Repository: CompRhys/apical

# Data Guide

In all cases whilst compiling this data we have been careful to include as much meta-information as possible to allow data to be traced back to it's original sources. For SuperCon this takes the form of the SuperCon "num :" reference id and then the source publication details. For ICSD we provide the ICSD collection code.

We acknowledge the Japanese National Institute for Materials Science for maintaining the [SuperCon](https://supercon.nims.go.jp/index_en.html) database as well as FIZ Karlsruhe GmbH for maintaining [ICSD](https://www.fiz-karlsruhe.de/en/produkte-und-dienstleistungen/inorganic-crystal-structure-database-icsd).

File: processed-data/icsd_scrape.csv (part 1 of 2)
,col_id :,str3 :,lata :,latb :,latc :,cu-o_a :,cu-o_p :,d_la :
0,86526.0,Hg1223,3.858,3.858,15.801,2.7293,1.9292500000000001,
1,87285.0,Hg1223,3.8197,3.8252,15.1709,2.4364,1.9126,
2,84113.0,Hg1223,3.84575,3.84575,15.8255,2.896,1.92365,
3,83077.0,Hg1223,3.8529,3.8529,15.8513,2.8833,1.92685,
4,86538.0,Hg1223,3.8523,3.8523,15.692,2.6753,1.92635,
5,92624.0,Hg1223,3.8294,3.8567,15.2763,2.2257,1.92235,
6,75730.0,Hg1223,3.846,3.846,15.773,2.7476,1.9231,
7,82058.0,Hg1223,3.8553,3.8553,15.858,2.7592,1.92775,
8,84112.0,Hg1223,3.8529,3.8529,15.8513,2.8833,1.92685,
9,89482.0,Hg1223,3.815,3.815,15.255,2.2012,1.9093,
10,86539.0,Hg1223,3.8597,3.8597,15.806,2.7202,1.93005,
11,165058.0,Hg1223,3.85442,3.85442,15.6877,2.6496,1.92755,
12,80718.0,Hg1223,3.85067,3.85067,15.7955,2.7057,1.92635,
13,87362.0,Hg1223,3.86,3.86,15.8767,2.8133,1.93155,
14,82059.0,Hg1223,3.8565,3.8565,15.862,2.7758,1.92845,
15,80720.0,Hg1223,3.8501,3.8501,15.7837,2.7542,1.9252,
16,75731.0,Hg1223,3.8453,3.8453,15.7713,2.7946,1.9229500000000002,
17,87235.0,Hg1223,3.8457,3.8457,15.8252,2.888,1.9243999999999999,
18,87590.0,Hg1223,3.8553,3.8553,15.858,2.7592,1.92775,
19,87287.0,Hg1223,3.8265,3.8265,15.2126,2.4051,1.91385,
20,75779.0,Hg1223,3.842,3.842,15.832,2.8161,1.9228,
21,78617.0,Hg1223,3.851,3.851,15.83,2.4895666666666667,1.9255,
22,92622.0,Hg1223,3.8464,3.8464,15.2615,2.1091,1.9232,
23,50262.0,Hg1223,3.858,3.858,15.84,2.488566666666667,1.929,
24,92623.0,Hg1223,3.8294,3.8567,15.2763,2.2318,1.9216,
25,86537.0,Hg1223,3.8592,3.8592,15.7812,2.7285,1.9297499999999999,
26,97102.0,Hg1223,3.8529,3.8529,15.8513,2.8833,1.92685,
27,86536.0,Hg1223,3.8577,3.8577,15.715,2.6971,1.929,
28,41652.0,Hg1223,3.85159,3.85159,15.7644,2.7272,1.926,
29,83090.0,Hg1223,3.8464,3.8464,15.739,2.7826,1.9235,
30,85285.0,Hg1223,3.85268,3.85268,15.7355,2.7694,1.9263,
31,80719.0,Hg1223,3.8502,3.8502,15.7829,2.7509,1.92515,
32,165059.0,Hg1223,3.8542,3.8542,15.6883,2.5336,1.9271,
33,79045.0,Hg1223,3.8489,3.8489,15.816,2.8532,1.9245,
34,87363.0,Hg1223,3.8507,3.8507,15.8457,2.5701,1.9261,
35,86527.0,Hg1223,3.8577,3.8577,15.715,2.6971,1.929,
36,79048.0,Hg1223,3.86521,3.86521,15.6486,2.8777,1.9334,
37,85287.0,Hg1223,3.85387,3.85387,15.7036,2.7606,1.9269500000000002,
38,85286.0,Hg1223,3.85181,3.85181,15.7105,2.7556,1.9259,
39,165060.0,Hg1223,3.8544,3.8544,15.6898,2.6719,1.9274,
40,92017.0,Hg1223,3.831,3.831,15.43,2.3888666666666665,1.9165,
41,71342.0,Tl1223,3.85,3.85,15.695,2.5196249999999996,1.9335499999999999,
42,87153.0,Tl1223,3.8127,3.8127,15.263,2.2925,1.9084500000000002,
43,71341.0,Tl1223,3.85,3.85,15.672,2.2975000000000003,1.925,
44,71372.0,Tl1223,3.8512,3.8512,15.889,2.7807,1.926,
45,162931.0,Tl1223,3.84561,3.84561,15.8752,2.7462,1.9231500000000001,
46,74129.0,Tl1223,3.8274,3.8274,15.524,2.4714,1.9148999999999998,
47,68270.0,Tl1223,3.808,3.808,15.232,2.3716,1.90495,
48,79135.0,Tl1223,3.81568,3.81568,15.29037,2.3531,1.90885,
49,162932.0,Tl1223,3.84561,3.84561,15.8752,2.7462,1.9231500000000001,
50,87027.0,Tl1223,3.8519,3.8519,15.9001,2.827,1.92715,
51,162934.0,Tl1223,3.84659,3.84659,15.8741,2.7636,1.9236499999999999,
52,83150.0,Tl1223,3.82263,3.82263,15.4182,2.5039,1.9125999999999999,
53,94968.0,Tl1223,3.8443,3.8443,15.863,2.6015,1.92605,
54,87024.0,Tl1223,3.853,3.853,15.8997,2.8206,1.9269,
55,83152.0,Tl1223,3.81798,3.81798,15.3223,2.3764,1.90985,
56,87025.0,Tl1223,3.856,3.856,15.8822,2.7523,1.93025,
57,79134.0,Tl1223,3.81517,3.81517,15.29136,2.3149,1.9092500000000001,
58,162933.0,Tl1223,3.84659,3.84659,15.8741,2.7636,1.9236499999999999,
59,162936.0,Tl1223,3.85344,3.85344,15.9035,2.7751,1.9273,
60,83149.0,Tl1223,3.81863,3.81863,15.3511,2.4561,1.91065,
61,72257.0,Tl1223,3.8316,3.8316,15.5926,2.5447,1.92095,
62,83148.0,Tl1223,3.81445,3.81445,15.288,2.4093,1.9085,
63,71377.0,Tl1223,3.8478,3.8478,15.86,2.7174,1.92435,
64,71374.0,Tl1223,3.8536,3.8536,15.884,2.7628,1.9271500000000001,
65,83151.0,Tl1223,3.81638,3.81638,15.3195,2.4465,1.90865,
66,71376.0,Tl1223,3.85,3.85,15.876,2.682,1.9254,
67,65329.0,Tl1223,3.8532,3.8532,15.9223,2.7625,1.92755,
68,87154.0,Tl1223,3.8145,3.8145,15.288,2.4093,1.9085,
69,81153.0,Tl1223,3.8211,3.8211,15.4235,2.3829,1.9121000000000001,
70,87362.0,Tl1223,3.86,3.86,15.8767,2.8133,1.93155,
71,71371.0,Tl1223,3.8498,3.8498,15.889,2.7858,1.9255,
72,83147.0,Tl1223,3.81265,3.81265,15.263,2.2925,1.9084500000000002,
73,83175.0,Tl1223,3.81516,3.81516,15.2798,2.3891,1.90815,
74,202689.0,Tl1223,3.853,3.853,15.913,2.7274,1.9267500000000002,
75,87155.0,Tl1223,3.8186,3.8186,15.3511,2.4561,1.91065,
76,87026.0,Tl1223,3.8549,3.8549,15.9022,2.8449,1.92865,
77,79045.0,Tl1223,3.8489,3.8489,15.816,2.8532,1.9245,
78,87156.0,Tl1223,3.8226,3.8226,15.4182,2.5039,1.9125999999999999,
79,87363.0,Tl1223,3.8507,3.8507,15.8457,2.5701,1.9261,
80,71370.0,Tl1223,3.8547,3.8547,15.918,2.7866,1.9278,
81,71373.0,Tl1223,3.8505,3.8505,15.881,2.7337,1.9255499999999999,
82,162935.0,Tl1223,3.85344,3.85344,15.9036,2.7751,1.9273,
83,71375.0,Tl1223,3.8503,3.8503,15.875,2.786,1.9255499999999999,
84,69944.0,Y123,3.8608,3.8608,11.6653,2.3622,1.9304,
85,83069.0,Y123,3.8164,3.8834,11.6785,2.2913,1.93485,
86,82691.0,Y123,3.8141,3.8806,11.6702,2.2878,1.9269,
87,67208.0,Y123,3.8301,3.8827,11.716,2.3748,1.9304,
88,63692.0,Y123,3.8592,3.8592,11.7811,2.375,1.9296,
89,67064.0,Y123,3.8617,3.8617,11.7799,2.4396,1.9308,
90,83062.0,Y123,3.8265,3.8875,11.7011,2.3245,1.9372500000000001,
91,68403.0,Y123,3.8752,3.8752,11.6851,2.3732,1.9376,
92,71425.0,Y123,3.8499,3.8499,11.5856,2.2869,1.9249,
93,65604.0,Y123,3.827,3.877,11.7,2.26975,1.938,
94,83046.0,Y123,3.80959,3.80959,11.5104,2.1194,1.8834,
95,87094.0,Y123,3.78526,3.85313,11.562,2.2264,1.9138,
96,66497.0,Y123,3.8397,3.8898,11.6932,2.3187,1.9336,
97,82695.0,Y123,3.834,3.8781,11.7454,2.3735,1.9316,
98,96053.0,Y123,3.8388,3.8388,11.4822,2.11805,1.89195,
99,92606.0,Y123,3.8854,3.8854,11.6746,2.3781,1.9427,
100,74267.0,Y123,3.839,3.839,11.4868,2.157966666666667,1.9247,
101,80733.0,Y123,3.819,3.891,11.673,2.3112,1.9282,
102,91983.0,Y123,3.8226,3.886,11.6737,2.3125,1.9297,
103,71408.0,Y123,3.823,3.885,11.673,2.3112,1.9286,
104,78601.0,Y123,3.82075,3.8847,11.6762,2.3048,1.9291,
105,65846.0,Y123,3.8206,3.886,11.6805,2.3022,1.9371,
106,65861.0,Y123,3.892,3.8214,11.6829,2.2805,1.9318,
107,83064.0,Y123,3.8265,3.8875,11.7011,2.3239,1.9376,
108,83107.0,Y123,3.84104,3.87887,11.7456,2.3763,1.9347,
109,74277.0,Y123,3.8618,3.8618,11.691,2.3533,1.939,
110,62463.0,Y123,3.825,3.8864,11.6945,2.3225,1.9370500000000002,
111,83067.0,Y123,3.8234,3.8936,11.677,2.2805,1.9392,
112,71424.0,Y123,3.846,3.902,11.661,2.4721,1.951,
113,173898.0,Y123,3.8196,3.8789,11.6719,2.3775,1.9394,
114,71412.0,Y123,3.829,3.889,11.656,2.2845,1.93,
115,67668.0,Y123,3.827,3.884,11.677,2.312,1.941,
116,68640.0,Y123,3.8835,3.821,11.653,2.2944,1.9282,
117,74268.0,Y123,3.8273,3.8875,11.6833,2.2981,1.9311,
118,71411.0,Y123,3.827,3.888,11.663,2.2859,1.9291,
119,83071.0,Y123,3.8415,3.9102,11.6891,2.2559,1.947,
120,65608.0,Y123,3.81,3.874,11.63,2.3259499999999997,1.9346,
121,67068.0,Y123,3.8814,3.8814,11.695,2.3226,1.9407,
122,66496.0,Y123,3.8331,3.8897,11.6923,2.315,1.9322,
123,83106.0,Y123,3.83785,3.88301,11.73958,2.3496,1.9361,
124,69310.0,Y123,3.8197,3.8888,11.7121,2.2967,1.9292,
125,67058.0,Y123,3.8349,3.8851,11.7279,2.3655,1.9329,
126,80743.0,Y123,3.874,3.874,11.637,2.3285,1.937,
127,69309.0,Y123,3.8229,3.8865,11.6821,2.3048,1.9299,
128,82694.0,Y123,3.8275,3.8814,11.7231,2.3481,1.931,
129,68393.0,Y123,3.8203,3.88548,11.68349,2.297,1.93595,
130,82696.0,Y123,3.8393,3.868,11.7637,2.4083,1.9332,
131,87093.0,Y123,3.79976,3.87028,11.62145,2.2632,1.9204,
132,65613.0,Y123,3.8674,3.8674,11.6687,2.3226,1.9337,
133,67061.0,Y123,3.8433,3.8764,11.7512,2.3984,1.9355,
134,62465.0,Y123,3.8198,3.8849,11.6762,2.2955,1.9357,
135,87095.0,Y123,3.78397,3.84516,11.53996,2.2425,1.9087,
136,75700.0,Y123,3.8772,3.8772,11.7352,2.4761,1.94425,
137,78725.0,Y123,3.8191,3.8777,11.6669,2.2377,1.93775,
138,69949.0,Y123,3.8263,3.8263,11.6643,2.2768,1.92135,
139,94219.0,Y123,3.84411,3.87984,11.70437,2.3351,1.9388,
140,69326.0,Y123,3.8114,3.8694,11.655,2.3181,1.9224,
141,65603.0,Y123,3.819,3.88,11.66,2.2503,1.9376,
142,68406.0,Y123,3.863,3.863,11.626,2.3263,1.9315,
143,63688.0,Y123,3.824,3.8879,11.6901,2.3087,1.9372500000000001,
144,80741.0,Y123,3.872,3.872,11.64,2.314,1.936,
145,75699.0,Y123,3.8865,3.8865,11.6425,2.3762,1.9432,
146,91981.0,Y123,3.8198,3.8847,11.6734,2.3113,1.927,
147,97066.0,Y123,3.8163,3.8659,11.6531,2.1954,1.92455,
148,63326.0,Y123,3.8132,3.8774,11.653,2.3107,1.9282,
149,82693.0,Y123,3.8249,3.8791,11.6928,2.3051,1.9296,
150,87099.0,Y123,3.81728,3.84103,11.58458,2.2801,1.9253,
151,169775.0,Y123,3.816,3.816,11.471,2.0759,1.8957,
152,83139.0,Y123,3.8478,3.8681,11.646,2.3222,1.9343,
153,80739.0,Y123,3.867,3.867,11.676,2.3351,1.9335,
154,83138.0,Y123,3.8687,3.8687,11.608,2.2345,1.9442,
155,68665.0,Y123,3.827,3.882,11.67,2.2569,1.9325,
156,67060.0,Y123,3.8415,3.8778,11.747,2.3893,1.935,
157,65378.0,Y123,3.8644,3.8644,11.7881,2.4424,1.9322,
158,63691.0,Y123,3.8336,3.8844,11.7126,2.3425,1.93735,
159,63324.0,Y123,3.8282,3.8897,11.6944,2.3318,1.93735,
160,63350.0,Y123,3.8192,3.873,11.656,2.2962,1.9294,
161,78599.0,Y123,3.82075,3.8847,11.6763,2.3049,1.9291,
162,67063.0,Y123,3.851,3.87,11.7711,2.4248,1.935,
163,83063.0,Y123,3.8227,3.8872,11.6802,2.2909,1.9372,
164,83060.0,Y123,3.8392,3.8791,11.7391,2.3602,1.9376,
165,93532.0,Y123,3.869,3.869,11.6697,2.3042,1.943,
166,80706.0,Y123,3.818,3.818,11.451,2.2061,1.90035,
167,93534.0,Y123,3.8772,3.8772,11.6318,2.258,1.9485,
168,79132.0,Y123,3.802,3.802,11.668,2.4918,1.9129,
169,65081.0,Y123,3.8316,3.8899,11.6674,2.2833,1.9335,
170,83070.0,Y123,3.8334,3.9034,11.6862,2.2682,1.94355,
171,92604.0,Y123,3.8675,3.8675,11.6948,2.3448,1.9337,
172,74266.0,Y123,3.8384,3.8384,11.4764,2.1665,1.87995,
173,69818.0,Y123,3.7984,3.865,11.596,2.2345,1.9285,
174,80735.0,Y123,3.864,3.864,11.682,2.3387,1.932,
175,75701.0,Y123,3.885,3.885,11.7055,2.4195,1.94835,
176,94218.0,Y123,3.84602,3.87911,11.73153,2.36,1.93125,
177,65352.0,Y123,3.8198,3.8849,11.6762,2.2928,1.93475,
178,69327.0,Y123,3.8236,3.8804,11.6687,2.3069,1.9254,
179,63448.0,Y123,3.8231,3.8864,11.6807,2.3034,1.9357,
180,68639.0,Y123,3.8835,3.8194,11.6671,2.303,1.9282,
181,71426.0,Y123,3.842,3.842,11.563,2.2432,1.921,
182,63455.0,Y123,3.8746,3.8746,11.588,2.2422,1.9373,
183,74282.0,Y123,3.8666,3.8666,11.6726,2.359,1.9438,
184,72826.0,Y123,3.829,3.888,11.668,2.2869,1.9332,
185,92607.0,Y123,3.8888,3.8888,11.6679,2.3895,1.9444,
186,69812.0,Y123,3.8133,3.88,11.651,2.2731,1.9314,
187,65596.0,Y123,3.818,3.8835,11.6726,2.2971,1.93675,
188,69816.0,Y123,3.8085,3.8675,11.606,2.2411,1.9337,
189,90761.0,Y123,3.87619,3.87619,11.6929,2.3315,1.938,
190,80745.0,Y123,3.872,3.872,11.646,2.3373,1.936,
191,90758.0,Y123,3.8197,3.88279,11.6509,2.1996,1.9387,
192,85246.0,Y123,3.8577,3.8577,11.794,2.4496,1.93865,
193,66214.0,Y123,3.8273,3.8924,11.6737,2.302,1.9303,
194,65424.0,Y123,3.8274,3.8904,11.7177,2.3587,1.93805,
195,78600.0,Y123,3.82074,3.88469,11.6762,2.3048,1.9291,
196,74280.0,Y123,3.869,3.869,11.6982,2.4226,1.9476499999999999,
197,62943.0,Y123,3.8187,3.8833,11.6687,2.3045,1.9351500000000001,
198,66419.0,Y123,3.87004,3.87004,11.6857,2.3277,1.935,
199,65353.0,Y123,3.8641,3.8641,11.704,2.10025,1.9425,
200,44116.0,Y123,3.819,3.885,11.68,2.2885,1.9355,
201,65913.0,Y123,3.8655,3.8655,11.674,2.3219,1.9402,
202,66215.0,Y123,3.8282,3.8874,11.6647,2.3002,1.9307,
203,66216.0,Y123,3.8282,3.8874,11.6647,2.3002,1.9307,
204,74278.0,Y123,3.8649,3.8649,11.7053,2.3925,1.9437,
205,67059.0,Y123,3.8362,3.8808,11.7286,2.3691,1.9335,
206,39359.0,Y123,3.821,3.8826,11.672,2.2842,1.9344000000000001,
207,65601.0,Y123,3.818,3.8835,11.6726,2.2971,1.9341,
208,63488.0,Y123,3.8206,3.8851,11.6757,2.2977,1.93575,
209,78602.0,Y123,3.82077,3.88471,11.6763,2.3084,1.93555,
210,72825.0,Y123,3.823,3.885,11.673,2.3112,1.9286,
211,67057.0,Y123,3.8275,3.8875,11.7063,2.3377,1.9308,
212,65422.0,Y123,3.8193,3.8852,11.6873,2.3023,1.9362,
213,202840.0,Y123,3.859,3.859,11.572,2.2495,1.9295,
214,90760.0,Y123,3.87491,3.87491,11.7135,2.3403,1.9374,
215,83089.0,Y123,3.83592,3.83592,11.5633,2.1572,1.8728,
216,78724.0,Y123,3.8177,3.876,11.6598,2.2561,1.93715,
217,65400.0,Y123,3.8588,3.8588,11.771,2.3541,1.9294,
218,65379.0,Y123,3.8752,3.8752,11.6851,2.3732,1.9376,
219,67207.0,Y123,3.8471,3.8721,11.752,2.4256,1.936,
220,66495.0,Y123,3.8234,3.8888,11.6918,2.3126,1.9298,
221,202775.0,Y123,3.8226,3.8863,11.663,2.2649,1.9374500000000001,
222,69945.0,Y123,3.8637,3.8637,11.6899,2.3812,1.9318,
223,69325.0,Y123,3.8196,3.8741,11.6852,2.3241,1.9286,
224,65605.0,Y123,3.83,3.87,11.69,2.373,1.9351500000000001,
225,67065.0,Y123,3.8621,3.8621,11.7961,2.4535,1.931,
226,50255.0,Y123,3.802,3.802,11.4971,2.1041499999999997,1.901,
227,71409.0,Y123,3.829,3.888,11.668,2.2869,1.9332,
228,83058.0,Y123,3.8586,3.8586,11.7961,2.435,1.9293,
229,80746.0,Y123,3.874,3.874,11.785,2.4866,1.94375,
230,62944.0,Y123,3.8829,3.8223,11.69,2.3017,1.9304,
231,50256.0,Y123,3.7998,3.7998,11.4748,2.106,1.8999,
232,83035.0,Y123,3.8016,3.8016,11.5,2.14635,1.9008,
233,91980.0,Y123,3.8198,3.8847,11.6734,2.3101,1.927,
234,87280.0,Y123,3.8323,3.8731,11.6843,2.3233,1.9312,
235,83044.0,Y123,3.81432,3.81432,11.5266,2.1189,1.88815,
236,93533.0,Y123,3.8707,3.8707,11.6225,2.2574,1.9451,
237,92605.0,Y123,3.8778,3.8778,11.6873,2.3631,1.9389,
238,66360.0,Y123,3.8614,3.8614,11.736,2.4207,1.9307,
239,82692.0,Y123,3.8169,3.8777,11.6788,2.3037,1.9259,
240,69943.0,Y123,3.8604,3.8604,11.6725,2.3263,1.9302,
241,69820.0,Y123,3.7944,3.8579,11.572,2.2241,1.9262,
242,44113.0,Y123,3.82,3.886,11.696,2.2963,1.9361000000000002,
243,68434.0,Y123,3.8837,3.8774,11.6737,2.246,1.95,
244,65399.0,Y123,3.818,3.889,11.668,2.3219,1.9378,
245,66217.0,Y123,3.8282,3.8874,11.6647,2.3002,1.9307,
246,91982.0,Y123,3.8281,3.8871,11.6646,2.3247,1.9289,
247,68399.0,Y123,3.8879,3.8879,11.636,2.3586,1.9548,
248,66212.0,Y123,3.8273,3.8924,11.6737,2.302,1.9303,
249,92603.0,Y123,3.8164,3.8818,11.6736,2.2961,1.9271,
250,90759.0,Y123,3.83422,3.89409,11.6706,2.257,1.947,
251,83033.0,Y123,3.8001,3.8001,11.483,2.2058,1.90915,
252,83140.0,Y123,3.8341,3.8735,11.668,2.3371,1.9328,
253,79131.0,Y123,3.804,3.804,11.603,2.4813666666666667,1.9156,
254,74281.0,Y123,3.8424,3.881,11.6821,2.3224,1.9338,
255,83108.0,Y123,3.8469,3.87775,11.7505,2.3982,1.94005,
256,87096.0,Y123,3.78409,3.85374,11.56279,2.2321,1.9127,
257,65317.0,Y123,3.863,3.863,11.626,2.3263,1.9315,
258,68402.0,Y123,3.8644,3.8644,11.7881,2.4424,1.9322,
259,71410.0,Y123,3.822,3.885,11.669,2.2987,1.9281,
260,68666.0,Y123,3.819,3.883,11.668,2.2612,1.9265,
261,50254.0,Y123,3.8013,3.8013,11.4861,2.2053,1.90835,
262,87279.0,Y123,3.828,3.8763,11.6825,2.3131,1.9308,
263,202839.0,Y123,3.825,3.885,11.626,2.2949,1.9275,
264,65606.0,Y123,3.806,3.872,11.61,2.2407,1.93685,
265,92001.0,Y123,3.8717,3.8717,11.607,2.27725,1.9358,
266,203116.0,Y123,3.866,3.866,11.777,2.4449,1.9447,
267,67056.0,Y123,3.8227,3.8872,11.6802,2.2963,1.929,
268,83059.0,Y123,3.8563,3.8658,11.7755,2.3986,1.9377,
269,69948.0,Y123,3.8227,3.8227,11.6689,2.2894,1.92005,
270,66213.0,Y123,3.8273,3.8924,11.6737,2.302,1.9303,
271,69814.0,Y123,3.807,3.8734,11.625,2.2447,1.9317,
272,87098.0,Y123,3.80174,3.85009,11.5739,2.2801,1.9182,
273,75690.0,Y123,3.8755,3.8755,11.6884,2.3645,1.9487,
274,72827.0,Y123,3.827,3.888,11.663,2.2859,1.9291,
275,63339.0,Y123,3.81,3.883,11.674,2.3231,1.9196,
276,66418.0,Y123,3.86644,3.86644,11.6749,2.3314,1.9332,
277,44117.0,Y123,3.833,3.871,11.742,2.3662,1.93385,
278,83045.0,Y123,3.80361,3.80361,11.5113,2.10405,1.8887,
279,74279.0,Y123,3.8646,3.8646,11.7257,2.4201,1.9416,
280,62945.0,Y123,3.8571,3.8571,11.775,2.395,1.9285,
281,68288.0,Y123,3.868,3.825,11.69,2.1977,1.92325,
282,63421.0,Y123,3.8657,3.8657,11.6015,2.311,1.9328,
283,83061.0,Y123,3.8362,3.8808,11.7286,2.3515,1.9373999999999998,
284,63344.0,Y123,3.8573,3.8573,11.7913,2.4349,1.9286,
285,66416.0,Y123,3.86433,3.86433,11.6726,2.3368,1.9321,
286,83088.0,Y123,3.80997,3.80997,11.5246,2.1563,1.8575,
287,63335.0,Y123,3.8152,3.8812,11.67,2.3421,1.93395,
288,66421.0,Y123,3.8653,3.8653,11.6749,2.3069,1.9326,
289,63429.0,Y123,3.8179,3.8801,11.6655,2.2981,1.927,
290,78548.0,Y123,3.814,3.814,11.714,2.2587333333333333,1.919,
291,83105.0,Y123,3.83832,3.88848,11.72843,2.3445,1.938,
292,80737.0,Y123,3.864,3.864,11.679,2.2937,1.932,
293,202432.0,Y123,3.8468,3.8747,11.7466,2.4291,1.9373,
294,87278.0,Y123,3.8215,3.885,11.6844,2.3008,1.9289,
295,63456.0,Y123,3.8693,3.8693,11.6061,2.255,1.9346,
296,74265.0,Y123,3.8417,3.8417,11.4512,2.1266249999999998,1.8614,
297,75692.0,Y123,3.8516,3.887,11.6674,2.3148,1.9396,
298,69942.0,Y123,3.8602,3.8602,11.6646,2.3177,1.9301,
299,78598.0,Y123,3.8207,3.8847,11.6761,2.306,1.93555,
300,94217.0,Y123,3.84192,3.87655,11.69134,2.3219,1.9373,
301,65607.0,Y123,3.816,3.871,11.65,2.3066500000000003,1.938,
302,67062.0,Y123,3.8468,3.8736,11.7601,2.4096,1.9368,
303,65315.0,Y123,3.8401,3.8729,11.758,2.4045,1.93525,
304,168188.0,Tl1212,3.8111,3.8111,12.1306,2.4346,1.906,
305,168189.0,Tl1212,3.8163,3.8163,12.1216,2.4328,1.9082,
306,72587.0,Tl1212,3.8157,3.8157,11.9963,2.2888,1.9154,
307,84026.0,Tl1212,3.8045,3.8045,12.1874,2.4374,1.9037,
308,74164.0,Tl1212,3.816,3.816,11.971,2.1188,1.9614,
309,87150.0,Tl1212,3.7991,3.7991,12.1347,2.3978,1.9003,
310,82343.0,Tl1212,3.91836,3.91836,12.5498,2.4547,1.9706,
311,41965.0,Tl1212,3.78331,3.78331,12.12041,2.3542,1.8951,
312,87152.0,Tl1212,3.8045,3.8045,12.1874,2.4374,1.9037,
313,75902.0,Tl1212,3.85404,3.85404,12.1046,2.2284,1.9308,
314,86961.0,Tl1212,3.8158,3.8158,12.014,2.3559,1.9084,
315,80154.0,Tl1212,3.7966,3.7966,12.092,2.3966,1.9002,
316,87023.0,Tl1212,3.8575,3.8575,12.6978,2.7824,1.9297,
317,68576.0,Tl1212,3.8472,3.8472,12.721,2.7451,1.9249,
318,85251.0,Tl1212,3.851,3.851,12.714,2.736,1.9263,
319,75751.0,Tl1212,3.85396,3.85396,12.1044,2.2538,1.9305,
320,74165.0,Tl1212,3.783,3.783,12.066,2.0753,1.9281,
321,203007.0,Tl1212,3.794,3.794,12.084,2.4192,1.8992,
322,168190.0,Tl1212,3.8219,3.8219,12.1149,2.4581,1.9109,
323,72731.0,Tl1212,3.795,3.795,12.023,2.1773,1.9077,
324,67105.0,Tl1212,3.817,3.817,12.054,2.4107,1.9085,
325,87020.0,Tl1212,3.8571,3.8571,12.7177,2.778,1.9288,
326,39670.0,Tl1212,3.944,3.944,12.607,2.451,1.9799,
327,69923.0,Tl1212,3.83,3.83,12.031,2.2522,1.9251,
328,86964.0,Tl1212,3.80452,3.80452,12.1874,2.4374,1.9037,
329,86963.0,Tl1212,3.80052,3.80052,12.1439,2.4275,1.9015,
330,85250.0,Tl1212,3.8528,3.8528,12.717,2.7565,1.927,
331,74163.0,Tl1212,3.866,3.866,12.457,2.8651,1.933,
332,65859.0,Tl1212,3.795,3.795,12.094,2.0559,1.8975,
333,79775.0,Tl1212,3.8234,3.8234,12.384,2.5201,1.9138,
334,83809.0,Tl1212,3.88416,3.88416,12.543,2.5474,1.9474,
335,69919.0,Tl1212,3.85638,3.85638,12.6534,2.6863,1.9297,
336,75745.0,Tl1212,3.9183,3.9183,12.5473,2.4266,1.9754,
337,74166.0,Tl1212,3.785,3.785,12.059,2.0259,1.9267,
338,41699.0,Tl1212,3.78708,3.78708,12.0243,2.3074,1.9022,
339,41695.0,Tl1212,3.79633,3.79633,11.9986,2.3217,1.907,
340,81156.0,Tl1212,3.79333,3.79333,12.1259,2.3875,1.899,
341,41701.0,Tl1212,3.78443,3.78443,12.119,2.3571,1.8956,
342,75749.0,Tl1212,3.88199,3.88199,12.2737,2.3381,1.9462,
343,74274.0,Tl1212,3.842,3.842,12.129,2.1832,1.9295,
344,75867.0,Tl1212,3.7922,3.7922,12.0661,2.3915,1.897,
345,87022.0,Tl1212,3.8571,3.8571,12.7231,2.752,1.9299,
346,80155.0,Tl1212,3.7808,3.7808,12.0855,2.3627,1.8933,
347,79774.0,Tl1212,3.8356,3.8356,12.39,2.5734,1.9186,
348,75746.0,Tl1212,3.90741,3.90741,12.4874,2.4412,1.9649,
349,202629.0,Tl1212,3.833,3.833,12.68,2.4472,1.9175,
350,75707.0,Tl1212,3.80137,3.80137,12.12517,2.4055,1.9015,
351,83811.0,Tl1212,3.8262,3.8262,12.1262,2.2833,1.918,
352,75748.0,Tl1212,3.8887,3.8887,12.3084,2.3472,1.9516,
353,168191.0,Tl1212,3.8261,3.8261,12.1101,2.4086,1.913,
354,87151.0,Tl1212,3.8005,3.8005,12.1439,2.4275,1.9015,
355,81161.0,Tl1212,3.78416,3.78416,12.1177,2.3536,1.8957,
356,69920.0,Tl1212,3.87677,3.87677,12.6045,2.6255,1.9412,
357,75706.0,Tl1212,3.80124,3.80124,12.12533,2.404,1.9015,
358,83810.0,Tl1212,3.85262,3.85262,12.2813,2.3825,1.932,
359,67300.0,Tl1212,3.798,3.798,12.014,2.4028,1.899,
360,74168.0,Tl1212,3.795,3.795,12.008,2.1254,1.927,
361,72585.0,Tl1212,3.8503,3.8503,12.0724,2.1983,1.9275,
362,69921.0,Tl1212,3.91021,3.91021,12.4916,2.462,1.9643,
363,41698.0,Tl1212,3.79601,3.79601,12.0251,2.3424,1.9044,
364,168187.0,Tl1212,3.8036,3.8036,12.1496,2.4323,1.9031,
365,75705.0,Tl1212,3.80063,3.80063,12.12478,2.4015,1.9012,
366,74275.0,Tl1212,3.856,3.856,12.196,2.1952,1.9304,
367,69243.0,Tl1212,3.8282,3.8282,11.9872,2.2851,1.917,
368,86962.0,Tl1212,3.79906,3.79906,12.1347,2.3978,1.9003,
369,41697.0,Tl1212,3.79896,3.79896,12.0301,2.3494,1.9057,
370,85252.0,Tl1212,3.8499,3.8499,12.71,2.7222,1.9258,
371,41963.0,Tl1212,3.79395,3.79395,12.1208,2.3965,1.899,
372,41964.0,Tl1212,3.78443,3.78443,12.11899,2.3596,1.8955,
373,79773.0,Tl1212,3.8271,3.8271,12.385,2.5463,1.9155,
374,84025.0,Tl1212,3.8005,3.8005,12.1439,2.4275,1.9015,
375,74167.0,Tl1212,3.803,3.803,12.01,2.0537,1.9289,
376,41700.0,Tl1212,3.79395,3.79395,12.1281,2.3965,1.899,
377,72586.0,Tl1212,3.8421,3.8421,12.2064,2.2557,1.9495,
378,72584.0,Tl1212,3.8798,3.8798,12.2573,2.2908,1.9487,
379,41696.0,Tl1212,3.79322,3.79322,11.9985,2.3061,1.9069,
380,75747.0,Tl1212,3.89526,3.89526,12.3821,2.36,1.9547,
381,75750.0,Tl1212,3.86815,3.86815,12.1941,2.279,1.9383,
382,78597.0,Tl1212,3.8155,3.8155,12.0222,2.4128,1.9097,
383,84024.0,Tl1212,3.7991,3.7991,12.1347,2.3978,1.9003,
384,168186.0,Tl1212,3.8054,3.8054,12.134,2.4437,1.9054,
385,87019.0,Tl1212,3.8572,3.8572,12.7707,2.7966,1.929,
386,68577.0,Tl1212,3.8,3.8,12.002,2.4003,1.9,
387,65330.0,Tl1212,3.8566,3.8566,12.754,2.7612,1.9291,
388,83031.0,Y124,3.834,3.86,27.165,2.2193,1.9393,
389,94266.0,Y124,3.8299,3.8676,27.1707,2.2669,1.9318,
390,69698.0,Y124,3.8402,3.8708,27.2309,2.2939,1.9351,
391,94265.0,Y124,3.8402,3.8702,27.2283,2.2848,1.9364,
392,67631.0,Y124,3.8419,3.8715,27.241,2.2827,1.9355,
393,203035.0,Y124,3.8415,3.8707,27.24,2.4625333333333335,1.9363,
394,400274.0,Y124,3.8445,3.8721,27.2714,2.2847,1.9374,
395,400280.0,Y124,3.8386,3.8689,27.201,2.2775,1.935,
396,83920.0,Y124,3.8452,3.8666,27.2417,2.297,1.9362,
397,87014.0,Y124,3.8466,3.8737,27.14919,2.085,1.93885,
398,71417.0,Y124,3.8408,3.8717,27.231,2.1512,1.9442,
399,85273.0,Y124,3.8453,3.8752,27.29,2.205,1.9375,
400,85276.0,Y124,3.8467,3.8778,27.258,2.2869,1.9139,
401,85279.0,Y124,3.8446,3.8762,27.23,2.2791,1.9396,
402,75713.0,Y124,3.8405,3.871,27.206,2.2064,1.9426,
403,75712.0,Y124,3.837,3.8678,27.203,2.1571,1.9381,
404,74261.0,Y124,3.85434,3.88261,27.2354,2.127,1.9429,
405,74426.0,Y124,3.829,3.86,27.152,2.3214,1.9322,
406,400273.0,Y124,3.8407,3.8746,27.2337,2.2789,1.9376,
407,97052.0,Y124,3.8436,3.8721,27.259,2.3006,1.9347,
408,74427.0,Y124,3.845,3.869,27.265,2.2657,1.937,
409,86998.0,Y124,3.841,3.872,27.231,2.5077000000000003,1.8487,
410,98035.0,Y124,3.8456,3.877,27.192,2.7816,1.9503,
411,83032.0,Y124,3.845,3.869,27.265,2.2657,1.937,
412,88873.0,Y124,3.84,3.8704,27.225,2.283,1.9365,
413,72263.0,Y124,3.8797,3.8919,27.296,2.2382,1.9488,
414,400276.0,Y124,3.842,3.873,27.242,2.2809,1.9373,
415,75717.0,Y124,3.8585,3.8854,27.236,2.2306,1.9549500000000002,
416,72258.0,Y124,3.8374,3.8704,27.213,2.2796,1.9357,
417,83924.0,Y124,3.8409,3.864,27.21078,2.3047,1.9309,
418,94268.0,Y124,3.8086,3.8601,27.0588,2.2343,1.9221,
419,74262.0,Y124,3.86351,3.88967,27.2577,2.1506,1.9422,
420,72261.0,Y124,3.8448,3.8682,27.242,2.2992,1.935,
421,75714.0,Y124,3.845,3.8754,27.214,2.2288,1.9489,
422,85281.0,Y124,3.843,3.8768,27.176,2.2691,1.9425,
423,83925.0,Y124,3.8376,3.8643,27.18829,2.2675,1.9293,
424,83922.0,Y124,3.8456,3.8747,27.21909,2.2853,1.9384,
425,85272.0,Y124,3.843,3.873,27.252,2.3164,1.937,
426,97055.0,Y124,3.8759,3.8864,27.308,2.2256,1.9444,
427,83030.0,Y124,3.847,3.868,27.265,2.2248,1.9364,
428,97054.0,Y124,3.8652,3.884,27.295,2.2736,1.9452,
429,75718.0,Y124,3.8629,3.8891,27.248,2.2125,1.9521,
430,72262.0,Y124,3.8614,3.8807,27.26,2.2571,1.9435,
431,75689.0,Y124,3.8398,3.8693,27.237,2.2851,1.9351,
432,97053.0,Y124,3.8578,3.8803,27.26,2.2653,1.9353,
433,85280.0,Y124,3.8476,3.8816,27.23,2.2709,1.9433,
434,83923.0,Y124,3.8446,3.8696,27.23209,2.288,1.9367,
435,75715.0,Y124,3.8485,3.8786,27.215,2.2506,1.9445,
436,75716.0,Y124,3.8531,3.8819,27.227,2.2217,1.9472,
437,94267.0,Y124,3.8232,3.8644,27.1387,2.2594,1.9285,
438,83926.0,Y124,3.824,3.8601,27.1662,2.2876,1.9262,
439,85274.0,Y124,3.8316,3.8599,27.151,2.3132,1.9241,
440,74425.0,Y124,3.839,3.871,27.259,2.1998,1.9391,
441,75719.0,Y124,3.8667,3.8918,27.251,2.1855,1.9377,
442,85278.0,Y124,3.8455,3.8762,27.26,2.2898,1.9393,
443,400278.0,Y124,3.837,3.8672,27.2237,2.2862,1.9332,
444,87013.0,Y124,3.8419,3.873,27.21039,2.5122,1.9401,
445,400279.0,Y124,3.8403,3.8698,27.248,2.2809,1.9357,
446,400282.0,Y124,3.8421,3.8718,27.2565,2.284,1.9354,
447,400277.0,Y124,3.8385,3.8733,27.2,2.2801,1.9353,
448,85275.0,Y124,3.8438,3.874,27.233,2.2848,1.9403,
449,75813.0,Y124,3.8389,3.8677,27.239,2.2869,1.9362,
450,85277.0,Y124,3.8519,3.8836,27.316,2.2836,1.9574,
451,67633.0,Y124,3.8363,3.8699,27.215,2.3105,1.9281,
452,74259.0,Y124,3.83996,3.86971,27.2314,2.154,1.9388,
453,74260.0,Y124,3.84614,3.87629,27.2268,2.1835,1.9379,
454,83921.0,Y124,3.8459,3.8702,27.25209,2.2938,1.937,
455,67635.0,Y124,3.836,3.8675,27.196,2.2926,1.9291,
456,155035.0,Hg1201,3.7794,3.7794,8.86,2.4586,1.8897,
457,50092.0,Hg1201,3.882,3.882,9.527,2.7837,1.941,
458,41637.0,Hg1201,3.8928,3.8928,9.5451,2.8005,1.9464,
459,89374.0,Hg1201,3.87923,3.87923,9.5244,2.7782,1.9396,
460,89371.0,Hg1201,3.8891,3.8891,9.5407,2.7925,1.9445,
461,79057.0,Hg1201,3.86586,3.86586,9.4764,2.8144,1.9329,
462,87307.0,Hg1201,3.8862,3.8862,9.5319,2.7966,1.9431,
463,83047.0,Hg1201,3.7652,3.7652,8.9428,2.4539,1.8826,
464,41639.0,Hg1201,3.8806,3.8806,9.5279,2.7878,1.9403,
465,79035.0,Hg1201,3.8412,3.8412,8.7009,2.4536,1.9206,
466,74072.0,Hg1201,3.87533,3.87533,9.5162,2.76135,1.9693,
467,88784.0,Hg1201,3.8757,3.8757,9.4998,2.7746,1.9378,
468,151731.0,Hg1201,3.8837,3.8837,9.5298,2.7846,1.9418,
469,87306.0,Hg1201,3.8864,3.8864,9.5316,2.8032,1.9432,
470,41633.0,Hg1201,3.8805,3.8805,9.5288,2.7862,1.9402,
471,89370.0,Hg1201,3.88723,3.88723,9.5372,2.7877,1.9436,
472,87309.0,Hg1201,3.8795,3.8795,9.5237,2.7713,1.9397,
473,50260.0,Hg1201,3.8907,3.8907,9.5563,2.799,1.9453,
474,89375.0,Hg1201,3.879,3.879,9.5237,2.7809,1.9395,
475,98400.0,Hg1201,3.7794,3.7794,8.86,2.4586,1.8897,
476,74065.0,Hg1201,3.88881,3.88881,9.5398,2.77675,1.9661,
477,85396.0,Hg1201,3.8784,3.8784,9.4903,2.7806,1.9392,
478,50117.0,Hg1201,3.94066,3.94066,9.24,2.6518,1.9703,
479,87250.0,Hg1201,3.85,3.85,8.715,2.5639,1.925,
480,50115.0,Hg1201,3.92575,3.92575,9.3049,2.6742,1.9628,
481,88782.0,Hg1201,3.8755,3.8755,9.4994,2.7709,1.9377,
482,85391.0,Hg1201,3.8816,3.8816,9.5163,2.7216,1.9408,
483,89231.0,Hg1201,3.883,3.883,9.3547,2.724,1.9415,
484,83113.0,Hg1201,3.88,3.88,9.492,2.7621,1.94,
485,87311.0,Hg1201,3.8851,3.8851,9.5263,2.7873,1.9425,
486,85392.0,Hg1201,3.8792,3.8792,9.5117,2.7393,1.9396,
487,86531.0,Hg1201,3.8832,3.8832,9.528,2.7936,1.9416,
488,291054.0,Hg1201,3.88,3.88,9.527,2.7761,1.94,
489,50261.0,Hg1201,3.8836,3.8836,9.5532,2.7857,1.9418,
490,83048.0,Hg1201,3.7769,3.7769,8.8252,2.4004,1.8884,
491,85395.0,Hg1201,3.8751,3.8751,9.4852,2.7791,1.9375,
492,151730.0,Hg1201,3.8851,3.8851,9.5263,2.7873,1.9425,
493,151729.0,Hg1201,3.8792,3.8792,9.5244,2.7782,1.9396,
494,87335.0,Hg1201,3.8839,3.8839,9.538,2.89,1.9419,
495,74064.0,Hg1201,3.87503,3.87503,9.5132,2.75985,1.9768,
496,79041.0,Hg1201,3.8731,3.8731,9.4829,2.75,1.9365,
497,82055.0,Hg1201,3.8888,3.8888,9.5464,2.8123,1.9444,
498,85394.0,Hg1201,3.8793,3.8793,9.505,2.7374,1.9396,
499,74085.0,Hg1201,3.7753,3.7753,8.8765,2.4144,1.8876,
500,82921.0,Hg1201,3.8801,3.8801,9.495,2.8295,1.94,
501,291056.0,Hg1201,3.872,3.872,9.42,2.7421,1.936,
502,74094.0,Hg1201,3.7908,3.7908,8.6915,2.0077,1.8954,
503,79056.0,Hg1201,3.8639,3.8639,9.4771,2.7388,1.9319,
504,75720.0,Hg1201,3.8791,3.8791,9.5159,2.7891,1.9395,
505,88783.0,Hg1201,3.8777,3.8777,9.5054,2.7565,1.9388,
506,87312.0,Hg1201,3.8851,3.8851,9.5202,2.7798,1.9425,
507,291057.0,Hg1201,3.876,3.876,9.39,2.7324,1.938,
508,50113.0,Hg1201,3.88407,3.88407,9.5425,2.794,1.942,
509,86993.0,Hg1201,3.876,3.876,9.4937,2.7151,1.938,
510,41642.0,Hg1201,3.8762,3.8762,9.5217,2.7803,1.9381,
511,82021.0,Hg1201,3.8986,3.8986,9.2966,2.6467,1.9493,
512,41640.0,Hg1201,3.8955,3.8955,9.5331,2.7998,1.9477,
513,85393.0,Hg1201,3.8776,3.8776,9.5005,2.7456,1.9388,
514,50114.0,Hg1201,3.90671,3.90671,9.4237,2.7517,1.9533,
515,83186.0,Hg1201,3.8845,3.8845,9.5237,2.4702,1.9422,
516,41641.0,Hg1201,3.8751,3.8751,9.5175,2.7667,1.9375,
517,81062.0,Hg1201,3.8732,3.8732,9.48088,2.7797,1.9366,
518,41669.0,Hg1201,3.85,3.85,8.6961,2.548666666666666,1.9359,
519,83153.0,Hg1201,3.874,3.874,9.504,2.7637,1.937,
520,50116.0,Hg1201,3.93882,3.93882,9.25,2.6519,1.9694,
521,50264.0,Hg1201,3.8523,3.8523,9.077,2.5778,1.9261,
522,79043.0,Hg1201,3.873,3.873,9.4829,2.7272,1.9365,
523,56427.0,Hg1201,3.8807,3.8807,9.5324,2.75895,1.9774,
524,79042.0,Hg1201,3.8731,3.8731,9.4829,2.7462,1.9365,
525,89369.0,Hg1201,3.88367,3.88367,9.5298,2.7846,1.9418,
526,77477.0,Hg1201,3.87766,3.87766,9.5073,2.7951,1.9388,
527,87041.0,Hg1201,3.8398,3.8398,8.7076,2.42935,1.9293,
528,87066.0,Hg1201,3.8895,3.8895,9.3451,2.7334,1.9447,
529,86524.0,Hg1201,3.8907,3.8907,9.5563,2.7999,1.9453,
530,78652.0,Hg1201,3.87711,3.87711,9.49814,2.6179,1.967,
531,86992.0,Hg1201,3.8771,3.8771,9.4885,2.6947,1.9385,
532,74075.0,Hg1201,3.8829,3.8829,9.5129,2.7844,1.9414,
533,63317.0,T,3.7793,3.7793,13.226,2.4124,1.8896,3.6911
534,75440.0,T,3.766,3.766,13.216,2.433,1.8833,3.6991
535,92375.0,T,3.7932,3.7932,13.1147,2.3632,1.8966,3.6353
536,65875.0,T,3.7833,3.7833,13.1918,2.414,1.8916,3.6699
537,75780.0,T,3.7858,3.7858,13.2759,2.4427,1.8929,3.7103
538,84446.0,T,3.78587,3.78587,13.1918,2.4338,1.8929,3.691
539,259585.0,T,3.788999,3.788999,13.1436,2.3527,1.8944,3.646
540,68378.0,T,3.7873,3.7873,13.2883,2.4291,1.8936,3.7039
541,68892.0,T,3.8015,3.8015,13.2176,2.4373,1.9007,3.7934
542,68893.0,T,3.8013,3.8013,13.2325,2.4228,1.9006,3.7183
543,92378.0,T,3.7701,3.7701,13.2003,2.5621,1.885,3.6696
544,92383.0,T,3.7771,3.7771,13.1981,2.464,1.8885,3.6637
545,62608.0,T,3.7966,3.7966,13.186,2.4064,1.8983,3.6672
546,184668.0,T,3.7749,3.7749,13.222,2.4064,1.8874,3.6757
547,90704.0,T,3.7802,3.7802,13.212,2.4151,1.8901,3.6544
548,83123.0,T,3.79346,3.79346,13.1533,2.3649,1.8967,3.6487
549,259583.0,T,3.78515,3.78515,13.1706,2.3838,1.8925,3.6561
550,74148.0,T,3.7712,3.7712,13.2196,2.4086,1.8856,3.6882
551,184666.0,T,3.7784,3.7784,13.208,2.4038,1.8892,3.6718
552,85269.0,T,3.7752,3.7752,13.2274,2.4153,1.8876,3.6798
553,84444.0,T,3.7769,3.7769,13.1979,2.4244,1.8884,3.661
554,236446.0,T,3.759,3.759,13.007,2.1974,1.8795,3.7077
555,65383.0,T,3.7749,3.7749,13.2231,2.4145,1.8874,3.6866
556,68894.0,T,3.8512,3.8512,13.001,2.3323,1.9256,3.6454
557,65804.0,T,3.789,3.789,13.207,2.4063,1.8945,3.6699
558,65848.0,T,3.77547,3.77547,13.2463,2.4028,1.8877,3.6983
559,69247.0,T,3.7745,3.7745,13.2404,2.4044,1.8872,3.694
560,259587.0,T,3.79253,3.79253,13.1202,2.3485,1.8962,3.6342
561,10252.0,T,3.765,3.765,13.27,2.2426,1.8825,3.7155
562,41643.0,T,3.7817,3.7817,13.2487,2.4165,1.8908,3.6884
563,84443.0,T,3.77081,3.77081,13.2174,2.4068,1.8854,3.6797
564,90707.0,T,3.8213,3.8213,13.242,2.4299,1.9106,3.6759
565,65851.0,T,3.78493,3.78493,13.1718,2.384,1.8924,3.6538
566,92382.0,T,3.8025,3.8025,13.0655,2.374,1.9012,3.6034
567,85370.0,T,3.7846,3.7846,13.1921,2.3178,1.8923,3.7017
568,85374.0,T,3.8318,3.8318,13.084,2.3184,1.9159,3.6844
569,65850.0,T,3.77682,3.77682,13.2382,2.4027,1.8884,3.6934
570,259574.0,T,3.77709,3.77709,13.2368,2.4024,1.8885,3.6904
571,92380.0,T,3.7803,3.7803,13.1576,2.4552,1.8901,3.6604
572,83122.0,T,3.78001,3.78001,13.19528,2.3883,1.89,3.663
573,184665.0,T,3.7958,3.7958,13.165,2.396,1.8979,3.6598
574,68891.0,T,3.8008,3.8008,13.3608,2.4022,1.9004,3.765
575,74147.0,T,3.779,3.779,13.1962,2.4096,1.8895,3.6685
576,74152.0,T,3.8059,3.8059,13.2516,2.4263,1.9029,3.7236
577,172823.0,T,3.7927,3.7927,13.2003,2.343,1.8963,3.7356
578,259582.0,T,3.78365,3.78365,13.1825,2.386,1.8918,3.662
579,69280.0,T,3.7825,3.7825,13.152,2.3884,1.8912,3.6486
580,92381.0,T,3.7823,3.7823,13.0848,2.4337,1.8911,3.6297
581,74151.0,T,3.7769,3.7769,13.23,2.4078,1.8884,3.6938
582,259581.0,T,3.7825,3.7825,13.1939,2.4012,1.8912,3.6679
583,84447.0,T,3.8124,3.8124,13.0817,2.3376,1.9062,3.6157
584,184669.0,T,3.7724,3.7724,13.224,2.4067,1.8862,3.6762
585,89107.0,T,3.7683,3.7683,13.259,2.4091,1.8841,3.7072
586,74153.0,T,3.8363,3.8363,13.2708,2.4829,1.9181,3.7662
587,90706.0,T,3.815,3.815,13.305,2.4121,1.9075,3.6987
588,92373.0,T,3.7798,3.7798,13.2452,2.4304,1.8899,3.6795
589,62948.0,T,3.774,3.774,13.221,2.1814,1.887,3.7812
590,92374.0,T,3.7775,3.7775,13.1942,2.5108,1.8887,3.6627
591,202492.0,T,3.7748,3.7748,13.2213,2.4049,1.8874,3.6728
592,259584.0,T,3.78745,3.78745,13.1548,2.3547,1.8937,3.6465
593,259579.0,T,3.78088,3.78088,13.2068,2.4036,1.8904,3.6714
594,68039.0,T,3.787,3.787,13.225,2.4115,1.8935,3.6834
595,74149.0,T,3.7653,3.7653,13.2361,2.4089,1.8826,3.7008
596,85369.0,T,3.8078,3.8078,13.1608,2.3821,1.9039,3.656
597,92386.0,T,3.8125,3.8125,13.0821,2.377,1.9062,3.608
598,259575.0,T,3.77767,3.77767,13.2321,2.395,1.8888,3.6891
599,75439.0,T,3.7708,3.7708,13.321,2.41635,1.8857,3.738
600,92379.0,T,3.7706,3.7706,13.1801,2.4607,1.8853,3.6587
601,39313.0,T,3.764,3.764,13.17,2.3969,1.882,3.6612
602,83121.0,T,3.77785,3.77785,13.246,2.412,1.8889,3.6876
603,69279.0,T,3.7866,3.7866,13.128,2.3932,1.8933,3.6406
604,84445.0,T,3.77903,3.77903,13.1604,2.4386,1.8895,3.6691
605,65847.0,T,3.77409,3.77409,13.2579,2.4089,1.887,3.7042
606,92385.0,T,3.7861,3.7861,13.1926,2.4538,1.893,3.6596
607,62958.0,T,3.7798,3.7798,13.216,2.392,1.8899,3.6896
608,62947.0,T,3.779,3.779,13.171,2.1732,1.8895,3.7669
609,87977.0,T,3.7782,3.7782,13.242,2.4299,1.8891,3.6759
610,63337.0,T,3.778,3.778,13.237,2.4117,1.889,3.6931
611,239894.0,T,3.7855,3.7855,13.1246,2.4254,1.8927,3.6512
612,87973.0,T,3.7802,3.7802,13.218,2.4255,1.8901,3.6746
613,180516.0,T,3.76265,3.76265,13.2329,2.3898,1.8813,3.7237
614,65873.0,T,3.7796,3.7796,13.1871,2.4132,1.8898,3.6712
615,69281.0,T,3.7812,3.7812,13.155,2.3757,1.8906,3.6505
616,65849.0,T,3.77664,3.77664,13.2386,2.4001,1.8883,3.6935
617,84491.0,T,3.7838,3.7838,13.2302,2.4171,1.8919,3.6859
618,259577.0,T,3.77939,3.77939,13.2181,2.4189,1.8896,3.6825
619,239893.0,T,3.7815,3.7815,13.1728,2.4251,1.8907,3.6673
620,85371.0,T,3.7908,3.7908,13.0594,2.2331,1.8954,3.6879
621,108997.0,T,3.731,3.731,13.2,2.0196,1.8655,3.8076
622,180519.0,T,3.76215,3.76215,13.0373,2.1889,1.881,3.6947
623,90705.0,T,3.7985,3.7985,13.312,2.4281,1.8992,3.714
624,63482.0,T,3.7793,3.7793,13.2,2.42875,1.8896,3.6722
625,259578.0,T,3.78014,3.78014,13.213,2.4047,1.89,3.6784
626,259580.0,T,3.78131,3.78131,13.2006,2.4025,1.8906,3.6671
627,239895.0,T,3.7945,3.7945,13.0753,2.394,1.8972,3.627
628,85373.0,T,3.8333,3.8333,13.0743,2.3246,1.9166,3.6555
629,180517.0,T,3.7601,3.7601,13.1881,2.263,1.88,3.69
630,92384.0,T,3.7789,3.7789,13.1599,2.4556,1.8894,3.661
631,259576.0,T,3.77858,3.77858,13.2245,2.3936,1.8892,3.679
632,259586.0,T,3.79104,3.79104,13.1302,2.3503,1.8955,3.637
633,184667.0,T,3.7754,3.7754,13.221,2.4062,1.8877,3.6754
634,80071.0,Hg2212,3.8545,3.8545,29.034,2.5085,1.9343,
635,91265.0,Hg2212,3.8161,3.8161,29.087,2.1058,1.9095,
636,55653.0,Hg2212,3.83195,3.83195,28.4176,2.3131,1.9304,
637,96049.0,Hg2212,3.85742,3.85742,28.8228,2.4435,1.9375,
638,91267.0,Hg2212,3.8058,3.8058,29.008,2.1465,1.9037,
639,91266.0,Hg2212,3.8124,3.8124,29.043,2.1578,1.9078,
640,87039.0,Hg2212,3.889,3.889,29.04,2.4393,1.9479,
641,85227.0,Hg2212,3.86253,3.86253,28.9629,2.4627,1.9423,
642,89135.0,Hg2212,3.86436,3.86436,29.0078,2.3061,1.9413,
643,96048.0,Hg2212,3.86716,3.86716,28.8433,2.441,1.9445,
644,78315.0,Hg2212,3.8606,3.8606,28.915,2.4693,1.9394,
645,91158.0,Hg2212,3.81884,3.81884,28.86649,2.2342,1.9148,
646,83183.0,Hg2212,3.8607,3.8607,29.04259,2.3175,1.9387,
647,83182.0,Hg2212,3.8632,3.8632,28.97899,2.4342,1.935,
648,89133.0,Hg2212,3.86436,3.86436,28.9881,2.3857,1.9525,
649,50651.0,Hg2212,3.8514,3.8514,28.388,2.404,1.9258,
650,80069.0,Hg2212,3.8746,3.8746,28.894,2.4791,1.9497,
651,96050.0,Hg2212,3.85554,3.85554,28.9314,2.4892,1.9343,
652,78679.0,Hg2212,3.9236,3.9236,28.993,2.4721333333333333,1.9065500000000002,
653,85239.0,Hg2212,3.86264,3.86264,28.9639,2.4619,1.9423,
654,91156.0,Hg2212,3.796,3.796,28.433,2.28665,1.8989,
655,91157.0,Hg2212,3.81766,3.81766,28.911,2.4776,1.911,
656,83181.0,Hg2212,3.86607,3.86607,28.95239,2.2988,1.9455,
657,89134.0,Hg2212,3.86433,3.86433,29.00809,2.251,1.941,
658,55654.0,Hg2212,3.8112,3.8112,28.136,2.2733,1.9172,
659,89136.0,Hg2212,3.86575,3.86575,29.01849,2.2228,1.9392,
660,80070.0,Hg2212,3.8606,3.8606,28.915,2.4693,1.9394,
661,89161.0,Hg2212,3.796,3.796,28.433,2.28665,1.8989,
662,84286.0,Hg1212,3.8628,3.8628,12.407,2.7729,1.9314,
663,84285.0,Hg1212,3.8643,3.8643,12.445,2.8163,1.9324,
664,86533.0,Hg1212,3.8684,3.8684,12.235,2.7736,1.9344000000000001,
665,79279.0,Hg1212,3.80806,3.80806,12.0048,2.2929,1.9083,
666,82057.0,Hg1212,3.8623,3.8623,12.7104,2.8255,1.9311,
667,85284.0,Hg1212,3.85807,3.85807,12.5524,2.7238,1.9293,
668,78590.0,Hg1212,3.9002,3.9002,12.5135,2.4651,1.9603,
669,74096.0,Hg1212,3.8463,3.8018,12.154,2.2399,1.9203000000000001,
670,74137.0,Hg1212,3.8543,3.8543,12.6416,2.7988,1.9271,
671,86534.0,Hg1212,3.8619,3.8619,12.434,2.5937,1.9351,
672,75853.0,Hg1212,3.8584,3.8584,12.6646,2.8115,1.9306,
673,87284.0,Hg1212,3.8014,3.8101,12.0124,2.4423000000000004,1.90395,
674,74104.0,Hg1212,3.8552,3.8552,12.6651,2.7749,1.9276,
675,74103.0,Hg1212,3.863,3.863,12.6978,2.8239,1.9315,
676,84288.0,Hg1212,3.8575,3.8575,12.295,2.70485,1.9287,
677,82056.0,Hg1212,3.8586,3.8586,12.697,2.8123,1.9293,
678,84103.0,Hg1212,3.869,3.869,12.14,2.3322333333333334,1.9399,
679,74135.0,Hg1212,3.8526,3.8526,12.6367,2.7863,1.9263,
680,78591.0,Hg1212,3.8857,3.8857,12.559,2.6876,1.9443,
681,75725.0,Hg1212,3.8493,3.8493,12.6461,2.7872,1.9246,
682,74143.0,Hg1212,3.8554,3.8554,12.6836,2.7751,1.9277,
683,86535.0,Hg1212,3.8565,3.8565,12.199,2.5054,1.9314,
684,79281.0,Hg1212,3.80806,3.80806,12.0048,2.22035,1.9479000000000002,
685,74105.0,Hg1212,3.85766,3.85766,12.6562,2.7388,1.9364,
686,75742.0,Hg1212,3.8116,3.8116,12.1337,2.3405,1.9097,
687,92621.0,Hg1212,3.8634,3.8634,12.203,2.35485,1.9403,
688,80716.0,Hg1212,3.858,3.858,12.6812,2.7987,1.929,
689,87589.0,Hg1212,3.8586,3.8586,12.697,2.8123,1.9293,
690,88531.0,Hg1212,3.8665,3.8665,12.0802,2.2324,1.9371,
691,86525.0,Hg1212,3.863,3.863,12.4683,2.6189,1.9341,
692,84287.0,Hg1212,3.8601,3.8601,12.35,2.7034,1.9301,
693,74095.0,Hg1212,3.8259,3.8259,12.0029,2.3069,1.9201,
694,75778.0,Hg1212,3.8564,3.8564,12.682,2.63725,1.94885,
695,154993.0,Hg1212,3.8053,3.8053,12.007,2.2501,1.9118,
696,56693.0,Hg1212,3.8565,3.8565,12.711,2.7671,1.9283,
697,84077.0,Hg1212,3.8712,3.8712,12.5385,2.4672,1.9375,
698,74139.0,Hg1212,3.8594,3.8594,12.6946,2.7991,1.9297,
699,87290.0,Hg1212,3.8532,3.8532,12.1199,2.1548499999999997,1.9344,
700,79280.0,Hg1212,3.80806,3.80806,12.0048,2.25068,1.9086,
701,56618.0,Hg1212,3.8523,3.8523,12.1199,2.1548499999999997,1.934,
702,40614.0,Hg1212,3.8905,3.8905,12.546,2.735,1.9789,
703,84284.0,Hg1212,3.8687,3.8687,12.496,2.8603,1.9343,
704,74078.0,Hg1212,3.87,3.87,12.537,2.6302,1.941,
705,87286.0,Hg1212,3.8152,3.8152,12.0621,2.4679,1.9076,
706,85265.0,RE123,3.806,3.861,11.653,2.3142,1.9252500000000001,
707,248514.0,RE123,3.8922,3.8922,11.621,2.2354,1.9604,
708,66633.0,RE123,3.8328,3.892,11.717,2.3387,1.933,
709,66432.0,RE123,3.89169,3.89169,11.7165,2.3022,1.9458,
710,63430.0,RE123,3.8123,3.8756,11.6576,2.293,1.9245,
711,89198.0,RE123,3.88498,3.88498,11.73878,2.3104,1.9424,
712,67080.0,RE123,3.8649,3.9243,11.783,2.2965,1.9473,
713,96693.0,RE123,3.8978,3.8978,11.6951,2.2185,1.9489,
714,74122.0,RE123,3.84215,3.88721,11.67772,2.2923,1.9392,
715,89205.0,RE123,3.88537,3.88537,11.77323,2.37,1.9455,
716,41365.0,RE123,3.8354,3.8788,11.751,2.4312,1.9319,
717,96696.0,RE123,3.8742,3.8742,11.6569,2.2264,1.9371,
718,164700.0,RE123,3.89505,3.89505,11.6897,2.2542,1.9475,
