Repository: CompRhys/apical

# apical
Investigation of structural dependencies of cuprates on the apical and in-plane distances

# Data Guide

In all cases whilst compiling this data we have been careful to include as much meta-information as possible to allow data to be traced back to it's original sources. For SuperCon this takes the form of the SuperCon "num :" reference id and then the source publication details. For ICSD we provide the ICSD collection code.

We acknowledge the Japanese National Institute for Materials Science for maintaining the [SuperCon](https://supercon.nims.go.jp/index_en.html) database as well as FIZ Karlsruhe GmbH for maintaining [ICSD](https://www.fiz-karlsruhe.de/en/produkte-und-dienstleistungen/inorganic-crystal-structure-database-icsd).

## super_cuprates

This is a processed data set of cuprates identified from the SuperCon data set.

## super_cleaned

This is the subset of all the cuprates for which lattice information was available.

## super_apical

This is the subset of all the cuprates for which lattice information and sufficient reference data were available. Estimates of the apical and in-plane distances are given.

## super_top

This is the subset of all the cuprates for which lattice information and sufficient reference data were available that are believed to be optimally oxygen doped. Estimates of the apical and in-plane distances are given.

## icsd_cuprates

This is a processed data set containig apical and in-plane distances for cuprate materials identified by filtering the ICSD database.

## icsd_cleaned

This is the subset of materials that were identified as being consistent with the supercon data set.

## icsd_removed

This is the subset of materials that was identified as being anomalous with respect to the supercon data set.

File: processed-data/super_stanev.csv (part 1 of 3)
num :,element :,str3 :,tc :,refno :
658,Ba0.65K0.35Bi1O3,BKBO,23.0,PHC1570237
703,Ba0.6K0.4Bi1O3,BKBO,31.5,PRB0399682
762,Ba0.6K0.4Bi1O3,BKBO,28.9,PHC1710181
973,Ba0.6K0.4Bi1O3,BKBO,29.0,PRB0406862
1301,Ba0.77K0.23Bi1O3,BKBO,28.0,SSC0680647
1303,Ba0.7K0.75Bi1OY,BKBO,29.0,SSC0670879
1304,Ba0.9K0.2Bi1O3-Z,BKBO,20.0,PRB0373745
1305,Ba0.9K0.24Bi1O3-Z,BKBO,22.0,PRB0373745
1306,Ba0.9Rb0.2Bi1O3-Z,BKBO,15.0,PRB0373745
1307,Ba0.6K0.4Bi1O3-Z,BKBO,26.0,PRB0397339
1461,Ba0.6K0.4Bi1O3,BKBO,27.0,SSC0701155
1733,Ba0.5K0.5Bi1O3,BKBO,24.0,PR0422551
1831,Ba0.6K0.4Bi1O3,BKBO,16.0,PHC1690391
1862,Ba0.6K0.4Bi1O3,BKBO,18.0,PHC1690294
2232,Ba0.6K0.4Bi1O3,BKBO,25.5,PR0437955
2233,Ba0.6K0.4Bi1O3,BKBO,25.5,PR0437955
2287,Ba0.65K0.35Bi1O3,,27.0,PHC1560027
2288,Ba0.63K0.37Bi1O3,,27.7,PHC1560027
2289,Ba0.6K0.4Bi1O3,,28.0,PHC1560027
2290,Ba0.55K0.45Bi1O3,,25.6,PHC1560027
2902,Ba0.6K0.4Bi1O3,BKBO,32.0,PHC1800331
2968,Li1Ti1O4,LTO,12.15,PR0445326
3054,Ba0.6K0.4Bi1O3,BKBO,28.0,DE0611670
3055,Ba1Pb0.75Bi0.25O3,BPBO,10.5,DE0611670
3170,C60Rb3,,29.8,PRL0681058
3171,C60K3,fullerene,12.8,PRL0681054
3172,C60Rb3,,28.0,JJP0310166
3173,C60Rb3,,12.25,JJP0310166
3175,Cs3C60,,29.5,NAT3520223
3176,Cs2Rb1C60,,33.0,NAT3520222
3177,Cs1Rb2C60,,31.0,NAT3520222
3178,Rb3C60C60,,29.0,NAT3520222
3179,C60Rb2,,29.0,NAT3520222
3180,C60Rb4,,29.0,NAT3520222
3181,C60K3,fullerene,19.3,PRL0670271
3182,C60K3,,13.0,NAT3500600
3183,C60K3,,18.0,NAT3500600
3384,Ba0.63K0.37Bi1O3,BKBO,29.1,PHC1950373
3385,Ba0.63K0.37Bi1O3,BKBO,30.0,PHC1950373
3476,C60Rb3,fullerene,28.6,PLA1640355
3477,C60K3,fullerene,20.0,PLA1640355
3478,Ba0.6K0.4Bi0.9Pb0.1O3,BKBO,21.5,PR0461144
3479,Ba0.6K0.4Bi0.8Pb0.2O3,BKBO,14.7,PR0461144
3480,Ba0.7K0.3Bi0.7Pb0.3O3,BKBO,14.6,PR0461144
3481,Ba0.6K0.4Bi0.7Pb0.3O3,BKBO,11.3,PR0461144
3482,Ba0.9K0.1Bi0.4Pb0.6O3,BKBO,11.3,PR0461144
3619,Ba0.62K0.38Bi1O3,BKBO,29.5,PHC1950195
3624,Ba0.7K0.3Bi1O3,BKBO,29.9,PR0414126
3625,Ba0.65K0.35Bi1O3,BKBO,29.2,PR0414126
3626,Ba0.6K0.4Bi1O3,BKBO,28.5,PR0414126
3627,Ba0.575K0.425Bi1O3,BKBO,27.3,PR0414126
3628,Ba0.5K0.5Bi1O3,BKBO,19.55,PR0414126
3872,C60K3,fullerene,18.0,PR0465880
3873,C60Rb3,fullerene,30.0,PR0465880
3874,C60K3,fullerene,18.7,PR0465876
4051,C60K3,K3C60,19.5,PR04614936
4052,C60Rb3,K3C60,28.4,PR04614936
4063,Ba0.6K0.4Bi1O3,BKBO,25.5,PR0422684
4139,Ba0.625K0.375Bi1O3,BKBO,27.5,APL0572356
4146,Ba0.6K0.4Bi1O3,BKBO,25.5,PHB1690705
4147,Ba1Pb0.78Bi0.22O3,BPBO,10.3,JPS0582135
4344,Ba0.65K0.35Bi1O2.99,BKBO,18.7,PHC2010043
4345,Ba0.59K0.41Bi1O2.96,BKBO,20.4,PHC2010043
4346,Ba0.52K0.48Bi1O2.93,BKBO,20.6,PHC2010043
4347,Ba0.48K0.52Bi1O2.9,BKBO,21.1,PHC2010043
4348,Ba0.45K0.55Bi1O2.83,BKBO,18.95,PHC2010043
4650,Ba0.65K0.35Bi1O2.984,BKBO,27.9,PHC2220257
4651,Ba0.525K0.475Bi1O2.917,BKBO,25.9,PHC2220257
4652,Ba0.6K0.4Bi1O2.926,BKBO,27.6,PHC2220257
4725,Na1N1C60,fullerene,14.7,SSC0870375
4744,Ba0.55K0.45Bi1O3,BKBO,22.5,PR0486617
4745,Ba0.55K0.45Bi1O3,BKBO,20.0,PR0486617
5001,BaKBi1O3,BKBO,30.9,SSC0850501
5002,BaKBi1O3,BKBO,28.0,SSC0850501
5003,BaKBi1O3,BKBO,32.0,SSC0850501
5133,Ba1.7K0.3Pb0.95Bi0.05O4,T,11.0,PR0478008
5134,Ba1.9K0.1Pb0.85Bi0.15O4,T,12.5,PR0478008
5135,Ba1.7K0.3Pb0.9Bi0.1O4,T,11.0,PR0478008
5345,C60K3,fullerene,17.8,PHC2280181
5346,C60Rb3,fullerene,29.5,PHC2280181
5347,C60Rb3,fullerene,30.0,PHC2280175
5544,Ba0.625K0.375Bi1O3,BKBO,30.0,NAT3470369
5545,Ba0.6K0.4Bi1O3,BKBO,27.25,APL0591905
5546,Ba0.6K0.4Bi1O3,BKBO,28.0,APL0610480
5821,Na2Cs1C60,,11.7,SSC0930269
6294,C60K3,,19.3,PR05215517
6295,C60Rb3,,30.0,PR05215517
6498,Nd1.3Ba1.3Sr0.4O6.828,Y123,35.0,PHC2610105
6983,BaKBi1O3,BKBO,31.8,PR05406133
7311,Bi1.95Sr1.45La0.6Ca1O6+z,Bi2201,25.0,SST0090297
7537,Ba1Pb0.75Bi0.25O3,BPBO,12.0,SSC1010129
7912,Ba0.9K0.1Pb1O3,ABO3,30.0,PHC2350075
8344,Ba0.6K0.4Bi1O3+Z,BKBO,31.0,SSC1080059
8345,Ba0.6K0.4Bi1O3+Z,BKBO,31.0,SSC1080059
8346,Ba0.66K0.34Bi1O3+Z,BKBO,30.0,SSC1080059
8347,Ba0.76K0.24Bi1O3+Z,BKBO,28.0,SSC1080059
8348,Ba0.83K0.17Bi1O3+Z,BKBO,20.0,SSC1080059
8378,Ba0.65K0.35Bi1O3,BKBO,30.0,PR0409400
8379,Ba0.55K0.45Bi1O3,BKBO,30.0,PR04903502
8398,Ba0.66K0.34Bi1O3,BKBO,30.0,PR05812355
8399,Ba0.63K0.37Bi1O3,BKBO,29.0,PR05812355
8400,Ba0.59K0.41Bi1O3,BKBO,31.0,PR05812355
8401,Ba0.6K0.4Bi1O3,,31.4,PHC1940194
8402,Ba0.62K0.38Bi1O3.1,BKBO,29.5,PHC2150350
8403,Ba0.63K0.37Bi1O3,BKBO,32.0,PHC2100133
8404,Ba0.5K0.5Bi1O3,BKBO,15.5,PHC2290389
8405,Ba0.54K0.46Bi1O3,BKBO,18.0,PR05106171
8406,Ba0.63K0.37Bi1O3,BKBO,30.0,PR05106171
8407,Ba0.6K0.4Bi1O3,BKBO,30.8,PR05004144
8408,Ba0.51K0.49Bi1O3,BKBO,17.2,APL0640244
8409,Ba0.65K0.35Bi1O3,BKBO,31.8,PR05406133
8454,Ba0.5K0.5Bi1O3,BKBO,23.5,PR0422551
8455,Ba0.6K0.4Bi1O3,BKBO,28.6,PHC2290389
8543,Ba1K1Bi1O4,BKBO,23.0,EPL0410207
8558,Ba0.54K0.46Bi1O3,BKBO,23.0,EPL0410207
8559,Ba0.5K0.5Bi1O3,BKBO,20.0,LTP1051237
8595,Ba1K1Bi1O3,BKBO,23.3,PRL0824930
8622,Nd1Ba1.65La0.35O6.69,Y123,36.5,PHC3200087
8623,Nd1Ba1.6La0.4O6.68,Y123,37.0,PHC3200087
9517,Sr1Nb2Oz,,11.5,JJP0301155
9518,Sr0.9Nd0.1Nb2Oz,,11.5,JJP0301155
9519,Ca1Nb2Oz,,11.0,JJP0301155
9540,Ba0.62K0.38Bi1O3,BKBO,21.5,SSC0780967
9541,Ba0.57K0.43Bi1O3,BKBO,21.2,SSC0780967
9542,Ba0.54K0.46Bi1O3,BKBO,19.0,SSC0780967
9543,Ba0.52K0.48Bi1O3,BKBO,18.7,SSC0780967
9544,Ba0.5K0.5Bi1O3,BKBO,16.5,SSC0780967
9545,Ba0.6K0.4Bi1O3,BKBO,31.2,PHC2670270
9546,Ba0.6K0.4Bi1O3,BKBO,29.1,PHC2670270
9550,Ba0.6K0.4Bi1O3,BKBO,29.0,PR06114815
9551,Ba0.6K0.4Bi1O3,BKBO,27.0,PR06114815
9552,Ba1Pb0.75Bi0.25O3,BPBO,11.6,PR06114804
9565,Sr0.4K0.6Bi1O3,BKBO,12.0,NAT3900148
9566,Sr0.5Rb0.5Bi1O3,BKBO,13.0,NAT3900148
9567,Sr0.4K0.6Bi1O3,BKBO,11.18,PR06211977
9568,Sr0.4K0.6Bi1O3,BKBO,11.0,PR06211977
9569,Sr0.4K0.6Bi1O3,BKBO,11.5,PR06211977
9755,Ho1Nb1O3-z,ABO3,15.0,PHC3510363
9841,Sr0.4K0.6Bi1O3,BKBO,11.3,P064064502
9842,Sr0.4K0.6Bi1O3,BKBO,11.55,P064064502
9867,Ba0.5Nb1O2-z,,19.75,JEL0600440
9868,Ba0.25Nb1O2-z,,18.05,JEL0600440
9893,Sr0.4K0.6Bi1O3,BKBO,11.3,SUP0140341
10073,Ba0.64K0.36Bi1O3,,28.5,PR04903502
12065,Y1Ni2B2C1,LuNi2B2C,14.6,L093156802
33056,K0.85La0.15Bi1O3,BKBO,10.25,PHC3560012
33057,K0.8La0.2Bi1O3,BKBO,12.2,PHC3560012
33058,K0.75La0.25Bi1O3,BKBO,12.2,PHC3560012
33064,Rb1Bi1O3,BKBO,11.0,PHC3050275
33065,Rb0.9Bi1.1O3,BKBO,11.0,PHC3050275
33066,Rb0.7Bi1.3O3,BKBO,11.0,PHC3050275
33067,Rb0.6Bi1.4O3,BKBO,11.0,PHC3050275
33068,K1Bi1O3,BKBO,10.2,PHC3050275
33069,K0.95Bi1.05O3,BKBO,10.2,PHC3050275
33070,K0.9Bi1.1O3,BKBO,10.2,PHC3050275
33071,K0.8Bi1.2O3,BKBO,10.2,PHC3050275
33232,Li2.6Ti1.7O4,Li2TiO4,11.4,SSC0200995
33233,Li2.6Ti1.9O4,Li2TiO4,11.2,SSC0200995
33234,Li2.6Ti2.7O4,Li2TiO4,10.9,SSC0200995
33415,Ba0.6K0.4Bi1O3,BKBO,30.9,PHC3570252
33416,Ba0.6K0.4Bi0.99Pr0.01O3,BKBO,26.4,PHC3570252
33417,Ba0.6K0.4Bi0.979Pr0.021O3,BKBO,23.5,PHC3570252
33418,Ba0.6K0.4Bi0.969Pr0.031O3,BKBO,18.4,PHC3570252
33419,Ba0.6K0.4Bi0.955Pr0.045O3,BKBO,14.4,PHC3570252
33420,Ba0.6K0.4Bi0.933Pr0.067O3,BKBO,11.1,PHC3570252
33423,Ba0.47K0.53Bi1O3,BKBO,11.0,PHC3570252
33730,Ba0.635K0.365Bi1O3,BKBO,30.4,PHC3840343
33731,Ba0.557K0.443Bi1O3,BKBO,25.0,PHC3840343
33732,Ba0.445K0.555Bi1O3,BKBO,14.0,PHC3840343
33740,Ba0.45K0.55Bi1O3,BKBO,12.7,JCG2110471
33741,Ba0.5K0.5Bi1O3,BKBO,18.6,JCG2110471
33742,Ba0.644K0.356Bi1O3,BKBO,29.0,JCG2110471
33743,Ba0.613K0.387Bi1O3,BKBO,30.7,JCG2110471
33744,Ba0.584K0.416Bi1O3,BKBO,28.8,JCG2110471
33745,Ba0.553K0.447Bi1O3,BKBO,25.5,JCG2110471
33746,Ba0.542K0.458Bi1O3,BKBO,23.1,JCG2110471
33747,Ba0.595K0.405Bi1O3,BKBO,31.2,JCG2110471
33748,Ba0.665K0.335Bi1O2.985,BKBO,27.3,PCS0601933
33749,Ba0.66K0.34Bi1O3,BKBO,26.2,PCS0601933
33750,Ba0.63K0.37Bi1O3,BKBO,28.3,PCS0601933
33751,Ba0.6K0.4Bi1O2.977,BKBO,29.0,PCS0601933
33752,Ba0.57K0.43Bi1O2.983,BKBO,25.6,PCS0601933
33753,Ba0.51K0.49Bi1O2.974,BKBO,22.2,PCS0601933
33754,Ba0.46K0.56Bi1O2.965,BKBO,14.8,PCS0601933
33843,Ba0.61K0.39Bi1O3,BKBO,31.5,P067024505
33850,Ba0.6K0.4O3,BKBO,30.8,MRB0361505
34043,Ba0.635K0.365Bi1O3,BKBO,30.4,PHC3570414
34044,Ba0.557K0.443Bi1O3,BKBO,25.0,PHC3570414
34045,Ba0.445K0.555Bi1O3,BKBO,17.0,PHC3570414
34050,Ba0.6Rb0.4Bi1O3,BKBO,29.0,PR04002690
34377,Ba0.63K0.37Bi1O3,BKBO,31.0,PHC4030200
34378,Ba0.63K0.37Bi1O3,BKBO,31.0,PHC3410729
34530,Ba1Pb0.8Bi0.2O3,BPBO,10.25,APP0220205
34531,Ba1Pb0.75Bi0.25O3,BPBO,11.7,APP0220205
34532,Ba1Pb0.7Bi0.3O3,BPBO,11.23,APP0220205
34534,Li1Ti2O4,spinel,11.4,P070054519
34540,Li1Ti2O4,spinel,11.7,LTP0250177
34541,Li1.05Ti1.95O4,spinel,12.0,LTP0250177
34558,Li1Ti2O4,spinel,12.9,ZPS0760303
34559,Li1Ti2O4,spinel,12.4,ZPS0760303
34560,Li1.04Ti1.96O4,spinel,12.1,ZPS0760303
34561,Li1.08Ti1.92O4,spinel,11.8,ZPS0760303
34562,Li1.12Ti1.88O4,spinel,10.4,ZPS0760303
34568,Li0.98Mg0.02Ti2O4,spinel,11.9,ZPS0760303
40030,C3La2,Pu2C3,13.5,P072064520
40032,C3Y2,Pu2C3,17.3,APL0842859
40033,Y2C2.9B0.1,Pu2C3,16.4,APL0842859
40034,C3La2,Pu2C3,11.1,PR0140128
40050,B2Mg1,AlB2,38.0,P072064527
40051,Mg1B0.96C0.04,AlB2,35.5,P072064527
40052,Mg1B0.9C0.1,AlB2,30.0,P072064527
40053,Mg1B0.85C0.15,AlB2,24.0,P072064527
40054,B2Mg1,AlB2,38.73,P072094504
40060,Pu1Co0.5Rh0.5Ga5,HoCoGa5,15.5,P072104508
40061,Pu1Co0.1Rh0.9Ga5,HoCoGa5,10.2,P072104508
40066,Pu1Co0.9Ni0.1Ga5,HoCoGa5,16.6,P072104508
40070,B2Mg1,AlB2,39.0,P063224522
40093,Pu1Co1Ga5,HoCoGa5,18.5,MMM2720154
40099,La0.6Rh4P12,skutterudite,17.0,JP01707353
40120,B2Mg1,AlB2,38.7,P072220505
40139,Li1Ti2O4,spinel,12.1,PHC4320053
40144,Mg1B1.95C0.05,AlB2,34.0,PHC4320193
40145,Mg1B1.9C0.1,AlB2,27.5,PHC4320193
40146,Mg1B1.9C0.1,AlB2,34.2,PHC4320257
40147,Mg1B1.9C0.1,AlB2,35.4,PHC4320257
40166,Li1Ti2O4,spinel,11.0,CEM0540136
40167,Li1.05Ti1.95O4,spinel,10.5,CEM0540136
40168,Li1.07Ti1.93O4,spinel,10.4,CEM0540136
40169,Li1.1Ti1.9O4,spinel,10.3,CEM0540136
40207,Y2C2Br0.5I1.5,,11.6,PHC3410719
40304,Mo1N1,,12.0,PR08700799
40328,C1,,12.0,L096057001
40335,Zr1N1Cl0.7,,14.0,JPS0742586
40356,B2Mg1,AlB2,36.6,SSC1330321
40357,Mg0.99Pb0.01B2,AlB2,35.9,SSC1330321
40358,Mg0.98Pb0.02B2,AlB2,35.5,SSC1330321
40360,Mg0.94Pb0.06B2,AlB2,35.0,SSC1330321
40361,Mg0.9Pb0.1B2,AlB2,34.0,SSC1330321
40387,Mg1B1.89C0.11,AlB2,34.7,PCS0670360
40388,Mg1B1.834C0.166,AlB2,32.0,PCS0670360
40389,Mg1B1.8C0.2,AlB2,28.8,PCS0670360
40390,Mg1B1.736C0.264,AlB2,17.6,PCS0670360
40391,B2Mg1,AlB2,38.7,PCS0670360
40392,Mg0.98Al0.02B2,AlB2,35.9,PCS0670360
40393,Mg0.92Al0.08B2,AlB2,31.6,PCS0670360
40394,Mg0.82Al0.18B2,AlB2,25.7,PCS0670360
40395,Mg0.79Al0.21B2,AlB2,27.1,PCS0670360
40495,Y1,,17.0,P073094522
40625,Zr0.5Hf0.5V2,MgCu2(Laves),10.1,APL0180235
40630,Pd0.7Ag0.3H0.8,,15.6,ZPB2680261
40631,Pd0.84Au0.16H0.9,,13.6,ZPB2680261
40632,C6Ca1,,11.46,L096107008
40642,C6Ca1,,11.3,PHC4390043
40669,Li1Ti2O4,spinel,12.3,P073184521
40684,B2Mg1,AlB2,38.5,P073214505
40689,B2Mg1,AlB2,38.8,P073214508
40690,Mg0.95Al0.025Li0.025B2,AlB2,37.0,P073214508
40691,Mg0.9Al0.05Li0.05B2,AlB2,36.4,P073214508
40692,Mg0.8Al0.1Li0.1B2,AlB2,32.9,P073214508
40693,Mg0.7Al0.15Li0.15B2,AlB2,32.0,P073214508
40694,Mg0.65Al0.175Li0.175B2,AlB2,30.7,P073214508
40695,Mg0.6Al0.2Li0.2B2,AlB2,26.1,P073214508
40696,Mg0.55Al0.225Li0.225B2,AlB2,25.6,P073214508
40722,C1Ta1,,10.16,PHC4340173
40723,C1Ta1,,10.16,PHC4340173
40725,Nb0.4Ta0.6C1,,11.8,PR138A1170
40726,C1Ta1,,10.2,PR138A1170
40727,C0.44Mo0.56,,13.0,PR138A1170
40740,C1,,15.0,SCI2922462
40767,C6Ca1,,11.1,P074024505
40810,C60K3,fullerene,19.3,PR05215517
40811,C60Rb3,fullerene,30.0,PR05215517
40825,C60K3,fullerene,19.7,SSC0860643
40827,Ge1Nb3,Cr3Si(A15),19.09,SSC0560589
40828,Ge1Nb3,Cr3Si(A15),20.46,SSC0560589
40832,Ga0.222V0.778,Cr3Si(A15),12.3,SSC0390773
40833,Ga0.236V0.764,Cr3Si(A15),14.6,SSC0390773
40834,Ga0.248V0.752,Cr3Si(A15),15.1,SSC0390773
40835,Ga0.253V0.747,Cr3Si(A15),14.9,SSC0390773
40836,Ga0.265V0.735,Cr3Si(A15),13.6,SSC0390773
40837,Ga0.281V0.719,Cr3Si(A15),12.2,SSC0390773
40838,Ga0.296V0.704,Cr3Si(A15),12.1,SSC0390773
40839,Ga0.25V0.75,Cr3Si(A15),15.3,SSC0390773
40840,Nb3Sn1,Cr3Si(A15),17.6,SSC0390959
40841,Nb3Sn1,Cr3Si(A15),17.4,SSC0390959
40842,Nb3Sn1,Cr3Si(A15),18.0,SSC0390959
40843,Nb3Sn1,Cr3Si(A15),17.6,SSC0390959
40844,Nb3Sn1,Cr3Si(A15),17.4,SSC0390959
40846,Nb3Pt1,Cr3Si(A15),10.9,SSC0300723
40847,Au1Nb3,Cr3Si(A15),10.7,SSC0300723
40848,Nb3Au0.7Pt0.3,Cr3Si(A15),13.0,SSC0300723
40852,Si1V3,Cr3Si(A15),17.0,SSC0360721
40853,Si1V3,Cr3Si(A15),16.8,SSC0330581
40857,Li0.06Zr1N1Cl1,,15.2,L097107001
40861,B2Mg1,AlB2,38.5,PHC4490053
40862,Mg0.99Al0.01B2,AlB2,38.0,PHC4490053
40863,Mg0.98Al0.02B2,AlB2,37.5,PHC4490053
40864,Mg0.95Al0.05B2,AlB2,36.5,PHC4490053
40865,Mg0.92Al0.08B2,AlB2,35.5,PHC4490053
40920,Mg1B1.924C0.076,AlB2,35.4,P074144511
40921,Mg1B1.868C0.132,AlB2,33.15,P074144511
40922,Mg1B1.81C0.19,AlB2,30.57,P074144511
40978,Mg0.983Al0.017B1,AlB2,35.9,P074184523
40979,Mg0.927Al0.073B1,AlB2,33.0,P074184523
42006,Ba1Pb0.75Bi0.25O3,BPBO,12.5,JTL0820081
42007,Mo1B0.01C0.82,NaCl,12.2,MPL0110939
42008,Mo1B0.03C0.82,NaCl,11.8,MPL0110939
42009,Mo1B0.05C0.82,NaCl,11.5,MPL0110939
42012,Mo0.95Hf0.05C0.7,NaCl,10.9,MPL0110939
42013,Mo0.95Hf0.05C0.73,NaCl,12.0,MPL0110939
42014,Mo0.95Hf0.05C0.74,NaCl,12.4,MPL0110939
42018,C0.75Mo1,,14.7,MPL0110939
42019,C6Ca1,GIC,11.4,P074214513
42056,C3Y2,Pu2C3,15.7,J076023704
42071,C6Ca1,GIC,11.62,P075014509
42072,C6Ca1,GIC,11.57,P075014509
42076,Y1,,19.5,PHC4510082
42077,Ca1,,25.0,J075083703
90051,B2Mg1,AlB2,38.6,SST0180183
90052,Mg0.9Al0.1B2,AlB2,37.5,SST0180183
90053,Mg0.8Al0.2B2,AlB2,33.4,SST0180183
90054,Mg0.7Al0.3B2,AlB2,26.7,SST0180183
90116,P1,cubic,10.7,PR05016274
90123,B2Mg1,AlB2,39.0,P071144505
90124,Mg0.95Al0.05B2,AlB2,36.6,P071144505
90125,Mg0.93Al0.07B2,AlB2,35.8,P071144505
90126,Mg0.9Al0.1B2,AlB2,33.4,P071144505
90127,Mg0.85Al0.15B2,AlB2,31.5,P071144505
90128,Mg0.8Al0.2B2,AlB2,29.1,P071144505
90129,B2Mg1,AlB2,38.8,P071144512
90130,Mg0.9Al0.1B2,AlB2,32.1,P071144512
90131,Mg0.8Al0.2B2,AlB2,25.6,P071144512
90133,Mg1B1.924C0.076,AlB2,36.0,P071144512
90134,Mg1B1.8C0.2,AlB2,21.0,P071144512
90147,Nb1N1.34O0.27,,11.3,622
90148,Nb1N1.25O0.25,,11.9,622
90149,Nb1N1.22O0.18,,12.3,622
90150,Nb1N1.08O0.27,,12.8,622
90151,Nb1N0.9O0.02,,14.7,622
90233,B2Mg1,AlB2,38.7,PHC4200083
90234,Mg1B1.924C0.076,AlB2,35.5,PHC4200083
90235,Mg1B1.85C0.15,AlB2,27.2,PHC4200083
90236,Mg1B1.8C0.2,AlB2,21.5,PHC4200083
90237,Mg0.8Al0.2B2,AlB2,22.9,PHC4200083
90238,B2Mg1,AlB2,30.4,PHC4200083
90239,B2Mg1,AlB2,22.8,PHC4200083
90240,B2Mg1,AlB2,17.1,PHC4200083
90241,B2Mg1,AlB2,13.6,PHC4200083
90243,Mg0.978Al0.022B2,AlB2,34.7,P071174506
90244,Mg0.956Al0.044B2,AlB2,34.0,P071174506
90245,Mg0.915Al0.085B2,AlB2,32.4,P071174506
90246,Mg0.815Al0.185B2,AlB2,25.3,P071174506
90247,B2Mg1,AlB2,38.2,P071174506
90248,Mg0.815Al0.09B2,AlB2,32.7,P071174506
90249,Mg0.815Al0.18B2,AlB2,25.7,P071174506
90250,Mg0.815Al0.024B2,AlB2,35.0,P071174506
90251,Mg0.815Al0.092B2,AlB2,32.0,P071174506
90265,C60Rb3,fullerene,30.9,P072024521
90266,Zr1N1Cl0.7,,12.8,P072020501
90298,B2Mg1,AlB2,38.2,PHC4240079
90299,Mg0.99Cr0.01B2,AlB2,36.7,PHC4240079
90300,Mg0.98Cr0.02B2,AlB2,35.3,PHC4240079
90301,Mg0.97Cr0.03B2,AlB2,35.1,PHC4240079
90330,C6Ca1,,11.5,L095087003
90332,C6Ca1,,11.5,MAT0503570
90361,Nb3Sn1,Cr3Si(A15),17.9,PR1201964
93309,B2Mg1,AlB2,38.81,PHC4070031
100017,Ag0.16D0.47Pd0.84,,15.3,1901
100063,Al0.9As0.05Ga0.05Nb3,,19.2,939
100078,Al0.95Be0.05Nb3,Cr3Si(A15),19.6,1360
100082,Al0.95B0.05Nb3,Cr3Si(A15),19.1,1360
100097,Al0.5Ga0.5V3,Cr3Si(A15),12.9,1073
100098,Al0.5Ga0.5Nb3,,19.0,1339
100099,Al0.9Ga0.1Nb3,,17.7,1976
100108,Al1Cr0.3Nb2.7,,14.1,1976
100109,Al0.8Ge0.2Nb3,Cr3Si(A15),20.05,823
100110,Al0.9Ge0.1Nb3,,18.9,1976
100111,Al1Ge1Nb3,Cr3Si(A15),19.5,1660
100112,Al0.77Ge0.23Nb3,Cr3Si(A15),20.75,1819
100119,Al0.1Ga0.9V3,Cr3Si(A15),13.9,1073
100120,Al0.3Ga0.7V3,Cr3Si(A15),13.9,1073
100129,Al0.75Ge0.25Nb3.8,,20.34,1966
100130,Al0.75Ge0.25Nb0.003,,20.7,876
100131,Al0.66Ge0.22Nb3.1,Cr3Si(A15),20.29,1446
100132,Al0.75Ge0.25Nb3,Cr3Si(A15),20.2,885
100145,Al1Nb3,,18.1,1075
100146,Al1Nb3,,18.52,939
100147,Al1Nb3,Cr3Si(A15),18.8,1215
100149,Al0.33Nb0.67,sigma-CrFe,13.5,557
100154,Al0.5Mo5S6Sn1,,14.2,1597
100157,Al1Nb2.1V0.9,Cr3Si(A15),12.5,1073
100158,Al1Nb1Sn1,Cr3Si(A15),17.45,1115
100159,Al0.5Nb3Sn0.5,,15.8,1404
100160,Al0.22Nb0.75Si0.3,,19.2,1821
100161,Al0.9Nb3Sb0.1,Cr3Si(A15),18.06,801
100162,Al0.95Nb3Sb0.5,Cr3Si(A15),17.81,801
100166,Al1Nb3,,17.4,1410
100167,Al1Nb3,,18.6,1660
100168,Al0.215Nb0.785,,17.97,859
100179,Al0.23Nb0.75Zr0.013,,18.3,1980
100180,Al1Nb2.7V0.3,Cr3Si(A15),15.4,1073
100185,Al0.2Si0.8V3,,15.7,1073
100186,Al0.1Si0.9V3,Cr3Si(A15),16.1,1073
100193,Al1V3,,10.3,1363
100195,Al1V3,Cr3Si(A15),10.3,824
100224,As0.15Bi0.15Nb3Sn0.7,,18.07,1982
100235,As0.15Ga0.15Nb3Sn0.7,,18.01,1982
100244,As0.15Nb3Sn0.7Tl0.15,,17.98,1982
100245,As0.15Nb3Sn0.85,,17.98,1982
100246,As0.15Nb3Pb0.15Sn0.7,,18.05,1982
100252,As0.15In0.15Nb3Sn0.7,,17.99,1982
100294,Au0.1C1.3Y0.9,Pu2C3,10.1,870
100313,Au0.25Nb0.75,Cr3Si(A15),11.2,1438
100315,Au1Nb3,Cr3Si(A15),11.5,492
100316,Au1Nb3,Cr3Si(A15),11.22,1466
100336,Au0.7Nb3Pt0.3,Cr3Si(A15),12.5,922
100387,B5Mo1.69Zr0.31,AlB2,11.2,767
100396,B3Mo6S8Sn1,,15.0,1309
100493,Be12Mg1Re1,,10.1,1769
100601,Bi0.15Ge0.15Nb3Sn0.7,,17.75,1982
100603,Bi0.15Ga0.15Nb3Sn0.7,,18.04,1982
100636,Bi0.15In0.15Nb3Sn0.7,,18.01,1982
100640,Bi0.15Nb3Sn0.7Tl0.15,,18.12,1982
100641,Bi0.15Nb3Sn0.85,,18.23,1982
100727,C1.35Ca0.1Y0.9,,10.5,870
100743,C1.45Cr0.1Y0.9,Pu2C3,12.4,870
100746,C0.75Hf0.05Mo0.95,NaCl,14.2,650
100750,C1.35Ge0.1Y0.9,Pu2C3,10.6,870
100769,C1.45La0.5Th0.5,,14.2,1148
100774,C3La2,Pu2C3,11.0,1971
100782,C0.69Mo1,NaCl,12.1,966
100783,C0.44Mo0.56,,13.0,1824
100785,C1Mo2,,10.8,966
100787,C1Mo1,NaCl,14.3,1006
100792,C1.5La0.9Th0.1,,12.9,1971
100794,C1.45Mo0.1Y0.9,Pu2C3,13.8,870
100795,C1Mo0.83Ti0.17,NaCl,10.2,522
100798,C1Mo0.9Ru0.1,NaCl,13.6,1006
100800,C1Mo0.9Re0.1,NaCl,13.8,1006
100803,C0.4Mo0.6,,11.2,571
100807,C1Nb1,NaCl,11.1,1542
100808,C0.98Nb1,,11.56,1703
100809,C1Nb1,,12.0,271
100812,C0.25N0.75Nb0.85Ti0.15,,17.8,1511
100814,C0.026N0.974Nb1,,17.2,1234
100815,C1N1Nb1,,17.3,1383
100816,C0.35N0.65Nb1,NaCl,17.8,559
100825,C1.35Nb0.1Y0.9,Pu2C3,10.8,870
100842,C1Ta1,NaCl,10.35,1542
100843,C1.35Sn0.1Y0.9,Pu2C3,10.2,870
100845,C1.35Si0.1Y0.9,Pu2C3,11.3,870
100852,C1.35Ru0.1Y0.9,Pu2C3,11.2,870
100853,C1.55Th0.3Y0.7,Pu2C3,17.0,870
100859,C1Ta0.5W0.5,,10.1,694
100860,C1Ta0.45W0.55,,10.5,128
100870,C1.35Ti0.1Y0.9,Pu2C3,10.7,870
100871,C1.5Ti0.3Y0.7,Pu2C3,12.9,870
100886,C1.45V0.1Y0.9,Pu2C3,11.5,870
100894,C1.45Y0.9Zn0.1,Pu2C3,13.0,870
100895,C1.45Y1,Pu2C3,11.5,870
100898,C3Y2,Pu2C3,11.5,868
100900,C1.55W0.1Y0.9,Pu2C3,14.5,870
100977,Ce0.12Si1V2.88,Cr3Si(A15),15.32,1913
101231,Ga0.8In0.2V3,Cr3Si(A15),12.7,1073
101234,Ga0.8Ge0.2V3,Cr3Si(A15),13.6,1073
101237,Ga0.4Nb0.6,Cr3Si(A15),20.3,1599
101239,Ga1Nb3,,14.5,1446
101240,Ga1Nb3,Cr3Si(A15),20.3,1970
101244,Ga0.5Mo5S6Sn1,,13.3,1725
101249,Ga0.5Si0.5V3,,18.2,1955
101250,Ga0.25Si0.75V3,,18.6,1955
101257,Ga1Nb2.4V0.6,Cr3Si(A15),12.5,1073
101258,Ga0.15Nb3Sn0.7Tl0.15,,18.14,1982
101259,Ga0.15Nb3Sb0.15Sn0.7,,16.89,1982
101260,Ga0.15Nb3Pb0.15Sn0.7,,18.11,1982
101264,Ga1V3,Cr3Si(A15),14.19,1407
101265,Ga1V3,Cr3Si(A15),15.4,1343
101266,Ga1V3,Cr3Si(A15),16.8,578
101272,Ga1Si1V3,Cr3Si(A15),18.6,1955
101283,Ga1V1,,16.45,460
101284,Ga1V3,,14.5,310
101296,Gd0.2Mo6Pb1S8,,14.3,1759
101314,Ge0.15Nn3Sn0.85,,17.8,1982
101315,Ge0.15Nb3Pb0.15Sn0.7,,17.82,1982
101316,Ge1Nb3,Cr3Si(A15),17.0,498
101317,Ge1Nb3,,22.1,1726
101323,Ge0.1Si0.9V3,Cr3Si(A15),14.4,1073
101371,Hf0.33Nb0.67,,17.0,1438
101411,Hf0.5V2Zr0.5,MgCu2(Laves),10.1,1189
101455,In0.15Nb3Sb0.15Sn0.7,,16.09,1982
101456,In0.15Nb3Sn0.85,,18.26,1982
101481,In0.2Si0.8V3,Cr3Si(A15),16.2,1073
101511,In1V3,Cr3Si(A15),13.9,824
101550,Ir0.125Rh0.125Zr0.75,,10.2,1438
101629,La0.2Mo6.35Pb0.8S8,,13.2,1759
101655,La0.06Si1V2.94,Cr3Si(A15),15.92,1913
101656,La0.006Si1V2.994,Cr3Si(A15),16.48,1913
101681,Mo1N1,,12.0,11
101688,Mn0.21Si1V2.79,Cr3Si(A15),15.5,1913
101689,Mn0.03Si1V2.97,Cr3Si(A15),16.25,1913
101693,Mo0.3Nb0.1Re0.6,,10.1,1438
101704,Mo1N1,,14.8,1841
101705,Mo6.35Pb1S8,,12.6,1759
101706,Mo6Pb0.92S7.5,,15.2,1309
101707,Mo5Pb1S7,,12.5,1725
101708,Mo5.1Pb1S6,,14.4,1597
101709,Mo5.1Pb0.9S6,,13.2,1597
101713,Mo3Os1,Cr3Si(A15),12.5,1692
101717,Mo0.55Pt0.05Re0.425,,11.25,1692
101726,Mo6.35Pb0.9S8Sn0.12,,11.0,1759
101728,Mo6Pb1S7,,14.0,1831
101732,Mo0.5Re0.5,,11.6,276
101733,Mo0.52Re0.48,,11.1,555
101734,Mo0.57Re0.43,,14.0,592
101735,Mo0.6Re0.4,,10.6,555
101736,Mo0.66Re0.34,,11.8,1331
101742,Mo1Ru1,,10.5,33
101749,Mo0.7Re0.3,Cr3Si(A15),15.0,1384
101759,Mo3S4Sn0.6,,14.2,614
101760,Mo5S6Sn1,,13.4,1163
101761,Mo6S7Sn1,,13.0,1831
101767,Mo0.05Tc0.95,,10.8,202
101768,Mo0.1Tc0.9,,13.4,202
101769,Mo0.25Tc0.75,,15.8,202
101770,Mo0.3Tc0.7,sigma-CrFe,12.0,202
101771,Mo0.4Tc0.6,,14.7,1656
101772,Mo0.45Tc0.55,,14.0,202
101773,Mo0.5Tc0.5,,14.0,202
101789,N1Nb1,,15.2,1461
101790,N1Nb1,,15.23,1406
101791,N1Nb1,,14.5,582
101796,N0.84Nb1,NaCl,13.5,1510
101797,N0.92Nb1,NaCl,16.5,1070
101799,N1Nb1,NaCl,16.0,1473
101807,N0.85Nb0.66Ti0.34,,17.61,880
101808,N0.88Nb0.256Ti0.744,NaCl,14.72,880
101809,N0.9Nb0.114Ti0.886,NaCl,10.1,880
101810,N0.998Nb1O0.002,,17.3,1234
101812,N1Nb1,,17.3,1175
101822,N1Zr1,NaCl,10.7,278
101830,Nb3Pt1,Cr3Si(A15),10.9,1446
101834,Nb3Pb0.15Sn0.85,,18.16,1982
101852,Nb1Ru3,,12.0,667
101870,Nb3Sb0.15Sn0.7Tl0.15,,16.04,1982
101875,Nb3Sn1,Cr3Si(A15),18.0,1742
101876,Nb3Sn1,Cr3Si(A15),18.3,185
101877,Nb3Sn1,Cr3Si(A15),18.07,149
101878,Nb0.03Si1V2.97,Cr3Si(A15),15.8,1913
101880,Nb3Si0.06Sn0.94,Cr3Si(A15),17.8,419
101881,Nb3Si0.25Sn0.75,Cr3Si(A15),16.4,419
101882,Nb3Si0.27Sn0.73,Cr3Si(A15),13.9,419
101885,Nb0.69Sn0.25Ta0.06,Cr3Si(A15),17.8,473
101886,Nb3Sn1,,18.0,359
101888,Nb0.5Sn0.5,,17.5,1591
101889,Nb0.5Sn0.5,,17.91,139
101891,Nb3Sn2,,17.2,355
101892,Nb0.72Sn0.28,,18.2,311
101893,Nb0.76Sn0.74,,18.1,311
101894,Nb0.8Sn0.2,,17.3,1591
101895,Nb0.8Sn0.2,,18.5,311
101898,Nb0.75Sn0.125Zr0.125,Cr3Si(A15),16.7,427
101902,Nb0.625Sn0.25V0.125,Cr3Si(A15),14.2,473
101903,Nb3Sn0.85Tl0.15,,18.2,1982
101905,Nb0.5Sn0.25Ta0.125V0.125,Cr3Si(A15),12.2,185
101906,Nb0.25Sn0.25Ta0.5,Cr3Si(A15),10.8,473
101907,Nb0.5Sn0.25Ta0.25,Cr3Si(A15),16.4,473
101908,Nb0.625Sn0.25Ta0.125,Cr3Si(A15),17.6,473
101924,Nb0.03Tc0.97,Mg,12.8,1147
101925,Nb0.06Tc0.94,Mg,12.8,1147
101926,Nb0.24Tc0.76,alpha-Mn,12.9,1147
101927,Nb0.42Tc0.58,alpha-Mn,10.9,1147
101939,Nb0.5Ti0.5,,10.3,841
101942,Nb0.7Ti0.3,,10.1,1398
101943,Nb0.75Ti0.25,,10.02,885
101952,Nb0.5Ti0.1Zr0.4,,10.3,1789
101961,Nb0.25Zr0.75,,10.45,971
101963,Nb0.5Zr0.5,,10.75,1301
101964,Nb0.6Zr0.4,,10.75,1333
101965,Nb0.68Zr0.32,,10.05,1313
101966,Nb0.75Zr0.25,W,11.0,1157
101967,Nb0.85Zr0.15,,10.8,1352
101987,O0.105Rh0.285Zr0.61,Fe3W3C,11.8,270
102020,Pb1Mo6S7,,11.1,1193
102026,P0.3Si0.7V3,Cr3Si(A15),14.75,1976
102027,P0.2Si0.8V3,Cr3Si(A15),16.6,1976
102173,Rh1Zr3,Fe3W3C,11.0,766
102174,Rh0.33Zr0.67,,11.25,1858
102175,Rh1Zr2,CuAl2,11.36,1476
102190,Rh0.25Zr0.75,,11.4,1438
102191,Rh0.33Zr0.66,,11.2,1438
102192,Rh0.03Zr0.97,,10.4,1061
102193,Rh0.12Zr0.88,,11.0,766
102194,Rh0.14Zr0.86,,11.1,1858
102233,Si0.25V0.75,Cr3Si(A15),16.86,880
102234,Si0.25V0.75,Cr3Si(A15),16.95,1073
102235,Si0.25V0.75,Cr3Si(A15),17.0,707
102236,Si0.25V0.75,Cr3Si(A15),17.1,10
102237,Si0.263V0.737,Cr3Si(A15),15.8,32
102238,Si0.3V0.7,Cr3Si(A15),16.95,707
102239,Si1Ti0.15V2.85,,14.55,1976
102252,Si0.22V0.78,Cr3Si(A15),14.38,144
102254,Si0.206V0.794,Cr3Si(A15),14.5,323
102255,Si0.25V0.75,Cr3Si(A15),16.6,1933
102256,Si0.25V0.75,Cr3Si(A15),16.65,707
102274,Tc0.75V0.25,,11.07,1138
102275,Tc0.8V0.2,,11.24,1138
102276,Tc0.9V0.1,,11.32,1138
102277,Tc0.95V0.05,,10.99,1138
102292,Tc0.9W0.1,,10.4,1337
102293,Ti0.013V0.987,,12.8,1956
102405,Mo3S4Sn0.6,,14.2,614
102410,Mo6Pb0.92S7.5,,14.0,614
102440,Nb3Pt1,Cr3Si(A15),11.0,1410
102444,Nb1Ps1,,12.5,892
102457,Nb1Ru3,AuCu3,15.0,667
102461,Nb0.71Sn0.29,,18.3,1849
102483,Nb3Sn1,Cr3Si(A15),17.77,1603
102692,Si0.25V0.75,Cr3Si(A15),16.7,1933
102820,N1Nb1,,15.6,AAAAA
102917,C1Ta1,,10.2,AAAAA
102918,Nb0.4Ta0.6C1,,11.8,AAAAA
102920,Co0.44Mo0.56,,13.0,AAAAA
102921,C1Mo1,,13.0,AAAAA
103029,As3Pd5,,24.761,AAAAA
103117,Zr0.61Rh0.285O0.105,,11.8,AAAAA
103127,Mo0.3Tc0.7,,12.0,AAAAA
103253,Nb1Tc3,,10.5,AAAAA
103378,Nb3Sn2,,16.6,AAAAA
103482,V2.7Nb0.3Si1,,12.8,AAAAA
103483,V2.97Nb0.03Si1,,15.8,AAAAA
103485,V2.7Zr0.3Si1,,13.2,AAAAA
103486,V2.7Ti0.3Si1,,10.9,AAAAA
103487,V2.88Ce0.12Si1,,15.32,AAAAA
103488,V2.94La0.06Si1,,15.92,AAAAA
103489,V2.994La0.006Si1,,16.48,AAAAA
103493,V2.7Mn0.3Si1,,11.9,AAAAA
103494,V2.79Mn0.21Si1,,15.5,AAAAA
103495,V2.97Mn0.03Si1,,16.25,AAAAA
103500,V2.91Mo0.09Si1,,10.4,AAAAA
103501,V2.964Mo0.036Si1,,14.0,AAAAA
103502,V2.97Mo0.03Si1,,16.0,AAAAA
103504,V2.7Cr0.3Si1,,11.3,AAAAA
103505,V3Si0.76Be0.24,,15.6,AAAAA
103506,V3Si0.99Be0.01,,16.6,AAAAA
103507,V3Si0.9Ge0.1,,14.0,AAAAA
103508,V3Si0.1Ga0.9,,10.6,AAAAA
103511,V2.979Co0.021Si1,,16.4,AAAAA
103521,V3Si0.72Ga0.28,,10.5,AAAAA
103522,V3Si0.79Ga0.21,,10.7,AAAAA
103523,V3Si0.87Ga0.13,,13.3,AAAAA
103524,V3Si0.6Al0.4,,10.1,AAAAA
103525,V3Si0.76Al0.24,,11.2,AAAAA
103526,V3Si0.8Al0.2,,14.0,AAAAA
103527,V3Si0.98Al0.02,,16.12,AAAAA
103528,V3Si0.9Al0.1,,14.0,AAAAA
103529,V2.754Ti0.246Ga1,,13.4,AAAAA
103532,V2.67Ir0.33Jr1,,11.39,AAAAA
103533,V3Si0.986Sb0.014,,10.5,AAAAA
103537,V3Si0.8Sn0.2,,12.85,AAAAA
103541,V2.793Ni0.207Ga1,,11.9,AAAAA
103544,V2.928Re0.072Ga1,,10.8,AAAAA
103546,V2.883W0.117Ga1,,11.5,AAAAA
103547,V2.799Mo0.201Ga1,,11.7,AAAAA
103548,V2.799Cr0.201Ga1,,12.6,AAAAA
103549,V2.802Ta0.198Ga1,,12.3,AAAAA
103550,V2.814Nb0.186Ga1,,13.5,AAAAA
103553,V0.5Nb2.5Sn1,,14.2,AAAAA
103557,V3Ga0.975Bi0.025,,14.7,AAAAA
103559,V0.003Ga0.974Pb0.026,,13.2,AAAAA
103561,V3Ga0.957Ge0.043,,13.1,AAAAA
103562,V3Ga0.937In0.063,,11.5,AAAAA
103563,V3Ga0.994Cd0.006,,11.2,AAAAA
103564,V3Ga0.999Zn0.001,,10.2,AAAAA
103565,Nb3Sn0.8Ga0.2,,17.8,AAAAA
103566,Nb3Sn0.9Ga0.1,,18.1,AAAAA
103567,Nb2.85Mo0.15Al1,,13.4,AAAAA
103577,Nb3Rh0.02Au0.98,,11.9,AAAAA
103578,Nb3Rh0.05Au0.95,,11.0,AAAAA
103579,Nb3Rh0.1Au0.9,,10.8,AAAAA
103585,Nb3Sn0.81Ge0.19,,14.3,AAAAA
103586,Nb3Sn0.2Ga0.8,,13.1,AAAAA
103587,Nb3Sn0.4Ga0.6,,14.6,AAAAA
103588,Nb3Sn0.6Ga0.4,,16.0,AAAAA
103589,Nb3Sn0.98Al0.02,,17.9,AAAAA
103590,Nb1Ta2Sn1,,10.8,AAAAA
103591,Nb2Ta1Sn1,,16.4,AAAAA
103592,Nb2.5Ta0.5Sn1,,17.6,AAAAA
103593,Nb2.75Ta0.25Sn1,,17.8,AAAAA
103598,Nb2.7Mo0.3Al1,,11.4,AAAAA
103601,Nb3Sn0.1Al0.9,,16.1,AAAAA
103602,Nb3Sn0.2Al0.8,,14.6,AAAAA
103603,Nb3Sn0.4Al0.6,,13.6,AAAAA
103604,Nb3Sn0.5Al0.5,,16.3,AAAAA
103605,Nb3Sn0.6Al0.4,,15.1,AAAAA
103606,Nb3Sn0.61Al0.39,,14.1,AAAAA
103607,Nb3Sn0.8Al0.2,,16.9,AAAAA
103608,Nb3Sn0.81Al0.19,,14.6,AAAAA
103609,Nb3Sn0.9Al0.1,,18.4,AAAAA
103610,Nb3Sn0.92Al0.08,,17.9,AAAAA
103611,Nb3Sn0.94Al0.06,,18.0,AAAAA
103612,Nb3Sn0.96Al0.04,,18.0,AAAAA
103613,Nb3Al0.81Ge0.19,,17.6,AAAAA
103618,Nb3Sn0.35Sb0.65,,10.5,AAAAA
103619,Nb3Sn0.4Sb0.6,,12.4,AAAAA
103620,Nb3Sn0.6Sb0.4,,15.8,AAAAA
103621,Nb3Sn0.8Ge0.2,,18.0,AAAAA
103623,Nb3Sn0.5Ge0.5,,12.6,AAAAA
103624,Nb3Sn0.5Zr0.5,,16.5,AAAAA
103634,Nb3Al0.5Ge0.5,,12.6,AAAAA
103635,Nb3Al0.55Ge0.45,,11.7,AAAAA
103636,Nb3Al0.62Ge0.38,,17.2,AAAAA
103649,Nb77.3Sn18.1Al2.3Ge2.3,,13.0,AAAAA
103651,Nb2Ta0.5V0.5Sn1,,12.2,AAAAA
103661,Nb78.5Sn2.2Al9.6Ge9.6,,12.7,AAAAA
103662,Nb79.2Sn5.2Al5.2Ge10.4,,10.9,AAAAA
103664,Nb78.5Sn2.2Al12.8Ge6.5,,17.0,AAAAA
103665,Nb77.5Sn5.6Al11.3Ge5.6,,15.2,AAAAA
103666,Nb78.1Sn7.3Al7.3Ge7.3,,12.5,AAAAA
103667,Nb77.9Sn11.1Al5.5Ge5.5,,13.0,AAAAA
103668,Nb78.4Sn12.9Al2.2Ge6.5,,13.3,AAAAA
103669,Nb76Sn2.4Al19.2Ge2.4,,16.0,AAAAA
103670,Nb76.3Sn7.1Al14.3Ge2.3,,13.9,AAAAA
103671,Nb76.3Sn10.5Ge2.3Al10.9,,14.4,AAAAA
103672,Nb77Sn13.8Al6.9Ge2.3,,13.3,AAAAA
103678,Si21.75V69.43,,16.2,AAAAA
103679,Si23.27V75.15,,15.94,AAAAA
103680,Si22.5V75,,16.4,AAAAA
103681,Si23.8V74.65,,16.5,AAAAA
103699,Al0.8Ge0.2Nb3,Cr3Si(A15),20.7,AAAAA
103700,Al0.5Ge0.5Nb1,Cr3Si(A15),12.6,AAAAA
103764,B0.03C0.51Mo0.47,,12.5,AAAAA
103857,C1Mo2,,12.2,AAAAA
103866,C1Nb0.6W0.4,NaCl,12.5,AAAAA
103869,C1Nb1,,14.0,AAAAA
103873,C1Mo0.83Ti0.17,NaCl,10.2,AAAAA
103886,C1Ta1,,11.0,AAAAA
103984,Ge0.5Nb3Sn0.5,,11.3,AAAAA
104098,Mo0.6Re0.395,,10.6,AAAAA
104099,Mo0.57Re0.43,,14.0,AAAAA
104100,Mo0.52Re0.48,,11.1,AAAAA
104105,No0.824Nb1,NaCl,14.4,AAAAA
104106,No0.988Nb1,NaCl,14.9,AAAAA
104108,N1Nb1,,16.0,AAAAA
104125,N1Ta1,NaCl,12.0,AAAAA
104127,N0.93Nb0.85Zr0.15,NaCl,13.8,AAAAA
104128,N0.7Nb1,,11.3,AAAAA
104143,Nb0.8Sn0.2,Cr3Si(A15),18.18,AAAAA
104144,Nb3Sn1,Cr3Si(A15),18.05,AAAAA
104155,Nb1Tc3,alpha-Mn,10.5,AAAAA
104156,Nb2.5Sn1V0.5,Cr3Si(A15),14.2,AAAAA
104159,Nb2Sn1Ta0.5V0.5,Cr3Si(A15),12.2,AAAAA
104161,Nb2.75Sn1Ta0.25,Cr3Si(A15),17.8,AAAAA
104162,Nb2.5Sn1Ta0.5,Cr3Si(A15),17.6,AAAAA
104163,Nb2Sn1Ta1,Cr3Si(A15),16.4,AAAAA
104164,Nb1Sn1Ta2,Cr3Si(A15),10.8,AAAAA
104175,Nb0.66Zr0.33,,10.8,AAAAA
104176,Nb0.75Zr0.25,,10.8,AAAAA
104262,Rh1Zr2,CuAl2,10.8,AAAAA
104285,Si0.9V3Ge0.1,Cr3Si(A15),14.0,AAAAA
104286,Si1V2.7Cr0.3,Cr3Si(A15),11.3,AAAAA
104287,Si10.9V3C0.1,Cr3Si(A15),16.4,AAAAA
104288,Si10.9V3B0.1,Cr3Si(A15),15.8,AAAAA
104289,Si10.9V3Al0.1,Cr3Si(A15),14.05,AAAAA
104290,Si1V3,Cr3Si(A15),17.1,AAAAA
104304,Si1V2.7Zr0.3,Cr3Si(A15),13.2,AAAAA
104305,Si1V2.7Ti0.3,Cr3Si(A15),10.9,AAAAA
104307,Si1V2.7Nb0.3,Cr3Si(A15),12.8,AAAAA
104308,Mo0.3Si1,Cr3Si(A15),11.7,AAAAA
104342,C0.44M0.56,,12.5,AAAAA
104360,Mo0.5Re0.395,,10.6,AAAAA
104361,Mo0.52Re0.48,,11.1,AAAAA
104369,Nb1C0.9N0.1,,16.97,AAAAA
104370,Nb1C0.3N0.7,,17.8,AAAAA
104371,Nb1C0.28N0.78,,17.9,AAAAA
104372,Si22.5V75,,15.8,AAAAA
104376,N0.93Nb0.85Zr0.15,,13.8,AAAAA
104377,N1Nb1,,16.1,AAAAA
104378,N12.8Nb1,,16.1,AAAAA
104391,Nb0.8W0.2C1,,12.7,AAAAA
104392,Mo0.95Hf0.05C0.75,,14.2,AAAAA
104396,Nb50Ti5Zr45,,10.2,AAAAA
104397,Nb50Zr50,,10.2,AAAAA
104415,Nb46Zr36.1Ta17.9,,10.3,AAAAA
104416,Nb48.15Zr42.5Ta9.35,,10.4,AAAAA
104417,Nb50Zr25Hf25,,10.1,AAAAA
104418,Nb50Zr40Hf10,,10.1,AAAAA
105006,Sn1Mo6S8,Chevrel,10.5,3SC800089
105009,Pb1Mo6S8,Chevrel,12.7,3SC800079
105010,Sn0.5Eu0.5Mo6S8,Chevrel,10.2,3SC800079
105016,Y1Ni2B2C1,LuNi2B2C,15.5,PHC2330367
105017,La1Pt2B2C1,LuNi2B2C,10.5,PR04912384
105020,Y1Pt2B2C1,,10.5,PR04912384
105021,La3Ni2B2N3,,12.3,NAT3720245
105031,Sc0.5Lu0.5Ni2B2C1,LuNi2B2C,15.6,PR05100420
105032,La0.5Lu0.5Ni2B2C1,LuNi2B2C,14.8,PR05100420
105033,Lu1Ni2B2C1,LuNi2B2C,16.6,PR05100420
105038,Tm1Ni2B2C1,LuNi2B2C,11.1,PR05100420
105043,Y1Ni2B2C1,LuNi2B2C,15.3,PR05100489
105044,Er1Ni2B2C1,LuNi2B2C,10.3,PR05100489
105047,Lu1Ni2B2C1,LuNi2B2C,16.6,PHC2280389
105048,Y1Ni2B2C1,LuNi2B2C,15.6,PHC2280389
105049,Y1Pd5B3C0.3,,23.0,PHC2280389
105050,Y1Ni2B2C1,LuNi2B2C,14.6,PHC2270381
105051,Tm1Ni2B2C1,LuNi2B2C,10.2,PHC2270381
105052,Y1Ni2B2C1,LuNi2B2C,14.5,PHC2270321
105053,Y1Ni1.94Co0.06B2C1,LuNi2B2C,11.5,PHC2430183
105058,Y1Ni1.98Ru0.02B2C1,LuNi2B2C,12.8,PHC2430183
105065,Y1Ni2B2C1,LuNi2B2C,15.0,PHC2330273
105066,Y1Pd5B3C0.3,,23.0,PHC2300435
105067,Y1Pd4.2B3C0.3,,24.0,PHC2300435
105069,Y1Ni2Pd,,16.3,PHC2300435
105070,Y1Ni1.8Pd0.2B2C1,LuNi2B2C,14.0,PHC2300435
105071,Y1Ni1.5Pd0.5B2C1,LuNi2B2C,12.1,PHC2300435
105072,Y1Ni1.3Pd0.7B2C1,LuNi2B2C,12.1,PHC2300435
105073,Y1Ni1Pd1B2C1,LuNi2B2C,11.8,PHC2300435
105074,Y1Ni0.8Pd1.2B2C1,LuNi2B2C,11.8,PHC2300435
105075,Y1Pd3B3C0.3,,22.0,PHC2270063
105076,Y1Ni2B2C1,LuNi2B2C,15.5,PHC2280319
105077,La1Pt1.5Au0.6B2C1,,10.2,PHC2260170
106010,Zr1Ru1P1,,13.0,PCH0570211
106020,La1Ru4As12,skutterudite,10.3,PR05607866
106026,C1.35La1,Pu2C3,11.0,LTP0540149
106027,La1.9Th0.1C1.35,Pu2C3,12.7,LTP0540149
106029,Y0.7Th0.3C1.35,Pu2C3,17.0,LTP0540149
106033,Hf1N1Cl1,CdCl2,25.5,NAT3920580
106034,Zr1N1Cl1,,13.0,NAT3920580
106036,Y1Pd4B1C0.2,,21.0,SSC0920341
106043,Y1Ni2B2C1,LuNi2B2C,13.8,PHC2510183
106055,Lu1Ni2B2C1,LuNi2B2C,15.9,PRL0770163
106056,Lu0.8Dy0.2Ni2B2C1,LuNi2B2C,11.8,PRL0770163
106084,Er1Ni2B2C1,LuNi2B2C,10.8,PR05600437
106087,Y1Ni2B2C1,LuNi2B2C,15.5,PR05506584
106094,Er1Ni2B2C1,LuNi2B2C,11.0,PR05506584
106095,Tm1Ni2B2C1,LuNi2B2C,11.0,PR05506584
106101,Y1Ni1.94Co0.06B2C1,LuNi2B2C,12.1,PHC2520199
106103,Y1Ni2B2C1,LuNi2B2C,15.3,PHC2520199
106112,Y1Ni2B2C1,LuNi2B2C,15.6,PHC3080243
106113,Y0.9Tb0.1Ni2B2C1,LuNi2B2C,12.7,PHC3080243
106114,Y0.8Tb0.2Ni2B2C1,LuNi2B2C,11.0,PHC3080243
106131,La0.88Mo6Se8,Chevrel,10.25,JSC1360151
106132,La0.94Mo6Se8,Chevrel,11.0,JSC1360151
106133,La0.94Mo6Se8,Chevrel,11.0,JSC1360160
106141,Sn0.875Mo6S8,Chevrel,14.048,LTP0690203
106142,W0.25Sn0.875Mo6S8,Chevrel,13.635,LTP0690203
106146,La1Pt1.5Au0.6B2.4C1.2,,11.0,PHC2550019
106151,Y1Ni2B2C1,LuNi2B2C,15.4,PHC2530048
106152,Lu1Ni2B2C1,LuNi2B2C,15.7,PHC2530048
106153,Y1Ni2B2C1,LuNi2B2C,15.48,PHC2450159
106154,Y1Ni2B2C1,LuNi2B2C,15.48,PHC2450159
106155,Y1Pd5B3C0.3,,23.32,PHC2450159
106157,Y1Ni2B2C1,LuNi2B2C,15.5,PHC2460317
106164,Y1Ni1.98Co0.02B2C1,LuNi2B2C,14.3,PHC2460317
106172,La3Ni2B2N3,,12.3,NAT3720245
106175,Y1Ni2B2C1,LuNi2B2C,15.45,PHC2490271
106176,Er1Ni2B2C1,LuNi2B2C,10.5,PHC2540124
106178,Lu1Ni2B2C1,LuNi2B2C,16.0,PR05403772
106179,Y1Ni2B2C1,LuNi2B2C,15.4,PHC2660027
106180,Ho0.25Y0.75Ni2B2C1,LuNi2B2C,13.8,PHC2660027
106181,Ho0.5Y0.5Ni2B2C1,LuNi2B2C,11.6,PHC2660027
106182,Ho0.75Y0.25Ni2B2C1,LuNi2B2C,10.2,PHC2660027
106186,Er1Ni2B2C1,LuNi2B2C,10.4,PR05000647
106187,Tm1Ni2B2C1,LuNi2B2C,10.9,PR05000647
106190,Lu1Ni2B2C1,LuNi2B2C,16.6,PR05000647
106191,Y1Ni2B2C1,LuNi2B2C,15.76,PHC2420169
106193,Er1Ni2B2C1,LuNi2B2C,10.96,PHC2420169
106194,Tm1Ni2B2C1,LuNi2B2C,10.88,PHC2420169
106195,C60K3,fullerene,20.0,PR05406865
106196,C60Rb3,fullerene,30.5,PR05406865
106198,Li2Na1N1C60,fullerene,12.0,PHC2590265
106199,Na4H4C60,fullerene,15.0,SSC0990479
106200,Ca1,,15.0,JPS0651924
106207,Lu1Ni2B2C1,LuNi2B2C,16.6,PR05508497
106208,Lu1Ni1.97Co0.06B2C1,LuNi2B2C,14.0,PR05508497
106214,Er1Ni2B2C1,LuNi2B2C,10.6,PR05508497
106219,Lu1Ni1.991Co0.018B2C1,LuNi2B2C,15.6,PR05508497
106220,Lu1Ni1.95Co0.1B2C1,LuNi2B2C,12.3,PR05508497
106221,Lu1Ni1.93Co0.14B2C1,LuNi2B2C,10.5,PR05508497
106227,Tm1Ni2B2C1,LuNi2B2C,11.0,PR05508497
106228,Tm1Ni1.99Co0.02B2C1,LuNi2B2C,10.3,PR05508497
106249,Y1Ni2B2C1,LuNi2B2C,15.6,PR05508506
106250,Lu1Ni2B2C1,LuNi2B2C,16.1,PR05508506
106254,Y1Ni2B2C1,LuNi2B2C,14.91,PHC3120035
106255,Lu1Ni2B2C1,LuNi2B2C,15.75,PHC3120035
106259,La3Ni2B2N3,,13.2,NAT3720759
106260,Y1Pd2B2C1,LuNi2B2C,22.6,PHC3210108
106273,C60Rb3,fullerene,30.8,PRL0830404
106296,Y1Ni2B2C1,LuNi2B2C,14.5,SSC0930021
106298,Y1Pd2B2C1,,22.6,PHC3210108
106318,Er1Ni2B2C1,LuNi2B2C,11.0,PR05506584
106319,Tm1Ni2B2C1,LuNi2B2C,11.0,PR05506584
108000,Al0.24Nb0.76,Cr3Si(A15),18.7,LTP0510179
108001,Al0.24Nb0.76,Cr3Si(A15),16.9,LTP0510179
108004,Al1Nb3,Cr3Si(A15),16.84,PR0291189
108005,Al1Nb3,Cr3Si(A15),18.45,PR0291189
108006,Nb3Sn1,Cr3Si(A15),18.0,LTP0480503
108007,Al1Nb3,Cr3Si(A15),18.2,LTP0480503
108012,La1Mo6Se8,Chevrel,11.6,LTP0480503
108018,Sn1Mo6S8,Chevrel,11.7,LTP0480503
108019,Pb1Mo6S8,Chevrel,13.7,LTP0480503
108022,Mo6S6Br2,Chevrel,13.0,LTP0480503
108023,Mo6S6I2,Chevrel,13.0,LTP0480503
108026,Al1Nb3,Cr3Si(A15),18.7,PR0243794
108027,Al1Nb3,Cr3Si(A15),17.9,PR0243794
108029,Al0.245Nb0.725,Cr3Si(A15),18.4,APL0470640
108030,Nb0.747Al0.239Si0.014,Cr3Si(A15),18.0,APL0470640
108031,Nb0.758Al0.174Ge0.069,Cr3Si(A15),19.7,APL0470640
108032,Al1Nb3,Cr3Si(A15),18.6,LTP0560051
108033,Al1Nb3,Cr3Si(A15),18.7,SLB0750423
108034,Nb2.97Zr0.03Al1,Cr3Si(A15),17.4,LTP0560051
108035,Nb2.91Zr0.09Al1,Cr3Si(A15),14.6,LTP0560051
108036,Nb3Al0.75Ge0.25,Cr3Si(A15),19.8,LTP0560051
108037,Nb3Al0.75Ga0.3,Cr3Si(A15),19.1,LTP0560051
108038,Nb2.9925Zr0.0075Al1,Cr3Si(A15),17.6,LTP0560051
108039,Nb2.973Zr0.027Al1,Cr3Si(A15),16.6,LTP0560051
108040,Nb2.927Zr0.073Al1,Cr3Si(A15),14.8,LTP0560051
108041,Nb2.859Zr0.141Al1,Cr3Si(A15),13.6,LTP0560051
108042,Nb2.985Hf0.015Al1,Cr3Si(A15),18.0,LTP0560051
108043,Nb2.919Hf0.081Al1,Cr3Si(A15),16.5,LTP0560051
108044,Nb2.85Hf0.15Al1,Cr3Si(A15),14.4,LTP0560051
108045,Nb2.976Ti0.024Al1,Cr3Si(A15),17.7,LTP0560051
108046,Nb2.9175Ti0.0825Al1,Cr3Si(A15),16.0,LTP0560051
108047,Nb2.88Ti0.12Al1,Cr3Si(A15),15.0,LTP0560051
108048,Nb2.778Ti0.222Al1,Cr3Si(A15),13.0,LTP0560051
108049,Nb2.73Ti0.27Al1,Cr3Si(A15),11.5,LTP0560051
108051,Nb2.97W0.03Al1,Cr3Si(A15),18.0,LTP0560051
108052,Nb2.94W0.06Al1,Cr3Si(A15),17.2,LTP0560051
108053,Nb2.895W0.105Al1,Cr3Si(A15),16.0,LTP0560051
108054,Nb2.85W0.15Al1,Cr3Si(A15),15.2,LTP0560051
108055,Nb2.85Mo0.15Al1,Cr3Si(A15),15.5,LTP0560051
108056,Nb2.775Mo0.225Al1,Cr3Si(A15),13.8,LTP0560051
108057,Nb2.7Mo0.3Al1,Cr3Si(A15),12.3,LTP0560051
108058,Nb2.94Ta0.06Al1,Cr3Si(A15),17.7,LTP0560051
108059,Nb2.85Ta0.15Al1,Cr3Si(A15),16.8,LTP0560051
108060,Nb2.739Ta0.261Al1,Cr3Si(A15),15.4,LTP0560051
108061,Nb2.64Ta0.36Al1,Cr3Si(A15),14.5,LTP0560051
108062,Nb2.859V0.141Al1,Cr3Si(A15),17.2,LTP0560051
108063,Nb2.706V0.294Al1,Cr3Si(A15),15.6,LTP0560051
108064,Nb2.55V0.45Al1,Cr3Si(A15),14.0,LTP0560051
108065,Nb3Al0.98Se0.02,Cr3Si(A15),18.4,LTP0560051
108066,Nb3Al0.967Se0.033,Cr3Si(A15),18.1,LTP0560051
108067,Nb3Al0.952Se0.048,Cr3Si(A15),18.0,LTP0560051
108068,Nb3Al0.94Se0.06,Cr3Si(A15),17.8,LTP0560051
108069,Nb3Al0.924Se0.076,Cr3Si(A15),17.6,LTP0560051
108070,Nb3Al0.9Se0.1,Cr3Si(A15),17.6,LTP0560051
108071,Nb3Al0.985Si0.015,Cr3Si(A15),18.6,LTP0560051
108072,Nb3Al0.975Si0.025,Cr3Si(A15),18.5,LTP0560051
108073,Nb3Al0.964Si0.036,Cr3Si(A15),18.4,LTP0560051
108074,Nb3Al0.956Si0.044,Cr3Si(A15),18.5,LTP0560051
108075,Nb3Al0.945Si0.055,Cr3Si(A15),18.4,LTP0560051
108076,Nb3Al0.935Si0.065,Cr3Si(A15),18.4,LTP0560051
108077,Nb3Al0.983Ga0.017,Cr3Si(A15),18.8,LTP0560051
108078,Nb3Al0.967Ga0.033,Cr3Si(A15),19.0,LTP0560051
108079,Nb3Al0.95Ga0.05,Cr3Si(A15),19.2,LTP0560051
108080,Nb3Al0.927Ga0.073,Cr3Si(A15),19.2,LTP0560051
108081,Nb3Al0.907Ga0.093,Cr3Si(A15),19.1,LTP0560051
108082,Nb3Al0.991Ge0.009,Cr3Si(A15),19.0,LTP0560051
108083,Nb3Al0.98Ge0.02,Cr3Si(A15),19.3,LTP0560051
108084,Nb3Al0.97Ge0.03,Cr3Si(A15),19.6,LTP0560051
108085,Tm1Ni2B2C1,LuNi2B2C,10.9,PR05600437
108086,Nb3Al0.96Ge0.04,Cr3Si(A15),19.8,LTP0560051
108087,Nb3Al0.95Ge0.05,Cr3Si(A15),20.0,LTP0560051
108088,Nb3Al0.94Ge0.06,Cr3Si(A15),20.0,LTP0560051
108089,Nb3Al0.93Ge0.07,Cr3Si(A15),20.0,LTP0560051
108090,Nb3Al0.92Ge0.08,Cr3Si(A15),19.9,LTP0560051
108091,Nb3Al0.91Ge0.09,Cr3Si(A15),19.8,LTP0560051
108092,Ga0.32Nb0.68,,20.2,PLA0380323
108093,Ga0.245Nb0.755,,20.2,PLA0380323
108094,Ga0.3Nb0.7,,16.3,PLA0380323
108095,Ga0.19Nb0.81,,13.3,PLA0380323
108096,Nb3Al0.5Ga0.5,Cr3Si(A15),19.0,PLA0380323
108097,Al1Nb3,Cr3Si(A15),18.6,PLA0380323
108098,Nb0.79Al0.164Ga0.057,Cr3Si(A15),20.7,PLA0380323
108099,Nb3Al0.9B0.1,Cr3Si(A15),19.8,JPS0350108
108100,Nb3Al0.8B0.2,Cr3Si(A15),17.8,JPS0350108
108101,Al1Nb3,Cr3Si(A15),17.8,JPS0350108
108102,Nb3Al0.95Be0.05,Cr3Si(A15),19.8,JPS0350108
108103,Nb3Al0.9Be0.1,Cr3Si(A15),19.8,JPS0350108
108104,Nb3Al0.8Be0.2,Cr3Si(A15),17.0,JPS0350108
108105,Nb3Al0.7Be0.3,Cr3Si(A15),14.0,JPS0350108
108106,Rh1Zr2,CuAl2,11.2,PHC3070245
108107,Zr2Rh1H0.08,CuAl2,11.1,PHC3070245
108108,Zr2Rh1H0.1,CuAl2,10.8,PHC3070245
108111,C60Rb3,fullerene,31.0,PHC3070079
108112,Nb0.75Al0.19Ge0.06,Cr3Si(A15),20.9,PSS0770759
108137,Rh1Zr2,CuAl2,11.2,PHC2260385
108166,Er1Ni2B2C1,LuNi2B2C,11.0,JSP0692708
108176,Y2C2Br0.5!1.5,,11.6,PR06214469
108193,Zr1Ru1P1,,13.0,PSC0570211
109000,Nb0.75Al0.225Ga0.025,Cr3Si(A15),19.1,LB80MAT1
109001,Nb0.75Al0.16Ga0.09,Cr3Si(A15),19.45,LB82LEV1
109002,Nb0.75Al0.175Ga0.075,Cr3Si(A15),19.1,LTP0560051
109003,Nb0.75Al0.2Ge0.05,Cr3Si(A15),16.5,MSE0990195
109004,Nb0.75Al0.185Ge0.065,Cr3Si(A15),20.26,SSC0580277
109005,Nb0.75Al0.1875Ge0.0625,,20.0,JPF0161299
109006,Nb0.75Al0.02Ge0.05,,19.8,APL0490046
109007,Nb0.75Al0.19Ge0.06,Cr3Si(A15),20.0,APL0470640
109008,Nb0.75Al0.18Ge0.07,Cr3Si(A15),19.8,LTP0560051
109009,Nb0.79Al0.16Ge0.05,,21.0,BL83BAR1
109010,Nb0.75Al0.175Ge0.075,,17.9,BL83PLE1
109011,Nb0.75Al0.2Ge0.05,Cr3Si(A15),18.6,EEE0190414
109012,Nb0.75Al0.2Ge0.05,Cr3Si(A15),20.0,BL81DUK1
109013,Nb0.75Al0.21Ge0.04,Cr3Si(A15),20.0,SSC0280005
109014,Nb0.75Al0.2Ge0.05,Cr3Si(A15),18.5,SSC0210519
109015,Nb0.75Al0.2Ge0.05,Cr3Si(A15),19.7,SSC0210519
109016,Al0.25Nb0.75,Cr3Si(A15),18.6,PSS0770129
109017,Nb0.75Al0.23Ge0.02,Cr3Si(A15),19.2,PSS0770129
109018,Nb0.75Al0.21Ge0.04,Cr3Si(A15),19.7,PSS0770129
109019,Nb0.75Al0.19Ge0.06,Cr3Si(A15),20.0,PSS0770129
109020,Nb0.75Al0.17Ge0.08,Cr3Si(A15),19.8,PSS0770129
109021,Nb0.75Al0.16Ge0.09,Cr3Si(A15),19.7,PSS0770129
109022,Nb0.768Al0.146Ge0.086,Cr3Si(A15),17.4,JET0380525
109023,Nb0.76Al0.18Ge0.06,Cr3Si(A15),17.88,JET0380525
109024,Nb0.75Al0.225Ge0.025,Cr3Si(A15),17.9,JET0380525
109025,Nb0.75Al0.2Ge0.05,Cr3Si(A15),15.0,BL72ASH1
109028,Nb0.75Al0.178Ge0.072,Cr3Si(A15),20.1,ZPS2150323
109029,Nb0.73Al0.255Si0.015,,18.7,APL0470640
109030,Al0.25Nb0.75,Cr3Si(A15),17.1,LB74YAS1
109031,Nb0.75Al0.225Si0.025,Cr3Si(A15),16.4,LB74YAS1
