Repository: CompRhys/apical

# apical
Investigation of structural dependencies of cuprates on the apical and in-plane distances

# Data Guide

In all cases whilst compiling this data we have been careful to include as much meta-information as possible to allow data to be traced back to it's original sources. For SuperCon this takes the form of the SuperCon "num :" reference id and then the source publication details. For ICSD we provide the ICSD collection code.

We acknowledge the Japanese National Institute for Materials Science for maintaining the [SuperCon](https://supercon.nims.go.jp/index_en.html) database as well as FIZ Karlsruhe GmbH for maintaining [ICSD](https://www.fiz-karlsruhe.de/en/produkte-und-dienstleistungen/inorganic-crystal-structure-database-icsd).

## super_cuprates

This is a processed data set of cuprates identified from the SuperCon data set.

## super_cleaned

This is the subset of all the cuprates for which lattice information was available.

## super_apical

This is the subset of all the cuprates for which lattice information and sufficient reference data were available. Estimates of the apical and in-plane distances are given.

## super_top

This is the subset of all the cuprates for which lattice information and sufficient reference data were available that are believed to be optimally oxygen doped. Estimates of the apical and in-plane distances are given.

## icsd_cuprates

This is a processed data set containig apical and in-plane distances for cuprate materials identified by filtering the ICSD database.

## icsd_cleaned

This is the subset of materials that were identified as being consistent with the supercon data set.

## icsd_removed

This is the subset of materials that was identified as being anomalous with respect to the supercon data set.

File: processed-data/icsd_cleaned.csv
id :,str3 :,composition :,latc :,lata :,latb :,cu-o_a1 :,cu-o_a2 :,cu-o_a :,cu-o_p :
62608,T,La1.85Sr0.15CuO4,13.186,3.7966,3.7966,2.406,,2.406,1.8983
62958,T,La1.88Sr0.12CuO4,13.216,3.78,3.78,2.392,,2.392,1.89
63317,T,La1.85Sr0.15CuO4,13.225999999999999,3.7793,3.7793,2.412,,2.412,1.88965
65847,T,La1.8Sr0.2CuO4,13.2579,3.77409,3.77409,2.4090000000000003,,2.4090000000000003,1.887045
65849,T,La1.8Sr.2Cu.975Co.025O4,13.2386,3.77664,3.77664,2.4,,2.4,1.88832
65851,T,La1.8Sr.2Cu.9Co.1O4,13.1718,3.78493,3.78493,2.384,,2.384,1.892465
65873,T,La1.94Na.06CuO4,13.1871,3.7796,3.7796,2.4130000000000003,,2.4130000000000003,1.8898
68039,T,La1.85Sr0.15CuO4,13.225,3.787,3.787,2.412,,2.412,1.8935
75780,T,La1.945Rb0.055CuO4,13.2759,3.7858,3.7858,2.443,,2.443,1.8929
39456,Y123,Y0.98Ba1.98Cu2.91O6.47,11.662,3.83,3.888,2.31,,2.31,1.9295
39703,Y123,YBa2Cu2.91O6.58,11.734000000000002,3.867,3.867,2.362,,2.362,1.9335
44113,Y123,YBa2Cu3O6.98,11.696,3.82,3.886,2.296,,2.296,1.9265
50097,Y123,Y0.906Ca0.108Ba1.986Cu2.848O6.7,11.713,3.867,3.867,2.358,,2.358,1.9335
39359,Y123,YBa2Cu3O6.9,11.672,3.8826,3.821,2.2840000000000003,,2.2840000000000003,1.9259
62763,Y123,YBa2Cu3O6.72,11.707,3.83,3.886,2.35,,2.35,1.929
64643,Y123,YBa2Cu2.7Zn0.3O6.75,11.6618,3.843,3.887,2.309,,2.309,1.9325
65396,Y123,YBa2Cu3O7,11.6807,3.8179,3.8828,2.283,,2.283,1.925175
65861,Y123,YBa2Cu2.8Zn.2O6.935,11.6829,3.8214,3.892,2.281,,2.281,1.92835
66497,Y123,Y0.6Ca0.2Pr0.2Ba2Cu3O7,11.6932,3.8397,3.8898,2.319,,2.319,1.932375
39289,RE123,TmBa2Cu2.97O6.89,11.673,3.8139999999999996,3.8760000000000003,2.31,,2.31,1.9225
41564,RE123,PrBa2Cu3O6.957,11.7015,3.864,3.925,2.24,,2.24,1.94725
41565,RE123,PrBa2Cu2.7Zn0.3O6.971,11.7016,3.8825,3.9175,2.263,,2.263,1.95
50257,RE123,Nd0.6Y0.4Ba2Cu2.95O6.76,11.686,3.8298,3.8906,2.373,,2.373,1.9301
54687,RE123,SmBa1.9Sr0.1Cu3O6.92,11.7081,3.8567,3.895,2.365,,2.365,1.937925
54689,RE123,SmBa1.7Sr0.3Cu3O6.94,11.6787,3.8562,3.8838,2.36,,2.36,1.935
56511,RE123,Ba2Gd0.6Y0.4Cu3O7,11.6897,3.8349,3.8912,2.256,,2.256,1.931525
56514,RE123,Ba2GdCu3O7,11.6959,3.8959,3.8959,2.213,,2.213,1.94795
56628,RE123,Nd0.8Ca0.1Th0.1Ba2Cu3O7.04,11.732000000000001,3.8679,3.9088,2.251,,2.251,1.944175
63430,RE123,ErBa2Cu3O6.99,11.6576,3.8123,3.8756,2.293,,2.293,1.921975
64640,RE123,DyBa2Cu3O6.84,11.716,3.8931,3.8307,2.294,,2.294,1.93095
65377,RE123,LaBa2Cu3O6.7,11.7911,3.8973,3.9337,2.194,,2.194,1.95775
65388,RE123,Ba2ErCu3O6.95,11.6656,3.8127,3.8785,2.278,,2.278,1.9228
65922,RE123,La1.56Ba1.44Cu2.86O6.98,11.742,3.9182,3.9277,2.226,,2.226,1.961475
67631,Y124,YBa2Cu4O8,27.241,3.8419,3.8715,2.283,,2.283,1.92835
69698,Y124,YBa2Cu4O8,27.23,3.84,3.8710000000000004,2.294,,2.294,1.92775
72258,Y124,YBa2Cu4O8,27.213,3.8369999999999997,3.87,2.28,,2.28,1.92675
72261,Y124,YBa2Cu4O8,27.241999999999997,3.845,3.8680000000000003,2.299,,2.299,1.92825
400278,Y124,Y0.94Ca0.06Ba2Cu4O8,27.2237,3.8369999999999997,3.8672,2.286,,2.286,1.92605
83925,Y124,YBa1.75Sr0.25Cu4O8,27.188290000000002,3.8376,3.8643,2.2680000000000002,,2.2680000000000002,1.925475
75689,Y124,YBa2Cu4O8,27.237,3.8398,3.8693,2.285,,2.285,1.927275
72263,RE124,Y0.2Pr0.8Ba2Cu4O8,27.296,3.8797,3.8919,2.238,,2.238,1.9429
74125,RE124,DyBa2Cu4O8,27.23726,3.84891,3.87549,2.272,,2.272,1.9311
74126,RE124,HoBa2Cu4O8,27.2269,3.84305,3.87304,2.274,,2.274,1.9290224999999999
75686,RE124,TmBa2Cu4O8,27.212,3.8305,3.8645,2.289,,2.289,1.92375
75687,RE124,ErBa2Cu4O8,27.221,3.8357,3.8668,2.289,,2.289,1.925625
75688,RE124,HoBa2Cu4O8,27.230999999999998,3.8411,3.8694,2.266,,2.266,1.927625
75815,RE124,PrBa2Cu4O8,27.320590000000003,3.8859,3.9031,2.224,,2.224,1.94725
74072,Hg1201,Hg0.89Ba2Cu1.11O4.23,9.5162,3.8753300000000004,3.8753300000000004,2.74,,2.74,1.9376650000000002
87335,Hg1201,Hg0.992Ba2CuO4.039,9.538,3.8839,3.8839,2.89,,2.89,1.94195
89231,Hg1201,Hg0.752Mo0.252Ba2CuO4.584,9.3547,3.883,3.883,2.7239999999999998,,2.7239999999999998,1.9415
79035,Hg1201,Hg0.56Cr0.44Sr2CuO4.89,8.7009,3.8412,3.8412,2.454,,2.454,1.9206
74085,Hg1201,Hg0.5Bi0.5Sr1.5La0.5CuO5,8.8765,3.7753,3.7753,2.415,,2.415,1.88765
83047,Hg1201,Hg0.5Bi0.5Sr2CuO4.92,8.9428,3.7652,3.7652,2.454,,2.454,1.8826
83048,Hg1201,Hg0.5Bi0.5Sr1.5La0.5CuO5,8.8252,3.7769,3.7769,2.4,,2.4,1.88845
82842,Hg1201,Hg0.58Cr0.42Sr1.82Cu1.02O4.38,8.724,3.842,3.842,2.61,,2.61,1.921
56427,Hg1201,Hg0.936Ba2CuO4.07,9.5324,3.8807,3.8807,2.7439999999999998,,2.7439999999999998,1.94035
74064,Hg1201,Hg0.93Ba2Cu1.07O4.15,9.5132,3.87503,3.87503,2.74,,2.74,1.937515
74065,Hg1201,Hg0.91Ba2Cu1.09O4.11,9.5398,3.88881,3.88881,2.75,,2.75,1.944405
83113,Hg1201,Hg0.78Bi0.22Ba2CuO4.28,9.492,3.88,3.88,2.762,,2.762,1.94
87250,Hg1201,Hg0.53Cr0.47Sr2Cu0.81O4.6,8.715,3.85,3.85,2.5639999999999996,,2.5639999999999996,1.925
246652,Tl1201,TlBa1.1La0.9CuO5,9.068,3.844,3.844,2.476,,2.476,1.922
246694,Tl1201,TlBaLaCuO5.17,8.993,3.845,3.845,2.471,,2.471,1.9225
69233,Tl1201,Tl0.98Ba1.2La0.8CuO4.99,9.0744,3.8444,3.8444,2.499,,2.499,1.9222
69907,Tl1201,TlSr1.25La0.75CuO5.02,8.8879,3.77,3.77,2.307,,2.307,1.885
69908,Tl1201,TlSrLaCuO5.04,8.8542,3.7849,3.7849,2.2840000000000003,,2.2840000000000003,1.89245
69936,Tl1201,TlSrLaCuO5,8.8466,3.7796,3.7796,2.327,,2.327,1.8898
246656,Tl1201,TlBa1.5La0.5CuO4.5,9.2847,3.8446,3.8446,2.5810000000000004,,2.5810000000000004,1.9223
246695,Tl1201,TlBa0.6Sr0.4LaCuO5.15,8.915,3.805,3.805,2.424,,2.424,1.9025
246696,Tl1201,TlBa0.3Sr0.7LaCuO5.12,8.853,3.787,3.787,2.401,,2.401,1.8935
246697,Tl1201,TlSrLaCuO5.08,8.804,3.76,3.76,2.379,,2.379,1.88
41964,Tl1212,TlSr2Ca0.8Tl0.2Cu2O6.934,12.11899,3.7844300000000004,3.7844300000000004,2.36,,2.36,1.8922150000000002
69919,Tl1212,Tl0.96Ba2Ca0.8Nd0.2Cu2O6.86,12.6534,3.8560000000000003,3.8560000000000003,2.6860000000000004,,2.6860000000000004,1.9280000000000002
68576,Tl1212,Tl1.13Ba2Ca0.87Cu2O7,12.720999999999998,3.847,3.847,2.745,,2.745,1.9235
65330,Tl1212,Tl1.17Ca0.83Ba2Cu2O6.75,12.754000000000001,3.8569999999999998,3.8569999999999998,2.761,,2.761,1.9285
83809,Tl1212,TlBa2Ca0.424Pr0.576Cu2O7,12.54,3.88416,3.88416,2.548,,2.548,1.94208
85252,Tl1212,Tl1.169Ca0.831Ba2Cu2O6.71,12.71,3.8499,3.8499,2.722,,2.722,1.92495
86964,Tl1212,Tl0.607Pb0.5Sr1.550Ba0.404Ca0.939Cu2O7,12.1874,3.805,3.805,2.438,,2.438,1.9025
87020,Tl1212,Tl1.159Ba2Ca0.841Cu2O6.5,12.7177,3.8569999999999998,3.8569999999999998,2.778,,2.778,1.9285
87022,Tl1212,Tl1.096Rb0.117Ba2Ca0.787Cu2O6.8,12.7231,3.8569999999999998,3.8569999999999998,2.752,,2.752,1.9285
84025,Tl1212,Tl0.61Pb0.5Sr1.78Ba0.2Ca0.91Cu2O7,12.1439,3.801,3.801,2.428,,2.428,1.9005
41695,Tl1212,Tl0.98Sr2Lu0.81Ca0.19Cu2O6.96,11.9986,3.79633,3.79633,2.322,,2.322,1.898165
41701,Tl1212,Tl1.15Sr2Ca0.82Cu2O6.93,12.119000000000002,3.7844300000000004,3.7844300000000004,2.3569999999999998,,2.3569999999999998,1.8922150000000002
41698,Tl1212,Tl0.97Sr2Lu0.6Ca0.4Cu2O6.94,12.0251,3.79601,3.79601,2.343,,2.343,1.898005
69243,Tl1212,TlSr1.3Nd0.7Ca1Cu2O6.91,11.9872,3.8282,3.8282,2.285,,2.285,1.9141
72585,Tl1212,TlSr2NdCu2O7,12.0724,3.8503,3.8503,2.198,,2.198,1.92515
74163,Tl1212,TlYBa2Cu2O7,12.457,3.866,3.866,2.865,,2.865,1.933
72587,Tl1212,TlSr2YCu2O7,11.9963,3.8157,3.8157,2.289,,2.289,1.90785
81161,Tl1212,TlSr2Ca0.8Tl0.2Cu2O6.934,12.1177,3.78416,3.78416,2.353,,2.353,1.89208
67300,Tl1212,TlSr2Ca0.5Er0.5Cu2O6.75,12.014000000000001,3.798,3.798,2.403,,2.403,1.899
56693,Hg1212,Hg0.75Bi0.25Ba2CaCu2O6.56,12.710999999999999,3.8565,3.8565,2.767,,2.767,1.92825
74103,Hg1212,Hg0.96Ba2CaCu2O6.08,12.6978,3.863,3.863,2.824,,2.824,1.9315
74105,Hg1212,HgBa2CaCu2O6.26,12.6562,3.8576599999999996,3.8576599999999996,2.739,,2.739,1.9288299999999998
75778,Hg1212,Hg0.87Ba2CaCu2.13O6.64,12.682,3.8564,3.8564,2.805,,2.805,1.9282
74096,Hg1212,Hg0.4Pr1.1Sr2Ca0.5Cu2O7,12.154000000000002,3.8018,3.8018,2.24,,2.24,1.9009
75853,Hg1212,Hg0.91Ba2Ca0.86Sr0.14Cu2O6.11,12.6646,3.8584,3.8584,2.812,,2.812,1.9292
78591,Hg1212,Hg0.86Ba2Sm0.48Ca0.52Cu2O6.4,12.559000000000001,3.8857,3.8857,2.688,,2.688,1.94285
82056,Hg1212,Hg0.87Ba2CaCu2O6.32,12.697000000000001,3.8586,3.8586,2.812,,2.812,1.9293
84077,Hg1212,Hg0.76Ba2Ca0.48Dy0.52Cu2.09O6.4,12.5385,3.8712,3.8712,2.608,,2.608,1.9356
86533,Hg1212,Hg0.62Ba2CaCu2.15O6.15,12.235,3.8684,3.8684,2.7739999999999996,,2.7739999999999996,1.9342
87290,Hg1212,Hg0.728Sr2PrCu2.272O6,12.1199,3.8532,3.8532,2.213,,2.213,1.9266
74137,Hg1212,HgBa2CaCu2O6.28,12.6416,3.8543,3.8543,2.799,,2.799,1.92715
74143,Hg1212,HgBa2CaCu2O6.36,12.6836,3.8554,3.8554,2.775,,2.775,1.9277
87284,Hg1212,Hg0.66Re0.34Sr2CaCu2O7.09,12.0124,3.8101,3.8101,2.524,2.3609999999999998,2.4425,1.90505
81153,Tl1223,Tl0.68Bi0.17Sr01.6Ba0.4Ca2Cu3O8.8,15.4235,3.821,3.821,2.383,,2.383,1.9105
65329,Tl1223,Tl1.07Ca1.93Ba2Cu2.862O9,15.9223,3.853,3.85,2.762,,2.762,1.92575
162931,Tl1223,TlBa2Ca1.93Tl0.07Cu3O8.78,15.8752,3.8456099999999998,3.8456099999999998,2.7460000000000004,,2.7460000000000004,1.9228049999999999
71377,Tl1223,Tl1.062Ca1.938Ba2Cu3O8.79,15.86,3.8480000000000003,3.8480000000000003,2.717,,2.717,1.9240000000000002
71371,Tl1223,Tl1.108Ca1.892Ba2Cu3O8.72,15.889000000000001,3.85,3.85,2.786,,2.786,1.925
74129,Tl1223,Tl1.16Ba0.72Sr1.28Ca1.84Cu3O9,15.524000000000001,3.827,3.827,2.471,,2.471,1.9135
83152,Tl1223,Tl0.66Pb0.2Bi0.2Sr1.586Ba0.212Ca2.142Cu3O9,15.3223,3.818,,2.377,,2.377,1.909
87026,Tl1223,Tl1.106Rb0.056Ba2Ca1.838Cu3O8.817,15.9022,3.855,3.855,2.845,,2.845,1.9275
202689,Tl1223,Tl1.1Ba1.9Ca1.9Cu3O9,15.913,3.853,3.853,2.728,,2.728,1.9265
83149,Tl1223,Tl0.554Pb0.5Ba0.398Ca2.272Sr1.276Cu3O9 ,15.3511,3.819,3.819,2.456,,2.456,1.9095
65273,Tl1223,Tl1.15Ba1.84Ca1.8Cu3O9,15.83,3.8489999999999998,3.8489999999999998,2.7539999999999996,,2.7539999999999996,1.9245
162932,Tl1223,Tl1.07Ba2Ca1.93Cu3O8.78 ,15.8752,3.8456099999999998,3.8456099999999998,2.7460000000000004,,2.7460000000000004,1.9228049999999999
87156,Tl1223, Tl0.56Pb0.5Ba0.6Ca2.24Sr1.1Cu3O9,15.4182,3.8226,3.8226,2.504,,2.504,1.9113
72257,Tl1223,TlBaSrCa2Cu3O9,15.5926,3.8316,3.8316,2.545,,2.545,1.9158
50262,Hg1223,Hg0.92Ba2CaCu3.08O8.11,15.84,3.858,3.858,2.728,,2.728,1.929
75779,Hg1223,Hg0.82Ba2Ca2Cu3.18O8.26,15.832,3.842,3.842,2.8160000000000003,,2.8160000000000003,1.921
85285,Hg1223,Hg0.79Re0.132Ba2Ca2Cu3O8.603 ,15.7355,3.8526800000000003,3.8526800000000003,2.7689999999999997,,2.7689999999999997,1.9263400000000002
85287,Hg1223,Hg0.68Re0.22Ba2Ca2Cu3O8.98 ,15.7036,3.8538699999999997,3.8538699999999997,2.761,,2.761,1.9269349999999998
165060,Hg1223, Hg0.765Re0.187Ba2Ca2Cu3O8.853,15.6898,3.8544,3.8544,2.6719999999999997,,2.6719999999999997,1.9272
80718,Hg1223,HgBa2Ca2Cu3O8.5,15.7955,3.8506699999999996,3.8506699999999996,2.7060000000000004,,2.7060000000000004,1.9253349999999998
89482,Hg1223,Hg0.7Bi0.3Ca1.74Sr2.26Cu3O8.91 ,15.255,3.815,3.815,2.201,,2.201,1.9075
78617,Hg1223,Hg0.83Ba2Ca2Cu3.16O8.19,15.83,3.8510000000000004,3.8510000000000004,2.696,,2.696,1.9255
79045,Hg1223,Hg0.6Tl0.4Ba2Ca2Cu3O8.33,15.815999999999999,3.8489,3.8489,2.853,,2.853,1.92445
79048,Hg1223,Hg0.692Ba2Ca2Cu3O8.6,15.6486,3.86521,3.86521,2.878,,2.878,1.932605
80719,Hg1223,HgBa2Ca2Cu3O8.44,15.7829,3.8502,3.8502,2.7510000000000003,,2.7510000000000003,1.9251
82059,Hg1223,Hg0.87Ba2Ca2Cu3O8.28,15.862,3.8565,3.8565,2.7760000000000002,,2.7760000000000002,1.92825
83078,Hg1223,Hg0.618Pb0.382Ba2Ca2Cu3O8.45,15.8252,3.8457,3.8457,2.966,,2.966,1.92285
83090,Hg1223,Hg0.69Au0.17Ba2Ca2Cu3O8.30,15.739,3.8464,3.8464,2.783,,2.783,1.9232
92017,Hg1223,Hg0.45Pb0.45 Sr1.66Ba0.52Ca1.82Cu3.1O8.31 ,15.43,3.8310000000000004,3.8310000000000004,2.452,,2.452,1.9155
87287,Hg1223,Hg0.68Re0.32 Sr2Ca2Cu3O8.9 ,15.2126,3.8265,3.8265,2.405,,2.405,1.91325
87285,Hg1223,Hg0.71Re0.29Sr2Ca2Cu3O9.11,15.1709,3.8252,3.8252,2.333,2.54,2.4365,1.9126
290308,Tl2201,Tl1.956Ba2Cu1.03O5.74,23.149,3.873,3.873,2.6505,,2.6505,1.9365
50118,Tl2201,Tl1.792Ba2CuO6.042,23.2739,5.468,5.501,2.715,,2.715,1.939063571
65326,Tl2201,Tl2Ba2CuO6,23.1272,3.859,3.859,2.637,,2.637,1.9295
41960,Tl2201,Tl2Ba2CuO6.104,23.23399,3.86726,3.86726,2.72,,2.72,1.93363
41569,Tl2201,Tl2Ba2CuO6,23.17729,5.4513,5.4882,2.7,,2.7,1.933848658
50138,Tl2201,Tl1.888Ba2CuO6.086,23.1926,5.47403,5.45814,2.701,,2.701,1.932552885
50132,Tl2201,Tl1.846Ba2CuO6.074,23.24529,5.48435,5.46285,2.707,,2.707,1.935209839
83478,Tl2201,Tl2Ba2CuO6.192,23.15599,5.50496,5.4476,2.68,,2.68,1.9361573619999999
96673,Tl2201,Tl2Ba2CuO6.152,23.1803,5.5118,5.4461,2.694,,2.694,1.937101349
67712,Tl2201,Tl2Ba2CuO6.056,23.209989999999998,3.867,3.867,2.685,,2.685,1.9335
63216,Bi2201,Bi2Sr1.6Ca0.4CuO6,24.384,5.3761,5.3826,2.5780000000000003,,2.5780000000000003,1.9018874319999999
68947,Bi2201,Bi2.14Pb0.19Sr1.02Ca0.40CuO6,24.365,5.3686,5.3312,2.49,,2.49,1.891475284
67426,Bi2201,Bi2Sr2CuO6,24.622,5.362,5.374,2.589,,2.589,1.897874601
69883,Bi2201,Bi1.8Pb0.2Sr2CuO6,24.558000000000003,5.2757,5.3797,2.57,,2.57,1.883626399
71910,Bi2201,Bi1.916Sr1.84CuO5.482,24.589000000000002,5.3791,5.3811,2.477,,2.477,1.902152597
79061,Bi2201,Bi2Sr1.7La0.3CuO6,24.500999999999998,5.3781,5.4015,2.498,,2.498,1.905582065
74120,Bi2201,Bi2Sr1.2La0.8CuO5.96,24.088,5.412999999999999,5.422999999999999,2.41,,2.41,1.91555227
65327,Tl2212,Tl2.26Ba1.9Ca.94Cu1.9O8,29.2997,3.85,3.85,2.593,,2.593,1.925
72836,Tl2212,Tl2Ba2Ca1Cu2O8 ,29.3122,3.8569999999999998,3.8569999999999998,2.6180000000000003,,2.6180000000000003,1.9285
72837,Tl2212,Tl1.81Ba2Ca1Cu2O8 ,29.3153,3.8489999999999998,3.8489999999999998,2.685,,2.685,1.9245
78593,Tl2212,Tl2Ba2Ca1Cu2O8 ,29.42,3.853,3.853,2.697,,2.697,1.9265
68197,Tl2212,Tl1.93Ba2Ca1.07Cu2O8 ,29.388,3.86,3.86,2.6210000000000004,,2.6210000000000004,1.93
72235,Tl2212,Tl1.86Ba2Ca1Cu2O7.904,29.337,3.86,3.86,2.6460000000000004,,2.6460000000000004,1.93
75704,Tl2212,Tl2Ba2CaCu2O7.768,29.33939,3.8560000000000003,3.8560000000000003,2.69,,2.69,1.9280000000000002
78100,Tl2212,Tl1.99Ba2CaCu2O7.84,29.408890000000003,3.8560000000000003,3.8560000000000003,2.7060000000000004,,2.7060000000000004,1.9280000000000002
91165,Tl2212,Tl1.3Hg0.7Ba2CaCu2O7.8,29.51,3.8480000000000003,3.8480000000000003,2.6439999999999997,,2.6439999999999997,1.9240000000000002
68396,Tl2212,Tl2Ba2CaCu2O8,29.41,3.8560000000000003,3.8560000000000003,2.7039999999999997,,2.7039999999999997,1.9280000000000002
63151,Tl2212,Tl2Ba2CaCu2O8,29.318,3.855,3.855,2.7,,2.7,1.9275
65325,Tl2212,Tl2Ba1.96Ca0.93Cu1.96O8.17,29.2596,3.8558,3.8558,2.622,,2.622,1.9279
75822,Tl2212,Tl1.977Ba2Ca0.875Cu2O8 ,29.316999999999997,3.8545,3.8545,2.688,,2.688,1.92725
87039,Tl2212,Tl1.95Ba2Hg1.05Cu2O8 ,29.04,3.889,3.889,2.439,,2.439,1.9445
280890,Tl2212,Tl1.21Hg0.79Sr1.49Ba0.87Ca0.64Cu2O7.56 ,29.145,3.838,3.838,2.499,,2.499,1.919
80071,Hg2212,Hg2Ba2Y0.6Ca0.4Cu2O7.76,29.034000000000002,3.8545,3.8545,2.509,,2.509,1.92725
96050,Hg2212,Hg1.5Pb0.5Ba2Ca0.42Y0.58Cu2O8 ,28.9314,3.85554,3.85554,2.489,,2.489,1.92777
55653,Hg2212,Hg1.66Y1.34Sr1.4Ba0.6Cu2O7.88 ,28.4176,3.83195,3.83195,2.313,,2.313,1.915975
55654,Hg2212,Hg1.52Y1.48Sr2Cu2O7.8 ,28.136,3.8112,3.8112,2.273,,2.273,1.9056
78315,Hg2212,Hg2Ba2YCu2O7.5504,28.915,3.8606,3.8606,2.469,,2.469,1.9303
80069,Hg2212,Hg1.71Pr0.29Ba2Y1Cu2O8.15  ,28.894000000000002,3.8746,3.8746,2.479,,2.479,1.9373
85239,Hg2212,Hg1.4Tl0.6Ba2Y0.8Ca0.2Cu2O8  ,28.9639,3.8626400000000003,3.8626400000000003,2.4619999999999997,,2.4619999999999997,1.9313200000000001
96048,Hg2212,Hg1.75Pb0.25Ba2Y1Cu2O8.02 ,28.8433,3.8671599999999997,3.8671599999999997,2.441,,2.441,1.9335799999999999
66211,Bi2212,Bi2.15Sr1.92Ca0.75Cu2O8,30.871,5.4079999999999995,5.412999999999999,2.499,,2.499,1.91290062
66487,Bi2212,Bi2.06Sr1.82Ca.8Cu2O8.144,30.871,5.4079999999999995,5.412999999999999,2.484,,2.484,1.91290062
66488,Bi2212,Bi1.98Sr1.75Ca.96Cu2O8.144,30.861,5.415,5.4149,2.483,,2.483,1.914473932
39751,Bi2212,Bi1.952Sr1.84Ca0.23Cu1.86O8,30.771,5.407,5.412000000000001,2.4290000000000003,,2.4290000000000003,1.912547066
65862,Bi2212,Bi2Sr2CaCu2O9.07,30.72,5.376,5.422999999999999,2.4859999999999998,,2.4859999999999998,1.9090115330000001
63217,Bi2212,Bi2.06Sr1.70Ca1.24Cu2O8,30.649,5.3895,5.3946,2.464,,2.464,1.90637756
64633,Bi2212,Bi1.8Sr1.8Ca1.2Cu2.2O8.22,30.725,5.39,5.39,2.5069999999999997,,2.5069999999999997,1.905652775
69884,Bi2212,Bi1.6Pb0.4Sr1.81CaCu2O8.716,30.67,5.347,5.416,2.4819999999999998,,2.4819999999999998,1.902647571
71748,Bi2212,Bi1.2Pb0.8Sr2Y0.6Ca0.4Cu2O8,30.397,5.374,5.421,2.401,,2.401,1.908304426
71824,Bi2212,Bi2Sr2Ca1.15Cu2O9.1,30.72,5.376,5.422999999999999,2.4859999999999998,,2.4859999999999998,1.9090115330000001
71826,Bi2212,Bi2Sr2Ca0.4Y0.6Cu2O10.39,30.21,5.4,5.419,2.375,2.489,2.432,1.912547066
71827,Bi2212,Bi2Sr2YCu2O9.916,30.08,5.426,5.4270000000000005,2.2359999999999998,2.448,2.342,1.918557474
151806,Bi2212,Bi1.7Pb0.4Sr2Ca0.9Cu2O8 ,30.997,5.3852,5.4286,2.53,,2.53,1.911627828
180765,Bi2212,Bi1.74Pb0.22Sr2.0Ca0.88Y0.09Cu1.95O7.88,30.883000000000003,5.405,5.42,2.431,,2.431,1.9136077269999998
41442,Bi2212,Bi2Sr2CaCu2O9 ,30.649,5.3957,5.3971,2.43,,2.43,1.907915517
74258,Bi2212,Bi2Sr2.4Y0.6Cu2O8.5,30.48,5.456,5.461,2.338,,2.338,1.9298711830000002
202921,Bi2212,BiPbSr2YCu2O8,30.316,5.385,5.4239999999999995,2.353,,2.353,1.910779299

File: processed-data/icsd_cuprates.csv (part 1 of 2)
col_id :,str3 :,composition :,lata :,latb :,latc :,cu-o_a :,cu-o_p* :,d_la :,lata* :,cu-o_p :
86526,Hg1223,Ba2.0Ca2Cu3Hg0.591Pb0.4088O8.33,3.858,3.858,15.801,2.7293,1.9292500000000001,,3.858,1.929
84113,Hg1223,Ba2Ca2Cu3Hg0.62Pb0.38O8.46,3.84575,3.84575,15.8255,2.896,1.92365,,3.84575,1.922875
83077,Hg1223,Ba2Ca2Cu3Hg1O8.35,3.8529,3.8529,15.8513,2.8833,1.92685,,3.8529,1.92645
86538,Hg1223,Ba1.78Sr0.22Ca2Cu3Hg0.824O8.284,3.8523,3.8523,15.692,2.6753,1.92635,,3.8523,1.92615
92624,Hg1223,Sr2.2Pr1.8Cu3Hg0.29O9,3.8294,3.8567,15.2763,2.2257,1.92235,,3.84305,1.9147
75730,Hg1223,Ba2Ca2Cu3Hg1O8,3.846,3.846,15.773,2.7476,1.9231,,3.846,1.923
82058,Hg1223,Ba2Ca2Cu3Hg0.83O8.24,3.8553,3.8553,15.858,2.7592,1.92775,,3.8553,1.92765
84112,Hg1223,Ba2Ca2Cu3Hg1O8.35,3.8529,3.8529,15.8513,2.8833,1.92685,,3.8529,1.92645
89482,Hg1223,Sr2.26Ca1.74Cu3Hg0.7Bi0.3O8.91,3.815,3.815,15.255,2.2012,1.9093,,3.815,1.9075
86539,Hg1223,Ba2Ca2Cu3Hg0.737Pb0.2328O8.2332,3.8597,3.8597,15.806,2.7202,1.93005,,3.8597,1.92985
165058,Hg1223,Ba2Ca2Cu3Re0.16Hg0.72O8.7,3.85442,3.85442,15.6877,2.6496,1.92755,,3.85442,1.92721
80718,Hg1223,Ba2Ca2Cu3Hg1O8.5,3.85067,3.85067,15.7955,2.7057,1.92635,,3.85067,1.925335
87362,Hg1223,Ba2Ca2Tl0.2Cu3Hg0.8O8.05,3.86,3.86,15.8767,2.8133,1.93155,,3.86,1.93
82059,Hg1223,Ba2Ca2Cu3Hg0.87O8.28,3.8565,3.8565,15.862,2.7758,1.92845,,3.8565,1.92825
80720,Hg1223,Ba2Ca2Cu3Hg1O8.41,3.8501,3.8501,15.7837,2.7542,1.9252,,3.8501,1.92505
75731,Hg1223,Ba2Ca2Cu3Hg1O8,3.8453,3.8453,15.7713,2.7946,1.9229500000000002,,3.8453,1.92265
87235,Hg1223,Ba2Ca2Cu3Hg0.618Pb0.382O8.45,3.8457,3.8457,15.8252,2.888,1.9243999999999999,,3.8457,1.92285
87590,Hg1223,Ba2Ca2Cu3Hg0.83O8.24,3.8553,3.8553,15.858,2.7592,1.92775,,3.8553,1.92765
87287,Hg1223,Sr2Ca2Cu3Re0.32Hg0.68O8.9,3.8265,3.8265,15.2126,2.4051,1.91385,,3.8265,1.91325
75779,Hg1223,Ba2Ca2Cu3.18Hg0.82O8.26,3.842,3.842,15.832,2.8161,1.9228,,3.842,1.921
92622,Hg1223,Sr1.74Pr2.26Cu3Hg0.36O9.36,3.8464,3.8464,15.2615,2.1091,1.9232,,3.8464,1.9232
92623,Hg1223,Sr2.12Pr1.88Cu3Hg0.29O9.32,3.8294,3.8567,15.2763,2.2318,1.9216,,3.84305,1.9147
86537,Hg1223,Ba2Ca2Cu3Hg0.841O8.17,3.8592,3.8592,15.7812,2.7285,1.9297499999999999,,3.8592,1.9296
97102,Hg1223,Ba2Ca2Cu3Hg1O8.35,3.8529,3.8529,15.8513,2.8833,1.92685,,3.8529,1.92645
86536,Hg1223,Ba2Ca2Cu3Hg0.803O8.03,3.8577,3.8577,15.715,2.6971,1.929,,3.8577,1.92885
41652,Hg1223,Ba2Ca2Cu3Hg1O8.16,3.85159,3.85159,15.7644,2.7272,1.926,,3.85159,1.925795
83090,Hg1223,Ba2Ca2Cu3Hg0.69Au0.17O8.3,3.8464,3.8464,15.739,2.7826,1.9235,,3.8464,1.9232
85285,Hg1223,Ba2Ca2Cu3Re0.132Hg0.79O8.605,3.85268,3.85268,15.7355,2.7694,1.9263,,3.85268,1.92634
80719,Hg1223,Ba2Ca2Cu3Hg1O8.44,3.8502,3.8502,15.7829,2.7509,1.92515,,3.8502,1.9251
165059,Hg1223,Ba2Ca2Cu3Re0.184Hg0.75O8.796,3.8542,3.8542,15.6883,2.5336,1.9271,,3.8542,1.9271
79045,Hg1223,Ba2Ca2Tl0.4Cu3Hg0.6O8.33,3.8489,3.8489,15.816,2.8532,1.9245,,3.8489,1.92445
87363,Hg1223,Ba2Ca2Tl0.2Cu3Hg0.8O8.1,3.8507,3.8507,15.8457,2.5701,1.9261,,3.8507,1.92535
86527,Hg1223,Ba2Ca2Cu3Hg0.803O8.03,3.8577,3.8577,15.715,2.6971,1.929,,3.8577,1.92885
79048,Hg1223,Ba2Ca2Cu3Hg0.692O8.6,3.86521,3.86521,15.6486,2.8777,1.9334,,3.86521,1.932605
85287,Hg1223,Ba2Ca2Cu3Re0.22Hg0.68O8.982,3.85387,3.85387,15.7036,2.7606,1.9269500000000002,,3.85387,1.926935
85286,Hg1223,Ba2Ca2Cu3Re0.173Hg0.742O8.76,3.85181,3.85181,15.7105,2.7556,1.9259,,3.85181,1.925905
165060,Hg1223,Ba2Ca2Cu3Re0.187Hg0.765O8.848,3.8544,3.8544,15.6898,2.6719,1.9274,,3.8544,1.9272
87153,Tl1223,Sr2Ca1.86Tl0.64Cu3Pb0.5O9,3.8127,3.8127,15.263,2.2925,1.9084500000000002,,3.8127,1.90635
71372,Tl1223,Ba2Ca1.91Tl1.09Cu3O8.8,3.8512,3.8512,15.889,2.7807,1.926,,3.8512,1.9256
162931,Tl1223,Ba2Ca1.932Tl1.0672Cu3O8.775,3.84561,3.84561,15.8752,2.7462,1.9231500000000001,,3.84561,1.922805
74129,Tl1223,Ba0.72Sr1.28Ca1.84Tl1.16Cu3O9,3.8274,3.8274,15.524,2.4714,1.9148999999999998,,3.8274,1.9137
68270,Tl1223,Sr2Ca1.88Tl0.56Cu3Pb0.56O9,3.808,3.808,15.232,2.3716,1.90495,,3.808,1.904
79135,Tl1223,Sr1.6Ca2.4Tl0.5Cu3Pb0.3124O8.6516,3.81568,3.81568,15.29037,2.3531,1.90885,,3.81568,1.90784
162932,Tl1223,Ba2Ca1.934Tl1.066Cu3O8.776,3.84561,3.84561,15.8752,2.7462,1.9231500000000001,,3.84561,1.922805
87027,Tl1223,Rb0.065Ba2Ca1.842Tl1.0928Cu3O8.931,3.8519,3.8519,15.9001,2.827,1.92715,,3.8519,1.92595
162934,Tl1223,Ba2Ca2Tl0.903Cu3O8.751,3.84659,3.84659,15.8741,2.7636,1.9236499999999999,,3.84659,1.923295
83150,Tl1223,Ba0.602Sr1.106Ca2.24Tl0.552Cu3Pb0.5O9,3.82263,3.82263,15.4182,2.5039,1.9125999999999999,,3.82263,1.911315
94968,Tl1223,Ba2Ca1.86Tl1.12Cu3O9,3.8443,3.8443,15.863,2.6015,1.92605,,3.8443,1.92215
87024,Tl1223,Rb0.249Ba2Ca1.886Tl0.866Cu3O8.764,3.853,3.853,15.8997,2.8206,1.9269,,3.853,1.9265
83152,Tl1223,Ba0.212Sr1.586Ca2.142Tl0.66Cu3Bi0.2Pb0.2O9,3.81798,3.81798,15.3223,2.3764,1.90985,,3.81798,1.90899
87025,Tl1223,Rb0.315Ba2Ca1.84Tl0.8448Cu3O8.517,3.856,3.856,15.8822,2.7523,1.93025,,3.856,1.928
79134,Tl1223,Sr1.6Ca2.4Tl0.5Cu3Pb0.3228O8.6728,3.81517,3.81517,15.29136,2.3149,1.9092500000000001,,3.81517,1.907585
162933,Tl1223,Ba2Ca2Tl0.904Cu3O8.747,3.84659,3.84659,15.8741,2.7636,1.9236499999999999,,3.84659,1.923295
162936,Tl1223,Ba2Ca1.962Tl0.858Cu3O8.813,3.85344,3.85344,15.9035,2.7751,1.9273,,3.85344,1.92672
83149,Tl1223,Ba0.398Sr1.276Ca2.272Tl0.554Cu3Pb0.5O9,3.81863,3.81863,15.3511,2.4561,1.91065,,3.81863,1.909315
72257,Tl1223,Ba1Sr1Ca2Tl1Cu3O9,3.8316,3.8316,15.5926,2.5447,1.92095,,3.8316,1.9158
83148,Tl1223,Ba0.196Sr1.43Ca2.346Tl0.528Cu3Pb0.5O9,3.81445,3.81445,15.288,2.4093,1.9085,,3.81445,1.907225
71377,Tl1223,Ba2Ca1.938Tl1.064Cu3O8.79,3.8478,3.8478,15.86,2.7174,1.92435,,3.8478,1.9239
71374,Tl1223,Ba2Ca1.9Tl1.098Cu3O8.94,3.8536,3.8536,15.884,2.7628,1.9271500000000001,,3.8536,1.9268
83151,Tl1223,Ba0.22Sr1.606Ca2.114Tl0.56Cu3Pb0.5O9,3.81638,3.81638,15.3195,2.4465,1.90865,,3.81638,1.90819
71376,Tl1223,Ba2Ca1.94Tl1.058Cu3O8.69,3.85,3.85,15.876,2.682,1.9254,,3.85,1.925
65329,Tl1223,Ba2Ca1.93Tl1.07Cu2.862O9,3.8532,3.8532,15.9223,2.7625,1.92755,,3.8532,1.9266
87154,Tl1223,Ba0.2Sr1.42Ca2.36Tl0.52Cu3Pb0.5O9,3.8145,3.8145,15.288,2.4093,1.9085,,3.8145,1.90725
81153,Tl1223,Ba0.4Sr1.6Ca2Tl0.68Cu3Bi0.17O8.8,3.8211,3.8211,15.4235,2.3829,1.9121000000000001,,3.8211,1.91055
87362,Tl1223,Ba2Ca2Tl0.2Cu3Hg0.8O8.05,3.86,3.86,15.8767,2.8133,1.93155,,3.86,1.93
71371,Tl1223,Ba2Ca1.892Tl1.108Cu3O8.72,3.8498,3.8498,15.889,2.7858,1.9255,,3.8498,1.9249
83147,Tl1223,Sr2Ca1.864Tl0.636Cu3Pb0.5O9,3.81265,3.81265,15.263,2.2925,1.9084500000000002,,3.81265,1.906325
83175,Tl1223,Sr1.604Ca2.324Tl0.668Cu3Pb0.404O9,3.81516,3.81516,15.2798,2.3891,1.90815,,3.81516,1.90758
202689,Tl1223,Ba1.88Ca1.9Tl1.1Cu3O9,3.853,3.853,15.913,2.7274,1.9267500000000002,,3.853,1.9265
87155,Tl1223,Ba0.4Sr1.28Ca2.26Tl0.56Cu3Pb0.5O9,3.8186,3.8186,15.3511,2.4561,1.91065,,3.8186,1.9093
87026,Tl1223,Rb0.056Ba2Ca1.838Tl1.106Cu3O8.817,3.8549,3.8549,15.9022,2.8449,1.92865,,3.8549,1.92745
79045,Tl1223,Ba2Ca2Tl0.4Cu3Hg0.6O8.33,3.8489,3.8489,15.816,2.8532,1.9245,,3.8489,1.92445
87156,Tl1223,Ba0.6Sr1.1Ca2.24Tl0.56Cu3Pb0.5O9,3.8226,3.8226,15.4182,2.5039,1.9125999999999999,,3.8226,1.9113
87363,Tl1223,Ba2Ca2Tl0.2Cu3Hg0.8O8.1,3.8507,3.8507,15.8457,2.5701,1.9261,,3.8507,1.92535
71370,Tl1223,Ba2Ca1.904Tl1.096Cu3O8.62,3.8547,3.8547,15.918,2.7866,1.9278,,3.8547,1.92735
71373,Tl1223,Ba2Ca1.874Tl1.128Cu3O8.67,3.8505,3.8505,15.881,2.7337,1.9255499999999999,,3.8505,1.92525
162935,Tl1223,Ba2Ca1.958Tl0.862Cu3O8.81,3.85344,3.85344,15.9036,2.7751,1.9273,,3.85344,1.92672
71375,Tl1223,Ba2Ca1.922Tl1.076Cu3O8.61,3.8503,3.8503,15.875,2.786,1.9255499999999999,,3.8503,1.92515
69944,Y123,Ba2Ca0.15Y0.85Fe0.15Cu2.85O7.12,3.8608,3.8608,11.6653,2.3622,1.9304,,3.8608,1.9304
83069,Y123,Ba2Y1Cu3O6.95,3.8164,3.8834,11.6785,2.2913,1.93485,,3.8499,1.9082
82691,Y123,Ba2Y1Cu3O6.97,3.8141,3.8806,11.6702,2.2878,1.9269,,3.8473499999999996,1.90705
67208,Y123,Ba2Y1Cu3O6.582,3.8301,3.8827,11.716,2.3748,1.9304,,3.8564,1.91505
63692,Y123,Ba2Y1Cu3O6.612,3.8592,3.8592,11.7811,2.375,1.9296,,3.8592,1.9296
67064,Y123,Ba2Y1Cu3O6.32,3.8617,3.8617,11.7799,2.4396,1.9308,,3.8617,1.93085
83062,Y123,Ba2Y1Cu3O6.78,3.8265,3.8875,11.7011,2.3245,1.9372500000000001,,3.857,1.91325
68403,Y123,Ba2Y1Co0.3Cu2.7O6.82,3.8752,3.8752,11.6851,2.3732,1.9376,,3.8752,1.9376
71425,Y123,Ba2Y1Fe0.41Cu2.59O7.03,3.8499,3.8499,11.5856,2.2869,1.9249,,3.8499,1.92495
87094,Y123,Ba1Sr1Y1Cu3O6.953,3.78526,3.85313,11.562,2.2264,1.9138,,3.819195,1.89263
66497,Y123,Ba2Ca0.2Pr0.2Y0.6Cu3O7,3.8397,3.8898,11.6932,2.3187,1.9336,,3.86475,1.91985
82695,Y123,Ba2Ca0.1Y0.9Cu3O6.55,3.834,3.8781,11.7454,2.3735,1.9316,,3.8560499999999998,1.917
92606,Y123,Ba2Y1Co0.588Cu2.412O7.26,3.8854,3.8854,11.6746,2.3781,1.9427,,3.8854,1.9427
80733,Y123,Ba2Y1Cu3O6.95,3.819,3.891,11.673,2.3112,1.9282,,3.855,1.9095
91983,Y123,Ba2Li0.06Y1Cu2.94O6.91,3.8226,3.886,11.6737,2.3125,1.9297,,3.8543000000000003,1.9113
71408,Y123,Ba2Y1Cu3O6.98,3.823,3.885,11.673,2.3112,1.9286,,3.854,1.9115
78601,Y123,Ba2Na0.07Y0.93Cu3O7.06,3.82075,3.8847,11.6762,2.3048,1.9291,,3.852725,1.910375
65846,Y123,Ba2Y1Cu3O6.96,3.8206,3.886,11.6805,2.3022,1.9371,,3.8533,1.9103
65861,Y123,Ba2Y1Zn0.2Cu2.8O6.935,3.892,3.8214,11.6829,2.2805,1.9318,,3.8567,1.946
83064,Y123,Ba2Y1Cu3O6.78,3.8265,3.8875,11.7011,2.3239,1.9376,,3.857,1.91325
83107,Y123,Ba2Ca0.1Y0.9Cu3O6.717,3.84104,3.87887,11.7456,2.3763,1.9347,,3.8599550000000002,1.92052
74277,Y123,Ba2Ca0.14Y0.86Co0.12Cu2.88O6.96,3.8618,3.8618,11.691,2.3533,1.939,,3.8618,1.9309
62463,Y123,Ba2Y1Cu3O6.8,3.825,3.8864,11.6945,2.3225,1.9370500000000002,,3.8557,1.9125
83067,Y123,Ba2Y1Zn0.3Cu2.7O6.94,3.8234,3.8936,11.677,2.2805,1.9392,,3.8585000000000003,1.9117
71424,Y123,Ba2Y1Cu3O6.94,3.846,3.902,11.661,2.4721,1.951,,3.874,1.923
173898,Y123,Ba2Y1Cu3O6.84,3.8196,3.8789,11.6719,2.3775,1.9394,,3.8492499999999996,1.9098
71412,Y123,Ba2Y1Cu2.55Ni0.45O7.01,3.829,3.889,11.656,2.2845,1.93,,3.859,1.9145
67668,Y123,Ba1.988Y0.957Mn0.088Cu2.912O6.989,3.827,3.884,11.677,2.312,1.941,,3.8555,1.9135
68640,Y123,Ba1.86La0.14Y1Cu3O6.91,3.8835,3.821,11.653,2.2944,1.9282,,3.85225,1.94175
74268,Y123,Ba2Y1Cr0.2Cu2.8O6.95,3.8273,3.8875,11.6833,2.2981,1.9311,,3.8574,1.91365
71411,Y123,Ba2Y1Cu2.73Ni0.27O6.98,3.827,3.888,11.663,2.2859,1.9291,,3.8575,1.9135
83071,Y123,Ba2Pr0.6Y0.4Cu3O6.93,3.8415,3.9102,11.6891,2.2559,1.947,,3.87585,1.92075
67068,Y123,Ba2Y1Fe0.46Cu2.54O7.18,3.8814,3.8814,11.695,2.3226,1.9407,,3.8814,1.9407
66496,Y123,Ba2Ca0.1Pr0.1Y0.8Cu3O7,3.8331,3.8897,11.6923,2.315,1.9322,,3.8613999999999997,1.91655
83106,Y123,Ba2Ca0.05Y0.95Cu3O6.755,3.83785,3.88301,11.73958,2.3496,1.9361,,3.86043,1.918925
69310,Y123,Ba2Y1Cu2.92Au0.08O7.04,3.8197,3.8888,11.7121,2.2967,1.9292,,3.85425,1.90985
67058,Y123,Ba2Y1Cu3O6.67,3.8349,3.8851,11.7279,2.3655,1.9329,,3.8600000000000003,1.91745
80743,Y123,Ba2Y1Fe0.6Cu2.4O7.26,3.874,3.874,11.637,2.3285,1.937,,3.874,1.937
69309,Y123,Ba2Y1Cu3O6.98,3.8229,3.8865,11.6821,2.3048,1.9299,,3.8547000000000002,1.91145
82694,Y123,Ba2Y1Cu3O6.62,3.8275,3.8814,11.7231,2.3481,1.931,,3.85445,1.91375
68393,Y123,Ba2Y1Cu3O6.91,3.8203,3.88548,11.68349,2.297,1.93595,,3.85289,1.91015
82696,Y123,Ba2Ca0.2Y0.8Cu3O6.49,3.8393,3.868,11.7637,2.4083,1.9332,,3.85365,1.91965
87093,Y123,Ba1.5Sr0.5Y1Cu3O6.978,3.79976,3.87028,11.62145,2.2632,1.9204,,3.83502,1.89988
65613,Y123,Ba2Y1Fe0.23Cu2.77O7.128,3.8674,3.8674,11.6687,2.3226,1.9337,,3.8674,1.9337
67061,Y123,Ba2Y1Cu3O6.49,3.8433,3.8764,11.7512,2.3984,1.9355,,3.85985,1.92165
62465,Y123,Ba2Y1Cu3O7,3.8198,3.8849,11.6762,2.2955,1.9357,,3.85235,1.9099
87095,Y123,Ba0.75Sr1.25Y1Cu3O7.07,3.78397,3.84516,11.53996,2.2425,1.9087,,3.814565,1.891985
75700,Y123,Ba2Y1Co0.38Cu2.62O6.91,3.8772,3.8772,11.7352,2.4761,1.94425,,3.8772,1.9386
78725,Y123,Ba2Y0.85V0.19Cu2.81O6.79,3.8191,3.8777,11.6669,2.2377,1.93775,,3.8484,1.90955
69949,Y123,Ba2Ca0.24Y0.76Fe0.24Cu2.76O7.07,3.8263,3.8263,11.6643,2.2768,1.92135,,3.8263,1.91315
94219,Y123,Ba2Y1Cu2.85Re0.15O7.135,3.84411,3.87984,11.70437,2.3351,1.9388,,3.861975,1.922055
69326,Y123,Ba2Y1Cu3O6.72F0.18,3.8114,3.8694,11.655,2.3181,1.9224,,3.8404,1.9057
65603,Y123,Ba2Y1Cu3O6.83,3.819,3.88,11.66,2.2503,1.9376,,3.8495,1.9095
68406,Y123,Ba2Y1Fe0.16Cu2.8O6.92,3.863,3.863,11.626,2.3263,1.9315,,3.863,1.9315
63688,Y123,Ba2Y1Cu3O6.9,3.824,3.8879,11.6901,2.3087,1.9372500000000001,,3.85595,1.912
80741,Y123,Ba2Y1Fe0.46Cu2.54O7.18,3.872,3.872,11.64,2.314,1.936,,3.872,1.936
75699,Y123,Ba2Y1Co0.57Cu2.43O7.34,3.8865,3.8865,11.6425,2.3762,1.9432,,3.8865,1.94325
91981,Y123,Ba2Li0.09Y1Cu2.91O6.89,3.8198,3.8847,11.6734,2.3113,1.927,,3.8522499999999997,1.9099
97066,Y123,Ba2Y1Cu3O6.97,3.8163,3.8659,11.6531,2.1954,1.92455,,3.8411,1.90815
63326,Y123,Ba2Y1Cu3O7.1,3.8132,3.8774,11.653,2.3107,1.9282,,3.8453,1.9066
82693,Y123,Ba2Ca0.2Y0.8Cu3O6.83,3.8249,3.8791,11.6928,2.3051,1.9296,,3.8520000000000003,1.91245
87099,Y123,Ba1Sr1Y1Cu3O6.741,3.81728,3.84103,11.58458,2.2801,1.9253,,3.829155,1.90864
83139,Y123,Ba2Ca0.2Y0.8Cu2.87C0.13O6.91,3.8478,3.8681,11.646,2.3222,1.9343,,3.8579499999999998,1.9239
80739,Y123,Ba2Y1Fe0.3Cu2.7O7.09,3.867,3.867,11.676,2.3351,1.9335,,3.867,1.9335
83138,Y123,Ba2Ca0.2Y0.8Cu2.66C0.34O6.93,3.8687,3.8687,11.608,2.2345,1.9442,,3.8687,1.93435
68665,Y123,Ba1.912Y0.904Mg0.28Cu2.72O6.68,3.827,3.882,11.67,2.2569,1.9325,,3.8545,1.9135
67060,Y123,Ba2Y1Cu3O6.58,3.8415,3.8778,11.747,2.3893,1.935,,3.8596500000000002,1.92075
65378,Y123,Ba1.99Y1.01Cu3O6.2,3.8644,3.8644,11.7881,2.4424,1.9322,,3.8644,1.9322
63691,Y123,Ba2Y1Cu3O6.71,3.8336,3.8844,11.7126,2.3425,1.93735,,3.859,1.9168
63324,Y123,Ba2Y1Cu3O6.7,3.8282,3.8897,11.6944,2.3318,1.93735,,3.85895,1.9141
63350,Y123,Ba2Y1Cu3O7.01,3.8192,3.873,11.656,2.2962,1.9294,,3.8461,1.9096
78599,Y123,Ba2Na0.09Y0.91Cu3O7.044,3.82075,3.8847,11.6763,2.3049,1.9291,,3.852725,1.910375
67063,Y123,Ba2Y1Cu3O6.42,3.851,3.87,11.7711,2.4248,1.935,,3.8605,1.9255
83063,Y123,Ba2Y1Cu3O6.96,3.8227,3.8872,11.6802,2.2909,1.9372,,3.85495,1.91135
83060,Y123,Ba2Y1Cu3O6.51,3.8392,3.8791,11.7391,2.3602,1.9376,,3.85915,1.9196
93532,Y123,Ba1.286Ca0.4286La1.0714Y0.214Fe0.114Cu2.886O7.032,3.869,3.869,11.6697,2.3042,1.943,,3.869,1.9345
93534,Y123,Ba1.286Ca0.4286La1.0714Y0.214Fe0.302Cu2.698O7.292,3.8772,3.8772,11.6318,2.258,1.9485,,3.8772,1.9386
65081,Y123,Ba2Y1Zn0.21Cu2.79O6.8,3.8316,3.8899,11.6674,2.2833,1.9335,,3.86075,1.9158
83070,Y123,Ba2Pr0.4Y0.6Cu3O6.96,3.8334,3.9034,11.6862,2.2682,1.94355,,3.8684000000000003,1.9167
92604,Y123,Ba2Y1Co0.207Cu2.793O7.16,3.8675,3.8675,11.6948,2.3448,1.9337,,3.8675,1.93375
69818,Y123,Ba1.6Sr0.4Y1Cu3O6.94,3.7984,3.865,11.596,2.2345,1.9285,,3.8317,1.8992
80735,Y123,Ba2Y1Fe0.15Cu2.85O7.01,3.864,3.864,11.682,2.3387,1.932,,3.864,1.932
75701,Y123,Ba2Y1Co0.554Cu2.446O7.12,3.885,3.885,11.7055,2.4195,1.94835,,3.885,1.9425
94218,Y123,Ba2Y1Cu2.85Re0.15O6.999,3.84602,3.87911,11.73153,2.36,1.93125,,3.862565,1.92301
65352,Y123,Ba2Y1Cu3O6.898,3.8198,3.8849,11.6762,2.2928,1.93475,,3.85235,1.9099
69327,Y123,Ba2Y1Cu3O6.72F0.27,3.8236,3.8804,11.6687,2.3069,1.9254,,3.852,1.9118
63448,Y123,Ba2Y1Cu3O6.81,3.8231,3.8864,11.6807,2.3034,1.9357,,3.85475,1.91155
68639,Y123,Ba2Y1Cu3O6.91,3.8835,3.8194,11.6671,2.303,1.9282,,3.85145,1.94175
71426,Y123,Ba2Y1Fe0.58Cu2.42O7.19,3.842,3.842,11.563,2.2432,1.921,,3.842,1.921
63455,Y123,Ba1.5La0.75Y0.75Cu3O6.998,3.8746,3.8746,11.588,2.2422,1.9373,,3.8746,1.9373
74282,Y123,Ba2Ca0.27Y0.73Co0.36Cu2.64O7.05,3.8666,3.8666,11.6726,2.359,1.9438,,3.8666,1.9333
72826,Y123,Ba2Y1Cu2.79Ni0.21O6.93,3.829,3.888,11.668,2.2869,1.9332,,3.8585000000000003,1.9145
92607,Y123,Ba2Y1Co0.815Cu2.185O7.32,3.8888,3.8888,11.6679,2.3895,1.9444,,3.8888,1.9444
69812,Y123,Ba2Y1Cu3O6.948,3.8133,3.88,11.651,2.2731,1.9314,,3.84665,1.90665
65596,Y123,Ba2Y1Cu3O6.86,3.818,3.8835,11.6726,2.2971,1.93675,,3.85075,1.909
69816,Y123,Ba1.7Sr0.3Y1Cu3O6.95,3.8085,3.8675,11.606,2.2411,1.9337,,3.838,1.90425
90761,Y123,Ba2Y1Co0.17Cu2.83O6.54,3.87619,3.87619,11.6929,2.3315,1.938,,3.87619,1.938095
80745,Y123,Ba2Y1Fe0.7Cu2.3O7.21,3.872,3.872,11.646,2.3373,1.936,,3.872,1.936
90758,Y123,Ba2Y1Co0.033Cu2.967O6.94,3.8197,3.88279,11.6509,2.1996,1.9387,,3.851245,1.90985
85246,Y123,Ba2Y1Fe0.06Cu2.94O6.36,3.8577,3.8577,11.794,2.4496,1.93865,,3.8577,1.92885
66214,Y123,Ba2Y1Zn0.15Cu2.85O6.94,3.8273,3.8924,11.6737,2.302,1.9303,,3.85985,1.91365
65424,Y123,Ba2Y1Cu3O6.71,3.8274,3.8904,11.7177,2.3587,1.93805,,3.8589,1.9137
78600,Y123,Ba2Na0.07Y0.93Cu3O7.006,3.82074,3.88469,11.6762,2.3048,1.9291,,3.852715,1.91037
74280,Y123,Ba2Ca0.15Y0.85Co0.36Cu2.64O7.05,3.869,3.869,11.6982,2.4226,1.9476499999999999,,3.869,1.9345
62943,Y123,Ba2Y1Cu3O6.84,3.8187,3.8833,11.6687,2.3045,1.9351500000000001,,3.851,1.90935
66419,Y123,Ba2Y1Fe0.39Cu2.59O7.388,3.87004,3.87004,11.6857,2.3277,1.935,,3.87004,1.93502
44116,Y123,Ba2Y1Cu3O6.971,3.819,3.885,11.68,2.2885,1.9355,,3.852,1.9095
65913,Y123,Ba2Y1Fe0.3Cu2.7O7.152,3.8655,3.8655,11.674,2.3219,1.9402,,3.8655,1.93275
66215,Y123,Ba2Y1Cu3O6.967,3.8282,3.8874,11.6647,2.3002,1.9307,,3.8578,1.9141
66216,Y123,Ba2Y1Cu2.85Ni0.15O6.94,3.8282,3.8874,11.6647,2.3002,1.9307,,3.8578,1.9141
74278,Y123,Ba2Ca0.18Y0.82Co0.24Cu2.76O7,3.8649,3.8649,11.7053,2.3925,1.9437,,3.8649,1.93245
67059,Y123,Ba2Y1Cu3O6.6,3.8362,3.8808,11.7286,2.3691,1.9335,,3.8585,1.9181
39359,Y123,Ba2Y1Cu3O6.9,3.821,3.8826,11.672,2.2842,1.9344000000000001,,3.8518,1.9105
65601,Y123,Ba2Y1Cu3O6.86,3.818,3.8835,11.6726,2.2971,1.9341,,3.85075,1.909
63488,Y123,Ba2Y1Cu3O7,3.8206,3.8851,11.6757,2.2977,1.93575,,3.85285,1.9103
78602,Y123,Ba2Na0.09Y0.91Cu3O7,3.82077,3.88471,11.6763,2.3084,1.93555,,3.85274,1.910385
72825,Y123,Ba2Y1Cu3O6.98,3.823,3.885,11.673,2.3112,1.9286,,3.854,1.9115
67057,Y123,Ba2Y1Cu3O6.77,3.8275,3.8875,11.7063,2.3377,1.9308,,3.8575,1.91375
65422,Y123,Ba2Y1Cu3O6.79,3.8193,3.8852,11.6873,2.3023,1.9362,,3.85225,1.90965
202840,Y123,Ba1.48La0.52Y0.92Cu3O7.224,3.859,3.859,11.572,2.2495,1.9295,,3.859,1.9295
90760,Y123,Ba2Y1Co0.115Cu2.885O6.66,3.87491,3.87491,11.7135,2.3403,1.9374,,3.87491,1.937455
78724,Y123,Ba2Y0.9V0.13Cu2.87O6.94,3.8177,3.876,11.6598,2.2561,1.93715,,3.84685,1.90885
65400,Y123,Ba2Y1Cu3O6.04,3.8588,3.8588,11.771,2.3541,1.9294,,3.8588,1.9294
65379,Y123,Ba2Y1Co0.3Cu2.7O6.82,3.8752,3.8752,11.6851,2.3732,1.9376,,3.8752,1.9376
67207,Y123,Ba2Y1Cu3O6.35,3.8471,3.8721,11.752,2.4256,1.936,,3.8596000000000004,1.92355
66495,Y123,Ba2Y1Cu3O7,3.8234,3.8888,11.6918,2.3126,1.9298,,3.8560999999999996,1.9117
202775,Y123,Ba2Y1Cu3O7,3.8226,3.8863,11.663,2.2649,1.9374500000000001,,3.85445,1.9113
69945,Y123,Ba2Ca0.24Y0.76Fe0.24Cu2.76O7.04,3.8637,3.8637,11.6899,2.3812,1.9318,,3.8637,1.93185
69325,Y123,Ba2Y1Cu3O6.72,3.8196,3.8741,11.6852,2.3241,1.9286,,3.84685,1.9098
65605,Y123,Ba2Y1Cu3O6.5,3.83,3.87,11.69,2.373,1.9351500000000001,,3.85,1.915
67065,Y123,Ba2Y1Cu3O6.26,3.8621,3.8621,11.7961,2.4535,1.931,,3.8621,1.93105
71409,Y123,Ba2Y1Cu2.85Ni0.15O6.93,3.829,3.888,11.668,2.2869,1.9332,,3.8585000000000003,1.9145
83058,Y123,Ba2Y1Cu3O6.25,3.8586,3.8586,11.7961,2.435,1.9293,,3.8586,1.9293
80746,Y123,Ba2Y1Fe0.7Cu2.3O6.48,3.874,3.874,11.785,2.4866,1.94375,,3.874,1.937
62944,Y123,Ba2Y1Cu3O6.69,3.8829,3.8223,11.69,2.3017,1.9304,,3.8526,1.94145
91980,Y123,Ba2Li0.09Y1Cu2.91O6.96,3.8198,3.8847,11.6734,2.3101,1.927,,3.8522499999999997,1.9099
87280,Y123,Ba2Ca0.16Y0.84Cu3O6.9416,3.8323,3.8731,11.6843,2.3233,1.9312,,3.8527,1.91615
93533,Y123,Ba1.286Ca0.4286La1.0714Y0.214Fe0.236Cu2.764O7.24,3.8707,3.8707,11.6225,2.2574,1.9451,,3.8707,1.93535
92605,Y123,Ba2Y1Co0.391Cu2.609O7.23,3.8778,3.8778,11.6873,2.3631,1.9389,,3.8778,1.9389
66360,Y123,Ba2Y1Al0.1Cu2.874O6.308,3.8614,3.8614,11.736,2.4207,1.9307,,3.8614,1.9307
82692,Y123,Ba2Ca0.1Y0.9Cu3O6.92,3.8169,3.8777,11.6788,2.3037,1.9259,,3.8472999999999997,1.90845
69943,Y123,Ba2Ca0.12Y0.88Fe0.12Cu2.88O6.98,3.8604,3.8604,11.6725,2.3263,1.9302,,3.8604,1.9302
69820,Y123,Ba1.4Sr0.6Y1Cu3O6.948,3.7944,3.8579,11.572,2.2241,1.9262,,3.82615,1.8972
44113,Y123,Ba2Y1Cu3O6.986,3.82,3.886,11.696,2.2963,1.9361000000000002,,3.8529999999999998,1.91
68434,Y123,Ba1.7La0.8Y0.5Cu3O7.191,3.8837,3.8774,11.6737,2.246,1.95,,3.8805500000000004,1.94185
65399,Y123,Ba2Y1Cu3O6.75,3.818,3.889,11.668,2.3219,1.9378,,3.8535,1.909
66217,Y123,Ba2Y1Cu2.85Ni0.15O6.94,3.8282,3.8874,11.6647,2.3002,1.9307,,3.8578,1.9141
91982,Y123,Ba2Li0.18Y0.98Cu2.82O6.77,3.8281,3.8871,11.6646,2.3247,1.9289,,3.8576,1.91405
68399,Y123,Ba2Y1Co0.84Cu2.16O7.32,3.8879,3.8879,11.636,2.3586,1.9548,,3.8879,1.94395
66212,Y123,Ba2Y1Cu3O6.958,3.8273,3.8924,11.6737,2.302,1.9303,,3.85985,1.91365
92603,Y123,Ba2Y1Cu3O6.92,3.8164,3.8818,11.6736,2.2961,1.9271,,3.8491,1.9082
90759,Y123,Ba2Y1Co0.084Cu2.916O7.01,3.83422,3.89409,11.6706,2.257,1.947,,3.8641550000000002,1.91711
83033,Y123,Sr2Y1Cu2.772Re0.136O7.36,3.8001,3.8001,11.483,2.2058,1.90915,,3.8001,1.90005
83140,Y123,Ba2Ca0.2Y0.8Cu3O6.89,3.8341,3.8735,11.668,2.3371,1.9328,,3.8537999999999997,1.91705
74281,Y123,Ba2Ca0.15Y0.85Co0.12Cu2.88O7.01,3.8424,3.881,11.6821,2.3224,1.9338,,3.8617,1.9212
83108,Y123,Ba2Ca0.15Y0.85Cu3O6.5941,3.8469,3.87775,11.7505,2.3982,1.94005,,3.8623250000000002,1.92345
87096,Y123,Ba1Sr1Y1Cu3O6.968,3.78409,3.85374,11.56279,2.2321,1.9127,,3.818915,1.892045
65317,Y123,Ba2Y1Cu2.98O6.92,3.863,3.863,11.626,2.3263,1.9315,,3.863,1.9315
68402,Y123,Ba1.99Y1.01Cu3O6.2,3.8644,3.8644,11.7881,2.4424,1.9322,,3.8644,1.9322
71410,Y123,Ba2Y1Cu2.82Ni0.18O6.96,3.822,3.885,11.669,2.2987,1.9281,,3.8535,1.911
68666,Y123,Ba1.968Y0.944Zn0.128Cu2.872O6.904,3.819,3.883,11.668,2.2612,1.9265,,3.851,1.9095
50254,Y123,Sr2Y1Cu2.8Mo0.2O7.284,3.8013,3.8013,11.4861,2.2053,1.90835,,3.8013,1.90065
87279,Y123,Ba2Ca0.09Y0.91Cu3O6.956,3.828,3.8763,11.6825,2.3131,1.9308,,3.85215,1.914
202839,Y123,Ba1.776La0.224Y0.936Cu3O7.048,3.825,3.885,11.626,2.2949,1.9275,,3.855,1.9125
65606,Y123,Ba2Y1Cu3O6.67,3.806,3.872,11.61,2.2407,1.93685,,3.839,1.903
203116,Y123,Ba2Y1Cu3O6,3.866,3.866,11.777,2.4449,1.9447,,3.866,1.933
67056,Y123,Ba2Y1Cu3O6.93,3.8227,3.8872,11.6802,2.2963,1.929,,3.85495,1.91135
83059,Y123,Ba2Y1Cu3O6.36,3.8563,3.8658,11.7755,2.3986,1.9377,,3.86105,1.92815
69948,Y123,Ba2Ca0.09Y0.91Fe0.09Cu2.91O7.05,3.8227,3.8227,11.6689,2.2894,1.92005,,3.8227,1.91135
66213,Y123,Ba2Y1Zn0.15Cu2.85O6.94,3.8273,3.8924,11.6737,2.302,1.9303,,3.85985,1.91365
69814,Y123,Ba1.8Sr0.2Y1Cu3O6.95,3.807,3.8734,11.625,2.2447,1.9317,,3.8402000000000003,1.9035
87098,Y123,Ba1Sr1Y1Cu3O6.821,3.80174,3.85009,11.5739,2.2801,1.9182,,3.825915,1.90087
75690,Y123,Ba2Y1Co0.34Cu2.66O7.02,3.8755,3.8755,11.6884,2.3645,1.9487,,3.8755,1.93775
72827,Y123,Ba2Y1Cu2.68Ni0.32O6.98,3.827,3.888,11.663,2.2859,1.9291,,3.8575,1.9135
63339,Y123,Ba2Y1Cu3O6.9,3.81,3.883,11.674,2.3231,1.9196,,3.8465,1.905
66418,Y123,Ba2Y1Fe0.255Cu2.742O7.294,3.86644,3.86644,11.6749,2.3314,1.9332,,3.86644,1.93322
44117,Y123,Ba2Y1Cu3O6.517,3.833,3.871,11.742,2.3662,1.93385,,3.8520000000000003,1.9165
74279,Y123,Ba2Ca0.27Y0.73Co0.3Cu2.7O7,3.8646,3.8646,11.7257,2.4201,1.9416,,3.8646,1.9323
62945,Y123,Ba2Y1Cu3O6.32,3.8571,3.8571,11.775,2.395,1.9285,,3.8571,1.92855
68288,Y123,Ba2Y1Cu3O6.8,3.868,3.825,11.69,2.1977,1.92325,,3.8465,1.934
63421,Y123,Ba2Y1Cu3O7.34,3.8657,3.8657,11.6015,2.311,1.9328,,3.8657,1.93285
83061,Y123,Ba2Y1Cu3O6.55,3.8362,3.8808,11.7286,2.3515,1.9373999999999998,,3.8585,1.9181
63344,Y123,Ba2Y1Cu3O6.26,3.8573,3.8573,11.7913,2.4349,1.9286,,3.8573,1.92865
66416,Y123,Ba2Y1Fe0.239Cu2.758O7.26,3.86433,3.86433,11.6726,2.3368,1.9321,,3.86433,1.932165
63335,Y123,Ba2Y1Cu3O7,3.8152,3.8812,11.67,2.3421,1.93395,,3.8482000000000003,1.9076
66421,Y123,Ba2Y1Fe0.228Cu2.702O7.264,3.8653,3.8653,11.6749,2.3069,1.9326,,3.8653,1.93265
63429,Y123,Ba2Y1Cu3O6.92,3.8179,3.8801,11.6655,2.2981,1.927,,3.849,1.90895
83105,Y123,Ba2Y1Cu3O6.76,3.83832,3.88848,11.72843,2.3445,1.938,,3.8634,1.91916
80737,Y123,Ba2Y1Fe0.21Cu2.79O7.02,3.864,3.864,11.679,2.2937,1.932,,3.864,1.932
202432,Y123,Ba2Y1Cu3O6.5,3.8468,3.8747,11.7466,2.4291,1.9373,,3.86075,1.9234
87278,Y123,Ba2Y1Cu3O7.004,3.8215,3.885,11.6844,2.3008,1.9289,,3.85325,1.91075
63456,Y123,Ba1.5La0.75Y0.75Cu3O6.736,3.8693,3.8693,11.6061,2.255,1.9346,,3.8693,1.93465
75692,Y123,Ba2Y1Co0.29Cu2.71O7.05,3.8516,3.887,11.6674,2.3148,1.9396,,3.8693,1.9258
69942,Y123,Ba2Ca0.09Y0.91Fe0.09Cu2.91O7.01,3.8602,3.8602,11.6646,2.3177,1.9301,,3.8602,1.9301
78598,Y123,Ba2Y1Cu3O7,3.8207,3.8847,11.6761,2.306,1.93555,,3.8527,1.91035
94217,Y123,Ba2Y1Cu2.9Re0.1O7.049,3.84192,3.87655,11.69134,2.3219,1.9373,,3.859235,1.92096
67062,Y123,Ba2Y1Cu3O6.51,3.8468,3.8736,11.7601,2.4096,1.9368,,3.8602,1.9234
65315,Y123,Ba2Y1Cu3O6.39,3.8401,3.8729,11.758,2.4045,1.93525,,3.8565,1.92005
168188,Tl1212,Sr2Ca0.85Nd0.15Tl0.5Cu2Pb0.5O7,3.8111,3.8111,12.1306,2.4346,1.906,,3.8111,1.90555
168189,Tl1212,Sr2Ca0.8Nd0.2Tl0.5Cu2Pb0.5O7,3.8163,3.8163,12.1216,2.4328,1.9082,,3.8163,1.90815
72587,Tl1212,Sr2Y1Tl1Cu2O7,3.8157,3.8157,11.9963,2.2888,1.9154,,3.8157,1.90785
84026,Tl1212,Ba0.4Sr1.56Ca0.93Tl0.61Cu2Pb0.5O7,3.8045,3.8045,12.1874,2.4374,1.9037,,3.8045,1.90225
74164,Tl1212,Sr2Y1Tl1Cu2O7,3.816,3.816,11.971,2.1188,1.9614,,3.816,1.908
87150,Tl1212,Sr2Ca0.88Tl0.62Cu2Pb0.5O7,3.7991,3.7991,12.1347,2.3978,1.9003,,3.7991,1.89955
82343,Tl1212,Ba2Pr1Tl0.94Cu2O6.93,3.91836,3.91836,12.5498,2.4547,1.9706,,3.91836,1.95918
41965,Tl1212,Sr2Ca0.79Tl1.21Cu2O6.966,3.78331,3.78331,12.12041,2.3542,1.8951,,3.78331,1.891655
87152,Tl1212,Ba0.4Sr1.56Ca0.93Tl0.61Cu2Pb0.5O7,3.8045,3.8045,12.1874,2.4374,1.9037,,3.8045,1.90225
75902,Tl1212,Sr2Pr1Tl0.864Cu2O6.75,3.85404,3.85404,12.1046,2.2284,1.9308,,3.85404,1.92702
86961,Tl1212,Sr2Ca0.9Tl0.9Cr0.2Cu2O7,3.8158,3.8158,12.014,2.3559,1.9084,,3.8158,1.9079
80154,Tl1212,Sr2Ca0.81Tl1.19Cu2O7,3.7966,3.7966,12.092,2.3966,1.9002,,3.7966,1.8983
87023,Tl1212,Rb0.146Ba2Ca0.815Tl1.039Cu2O6.61,3.8575,3.8575,12.6978,2.7824,1.9297,,3.8575,1.92875
68576,Tl1212,Ba2Ca0.87Tl1.13Cu2O7,3.8472,3.8472,12.721,2.7451,1.9249,,3.8472,1.9236
85251,Tl1212,Ba2Ca0.831Tl1.1688Cu2O6.423,3.851,3.851,12.714,2.736,1.9263,,3.851,1.9255
75751,Tl1212,Sr2Pr1Tl0.899Cu2O6.77,3.85396,3.85396,12.1044,2.2538,1.9305,,3.85396,1.92698
74165,Tl1212,Sr2Ca1Tl1Cu2O7,3.783,3.783,12.066,2.0753,1.9281,,3.783,1.8915
203007,Tl1212,Sr1.86Ca1Tl0.3Cu2Pb0.7O7,3.794,3.794,12.084,2.4192,1.8992,,3.794,1.897
168190,Tl1212,Sr2Ca0.75Nd0.25Tl0.5Cu2Pb0.5O7,3.8219,3.8219,12.1149,2.4581,1.9109,,3.8219,1.91095
72731,Tl1212,Sr1.768Ca0.502Yb0.696Tl1Cu2O7.174,3.795,3.795,12.023,2.1773,1.9077,,3.795,1.8975
67105,Tl1212,Sr2Ca0.5Sm0.5Tl1Cu2O6.7858,3.817,3.817,12.054,2.4107,1.9085,,3.817,1.9085
87020,Tl1212,Ba2Ca0.841Tl1.159Cu2O6.5,3.8571,3.8571,12.7177,2.778,1.9288,,3.8571,1.92855
39670,Tl1212,Ba2La1Tl1Cu2O7,3.944,3.944,12.607,2.451,1.9799,,3.944,1.972
69923,Tl1212,Sr1.93Y1.054Tl0.754Cu2Pb0.246O7,3.83,3.83,12.031,2.2522,1.9251,,3.83,1.915
86964,Tl1212,Ba0.404Sr1.55Ca0.939Tl0.607Cu2Pb0.5O7,3.80452,3.80452,12.1874,2.4374,1.9037,,3.80452,1.90226
86963,Tl1212,Ba0.204Sr1.78Ca0.909Tl0.607Cu2Pb0.5O7,3.80052,3.80052,12.1439,2.4275,1.9015,,3.80052,1.90026
85250,Tl1212,Ba2Ca0.843Tl1.156Cu2O6.534,3.8528,3.8528,12.717,2.7565,1.927,,3.8528,1.9264
74163,Tl1212,Ba2Y1Tl1Cu2O7,3.866,3.866,12.457,2.8651,1.933,,3.866,1.933
65859,Tl1212,Sr2Ca0.91Tl0.59Cu2Pb0.5O7,3.795,3.795,12.094,2.0559,1.8975,,3.795,1.8975
79775,Tl1212,Ba1.04Sr0.96Ca0.78Tl1.22Cu2O7,3.8234,3.8234,12.384,2.5201,1.9138,,3.8234,1.9117
83809,Tl1212,Ba2Ca0.424Pr0.576Tl1Cu2O7,3.88416,3.88416,12.543,2.5474,1.9474,,3.88416,1.94208
69919,Tl1212,Ba2Ca0.8Nd0.2Tl0.96Cu2O6.86,3.85638,3.85638,12.6534,2.6863,1.9297,,3.85638,1.92819
75745,Tl1212,Ba2Pr1Tl0.936Cu2O7,3.9183,3.9183,12.5473,2.4266,1.9754,,3.9183,1.95915
74166,Tl1212,Sr2Ca1Tl0.5Cu2Pb0.5O7,3.785,3.785,12.059,2.0259,1.9267,,3.785,1.8925
41699,Tl1212,Sr2Ca0.37Lu0.63Tl0.992Cu2O7,3.78708,3.78708,12.0243,2.3074,1.9022,,3.78708,1.89354
41695,Tl1212,Sr2Ca0.19Lu0.81Tl0.98Cu2O6.96,3.79633,3.79633,11.9986,2.3217,1.907,,3.79633,1.898165
81156,Tl1212,Sr2Ca0.8Tl1.2Cu2O6.862,3.79333,3.79333,12.1259,2.3875,1.899,,3.79333,1.896665
41701,Tl1212,Sr2Ca0.82Tl1.152Cu2O6.93,3.78443,3.78443,12.119,2.3571,1.8956,,3.78443,1.892215
75749,Tl1212,Ba0.8Sr1.2Pr1Tl0.938Cu2O6.9,3.88199,3.88199,12.2737,2.3381,1.9462,,3.88199,1.940995
74274,Tl1212,Sr2.41Nd0.58Tl1Cu2O7,3.842,3.842,12.129,2.1832,1.9295,,3.842,1.921
75867,Tl1212,Sr2Ca0.89Tl0.78Cu2Bi0.33O7,3.7922,3.7922,12.0661,2.3915,1.897,,3.7922,1.8961
87022,Tl1212,Rb0.117Ba2Ca0.787Tl1.0958Cu2O6.8,3.8571,3.8571,12.7231,2.752,1.9299,,3.8571,1.92855
80155,Tl1212,Sr2Ca0.81Tl1.19Cu2O7,3.7808,3.7808,12.0855,2.3627,1.8933,,3.7808,1.8904
79774,Tl1212,Ba1.04Sr0.96Ca0.78Tl1.22Cu2O7,3.8356,3.8356,12.39,2.5734,1.9186,,3.8356,1.9178
75746,Tl1212,Ba1.6Sr0.4Pr1Tl0.9Cu2O6.64,3.90741,3.90741,12.4874,2.4412,1.9649,,3.90741,1.953705
202629,Tl1212,Ba2Ca0.9Tl1.1Cu1.9O7,3.833,3.833,12.68,2.4472,1.9175,,3.833,1.9165
75707,Tl1212,Sr2Ca0.9Tl0.5644Cu2Pb0.5O6.9628,3.80137,3.80137,12.12517,2.4055,1.9015,,3.80137,1.900685
83811,Tl1212,Sr2Ca0.48Pr0.52Tl0.94Cu2O6.96,3.8262,3.8262,12.1262,2.2833,1.918,,3.8262,1.9131
75748,Tl1212,Ba1Sr1Pr1Tl0.937Cu2O6.67,3.8887,3.8887,12.3084,2.3472,1.9516,,3.8887,1.94435
168191,Tl1212,Sr2Ca0.7Nd0.3Tl0.5Cu2Pb0.5O7,3.8261,3.8261,12.1101,2.4086,1.913,,3.8261,1.91305
87151,Tl1212,Ba0.2Sr1.78Ca0.9Tl0.62Cu2Pb0.5O7,3.8005,3.8005,12.1439,2.4275,1.9015,,3.8005,1.90025
81161,Tl1212,Sr2Ca0.8Tl1.2Cu2O6.934,3.78416,3.78416,12.1177,2.3536,1.8957,,3.78416,1.89208
69920,Tl1212,Ba2Ca0.5Nd0.5Tl0.948Cu2O6.86,3.87677,3.87677,12.6045,2.6255,1.9412,,3.87677,1.938385
75706,Tl1212,Sr2Ca0.9Tl0.5664Cu2Pb0.5O6.9956,3.80124,3.80124,12.12533,2.404,1.9015,,3.80124,1.90062
83810,Tl1212,Ba1Sr1Ca0.432Pr0.568Tl0.964Cu2O6.98,3.85262,3.85262,12.2813,2.3825,1.932,,3.85262,1.92631
67300,Tl1212,Sr2Ca0.5Er0.5Tl1Cu2O6.7501,3.798,3.798,12.014,2.4028,1.899,,3.798,1.899
74168,Tl1212,Sr2Ca0.8Y0.2Tl0.4Cu2Sn0.2Pb0.4O7,3.795,3.795,12.008,2.1254,1.927,,3.795,1.8975
72585,Tl1212,Sr2Nd1Tl1Cu2O7,3.8503,3.8503,12.0724,2.1983,1.9275,,3.8503,1.92515
69921,Tl1212,Ba2Nd1Tl0.96Cu2O6.96,3.91021,3.91021,12.4916,2.462,1.9643,,3.91021,1.955105
41698,Tl1212,Sr2Ca0.4Lu0.6Tl0.972Cu2O6.94,3.79601,3.79601,12.0251,2.3424,1.9044,,3.79601,1.898005
168187,Tl1212,Sr2Ca0.9Nd0.1Tl0.5Cu2Pb0.5O7,3.8036,3.8036,12.1496,2.4323,1.9031,,3.8036,1.9018
75705,Tl1212,Sr2Ca0.9Tl0.5496Cu2Pb0.5O7.0028,3.80063,3.80063,12.12478,2.4015,1.9012,,3.80063,1.900315
74275,Tl1212,Sr2.29Pr0.674Tl1Cu2O7,3.856,3.856,12.196,2.1952,1.9304,,3.856,1.928
69243,Tl1212,Sr1.3Ca1Nd0.7Tl1Cu2O6.91,3.8282,3.8282,11.9872,2.2851,1.917,,3.8282,1.9141
86962,Tl1212,Sr2Ca0.881Tl0.619Cu2Pb0.5O7,3.79906,3.79906,12.1347,2.3978,1.9003,,3.79906,1.89953
41697,Tl1212,Sr2Ca0.37Lu0.63Tl0.972Cu2O6.92,3.79896,3.79896,12.0301,2.3494,1.9057,,3.79896,1.89948
85252,Tl1212,Ba2Ca0.831Tl1.169Cu2O6.71,3.8499,3.8499,12.71,2.7222,1.9258,,3.8499,1.92495
41963,Tl1212,Sr2Ca0.8Tl1.2Cu2O6.862,3.79395,3.79395,12.1208,2.3965,1.899,,3.79395,1.896975
41964,Tl1212,Sr2Ca0.81Tl1.19Cu2O6.934,3.78443,3.78443,12.11899,2.3596,1.8955,,3.78443,1.892215
79773,Tl1212,Ba1.04Sr0.96Ca0.78Tl1.22Cu2O7,3.8271,3.8271,12.385,2.5463,1.9155,,3.8271,1.91355
84025,Tl1212,Ba0.2Sr1.78Ca0.9Tl0.62Cu2Pb0.5O7,3.8005,3.8005,12.1439,2.4275,1.9015,,3.8005,1.90025
74167,Tl1212,Sr2Ca0.8Y0.2Tl0.5Cu2Pb0.5O7,3.803,3.803,12.01,2.0537,1.9289,,3.803,1.9015
41700,Tl1212,Sr2Ca0.82Tl1.152Cu2O6.85,3.79395,3.79395,12.1281,2.3965,1.899,,3.79395,1.896975
72586,Tl1212,Ba1Sr1Y1Tl1Cu2O7,3.8421,3.8421,12.2064,2.2557,1.9495,,3.8421,1.92105
72584,Tl1212,Ba1Sr1Nd1Tl1Cu2O7,3.8798,3.8798,12.2573,2.2908,1.9487,,3.8798,1.9399
41696,Tl1212,Sr2Ca0.21Lu0.79Tl0.972Cu2O7,3.79322,3.79322,11.9985,2.3061,1.9069,,3.79322,1.89661
75747,Tl1212,Ba1.2Sr0.8Pr1Tl0.898Cu2O6.93,3.89526,3.89526,12.3821,2.36,1.9547,,3.89526,1.94763
75750,Tl1212,Ba0.4Sr1.6Pr1Tl0.899Cu2O6.87,3.86815,3.86815,12.1941,2.279,1.9383,,3.86815,1.934075
78597,Tl1212,Sr2Ca0.93Tl0.97Cr0.1Cu2O7,3.8155,3.8155,12.0222,2.4128,1.9097,,3.8155,1.90775
84024,Tl1212,Sr2Ca0.88Tl0.62Cu2Pb0.5O7,3.7991,3.7991,12.1347,2.3978,1.9003,,3.7991,1.89955
168186,Tl1212,Sr2Ca0.95Nd0.05Tl0.5Cu2Pb0.5O7,3.8054,3.8054,12.134,2.4437,1.9054,,3.8054,1.9027
87019,Tl1212,Ba2Ca0.86Tl1.14Cu2O6.41,3.8572,3.8572,12.7707,2.7966,1.929,,3.8572,1.9286
68577,Tl1212,Sr2Ca0.5La0.5Tl1Cu2O7,3.8,3.8,12.002,2.4003,1.9,,3.8,1.9
65330,Tl1212,Ba2Ca0.831Tl1.169Cu2O6.747,3.8566,3.8566,12.754,2.7612,1.9291,,3.8566,1.9283
83031,Y124,Ba4Ca0.18Ce0.18Y1.42Cu7.76O15.16,3.834,3.86,27.165,2.2193,1.9393,,3.847,1.917
94266,Y124,Ba3.56Sr0.44Y2Cu8O16,3.8299,3.8676,27.1707,2.2669,1.9318,,3.84875,1.91495
69698,Y124,Ba4Y2Cu8O16,3.8402,3.8708,27.2309,2.2939,1.9351,,3.8555,1.9201
94265,Y124,Ba4Y2Cu8O16,3.8402,3.8702,27.2283,2.2848,1.9364,,3.8552,1.9201
67631,Y124,Ba4Y2Cu8O16,3.8419,3.8715,27.241,2.2827,1.9355,,3.8567,1.92095
400274,Y124,Ba3.976Ca0.086Y1.938Cu8O16,3.8445,3.8721,27.2714,2.2847,1.9374,,3.8583,1.92225
400280,Y124,Ba4Y2Cu8O16,3.8386,3.8689,27.201,2.2775,1.935,,3.85375,1.9193
83920,Y124,Ba4Y2Cu8O16,3.8452,3.8666,27.2417,2.297,1.9362,,3.8559,1.9226
87014,Y124,Ba3.6848Y1.9168Fe0.2256Cu7.5056O16.7088,3.8466,3.8737,27.14919,2.085,1.93885,,3.86015,1.9233
71417,Y124,Ba4Y2Cu8O16,3.8408,3.8717,27.231,2.1512,1.9442,,3.85625,1.9204
85273,Y124,Ba4Y2Cu8O16,3.8453,3.8752,27.29,2.205,1.9375,,3.8602499999999997,1.92265
85276,Y124,Ba4Y2Cu8O12,3.8467,3.8778,27.258,2.2869,1.9139,,3.86225,1.92335
85279,Y124,Ba4Y2Cu8O16,3.8446,3.8762,27.23,2.2791,1.9396,,3.8604,1.9223
75713,Y124,Ba4Pr0.2Y1.8Cu8O16,3.8405,3.871,27.206,2.2064,1.9426,,3.85575,1.92025
75712,Y124,Ba4Y2Cu8O16,3.837,3.8678,27.203,2.1571,1.9381,,3.8524000000000003,1.9185
74261,Y124,Ba4Pr0.8Y1.2Cu8O16,3.85434,3.88261,27.2354,2.127,1.9429,,3.868475,1.92717
74426,Y124,Ba4Ce0.174Y1.566Cu7.56O15.32,3.829,3.86,27.152,2.3214,1.9322,,3.8445,1.9145
400273,Y124,Ba4Y2Cu8O16,3.8407,3.8746,27.2337,2.2789,1.9376,,3.85765,1.92035
97052,Y124,Ba4Y2Cu8O16,3.8436,3.8721,27.259,2.3006,1.9347,,3.85785,1.9218
74427,Y124,Ba3.96Y1.8Cu7.76O15.88,3.845,3.869,27.265,2.2657,1.937,,3.857,1.9225
83032,Y124,Ba3.96Y1.8Cu7.76O15.88,3.845,3.869,27.265,2.2657,1.937,,3.857,1.9225
88873,Y124,Ba4Y2Cu8O16,3.84,3.8704,27.225,2.283,1.9365,,3.8552,1.92
72263,Y124,Ba4Pr1.6Y0.4Cu8O16,3.8797,3.8919,27.296,2.2382,1.9488,,3.8858,1.93985
400276,Y124,Ba4Y2Cu8O16,3.842,3.873,27.242,2.2809,1.9373,,3.8575,1.921
75717,Y124,Ba4Pr1Y1Cu8O16,3.8585,3.8854,27.236,2.2306,1.9549500000000002,,3.87195,1.92925
72258,Y124,Ba4Y2Cu8O16,3.8374,3.8704,27.213,2.2796,1.9357,,3.8539000000000003,1.9187
83924,Y124,Ba4Y1.52Lu0.48Cu8O16,3.8409,3.864,27.21078,2.3047,1.9309,,3.85245,1.92045
94268,Y124,Ba2.76Sr1.24Y2Cu8O16,3.8086,3.8601,27.0588,2.2343,1.9221,,3.83435,1.9043
74262,Y124,Ba4Pr1.2Y0.8Cu8O16,3.86351,3.88967,27.2577,2.1506,1.9422,,3.87659,1.931755
72261,Y124,Ba4Y2Cu8O16,3.8448,3.8682,27.242,2.2992,1.935,,3.8565,1.9224
75714,Y124,Ba4Pr0.4Y1.6Cu8O16,3.845,3.8754,27.214,2.2288,1.9489,,3.8602,1.9225
85281,Y124,Ba4Y2Cu8O16,3.843,3.8768,27.176,2.2691,1.9425,,3.8598999999999997,1.9215
83925,Y124,Ba3.5Sr0.5Y2Cu8O16,3.8376,3.8643,27.18829,2.2675,1.9293,,3.85095,1.9188
83922,Y124,Ba4Ce0.2Y1.8Cu8O16,3.8456,3.8747,27.21909,2.2853,1.9384,,3.86015,1.9228
85272,Y124,Ba4Y2Cu8O16,3.843,3.873,27.252,2.3164,1.937,,3.858,1.9215
97055,Y124,Ba4Nd1.25Y0.75Cu8O16,3.8759,3.8864,27.308,2.2256,1.9444,,3.88115,1.93795
83030,Y124,Ba4Ca0.2Ce0.2Y1.6Cu7.72O15.52,3.847,3.868,27.265,2.2248,1.9364,,3.8575,1.9235
97054,Y124,Ba4Nd1Y1Cu8O16,3.8652,3.884,27.295,2.2736,1.9452,,3.8746,1.9326
75718,Y124,Ba4Pr1.2Y0.8Cu8O16,3.8629,3.8891,27.248,2.2125,1.9521,,3.876,1.93145
72262,Y124,Ba4Pr0.8Y1.2Cu8O16,3.8614,3.8807,27.26,2.2571,1.9435,,3.8710500000000003,1.9307
75689,Y124,Ba4Y2Cu8O16,3.8398,3.8693,27.237,2.2851,1.9351,,3.8545499999999997,1.9199
97053,Y124,Ba4Nd0.75Y1.25Cu8O16,3.8578,3.8803,27.26,2.2653,1.9353,,3.86905,1.9289
85280,Y124,Ba4Y2Cu8O16,3.8476,3.8816,27.23,2.2709,1.9433,,3.8646000000000003,1.9238
83923,Y124,Ba4Pr0.2Y1.8Cu8O16,3.8446,3.8696,27.23209,2.288,1.9367,,3.8571,1.9223
75715,Y124,Ba4Pr0.6Y1.4Cu8O16,3.8485,3.8786,27.215,2.2506,1.9445,,3.86355,1.92425
75716,Y124,Ba4Pr0.8Y1.2Cu8O16,3.8531,3.8819,27.227,2.2217,1.9472,,3.8674999999999997,1.92655
94267,Y124,Ba3.36Sr0.64Y2Cu8O16,3.8232,3.8644,27.1387,2.2594,1.9285,,3.8438,1.9116
83926,Y124,Ba3.5Sr0.5Y1.04Lu0.96Cu8O16,3.824,3.8601,27.1662,2.2876,1.9262,,3.84205,1.912
85274,Y124,Ba4Y2Cu8O16,3.8316,3.8599,27.151,2.3132,1.9241,,3.84575,1.9158
74425,Y124,Ba3.4Y1.76Cu7.52O15.32,3.839,3.871,27.259,2.1998,1.9391,,3.855,1.9195
75719,Y124,Ba4Pr1.4Y0.6Cu8O16,3.8667,3.8918,27.251,2.1855,1.9377,,3.87925,1.93335
85278,Y124,Ba4Y2Cu8O16,3.8455,3.8762,27.26,2.2898,1.9393,,3.86085,1.92275
400278,Y124,Ba4Ca0.12Y1.88Cu8O16,3.837,3.8672,27.2237,2.2862,1.9332,,3.8521,1.9185
400279,Y124,Ba4Y2Cu8O16,3.8403,3.8698,27.248,2.2809,1.9357,,3.8550500000000003,1.92015
400282,Y124,Ba4Ca0.082Y1.918Cu8O16,3.8421,3.8718,27.2565,2.284,1.9354,,3.85695,1.92105
400277,Y124,Ba4Y2Cu8O16,3.8385,3.8733,27.2,2.2801,1.9353,,3.8559,1.91925
85275,Y124,Ba4Y2Cu8O16,3.8438,3.874,27.233,2.2848,1.9403,,3.8589,1.9219
75813,Y124,Ba4Ca0.2Y1.8Cu8O16,3.8389,3.8677,27.239,2.2869,1.9362,,3.8533,1.91945
85277,Y124,Ba4Y2Cu8O16,3.8519,3.8836,27.316,2.2836,1.9574,,3.86775,1.92595
67633,Y124,Ba3.8Sr0.2Y2Cu8O16,3.8363,3.8699,27.215,2.3105,1.9281,,3.8531,1.91815
74259,Y124,Ba4Y2Cu8O16,3.83996,3.86971,27.2314,2.154,1.9388,,3.854835,1.91998
74260,Y124,Ba4Pr0.4Y1.6Cu8O16,3.84614,3.87629,27.2268,2.1835,1.9379,,3.861215,1.92307
83921,Y124,Ba4Tb0.2Y1.8Cu8O16,3.8459,3.8702,27.25209,2.2938,1.937,,3.85805,1.92295
67635,Y124,Ba3.6Sr0.4Y2Cu8O16,3.836,3.8675,27.196,2.2926,1.9291,,3.85175,1.918
155035,Hg1201,Sr2Cu1Hg0.748Mo0.252O4.604,3.7794,3.7794,8.86,2.4586,1.8897,,3.7794,1.8897
50092,Hg1201,Ba2Cu1Hg1O4.12,3.882,3.882,9.527,2.7837,1.941,,3.882,1.941
41637,Hg1201,Ba2Cu1Hg1O4.08,3.8928,3.8928,9.5451,2.8005,1.9464,,3.8928,1.9464
89374,Hg1201,Ba2Cu1Hg1O4.194,3.87923,3.87923,9.5244,2.7782,1.9396,,3.87923,1.939615
89371,Hg1201,Ba2Cu1Hg1O4.054,3.8891,3.8891,9.5407,2.7925,1.9445,,3.8891,1.94455
79057,Hg1201,Ba2Cu1Hg0.98O4.34,3.86586,3.86586,9.4764,2.8144,1.9329,,3.86586,1.93293
87307,Hg1201,Ba2Cu1Hg0.94O4.07,3.8862,3.8862,9.5319,2.7966,1.9431,,3.8862,1.9431
83047,Hg1201,Sr2Cu1Hg0.5Bi0.5O4.92,3.7652,3.7652,8.9428,2.4539,1.8826,,3.7652,1.8826
41639,Hg1201,Ba2Cu1Hg1O4.18,3.8806,3.8806,9.5279,2.7878,1.9403,,3.8806,1.9403
79035,Hg1201,Sr2Cr0.44Cu1Hg0.56O4.89,3.8412,3.8412,8.7009,2.4536,1.9206,,3.8412,1.9206
151731,Hg1201,Ba2Cu1Hg1O4.136,3.8837,3.8837,9.5298,2.7846,1.9418,,3.8837,1.94185
87306,Hg1201,Ba2Cu1Hg0.97O4.057,3.8864,3.8864,9.5316,2.8032,1.9432,,3.8864,1.9432
41633,Hg1201,Ba2Cu1Hg1O4.18,3.8805,3.8805,9.5288,2.7862,1.9402,,3.8805,1.94025
89370,Hg1201,Ba2Cu1Hg1O4.05,3.88723,3.88723,9.5372,2.7877,1.9436,,3.88723,1.943615
87309,Hg1201,Ba2Cu1Hg0.94O4.19,3.8795,3.8795,9.5237,2.7713,1.9397,,3.8795,1.93975
50260,Hg1201,Ba2Cu1Hg0.968O4.063,3.8907,3.8907,9.5563,2.799,1.9453,,3.8907,1.94535
89375,Hg1201,Ba2Cu1Hg1O4.176,3.879,3.879,9.5237,2.7809,1.9395,,3.879,1.9395
98400,Hg1201,Sr2Cu1Hg0.748Mo0.252O4.604,3.7794,3.7794,8.86,2.4586,1.8897,,3.7794,1.8897
85396,Hg1201,Ba2Cu1Hg1O4.31,3.8784,3.8784,9.4903,2.7806,1.9392,,3.8784,1.9392
50117,Hg1201,Ba2Cr0.284Cu1Hg0.635O4.6344,3.94066,3.94066,9.24,2.6518,1.9703,,3.94066,1.97033
87250,Hg1201,Sr2Cr0.47Cu0.81Hg0.53O4.6,3.85,3.85,8.715,2.5639,1.925,,3.85,1.925
50115,Hg1201,Ba2Cr0.228Cu1Hg0.706O4.496,3.92575,3.92575,9.3049,2.6742,1.9628,,3.92575,1.962875
88782,Hg1201,Ba2Cu1Hg1O4.09,3.8755,3.8755,9.4994,2.7709,1.9377,,3.8755,1.93775
85391,Hg1201,Ba2Cu1Hg1O4.34,3.8816,3.8816,9.5163,2.7216,1.9408,,3.8816,1.9408
89231,Hg1201,Ba2Cu1Hg0.752Mo0.252O4.584,3.883,3.883,9.3547,2.724,1.9415,,3.883,1.9415
83113,Hg1201,Ba2Cu1Hg0.78Bi0.22O4.28,3.88,3.88,9.492,2.7621,1.94,,3.88,1.94
87311,Hg1201,Ba2Cu1Hg0.96O4.124,3.8851,3.8851,9.5263,2.7873,1.9425,,3.8851,1.94255
85392,Hg1201,Ba2Cu1Hg1O4.27,3.8792,3.8792,9.5117,2.7393,1.9396,,3.8792,1.9396
86531,Hg1201,Ba2Cu1Hg0.955O4.114,3.8832,3.8832,9.528,2.7936,1.9416,,3.8832,1.9416
291054,Hg1201,Ba2Cu1Hg1O4.15,3.88,3.88,9.527,2.7761,1.94,,3.88,1.94
50261,Hg1201,Ba2Cu1Hg0.938Pb0.108O4.292,3.8836,3.8836,9.5532,2.7857,1.9418,,3.8836,1.9418
83048,Hg1201,Sr1.5La0.5Cu1Hg0.5Bi0.5O5,3.7769,3.7769,8.8252,2.4004,1.8884,,3.7769,1.88845
85395,Hg1201,Ba2Cu1Hg1O4.24,3.8751,3.8751,9.4852,2.7791,1.9375,,3.8751,1.93755
151730,Hg1201,Ba2Cu1Hg0.96O4.124,3.8851,3.8851,9.5263,2.7873,1.9425,,3.8851,1.94255
151729,Hg1201,Ba2Cu1Hg1O4.194,3.8792,3.8792,9.5244,2.7782,1.9396,,3.8792,1.9396
87335,Hg1201,Ba2Cu1Hg0.992O4.0388,3.8839,3.8839,9.538,2.89,1.9419,,3.8839,1.94195
