Repository: CompRhys/apical

# Data Guide

In all cases whilst compiling this data we have been careful to include as much meta-information as possible to allow data to be traced back to it's original sources. For SuperCon this takes the form of the SuperCon "num :" reference id and then the source publication details. For ICSD we provide the ICSD collection code.

We acknowledge the Japanese National Institute for Materials Science for maintaining the [SuperCon](https://supercon.nims.go.jp/index_en.html) database as well as FIZ Karlsruhe GmbH for maintaining [ICSD](https://www.fiz-karlsruhe.de/en/produkte-und-dienstleistungen/inorganic-crystal-structure-database-icsd).

File: processed-data/icsd_removed.csv
col_id :,str3 :,composition :,lata :,latb :,latc :,cu-o_a :,cu-o_p* :,d_la :,cu-o_p :,lata* :
74164,Tl1212,Sr2Y1Tl1Cu2O7,3.8160000000000003,3.8160000000000003,11.970999999999998,2.1188,1.9614,,1.9080000000000001,3.8160000000000003
82343,Tl1212,Ba2Pr1Tl0.94Cu2O6.93,3.91836,3.91836,12.5498,2.4547,1.9706,,1.95918,3.91836
75902,Tl1212,Sr2Pr1Tl0.864Cu2O6.75,3.8540400000000004,3.8540400000000004,12.1046,2.2284,1.9308,,1.9270200000000002,3.8540400000000004
75751,Tl1212,Sr2Pr1Tl0.899Cu2O6.77,3.85396,3.85396,12.1044,2.2538,1.9305,,1.92698,3.85396
74165,Tl1212,Sr2Ca1Tl1Cu2O7,3.783,3.783,12.065999999999999,2.0753,1.9281,,1.8915,3.783
72731,Tl1212,Sr1.768Ca0.502Yb0.696Tl1Cu2O7.174,3.795,3.795,12.023,2.1773,1.9077,,1.8975,3.795
39670,Tl1212,Ba2La1Tl1Cu2O7,3.944,3.944,12.607000000000001,2.451,1.9799,,1.972,3.944
65859,Tl1212,Sr2Ca0.91Tl0.59Cu2Pb0.5O7,3.795,3.795,12.094000000000001,2.0559,1.8975,,1.8975,3.795
75745,Tl1212,Ba2Pr1Tl0.936Cu2O7,3.9183,3.9183,12.5473,2.4266,1.9754,,1.95915,3.9183
74166,Tl1212,Sr2Ca1Tl0.5Cu2Pb0.5O7,3.785,3.785,12.059000000000001,2.0259,1.9267,,1.8925,3.785
75749,Tl1212,Ba0.8Sr1.2Pr1Tl0.938Cu2O6.9,3.88199,3.88199,12.2737,2.3381,1.9462,,1.940995,3.88199
74274,Tl1212,Sr2.41Nd0.58Tl1Cu2O7,3.842,3.842,12.129000000000001,2.1832,1.9295,,1.921,3.842
75746,Tl1212,Ba1.6Sr0.4Pr1Tl0.9Cu2O6.64,3.90741,3.90741,12.4874,2.4412,1.9649,,1.953705,3.90741
83811,Tl1212,Sr2Ca0.48Pr0.52Tl0.94Cu2O6.96,3.8262,3.8262,12.1262,2.2833,1.9180000000000001,,1.9131,3.8262
75748,Tl1212,Ba1Sr1Pr1Tl0.937Cu2O6.67,3.8887,3.8887,12.3084,2.3472,1.9516,,1.94435,3.8887
74168,Tl1212,Sr2Ca0.8Y0.2Tl0.4Cu2Sn0.2Pb0.4O7,3.795,3.795,12.008,2.1254,1.9269999999999998,,1.8975,3.795
72585,Tl1212,Sr2Nd1Tl1Cu2O7,3.8503,3.8503,12.0724,2.1983,1.9275,,1.92515,3.8503
69921,Tl1212,Ba2Nd1Tl0.96Cu2O6.96,3.9102099999999997,3.9102099999999997,12.4916,2.4619999999999997,1.9643,,1.9551049999999999,3.9102099999999997
74275,Tl1212,Sr2.29Pr0.674Tl1Cu2O7,3.8560000000000003,3.8560000000000003,12.196,2.1952,1.9304,,1.9280000000000002,3.8560000000000003
74167,Tl1212,Sr2Ca0.8Y0.2Tl0.5Cu2Pb0.5O7,3.803,3.803,12.01,2.0537,1.9289,,1.9015,3.803
72586,Tl1212,Ba1Sr1Y1Tl1Cu2O7,3.8421,3.8421,12.2064,2.2557,1.9495,,1.92105,3.8421
72584,Tl1212,Ba1Sr1Nd1Tl1Cu2O7,3.8798,3.8798,12.2573,2.2908,1.9487,,1.9399,3.8798
75747,Tl1212,Ba1.2Sr0.8Pr1Tl0.898Cu2O6.93,3.89526,3.89526,12.3821,2.36,1.9547,,1.94763,3.89526
75750,Tl1212,Ba0.4Sr1.6Pr1Tl0.899Cu2O6.87,3.86815,3.86815,12.1941,2.279,1.9383,,1.934075,3.86815
74094,Hg1201,Sr1.2La0.8Cu1Hg0.5Pb0.5O5,3.7908,3.7908,8.6915,2.0077,1.8954,,1.8954,3.7908
92378,T,Sr0.3La3.7Cu1.98Ni0.02O8,3.7701,3.7701,13.2003,2.5621,1.885,3.6696,1.88505,3.7701
236446,T,Sr1.6844La2.3152Cu2O6.9552,3.759,3.759,13.007,2.1974,1.8795,3.7077,1.8795,3.759
10252,T,Sr2La2Cu2O8,3.765,3.765,13.27,2.2426,1.8825,3.7155,1.8825,3.765
62948,T,Sr0.4La3.6Cu2O8,3.7739999999999996,3.7739999999999996,13.220999999999998,2.1814,1.8869999999999998,3.7812,1.8869999999999998,3.7739999999999996
92374,T,Sr0.3La3.7Zn0.1Cu1.9O8,3.7775,3.7775,13.1942,2.5108,1.8887,3.6627,1.88875,3.7775
62947,T,Ba0.4La3.6Cu2O8,3.779,3.779,13.171,2.1732,1.8895,3.7669,1.8895,3.779
85371,T,Sr1.84La2.16Cu1.8Ru0.2O8,3.7908,3.7908,13.0594,2.2331,1.8954,3.6879,1.8954,3.7908
108997,T,Li1La4Cu1O8,3.7310000000000003,3.7310000000000003,13.2,2.0196,1.8655,3.8076,1.8655,3.7310000000000003
180519,T,Sr2La2Cu2O7.28,3.76215,3.76215,13.0373,2.1889,1.881,3.6947,1.881075,3.76215
180517,T,Sr1.2La2.8Cu2O8,3.7601,3.7601,13.1881,2.263,1.88,3.69,1.88005,3.7601
91265,Hg2212,Sr4Ce1Dy3Cu4Hg1.5W0.5O18,3.8161,3.8161,29.087,2.1058,1.9095,,1.90805,3.8161
91267,Hg2212,Sr4Ce1Er3Cu4Hg1.5W0.5O18,3.8058,3.8058,29.008000000000003,2.1465,1.9037,,1.9029,3.8058
91266,Hg2212,Sr4Ce1Ho3Cu4Hg1.5W0.5O18,3.8124,3.8124,29.043000000000003,2.1578,1.9078,,1.9062,3.8124
87039,Hg2212,Ba4Tl3.9Cu4Hg2.1O16,3.889,3.889,29.04,2.4393,1.9479,,1.9445,3.889
89135,Hg2212,Ba4Ca0.4Y1.6Tl1.2Cu4Hg2.8O16,3.86436,3.86436,29.0078,2.3061,1.9413,,1.93218,3.86436
91158,Hg2212,Ba1.28Sr3.28Ca1.44Tl2.6Cu4Hg1.4O16,3.8188400000000002,3.8188400000000002,28.866490000000002,2.2342,1.9148,,1.9094200000000001,3.8188400000000002
83183,Hg2212,Ba4Ca0.6Y1.4Tl1.2Cu4Hg2.8O15.04,3.8607,3.8607,29.04259,2.3175,1.9387,,1.93035,3.8607
91157,Hg2212,Ba1.48Sr2.7Ca1.82Tl2.6Cu4Hg1.4O15.8,3.81766,3.81766,28.910999999999998,2.4776,1.911,,1.90883,3.81766
83181,Hg2212,Ba4Ca0.18Y1.82Tl1.2Cu4Hg2.8O15.52,3.8660699999999997,3.8660699999999997,28.95239,2.2988,1.9455,,1.9330349999999998,3.8660699999999997
89134,Hg2212,Ba4Ca0.4Y1.6Tl1.2Cu4Hg2.8O16,3.8643300000000003,3.8643300000000003,29.008090000000003,2.251,1.9409999999999998,,1.9321650000000001,3.8643300000000003
89136,Hg2212,Ba4Ca0.4Y1.6Tl1.2Cu4Hg2.8O16,3.86575,3.86575,29.018490000000003,2.2228,1.9392,,1.932875,3.86575
65323,Tl2212,Ba4Ca1.856Tl3.62Cu4O15.776,3.852,3.852,29.21,2.8158,1.926,,1.926,3.852
65324,Tl2212,K2.24Ba4Ca1.856Tl1.76Cu4O16.928,3.847,3.847,29.22,2.8168,1.9251,,1.9235,3.847
72230,RE124,Ba3.2Sr0.8Ca0.2Yb1.8Cu8O16,3.805,3.8510000000000004,27.076,2.1498,1.9297,,1.9025,3.805
68582,Tl2201,Ba4Tl4Cu2O12,3.847,3.847,23.23,2.0907,1.9235,,1.9235,3.847
80723,Tl1201,Sr2Tl0.98Cu1O4.49,3.6598,3.7844,8.9649,2.295,1.86105,,1.8299,3.6598
91292,Tl1201,Ba0.8908Sr5.1092Tl2.25Cu3N0.75O13.686,3.7526,11.6016,9.1898,2.5366,1.92,,1.8763,3.7526
86427,Tl1201,Sr2Tl1Cu1O5,3.661,3.793,8.99,2.4848,1.8635,,1.8305,3.661
69937,Tl1201,Sr1.4La0.6Tl1Cu1O5,3.7535,3.7535,8.9038,2.306,1.8767,,1.87675,3.7535
69906,Tl1201,Sr1.5La0.5Tl1Cu1O5.148,3.7525,3.7525,8.9301,2.3379,1.8762,,1.87625,3.7525
69909,Tl1201,Sr2Tl0.5Cu1Pb0.5O4.914,3.7382,3.7382,9.0256,2.5343,1.8691,,1.8691,3.7382
202898,Tl1201,Sr1.6Pr0.6Tl0.8Cu1O5,3.741,3.741,8.875,2.2986,1.8705,,1.8705,3.741
167104,Tl1201,Sr1.93Tl0.5Cu1Pb0.57O5,3.738,3.738,9.01,2.4597,1.869,,1.869,3.738
203138,Tl1201,Sr2Tl1Cu1O5.24,3.7344,3.7344,9.007,2.4895,1.8672,,1.8672,3.7344
69938,Tl1201,Sr1La0.7Tl1.3Cu1O5,3.7713,3.7713,8.8676,2.4917,1.8856,,1.88565,3.7713
80656,Tl1201,Sr2Tl0.5Cu1Bi0.5O5,3.7526,3.7526,9.0279,2.4194,1.8763,,1.8763,3.7526
84637,Tl1201,Ba6Sr10.0Tl10Cu6O38,3.7536,30.631,9.219,2.4245,1.8768,,1.8768,3.7536
81165,Tl1201,Sr2Tl0.8Cu1Mo0.2O5,3.7511,3.7511,8.939,2.485,1.8755,,1.87555,3.7511
80710,Bi2212,Ba9.2La2.8Cu8Bi8O32,5.571000000000001,5.582999999999999,31.104,2.3016,1.9717,,1.9696459389951282,3.9392918779902564
91466,Bi2212,Sr8Pr4Cu8Bi8O34,5.487,5.507000000000001,30.33,2.026,1.946,,1.9399474541852932,3.879894908370586
174156,Bi2212,Sr8Ca3.2Cu8Bi8.8O32,5.414,5.417999999999999,30.89,2.0294,1.9175,,1.9141380566719841,3.828276113343968

File: processed-data/super_apical.csv (part 1 of 20)
num :,composition :,str3 :,tc :,lata :,latb :,latc :,refno :,author :,title :,journal :,year :,lata* :,layers :,types :,cu-o_a :,cid :,cu-o_p :
21,Y1.0Ba1.5Ca0.5Cu3.0O7.0,Y123,82.0,3.762,3.894,11.697,SSC0721203,"G. J. BALDHA, H. H. JOSHI, K. V. RAO, R. G. KULKARNI, S. M. JOSHI, V. SKUMRYEV,",MAGNETIC PROPERTIES OF YBA1.5CA0.5CU3-O7-Z SUPERCONDUCTOR,SOLID STATE COMMUN.72(1989)1203,1989.0,3.762,Two,RE,2.2590390497626878,,1.881
37,La1.9Sr0.1Cu1.0O4.0,T,30.0,3.786,,13.220999999999998,CL19870547,"S.Kanbe, K.Kishio, K.Kitazawa, K.Fueki, H.Takagi, S.Tanaka,",Superconductivity and lattice parameters in (La1-xSrx)2CuO4-d solid solution system,"Chem.Lett., No.3 (1987)547-550",1987.0,3.786,One,RE,2.4072439211338015,,1.893
38,La1.775Sr0.225Cu1.0O4.0,T,35.5,3.771,,13.254,CL19870547,"S.Kanbe, K.Kishio, K.Kitazawa, K.Fueki, H.Takagi, S.Tanaka,",Superconductivity and lattice parameters in (La1-xSrx)2CuO4-d solid solution system,"Chem.Lett., No.3 (1987)547-550",1987.0,3.771,One,RE,2.4190444252484222,,1.8855
39,La1.75Sr0.25Cu1.0O4.0,T,23.3,3.774,,13.267,CL19870547,"S.Kanbe, K.Kishio, K.Kitazawa, K.Fueki, H.Takagi, S.Tanaka,",Superconductivity and lattice parameters in (La1-xSrx)2CuO4-d solid solution system,"Chem.Lett., No.3 (1987)547-550",1987.0,3.774,One,RE,2.4216083011567995,,1.887
40,La1.7Sr0.3Cu1.0O4.0,T,18.2,3.774,,13.246,CL19870547,"S.Kanbe, K.Kishio, K.Kitazawa, K.Fueki, H.Takagi, S.Tanaka,",Superconductivity and lattice parameters in (La1-xSrx)2CuO4-d solid solution system,"Chem.Lett., No.3 (1987)547-550",1987.0,3.774,One,RE,2.416332611801834,,1.887
41,La1.65Sr0.35Cu1.0O4.0,T,18.3,3.771,,13.258,CL19870547,"S.Kanbe, K.Kishio, K.Kitazawa, K.Fueki, H.Takagi, S.Tanaka,",Superconductivity and lattice parameters in (La1-xSrx)2CuO4-d solid solution system,"Chem.Lett., No.3 (1987)547-550",1987.0,3.771,One,RE,2.420049318458892,,1.8855
42,La1.6Sr0.4Cu1.0O4.0,T,18.3,3.769,,13.257,CL19870547,"S.Kanbe, K.Kishio, K.Kitazawa, K.Fueki, H.Takagi, S.Tanaka,",Superconductivity and lattice parameters in (La1-xSrx)2CuO4-d solid solution system,"Chem.Lett., No.3 (1987)547-550",1987.0,3.769,One,RE,2.4202661131733736,,1.8845
43,La1.825Sr0.175Cu1.0O4.0,T,37.5,3.778,,13.243,CL19870547,"S.Kanbe, K.Kishio, K.Kitazawa, K.Fueki, H.Takagi, S.Tanaka,",Superconductivity and lattice parameters in (La1-xSrx)2CuO4-d solid solution system,"Chem.Lett., No.3 (1987)547-550",1987.0,3.778,One,RE,2.4146429058597825,,1.889
93,La1.85Sr0.15Cu1.0O4.0,T,35.5,3.782,,13.229000000000001,CL19870547,"S.Kanbe, K.Kishio, K.Kitazawa, K.Fueki, H.Takagi, S.Tanaka,",Superconductivity and lattice parameters in (La1-xSrx)2CuO4-d solid solution system,"Chem.Lett., No.3 (1987)547-550",1987.0,3.782,One,RE,2.4101897435889406,,1.891
122,Y1.0Ba2.0Cu2.97Fe0.03O7.0,Y123,82.0,3.822,3.891,11.67,PRB0363923,"I.FELNER, I.NOWIK, Y.YESHURUN,",EFFECTS OF SUBSTITUTION OF O BY S AND CU BY FE ON SUPERCONDUCTIVITY IN Y(1)BA(2)CU(3)O(7),"PHYS.REV.B,36(1987)3923",1987.0,3.822,Two,RE,2.2845258523588825,,1.911
125,Y1.0Ba2.0Cu3.0O7.0,Y123,90.0,3.822,3.891,11.67,PRB0363923,"I.FELNER, I.NOWIK, Y.YESHURUN,",EFFECTS OF SUBSTITUTION OF O BY S AND CU BY FE ON SUPERCONDUCTIVITY IN Y(1)BA(2)CU(3)O(7),"PHYS.REV.B,36(1987)3923",1987.0,3.822,Two,RE,2.2845258523588825,,1.911
126,Y1.0Ba2.0Cu3.0S1.0O6.0,Y123,90.0,3.855,3.9189999999999996,11.75,PRB0363923,"I.FELNER, I.NOWIK, Y.YESHURUN,",EFFECTS OF SUBSTITUTION OF O BY S AND CU BY FE ON SUPERCONDUCTIVITY IN Y(1)BA(2)CU(3)O(7),"PHYS.REV.B,36(1987)3923",1987.0,3.855,Two,RE,2.3754173917361374,,1.9275
128,Y1.0Ba2.0Cu3.0O7.0,Y123,92.0,3.821,3.885,11.675999999999998,PRB0363920,"B. Domenges, B. Raveau, C. Michel, G. Heger, J. Provost, M. Hervieu,",Twins and oriented domains in the orthorhombic superconductor YBa2Cu3O7+-e,"Phys.Rev.B.,36(1987)3920",1987.0,3.821,Two,RE,2.2885992228545557,,1.9105
142,Y1.0Ba2.0Cu3.0O7.0,Y123,88.8,3.83,3.89,11.71,PRL0591160,"T.K.WORTHINGTON, T.R.DINGER, W.J.GALLAGHER,",ANISOTROPIC NATURE OF HIGH-TEMPERATURE SUPERCONDUCTIVITY IN SINGLE-CRYSTAL Y(1)BA(2)CU(3)O(7-X),"PHYS.REV.LETT.,59(1987)1160",1987.0,3.83,Two,RE,2.323260914956931,,1.915
155,Y1.0Ba2.0Cu3.0O7.0,Y123,90.0,3.8169999999999997,3.883,11.633,SSC0631149,"E.WALKER, J.-L.JORDA, K.YVON, M.FRANCOIS, P.FISHER,",STRUCTURE OF THE HIGH-TEMPERATURE SUPERCONDUCTOR BA(2)Y(1)CU(3)O(7) BY X-RAY AND NEUTRON POWDER DIFFRACTION,"SOLID STATE COMMUN.,63(1987)1149",1987.0,3.8169999999999997,Two,RE,2.2505907073400877,,1.9084999999999999
180,Y1.0Ba2.0Cu3.0O7.0,Y123,91.6,3.824,3.887,11.657,PRB0368393,"E.J. McNiff, Jr, G.W. Hull, J.M. Tarascon, K.A. Delin, L.H. Greene, P. Barboux, S. Foner, T.P. Orlando, W.R. Mckinnon,",3d-metal doping of the high-temperature superconducting perovskites La-Sr-Cu-O and Y-Ba-Cu-O,"Phys.Rev.B,36(1987)8393",1987.0,3.824,Two,RE,2.2755686337929486,,1.912
183,Y1.0Ba2.0Cu2.75Ni0.25O7.0,Y123,63.9,3.819,3.886,11.657,PRB0368393,"E.J. McNiff, Jr, G.W. Hull, J.M. Tarascon, K.A. Delin, L.H. Greene, P. Barboux, S. Foner, T.P. Orlando, W.R. Mckinnon,",3d-metal doping of the high-temperature superconducting perovskites La-Sr-Cu-O and Y-Ba-Cu-O,"Phys.Rev.B,36(1987)8393",1987.0,3.819,Two,RE,2.271621159033785,,1.9095
184,Y1.0Ba2.0Cu3.0O7.0,Y123,92.0,3.8510000000000004,3.8510000000000004,11.672,PRB0368365,"B. Batlogg, D.W. Murphy, J.V. Waszczak, L.F. Schneemeyer, L.W. Rupp, N.P. Singh, R.L. Opila, T. Siegrist,",Aluminum substitution in Ba2YCu3O7,"Phys.Rev.B.,36(1987)8365",1987.0,3.8510000000000004,Two,RE,2.3090421611112077,,1.9255000000000002
185,Y1.0Ba2.0Cu2.95Al0.05O7.0,Y123,88.0,3.835,3.884,11.687999999999999,PRB0368365,"B. Batlogg, D.W. Murphy, J.V. Waszczak, L.F. Schneemeyer, L.W. Rupp, N.P. Singh, R.L. Opila, T. Siegrist,",Aluminum substitution in Ba2YCu3O7,"Phys.Rev.B.,36(1987)8365",1987.0,3.835,Two,RE,2.309377883075232,,1.9175
186,Y1.0Ba2.0Cu2.9Al0.1O7.0,Y123,75.0,3.844,3.895,11.657,PRB0368365,"B. Batlogg, D.W. Murphy, J.V. Waszczak, L.F. Schneemeyer, L.W. Rupp, N.P. Singh, R.L. Opila, T. Siegrist,",Aluminum substitution in Ba2YCu3O7,"Phys.Rev.B.,36(1987)8365",1987.0,3.844,Two,RE,2.2913585328296087,,1.922
187,La1.85Sr0.15Cu1.0O4.0,T,39.3,3.7769999999999997,,13.225999999999999,PRB0368393,"E.J. McNiff, Jr, G.W. Hull, J.M. Tarascon, K.A. Delin, L.H. Greene, P. Barboux, S. Foner, T.P. Orlando, W.R. Mckinnon,",3d-metal doping of the high-temperature superconducting perovskites La-Sr-Cu-O and Y-Ba-Cu-O,"Phys.Rev.B,36(1987)8393",1987.0,3.7769999999999997,One,RE,2.410606118723836,,1.8884999999999998
188,La1.85Sr0.15Cu0.975Ni0.025O4.0,T,22.6,3.775,,13.222000000000001,PRB0368393,"E.J. McNiff, Jr, G.W. Hull, J.M. Tarascon, K.A. Delin, L.H. Greene, P. Barboux, S. Foner, T.P. Orlando, W.R. Mckinnon,",3d-metal doping of the high-temperature superconducting perovskites La-Sr-Cu-O and Y-Ba-Cu-O,"Phys.Rev.B,36(1987)8393",1987.0,3.775,One,RE,2.4100692435304665,,1.8875
193,Y1.0Ba2.0Cu2.89Al0.11O7.0,Y123,82.0,3.847,3.8510000000000004,11.659,PRB0368365,"B. Batlogg, D.W. Murphy, J.V. Waszczak, L.F. Schneemeyer, L.W. Rupp, N.P. Singh, R.L. Opila, T. Siegrist,",Aluminum substitution in Ba2YCu3O7,"Phys.Rev.B.,36(1987)8365",1987.0,3.847,Two,RE,2.2953479728342767,,1.9235
194,Y1.0Ba2.0Cu2.88Al0.12O7.0,Y123,51.0,3.855,3.859,11.684000000000001,PRB0368365,"B. Batlogg, D.W. Murphy, J.V. Waszczak, L.F. Schneemeyer, L.W. Rupp, N.P. Singh, R.L. Opila, T. Siegrist,",Aluminum substitution in Ba2YCu3O7,"Phys.Rev.B.,36(1987)8365",1987.0,3.855,Two,RE,2.321925871813555,,1.9275
195,Y1.0Ba2.0Cu2.87Al0.13O7.0,Y123,45.0,3.843,3.859,11.667,PRB0368365,"B. Batlogg, D.W. Murphy, J.V. Waszczak, L.F. Schneemeyer, L.W. Rupp, N.P. Singh, R.L. Opila, T. Siegrist,",Aluminum substitution in Ba2YCu3O7,"Phys.Rev.B.,36(1987)8365",1987.0,3.843,Two,RE,2.298673813623621,,1.9215
196,Y1.0Ba2.0Cu2.865Al0.135O7.0,Y123,45.0,3.8560000000000003,3.86,11.674000000000001,PRB0368365,"B. Batlogg, D.W. Murphy, J.V. Waszczak, L.F. Schneemeyer, L.W. Rupp, N.P. Singh, R.L. Opila, T. Siegrist,",Aluminum substitution in Ba2YCu3O7,"Phys.Rev.B.,36(1987)8365",1987.0,3.8560000000000003,Two,RE,2.3146105910195427,,1.9280000000000002
197,Y1.0Ba2.0Cu2.82Al0.18O7.0,Y123,20.0,3.8539999999999996,3.8560000000000003,11.668,PRB0368365,"B. Batlogg, D.W. Murphy, J.V. Waszczak, L.F. Schneemeyer, L.W. Rupp, N.P. Singh, R.L. Opila, T. Siegrist,",Aluminum substitution in Ba2YCu3O7,"Phys.Rev.B.,36(1987)8365",1987.0,3.8539999999999996,Two,RE,2.3081687356683673,,1.9269999999999998
208,Eu1.0Ba2.0Cu3.0O7.1,RE123,94.9,3.845,3.9010000000000002,11.704,PRB0360226,"E.M. Vogel, G.W. Hull, J.M. Tarascon, L.H. Greene, W.R. McKnnon,",Oxygen and rare-earth doping of the 90-K superconducting perovskite YBa2Cu3O7-x,"Phys.Rev.B,36(1987)226",1987.0,3.845,Two,RE,2.3419693648969586,,1.9225
209,Gd1.0Ba2.0Cu3.0O7.08,RE123,93.8,3.84,3.8989999999999996,11.703,PRB0360226,"E.M. Vogel, G.W. Hull, J.M. Tarascon, L.H. Greene, W.R. McKnnon,",Oxygen and rare-earth doping of the 90-K superconducting perovskite YBa2Cu3O7-x,"Phys.Rev.B,36(1987)226",1987.0,3.84,Two,RE,2.3509530884238825,,1.92
210,Dy1.0Ba2.0Cu3.0O6.82,RE123,92.7,3.8280000000000003,3.889,11.668,PRB0360226,"E.M. Vogel, G.W. Hull, J.M. Tarascon, L.H. Greene, W.R. McKnnon,",Oxygen and rare-earth doping of the 90-K superconducting perovskite YBa2Cu3O7-x,"Phys.Rev.B,36(1987)226",1987.0,3.8280000000000003,Two,RE,2.3449199344198033,,1.9140000000000001
211,Ho1.0Ba2.0Cu3.0O6.71,RE123,92.9,3.822,3.888,11.67,PRB0360226,"E.M. Vogel, G.W. Hull, J.M. Tarascon, L.H. Greene, W.R. McKnnon,",Oxygen and rare-earth doping of the 90-K superconducting perovskite YBa2Cu3O7-x,"Phys.Rev.B,36(1987)226",1987.0,3.822,Two,RE,2.358409025029408,,1.911
222,Er1.0Ba2.0Cu3.0O6.82,RE123,92.4,3.815,3.885,11.659,PRB0360226,"E.M. Vogel, G.W. Hull, J.M. Tarascon, L.H. Greene, W.R. McKnnon,",Oxygen and rare-earth doping of the 90-K superconducting perovskite YBa2Cu3O7-x,"Phys.Rev.B,36(1987)226",1987.0,3.815,Two,RE,2.3628603708352167,,1.9075
223,Tm1.0Ba2.0Cu3.0O6.65,RE123,92.5,3.81,3.8819999999999997,11.655999999999999,PRB0360226,"E.M. Vogel, G.W. Hull, J.M. Tarascon, L.H. Greene, W.R. McKnnon,",Oxygen and rare-earth doping of the 90-K superconducting perovskite YBa2Cu3O7-x,"Phys.Rev.B,36(1987)226",1987.0,3.81,Two,RE,2.3701512053763283,,1.905
224,Yb1.0Ba2.0Cu3.0O6.71,RE123,87.0,3.799,3.873,11.65,PRB0360226,"E.M. Vogel, G.W. Hull, J.M. Tarascon, L.H. Greene, W.R. McKnnon,",Oxygen and rare-earth doping of the 90-K superconducting perovskite YBa2Cu3O7-x,"Phys.Rev.B,36(1987)226",1987.0,3.799,Two,RE,2.386698908062525,,1.8995
226,Y1.0Ba2.0Cu3.0O6.72,Y123,93.4,3.824,3.887,11.657,PRB0360226,"E.M. Vogel, G.W. Hull, J.M. Tarascon, L.H. Greene, W.R. McKnnon,",Oxygen and rare-earth doping of the 90-K superconducting perovskite YBa2Cu3O7-x,"Phys.Rev.B,36(1987)226",1987.0,3.824,Two,RE,2.2755686337929486,,1.912
228,Nd1.0Ba2.0Cu3.0O7.16,RE123,95.3,3.855,3.9139999999999997,11.735999999999999,PRB0360226,"E.M. Vogel, G.W. Hull, J.M. Tarascon, L.H. Greene, W.R. McKnnon,",Oxygen and rare-earth doping of the 90-K superconducting perovskite YBa2Cu3O7-x,"Phys.Rev.B,36(1987)226",1987.0,3.855,Two,RE,2.3493952526302557,,1.9275
229,Sm1.0Ba2.0Cu3.0O7.11,RE123,93.5,3.855,3.8989999999999996,11.720999999999998,PRB0360226,"E.M. Vogel, G.W. Hull, J.M. Tarascon, L.H. Greene, W.R. McKnnon,",Oxygen and rare-earth doping of the 90-K superconducting perovskite YBa2Cu3O7-x,"Phys.Rev.B,36(1987)226",1987.0,3.855,Two,RE,2.3366985852366824,,1.9275
233,Y1.0Ba2.01Cu2.81Ni0.19O6.7,Y123,65.0,3.819,3.888,11.661,SSC0650585,"C.PAULSEN, J.L.THOLENCE, P.STROBEL,",SUPERCONDUCTING PROPERTIES OF SUBSTITUTED Y(1)BA(2)CU(3(1-X))M(3X)O(7-Z),"SOLID STATE COMMUN.,65(1988)585",1988.0,3.819,Two,RE,2.274863069332122,,1.9095
234,Y1.0Ba2.02Cu2.18Zn0.82O7.0,Y123,30.0,3.8289999999999997,3.887,11.67,SSC0650585,"C.PAULSEN, J.L.THOLENCE, P.STROBEL,",SUPERCONDUCTING PROPERTIES OF SUBSTITUTED Y(1)BA(2)CU(3(1-X))M(3X)O(7-Z),"SOLID STATE COMMUN.,65(1988)585",1988.0,3.8289999999999997,Two,RE,2.290052317021713,,1.9144999999999999
235,Y1.0Ba1.99Cu2.847Ag0.153O6.7,Y123,86.0,3.827,3.8930000000000002,11.683,SSC0650585,"C.PAULSEN, J.L.THOLENCE, P.STROBEL,",SUPERCONDUCTING PROPERTIES OF SUBSTITUTED Y(1)BA(2)CU(3(1-X))M(3X)O(7-Z),"SOLID STATE COMMUN.,65(1988)585",1988.0,3.827,Two,RE,2.299009535587645,,1.9135
236,Y1.0Ba2.0Cu2.902Pt0.098O6.4,Y123,81.0,3.82,3.886,11.675,SSC0650585,"C.PAULSEN, J.L.THOLENCE, P.STROBEL,",SUPERCONDUCTING PROPERTIES OF SUBSTITUTED Y(1)BA(2)CU(3(1-X))M(3X)O(7-Z),"SOLID STATE COMMUN.,65(1988)585",1988.0,3.82,Two,RE,2.28699925032814,,1.91
237,Y1.0Ba2.01Cu2.7Co0.3O6.8,Y123,36.0,3.8710000000000004,,11.664000000000001,SSC0650585,"C.PAULSEN, J.L.THOLENCE, P.STROBEL,",SUPERCONDUCTING PROPERTIES OF SUBSTITUTED Y(1)BA(2)CU(3(1-X))M(3X)O(7-Z),"SOLID STATE COMMUN.,65(1988)585",1988.0,3.8710000000000004,Two,RE,2.3183482395511934,,1.9355000000000002
239,Y1.01Ba2.01Cu2.906Ni0.094O6.7,Y123,71.0,3.819,3.886,11.662,SSC0650585,"C.PAULSEN, J.L.THOLENCE, P.STROBEL,",SUPERCONDUCTING PROPERTIES OF SUBSTITUTED Y(1)BA(2)CU(3(1-X))M(3X)O(7-Z),"SOLID STATE COMMUN.,65(1988)585",1988.0,3.819,Two,RE,2.2756735469067078,,1.9095
240,Y1.0Ba2.0Cu2.697Mn0.303O6.9,Y123,63.0,3.8280000000000003,3.889,11.673,SSC0650585,"C.PAULSEN, J.L.THOLENCE, P.STROBEL,",SUPERCONDUCTING PROPERTIES OF SUBSTITUTED Y(1)BA(2)CU(3(1-X))M(3X)O(7-Z),"SOLID STATE COMMUN.,65(1988)585",1988.0,3.8280000000000003,Two,RE,2.2916942547936348,,1.9140000000000001
241,Y1.0Ba2.0Cu2.844Fe0.156O7.0,Y123,57.0,3.863,,11.665,SSC0650585,"C.PAULSEN, J.L.THOLENCE, P.STROBEL,",SUPERCONDUCTING PROPERTIES OF SUBSTITUTED Y(1)BA(2)CU(3(1-X))M(3X)O(7-Z),"SOLID STATE COMMUN.,65(1988)585",1988.0,3.863,Two,RE,2.3128427575111115,,1.9315
243,Y1.0Ba2.0Cu3.0O6.9,Y123,88.0,3.823,3.888,11.665,SSC0650585,"C.PAULSEN, J.L.THOLENCE, P.STROBEL,",SUPERCONDUCTING PROPERTIES OF SUBSTITUTED Y(1)BA(2)CU(3(1-X))M(3X)O(7-Z),"SOLID STATE COMMUN.,65(1988)585",1988.0,3.823,Two,RE,2.281262959437793,,1.9115
245,Y0.99Ba1.99Cu2.847Li0.153O6.4,Y123,62.0,3.826,3.889,11.667,SSC0650585,"C.PAULSEN, J.L.THOLENCE, P.STROBEL,",SUPERCONDUCTING PROPERTIES OF SUBSTITUTED Y(1)BA(2)CU(3(1-X))M(3X)O(7-Z),"SOLID STATE COMMUN.,65(1988)585",1988.0,3.826,Two,RE,2.285252399442461,,1.913
246,Y1.01Ba2.03Cu2.8080000000000003Li0.192O6.6,Y123,33.0,3.8289999999999997,3.884,11.68,SSC0650585,"C.PAULSEN, J.L.THOLENCE, P.STROBEL,",SUPERCONDUCTING PROPERTIES OF SUBSTITUTED Y(1)BA(2)CU(3(1-X))M(3X)O(7-Z),"SOLID STATE COMMUN.,65(1988)585",1988.0,3.8289999999999997,Two,RE,2.2981570927675588,,1.9144999999999999
272,La1.85Sr0.15Cu1.0O4.0,T,34.0,3.7760000000000002,,13.22,PRB0375132,"D.JEROME, H.J.SCHULZ, J.M.BASSAT, PH.ODIER, S.S.P.PARKIN, W.KANG,",EFFECTS OF NI-TO-CU SUBSTITUTION ON THE PROPERTIES OF THE HIGH-TC SUPERCONDUCTOR LA(1.85)SR(0.15)CU(1)O(4-Y),"PHYS.REV.B,37(1988)5132",1988.0,3.7760000000000002,One,RE,2.4093327879166817,,1.8880000000000001
273,La1.85Sr0.15Cu0.995Ni0.005O4.0,T,30.5,3.7760000000000002,,13.205,PRB0375132,"D.JEROME, H.J.SCHULZ, J.M.BASSAT, PH.ODIER, S.S.P.PARKIN, W.KANG,",EFFECTS OF NI-TO-CU SUBSTITUTION ON THE PROPERTIES OF THE HIGH-TC SUPERCONDUCTOR LA(1.85)SR(0.15)CU(1)O(4-Y),"PHYS.REV.B,37(1988)5132",1988.0,3.7760000000000002,One,RE,2.40556443837742,,1.8880000000000001
274,La1.85Sr0.15Cu0.99Ni0.01O4.0,T,30.5,3.7769999999999997,,13.22,PRB0375132,"D.JEROME, H.J.SCHULZ, J.M.BASSAT, PH.ODIER, S.S.P.PARKIN, W.KANG,",EFFECTS OF NI-TO-CU SUBSTITUTION ON THE PROPERTIES OF THE HIGH-TC SUPERCONDUCTOR LA(1.85)SR(0.15)CU(1)O(4-Y),"PHYS.REV.B,37(1988)5132",1988.0,3.7769999999999997,One,RE,2.409098778908132,,1.8884999999999998
275,La1.85Sr0.15Cu0.98Ni0.02O4.0,T,23.0,3.785,,13.225,PRB0375132,"D.JEROME, H.J.SCHULZ, J.M.BASSAT, PH.ODIER, S.S.P.PARKIN, W.KANG,",EFFECTS OF NI-TO-CU SUBSTITUTION ON THE PROPERTIES OF THE HIGH-TC SUPERCONDUCTOR LA(1.85)SR(0.15)CU(1)O(4-Y),"PHYS.REV.B,37(1988)5132",1988.0,3.785,One,RE,2.4084828233528213,,1.8925
293,La1.85Sr0.15Cu0.925Zn0.025O4.0,T,15.0,3.7769999999999997,,13.220999999999998,PRB0368393,"E.J. McNiff, Jr, G.W. Hull, J.M. Tarascon, K.A. Delin, L.H. Greene, P. Barboux, S. Foner, T.P. Orlando, W.R. Mckinnon,",3d-metal doping of the high-temperature superconducting perovskites La-Sr-Cu-O and Y-Ba-Cu-O,"Phys.Rev.B,36(1987)8393",1987.0,3.7769999999999997,One,RE,2.409350002210749,,1.8884999999999998
296,Y1.0Ba2.0Cu2.841Co0.159O6.8,Y123,54.0,3.862,,11.664000000000001,SSC0650585,"C.PAULSEN, J.L.THOLENCE, P.STROBEL,",SUPERCONDUCTING PROPERTIES OF SUBSTITUTED Y(1)BA(2)CU(3(1-X))M(3X)O(7-Z),"SOLID STATE COMMUN.,65(1988)585",1988.0,3.862,Two,RE,2.311242784984696,,1.931
297,Y1.0Ba2.01Cu2.806Cr0.194O7.3,Y123,62.0,3.8310000000000004,3.8939999999999997,11.686,SSC0650585,"C.PAULSEN, J.L.THOLENCE, P.STROBEL,",SUPERCONDUCTING PROPERTIES OF SUBSTITUTED Y(1)BA(2)CU(3(1-X))M(3X)O(7-Z),"SOLID STATE COMMUN.,65(1988)585",1988.0,3.8310000000000004,Two,RE,2.304598948118734,,1.9155000000000002
299,Y1.0Ba2.0Cu2.98Fe0.02O6.93,Y123,91.8,3.819,3.884,11.667,PRB0377458,"G.W.HULL, J.M.TARASCON, L.H.GREENE, M.EIBSCHUTZ, P.BARBOUX, P.F.MICELI, S.A.SUNSHINE,",STRUCTURAL AND PHYSICAL PROPERTIES OF THE METAL (M) SUBSTITUTED Y(1)BA(2)CU(3-X)M(X)O(7-Y) PEROVSKITE,"PHYS.REV.B,37(1988)7458",1988.0,3.819,Two,RE,2.2797259347796306,,1.9095
300,Y1.0Ba2.0Cu2.95Fe0.05O6.92,Y123,91.8,3.83,3.878,11.665999999999999,PRB0377458,"G.W.HULL, J.M.TARASCON, L.H.GREENE, M.EIBSCHUTZ, P.BARBOUX, P.F.MICELI, S.A.SUNSHINE,",STRUCTURAL AND PHYSICAL PROPERTIES OF THE METAL (M) SUBSTITUTED Y(1)BA(2)CU(3-X)M(X)O(7-Y) PEROVSKITE,"PHYS.REV.B,37(1988)7458",1988.0,3.83,Two,RE,2.2875999016752075,,1.915
301,Y1.0Ba2.0Cu2.9Fe0.1O6.92,Y123,76.0,3.86,,11.683,PRB0377458,"G.W.HULL, J.M.TARASCON, L.H.GREENE, M.EIBSCHUTZ, P.BARBOUX, P.F.MICELI, S.A.SUNSHINE,",STRUCTURAL AND PHYSICAL PROPERTIES OF THE METAL (M) SUBSTITUTED Y(1)BA(2)CU(3-X)M(X)O(7-Y) PEROVSKITE,"PHYS.REV.B,37(1988)7458",1988.0,3.86,Two,RE,2.325062868998133,,1.93
302,Y1.0Ba2.0Cu2.8Fe0.2O6.93,Y123,49.0,3.864,,11.684000000000001,PRB0377458,"G.W.HULL, J.M.TARASCON, L.H.GREENE, M.EIBSCHUTZ, P.BARBOUX, P.F.MICELI, S.A.SUNSHINE,",STRUCTURAL AND PHYSICAL PROPERTIES OF THE METAL (M) SUBSTITUTED Y(1)BA(2)CU(3-X)M(X)O(7-Y) PEROVSKITE,"PHYS.REV.B,37(1988)7458",1988.0,3.864,Two,RE,2.3290313263800506,,1.932
304,Y1.0Ba2.0Cu2.6Fe0.4O7.0,Y123,31.0,3.8710000000000004,,11.674000000000001,PRB0377458,"G.W.HULL, J.M.TARASCON, L.H.GREENE, M.EIBSCHUTZ, P.BARBOUX, P.F.MICELI, S.A.SUNSHINE,",STRUCTURAL AND PHYSICAL PROPERTIES OF THE METAL (M) SUBSTITUTED Y(1)BA(2)CU(3-X)M(X)O(7-Y) PEROVSKITE,"PHYS.REV.B,37(1988)7458",1988.0,3.8710000000000004,Two,RE,2.3264530152970373,,1.9355000000000002
307,Y1.0Ba2.0Cu2.95Al0.05O6.93,Y123,91.0,3.835,3.883,11.682,PRB0377458,"G.W.HULL, J.M.TARASCON, L.H.GREENE, M.EIBSCHUTZ, P.BARBOUX, P.F.MICELI, S.A.SUNSHINE,",STRUCTURAL AND PHYSICAL PROPERTIES OF THE METAL (M) SUBSTITUTED Y(1)BA(2)CU(3-X)M(X)O(7-Y) PEROVSKITE,"PHYS.REV.B,37(1988)7458",1988.0,3.835,Two,RE,2.3045150176277254,,1.9175
308,Y1.0Ba2.0Cu2.9Al0.1O6.93,Y123,92.0,3.86,3.866,11.675,PRB0377458,"G.W.HULL, J.M.TARASCON, L.H.GREENE, M.EIBSCHUTZ, P.BARBOUX, P.F.MICELI, S.A.SUNSHINE,",STRUCTURAL AND PHYSICAL PROPERTIES OF THE METAL (M) SUBSTITUTED Y(1)BA(2)CU(3-X)M(X)O(7-Y) PEROVSKITE,"PHYS.REV.B,37(1988)7458",1988.0,3.86,Two,RE,2.3185790484014586,,1.93
309,Y1.0Ba2.0Cu2.8Al0.2O6.91,Y123,85.0,3.862,,11.673,PRB0377458,"G.W.HULL, J.M.TARASCON, L.H.GREENE, M.EIBSCHUTZ, P.BARBOUX, P.F.MICELI, S.A.SUNSHINE,",STRUCTURAL AND PHYSICAL PROPERTIES OF THE METAL (M) SUBSTITUTED Y(1)BA(2)CU(3-X)M(X)O(7-Y) PEROVSKITE,"PHYS.REV.B,37(1988)7458",1988.0,3.862,Two,RE,2.318537083155956,,1.931
310,Y1.0Ba2.0Cu2.7Al0.3O6.99,Y123,73.0,3.863,,11.672,PRB0377458,"G.W.HULL, J.M.TARASCON, L.H.GREENE, M.EIBSCHUTZ, P.BARBOUX, P.F.MICELI, S.A.SUNSHINE,",STRUCTURAL AND PHYSICAL PROPERTIES OF THE METAL (M) SUBSTITUTED Y(1)BA(2)CU(3-X)M(X)O(7-Y) PEROVSKITE,"PHYS.REV.B,37(1988)7458",1988.0,3.863,Two,RE,2.318516100533204,,1.9315
311,Y1.0Ba2.0Cu2.6Al0.4O7.0,Y123,42.0,3.863,,11.671,PRB0377458,"G.W.HULL, J.M.TARASCON, L.H.GREENE, M.EIBSCHUTZ, P.BARBOUX, P.F.MICELI, S.A.SUNSHINE,",STRUCTURAL AND PHYSICAL PROPERTIES OF THE METAL (M) SUBSTITUTED Y(1)BA(2)CU(3-X)M(X)O(7-Y) PEROVSKITE,"PHYS.REV.B,37(1988)7458",1988.0,3.863,Two,RE,2.317705622958618,,1.9315
312,Y1.0Ba2.0Cu2.9Ni0.1O6.87,Y123,55.0,3.8289999999999997,3.886,11.637,PRB0377458,"G.W.HULL, J.M.TARASCON, L.H.GREENE, M.EIBSCHUTZ, P.BARBOUX, P.F.MICELI, S.A.SUNSHINE,",STRUCTURAL AND PHYSICAL PROPERTIES OF THE METAL (M) SUBSTITUTED Y(1)BA(2)CU(3-X)M(X)O(7-Y) PEROVSKITE,"PHYS.REV.B,37(1988)7458",1988.0,3.8289999999999997,Two,RE,2.2633065570604227,,1.9144999999999999
313,Y1.0Ba2.0Cu2.8Ni0.2O6.82,Y123,45.0,3.835,3.8560000000000003,11.657,PRB0377458,"G.W.HULL, J.M.TARASCON, L.H.GREENE, M.EIBSCHUTZ, P.BARBOUX, P.F.MICELI, S.A.SUNSHINE,",STRUCTURAL AND PHYSICAL PROPERTIES OF THE METAL (M) SUBSTITUTED Y(1)BA(2)CU(3-X)M(X)O(7-Y) PEROVSKITE,"PHYS.REV.B,37(1988)7458",1988.0,3.835,Two,RE,2.284253078263111,,1.9175
314,Y1.0Ba2.0Cu2.98Co0.02O6.9,Y123,93.4,3.82,3.883,11.667,PRB0377458,"G.W.HULL, J.M.TARASCON, L.H.GREENE, M.EIBSCHUTZ, P.BARBOUX, P.F.MICELI, S.A.SUNSHINE,",STRUCTURAL AND PHYSICAL PROPERTIES OF THE METAL (M) SUBSTITUTED Y(1)BA(2)CU(3-X)M(X)O(7-Y) PEROVSKITE,"PHYS.REV.B,37(1988)7458",1988.0,3.82,Two,RE,2.2805154297314623,,1.91
315,Y1.0Ba2.0Cu2.95Co0.05O6.92,Y123,94.3,3.8289999999999997,3.88,11.67,PRB0377458,"G.W.HULL, J.M.TARASCON, L.H.GREENE, M.EIBSCHUTZ, P.BARBOUX, P.F.MICELI, S.A.SUNSHINE,",STRUCTURAL AND PHYSICAL PROPERTIES OF THE METAL (M) SUBSTITUTED Y(1)BA(2)CU(3-X)M(X)O(7-Y) PEROVSKITE,"PHYS.REV.B,37(1988)7458",1988.0,3.8289999999999997,Two,RE,2.290052317021713,,1.9144999999999999
316,Y1.0Ba2.0Cu2.9Co0.1O6.82,Y123,73.0,3.861,,11.687000000000001,PRB0377458,"G.W.HULL, J.M.TARASCON, L.H.GREENE, M.EIBSCHUTZ, P.BARBOUX, P.F.MICELI, S.A.SUNSHINE,",STRUCTURAL AND PHYSICAL PROPERTIES OF THE METAL (M) SUBSTITUTED Y(1)BA(2)CU(3-X)M(X)O(7-Y) PEROVSKITE,"PHYS.REV.B,37(1988)7458",1988.0,3.861,Two,RE,2.329094274248307,,1.9305
317,Y1.0Ba2.0Cu2.8Co0.2O6.83,Y123,53.0,3.8680000000000003,,11.684000000000001,PRB0377458,"G.W.HULL, J.M.TARASCON, L.H.GREENE, M.EIBSCHUTZ, P.BARBOUX, P.F.MICELI, S.A.SUNSHINE,",STRUCTURAL AND PHYSICAL PROPERTIES OF THE METAL (M) SUBSTITUTED Y(1)BA(2)CU(3-X)M(X)O(7-Y) PEROVSKITE,"PHYS.REV.B,37(1988)7458",1988.0,3.8680000000000003,Two,RE,2.3321893061873826,,1.9340000000000002
318,Y1.0Ba2.0Cu2.7Co0.3O6.88,Y123,22.0,3.872,,11.68,PRB0377458,"G.W.HULL, J.M.TARASCON, L.H.GREENE, M.EIBSCHUTZ, P.BARBOUX, P.F.MICELI, S.A.SUNSHINE,",STRUCTURAL AND PHYSICAL PROPERTIES OF THE METAL (M) SUBSTITUTED Y(1)BA(2)CU(3-X)M(X)O(7-Y) PEROVSKITE,"PHYS.REV.B,37(1988)7458",1988.0,3.872,Two,RE,2.3321053756963757,,1.936
323,Y1.0Ba2.0Cu2.7Ni0.3O6.97,Y123,40.0,3.833,3.8489999999999998,11.662,PRB0377458,"G.W.HULL, J.M.TARASCON, L.H.GREENE, M.EIBSCHUTZ, P.BARBOUX, P.F.MICELI, S.A.SUNSHINE,",STRUCTURAL AND PHYSICAL PROPERTIES OF THE METAL (M) SUBSTITUTED Y(1)BA(2)CU(3-X)M(X)O(7-Y) PEROVSKITE,"PHYS.REV.B,37(1988)7458",1988.0,3.833,Two,RE,2.286726476232369,,1.9165
324,Y1.0Ba2.0Cu2.9Zn0.1O6.81,Y123,55.0,3.819,3.888,11.682,PRB0377458,"G.W.HULL, J.M.TARASCON, L.H.GREENE, M.EIBSCHUTZ, P.BARBOUX, P.F.MICELI, S.A.SUNSHINE,",STRUCTURAL AND PHYSICAL PROPERTIES OF THE METAL (M) SUBSTITUTED Y(1)BA(2)CU(3-X)M(X)O(7-Y) PEROVSKITE,"PHYS.REV.B,37(1988)7458",1988.0,3.819,Two,RE,2.291883098398399,,1.9095
325,Y1.0Ba2.0Cu2.8Zn0.2O6.79,Y123,45.0,3.82,3.889,11.68,PRB0377458,"G.W.HULL, J.M.TARASCON, L.H.GREENE, M.EIBSCHUTZ, P.BARBOUX, P.F.MICELI, S.A.SUNSHINE,",STRUCTURAL AND PHYSICAL PROPERTIES OF THE METAL (M) SUBSTITUTED Y(1)BA(2)CU(3-X)M(X)O(7-Y) PEROVSKITE,"PHYS.REV.B,37(1988)7458",1988.0,3.82,Two,RE,2.2910516382010613,,1.91
326,Y1.0Ba2.0Cu2.7Zn0.3O6.74,Y123,45.0,3.82,3.8930000000000002,11.68,PRB0377458,"G.W.HULL, J.M.TARASCON, L.H.GREENE, M.EIBSCHUTZ, P.BARBOUX, P.F.MICELI, S.A.SUNSHINE,",STRUCTURAL AND PHYSICAL PROPERTIES OF THE METAL (M) SUBSTITUTED Y(1)BA(2)CU(3-X)M(X)O(7-Y) PEROVSKITE,"PHYS.REV.B,37(1988)7458",1988.0,3.82,Two,RE,2.2910516382010613,,1.91
327,Y1.0Ba2.0Cu3.0O6.85,Y123,92.0,3.815,3.8819999999999997,11.67,PRB0377458,"G.W.HULL, J.M.TARASCON, L.H.GREENE, M.EIBSCHUTZ, P.BARBOUX, P.F.MICELI, S.A.SUNSHINE,",STRUCTURAL AND PHYSICAL PROPERTIES OF THE METAL (M) SUBSTITUTED Y(1)BA(2)CU(3-X)M(X)O(7-Y) PEROVSKITE,"PHYS.REV.B,37(1988)7458",1988.0,3.815,Two,RE,2.278999387696052,,1.9075
352,Er1.0Ba2.0Cu3.0O7.0,RE123,90.0,3.8110000000000004,3.878,11.645999999999999,JJP0262091,"AKIO OOTA, MASATAKA OHKUBO, TATSUMI HIOKI, YOSHINOBU SASAKI, YOSHIO KIYOSHIMA,","ELECTRICAL,MAGNETIC AND SUPERCONDUCTING PROPERTIES OF THE HIGH-TC SUPERCONDUCTOR ER(1-X)YB(X)BA(2)CU(3)O(7-Z)","JJAP.LETT.,26(1987)L2091",1987.0,3.8110000000000004,Two,RE,2.3597207268433134,,1.9055000000000002
353,Er0.75Yb0.25Ba2.0Cu3.0O7.0,RE123,87.6,3.8169999999999997,3.887,11.659,JJP0262091,"AKIO OOTA, MASATAKA OHKUBO, TATSUMI HIOKI, YOSHINOBU SASAKI, YOSHIO KIYOSHIMA,","ELECTRICAL,MAGNETIC AND SUPERCONDUCTING PROPERTIES OF THE HIGH-TC SUPERCONDUCTOR ER(1-X)YB(X)BA(2)CU(3)O(7-Z)","JJAP.LETT.,26(1987)L2091",1987.0,3.8169999999999997,Two,RE,2.3589283036272852,,1.9084999999999999
354,Er0.62Yb0.38Ba2.0Cu3.0O7.0,RE123,88.3,3.815,3.883,11.675,JJP0262091,"AKIO OOTA, MASATAKA OHKUBO, TATSUMI HIOKI, YOSHINOBU SASAKI, YOSHIO KIYOSHIMA,","ELECTRICAL,MAGNETIC AND SUPERCONDUCTING PROPERTIES OF THE HIGH-TC SUPERCONDUCTOR ER(1-X)YB(X)BA(2)CU(3)O(7-Z)","JJAP.LETT.,26(1987)L2091",1987.0,3.815,Two,RE,2.376403482721694,,1.9075
355,Er0.5Yb0.5Ba2.0Cu3.0O7.0,RE123,89.3,3.812,3.883,11.674000000000001,JJP0262091,"AKIO OOTA, MASATAKA OHKUBO, TATSUMI HIOKI, YOSHINOBU SASAKI, YOSHIO KIYOSHIMA,","ELECTRICAL,MAGNETIC AND SUPERCONDUCTING PROPERTIES OF THE HIGH-TC SUPERCONDUCTOR ER(1-X)YB(X)BA(2)CU(3)O(7-Z)","JJAP.LETT.,26(1987)L2091",1987.0,3.812,Two,RE,2.3814551390406877,,1.906
356,Er0.37Yb0.63Ba2.0Cu3.0O7.0,RE123,87.8,3.8089999999999997,3.8789999999999996,11.664000000000001,JJP0262091,"AKIO OOTA, MASATAKA OHKUBO, TATSUMI HIOKI, YOSHINOBU SASAKI, YOSHIO KIYOSHIMA,","ELECTRICAL,MAGNETIC AND SUPERCONDUCTING PROPERTIES OF THE HIGH-TC SUPERCONDUCTOR ER(1-X)YB(X)BA(2)CU(3)O(7-Z)","JJAP.LETT.,26(1987)L2091",1987.0,3.8089999999999997,Two,RE,2.3788887949235367,,1.9044999999999999
357,Er0.25Yb0.75Ba2.0Cu3.0O7.0,RE123,86.3,3.812,3.8789999999999996,11.636,JJP0262091,"AKIO OOTA, MASATAKA OHKUBO, TATSUMI HIOKI, YOSHINOBU SASAKI, YOSHIO KIYOSHIMA,","ELECTRICAL,MAGNETIC AND SUPERCONDUCTING PROPERTIES OF THE HIGH-TC SUPERCONDUCTOR ER(1-X)YB(X)BA(2)CU(3)O(7-Z)","JJAP.LETT.,26(1987)L2091",1987.0,3.812,Two,RE,2.3492902483103006,,1.906
358,Yb1.0Ba2.0Cu3.0O7.0,RE123,88.5,3.8110000000000004,3.8710000000000004,11.635,JJP0262091,"AKIO OOTA, MASATAKA OHKUBO, TATSUMI HIOKI, YOSHINOBU SASAKI, YOSHIO KIYOSHIMA,","ELECTRICAL,MAGNETIC AND SUPERCONDUCTING PROPERTIES OF THE HIGH-TC SUPERCONDUCTOR ER(1-X)YB(X)BA(2)CU(3)O(7-Z)","JJAP.LETT.,26(1987)L2091",1987.0,3.8110000000000004,Two,RE,2.350409837421361,,1.9055000000000002
379,Y1.0Ba2.0Cu3.0O7.0,Y123,92.0,3.823,3.887,11.684000000000001,JJP0261997,"KATSUKI MIYAUCHI, MASAHIKO HIRATANI, TETSUICHI KUDO, YUKIO ITO,",TETRAGONAL HIGH-TC SUPERCONDUCTOR IN THE SYSTEM BA(2)Y(CU(1-X)GA(X))(3)O(7-Z),"JJAP.LETT.,26(1987)L1997",1987.0,3.823,Two,RE,2.2966620333549006,,1.9115
380,Y1.0Ba2.0Cu2.94Ga0.06O7.0,Y123,87.0,3.8480000000000003,3.8739999999999997,11.689,JJP0261997,"KATSUKI MIYAUCHI, MASAHIKO HIRATANI, TETSUICHI KUDO, YUKIO ITO,",TETRAGONAL HIGH-TC SUPERCONDUCTOR IN THE SYSTEM BA(2)Y(CU(1-X)GA(X))(3)O(7-Z),"JJAP.LETT.,26(1987)L1997",1987.0,3.8480000000000003,Two,RE,2.320451795023647,,1.9240000000000002
381,Y1.0Ba2.0Cu2.85Ga0.15O7.0,Y123,75.0,3.855,3.863,11.689,JJP0261997,"KATSUKI MIYAUCHI, MASAHIKO HIRATANI, TETSUICHI KUDO, YUKIO ITO,",TETRAGONAL HIGH-TC SUPERCONDUCTOR IN THE SYSTEM BA(2)Y(CU(1-X)GA(X))(3)O(7-Z),"JJAP.LETT.,26(1987)L1997",1987.0,3.855,Two,RE,2.3259782596864778,,1.9275
382,Y1.0Ba2.0Cu2.7Ga0.3O7.0,Y123,66.0,3.861,3.866,11.696,JJP0261997,"KATSUKI MIYAUCHI, MASAHIKO HIRATANI, TETSUICHI KUDO, YUKIO ITO,",TETRAGONAL HIGH-TC SUPERCONDUCTOR IN THE SYSTEM BA(2)Y(CU(1-X)GA(X))(3)O(7-Z),"JJAP.LETT.,26(1987)L1997",1987.0,3.861,Two,RE,2.336388572419567,,1.9305
417,Y1.0Ba2.0Cu3.0O7.0,Y123,92.5,3.83,3.89,11.67,JJP0261956,"HARUHISA TOYODA, HIROSHI FUJITA, ICHIRO NAKAD, KOHICHI UEDA, KUNISUKE ASAYAMA, TAKAO KOHARA, TETUYUKI KANEKO, YASUKAGE ODA, YOSHIHIRO YAMADA,",EXPERIMENTS ON SUPERCONEDUCTING (RARE EARTH)-BA(2)CU(3)O(7-Z) DOWN TO 30 MK,"JJAP.LETT.,26(1987)L1956",1987.0,3.83,Two,RE,2.2908418119735465,,1.915
418,Nd1.0Ba2.0Cu3.0O7.0,RE123,67.0,3.812,3.907,11.741,JJP0261956,"HARUHISA TOYODA, HIROSHI FUJITA, ICHIRO NAKAD, KOHICHI UEDA, KUNISUKE ASAYAMA, TAKAO KOHARA, TETUYUKI KANEKO, YASUKAGE ODA, YOSHIHIRO YAMADA,",EXPERIMENTS ON SUPERCONEDUCTING (RARE EARTH)-BA(2)CU(3)O(7-Z) DOWN TO 30 MK,"JJAP.LETT.,26(1987)L1956",1987.0,3.812,Two,RE,2.4381669200653104,,1.906
419,Sm1.0Ba2.0Cu3.0O7.0,RE123,76.0,3.858,3.9160000000000004,11.704,JJP0261956,"HARUHISA TOYODA, HIROSHI FUJITA, ICHIRO NAKAD, KOHICHI UEDA, KUNISUKE ASAYAMA, TAKAO KOHARA, TETUYUKI KANEKO, YASUKAGE ODA, YOSHIHIRO YAMADA,",EXPERIMENTS ON SUPERCONEDUCTING (RARE EARTH)-BA(2)CU(3)O(7-Z) DOWN TO 30 MK,"JJAP.LETT.,26(1987)L1956",1987.0,3.858,Two,RE,2.3164109280454035,,1.929
420,Eu1.0Ba2.0Cu3.0O7.0,RE123,92.0,3.84,3.9,11.704,JJP0261956,"HARUHISA TOYODA, HIROSHI FUJITA, ICHIRO NAKAD, KOHICHI UEDA, KUNISUKE ASAYAMA, TAKAO KOHARA, TETUYUKI KANEKO, YASUKAGE ODA, YOSHIHIRO YAMADA,",EXPERIMENTS ON SUPERCONEDUCTING (RARE EARTH)-BA(2)CU(3)O(7-Z) DOWN TO 30 MK,"JJAP.LETT.,26(1987)L1956",1987.0,3.84,Two,RE,2.3517995329167882,,1.92
421,Gd1.0Ba2.0Cu3.0O7.0,RE123,86.0,3.843,3.898,11.717,JJP0261956,"HARUHISA TOYODA, HIROSHI FUJITA, ICHIRO NAKAD, KOHICHI UEDA, KUNISUKE ASAYAMA, TAKAO KOHARA, TETUYUKI KANEKO, YASUKAGE ODA, YOSHIHIRO YAMADA,",EXPERIMENTS ON SUPERCONEDUCTING (RARE EARTH)-BA(2)CU(3)O(7-Z) DOWN TO 30 MK,"JJAP.LETT.,26(1987)L1956",1987.0,3.843,Two,RE,2.3569052105126542,,1.9215
422,Dy1.0Ba2.0Cu3.0O7.0,RE123,92.0,3.8289999999999997,3.895,11.68,JJP0261956,"HARUHISA TOYODA, HIROSHI FUJITA, ICHIRO NAKAD, KOHICHI UEDA, KUNISUKE ASAYAMA, TAKAO KOHARA, TETUYUKI KANEKO, YASUKAGE ODA, YOSHIHIRO YAMADA,",EXPERIMENTS ON SUPERCONEDUCTING (RARE EARTH)-BA(2)CU(3)O(7-Z) DOWN TO 30 MK,"JJAP.LETT.,26(1987)L1956",1987.0,3.8289999999999997,Two,RE,2.3531112347306964,,1.9144999999999999
423,Ho1.0Ba2.0Cu3.0O7.0,RE123,91.0,3.824,3.89,11.664000000000001,JJP0261956,"HARUHISA TOYODA, HIROSHI FUJITA, ICHIRO NAKAD, KOHICHI UEDA, KUNISUKE ASAYAMA, TAKAO KOHARA, TETUYUKI KANEKO, YASUKAGE ODA, YOSHIHIRO YAMADA,",EXPERIMENTS ON SUPERCONEDUCTING (RARE EARTH)-BA(2)CU(3)O(7-Z) DOWN TO 30 MK,"JJAP.LETT.,26(1987)L1956",1987.0,3.824,Two,RE,2.3493982908640496,,1.912
424,Er1.0Ba2.0Cu3.0O7.0,RE123,91.0,3.8289999999999997,3.884,11.652000000000001,JJP0261956,"HARUHISA TOYODA, HIROSHI FUJITA, ICHIRO NAKAD, KOHICHI UEDA, KUNISUKE ASAYAMA, TAKAO KOHARA, TETUYUKI KANEKO, YASUKAGE ODA, YOSHIHIRO YAMADA,",EXPERIMENTS ON SUPERCONEDUCTING (RARE EARTH)-BA(2)CU(3)O(7-Z) DOWN TO 30 MK,"JJAP.LETT.,26(1987)L1956",1987.0,3.8289999999999997,Two,RE,2.329410788929361,,1.9144999999999999
425,Tm1.0Ba2.0Cu3.0O7.0,RE123,92.0,3.82,3.88,11.66,JJP0261956,"HARUHISA TOYODA, HIROSHI FUJITA, ICHIRO NAKAD, KOHICHI UEDA, KUNISUKE ASAYAMA, TAKAO KOHARA, TETUYUKI KANEKO, YASUKAGE ODA, YOSHIHIRO YAMADA,",EXPERIMENTS ON SUPERCONEDUCTING (RARE EARTH)-BA(2)CU(3)O(7-Z) DOWN TO 30 MK,"JJAP.LETT.,26(1987)L1956",1987.0,3.82,Two,RE,2.353876647308292,,1.91
428,Y1.0Ba2.0Cu3.0HO7.0,Y123,90.0,3.822,3.892,11.67,JJP0271104,"JIRO KUNIYA, KATSUHISA USAMI, SHIN-PEI MATSUDA, TAKAHIKO KATO,",EFFECTS OF HYDROGEN ION IMPLANTATION ON SUPERCONDUCTIVITY IN Y(1)BA(2)CU(3)O(7-X),"JJAP.LETT.,27(1988)L1104",1988.0,3.822,Two,RE,2.2845258523588825,,1.911
429,Y1.0Ba2.0Cu3.0HO7.0,Y123,43.05,3.862,,11.76,JJP0271104,"JIRO KUNIYA, KATSUHISA USAMI, SHIN-PEI MATSUDA, TAKAHIKO KATO,",EFFECTS OF HYDROGEN ION IMPLANTATION ON SUPERCONDUCTIVITY IN Y(1)BA(2)CU(3)O(7-X),"JJAP.LETT.,27(1988)L1104",1988.0,3.862,Two,RE,2.3890486321448137,,1.931
441,Nd1.0Ba2.0Cu3.0O7.0,RE123,88.0,3.873,3.906,11.73,PRB0375820,"B.BARBARA, I.FELNER,",EFFECT OF SULFUR ON THE SUPERCONDUCTIVITY OF R(1)BA(2)CU(3)O(7),"PHYS.REV.B,37(1988)5820",1988.0,3.873,Two,RE,2.308927980801444,,1.9365
442,Nd1.0Ba2.0Cu3.0S1.0O6.0,RE123,69.0,3.8789999999999996,,11.69,PRB0375820,"B.BARBARA, I.FELNER,",EFFECT OF SULFUR ON THE SUPERCONDUCTIVITY OF R(1)BA(2)CU(3)O(7),"PHYS.REV.B,37(1988)5820",1988.0,3.8789999999999996,Two,RE,2.2632739994614552,,1.9394999999999998
443,Nd1.0Ba2.0Cu3.0S1.0O5.0,RE123,56.0,3.897,,11.69,PRB0375820,"B.BARBARA, I.FELNER,",EFFECT OF SULFUR ON THE SUPERCONDUCTIVITY OF R(1)BA(2)CU(3)O(7),"PHYS.REV.B,37(1988)5820",1988.0,3.897,Two,RE,2.2278853945900705,,1.9485
444,Eu1.0Ba2.0Cu3.0O7.0,RE123,92.0,3.821,3.884,11.61,PRB0375820,"B.BARBARA, I.FELNER,",EFFECT OF SULFUR ON THE SUPERCONDUCTIVITY OF R(1)BA(2)CU(3)O(7),"PHYS.REV.B,37(1988)5820",1988.0,3.821,Two,RE,2.309588389059082,,1.9105
445,Eu1.0Ba2.0Cu3.0S1.0O6.0,RE123,85.0,3.884,,11.65,PRB0375820,"B.BARBARA, I.FELNER,",EFFECT OF SULFUR ON THE SUPERCONDUCTIVITY OF R(1)BA(2)CU(3)O(7),"PHYS.REV.B,37(1988)5820",1988.0,3.884,Two,RE,2.2195860517254324,,1.942
446,Gd1.0Ba2.0Cu3.0O7.0,RE123,92.0,3.844,3.897,11.7,PRB0375820,"B.BARBARA, I.FELNER,",EFFECT OF SULFUR ON THE SUPERCONDUCTIVITY OF R(1)BA(2)CU(3)O(7),"PHYS.REV.B,37(1988)5820",1988.0,3.844,Two,RE,2.340549620529306,,1.922
447,Gd1.0Ba2.0Cu3.0S1.0O6.0,RE123,92.0,3.887,3.911,11.72,PRB0375820,"B.BARBARA, I.FELNER,",EFFECT OF SULFUR ON THE SUPERCONDUCTIVITY OF R(1)BA(2)CU(3)O(7),"PHYS.REV.B,37(1988)5820",1988.0,3.887,Two,RE,2.2729390654168746,,1.9435
477,Y1.0Ba2.0Cu3.0O6.9,Y123,91.0,3.846,3.883,11.661,PRB0380889,"G.V.SUBBA RAO, K.S.GIRIRAJAN, R.SRINIVASAN, V.GANESAN, VIJAYASHREE RADHAKRISHNAN,",ANOMALOUS VARIATION OF THE C LATTICE PARAMETER OF A SAMPLE OF Y(1)BA(2)CU(3)O(7-Z) THROUGH THE SUPERCONDUCTING TRANSITION,"PHYS.REV.B,38(1988)889",1988.0,3.846,Two,RE,2.296179433031611,,1.923
478,Bi2.2Sr2.0Ca0.8Cu2.0O8.0,Bi2212,87.0,5.414,5.4179999999999975,30.89,PRB0380893,"B.BATLOGG, D.W.MURPHY, J.H.MARSHALL, J.J.KRAJEWSKI, J.V.WASZCZAK, JR., L.F.SCHNEEMEYER, L.W.RUPP, P.MARSH, R.B.VAN DOVER, R.FARROW, R.J.CAVA, R.M.FLEMING, S.A.SUNSHINE, S.H.GLARUM, S.M.ZAHURAK, S.NAKAHARA, T.SIEGRIST, W.F.PECK,",STRUCTURE AND PHYSICAL PROPERTIES OF SINGLE CRYSTALS OF THE 84-K SUPERCONDUCTOR BI(2.2)SR(2)CA(0.8)CU(2)O(8+Z),"PHYS.REV.B,38(1988)893",1988.0,3.8282761133439682,Two,Bi,2.4959034434915446,,1.9141380566719841
479,Y1.0Ba2.0Cu2.5Ni0.5O7.0,Y123,52.3,3.82,3.883,11.647,PRB0380893,"B.BATLOGG, D.W.MURPHY, J.H.MARSHALL, J.J.KRAJEWSKI, J.V.WASZCZAK, JR., L.F.SCHNEEMEYER, L.W.RUPP, P.MARSH, R.B.VAN DOVER, R.FARROW, R.J.CAVA, R.M.FLEMING, S.A.SUNSHINE, S.H.GLARUM, S.M.ZAHURAK, S.NAKAHARA, T.SIEGRIST, W.F.PECK,",STRUCTURE AND PHYSICAL PROPERTIES OF SINGLE CRYSTALS OF THE 84-K SUPERCONDUCTOR BI(2.2)SR(2)CA(0.8)CU(2)O(8+Z),"PHYS.REV.B,38(1988)893",1988.0,3.82,Two,RE,2.264305878239771,,1.91
481,La2.8Ba3.2Cu6.0O14.07,RE123,13.0,3.9019999999999997,,11.713,PHF0180095,"C.E.MEATS, J.R.GRASMEDER, M.T.WELLER, P.C.LANCHESTER,","SUPERCONDUCTIVITY IN THE SOLID SOLUTIONS Y(N)LA(2-N+X)BA(4-X)CU(6)O(14+Y) (N=0,1,2)","J.PHYS.F,18(1988)95",1988.0,3.9019999999999997,Two,RE,2.237523449907052,,1.9509999999999998
482,La2.6Ba3.4Cu6.0O14.06,RE123,26.0,3.903,,11.714,PHF0180095,"C.E.MEATS, J.R.GRASMEDER, M.T.WELLER, P.C.LANCHESTER,","SUPERCONDUCTIVITY IN THE SOLID SOLUTIONS Y(N)LA(2-N+X)BA(4-X)CU(6)O(14+Y) (N=0,1,2)","J.PHYS.F,18(1988)95",1988.0,3.903,Two,RE,2.2364038607959915,,1.9515
483,La2.4Ba3.6Cu6.0O14.01,RE123,39.0,3.904,,11.738,PHF0180095,"C.E.MEATS, J.R.GRASMEDER, M.T.WELLER, P.C.LANCHESTER,","SUPERCONDUCTIVITY IN THE SOLID SOLUTIONS Y(N)LA(2-N+X)BA(4-X)CU(6)O(14+Y) (N=0,1,2)","J.PHYS.F,18(1988)95",1988.0,3.904,Two,RE,2.2547524950217417,,1.952
484,La2.2Ba3.8Cu6.0O13.86,RE123,52.0,3.905,,11.758,PHF0180095,"C.E.MEATS, J.R.GRASMEDER, M.T.WELLER, P.C.LANCHESTER,","SUPERCONDUCTIVITY IN THE SOLID SOLUTIONS Y(N)LA(2-N+X)BA(4-X)CU(6)O(14+Y) (N=0,1,2)","J.PHYS.F,18(1988)95",1988.0,3.905,Two,RE,2.2697153512758725,,1.9525
485,La2.0Ba4.0Cu6.0O13.8,RE123,65.0,3.909,,11.78,PHF0180095,"C.E.MEATS, J.R.GRASMEDER, M.T.WELLER, P.C.LANCHESTER,","SUPERCONDUCTIVITY IN THE SOLID SOLUTIONS Y(N)LA(2-N+X)BA(4-X)CU(6)O(14+Y) (N=0,1,2)","J.PHYS.F,18(1988)95",1988.0,3.909,Two,RE,2.280472995703916,,1.9545
487,Y1.0La1.8Ba3.2Cu6.0O14.49,Y123,41.9,3.875,,11.645,PHF0180095,"C.E.MEATS, J.R.GRASMEDER, M.T.WELLER, P.C.LANCHESTER,","SUPERCONDUCTIVITY IN THE SOLID SOLUTIONS Y(N)LA(2-N+X)BA(4-X)CU(6)O(14+Y) (N=0,1,2)","J.PHYS.F,18(1988)95",1988.0,3.875,Two,RE,2.3061071454414144,,1.9375
488,Y1.0La1.6Ba3.4Cu6.0O14.38,Y123,53.1,3.844,3.877,11.673,PHF0180095,"C.E.MEATS, J.R.GRASMEDER, M.T.WELLER, P.C.LANCHESTER,","SUPERCONDUCTIVITY IN THE SOLID SOLUTIONS Y(N)LA(2-N+X)BA(4-X)CU(6)O(14+Y) (N=0,1,2)","J.PHYS.F,18(1988)95",1988.0,3.844,Two,RE,2.304326174022963,,1.922
489,Y1.0La1.4Ba3.6Cu6.0O14.2,Y123,64.0,3.873,3.8819999999999997,11.668,PHF0180095,"C.E.MEATS, J.R.GRASMEDER, M.T.WELLER, P.C.LANCHESTER,","SUPERCONDUCTIVITY IN THE SOLID SOLUTIONS Y(N)LA(2-N+X)BA(4-X)CU(6)O(14+Y) (N=0,1,2)","J.PHYS.F,18(1988)95",1988.0,3.873,Two,RE,2.323169139753194,,1.9365
490,Y1.0La1.2Ba3.8Cu6.0O14.07,Y123,70.4,3.852,3.861,11.682,PHF0180095,"C.E.MEATS, J.R.GRASMEDER, M.T.WELLER, P.C.LANCHESTER,","SUPERCONDUCTIVITY IN THE SOLID SOLUTIONS Y(N)LA(2-N+X)BA(4-X)CU(6)O(14+Y) (N=0,1,2)","J.PHYS.F,18(1988)95",1988.0,3.852,Two,RE,2.317936431808887,,1.926
491,Y1.0La1.0Ba4.0Cu6.0O13.95,Y123,72.2,3.853,3.863,11.687000000000001,PHF0180095,"C.E.MEATS, J.R.GRASMEDER, M.T.WELLER, P.C.LANCHESTER,","SUPERCONDUCTIVITY IN THE SOLID SOLUTIONS Y(N)LA(2-N+X)BA(4-X)CU(6)O(14+Y) (N=0,1,2)","J.PHYS.F,18(1988)95",1988.0,3.853,Two,RE,2.322778314633645,,1.9265
497,Y2.0La1.0Ba3.0Cu6.0O14.17,Y123,28.0,3.84,3.8489999999999998,11.569,PHF0180095,"C.E.MEATS, J.R.GRASMEDER, M.T.WELLER, P.C.LANCHESTER,","SUPERCONDUCTIVITY IN THE SOLID SOLUTIONS Y(N)LA(2-N+X)BA(4-X)CU(6)O(14+Y) (N=0,1,2)","J.PHYS.F,18(1988)95",1988.0,3.84,Two,RE,2.216878526458835,,1.92
498,Y2.0La0.8Ba3.2Cu6.0O14.2,Y123,46.0,3.8480000000000003,,11.567,PHF0180095,"C.E.MEATS, J.R.GRASMEDER, M.T.WELLER, P.C.LANCHESTER,","SUPERCONDUCTIVITY IN THE SOLID SOLUTIONS Y(N)LA(2-N+X)BA(4-X)CU(6)O(14+Y) (N=0,1,2)","J.PHYS.F,18(1988)95",1988.0,3.8480000000000003,Two,RE,2.2215735309243296,,1.9240000000000002
499,Y2.0La0.6Ba3.4Cu6.0O14.02,Y123,60.0,3.87,,11.647,PHF0180095,"C.E.MEATS, J.R.GRASMEDER, M.T.WELLER, P.C.LANCHESTER,","SUPERCONDUCTIVITY IN THE SOLID SOLUTIONS Y(N)LA(2-N+X)BA(4-X)CU(6)O(14+Y) (N=0,1,2)","J.PHYS.F,18(1988)95",1988.0,3.87,Two,RE,2.30378062583142,,1.935
500,Y2.0La0.4Ba3.6Cu6.0O13.91,Y123,78.0,3.812,3.8739999999999997,11.624,PHF0180095,"C.E.MEATS, J.R.GRASMEDER, M.T.WELLER, P.C.LANCHESTER,","SUPERCONDUCTIVITY IN THE SOLID SOLUTIONS Y(N)LA(2-N+X)BA(4-X)CU(6)O(14+Y) (N=0,1,2)","J.PHYS.F,18(1988)95",1988.0,3.812,Two,RE,2.239348934409662,,1.906
501,Y2.0La0.2Ba3.8Cu6.0O13.92,Y123,93.0,3.81,3.8760000000000003,11.64,PHF0180095,"C.E.MEATS, J.R.GRASMEDER, M.T.WELLER, P.C.LANCHESTER,","SUPERCONDUCTIVITY IN THE SOLID SOLUTIONS Y(N)LA(2-N+X)BA(4-X)CU(6)O(14+Y) (N=0,1,2)","J.PHYS.F,18(1988)95",1988.0,3.81,Two,RE,2.2507375856993495,,1.905
504,Y2.0Ba4.0Cu6.0O13.9,Y123,93.0,3.8169999999999997,3.884,11.665999999999999,PHF0180095,"C.E.MEATS, J.R.GRASMEDER, M.T.WELLER, P.C.LANCHESTER,","SUPERCONDUCTIVITY IN THE SOLID SOLUTIONS Y(N)LA(2-N+X)BA(4-X)CU(6)O(14+Y) (N=0,1,2)","J.PHYS.F,18(1988)95",1988.0,3.8169999999999997,Two,RE,2.277336467301378,,1.9084999999999999
505,Y1.0Ba2.0Cu3.0O6.94,Y123,97.0,3.824,3.89,11.679,PRB0373734,"A.MANTHIRAM, J.B.GOODENOUGH, X.X.TANG,",EVIDENCE FOR PEROXIDE FORMATION IN SUPERCONDUCTING Y(1)BA(2-X)LA(X)CU(3)O(7+-Z),"PHYS.REV.B,37(1988)3734",1988.0,3.824,Two,RE,2.2933991404338094,,1.912
506,Y1.0Ba1.975La0.025Cu3.0O6.95,Y123,99.0,3.82,3.889,11.67,PRB0373734,"A.MANTHIRAM, J.B.GOODENOUGH, X.X.TANG,",EVIDENCE FOR PEROXIDE FORMATION IN SUPERCONDUCTING Y(1)BA(2-X)LA(X)CU(3)O(7+-Z),"PHYS.REV.B,37(1988)3734",1988.0,3.82,Two,RE,2.2829468624552156,,1.91
