Repository: CompRhys/apical

# Data Guide

In all cases whilst compiling this data we have been careful to include as much meta-information as possible to allow data to be traced back to it's original sources. For SuperCon this takes the form of the SuperCon "num :" reference id and then the source publication details. For ICSD we provide the ICSD collection code.

We acknowledge the Japanese National Institute for Materials Science for maintaining the [SuperCon](https://supercon.nims.go.jp/index_en.html) database as well as FIZ Karlsruhe GmbH for maintaining [ICSD](https://www.fiz-karlsruhe.de/en/produkte-und-dienstleistungen/inorganic-crystal-structure-database-icsd).

File: processed-data/super_apical.csv (part 1 of 8)
num :,composition :,str3 :,tc :,lata :,latb :,latc :,refno :,lata ,lata* :,layers :,types :,cu-o_a :,cid :,cu-o_p :
21,Y1.0Ba1.5Ca0.5Cu3.0O7.0,Y123,82.0,3.762,3.894,11.697,SSC0721203,3.8280000000000003,3.762,Two,RE,2.2784152672100113,,1.881
37,La1.9Sr0.1Cu1.0O4.0,T,30.0,3.786,,13.220999999999998,CL19870547,3.786,3.786,One,RE,2.4072439211338015,,1.893
38,La1.775Sr0.225Cu1.0O4.0,T,35.5,3.771,,13.254,CL19870547,3.771,3.771,One,RE,2.4190444252484222,,1.8855
39,La1.75Sr0.25Cu1.0O4.0,T,23.3,3.774,,13.267,CL19870547,3.774,3.774,One,RE,2.4216083011567995,,1.887
40,La1.7Sr0.3Cu1.0O4.0,T,18.2,3.774,,13.246,CL19870547,3.774,3.774,One,RE,2.416332611801834,,1.887
41,La1.65Sr0.35Cu1.0O4.0,T,18.3,3.771,,13.258,CL19870547,3.771,3.771,One,RE,2.420049318458892,,1.8855
42,La1.6Sr0.4Cu1.0O4.0,T,18.3,3.769,,13.257,CL19870547,3.769,3.769,One,RE,2.4202661131733736,,1.8845
43,La1.825Sr0.175Cu1.0O4.0,T,37.5,3.778,,13.243,CL19870547,3.778,3.778,One,RE,2.4146429058597825,,1.889
93,La1.85Sr0.15Cu1.0O4.0,T,35.5,3.782,,13.229000000000001,CL19870547,3.782,3.782,One,RE,2.4101897435889406,,1.891
122,Y1.0Ba2.0Cu2.97Fe0.03O7.0,Y123,82.0,3.822,3.891,11.67,PRB0363923,3.8565,3.822,Two,RE,2.3020059088877005,,1.911
125,Y1.0Ba2.0Cu3.0O7.0,Y123,90.0,3.822,3.891,11.67,PRB0363923,3.8565,3.822,Two,RE,2.3020059088877005,,1.911
126,Y1.0Ba2.0Cu3.0S1.0O6.0,Y123,90.0,3.855,3.9189999999999996,11.75,PRB0363923,3.887,3.855,Two,RE,2.388917574826811,,1.9275
128,Y1.0Ba2.0Cu3.0O7.0,Y123,92.0,3.821,3.885,11.675999999999998,PRB0363920,3.853,3.821,Two,RE,2.305939028967005,,1.9105
142,Y1.0Ba2.0Cu3.0O7.0,Y123,88.8,3.83,3.89,11.71,PRL0591160,3.86,3.83,Two,RE,2.3391380968609727,,1.915
155,Y1.0Ba2.0Cu3.0O7.0,Y123,90.0,3.8169999999999997,3.883,11.633,SSC0631149,3.85,3.8169999999999997,Two,RE,2.269444134776082,,1.9084999999999999
180,Y1.0Ba2.0Cu3.0O7.0,Y123,91.6,3.824,3.887,11.657,PRB0368393,3.8555,3.824,Two,RE,2.29336015567673,,1.912
183,Y1.0Ba2.0Cu2.75Ni0.25O7.0,Y123,63.9,3.819,3.886,11.657,PRB0368393,3.8525,3.819,Two,RE,2.2896403645024463,,1.9095
184,Y1.0Ba2.0Cu3.0O7.0,Y123,92.0,3.8510000000000004,3.8510000000000004,11.672,PRB0368365,3.8510000000000004,3.8510000000000004,Two,RE,2.325139723803277,,1.9255000000000002
185,Y1.0Ba2.0Cu2.95Al0.05O7.0,Y123,88.0,3.835,3.884,11.687999999999999,PRB0368365,3.8595,3.835,Two,RE,2.3257086008833276,,1.9175
186,Y1.0Ba2.0Cu2.9Al0.1O7.0,Y123,75.0,3.844,3.895,11.657,PRB0368365,3.8695,3.844,Two,RE,2.30823932037387,,1.922
187,La1.85Sr0.15Cu1.0O4.0,T,39.3,3.7769999999999997,,13.225999999999999,PRB0368393,3.7769999999999997,3.7769999999999997,One,RE,2.410606118723836,,1.8884999999999998
188,La1.85Sr0.15Cu0.975Ni0.025O4.0,T,22.6,3.775,,13.222000000000001,PRB0368393,3.775,3.775,One,RE,2.4100692435304665,,1.8875
193,Y1.0Ba2.0Cu2.89Al0.11O7.0,Y123,82.0,3.847,3.8510000000000004,11.659,PRB0368365,3.8489999999999998,3.847,Two,RE,2.3120302211831625,,1.9235
194,Y1.0Ba2.0Cu2.88Al0.12O7.0,Y123,51.0,3.855,3.859,11.684000000000001,PRB0368365,3.8569999999999998,3.855,Two,RE,2.3374697133710285,,1.9275
195,Y1.0Ba2.0Cu2.87Al0.13O7.0,Y123,45.0,3.843,3.859,11.667,PRB0368365,3.8510000000000004,3.843,Two,RE,2.3152904926626174,,1.9215
196,Y1.0Ba2.0Cu2.865Al0.135O7.0,Y123,45.0,3.8560000000000003,3.86,11.674000000000001,PRB0368365,3.858,3.8560000000000003,Two,RE,2.330418541082281,,1.9280000000000002
197,Y1.0Ba2.0Cu2.82Al0.18O7.0,Y123,20.0,3.8539999999999996,3.8560000000000003,11.668,PRB0368365,3.855,3.8539999999999996,Two,RE,2.3242535462984044,,1.9269999999999998
208,Eu1.0Ba2.0Cu3.0O7.1,RE123,94.9,3.845,3.9010000000000002,11.704,PRB0360226,3.873,3.845,Two,RE,2.2985606935456873,,1.9225
209,Gd1.0Ba2.0Cu3.0O7.08,RE123,93.8,3.84,3.8989999999999996,11.703,PRB0360226,3.8695,3.84,Two,RE,2.303217507397543,,1.92
210,Dy1.0Ba2.0Cu3.0O6.82,RE123,92.7,3.8280000000000003,3.889,11.668,PRB0360226,3.8585,3.8280000000000003,Two,RE,2.294663232278819,,1.9140000000000001
211,Ho1.0Ba2.0Cu3.0O6.71,RE123,92.9,3.822,3.888,11.67,PRB0360226,3.855,3.822,Two,RE,2.302188157697433,,1.911
222,Er1.0Ba2.0Cu3.0O6.82,RE123,92.4,3.815,3.885,11.659,PRB0360226,3.85,3.815,Two,RE,2.302897450700876,,1.9075
223,Tm1.0Ba2.0Cu3.0O6.65,RE123,92.5,3.81,3.8819999999999997,11.655999999999999,PRB0360226,3.846,3.81,Two,RE,2.306343796554989,,1.905
224,Yb1.0Ba2.0Cu3.0O6.71,RE123,87.0,3.799,3.873,11.65,PRB0360226,3.836,3.799,Two,RE,2.3142888978333667,,1.8995
226,Y1.0Ba2.0Cu3.0O6.72,Y123,93.4,3.824,3.887,11.657,PRB0360226,3.8555,3.824,Two,RE,2.29336015567673,,1.912
228,Nd1.0Ba2.0Cu3.0O7.16,RE123,95.3,3.855,3.9139999999999997,11.735999999999999,PRB0360226,3.8845,3.855,Two,RE,2.307404085808089,,1.9275
229,Sm1.0Ba2.0Cu3.0O7.11,RE123,93.5,3.855,3.8989999999999996,11.720999999999998,PRB0360226,3.877,3.855,Two,RE,2.298325575825031,,1.9275
233,Y1.0Ba2.01Cu2.81Ni0.19O6.7,Y123,65.0,3.819,3.888,11.661,SSC0650585,3.8535,3.819,Two,RE,2.2927584167118873,,1.9095
234,Y1.0Ba2.02Cu2.18Zn0.82O7.0,Y123,30.0,3.8289999999999997,3.887,11.67,SSC0650585,3.858,3.8289999999999997,Two,RE,2.3072136165316994,,1.9144999999999999
235,Y1.0Ba1.99Cu2.847Ag0.153O6.7,Y123,86.0,3.827,3.8930000000000002,11.683,SSC0650585,3.86,3.827,Two,RE,2.3158593697426717,,1.9135
236,Y1.0Ba2.0Cu2.902Pt0.098O6.4,Y123,81.0,3.82,3.886,11.675,SSC0650585,3.853,3.82,Two,RE,2.304415557679791,,1.91
237,Y1.0Ba2.01Cu2.7Co0.3O6.8,Y123,36.0,3.8710000000000004,,11.664000000000001,SSC0650585,3.8710000000000004,3.8710000000000004,Two,RE,2.3337827840815333,,1.9355000000000002
239,Y1.01Ba2.01Cu2.906Ni0.094O6.7,Y123,71.0,3.819,3.886,11.662,SSC0650585,3.8525,3.819,Two,RE,2.2935379297642484,,1.9095
240,Y1.0Ba2.0Cu2.697Mn0.303O6.9,Y123,63.0,3.8280000000000003,3.889,11.673,SSC0650585,3.8585,3.8280000000000003,Two,RE,2.3088081974539243,,1.9140000000000001
241,Y1.0Ba2.0Cu2.844Fe0.156O7.0,Y123,57.0,3.863,,11.665,SSC0650585,3.863,3.863,Two,RE,2.328610631255035,,1.9315
243,Y1.0Ba2.0Cu3.0O6.9,Y123,88.0,3.823,3.888,11.665,SSC0650585,3.8555,3.823,Two,RE,2.298852301860755,,1.9115
245,Y0.99Ba1.99Cu2.847Li0.153O6.4,Y123,62.0,3.826,3.889,11.667,SSC0650585,3.8575,3.826,Two,RE,2.3026432026700494,,1.913
246,Y1.01Ba2.03Cu2.8080000000000003Li0.192O6.6,Y123,33.0,3.8289999999999997,3.884,11.68,SSC0650585,3.8565,3.8289999999999997,Two,RE,2.3150087470553036,,1.9144999999999999
272,La1.85Sr0.15Cu1.0O4.0,T,34.0,3.7760000000000002,,13.22,PRB0375132,3.7760000000000002,3.7760000000000002,One,RE,2.4093327879166817,,1.8880000000000001
273,La1.85Sr0.15Cu0.995Ni0.005O4.0,T,30.5,3.7760000000000002,,13.205,PRB0375132,3.7760000000000002,3.7760000000000002,One,RE,2.40556443837742,,1.8880000000000001
274,La1.85Sr0.15Cu0.99Ni0.01O4.0,T,30.5,3.7769999999999997,,13.22,PRB0375132,3.7769999999999997,3.7769999999999997,One,RE,2.409098778908132,,1.8884999999999998
275,La1.85Sr0.15Cu0.98Ni0.02O4.0,T,23.0,3.785,,13.225,PRB0375132,3.785,3.785,One,RE,2.4084828233528213,,1.8925
293,La1.85Sr0.15Cu0.925Zn0.025O4.0,T,15.0,3.7769999999999997,,13.220999999999998,PRB0368393,3.7769999999999997,3.7769999999999997,One,RE,2.409350002210749,,1.8884999999999998
296,Y1.0Ba2.0Cu2.841Co0.159O6.8,Y123,54.0,3.862,,11.664000000000001,SSC0650585,3.862,3.862,Two,RE,2.327087159967821,,1.931
297,Y1.0Ba2.01Cu2.806Cr0.194O7.3,Y123,62.0,3.8310000000000004,3.8939999999999997,11.686,SSC0650585,3.8625,3.8310000000000004,Two,RE,2.321173741839182,,1.9155000000000002
299,Y1.0Ba2.0Cu2.98Fe0.02O6.93,Y123,91.8,3.819,3.884,11.667,PRB0377458,3.8515,3.819,Two,RE,2.2974354950260505,,1.9095
300,Y1.0Ba2.0Cu2.95Fe0.05O6.92,Y123,91.8,3.83,3.878,11.665999999999999,PRB0377458,3.8539999999999996,3.83,Two,RE,2.3048395225571134,,1.915
301,Y1.0Ba2.0Cu2.9Fe0.1O6.92,Y123,76.0,3.86,,11.683,PRB0377458,3.86,3.86,Two,RE,2.340409991492953,,1.93
302,Y1.0Ba2.0Cu2.8Fe0.2O6.93,Y123,49.0,3.864,,11.684000000000001,PRB0377458,3.864,3.864,Two,RE,2.344165337484741,,1.932
304,Y1.0Ba2.0Cu2.6Fe0.4O7.0,Y123,31.0,3.8710000000000004,,11.674000000000001,PRB0377458,3.8710000000000004,3.8710000000000004,Two,RE,2.3415779146051356,,1.9355000000000002
307,Y1.0Ba2.0Cu2.95Al0.05O6.93,Y123,91.0,3.835,3.883,11.682,PRB0377458,3.859,3.835,Two,RE,2.3210315225691662,,1.9175
308,Y1.0Ba2.0Cu2.9Al0.1O6.93,Y123,92.0,3.86,3.866,11.675,PRB0377458,3.863,3.86,Two,RE,2.334173887074071,,1.93
309,Y1.0Ba2.0Cu2.8Al0.2O6.91,Y123,85.0,3.862,,11.673,PRB0377458,3.862,3.862,Two,RE,2.334102777439062,,1.931
310,Y1.0Ba2.0Cu2.7Al0.3O6.99,Y123,73.0,3.863,,11.672,PRB0377458,3.863,3.863,Two,RE,2.3340672226215595,,1.9315
311,Y1.0Ba2.0Cu2.6Al0.4O7.0,Y123,42.0,3.863,,11.671,PRB0377458,3.863,3.863,Two,RE,2.3332877095691984,,1.9315
312,Y1.0Ba2.0Cu2.9Ni0.1O6.87,Y123,55.0,3.8289999999999997,3.886,11.637,PRB0377458,3.8575,3.8289999999999997,Two,RE,2.281489685803809,,1.9144999999999999
313,Y1.0Ba2.0Cu2.8Ni0.2O6.82,Y123,45.0,3.835,3.8560000000000003,11.657,PRB0377458,3.8455,3.835,Two,RE,2.3015436962601576,,1.9175
314,Y1.0Ba2.0Cu2.98Co0.02O6.9,Y123,93.4,3.82,3.883,11.667,PRB0377458,3.8515,3.82,Two,RE,2.2981794532609072,,1.91
315,Y1.0Ba2.0Cu2.95Co0.05O6.92,Y123,94.3,3.8289999999999997,3.88,11.67,PRB0377458,3.8545,3.8289999999999997,Two,RE,2.3072136165316994,,1.9144999999999999
316,Y1.0Ba2.0Cu2.9Co0.1O6.82,Y123,73.0,3.861,,11.687000000000001,PRB0377458,3.861,3.861,Two,RE,2.3442720019372523,,1.9305
317,Y1.0Ba2.0Cu2.8Co0.2O6.83,Y123,53.0,3.8680000000000003,,11.684000000000001,PRB0377458,3.8680000000000003,3.8680000000000003,Two,RE,2.3471411704241696,,1.9340000000000002
318,Y1.0Ba2.0Cu2.7Co0.3O6.88,Y123,22.0,3.872,,11.68,PRB0377458,3.872,3.872,Two,RE,2.346998951154154,,1.936
323,Y1.0Ba2.0Cu2.7Ni0.3O6.97,Y123,40.0,3.833,3.8489999999999998,11.662,PRB0377458,3.841,3.833,Two,RE,2.3039533450522462,,1.9165
324,Y1.0Ba2.0Cu2.9Zn0.1O6.81,Y123,55.0,3.819,3.888,11.682,PRB0377458,3.8535,3.819,Two,RE,2.309128190811455,,1.9095
325,Y1.0Ba2.0Cu2.8Zn0.2O6.79,Y123,45.0,3.82,3.889,11.68,PRB0377458,3.8545,3.82,Two,RE,2.308313122941591,,1.91
326,Y1.0Ba2.0Cu2.7Zn0.3O6.74,Y123,45.0,3.82,3.8930000000000002,11.68,PRB0377458,3.8565,3.82,Two,RE,2.308313122941591,,1.91
327,Y1.0Ba2.0Cu3.0O6.85,Y123,92.0,3.815,3.8819999999999997,11.67,PRB0377458,3.8485,3.815,Two,RE,2.2967982012437016,,1.9075
352,Er1.0Ba2.0Cu3.0O7.0,RE123,90.0,3.8110000000000004,3.878,11.645999999999999,JJP0262091,3.8445,3.8110000000000004,Two,RE,2.299239046996139,,1.9055000000000002
353,Er0.75Yb0.25Ba2.0Cu3.0O7.0,RE123,87.6,3.8169999999999997,3.887,11.659,JJP0262091,3.852,3.8169999999999997,Two,RE,2.3007926315605856,,1.9084999999999999
354,Er0.62Yb0.38Ba2.0Cu3.0O7.0,RE123,88.3,3.815,3.883,11.675,JJP0262091,3.8489999999999998,3.815,Two,RE,2.3125811946828034,,1.9075
355,Er0.5Yb0.5Ba2.0Cu3.0O7.0,RE123,89.3,3.812,3.883,11.674000000000001,JJP0262091,3.8475,3.812,Two,RE,2.3151331893943694,,1.906
356,Er0.37Yb0.63Ba2.0Cu3.0O7.0,RE123,87.8,3.8089999999999997,3.8789999999999996,11.664000000000001,JJP0262091,3.844,3.8089999999999997,Two,RE,2.3122380781161005,,1.9044999999999999
357,Er0.25Yb0.75Ba2.0Cu3.0O7.0,RE123,86.3,3.812,3.8789999999999996,11.636,JJP0262091,3.8455,3.812,Two,RE,2.2921342974372894,,1.906
358,Yb1.0Ba2.0Cu3.0O7.0,RE123,88.5,3.8110000000000004,3.8710000000000004,11.635,JJP0262091,3.841,3.8110000000000004,Two,RE,2.2925814730085636,,1.9055000000000002
379,Y1.0Ba2.0Cu3.0O7.0,Y123,92.0,3.823,3.887,11.684000000000001,JJP0261997,3.855,3.823,Two,RE,2.313663049855604,,1.9115
380,Y1.0Ba2.0Cu2.94Ga0.06O7.0,Y123,87.0,3.8480000000000003,3.8739999999999997,11.689,JJP0261997,3.861,3.8480000000000003,Two,RE,2.33615957098883,,1.9240000000000002
381,Y1.0Ba2.0Cu2.85Ga0.15O7.0,Y123,75.0,3.855,3.863,11.689,JJP0261997,3.859,3.855,Two,RE,2.341367278632829,,1.9275
382,Y1.0Ba2.0Cu2.7Ga0.3O7.0,Y123,66.0,3.861,3.866,11.696,JJP0261997,3.8635,3.861,Two,RE,2.3512876194084935,,1.9305
417,Y1.0Ba2.0Cu3.0O7.0,Y123,92.5,3.83,3.89,11.67,JJP0261956,3.86,3.83,Two,RE,2.307957574766556,,1.915
418,Nd1.0Ba2.0Cu3.0O7.0,RE123,67.0,3.812,3.907,11.741,JJP0261956,3.8595,3.812,Two,RE,2.355683867318692,,1.906
419,Sm1.0Ba2.0Cu3.0O7.0,RE123,76.0,3.858,3.9160000000000004,11.704,JJP0261956,3.887,3.858,Two,RE,2.284879369133798,,1.929
420,Eu1.0Ba2.0Cu3.0O7.0,RE123,92.0,3.84,3.9,11.704,JJP0261956,3.87,3.84,Two,RE,2.3038227413964143,,1.92
421,Gd1.0Ba2.0Cu3.0O7.0,RE123,86.0,3.843,3.898,11.717,JJP0261956,3.8705,3.843,Two,RE,2.308533554671295,,1.9215
422,Dy1.0Ba2.0Cu3.0O7.0,RE123,92.0,3.8289999999999997,3.895,11.68,JJP0261956,3.862,3.8289999999999997,Two,RE,2.300873630695121,,1.9144999999999999
423,Ho1.0Ba2.0Cu3.0O7.0,RE123,91.0,3.824,3.89,11.664000000000001,JJP0261956,3.8569999999999998,3.824,Two,RE,2.2964519345639203,,1.912
424,Er1.0Ba2.0Cu3.0O7.0,RE123,91.0,3.8289999999999997,3.884,11.652000000000001,JJP0261956,3.8565,3.8289999999999997,Two,RE,2.283927078726748,,1.9144999999999999
425,Tm1.0Ba2.0Cu3.0O7.0,RE123,92.0,3.82,3.88,11.66,JJP0261956,3.85,3.82,Two,RE,2.2982406368490187,,1.91
428,Y1.0Ba2.0Cu3.0HO7.0,Y123,90.0,3.822,3.892,11.67,JJP0271104,3.8569999999999998,3.822,Two,RE,2.3020059088877005,,1.911
429,Y1.0Ba2.0Cu3.0HO7.0,Y123,43.05,3.862,,11.76,JJP0271104,3.862,3.862,Two,RE,2.4019204129944143,,1.931
441,Nd1.0Ba2.0Cu3.0O7.0,RE123,88.0,3.873,3.906,11.73,PRB0375820,3.8895,3.873,Two,RE,2.2848293095522503,,1.9365
442,Nd1.0Ba2.0Cu3.0S1.0O6.0,RE123,69.0,3.8789999999999996,,11.69,PRB0375820,3.8789999999999996,3.8789999999999996,Two,RE,2.2543054921765586,,1.9394999999999998
443,Nd1.0Ba2.0Cu3.0S1.0O5.0,RE123,56.0,3.897,,11.69,PRB0375820,3.897,3.897,Two,RE,2.235362119913942,,1.9485
444,Eu1.0Ba2.0Cu3.0O7.0,RE123,92.0,3.821,3.884,11.61,PRB0375820,3.8525,3.821,Two,RE,2.266926527335348,,1.9105
445,Eu1.0Ba2.0Cu3.0S1.0O6.0,RE123,85.0,3.884,,11.65,PRB0375820,3.884,3.884,Two,RE,2.224834084371013,,1.942
446,Gd1.0Ba2.0Cu3.0O7.0,RE123,92.0,3.844,3.897,11.7,PRB0375820,3.8705,3.844,Two,RE,2.2971921671203503,,1.922
447,Gd1.0Ba2.0Cu3.0S1.0O6.0,RE123,92.0,3.887,3.911,11.72,PRB0375820,3.8989999999999996,3.887,Two,RE,2.2640432355815117,,1.9435
477,Y1.0Ba2.0Cu3.0O6.9,Y123,91.0,3.846,3.883,11.661,PRB0380889,3.8645,3.846,Two,RE,2.312845289053026,,1.923
478,Bi2.2Sr2.0Ca0.8Cu2.0O8.0,Bi2212,87.0,5.414,5.4179999999999975,30.89,PRB0380893,5.415999999999999,3.828276113343968,Two,Bi,2.486781908478076,,1.914138056671984
479,Y1.0Ba2.0Cu2.5Ni0.5O7.0,Y123,52.3,3.82,3.883,11.647,PRB0380893,3.8515,3.82,Two,RE,2.282589192213699,,1.91
481,La2.8Ba3.2Cu6.0O14.07,RE123,13.0,3.9019999999999997,,11.713,PHF0180095,3.9019999999999997,3.9019999999999997,Two,RE,2.2440204540372375,,1.9509999999999998
482,La2.6Ba3.4Cu6.0O14.06,RE123,26.0,3.903,,11.714,PHF0180095,3.903,3.903,Two,RE,2.243573278465963,,1.9515
483,La2.4Ba3.6Cu6.0O14.01,RE123,39.0,3.904,,11.738,PHF0180095,3.904,3.904,Two,RE,2.257046484868709,,1.952
484,La2.2Ba3.8Cu6.0O13.86,RE123,52.0,3.905,,11.758,PHF0180095,3.905,3.905,Two,RE,2.2680987552759735,,1.9525
485,La2.0Ba4.0Cu6.0O13.8,RE123,65.0,3.909,,11.78,PHF0180095,3.909,3.909,Two,RE,2.2772042649705435,,1.9545
487,Y1.0La1.8Ba3.2Cu6.0O14.49,Y123,41.9,3.875,,11.645,PHF0180095,3.875,3.875,Two,RE,2.321947869026113,,1.9375
488,Y1.0La1.6Ba3.4Cu6.0O14.38,Y123,53.1,3.844,3.877,11.673,PHF0180095,3.8605,3.844,Two,RE,2.3207115292116356,,1.922
489,Y1.0La1.4Ba3.6Cu6.0O14.2,Y123,64.0,3.873,3.8819999999999997,11.668,PHF0180095,3.8775,3.873,Two,RE,2.3383887527606877,,1.9365
490,Y1.0La1.2Ba3.8Cu6.0O14.07,Y123,70.4,3.852,3.861,11.682,PHF0180095,3.8565,3.852,Two,RE,2.3336788125617343,,1.926
491,Y1.0La1.0Ba4.0Cu6.0O13.95,Y123,72.2,3.853,3.863,11.687000000000001,PHF0180095,3.858,3.853,Two,RE,2.3383203360583966,,1.9265
497,Y2.0La1.0Ba3.0Cu6.0O14.17,Y123,28.0,3.84,3.8489999999999998,11.569,PHF0180095,3.8445,3.84,Two,RE,2.2366663388267316,,1.92
498,Y2.0La0.8Ba3.2Cu6.0O14.2,Y123,46.0,3.8480000000000003,,11.567,PHF0180095,3.8480000000000003,3.8480000000000003,Two,RE,2.241058978600865,,1.9240000000000002
499,Y2.0La0.6Ba3.4Cu6.0O14.02,Y123,60.0,3.87,,11.647,PHF0180095,3.87,3.87,Two,RE,2.319787103956548,,1.935
500,Y2.0La0.4Ba3.6Cu6.0O13.91,Y123,78.0,3.812,3.8739999999999997,11.624,PHF0180095,3.843,3.812,Two,RE,2.258708726130555,,1.906
501,Y2.0La0.2Ba3.8Cu6.0O13.92,Y123,93.0,3.81,3.8760000000000003,11.64,PHF0180095,3.843,3.81,Two,RE,2.2696930184986055,,1.905
504,Y2.0Ba4.0Cu6.0O13.9,Y123,93.0,3.8169999999999997,3.884,11.665999999999999,PHF0180095,3.8505,3.8169999999999997,Two,RE,2.2951680655039723,,1.9084999999999999
505,Y1.0Ba2.0Cu3.0O6.94,Y123,97.0,3.824,3.89,11.679,PRB0373734,3.8569999999999998,3.824,Two,RE,2.3105094428286588,,1.912
506,Y1.0Ba1.975La0.025Cu3.0O6.95,Y123,99.0,3.82,3.889,11.67,PRB0373734,3.8545,3.82,Two,RE,2.300517992417987,,1.91
507,Y1.0Ba1.95La0.05Cu3.0O6.9,Y123,99.0,3.821,3.889,11.672,PRB0373734,3.855,3.821,Two,RE,2.302820976757566,,1.9105
508,Y1.0Ba1.925La0.075Cu3.0O6.9,Y123,99.0,3.827,3.885,11.659,PRB0373734,3.8560000000000003,3.827,Two,RE,2.2971510564860225,,1.9135
509,Y1.0Ba1.9La0.1Cu3.0O6.9,Y123,95.0,3.83,3.883,11.652999999999999,PRB0373734,3.8565,3.83,Two,RE,2.2947058528764295,,1.915
510,Y1.0Ba1.8La0.2Cu3.0O6.95,Y123,78.0,3.839,3.872,11.618,PRB0373734,3.8555,3.839,Two,RE,2.2741185201575327,,1.9195
511,Y1.0Ba1.7La0.3Cu3.0O7.0,Y123,67.0,3.858,3.859,11.582,PRB0373734,3.8585,3.858,Two,RE,2.2601912567348403,,1.929
512,Y1.0Ba1.6La0.4Cu3.0O7.05,Y123,52.0,3.858,3.858,11.58,PRB0373734,3.858,3.858,Two,RE,2.25863223063012,,1.929
513,Y1.0Ba1.5La0.5Cu3.0O7.08,Y123,38.0,3.858,,11.572000000000001,PRB0373734,3.858,3.858,Two,RE,2.252396126211238,,1.929
536,Y1.0Ba2.0Cu3.0O7.0,Y123,92.0,3.822,3.892,11.674000000000001,PRB0382432,3.8569999999999998,3.822,Two,RE,2.3051239610971432,,1.911
537,Y1.0Ba2.0Cu2.97Co0.03O6.96,Y123,92.0,3.824,3.889,11.677,PRB0382432,3.8565,3.824,Two,RE,2.3089504167239365,,1.912
539,Y1.0Ba2.0Cu2.85Co0.15O7.03,Y123,65.0,3.8689999999999998,,11.700999999999999,PRB0382432,3.8689999999999998,3.8689999999999998,Two,RE,2.3611368505491512,,1.9344999999999999
540,Y1.0Ba2.0Cu2.775Co0.225O6.99,Y123,58.0,3.873,,11.647,PRB0382432,3.873,3.873,Two,RE,2.32201897866112,,1.9365
541,Y1.0Ba2.0Cu2.7Co0.3O7.11,Y123,36.0,3.878,,11.648,PRB0382432,3.878,3.878,Two,RE,2.326518282887765,,1.939
544,Y1.0Ba2.0Cu2.94Ni0.06O7.01,Y123,85.0,3.835,3.897,11.686,PRB0382432,3.866,3.835,Two,RE,2.324149574778609,,1.9175
545,Y1.0Ba2.0Cu2.85Ni0.15O6.84,Y123,75.0,3.832,3.8939999999999997,11.684000000000001,PRB0382432,3.863,3.832,Two,RE,2.3203586739693165,,1.916
546,Y1.0Ba2.0Cu2.7Ni0.3O6.88,Y123,73.0,3.827,3.889,11.671,PRB0382432,3.858,3.827,Two,RE,2.306505213114347,,1.9135
547,Y1.0Ba2.0Cu2.4Ni0.6O6.94,Y123,66.0,3.822,3.88,11.61,PRB0382432,3.8510000000000004,3.822,Two,RE,2.255235125746079,,1.911
562,La1.2Ba1.8Cu3.0O6.98,RE123,80.0,3.895,3.927,11.777999999999999,PRB0357129,3.911,3.895,Two,RE,2.2907275309548365,,1.9475
573,La1.9Ba0.1Cu1.0O4.0,T,26.9,3.785,,13.244000000000002,JJP0271449,3.785,3.785,One,RE,2.4132560661025524,,1.8925
577,La1.9Sr0.1Cu1.0O3.98,T,29.5,3.783,,13.209000000000001,JJP0271449,3.783,3.783,One,RE,2.4049312685280424,,1.8915
579,La1.85Sr0.15Cu1.0O3.98,T,37.9,3.773,,13.224,JJP0271449,3.773,3.773,One,RE,2.4110397081528006,,1.8865
586,La1.9Ca0.1Cu1.0O3.967,T,20.0,3.78,,13.158,JJP0271449,3.78,3.78,One,RE,2.392820907120203,,1.89
587,La1.85Ca0.15Cu1.0O3.942,T,19.0,3.779,,13.165999999999999,JJP0271449,3.779,3.779,One,RE,2.395064702549692,,1.8895
634,Y1.0Ba1.48Sr0.52Cu3.0O7.0,Y123,95.0,3.79,3.84,11.52,PRB0392788,3.815,3.79,Two,RE,2.161272287518221,,1.895
635,Y1.0Ba1.48Sr0.52Cu3.0O7.0,Y123,85.0,3.812,3.862,11.585999999999999,PRB0392788,3.837,3.812,Two,RE,2.229087230140861,,1.906
637,Sm1.0Ba2.0Cu3.0O6.85,RE123,92.8,3.858,3.909,11.754000000000001,JJP0272274,3.8835,3.858,Two,RE,2.3151410690773235,,1.929
638,Sm1.05Ba1.95Cu3.0O6.87,RE123,89.75,3.853,3.903,11.743,JJP0272274,3.878,3.853,Two,RE,2.313745542940474,,1.9265
639,Sm1.15Ba1.85Cu3.0O6.95,RE123,77.3,3.859,3.9019999999999997,11.741,JJP0272274,3.8805,3.859,Two,RE,2.306220617521861,,1.9295
640,Sm1.2Ba1.8Cu3.0O7.01,RE123,56.5,3.87,3.88,11.658,JJP0272274,3.875,3.87,Two,RE,2.24440969034401,,1.935
697,Y1.0Ba2.0Cu3.0O6.9,Y123,91.0,3.8169999999999997,3.884,11.671,PRB0399069,3.8505,3.8169999999999997,Two,RE,2.299065630765776,,1.9084999999999999
700,Y1.0Ba2.0Cu3.0O6.55,Y123,89.0,3.82,3.89,11.714,PRB0399069,3.855,3.82,Two,RE,2.3348165667218446,,1.91
714,Tl1.0Sr2.0Ca0.5Sm0.5Cu2.0O6.75,Tl1212,37.6,3.8169999999999997,,12.054,SSC0700661,3.8169999999999997,3.8169999999999997,Two,Tl,2.3780786285302113,,1.9084999999999999
719,Tl1.0Ba1.1La0.9Cu1.0O5.0,Tl1201,39.6,3.84,,9.054,PHC1580143,3.84,3.84,One,Tl,2.4703967062009378,,1.92
720,Tl1.0Ba1.2La0.8Cu1.0O5.0,Tl1201,41.1,3.8339999999999996,,9.107000000000001,PHC1580143,3.8339999999999996,3.8339999999999996,One,Tl,2.4537494043085486,,1.9169999999999998
724,Y1.0Ba2.0Cu3.0O6.86,Y123,91.0,3.818,3.891,11.674000000000001,PHC1530026,3.8545,3.818,Two,RE,2.3021481281577163,,1.909
754,La1.0Ba1.0Ca1.0Cu3.0O6.98,RE123,76.35,3.87,,11.61,PR0399074,3.87,3.87,Two,RE,2.2153584583982266,,1.935
757,Er1.0Ba2.0Cu3.0O6.15,RE123,35.0,3.839,3.8680000000000003,11.762,PRB0399099,3.8535,3.839,Two,RE,2.3399787229010482,,1.9195
758,Er1.0Ba2.0Cu3.0O6.34,RE123,20.0,3.8360000000000003,3.864,11.754000000000001,PRB0399099,3.85,3.8360000000000003,Two,RE,2.3382940796205207,,1.9180000000000001
759,Er1.0Ba2.0Cu3.0O6.31,RE123,55.0,3.822,3.8760000000000003,11.713,PRB0399099,3.8489999999999998,3.822,Two,RE,2.3282132196488643,,1.911
760,Er1.0Ba2.0Cu3.0O6.67,RE123,85.0,3.812,3.89,11.67,PRB0399099,3.8510000000000004,3.812,Two,RE,2.3127122533988866,,1.906
761,Er1.0Ba2.0Cu3.0O6.91,RE123,92.0,3.8139999999999996,3.887,11.661,PRB0399099,3.8505,3.8139999999999996,Two,RE,2.3051603282687614,,1.9069999999999998
784,Y1.0Ba2.0Cu3.0O6.9620000000000015,Y123,92.2,3.82,3.886,11.68,PHC1570083,3.853,3.82,Two,RE,2.308313122941591,,1.91
786,Y1.0Ba1.92La0.08Cu3.0O6.965,Y123,92.6,3.8169999999999997,3.887,11.664000000000001,PHC1570083,3.852,3.8169999999999997,Two,RE,2.2936090393992554,,1.9084999999999999
787,Y1.0Ba1.9La0.1Cu3.0O6.975,Y123,93.9,3.8160000000000003,3.887,11.664000000000001,PHC1570083,3.8515,3.8160000000000003,Two,RE,2.2928650811643987,,1.9080000000000001
788,Y1.0Ba1.86La0.14Cu3.0O6.98,Y123,89.4,3.818,3.887,11.651,PHC1570083,3.8525,3.818,Two,RE,2.2842193279534264,,1.909
789,Y1.0Ba1.8La0.2Cu3.0O7.013,Y123,80.5,3.821,3.886,11.642999999999999,PHC1570083,3.8535,3.821,Two,RE,2.280215098239113,,1.9105
790,Y1.0Ba1.76La0.24Cu3.0O7.024,Y123,73.4,3.823,3.883,11.636,PHC1570083,3.853,3.823,Two,RE,2.2762464233423056,,1.9115
791,Y1.0Ba1.7La0.3Cu3.0O7.059,Y123,61.4,3.8369999999999997,3.8689999999999998,11.618,PHC1570083,3.853,3.8369999999999997,Two,RE,2.2726306036878174,,1.9184999999999999
792,Y1.0Ba1.66La0.34Cu3.0O7.073,Y123,56.0,3.8510000000000004,3.859,11.597000000000001,PHC1570083,3.855,3.8510000000000004,Two,RE,2.2666762448762494,,1.9255000000000002
793,Y1.0Ba1.6La0.4Cu3.0O7.0829999999999975,Y123,49.4,3.855,,11.581,PHC1570083,3.855,3.855,Two,RE,2.257179868977909,,1.9275
794,Y1.0Ba1.54La0.46Cu3.0O7.1179999999999986,Y123,44.1,3.8560000000000003,,11.565999999999999,PHC1570083,3.8560000000000003,3.8560000000000003,Two,RE,2.2462311314273595,,1.9280000000000002
795,Y1.0Ba2.0Cu2.95Co0.05O6.88,Y123,91.2,3.832,3.884,11.687000000000001,PHC1590141,3.858,3.832,Two,RE,2.322697213126398,,1.916
796,Y1.0Ba2.0Cu2.9Co0.1O6.89,Y123,55.3,3.866,,11.674000000000001,PHC1590141,3.866,3.866,Two,RE,2.337858123430852,,1.933
798,Y1.0Ba2.0Cu2.7Co0.3O6.93,Y123,16.9,3.875,,11.683,PHC1590141,3.875,3.875,Two,RE,2.3515693650158074,,1.9375
805,Bi2.0Ca1.0Sr2.0Cu2.0O8.0,Bi2212,81.0,5.376,5.422999999999999,30.72,PHC1590087,5.3995,3.8014060556588793,Two,Bi,2.4784819955665034,,1.9007030278294397
806,Bi2.0Ca2.0Sr1.0Cu2.0O8.0,Bi2212,70.0,5.356,5.409,30.37,PHC1590087,5.3825,3.7872639200351483,Two,Bi,2.4173731134711485,,1.8936319600175742
850,Gd1.0Ba2.0Cu2.64Fe0.36O6.99,RE123,21.0,3.891,,11.679,PHC1590173,3.891,3.891,Two,RE,2.2350190033472397,,1.9455
853,Gd1.0Ba2.0Cu3.0O6.99,RE123,94.0,3.84,3.904,11.71,PHC1590173,3.872,3.84,Two,RE,2.3074541453896376,,1.92
854,Gd1.0Ba2.0Cu2.91Fe0.09O6.94,RE123,75.0,3.878,,11.71,PHC1590173,3.878,3.878,Two,RE,2.2674625817241147,,1.939
855,Gd1.0Ba2.0Cu2.82Fe0.18O6.91,RE123,41.0,3.88,,11.672,PHC1590173,3.88,3.88,Two,RE,2.2423588706267448,,1.94
856,Gd1.0Ba2.0Cu2.73Fe0.27O6.98,RE123,40.0,3.887,,11.699000000000002,PHC1590173,3.887,3.887,Two,RE,2.251333321605231,,1.9435
857,Sm1.0Ba2.0Cu3.0O7.0,RE123,88.1,3.853,3.908,11.73,PHC1590195,3.8805,3.853,Two,RE,2.305877500955157,,1.9265
868,Bi2.0Sr2.0Ca1.0Cu2.0O8.0,Bi2212,72.5,5.4079999999999995,,30.83,PHC1590105,5.4079999999999995,3.8240334726568483,Two,Bi,2.478249876855796,,1.9120167363284242
869,Bi2.0Sr2.0Ca0.9Lu0.1Cu2.0O8.0,Bi2212,83.5,5.399,,30.68,PHC1590105,5.399,3.81766951162617,Two,Bi,2.4523843187472742,,1.908834755813085
870,Bi2.0Sr2.0Ca0.8Lu0.2Cu2.0O8.0,Bi2212,89.5,5.407,,30.69,PHC1590105,5.407,3.8233263658756624,Two,Bi,2.448514931789359,,1.9116631829378312
871,Bi2.0Sr2.0Ca0.7Lu0.3Cu2.0O8.0,Bi2212,87.0,5.414,,30.57,PHC1590105,5.414,3.828276113343968,Two,Bi,2.4170885182108575,,1.914138056671984
872,Bi2.0Sr2.0Ca0.6Lu0.4Cu2.0O8.0,Bi2212,65.0,5.421,5.402,30.44,PHC1590105,5.4115,3.833225860812274,Two,Bi,2.383484186186505,,1.916612930406137
873,Bi2.0Sr2.0Ca0.5Lu0.5Cu2.0O8.0,Bi2212,29.0,5.4220000000000015,5.401,30.36,PHC1590105,5.4115,3.8339329675934612,Two,Bi,2.365304925444228,,1.9169664837967306
876,Bi2.0Sr2.0Ca0.9Na0.1Cu2.0O8.0,Bi2212,70.5,5.404,,30.88,PHC1590105,5.404,3.8212050455321025,Two,Bi,2.4921631217869313,,1.9106025227660512
877,Bi2.0Sr2.0Ca0.8Na0.2Cu2.0O8.0,Bi2212,73.5,5.4079999999999995,,30.81,PHC1590105,5.4079999999999995,3.8240334726568483,Two,Bi,2.4738940399640947,,1.9120167363284242
878,Bi2.0Sr2.0Ca0.7Na0.3Cu2.0O8.0,Bi2212,72.5,5.401,,30.75,PHC1590105,5.401,3.819083725188543,Two,Bi,2.466117921517287,,1.9095418625942715
879,Bi2.0Sr2.0Ca1.0Cu2.0O8.0,Bi2212,60.0,5.395,,30.77,PHC1590105,5.395,3.814841084501423,Two,Bi,2.475009237461813,,1.9074205422507116
880,Bi2.0Sr2.0Ca0.9Na0.1Cu2.0O8.0,Bi2212,63.5,5.396,,30.64,PHC1590105,5.396,3.81554819128261,Two,Bi,2.4459403844902847,,1.907774095641305
881,Bi2.0Sr2.0Ca0.8Na0.2Cu2.0O8.0,Bi2212,66.0,5.391,,30.8,PHC1590105,5.391,3.8120126573766773,Two,Bi,2.484566645501247,,1.9060063286883386
882,Bi2.0Sr2.0Ca0.7Na0.3Cu2.0O8.0,Bi2212,65.5,5.404,,30.71,PHC1590105,5.404,3.8212050455321025,Two,Bi,2.4551385082074724,,1.9106025227660512
883,Bi2.0Sr2.0Ca1.0Cu2.0O8.0,Bi2212,49.5,5.391,,30.73,PHC1590105,5.391,3.8120126573766773,Two,Bi,2.469321216380293,,1.9060063286883386
884,Bi2.0Sr2.0Ca0.9Na0.1Cu2.0O8.0,Bi2212,51.0,5.3870000000000005,,30.67,PHC1590105,5.3870000000000005,3.8091842302519314,Two,Bi,2.459277358407072,,1.9045921151259657
885,Bi2.0Sr2.0Ca0.8Na0.2Cu2.0O8.0,Bi2212,53.0,5.398,,30.64,PHC1590105,5.398,3.816962404844983,Two,Bi,2.444428558139343,,1.9084812024224915
886,Bi2.0Sr2.0Ca0.7Na0.3Cu2.0O8.0,Bi2212,54.0,5.4060000000000015,,30.86,PHC1590105,5.4060000000000015,3.8226192590944765,Two,Bi,2.486295458544288,,1.9113096295472383
897,Y1.0Ba2.0Cu3.0O6.95,Y123,89.0,3.82,3.889,11.675999999999998,PRB0402170,3.8545,3.82,Two,RE,2.3051950707321485,,1.91
908,Bi2.0Sr1.8La0.2Ca1.0Cu2.0O8.0,Bi2212,85.0,5.4110000000000005,,30.64,PHC1590105,5.4110000000000005,3.8261547930004087,Two,Bi,2.434601686858223,,1.9130773965002044
909,Bi2.0Sr1.6La0.4Ca1.0Cu2.0O8.0,Bi2212,74.0,5.428,,30.52,PHC1590105,5.428,3.83817560828058,Two,Bi,2.395616141525014,,1.91908780414029
910,Bi2.0Sr1.4La0.6Ca1.0Cu2.0O8.0,Bi2212,25.5,5.442,,30.41,PHC1590105,5.442,3.8480751032171914,Two,Bi,2.3610762541640673,,1.9240375516085957
912,Bi2.0Sr1.8K0.2Ca1.0Cu2.0O8.0,Bi2212,75.0,5.4,,30.69,PHC1590105,5.4,3.8183766184073566,Two,Bi,2.4538063240176538,,1.9091883092036783
913,Bi2.0Sr1.6K0.4Ca1.0Cu2.0O8.0,Bi2212,78.0,5.399,,30.64,PHC1590105,5.399,3.81766951162617,Two,Bi,2.443672644963872,,1.908834755813085
914,Bi2.0Sr1.8K0.2Ca1.0Cu2.0O8.0,Bi2212,66.5,5.399,,30.7,PHC1590105,5.399,3.81766951162617,Two,Bi,2.4567401556389754,,1.908834755813085
915,Bi2.0Sr1.6K0.4Ca1.0Cu2.0O8.0,Bi2212,73.0,5.396,,30.6,PHC1590105,5.396,3.81554819128261,Two,Bi,2.4372287107068824,,1.907774095641305
916,Bi2.0Sr1.8K0.2Ca1.0Cu2.0O8.0,Bi2212,55.5,5.391,,30.69,PHC1590105,5.391,3.8120126573766773,Two,Bi,2.460609542596891,,1.9060063286883386
917,Bi2.0Sr1.6K0.4Ca1.0Cu2.0O8.0,Bi2212,64.0,5.393,,30.64,PHC1590105,5.393,3.8134268709390504,Two,Bi,2.4482081240166966,,1.9067134354695252
918,Y1.0Ba2.0Cu3.0O7.0,Y123,92.0,3.819,,11.677999999999999,PRB0404453,3.819,3.819,Two,RE,2.306010138602014,,1.9095
919,Y0.9Pr0.1Ba2.0Cu3.0O7.0,Y123,83.3,3.824,3.888,11.677,PRB0404453,3.8560000000000003,3.824,Two,RE,2.3089504167239365,,1.912
920,Y0.8Pr0.2Ba2.0Cu3.0O7.0,Y123,75.2,3.83,3.89,11.679,PRB0404453,3.86,3.83,Two,RE,2.314973192237801,,1.915
921,Y0.7Pr0.3Ba2.0Cu3.0O7.0,Y123,59.1,3.8339999999999996,3.895,11.686,PRB0404453,3.8645,3.8339999999999996,Two,RE,2.323405616543752,,1.9169999999999998
922,Y0.6Pr0.4Ba2.0Cu3.0O7.0,Y123,49.4,3.841,3.8960000000000004,11.690999999999999,PRB0404453,3.8685,3.841,Two,RE,2.3325108894495514,,1.9205
931,Er1.0Ba2.0Cu3.0O6.53,RE123,54.3,3.823,3.865,11.694,PRB0404472,3.844,3.823,Two,RE,2.3156613641001806,,1.9115
932,Er1.0Ba2.0Cu3.0O6.64,RE123,61.3,3.82,3.8689999999999998,11.675999999999998,PRB0404472,3.8445,3.82,Two,RE,2.307924380830946,,1.91
933,Er1.0Ba2.0Cu3.0O6.78,RE123,78.2,3.8169999999999997,3.8739999999999997,11.652999999999999,PRB0404472,3.8455,3.8169999999999997,Two,RE,2.2971612275673605,,1.9084999999999999
934,Er1.0Ba2.0Cu3.0O6.87,RE123,94.5,3.812,3.877,11.65,PRB0404472,3.8445,3.812,Two,RE,2.3006075734214773,,1.906
935,Er1.0Ba2.0Cu3.0O7.0,RE123,92.5,3.803,3.873,11.62,PRB0404472,3.838,3.803,Two,RE,2.2919222395866687,,1.9015
936,Bi2.0Sr2.0Ca0.9Y0.1Cu2.0O8.0,Bi2212,81.5,5.4170000000000025,,30.805,JJP0280112,5.4170000000000025,3.8303974336875295,Two,Bi,2.4660018621619315,,1.9151987168437647
937,Bi2.0Sr2.0Ca1.0Cu2.0O8.0,Bi2212,70.7,5.396,,30.774,JJP0280112,5.396,3.81554819128261,Two,Bi,2.475124491664683,,1.907774095641305
938,Bi2.0Sr2.0Ca0.8Y0.2Cu2.0O8.0,Bi2212,84.5,5.412000000000001,,30.693,JJP0280112,5.412000000000001,3.8268618997815955,Two,Bi,2.44538874144576,,1.9134309498907978
939,Bi2.0Sr2.0Ca0.7Y0.3Cu2.0O8.0,Bi2212,80.0,5.414,,30.549,JJP0280112,5.414,3.828276113343968,Two,Bi,2.4125148894745716,,1.914138056671984
940,Bi2.0Sr2.0Ca0.6Y0.4Cu2.0O8.0,Bi2212,71.5,5.42,,30.469,JJP0280112,5.42,3.832518754031087,Two,Bi,2.3905560628549423,,1.9162593770155436
941,Bi2.0Sr2.0Ca0.5Y0.5Cu2.0O8.0,Bi2212,12.0,5.426,5.434,30.401,JJP0280112,5.43,3.8367613947182067,Two,Bi,2.3712107383703342,,1.9183806973591033
949,Y1.0Ba2.0Cu3.0O6.96,Y123,88.5,3.8310000000000004,3.875,11.645999999999999,PRB0404517,3.853,3.8310000000000004,Two,RE,2.2899932197447654,,1.9155000000000002
950,Y0.9Pr0.1Ba2.0Cu3.0O6.91,Y123,81.0,3.839,3.8789999999999996,11.668,PRB0404517,3.859,3.839,Two,RE,2.31309417277555,,1.9195
951,Y0.8Pr0.2Ba2.0Cu3.0O6.91,Y123,62.7,3.845,3.8789999999999996,11.662,PRB0404517,3.862,3.845,Two,RE,2.3128808438705306,,1.9225
952,Y0.7Pr0.3Ba2.0Cu3.0O6.88,Y123,47.5,3.847,3.883,11.672,PRB0404517,3.865,3.847,Two,RE,2.3221638908638482,,1.9235
953,Y0.65Pr0.35Ba2.0Cu3.0O7.01,Y123,44.5,3.8569999999999998,3.8819999999999997,11.652000000000001,PRB0404517,3.8695,3.8569999999999998,Two,RE,2.314013212165211,,1.9284999999999999
954,Y0.6Pr0.4Ba2.0Cu3.0O6.9,Y123,32.0,3.8560000000000003,3.8819999999999997,11.662,PRB0404517,3.869,3.8560000000000003,Two,RE,2.3210643844539565,,1.9280000000000002
955,Y0.55Pr0.45Ba2.0Cu3.0O7.01,Y123,29.2,3.859,3.8819999999999997,11.655,PRB0404517,3.8705,3.859,Two,RE,2.317839667792006,,1.9295
975,La1.0Ba2.0Cu2.9O6.82,RE123,45.0,3.8939999999999997,3.937,11.815999999999999,PRB0406771,3.9155,3.8939999999999997,Two,RE,2.3147788324820615,,1.9469999999999998
979,La1.0Ba2.0Cu3.0O6.85,RE123,93.0,3.8930000000000002,3.938,11.818,PRB0406771,3.9155,3.8930000000000002,Two,RE,2.317041710049948,,1.9465000000000001
1004,Bi2.0Sr2.0Ca1.0Cu2.0O8.0,Bi2212,85.0,5.39,,30.7,PR0388885,5.39,3.8113055505954905,Two,Bi,2.4635433742182125,,1.9056527752977452
1025,Y1.0Ba2.0Cu3.0O7.0,Y123,92.6,3.8280000000000003,3.8960000000000004,11.7,PHC1480342,3.862,3.8280000000000003,Two,RE,2.3298550498676533,,1.9140000000000001
1026,Y1.0Ba2.0Cu2.97Al0.03O7.0,Y123,86.1,3.838,3.8960000000000004,11.700999999999999,PHC1480342,3.867,3.838,Two,RE,2.3380741452685836,,1.919
1027,Y1.0Ba2.0Cu2.94Al0.06O7.0,Y123,80.3,3.8480000000000003,3.891,11.675,PHC1480342,3.8695,3.8480000000000003,Two,RE,2.3252463882557866,,1.9240000000000002
1029,Y1.0Ba2.0Cu2.88Al0.12O7.0,Y123,68.6,3.87,,11.59,PHC1480342,3.87,3.87,Two,RE,2.2753548599720066,,1.935
1040,Y1.0Ba2.0Cu3.0O7.1,Y123,92.0,3.824,3.888,11.679,PR0365602,3.8560000000000003,3.824,Two,RE,2.3105094428286588,,1.912
1044,Y1.0Ba2.0Cu3.0O7.0,Y123,92.2,3.82,3.885,11.675,PRB0387084,3.8525,3.82,Two,RE,2.304415557679791,,1.91
1045,Y1.0Ba2.0Cu2.94Ga0.06O7.0,Y123,86.9,3.843,3.878,11.695,PRB0387084,3.8605,3.843,Two,RE,2.3371168581287076,,1.9215
1046,Y1.0Ba2.0Cu2.91Ga0.09O7.0,Y123,77.5,3.8569999999999998,3.8689999999999998,11.692,PRB0387084,3.863,3.8569999999999998,Two,RE,2.345193734259624,,1.9284999999999999
1047,Y1.0Ba2.0Cu2.88Ga0.12O7.0,Y123,68.2,3.863,,11.689,PRB0387084,3.863,3.863,Two,RE,2.3473189445116844,,1.9315
1049,Y1.0Ba2.0Cu2.82Ga0.18O7.0,Y123,58.2,3.864,,11.702,PRB0387084,3.864,3.864,Two,RE,2.358196572427227,,1.932
1050,Y1.0Ba2.0Cu2.76Ga0.24O7.0,Y123,45.7,3.866,,11.735,PRB0387084,3.866,3.866,Two,RE,2.3854084196248344,,1.933
1051,Y1.0Ba2.0Cu2.7Ga0.3O7.0,Y123,24.7,3.865,,11.739,PRB0387084,3.865,3.865,Two,RE,2.387782513599417,,1.9325
1053,La1.0Ba2.0Cu3.0O7.0,RE123,92.0,3.885,3.938,11.817,PRB0387080,3.9115,3.885,Two,RE,2.3248557526122404,,1.9425
1058,Y1.0Ba2.0Cu3.0O6.94,Y123,95.0,3.825,3.889,11.674000000000001,PRB0387200,3.8569999999999998,3.825,Two,RE,2.307355835801715,,1.9125
1064,Y1.0Ba2.0Cu3.0O7.0,Y123,91.8,3.822,3.891,11.677,PRB0365719,3.8565,3.822,Two,RE,2.307462500254223,,1.911
1065,Y1.0Ba2.0Cu3.0O6.78,Y123,85.4,3.827,3.895,11.722000000000001,PRB0365719,3.861,3.827,Two,RE,2.346260378784727,,1.9135
1066,Y1.0Ba2.0Cu3.0O6.76,Y123,77.8,3.83,3.898,11.728,PRB0365719,3.864,3.83,Two,RE,2.3531693318034588,,1.915
1067,Y1.0Ba2.0Cu3.0O6.72,Y123,60.8,3.835,3.89,11.716,PRB0365719,3.8625,3.835,Two,RE,2.3475349663494196,,1.9175
1068,Y1.0Ba2.0Cu3.0O6.6,Y123,58.9,3.8310000000000004,3.889,11.735999999999999,PRB0365719,3.86,3.8310000000000004,Two,RE,2.360149394457199,,1.9155000000000002
1069,Y1.0Ba2.0Cu3.0O6.53,Y123,54.8,3.838,3.887,11.747,PRB0365719,3.8625,3.838,Two,RE,2.3739317456771616,,1.919
1070,Y1.0Ba2.0Cu3.0O6.51,Y123,45.4,3.845,3.887,11.767999999999999,PRB0365719,3.866,3.845,Two,RE,2.395509227420728,,1.9225
1071,Y1.0Ba2.0Cu3.0O6.3,Y123,28.0,3.8510000000000004,3.883,11.789000000000001,PRB0365719,3.867,3.8510000000000004,Two,RE,2.4163427509294397,,1.9255000000000002
1073,Y1.0Ba2.0Cu2.73Fe0.27O7.1,Y123,69.0,3.8739999999999997,,11.7,PRB0390225,3.8739999999999997,3.8739999999999997,Two,RE,2.3640771286710756,,1.9369999999999998
1075,La1.85Sr0.15Cu1.0O4.0,T,37.8,3.7760000000000002,,13.237,PRB0390315,3.7760000000000002,3.7760000000000002,One,RE,2.4136035840611774,,1.8880000000000001
1076,La1.85Sr0.15Cu0.995Zn0.005O4.0,T,35.1,3.7769999999999997,,13.23,PRB0390315,3.7769999999999997,3.7769999999999997,One,RE,2.411611011934306,,1.8884999999999998
1077,La1.85Sr0.15Cu0.99Zn0.01O4.0,T,30.1,3.7769999999999997,,13.23,PRB0390315,3.7769999999999997,3.7769999999999997,One,RE,2.411611011934306,,1.8884999999999998
1078,La1.85Sr0.15Cu0.985Zn0.015O4.0,T,22.1,3.778,,13.229000000000001,PRB0390315,3.778,3.778,One,RE,2.411125779623139,,1.889
1089,Y1.0Ba2.0Cu3.0O7.0,Y123,90.0,3.826,3.886,11.671,PRB0367230,3.8560000000000003,3.826,Two,RE,2.3057612548794904,,1.913
1090,Y1.0Ba2.0Cu2.955Fe0.045O7.0,Y123,82.6,3.8560000000000003,3.8680000000000003,11.654000000000002,PRB0367230,3.862,3.8560000000000003,Two,RE,2.3148282800350746,,1.9280000000000002
1091,Y1.0Ba2.0Cu2.895Fe0.105O7.0,Y123,67.0,3.861,3.867,11.652000000000001,PRB0367230,3.864,3.861,Two,RE,2.3169890451046395,,1.9305
1092,Y1.0Ba2.0Cu2.85Fe0.15O7.0,Y123,61.0,3.8689999999999998,3.872,11.634,PRB0367230,3.8705,3.8689999999999998,Two,RE,2.3089094760410074,,1.9344999999999999
1102,Y1.0Ba2.0Cu3.0O7.0,Y123,91.25,3.83,3.89,11.68,JJP0272342,3.86,3.83,Two,RE,2.3157527052901603,,1.915
1103,Y1.0Ba2.0Cu3.0S0.001O7.0,Y123,92.0,3.83,3.87,11.67,JJP0272342,3.85,3.83,Two,RE,2.307957574766556,,1.915
1104,Y1.0Ba2.0Cu3.0S0.05O7.0,Y123,93.5,3.84,3.87,11.62,JJP0272342,3.855,3.84,Two,RE,2.276421504497108,,1.92
1140,Y1.0Ba1.95Cs0.05Cu3.0O7.0,Y123,85.5,3.827,3.8760000000000003,11.632,PRB0392729,3.8515,3.827,Two,RE,2.2761042040722916,,1.9135
1154,Y1.0Ba2.0Cu3.0O7.0,Y123,92.11,3.82,3.889,11.668,SSC0670057,3.8545,3.82,Two,RE,2.2989589663132666,,1.91
1155,Y0.96Tb0.04Ba2.0Cu3.0O7.0,Y123,92.01,3.819,3.889,11.677,SSC0670057,3.8539999999999996,3.819,Two,RE,2.305230625549653,,1.9095
1156,Y0.92Tb0.08Ba2.0Cu3.0O7.0,Y123,92.01,3.82,3.889,11.672,SSC0670057,3.8545,3.82,Two,RE,2.3020770185227093,,1.91
1157,Y0.88Tb0.12Ba2.0Cu3.0O7.0,Y123,92.1,3.8310000000000004,3.891,11.665999999999999,SSC0670057,3.861,3.8310000000000004,Two,RE,2.305583480791972,,1.9155000000000002
1158,Y1.0Ba2.0Cu3.0O7.0,Y123,91.06,3.822,3.888,11.681,PRL0601446,3.855,3.822,Two,RE,2.310580552463664,,1.911
1159,Y1.0Ba2.0Cu2.97Ga0.03O7.0,Y123,90.88,3.835,3.8819999999999997,11.687000000000001,PRL0601446,3.8585,3.835,Two,RE,2.32492908783097,,1.9175
1160,Y1.0Ba2.0Cu2.94Ga0.06O7.0,Y123,87.99,3.8510000000000004,3.8739999999999997,11.681,PRL0601446,3.8625,3.8510000000000004,Two,RE,2.332155341274518,,1.9255000000000002
1161,Y1.0Ba2.0Cu2.91Ga0.09O7.0,Y123,83.71,3.858,3.866,11.686,PRL0601446,3.862,3.858,Two,RE,2.341260614180319,,1.929
1162,Y1.0Ba2.0Cu2.88Ga0.12O7.0,Y123,79.89,3.861,3.866,11.681,PRL0601446,3.8635,3.861,Two,RE,2.3395949236230873,,1.9305
1163,Y1.0Ba2.0Cu2.85Ga0.15O7.0,Y123,78.49,3.861,3.866,11.684000000000001,PRL0601446,3.8635,3.861,Two,RE,2.3419334627801707,,1.9305
1164,Y1.0Ba2.0Cu2.82Ga0.18O7.0,Y123,79.24,3.863,3.863,11.686,PRL0601446,3.863,3.863,Two,RE,2.3449804053546046,,1.9315
1165,Y1.0Ba2.0Cu2.79Ga0.21O7.0,Y123,76.91,3.864,3.864,11.686,PRL0601446,3.864,3.864,Two,RE,2.3457243635894613,,1.932
1166,Y1.0Ba2.0Cu2.76Ga0.24O7.0,Y123,71.79,3.865,3.865,11.683,PRL0601446,3.865,3.865,Two,RE,2.3441297826672365,,1.9325
1167,Y1.0Ba2.0Cu2.73Ga0.27O7.0,Y123,67.04,3.866,3.866,11.683,PRL0601446,3.866,3.866,Two,RE,2.344873740902095,,1.933
1168,Y1.0Ba2.0Cu2.67Ga0.33O7.0,Y123,65.64,3.866,3.866,11.679,PRL0601446,3.866,3.866,Two,RE,2.341755688692654,,1.933
1169,Y1.0Ba2.0Cu2.61Ga0.39O7.0,Y123,64.8,3.865,3.865,11.677,PRL0601446,3.865,3.865,Two,RE,2.3394527043530733,,1.9325
1170,Y1.0Ba2.0Cu2.55Ga0.45O7.0,Y123,65.36,3.867,3.867,11.677,PRL0601446,3.867,3.867,Two,RE,2.3409406208227885,,1.9335
1171,Y1.0Ba2.0Cu2.4Ga0.6O7.0,Y123,63.31,3.8680000000000003,3.8680000000000003,11.675,PRL0601446,3.8680000000000003,3.8680000000000003,Two,RE,2.3401255529529266,,1.9340000000000002
1172,Y1.0Ba2.0Cu3.0O7.0,Y123,89.66,3.822,3.888,11.683,PRL0601446,3.855,3.822,Two,RE,2.3121395785683863,,1.911
1173,Y1.0Ba2.0Cu2.97Zn0.03O7.0,Y123,78.21,3.827,3.883,11.683,PRL0601446,3.855,3.827,Two,RE,2.3158593697426717,,1.9135
1174,Y1.0Ba2.0Cu2.94Zn0.06O7.0,Y123,67.04,3.8289999999999997,3.883,11.683,PRL0601446,3.8560000000000003,3.8289999999999997,Two,RE,2.317347286212385,,1.9144999999999999
1175,Y1.0Ba2.0Cu2.91Zn0.09O7.0,Y123,55.87,3.8289999999999997,3.883,11.683,PRL0601446,3.8560000000000003,3.8289999999999997,Two,RE,2.317347286212385,,1.9144999999999999
1176,Y1.0Ba2.0Cu2.88Zn0.12O7.0,Y123,47.02,3.8339999999999996,3.886,11.681,PRL0601446,3.86,3.8339999999999996,Two,RE,2.3195080512819484,,1.9169999999999998
1177,Y1.0Ba2.0Cu2.85Zn0.15O7.0,Y123,45.53,3.833,3.883,11.681,PRL0601446,3.858,3.833,Two,RE,2.3187640930470916,,1.9165
1178,Y1.0Ba2.0Cu2.82Zn0.18O7.0,Y123,46.18,3.833,3.883,11.681,PRL0601446,3.858,3.833,Two,RE,2.3187640930470916,,1.9165
1179,Y1.0Ba2.0Cu2.885Zn0.195O7.0,Y123,32.4,3.833,3.885,11.679,PRL0601446,3.859,3.833,Two,RE,2.317205066942373,,1.9165
1180,Y1.0Ba2.0Cu2.79Zn0.21O7.0,Y123,35.2,3.8339999999999996,3.884,11.68,PRL0601446,3.859,3.8339999999999996,Two,RE,2.318728538229589,,1.9169999999999998
1182,Y1.0Ba2.0Cu2.7Zn0.3O7.0,Y123,27.0,3.8369999999999997,3.89,11.686,PRL0601446,3.8635,3.8369999999999997,Two,RE,2.3256374912483224,,1.9184999999999999
1282,La2.0Cu1.0O4.0,T,33.0,5.358,5.403,13.181,PRB0375916,5.3805,3.788678133597521,One,RE,2.3965682816411857,,1.8943390667987605
