Repository: CompRhys/apical

# Data Guide

In all cases whilst compiling this data we have been careful to include as much meta-information as possible to allow data to be traced back to it's original sources. For SuperCon this takes the form of the SuperCon "num :" reference id and then the source publication details. For ICSD we provide the ICSD collection code.

We acknowledge the Japanese National Institute for Materials Science for maintaining the [SuperCon](https://supercon.nims.go.jp/index_en.html) database as well as FIZ Karlsruhe GmbH for maintaining [ICSD](https://www.fiz-karlsruhe.de/en/produkte-und-dienstleistungen/inorganic-crystal-structure-database-icsd).

File: processed-data/super_apical_old.csv (part 1 of 7)
num :,composition :,str3 :,tc :,lata :,latb :,latc :,refno :,lata ,layers :,cu-o_a :,cu-o_p :
21,Y1.0Ba1.5Ca0.5Cu3.0O7.0,Y123,82.0,3.762,3.894,11.697,SSC0721203,3.8280000000000003,Two,2.3221026277640107,1.881
37,La1.9Sr0.1Cu1.0O4.0,T,30.0,3.786,,13.220999999999998,CL19870547,3.786,One,2.408053831479226,1.893
38,La1.775Sr0.225Cu1.0O4.0,T,35.5,3.771,,13.254,CL19870547,3.771,One,2.4184767994217995,1.8855
39,La1.75Sr0.25Cu1.0O4.0,T,23.3,3.774,,13.267,CL19870547,3.774,One,2.422582817096146,1.887
40,La1.7Sr0.3Cu1.0O4.0,T,18.2,3.774,,13.246,CL19870547,3.774,One,2.415950019314509,1.887
41,La1.65Sr0.35Cu1.0O4.0,T,18.3,3.771,,13.258,CL19870547,3.771,One,2.4197401894754447,1.8855
42,La1.6Sr0.4Cu1.0O4.0,T,18.3,3.769,,13.257,CL19870547,3.769,One,2.419424341962033,1.8845
43,La1.825Sr0.175Cu1.0O4.0,T,37.5,3.778,,13.243,CL19870547,3.778,One,2.4150024767742755,1.889
93,La1.85Sr0.15Cu1.0O4.0,T,35.5,3.782,,13.229000000000001,CL19870547,3.782,One,2.4105806115865174,1.891
122,Y1.0Ba2.0Cu2.97Fe0.03O7.0,Y123,82.0,3.822,3.891,11.67,PRB0363923,3.8565,Two,2.294451151558029,1.911
125,Y1.0Ba2.0Cu3.0O7.0,Y123,90.0,3.822,3.891,11.67,PRB0363923,3.8565,Two,2.294451151558029,1.911
126,Y1.0Ba2.0Cu3.0S1.0O6.0,Y123,90.0,3.855,3.9189999999999996,11.75,PRB0363923,3.887,Two,2.376381451427607,1.9275
128,Y1.0Ba2.0Cu3.0O7.0,Y123,92.0,3.821,3.885,11.675999999999998,PRB0363920,3.853,Two,2.300595924048246,1.9105
142,Y1.0Ba2.0Cu3.0O7.0,Y123,88.8,3.83,3.89,11.71,PRL0591160,3.86,Two,2.3354163014928186,1.915
155,Y1.0Ba2.0Cu3.0O7.0,Y123,90.0,3.8169999999999997,3.883,11.633,SSC0631149,3.85,Two,2.256558387868348,1.9084999999999999
180,Y1.0Ba2.0Cu3.0O7.0,Y123,91.6,3.824,3.887,11.657,PRB0368393,3.8555,Two,2.2811374778292226,1.912
183,Y1.0Ba2.0Cu2.75Ni0.25O7.0,Y123,63.9,3.819,3.886,11.657,PRB0368393,3.8525,Two,2.2811374778292226,1.9095
184,Y1.0Ba2.0Cu3.0O7.0,Y123,92.0,3.8510000000000004,3.8510000000000004,11.672,PRB0368365,3.8510000000000004,Two,2.296499409054769,1.9255000000000002
185,Y1.0Ba2.0Cu2.95Al0.05O7.0,Y123,88.0,3.835,3.884,11.687999999999999,PRB0368365,3.8595,Two,2.3128854690286826,1.9175
186,Y1.0Ba2.0Cu2.9Al0.1O7.0,Y123,75.0,3.844,3.895,11.657,PRB0368365,3.8695,Two,2.2811374778292226,1.922
187,La1.85Sr0.15Cu1.0O4.0,T,39.3,3.7769999999999997,,13.225999999999999,PRB0368393,3.7769999999999997,One,2.409633069046283,1.8884999999999998
188,La1.85Sr0.15Cu0.975Ni0.025O4.0,T,22.6,3.775,,13.222000000000001,PRB0368393,3.775,One,2.4083696789926385,1.8875
193,Y1.0Ba2.0Cu2.89Al0.11O7.0,Y123,82.0,3.847,3.8510000000000004,11.659,PRB0368365,3.8489999999999998,Two,2.283185735325963,1.9235
194,Y1.0Ba2.0Cu2.88Al0.12O7.0,Y123,51.0,3.855,3.859,11.684000000000001,PRB0368365,3.8569999999999998,Two,2.3087889540352062,1.9275
195,Y1.0Ba2.0Cu2.87Al0.13O7.0,Y123,45.0,3.843,3.859,11.667,PRB0368365,3.8510000000000004,Two,2.2913787653129196,1.9215
196,Y1.0Ba2.0Cu2.865Al0.135O7.0,Y123,45.0,3.8560000000000003,3.86,11.674000000000001,PRB0368365,3.858,Two,2.298547666551509,1.9280000000000002
197,Y1.0Ba2.0Cu2.82Al0.18O7.0,Y123,20.0,3.8539999999999996,3.8560000000000003,11.668,PRB0368365,3.855,Two,2.2924028940612886,1.9269999999999998
208,Eu1.0Ba2.0Cu3.0O7.1,RE123,94.9,3.845,3.9010000000000002,11.704,PRB0360226,3.873,Two,2.278627185295624,1.9225
209,Gd1.0Ba2.0Cu3.0O7.08,RE123,93.8,3.84,3.8989999999999996,11.703,PRB0360226,3.8695,Two,2.2795120344736053,1.92
210,Dy1.0Ba2.0Cu3.0O6.82,RE123,92.7,3.8280000000000003,3.889,11.668,PRB0360226,3.8585,Two,2.3104817557029103,1.9140000000000001
211,Ho1.0Ba2.0Cu3.0O6.71,RE123,92.9,3.822,3.888,11.67,PRB0360226,3.855,Two,2.3087120573469493,1.911
222,Er1.0Ba2.0Cu3.0O6.82,RE123,92.4,3.815,3.885,11.659,PRB0360226,3.85,Two,2.31844539830473,1.9075
223,Tm1.0Ba2.0Cu3.0O6.65,RE123,92.5,3.81,3.8819999999999997,11.655999999999999,PRB0360226,3.846,Two,2.3210999458386725,1.905
224,Yb1.0Ba2.0Cu3.0O6.71,RE123,87.0,3.799,3.873,11.65,PRB0360226,3.836,Two,2.326409040906552,1.8995
226,Y1.0Ba2.0Cu3.0O6.72,Y123,93.4,3.824,3.887,11.657,PRB0360226,3.8555,Two,2.2811374778292226,1.912
228,Nd1.0Ba2.0Cu3.0O7.16,RE123,95.3,3.855,3.9139999999999997,11.735999999999999,PRB0360226,3.8845,Two,2.2503120116002613,1.9275
229,Sm1.0Ba2.0Cu3.0O7.11,RE123,93.5,3.855,3.8989999999999996,11.720999999999998,PRB0360226,3.877,Two,2.2635847492699637,1.9275
233,Y1.0Ba2.01Cu2.81Ni0.19O6.7,Y123,65.0,3.819,3.888,11.661,SSC0650585,3.8535,Two,2.2852339928227012,1.9095
234,Y1.0Ba2.02Cu2.18Zn0.82O7.0,Y123,30.0,3.8289999999999997,3.887,11.67,SSC0650585,3.858,Two,2.294451151558029,1.9144999999999999
235,Y1.0Ba1.99Cu2.847Ag0.153O6.7,Y123,86.0,3.827,3.8930000000000002,11.683,SSC0650585,3.86,Two,2.307764825286835,1.9135
236,Y1.0Ba2.0Cu2.902Pt0.098O6.4,Y123,81.0,3.82,3.886,11.675,SSC0650585,3.853,Two,2.299571795299878,1.91
237,Y1.0Ba2.01Cu2.7Co0.3O6.8,Y123,36.0,3.8710000000000004,,11.664000000000001,SSC0650585,3.8710000000000004,Two,2.288306379067812,1.9355000000000002
239,Y1.01Ba2.01Cu2.906Ni0.094O6.7,Y123,71.0,3.819,3.886,11.662,SSC0650585,3.8525,Two,2.286258121571072,1.9095
240,Y1.0Ba2.0Cu2.697Mn0.303O6.9,Y123,63.0,3.8280000000000003,3.889,11.673,SSC0650585,3.8585,Two,2.297523537803138,1.9140000000000001
241,Y1.0Ba2.0Cu2.844Fe0.156O7.0,Y123,57.0,3.863,,11.665,SSC0650585,3.863,Two,2.2893305078161794,1.9315
243,Y1.0Ba2.0Cu3.0O6.9,Y123,88.0,3.823,3.888,11.665,SSC0650585,3.8555,Two,2.2893305078161794,1.9115
245,Y0.99Ba1.99Cu2.847Li0.153O6.4,Y123,62.0,3.826,3.889,11.667,SSC0650585,3.8575,Two,2.2913787653129196,1.913
246,Y1.01Ba2.03Cu2.8080000000000003Li0.192O6.6,Y123,33.0,3.8289999999999997,3.884,11.68,SSC0650585,3.8565,Two,2.304692439041726,1.9144999999999999
272,La1.85Sr0.15Cu1.0O4.0,T,34.0,3.7760000000000002,,13.22,PRB0375132,3.7760000000000002,One,2.4077379839658155,1.8880000000000001
273,La1.85Sr0.15Cu0.995Ni0.005O4.0,T,30.5,3.7760000000000002,,13.205,PRB0375132,3.7760000000000002,One,2.403000271264646,1.8880000000000001
274,La1.85Sr0.15Cu0.99Ni0.01O4.0,T,30.5,3.7769999999999997,,13.22,PRB0375132,3.7769999999999997,One,2.4077379839658155,1.8884999999999998
275,La1.85Sr0.15Cu0.98Ni0.02O4.0,T,23.0,3.785,,13.225,PRB0375132,3.785,One,2.4093172215328718,1.8925
293,La1.85Sr0.15Cu0.925Zn0.025O4.0,T,15.0,3.7769999999999997,,13.220999999999998,PRB0368393,3.7769999999999997,One,2.408053831479226,1.8884999999999998
296,Y1.0Ba2.0Cu2.841Co0.159O6.8,Y123,54.0,3.862,,11.664000000000001,SSC0650585,3.862,Two,2.288306379067812,1.931
297,Y1.0Ba2.01Cu2.806Cr0.194O7.3,Y123,62.0,3.8310000000000004,3.8939999999999997,11.686,SSC0650585,3.8625,Two,2.3108372115319447,1.9155000000000002
299,Y1.0Ba2.0Cu2.98Fe0.02O6.93,Y123,91.8,3.819,3.884,11.667,PRB0377458,3.8515,Two,2.2913787653129196,1.9095
300,Y1.0Ba2.0Cu2.95Fe0.05O6.92,Y123,91.8,3.83,3.878,11.665999999999999,PRB0377458,3.8539999999999996,Two,2.2903546365645484,1.915
301,Y1.0Ba2.0Cu2.9Fe0.1O6.92,Y123,76.0,3.86,,11.683,PRB0377458,3.86,Two,2.307764825286835,1.93
302,Y1.0Ba2.0Cu2.8Fe0.2O6.93,Y123,49.0,3.864,,11.684000000000001,PRB0377458,3.864,Two,2.3087889540352062,1.932
304,Y1.0Ba2.0Cu2.6Fe0.4O7.0,Y123,31.0,3.8710000000000004,,11.674000000000001,PRB0377458,3.8710000000000004,Two,2.298547666551509,1.9355000000000002
307,Y1.0Ba2.0Cu2.95Al0.05O6.93,Y123,91.0,3.835,3.883,11.682,PRB0377458,3.859,Two,2.306740696538466,1.9175
308,Y1.0Ba2.0Cu2.9Al0.1O6.93,Y123,92.0,3.86,3.866,11.675,PRB0377458,3.863,Two,2.299571795299878,1.93
309,Y1.0Ba2.0Cu2.8Al0.2O6.91,Y123,85.0,3.862,,11.673,PRB0377458,3.862,Two,2.297523537803138,1.931
310,Y1.0Ba2.0Cu2.7Al0.3O6.99,Y123,73.0,3.863,,11.672,PRB0377458,3.863,Two,2.296499409054769,1.9315
311,Y1.0Ba2.0Cu2.6Al0.4O7.0,Y123,42.0,3.863,,11.671,PRB0377458,3.863,Two,2.2954752803063982,1.9315
312,Y1.0Ba2.0Cu2.9Ni0.1O6.87,Y123,55.0,3.8289999999999997,3.886,11.637,PRB0377458,3.8575,Two,2.2606549028618286,1.9144999999999999
313,Y1.0Ba2.0Cu2.8Ni0.2O6.82,Y123,45.0,3.835,3.8560000000000003,11.657,PRB0377458,3.8455,Two,2.2811374778292226,1.9175
314,Y1.0Ba2.0Cu2.98Co0.02O6.9,Y123,93.4,3.82,3.883,11.667,PRB0377458,3.8515,Two,2.2913787653129196,1.91
315,Y1.0Ba2.0Cu2.95Co0.05O6.92,Y123,94.3,3.8289999999999997,3.88,11.67,PRB0377458,3.8545,Two,2.294451151558029,1.9144999999999999
316,Y1.0Ba2.0Cu2.9Co0.1O6.82,Y123,73.0,3.861,,11.687000000000001,PRB0377458,3.861,Two,2.3118613402803154,1.9305
317,Y1.0Ba2.0Cu2.8Co0.2O6.83,Y123,53.0,3.8680000000000003,,11.684000000000001,PRB0377458,3.8680000000000003,Two,2.3087889540352062,1.9340000000000002
318,Y1.0Ba2.0Cu2.7Co0.3O6.88,Y123,22.0,3.872,,11.68,PRB0377458,3.872,Two,2.304692439041726,1.936
323,Y1.0Ba2.0Cu2.7Ni0.3O6.97,Y123,40.0,3.833,3.8489999999999998,11.662,PRB0377458,3.841,Two,2.286258121571072,1.9165
324,Y1.0Ba2.0Cu2.9Zn0.1O6.81,Y123,55.0,3.819,3.888,11.682,PRB0377458,3.8535,Two,2.306740696538466,1.9095
325,Y1.0Ba2.0Cu2.8Zn0.2O6.79,Y123,45.0,3.82,3.889,11.68,PRB0377458,3.8545,Two,2.304692439041726,1.91
326,Y1.0Ba2.0Cu2.7Zn0.3O6.74,Y123,45.0,3.82,3.8930000000000002,11.68,PRB0377458,3.8565,Two,2.304692439041726,1.91
327,Y1.0Ba2.0Cu3.0O6.85,Y123,92.0,3.815,3.8819999999999997,11.67,PRB0377458,3.8485,Two,2.294451151558029,1.9075
352,Er1.0Ba2.0Cu3.0O7.0,RE123,90.0,3.8110000000000004,3.878,11.645999999999999,JJP0262091,3.8445,Two,2.3299484376184734,1.9055000000000002
353,Er0.75Yb0.25Ba2.0Cu3.0O7.0,RE123,87.6,3.8169999999999997,3.887,11.659,JJP0262091,3.852,Two,2.31844539830473,1.9084999999999999
354,Er0.62Yb0.38Ba2.0Cu3.0O7.0,RE123,88.3,3.815,3.883,11.675,JJP0262091,3.8489999999999998,Two,2.304287811457048,1.9075
355,Er0.5Yb0.5Ba2.0Cu3.0O7.0,RE123,89.3,3.812,3.883,11.674000000000001,JJP0262091,3.8475,Two,2.305172660635028,1.906
356,Er0.37Yb0.63Ba2.0Cu3.0O7.0,RE123,87.8,3.8089999999999997,3.8789999999999996,11.664000000000001,JJP0262091,3.844,Two,2.3140211524148286,1.9044999999999999
357,Er0.25Yb0.75Ba2.0Cu3.0O7.0,RE123,86.3,3.812,3.8789999999999996,11.636,JJP0262091,3.8455,Two,2.3387969293982747,1.906
358,Yb1.0Ba2.0Cu3.0O7.0,RE123,88.5,3.8110000000000004,3.8710000000000004,11.635,JJP0262091,3.841,Two,2.3396817785762543,1.9055000000000002
379,Y1.0Ba2.0Cu3.0O7.0,Y123,92.0,3.823,3.887,11.684000000000001,JJP0261997,3.855,Two,2.3087889540352062,1.9115
380,Y1.0Ba2.0Cu2.94Ga0.06O7.0,Y123,87.0,3.8480000000000003,3.8739999999999997,11.689,JJP0261997,3.861,Two,2.313909597777054,1.9240000000000002
381,Y1.0Ba2.0Cu2.85Ga0.15O7.0,Y123,75.0,3.855,3.863,11.689,JJP0261997,3.859,Two,2.313909597777054,1.9275
382,Y1.0Ba2.0Cu2.7Ga0.3O7.0,Y123,66.0,3.861,3.866,11.696,JJP0261997,3.8635,Two,2.3210784990156417,1.9305
417,Y1.0Ba2.0Cu3.0O7.0,Y123,92.5,3.83,3.89,11.67,JJP0261956,3.86,Two,2.294451151558029,1.915
418,Nd1.0Ba2.0Cu3.0O7.0,RE123,67.0,3.812,3.907,11.741,JJP0261956,3.8595,Two,2.2458877657103598,1.906
419,Sm1.0Ba2.0Cu3.0O7.0,RE123,76.0,3.858,3.9160000000000004,11.704,JJP0261956,3.887,Two,2.278627185295624,1.929
420,Eu1.0Ba2.0Cu3.0O7.0,RE123,92.0,3.84,3.9,11.704,JJP0261956,3.87,Two,2.278627185295624,1.92
421,Gd1.0Ba2.0Cu3.0O7.0,RE123,86.0,3.843,3.898,11.717,JJP0261956,3.8705,Two,2.2671241459818825,1.9215
422,Dy1.0Ba2.0Cu3.0O7.0,RE123,92.0,3.8289999999999997,3.895,11.68,JJP0261956,3.862,Two,2.299863565567148,1.9144999999999999
423,Ho1.0Ba2.0Cu3.0O7.0,RE123,91.0,3.824,3.89,11.664000000000001,JJP0261956,3.8569999999999998,Two,2.3140211524148286,1.912
424,Er1.0Ba2.0Cu3.0O7.0,RE123,91.0,3.8289999999999997,3.884,11.652000000000001,JJP0261956,3.8565,Two,2.324639342550591,1.9144999999999999
425,Tm1.0Ba2.0Cu3.0O7.0,RE123,92.0,3.82,3.88,11.66,JJP0261956,3.85,Two,2.3175605491267506,1.91
428,Y1.0Ba2.0Cu3.0HO7.0,Y123,90.0,3.822,3.892,11.67,JJP0271104,3.8569999999999998,Two,2.294451151558029,1.911
429,Y1.0Ba2.0Cu3.0HO7.0,Y123,43.05,3.862,,11.76,JJP0271104,3.862,Two,2.386622738911304,1.931
441,Nd1.0Ba2.0Cu3.0O7.0,RE123,88.0,3.873,3.906,11.73,PRB0375820,3.8895,Two,2.2556211066681406,1.9365
442,Nd1.0Ba2.0Cu3.0S1.0O6.0,RE123,69.0,3.8789999999999996,,11.69,PRB0375820,3.8789999999999996,Two,2.291015073787347,1.9394999999999998
443,Nd1.0Ba2.0Cu3.0S1.0O5.0,RE123,56.0,3.897,,11.69,PRB0375820,3.897,Two,2.291015073787347,1.9485
444,Eu1.0Ba2.0Cu3.0O7.0,RE123,92.0,3.821,3.884,11.61,PRB0375820,3.8525,Two,2.361803008025758,1.9105
445,Eu1.0Ba2.0Cu3.0S1.0O6.0,RE123,85.0,3.884,,11.65,PRB0375820,3.884,Two,2.326409040906552,1.942
446,Gd1.0Ba2.0Cu3.0O7.0,RE123,92.0,3.844,3.897,11.7,PRB0375820,3.8705,Two,2.282166582007546,1.922
447,Gd1.0Ba2.0Cu3.0S1.0O6.0,RE123,92.0,3.887,3.911,11.72,PRB0375820,3.8989999999999996,Two,2.264469598447942,1.9435
477,Y1.0Ba2.0Cu3.0O6.9,Y123,91.0,3.846,3.883,11.661,PRB0380889,3.8645,Two,2.2852339928227012,1.923
478,Bi2.2Sr2.0Ca0.8Cu2.0O8.0,Bi2212,87.0,3.828276113343968,5.4179999999999975,30.89,PRB0380893,5.415999999999999,Two,,1.914138056671984
479,Y1.0Ba2.0Cu2.5Ni0.5O7.0,Y123,52.3,3.82,3.883,11.647,PRB0380893,3.8515,Two,2.2708961903455256,1.91
481,La2.8Ba3.2Cu6.0O14.07,RE123,13.0,3.9019999999999997,,11.713,PHF0180095,3.9019999999999997,Two,2.270663542693804,1.9509999999999998
482,La2.6Ba3.4Cu6.0O14.06,RE123,26.0,3.903,,11.714,PHF0180095,3.903,Two,2.269778693515823,1.9515
483,La2.4Ba3.6Cu6.0O14.01,RE123,39.0,3.904,,11.738,PHF0180095,3.904,Two,2.2485423132443003,1.952
484,La2.2Ba3.8Cu6.0O13.86,RE123,52.0,3.905,,11.758,PHF0180095,3.905,Two,2.230845329684698,1.9525
485,La2.0Ba4.0Cu6.0O13.8,RE123,65.0,3.909,,11.78,PHF0180095,3.909,Two,2.2113786477691346,1.9545
487,Y1.0La1.8Ba3.2Cu6.0O14.49,Y123,41.9,3.875,,11.645,PHF0180095,3.875,Two,2.2688479328487854,1.9375
488,Y1.0La1.6Ba3.4Cu6.0O14.38,Y123,53.1,3.844,3.877,11.673,PHF0180095,3.8605,Two,2.297523537803138,1.922
489,Y1.0La1.4Ba3.6Cu6.0O14.2,Y123,64.0,3.873,3.8819999999999997,11.668,PHF0180095,3.8775,Two,2.2924028940612886,1.9365
490,Y1.0La1.2Ba3.8Cu6.0O14.07,Y123,70.4,3.852,3.861,11.682,PHF0180095,3.8565,Two,2.306740696538466,1.926
491,Y1.0La1.0Ba4.0Cu6.0O13.95,Y123,72.2,3.853,3.863,11.687000000000001,PHF0180095,3.858,Two,2.3118613402803154,1.9265
497,Y2.0La1.0Ba3.0Cu6.0O14.17,Y123,28.0,3.84,3.8489999999999998,11.569,PHF0180095,3.8445,Two,2.1910141479726875,1.92
498,Y2.0La0.8Ba3.2Cu6.0O14.2,Y123,46.0,3.8480000000000003,,11.567,PHF0180095,3.8480000000000003,Two,2.1889658904759473,1.9240000000000002
499,Y2.0La0.6Ba3.4Cu6.0O14.02,Y123,60.0,3.87,,11.647,PHF0180095,3.87,Two,2.2708961903455256,1.935
500,Y2.0La0.4Ba3.6Cu6.0O13.91,Y123,78.0,3.812,3.8739999999999997,11.624,PHF0180095,3.843,Two,2.2473412291330224,1.906
501,Y2.0La0.2Ba3.8Cu6.0O13.92,Y123,93.0,3.81,3.8760000000000003,11.64,PHF0180095,3.843,Two,2.2637272891069378,1.905
504,Y2.0Ba4.0Cu6.0O13.9,Y123,93.0,3.8169999999999997,3.884,11.665999999999999,PHF0180095,3.8505,Two,2.2903546365645484,1.9084999999999999
505,Y1.0Ba2.0Cu3.0O6.94,Y123,97.0,3.824,3.89,11.679,PRB0373734,3.8569999999999998,Two,2.303668310293357,1.912
506,Y1.0Ba1.975La0.025Cu3.0O6.95,Y123,99.0,3.82,3.889,11.67,PRB0373734,3.8545,Two,2.294451151558029,1.91
507,Y1.0Ba1.95La0.05Cu3.0O6.9,Y123,99.0,3.821,3.889,11.672,PRB0373734,3.855,Two,2.296499409054769,1.9105
508,Y1.0Ba1.925La0.075Cu3.0O6.9,Y123,99.0,3.827,3.885,11.659,PRB0373734,3.8560000000000003,Two,2.283185735325963,1.9135
509,Y1.0Ba1.9La0.1Cu3.0O6.9,Y123,95.0,3.83,3.883,11.652999999999999,PRB0373734,3.8565,Two,2.277040962835742,1.915
510,Y1.0Ba1.8La0.2Cu3.0O6.95,Y123,78.0,3.839,3.872,11.618,PRB0373734,3.8555,Two,2.2411964566428035,1.9195
511,Y1.0Ba1.7La0.3Cu3.0O7.0,Y123,67.0,3.858,3.859,11.582,PRB0373734,3.8585,Two,2.2043278217014937,1.929
512,Y1.0Ba1.6La0.4Cu3.0O7.05,Y123,52.0,3.858,3.858,11.58,PRB0373734,3.858,Two,2.202279564204754,1.929
513,Y1.0Ba1.5La0.5Cu3.0O7.08,Y123,38.0,3.858,,11.572000000000001,PRB0373734,3.858,Two,2.1940865342177966,1.929
536,Y1.0Ba2.0Cu3.0O7.0,Y123,92.0,3.822,3.892,11.674000000000001,PRB0382432,3.8569999999999998,Two,2.298547666551509,1.911
537,Y1.0Ba2.0Cu2.97Co0.03O6.96,Y123,92.0,3.824,3.889,11.677,PRB0382432,3.8565,Two,2.3016200527966166,1.912
539,Y1.0Ba2.0Cu2.85Co0.15O7.03,Y123,65.0,3.8689999999999998,,11.700999999999999,PRB0382432,3.8689999999999998,Two,2.3261991427574893,1.9344999999999999
540,Y1.0Ba2.0Cu2.775Co0.225O6.99,Y123,58.0,3.873,,11.647,PRB0382432,3.873,Two,2.2708961903455256,1.9365
541,Y1.0Ba2.0Cu2.7Co0.3O7.11,Y123,36.0,3.878,,11.648,PRB0382432,3.878,Two,2.2719203190938946,1.939
544,Y1.0Ba2.0Cu2.94Ni0.06O7.01,Y123,85.0,3.835,3.897,11.686,PRB0382432,3.866,Two,2.3108372115319447,1.9175
545,Y1.0Ba2.0Cu2.85Ni0.15O6.84,Y123,75.0,3.832,3.8939999999999997,11.684000000000001,PRB0382432,3.863,Two,2.3087889540352062,1.916
546,Y1.0Ba2.0Cu2.7Ni0.3O6.88,Y123,73.0,3.827,3.889,11.671,PRB0382432,3.858,Two,2.2954752803063982,1.9135
547,Y1.0Ba2.0Cu2.4Ni0.6O6.94,Y123,66.0,3.822,3.88,11.61,PRB0382432,3.8510000000000004,Two,2.233003426655845,1.911
562,La1.2Ba1.8Cu3.0O6.98,RE123,80.0,3.895,3.927,11.777999999999999,PRB0357129,3.911,Two,2.2131483461250956,1.9475
573,La1.9Ba0.1Cu1.0O4.0,T,26.9,3.785,,13.244000000000002,JJP0271449,3.785,One,2.415318324287687,1.8925
577,La1.9Sr0.1Cu1.0O3.98,T,29.5,3.783,,13.209000000000001,JJP0271449,3.783,One,2.4042636613182915,1.8915
579,La1.85Sr0.15Cu1.0O3.98,T,37.9,3.773,,13.224,JJP0271449,3.773,One,2.4090013740194607,1.8865
586,La1.9Ca0.1Cu1.0O3.967,T,20.0,3.78,,13.158,JJP0271449,3.78,One,2.3881554381343144,1.89
587,La1.85Ca0.15Cu1.0O3.942,T,19.0,3.779,,13.165999999999999,JJP0271449,3.779,One,2.3906822182416048,1.8895
634,Y1.0Ba1.48Sr0.52Cu3.0O7.0,Y123,95.0,3.79,3.84,11.52,PRB0392788,3.815,Two,2.1408318393025696,1.895
635,Y1.0Ba1.48Sr0.52Cu3.0O7.0,Y123,85.0,3.812,3.862,11.585999999999999,PRB0392788,3.837,Two,2.2084243366949705,1.906
637,Sm1.0Ba2.0Cu3.0O6.85,RE123,92.8,3.858,3.909,11.754000000000001,JJP0272274,3.8835,Two,2.2343847263966166,1.929
638,Sm1.05Ba1.95Cu3.0O6.87,RE123,89.75,3.853,3.903,11.743,JJP0272274,3.878,Two,2.2441180673543992,1.9265
639,Sm1.15Ba1.85Cu3.0O6.95,RE123,77.3,3.859,3.9019999999999997,11.741,JJP0272274,3.8805,Two,2.2458877657103598,1.9295
640,Sm1.2Ba1.8Cu3.0O7.01,RE123,56.5,3.87,3.88,11.658,JJP0272274,3.875,Two,2.3193302474827115,1.935
697,Y1.0Ba2.0Cu3.0O6.9,Y123,91.0,3.8169999999999997,3.884,11.671,PRB0399069,3.8505,Two,2.2954752803063982,1.9084999999999999
700,Y1.0Ba2.0Cu3.0O6.55,Y123,89.0,3.82,3.89,11.714,PRB0399069,3.855,Two,2.3395128164862973,1.91
714,Tl1.0Sr2.0Ca0.5Sm0.5Cu2.0O6.75,Tl1212,37.6,3.8169999999999997,,12.054,SSC0700661,3.8169999999999997,Two,,1.9084999999999999
719,Tl1.0Ba1.1La0.9Cu1.0O5.0,Tl1201,39.6,3.84,,9.054,PHC1580143,3.84,One,,1.92
720,Tl1.0Ba1.2La0.8Cu1.0O5.0,Tl1201,41.1,3.8339999999999996,,9.107000000000001,PHC1580143,3.8339999999999996,One,,1.9169999999999998
724,Y1.0Ba2.0Cu3.0O6.86,Y123,91.0,3.818,3.891,11.674000000000001,PHC1530026,3.8545,Two,2.298547666551509,1.909
754,La1.0Ba1.0Ca1.0Cu3.0O6.98,RE123,76.35,3.87,,11.61,PR0399074,3.87,Two,2.361803008025758,1.935
757,Er1.0Ba2.0Cu3.0O6.15,RE123,35.0,3.839,3.8680000000000003,11.762,PRB0399099,3.8535,Two,2.2273059329727762,1.9195
758,Er1.0Ba2.0Cu3.0O6.34,RE123,20.0,3.8360000000000003,3.864,11.754000000000001,PRB0399099,3.85,Two,2.2343847263966166,1.9180000000000001
759,Er1.0Ba2.0Cu3.0O6.31,RE123,55.0,3.822,3.8760000000000003,11.713,PRB0399099,3.8489999999999998,Two,2.270663542693804,1.911
760,Er1.0Ba2.0Cu3.0O6.67,RE123,85.0,3.812,3.89,11.67,PRB0399099,3.8510000000000004,Two,2.3087120573469493,1.906
761,Er1.0Ba2.0Cu3.0O6.91,RE123,92.0,3.8139999999999996,3.887,11.661,PRB0399099,3.8505,Two,2.316675699948771,1.9069999999999998
784,Y1.0Ba2.0Cu3.0O6.9620000000000015,Y123,92.2,3.82,3.886,11.68,PHC1570083,3.853,Two,2.304692439041726,1.91
786,Y1.0Ba1.92La0.08Cu3.0O6.965,Y123,92.6,3.8169999999999997,3.887,11.664000000000001,PHC1570083,3.852,Two,2.288306379067812,1.9084999999999999
787,Y1.0Ba1.9La0.1Cu3.0O6.975,Y123,93.9,3.8160000000000003,3.887,11.664000000000001,PHC1570083,3.8515,Two,2.288306379067812,1.9080000000000001
788,Y1.0Ba1.86La0.14Cu3.0O6.98,Y123,89.4,3.818,3.887,11.651,PHC1570083,3.8525,Two,2.2749927053390038,1.909
789,Y1.0Ba1.8La0.2Cu3.0O7.013,Y123,80.5,3.821,3.886,11.642999999999999,PHC1570083,3.8535,Two,2.266799675352045,1.9105
790,Y1.0Ba1.76La0.24Cu3.0O7.024,Y123,73.4,3.823,3.883,11.636,PHC1570083,3.853,Two,2.2596307741134574,1.9115
791,Y1.0Ba1.7La0.3Cu3.0O7.059,Y123,61.4,3.8369999999999997,3.8689999999999998,11.618,PHC1570083,3.853,Two,2.2411964566428035,1.9184999999999999
792,Y1.0Ba1.66La0.34Cu3.0O7.073,Y123,56.0,3.8510000000000004,3.859,11.597000000000001,PHC1570083,3.855,Two,2.2196897529270405,1.9255000000000002
793,Y1.0Ba1.6La0.4Cu3.0O7.0829999999999975,Y123,49.4,3.855,,11.581,PHC1570083,3.855,Two,2.203303692953123,1.9275
794,Y1.0Ba1.54La0.46Cu3.0O7.1179999999999986,Y123,44.1,3.8560000000000003,,11.565999999999999,PHC1570083,3.8560000000000003,Two,2.1879417617275765,1.9280000000000002
795,Y1.0Ba2.0Cu2.95Co0.05O6.88,Y123,91.2,3.832,3.884,11.687000000000001,PHC1590141,3.858,Two,2.3118613402803154,1.916
796,Y1.0Ba2.0Cu2.9Co0.1O6.89,Y123,55.3,3.866,,11.674000000000001,PHC1590141,3.866,Two,2.298547666551509,1.933
798,Y1.0Ba2.0Cu2.7Co0.3O6.93,Y123,16.9,3.875,,11.683,PHC1590141,3.875,Two,2.307764825286835,1.9375
805,Bi2.0Ca1.0Sr2.0Cu2.0O8.0,Bi2212,81.0,3.8014060556588793,5.422999999999999,30.72,PHC1590087,5.3995,Two,,1.9007030278294397
806,Bi2.0Ca2.0Sr1.0Cu2.0O8.0,Bi2212,70.0,3.7872639200351483,5.409,30.37,PHC1590087,5.3825,Two,,1.8936319600175742
850,Gd1.0Ba2.0Cu2.64Fe0.36O6.99,RE123,21.0,3.891,,11.679,PHC1590173,3.891,Two,2.300748414745128,1.9455
853,Gd1.0Ba2.0Cu3.0O6.99,RE123,94.0,3.84,3.904,11.71,PHC1590173,3.872,Two,2.2733180902277432,1.92
854,Gd1.0Ba2.0Cu2.91Fe0.09O6.94,RE123,75.0,3.878,,11.71,PHC1590173,3.878,Two,2.2733180902277432,1.939
855,Gd1.0Ba2.0Cu2.82Fe0.18O6.91,RE123,41.0,3.88,,11.672,PHC1590173,3.88,Two,2.3069423589909883,1.94
856,Gd1.0Ba2.0Cu2.73Fe0.27O6.98,RE123,40.0,3.887,,11.699000000000002,PHC1590173,3.887,Two,2.283051431185524,1.9435
857,Sm1.0Ba2.0Cu3.0O7.0,RE123,88.1,3.853,3.908,11.73,PHC1590195,3.8805,Two,2.2556211066681406,1.9265
868,Bi2.0Sr2.0Ca1.0Cu2.0O8.0,Bi2212,72.5,3.8240334726568483,,30.83,PHC1590105,5.4079999999999995,Two,,1.9120167363284242
869,Bi2.0Sr2.0Ca0.9Lu0.1Cu2.0O8.0,Bi2212,83.5,3.81766951162617,,30.68,PHC1590105,5.399,Two,,1.908834755813085
870,Bi2.0Sr2.0Ca0.8Lu0.2Cu2.0O8.0,Bi2212,89.5,3.8233263658756624,,30.69,PHC1590105,5.407,Two,,1.9116631829378312
871,Bi2.0Sr2.0Ca0.7Lu0.3Cu2.0O8.0,Bi2212,87.0,3.828276113343968,,30.57,PHC1590105,5.414,Two,,1.914138056671984
872,Bi2.0Sr2.0Ca0.6Lu0.4Cu2.0O8.0,Bi2212,65.0,3.833225860812274,5.402,30.44,PHC1590105,5.4115,Two,,1.916612930406137
873,Bi2.0Sr2.0Ca0.5Lu0.5Cu2.0O8.0,Bi2212,29.0,3.8339329675934612,5.401,30.36,PHC1590105,5.4115,Two,,1.9169664837967306
876,Bi2.0Sr2.0Ca0.9Na0.1Cu2.0O8.0,Bi2212,70.5,3.8212050455321025,,30.88,PHC1590105,5.404,Two,,1.9106025227660512
877,Bi2.0Sr2.0Ca0.8Na0.2Cu2.0O8.0,Bi2212,73.5,3.8240334726568483,,30.81,PHC1590105,5.4079999999999995,Two,,1.9120167363284242
878,Bi2.0Sr2.0Ca0.7Na0.3Cu2.0O8.0,Bi2212,72.5,3.819083725188543,,30.75,PHC1590105,5.401,Two,,1.9095418625942715
879,Bi2.0Sr2.0Ca1.0Cu2.0O8.0,Bi2212,60.0,3.814841084501423,,30.77,PHC1590105,5.395,Two,,1.9074205422507116
880,Bi2.0Sr2.0Ca0.9Na0.1Cu2.0O8.0,Bi2212,63.5,3.81554819128261,,30.64,PHC1590105,5.396,Two,,1.907774095641305
881,Bi2.0Sr2.0Ca0.8Na0.2Cu2.0O8.0,Bi2212,66.0,3.8120126573766773,,30.8,PHC1590105,5.391,Two,,1.9060063286883386
882,Bi2.0Sr2.0Ca0.7Na0.3Cu2.0O8.0,Bi2212,65.5,3.8212050455321025,,30.71,PHC1590105,5.404,Two,,1.9106025227660512
883,Bi2.0Sr2.0Ca1.0Cu2.0O8.0,Bi2212,49.5,3.8120126573766773,,30.73,PHC1590105,5.391,Two,,1.9060063286883386
884,Bi2.0Sr2.0Ca0.9Na0.1Cu2.0O8.0,Bi2212,51.0,3.8091842302519314,,30.67,PHC1590105,5.3870000000000005,Two,,1.9045921151259657
885,Bi2.0Sr2.0Ca0.8Na0.2Cu2.0O8.0,Bi2212,53.0,3.816962404844983,,30.64,PHC1590105,5.398,Two,,1.9084812024224915
886,Bi2.0Sr2.0Ca0.7Na0.3Cu2.0O8.0,Bi2212,54.0,3.8226192590944765,,30.86,PHC1590105,5.4060000000000015,Two,,1.9113096295472383
897,Y1.0Ba2.0Cu3.0O6.95,Y123,89.0,3.82,3.889,11.675999999999998,PRB0402170,3.8545,Two,2.300595924048246,1.91
908,Bi2.0Sr1.8La0.2Ca1.0Cu2.0O8.0,Bi2212,85.0,3.8261547930004087,,30.64,PHC1590105,5.4110000000000005,Two,,1.9130773965002044
909,Bi2.0Sr1.6La0.4Ca1.0Cu2.0O8.0,Bi2212,74.0,3.83817560828058,,30.52,PHC1590105,5.428,Two,,1.91908780414029
910,Bi2.0Sr1.4La0.6Ca1.0Cu2.0O8.0,Bi2212,25.5,3.8480751032171914,,30.41,PHC1590105,5.442,Two,,1.9240375516085957
912,Bi2.0Sr1.8K0.2Ca1.0Cu2.0O8.0,Bi2212,75.0,3.8183766184073566,,30.69,PHC1590105,5.4,Two,,1.9091883092036783
913,Bi2.0Sr1.6K0.4Ca1.0Cu2.0O8.0,Bi2212,78.0,3.81766951162617,,30.64,PHC1590105,5.399,Two,,1.908834755813085
914,Bi2.0Sr1.8K0.2Ca1.0Cu2.0O8.0,Bi2212,66.5,3.81766951162617,,30.7,PHC1590105,5.399,Two,,1.908834755813085
915,Bi2.0Sr1.6K0.4Ca1.0Cu2.0O8.0,Bi2212,73.0,3.81554819128261,,30.6,PHC1590105,5.396,Two,,1.907774095641305
916,Bi2.0Sr1.8K0.2Ca1.0Cu2.0O8.0,Bi2212,55.5,3.8120126573766773,,30.69,PHC1590105,5.391,Two,,1.9060063286883386
917,Bi2.0Sr1.6K0.4Ca1.0Cu2.0O8.0,Bi2212,64.0,3.8134268709390504,,30.64,PHC1590105,5.393,Two,,1.9067134354695252
918,Y1.0Ba2.0Cu3.0O7.0,Y123,92.0,3.819,,11.677999999999999,PRB0404453,3.819,Two,2.3026441815449856,1.9095
919,Y0.9Pr0.1Ba2.0Cu3.0O7.0,Y123,83.3,3.824,3.888,11.677,PRB0404453,3.8560000000000003,Two,2.3016200527966166,1.912
920,Y0.8Pr0.2Ba2.0Cu3.0O7.0,Y123,75.2,3.83,3.89,11.679,PRB0404453,3.86,Two,2.303668310293357,1.915
921,Y0.7Pr0.3Ba2.0Cu3.0O7.0,Y123,59.1,3.8339999999999996,3.895,11.686,PRB0404453,3.8645,Two,2.3108372115319447,1.9169999999999998
922,Y0.6Pr0.4Ba2.0Cu3.0O7.0,Y123,49.4,3.841,3.8960000000000004,11.690999999999999,PRB0404453,3.8685,Two,2.3159578552737923,1.9205
931,Er1.0Ba2.0Cu3.0O6.53,RE123,54.3,3.823,3.865,11.694,PRB0404472,3.844,Two,2.287475677075425,1.9115
932,Er1.0Ba2.0Cu3.0O6.64,RE123,61.3,3.82,3.8689999999999998,11.675999999999998,PRB0404472,3.8445,Two,2.30340296227907,1.91
933,Er1.0Ba2.0Cu3.0O6.78,RE123,78.2,3.8169999999999997,3.8739999999999997,11.652999999999999,PRB0404472,3.8455,Two,2.3237544933726126,1.9084999999999999
934,Er1.0Ba2.0Cu3.0O6.87,RE123,94.5,3.812,3.877,11.65,PRB0404472,3.8445,Two,2.326409040906552,1.906
935,Er1.0Ba2.0Cu3.0O7.0,RE123,92.5,3.803,3.873,11.62,PRB0404472,3.838,Two,2.352954516245957,1.9015
936,Bi2.0Sr2.0Ca0.9Y0.1Cu2.0O8.0,Bi2212,81.5,3.8303974336875295,,30.805,JJP0280112,5.4170000000000025,Two,,1.9151987168437647
937,Bi2.0Sr2.0Ca1.0Cu2.0O8.0,Bi2212,70.7,3.81554819128261,,30.774,JJP0280112,5.396,Two,,1.907774095641305
938,Bi2.0Sr2.0Ca0.8Y0.2Cu2.0O8.0,Bi2212,84.5,3.8268618997815955,,30.693,JJP0280112,5.412000000000001,Two,,1.9134309498907978
939,Bi2.0Sr2.0Ca0.7Y0.3Cu2.0O8.0,Bi2212,80.0,3.828276113343968,,30.549,JJP0280112,5.414,Two,,1.914138056671984
940,Bi2.0Sr2.0Ca0.6Y0.4Cu2.0O8.0,Bi2212,71.5,3.832518754031087,,30.469,JJP0280112,5.42,Two,,1.9162593770155436
941,Bi2.0Sr2.0Ca0.5Y0.5Cu2.0O8.0,Bi2212,12.0,3.8367613947182067,5.434,30.401,JJP0280112,5.43,Two,,1.9183806973591033
949,Y1.0Ba2.0Cu3.0O6.96,Y123,88.5,3.8310000000000004,3.875,11.645999999999999,PRB0404517,3.853,Two,2.2698720615971544,1.9155000000000002
950,Y0.9Pr0.1Ba2.0Cu3.0O6.91,Y123,81.0,3.839,3.8789999999999996,11.668,PRB0404517,3.859,Two,2.2924028940612886,1.9195
951,Y0.8Pr0.2Ba2.0Cu3.0O6.91,Y123,62.7,3.845,3.8789999999999996,11.662,PRB0404517,3.862,Two,2.286258121571072,1.9225
952,Y0.7Pr0.3Ba2.0Cu3.0O6.88,Y123,47.5,3.847,3.883,11.672,PRB0404517,3.865,Two,2.296499409054769,1.9235
953,Y0.65Pr0.35Ba2.0Cu3.0O7.01,Y123,44.5,3.8569999999999998,3.8819999999999997,11.652000000000001,PRB0404517,3.8695,Two,2.276016834087375,1.9284999999999999
954,Y0.6Pr0.4Ba2.0Cu3.0O6.9,Y123,32.0,3.8560000000000003,3.8819999999999997,11.662,PRB0404517,3.869,Two,2.286258121571072,1.9280000000000002
955,Y0.55Pr0.45Ba2.0Cu3.0O7.01,Y123,29.2,3.859,3.8819999999999997,11.655,PRB0404517,3.8705,Two,2.2790892203324824,1.9295
975,La1.0Ba2.0Cu2.9O6.82,RE123,45.0,3.8939999999999997,3.937,11.815999999999999,PRB0406771,3.9155,Two,2.17952407736185,1.9469999999999998
979,La1.0Ba2.0Cu3.0O6.85,RE123,93.0,3.8930000000000002,3.938,11.818,PRB0406771,3.9155,Two,2.1777543790058895,1.9465000000000001
1004,Bi2.0Sr2.0Ca1.0Cu2.0O8.0,Bi2212,85.0,3.8113055505954905,,30.7,PR0388885,5.39,Two,,1.9056527752977452
1025,Y1.0Ba2.0Cu3.0O7.0,Y123,92.6,3.8280000000000003,3.8960000000000004,11.7,PHC1480342,3.862,Two,2.32517501400912,1.9140000000000001
1026,Y1.0Ba2.0Cu2.97Al0.03O7.0,Y123,86.1,3.838,3.8960000000000004,11.700999999999999,PHC1480342,3.867,Two,2.3261991427574893,1.919
1027,Y1.0Ba2.0Cu2.94Al0.06O7.0,Y123,80.3,3.8480000000000003,3.891,11.675,PHC1480342,3.8695,Two,2.299571795299878,1.9240000000000002
1029,Y1.0Ba2.0Cu2.88Al0.12O7.0,Y123,68.6,3.87,,11.59,PHC1480342,3.87,Two,2.212520851688451,1.935
1040,Y1.0Ba2.0Cu3.0O7.1,Y123,92.0,3.824,3.888,11.679,PR0365602,3.8560000000000003,Two,2.303668310293357,1.912
1044,Y1.0Ba2.0Cu3.0O7.0,Y123,92.2,3.82,3.885,11.675,PRB0387084,3.8525,Two,2.299571795299878,1.91
1045,Y1.0Ba2.0Cu2.94Ga0.06O7.0,Y123,86.9,3.843,3.878,11.695,PRB0387084,3.8605,Two,2.3200543702672722,1.9215
1046,Y1.0Ba2.0Cu2.91Ga0.09O7.0,Y123,77.5,3.8569999999999998,3.8689999999999998,11.692,PRB0387084,3.863,Two,2.316981984022163,1.9284999999999999
1047,Y1.0Ba2.0Cu2.88Ga0.12O7.0,Y123,68.2,3.863,,11.689,PRB0387084,3.863,Two,2.313909597777054,1.9315
1049,Y1.0Ba2.0Cu2.82Ga0.18O7.0,Y123,58.2,3.864,,11.702,PRB0387084,3.864,Two,2.32722327150586,1.932
1050,Y1.0Ba2.0Cu2.76Ga0.24O7.0,Y123,45.7,3.866,,11.735,PRB0387084,3.866,Two,2.3610195202020607,1.933
1051,Y1.0Ba2.0Cu2.7Ga0.3O7.0,Y123,24.7,3.865,,11.739,PRB0387084,3.865,Two,2.3651160351955407,1.9325
1053,La1.0Ba2.0Cu3.0O7.0,RE123,92.0,3.885,3.938,11.817,PRB0387080,3.9115,Two,2.178639228183869,1.9425
1058,Y1.0Ba2.0Cu3.0O6.94,Y123,95.0,3.825,3.889,11.674000000000001,PRB0387200,3.8569999999999998,Two,2.298547666551509,1.9125
1064,Y1.0Ba2.0Cu3.0O7.0,Y123,91.8,3.822,3.891,11.677,PRB0365719,3.8565,Two,2.3016200527966166,1.911
1065,Y1.0Ba2.0Cu3.0O6.78,Y123,85.4,3.827,3.895,11.722000000000001,PRB0365719,3.861,Two,2.347705846473256,1.9135
1066,Y1.0Ba2.0Cu3.0O6.76,Y123,77.8,3.83,3.898,11.728,PRB0365719,3.864,Two,2.353850618963473,1.915
1067,Y1.0Ba2.0Cu3.0O6.72,Y123,60.8,3.835,3.89,11.716,PRB0365719,3.8625,Two,2.3415610739830357,1.9175
1068,Y1.0Ba2.0Cu3.0O6.6,Y123,58.9,3.8310000000000004,3.889,11.735999999999999,PRB0365719,3.86,Two,2.3620436489504297,1.9155000000000002
1069,Y1.0Ba2.0Cu3.0O6.53,Y123,54.8,3.838,3.887,11.747,PRB0365719,3.8625,Two,2.3733090651824975,1.919
1070,Y1.0Ba2.0Cu3.0O6.51,Y123,45.4,3.845,3.887,11.767999999999999,PRB0365719,3.866,Two,2.394815768898261,1.9225
1071,Y1.0Ba2.0Cu3.0O6.3,Y123,28.0,3.8510000000000004,3.883,11.789000000000001,PRB0365719,3.867,Two,2.416322472614028,1.9255000000000002
1073,Y1.0Ba2.0Cu2.73Fe0.27O7.1,Y123,69.0,3.8739999999999997,,11.7,PRB0390225,3.8739999999999997,Two,2.32517501400912,1.9369999999999998
1075,La1.85Sr0.15Cu1.0O4.0,T,37.8,3.7760000000000002,,13.237,PRB0390315,3.7760000000000002,One,2.4131073916938073,1.8880000000000001
1076,La1.85Sr0.15Cu0.995Zn0.005O4.0,T,35.1,3.7769999999999997,,13.23,PRB0390315,3.7769999999999997,One,2.4108964590999284,1.8884999999999998
1077,La1.85Sr0.15Cu0.99Zn0.01O4.0,T,30.1,3.7769999999999997,,13.23,PRB0390315,3.7769999999999997,One,2.4108964590999284,1.8884999999999998
1078,La1.85Sr0.15Cu0.985Zn0.015O4.0,T,22.1,3.778,,13.229000000000001,PRB0390315,3.778,One,2.4105806115865174,1.889
1089,Y1.0Ba2.0Cu3.0O7.0,Y123,90.0,3.826,3.886,11.671,PRB0367230,3.8560000000000003,Two,2.2954752803063982,1.913
1090,Y1.0Ba2.0Cu2.955Fe0.045O7.0,Y123,82.6,3.8560000000000003,3.8680000000000003,11.654000000000002,PRB0367230,3.862,Two,2.278065091584115,1.9280000000000002
1091,Y1.0Ba2.0Cu2.895Fe0.105O7.0,Y123,67.0,3.861,3.867,11.652000000000001,PRB0367230,3.864,Two,2.276016834087375,1.9305
1092,Y1.0Ba2.0Cu2.85Fe0.15O7.0,Y123,61.0,3.8689999999999998,3.872,11.634,PRB0367230,3.8705,Two,2.2575825166167194,1.9344999999999999
1102,Y1.0Ba2.0Cu3.0O7.0,Y123,91.25,3.83,3.89,11.68,JJP0272342,3.86,Two,2.304692439041726,1.915
1103,Y1.0Ba2.0Cu3.0S0.001O7.0,Y123,92.0,3.83,3.87,11.67,JJP0272342,3.85,Two,2.294451151558029,1.915
1104,Y1.0Ba2.0Cu3.0S0.05O7.0,Y123,93.5,3.84,3.87,11.62,JJP0272342,3.855,Two,2.243244714139542,1.92
1140,Y1.0Ba1.95Cs0.05Cu3.0O7.0,Y123,85.5,3.827,3.8760000000000003,11.632,PRB0392729,3.8515,Two,2.255534259119979,1.9135
1154,Y1.0Ba2.0Cu3.0O7.0,Y123,92.11,3.82,3.889,11.668,SSC0670057,3.8545,Two,2.2924028940612886,1.91
1155,Y0.96Tb0.04Ba2.0Cu3.0O7.0,Y123,92.01,3.819,3.889,11.677,SSC0670057,3.8539999999999996,Two,2.3016200527966166,1.9095
1156,Y0.92Tb0.08Ba2.0Cu3.0O7.0,Y123,92.01,3.82,3.889,11.672,SSC0670057,3.8545,Two,2.296499409054769,1.91
1157,Y0.88Tb0.12Ba2.0Cu3.0O7.0,Y123,92.1,3.8310000000000004,3.891,11.665999999999999,SSC0670057,3.861,Two,2.2903546365645484,1.9155000000000002
1158,Y1.0Ba2.0Cu3.0O7.0,Y123,91.06,3.822,3.888,11.681,PRL0601446,3.855,Two,2.3057165677900953,1.911
1159,Y1.0Ba2.0Cu2.97Ga0.03O7.0,Y123,90.88,3.835,3.8819999999999997,11.687000000000001,PRL0601446,3.8585,Two,2.3118613402803154,1.9175
1160,Y1.0Ba2.0Cu2.94Ga0.06O7.0,Y123,87.99,3.8510000000000004,3.8739999999999997,11.681,PRL0601446,3.8625,Two,2.3057165677900953,1.9255000000000002
1161,Y1.0Ba2.0Cu2.91Ga0.09O7.0,Y123,83.71,3.858,3.866,11.686,PRL0601446,3.862,Two,2.3108372115319447,1.929
1162,Y1.0Ba2.0Cu2.88Ga0.12O7.0,Y123,79.89,3.861,3.866,11.681,PRL0601446,3.8635,Two,2.3057165677900953,1.9305
1163,Y1.0Ba2.0Cu2.85Ga0.15O7.0,Y123,78.49,3.861,3.866,11.684000000000001,PRL0601446,3.8635,Two,2.3087889540352062,1.9305
1164,Y1.0Ba2.0Cu2.82Ga0.18O7.0,Y123,79.24,3.863,3.863,11.686,PRL0601446,3.863,Two,2.3108372115319447,1.9315
1165,Y1.0Ba2.0Cu2.79Ga0.21O7.0,Y123,76.91,3.864,3.864,11.686,PRL0601446,3.864,Two,2.3108372115319447,1.932
1166,Y1.0Ba2.0Cu2.76Ga0.24O7.0,Y123,71.79,3.865,3.865,11.683,PRL0601446,3.865,Two,2.307764825286835,1.9325
1167,Y1.0Ba2.0Cu2.73Ga0.27O7.0,Y123,67.04,3.866,3.866,11.683,PRL0601446,3.866,Two,2.307764825286835,1.933
1168,Y1.0Ba2.0Cu2.67Ga0.33O7.0,Y123,65.64,3.866,3.866,11.679,PRL0601446,3.866,Two,2.303668310293357,1.933
1169,Y1.0Ba2.0Cu2.61Ga0.39O7.0,Y123,64.8,3.865,3.865,11.677,PRL0601446,3.865,Two,2.3016200527966166,1.9325
1170,Y1.0Ba2.0Cu2.55Ga0.45O7.0,Y123,65.36,3.867,3.867,11.677,PRL0601446,3.867,Two,2.3016200527966166,1.9335
1171,Y1.0Ba2.0Cu2.4Ga0.6O7.0,Y123,63.31,3.8680000000000003,3.8680000000000003,11.675,PRL0601446,3.8680000000000003,Two,2.299571795299878,1.9340000000000002
1172,Y1.0Ba2.0Cu3.0O7.0,Y123,89.66,3.822,3.888,11.683,PRL0601446,3.855,Two,2.307764825286835,1.911
1173,Y1.0Ba2.0Cu2.97Zn0.03O7.0,Y123,78.21,3.827,3.883,11.683,PRL0601446,3.855,Two,2.307764825286835,1.9135
1174,Y1.0Ba2.0Cu2.94Zn0.06O7.0,Y123,67.04,3.8289999999999997,3.883,11.683,PRL0601446,3.8560000000000003,Two,2.307764825286835,1.9144999999999999
1175,Y1.0Ba2.0Cu2.91Zn0.09O7.0,Y123,55.87,3.8289999999999997,3.883,11.683,PRL0601446,3.8560000000000003,Two,2.307764825286835,1.9144999999999999
1176,Y1.0Ba2.0Cu2.88Zn0.12O7.0,Y123,47.02,3.8339999999999996,3.886,11.681,PRL0601446,3.86,Two,2.3057165677900953,1.9169999999999998
1177,Y1.0Ba2.0Cu2.85Zn0.15O7.0,Y123,45.53,3.833,3.883,11.681,PRL0601446,3.858,Two,2.3057165677900953,1.9165
1178,Y1.0Ba2.0Cu2.82Zn0.18O7.0,Y123,46.18,3.833,3.883,11.681,PRL0601446,3.858,Two,2.3057165677900953,1.9165
1179,Y1.0Ba2.0Cu2.885Zn0.195O7.0,Y123,32.4,3.833,3.885,11.679,PRL0601446,3.859,Two,2.303668310293357,1.9165
1180,Y1.0Ba2.0Cu2.79Zn0.21O7.0,Y123,35.2,3.8339999999999996,3.884,11.68,PRL0601446,3.859,Two,2.304692439041726,1.9169999999999998
1182,Y1.0Ba2.0Cu2.7Zn0.3O7.0,Y123,27.0,3.8369999999999997,3.89,11.686,PRL0601446,3.8635,Two,2.3108372115319447,1.9184999999999999
1282,La2.0Cu1.0O4.0,T,33.0,3.788678133597521,5.403,13.181,PRB0375916,5.3805,One,2.3954199309427744,1.8943390667987605
1391,Y1.0Ba2.0Cu3.0O7.0,Y123,91.4,3.818,3.887,11.675999999999998,PHC1520495,3.8525,Two,2.300595924048246,1.909
1392,Y1.0Ba2.0Cu2.97Fe0.03O7.0,Y123,91.2,3.825,3.885,11.683,PHC1520495,3.855,Two,2.307764825286835,1.9125
1393,Y1.0Ba2.0Cu2.94Fe0.06O7.0,Y123,89.3,3.8339999999999996,3.8810000000000002,11.681,PHC1520495,3.8575,Two,2.3057165677900953,1.9169999999999998
1394,Y1.0Ba2.0Cu2.88Fe0.12O7.0,Y123,77.3,3.863,,11.685,PHC1520495,3.863,Two,2.3098130827835752,1.9315
1413,Y1.0Ba2.0Cu3.0O7.0,Y123,91.0,3.823,3.895,11.694,PHC1560395,3.859,Two,2.3190302415189032,1.9115
1418,Y1.0Ba2.0Cu3.0O6.5,Y123,50.0,3.8339999999999996,3.873,11.738,PHC1520424,3.8535,Two,2.36409190644717,1.9169999999999998
1422,Y1.0Ba2.0Cu3.0O6.95,Y123,91.0,3.824,3.886,11.675999999999998,PHB1480442,3.855,Two,2.300595924048246,1.912
1502,Y1.0Ba2.0Cu3.0O6.29,Y123,21.9,3.842,3.872,11.767000000000001,JJP0280368,3.8569999999999998,Two,2.3937916401498938,1.921
1503,Y1.0Ba2.0Cu3.0O6.34,Y123,23.5,3.838,3.875,11.747,JJP0280368,3.8565,Two,2.3733090651824975,1.919
1504,Y1.0Ba2.0Cu3.0O6.43,Y123,26.4,3.8369999999999997,3.875,11.747,JJP0280368,3.8560000000000003,Two,2.3733090651824975,1.9184999999999999
1505,Y1.0Ba2.0Cu3.0O6.5,Y123,50.1,3.8310000000000004,3.8789999999999996,11.738,JJP0280368,3.855,Two,2.36409190644717,1.9155000000000002
1506,Y1.0Ba2.0Cu3.0O6.54,Y123,54.0,3.8310000000000004,3.8760000000000003,11.732000000000001,JJP0280368,3.8535,Two,2.357947133956953,1.9155000000000002
1507,Y1.0Ba2.0Cu3.0O6.58,Y123,56.3,3.8289999999999997,3.88,11.722999999999999,JJP0280368,3.8545,Two,2.3487299752216235,1.9144999999999999
1508,Y1.0Ba2.0Cu3.0O6.64,Y123,59.7,3.826,3.8819999999999997,11.719000000000001,JJP0280368,3.8539999999999996,Two,2.3446334602281467,1.913
1509,Y1.0Ba2.0Cu3.0O6.72,Y123,85.0,3.824,3.8810000000000002,11.707,JJP0280368,3.8525,Two,2.3323439152477095,1.912
1510,Y1.0Ba2.0Cu3.0O6.8,Y123,93.9,3.82,3.884,11.697000000000001,JJP0280368,3.852,Two,2.3221026277640124,1.91
1511,Y1.0Ba2.0Cu3.0O6.87,Y123,93.2,3.818,3.885,11.684000000000001,JJP0280368,3.8515,Two,2.3087889540352062,1.909
1530,Tl2.0Ba2.0Cu1.0O5.962999999999999,Tl2201,53.0,3.86,,23.201,PHC1570279,3.86,One,,1.93
1532,Tl2.0Ba2.0Cu1.0O6.0,Tl2201,50.0,3.8572674913726166,5.492999999999999,23.176,PHC1570279,5.473999999999998,One,,1.9286337456863083
1556,Y1.0Ba2.0Cu3.0O7.0,Y123,89.5,3.82,3.89,11.68,PHC1560761,3.855,Two,2.304692439041726,1.91
1558,Bi4.0Sr4.0Ca2.0Cu4.0O16.25,Bi2212,82.4,3.8268618997815955,,30.843000000000004,PRB0394316,5.412000000000001,Two,,1.9134309498907978
1559,Bi4.0Sr4.0Ca1.9Tm0.1Cu4.0O16.28,Bi2212,83.9,3.8226192590944765,,30.776999999999997,PRB0394316,5.4060000000000015,Two,,1.9113096295472383
1560,Bi4.0Sr4.0Ca1.8Tm0.2Cu4.0O16.38,Bi2212,83.9,3.8204979387509157,,30.738000000000003,PRB0394316,5.403,Two,,1.9102489693754579
1561,Bi4.0Sr4.0Ca1.5Tm0.5Cu4.0O16.5,Bi2212,84.3,3.8219121523132893,,30.671,PRB0394316,5.405,Two,,1.9109560761566446
1562,Bi4.0Sr4.0Ca1.0Tm1.0Cu4.0O16.67,Bi2212,37.7,3.8318116472499004,,30.451999999999998,PRB0394316,5.419,Two,,1.9159058236249502
1594,Bi1.7Pb0.3Sr2.0Ca0.7Y0.3Cu2.0O8.25,Bi2212,71.0,3.8261547930004087,5.414,30.471,PHC1650055,5.4125,Two,,1.9130773965002044
1595,Bi1.7Pb0.3Sr2.0Ca0.7Y0.3Cu2.0O8.25,Bi2212,72.0,3.824740579438035,5.4239999999999995,30.456,PHC1650055,5.4165,Two,,1.9123702897190176
1596,Bi1.7Pb0.3Sr2.0Ca0.7Y0.3Cu2.0O8.26,Bi2212,73.0,3.8233263658756624,5.4110000000000005,30.445999999999998,PHC1650055,5.409000000000002,Two,,1.9116631829378312
1609,Tl2.0Ba2.0Ca1.0Cu2.0O8.0,Tl2212,113.1,3.847,,29.43,PHC1560113,3.847,Two,,1.9235
1610,Bi2.0Sr2.0Ca1.0Cu2.0O8.0,Bi2212,85.0,3.8374685014993934,5.441,30.77,PHC1560448,5.434,Two,,1.9187342507496967
1611,Bi2.0Sr2.0Ca1.0Cu2.0O8.0,Bi2212,82.0,3.8374685014993934,5.441,30.77,PHC1560448,5.434,Two,,1.9187342507496967
1614,Bi2.0Sr1.5Ca1.5Cu2.0O8.19,Bi2212,83.0,3.8197908319697293,5.4079999999999995,30.699,PHC1650055,5.405,Two,,1.9098954159848647
1615,Bi2.0Sr1.5Ca1.5Cu2.0O8.22,Bi2212,73.0,3.81554819128261,5.4,30.635,PHC1650055,5.398,Two,,1.907774095641305
1616,Bi2.0Sr1.5Ca1.5Cu2.0O8.25,Bi2212,67.0,3.81554819128261,5.404,30.618000000000002,PHC1650055,5.4,Two,,1.907774095641305
1617,Bi2.0Sr2.0Ca1.0Cu2.0O8.0,Bi2212,83.0,3.8233263658756624,5.415,30.874000000000002,PHC1650055,5.4110000000000005,Two,,1.9116631829378312
1618,Bi2.0Sr2.0Ca1.0Cu2.0O8.0,Bi2212,68.0,3.819083725188543,5.4079999999999995,30.788,PHC1650055,5.4045000000000005,Two,,1.9095418625942715
1619,Bi2.0Sr2.0Ca1.0Cu2.0O8.0,Bi2212,64.0,3.819083725188543,5.412000000000001,30.781,PHC1650055,5.4065,Two,,1.9095418625942715
1620,Bi2.0Sr2.0Ca0.5Y0.5Cu2.0O8.33,Bi2212,40.0,3.8296903269063414,5.439,30.43,PHC1650055,5.4275,Two,,1.9148451634531707
