Repository: CompRhys/apical

# Data Guide

In all cases whilst compiling this data we have been careful to include as much meta-information as possible to allow data to be traced back to it's original sources. For SuperCon this takes the form of the SuperCon "num :" reference id and then the source publication details. For ICSD we provide the ICSD collection code.

We acknowledge the Japanese National Institute for Materials Science for maintaining the [SuperCon](https://supercon.nims.go.jp/index_en.html) database as well as FIZ Karlsruhe GmbH for maintaining [ICSD](https://www.fiz-karlsruhe.de/en/produkte-und-dienstleistungen/inorganic-crystal-structure-database-icsd).

File: processed-data/super_cleaned.csv (part 1 of 21)
num :,composition :,str3 :,tc :,lata :,latb :,latc :,refno :,author :,title :,journal :,year :,lata* :
21,Y1.0Ba1.5Ca0.5Cu3.0O7.0,Y123,82.0,3.762,3.894,11.697,SSC0721203,"G. J. BALDHA, H. H. JOSHI, K. V. RAO, R. G. KULKARNI, S. M. JOSHI, V. SKUMRYEV,",MAGNETIC PROPERTIES OF YBA1.5CA0.5CU3-O7-Z SUPERCONDUCTOR,SOLID STATE COMMUN.72(1989)1203,1989.0,3.762
37,La1.9Sr0.1Cu1.0O4.0,T,30.0,3.786,,13.220999999999998,CL19870547,"S.Kanbe, K.Kishio, K.Kitazawa, K.Fueki, H.Takagi, S.Tanaka,",Superconductivity and lattice parameters in (La1-xSrx)2CuO4-d solid solution system,"Chem.Lett., No.3 (1987)547-550",1987.0,3.786
38,La1.775Sr0.225Cu1.0O4.0,T,35.5,3.771,,13.254,CL19870547,"S.Kanbe, K.Kishio, K.Kitazawa, K.Fueki, H.Takagi, S.Tanaka,",Superconductivity and lattice parameters in (La1-xSrx)2CuO4-d solid solution system,"Chem.Lett., No.3 (1987)547-550",1987.0,3.771
39,La1.75Sr0.25Cu1.0O4.0,T,23.3,3.774,,13.267,CL19870547,"S.Kanbe, K.Kishio, K.Kitazawa, K.Fueki, H.Takagi, S.Tanaka,",Superconductivity and lattice parameters in (La1-xSrx)2CuO4-d solid solution system,"Chem.Lett., No.3 (1987)547-550",1987.0,3.774
40,La1.7Sr0.3Cu1.0O4.0,T,18.2,3.774,,13.246,CL19870547,"S.Kanbe, K.Kishio, K.Kitazawa, K.Fueki, H.Takagi, S.Tanaka,",Superconductivity and lattice parameters in (La1-xSrx)2CuO4-d solid solution system,"Chem.Lett., No.3 (1987)547-550",1987.0,3.774
41,La1.65Sr0.35Cu1.0O4.0,T,18.3,3.771,,13.258,CL19870547,"S.Kanbe, K.Kishio, K.Kitazawa, K.Fueki, H.Takagi, S.Tanaka,",Superconductivity and lattice parameters in (La1-xSrx)2CuO4-d solid solution system,"Chem.Lett., No.3 (1987)547-550",1987.0,3.771
42,La1.6Sr0.4Cu1.0O4.0,T,18.3,3.769,,13.257,CL19870547,"S.Kanbe, K.Kishio, K.Kitazawa, K.Fueki, H.Takagi, S.Tanaka,",Superconductivity and lattice parameters in (La1-xSrx)2CuO4-d solid solution system,"Chem.Lett., No.3 (1987)547-550",1987.0,3.769
43,La1.825Sr0.175Cu1.0O4.0,T,37.5,3.778,,13.243,CL19870547,"S.Kanbe, K.Kishio, K.Kitazawa, K.Fueki, H.Takagi, S.Tanaka,",Superconductivity and lattice parameters in (La1-xSrx)2CuO4-d solid solution system,"Chem.Lett., No.3 (1987)547-550",1987.0,3.778
93,La1.85Sr0.15Cu1.0O4.0,T,35.5,3.782,,13.229000000000001,CL19870547,"S.Kanbe, K.Kishio, K.Kitazawa, K.Fueki, H.Takagi, S.Tanaka,",Superconductivity and lattice parameters in (La1-xSrx)2CuO4-d solid solution system,"Chem.Lett., No.3 (1987)547-550",1987.0,3.782
122,Y1.0Ba2.0Cu2.97Fe0.03O7.0,Y123,82.0,3.822,3.891,11.67,PRB0363923,"I.FELNER, I.NOWIK, Y.YESHURUN,",EFFECTS OF SUBSTITUTION OF O BY S AND CU BY FE ON SUPERCONDUCTIVITY IN Y(1)BA(2)CU(3)O(7),"PHYS.REV.B,36(1987)3923",1987.0,3.822
125,Y1.0Ba2.0Cu3.0O7.0,Y123,90.0,3.822,3.891,11.67,PRB0363923,"I.FELNER, I.NOWIK, Y.YESHURUN,",EFFECTS OF SUBSTITUTION OF O BY S AND CU BY FE ON SUPERCONDUCTIVITY IN Y(1)BA(2)CU(3)O(7),"PHYS.REV.B,36(1987)3923",1987.0,3.822
126,Y1.0Ba2.0Cu3.0S1.0O6.0,Y123,90.0,3.855,3.9189999999999996,11.75,PRB0363923,"I.FELNER, I.NOWIK, Y.YESHURUN,",EFFECTS OF SUBSTITUTION OF O BY S AND CU BY FE ON SUPERCONDUCTIVITY IN Y(1)BA(2)CU(3)O(7),"PHYS.REV.B,36(1987)3923",1987.0,3.855
128,Y1.0Ba2.0Cu3.0O7.0,Y123,92.0,3.821,3.885,11.675999999999998,PRB0363920,"B. Domenges, B. Raveau, C. Michel, G. Heger, J. Provost, M. Hervieu,",Twins and oriented domains in the orthorhombic superconductor YBa2Cu3O7+-e,"Phys.Rev.B.,36(1987)3920",1987.0,3.821
142,Y1.0Ba2.0Cu3.0O7.0,Y123,88.8,3.83,3.89,11.71,PRL0591160,"T.K.WORTHINGTON, T.R.DINGER, W.J.GALLAGHER,",ANISOTROPIC NATURE OF HIGH-TEMPERATURE SUPERCONDUCTIVITY IN SINGLE-CRYSTAL Y(1)BA(2)CU(3)O(7-X),"PHYS.REV.LETT.,59(1987)1160",1987.0,3.83
155,Y1.0Ba2.0Cu3.0O7.0,Y123,90.0,3.8169999999999997,3.883,11.633,SSC0631149,"E.WALKER, J.-L.JORDA, K.YVON, M.FRANCOIS, P.FISHER,",STRUCTURE OF THE HIGH-TEMPERATURE SUPERCONDUCTOR BA(2)Y(1)CU(3)O(7) BY X-RAY AND NEUTRON POWDER DIFFRACTION,"SOLID STATE COMMUN.,63(1987)1149",1987.0,3.8169999999999997
180,Y1.0Ba2.0Cu3.0O7.0,Y123,91.6,3.824,3.887,11.657,PRB0368393,"E.J. McNiff, Jr, G.W. Hull, J.M. Tarascon, K.A. Delin, L.H. Greene, P. Barboux, S. Foner, T.P. Orlando, W.R. Mckinnon,",3d-metal doping of the high-temperature superconducting perovskites La-Sr-Cu-O and Y-Ba-Cu-O,"Phys.Rev.B,36(1987)8393",1987.0,3.824
183,Y1.0Ba2.0Cu2.75Ni0.25O7.0,Y123,63.9,3.819,3.886,11.657,PRB0368393,"E.J. McNiff, Jr, G.W. Hull, J.M. Tarascon, K.A. Delin, L.H. Greene, P. Barboux, S. Foner, T.P. Orlando, W.R. Mckinnon,",3d-metal doping of the high-temperature superconducting perovskites La-Sr-Cu-O and Y-Ba-Cu-O,"Phys.Rev.B,36(1987)8393",1987.0,3.819
184,Y1.0Ba2.0Cu3.0O7.0,Y123,92.0,3.8510000000000004,3.8510000000000004,11.672,PRB0368365,"B. Batlogg, D.W. Murphy, J.V. Waszczak, L.F. Schneemeyer, L.W. Rupp, N.P. Singh, R.L. Opila, T. Siegrist,",Aluminum substitution in Ba2YCu3O7,"Phys.Rev.B.,36(1987)8365",1987.0,3.8510000000000004
185,Y1.0Ba2.0Cu2.95Al0.05O7.0,Y123,88.0,3.835,3.884,11.687999999999999,PRB0368365,"B. Batlogg, D.W. Murphy, J.V. Waszczak, L.F. Schneemeyer, L.W. Rupp, N.P. Singh, R.L. Opila, T. Siegrist,",Aluminum substitution in Ba2YCu3O7,"Phys.Rev.B.,36(1987)8365",1987.0,3.835
186,Y1.0Ba2.0Cu2.9Al0.1O7.0,Y123,75.0,3.844,3.895,11.657,PRB0368365,"B. Batlogg, D.W. Murphy, J.V. Waszczak, L.F. Schneemeyer, L.W. Rupp, N.P. Singh, R.L. Opila, T. Siegrist,",Aluminum substitution in Ba2YCu3O7,"Phys.Rev.B.,36(1987)8365",1987.0,3.844
187,La1.85Sr0.15Cu1.0O4.0,T,39.3,3.7769999999999997,,13.225999999999999,PRB0368393,"E.J. McNiff, Jr, G.W. Hull, J.M. Tarascon, K.A. Delin, L.H. Greene, P. Barboux, S. Foner, T.P. Orlando, W.R. Mckinnon,",3d-metal doping of the high-temperature superconducting perovskites La-Sr-Cu-O and Y-Ba-Cu-O,"Phys.Rev.B,36(1987)8393",1987.0,3.7769999999999997
188,La1.85Sr0.15Cu0.975Ni0.025O4.0,T,22.6,3.775,,13.222000000000001,PRB0368393,"E.J. McNiff, Jr, G.W. Hull, J.M. Tarascon, K.A. Delin, L.H. Greene, P. Barboux, S. Foner, T.P. Orlando, W.R. Mckinnon,",3d-metal doping of the high-temperature superconducting perovskites La-Sr-Cu-O and Y-Ba-Cu-O,"Phys.Rev.B,36(1987)8393",1987.0,3.775
193,Y1.0Ba2.0Cu2.89Al0.11O7.0,Y123,82.0,3.847,3.8510000000000004,11.659,PRB0368365,"B. Batlogg, D.W. Murphy, J.V. Waszczak, L.F. Schneemeyer, L.W. Rupp, N.P. Singh, R.L. Opila, T. Siegrist,",Aluminum substitution in Ba2YCu3O7,"Phys.Rev.B.,36(1987)8365",1987.0,3.847
194,Y1.0Ba2.0Cu2.88Al0.12O7.0,Y123,51.0,3.855,3.859,11.684000000000001,PRB0368365,"B. Batlogg, D.W. Murphy, J.V. Waszczak, L.F. Schneemeyer, L.W. Rupp, N.P. Singh, R.L. Opila, T. Siegrist,",Aluminum substitution in Ba2YCu3O7,"Phys.Rev.B.,36(1987)8365",1987.0,3.855
195,Y1.0Ba2.0Cu2.87Al0.13O7.0,Y123,45.0,3.843,3.859,11.667,PRB0368365,"B. Batlogg, D.W. Murphy, J.V. Waszczak, L.F. Schneemeyer, L.W. Rupp, N.P. Singh, R.L. Opila, T. Siegrist,",Aluminum substitution in Ba2YCu3O7,"Phys.Rev.B.,36(1987)8365",1987.0,3.843
196,Y1.0Ba2.0Cu2.865Al0.135O7.0,Y123,45.0,3.8560000000000003,3.86,11.674000000000001,PRB0368365,"B. Batlogg, D.W. Murphy, J.V. Waszczak, L.F. Schneemeyer, L.W. Rupp, N.P. Singh, R.L. Opila, T. Siegrist,",Aluminum substitution in Ba2YCu3O7,"Phys.Rev.B.,36(1987)8365",1987.0,3.8560000000000003
197,Y1.0Ba2.0Cu2.82Al0.18O7.0,Y123,20.0,3.8539999999999996,3.8560000000000003,11.668,PRB0368365,"B. Batlogg, D.W. Murphy, J.V. Waszczak, L.F. Schneemeyer, L.W. Rupp, N.P. Singh, R.L. Opila, T. Siegrist,",Aluminum substitution in Ba2YCu3O7,"Phys.Rev.B.,36(1987)8365",1987.0,3.8539999999999996
208,Eu1.0Ba2.0Cu3.0O7.1,RE123,94.9,3.845,3.9010000000000002,11.704,PRB0360226,"E.M. Vogel, G.W. Hull, J.M. Tarascon, L.H. Greene, W.R. McKnnon,",Oxygen and rare-earth doping of the 90-K superconducting perovskite YBa2Cu3O7-x,"Phys.Rev.B,36(1987)226",1987.0,3.845
209,Gd1.0Ba2.0Cu3.0O7.08,RE123,93.8,3.84,3.8989999999999996,11.703,PRB0360226,"E.M. Vogel, G.W. Hull, J.M. Tarascon, L.H. Greene, W.R. McKnnon,",Oxygen and rare-earth doping of the 90-K superconducting perovskite YBa2Cu3O7-x,"Phys.Rev.B,36(1987)226",1987.0,3.84
210,Dy1.0Ba2.0Cu3.0O6.82,RE123,92.7,3.8280000000000003,3.889,11.668,PRB0360226,"E.M. Vogel, G.W. Hull, J.M. Tarascon, L.H. Greene, W.R. McKnnon,",Oxygen and rare-earth doping of the 90-K superconducting perovskite YBa2Cu3O7-x,"Phys.Rev.B,36(1987)226",1987.0,3.8280000000000003
211,Ho1.0Ba2.0Cu3.0O6.71,RE123,92.9,3.822,3.888,11.67,PRB0360226,"E.M. Vogel, G.W. Hull, J.M. Tarascon, L.H. Greene, W.R. McKnnon,",Oxygen and rare-earth doping of the 90-K superconducting perovskite YBa2Cu3O7-x,"Phys.Rev.B,36(1987)226",1987.0,3.822
222,Er1.0Ba2.0Cu3.0O6.82,RE123,92.4,3.815,3.885,11.659,PRB0360226,"E.M. Vogel, G.W. Hull, J.M. Tarascon, L.H. Greene, W.R. McKnnon,",Oxygen and rare-earth doping of the 90-K superconducting perovskite YBa2Cu3O7-x,"Phys.Rev.B,36(1987)226",1987.0,3.815
223,Tm1.0Ba2.0Cu3.0O6.65,RE123,92.5,3.81,3.8819999999999997,11.655999999999999,PRB0360226,"E.M. Vogel, G.W. Hull, J.M. Tarascon, L.H. Greene, W.R. McKnnon,",Oxygen and rare-earth doping of the 90-K superconducting perovskite YBa2Cu3O7-x,"Phys.Rev.B,36(1987)226",1987.0,3.81
224,Yb1.0Ba2.0Cu3.0O6.71,RE123,87.0,3.799,3.873,11.65,PRB0360226,"E.M. Vogel, G.W. Hull, J.M. Tarascon, L.H. Greene, W.R. McKnnon,",Oxygen and rare-earth doping of the 90-K superconducting perovskite YBa2Cu3O7-x,"Phys.Rev.B,36(1987)226",1987.0,3.799
226,Y1.0Ba2.0Cu3.0O6.72,Y123,93.4,3.824,3.887,11.657,PRB0360226,"E.M. Vogel, G.W. Hull, J.M. Tarascon, L.H. Greene, W.R. McKnnon,",Oxygen and rare-earth doping of the 90-K superconducting perovskite YBa2Cu3O7-x,"Phys.Rev.B,36(1987)226",1987.0,3.824
228,Nd1.0Ba2.0Cu3.0O7.16,RE123,95.3,3.855,3.9139999999999997,11.735999999999999,PRB0360226,"E.M. Vogel, G.W. Hull, J.M. Tarascon, L.H. Greene, W.R. McKnnon,",Oxygen and rare-earth doping of the 90-K superconducting perovskite YBa2Cu3O7-x,"Phys.Rev.B,36(1987)226",1987.0,3.855
229,Sm1.0Ba2.0Cu3.0O7.11,RE123,93.5,3.855,3.8989999999999996,11.720999999999998,PRB0360226,"E.M. Vogel, G.W. Hull, J.M. Tarascon, L.H. Greene, W.R. McKnnon,",Oxygen and rare-earth doping of the 90-K superconducting perovskite YBa2Cu3O7-x,"Phys.Rev.B,36(1987)226",1987.0,3.855
233,Y1.0Ba2.01Cu2.81Ni0.19O6.7,Y123,65.0,3.819,3.888,11.661,SSC0650585,"C.PAULSEN, J.L.THOLENCE, P.STROBEL,",SUPERCONDUCTING PROPERTIES OF SUBSTITUTED Y(1)BA(2)CU(3(1-X))M(3X)O(7-Z),"SOLID STATE COMMUN.,65(1988)585",1988.0,3.819
234,Y1.0Ba2.02Cu2.18Zn0.82O7.0,Y123,30.0,3.8289999999999997,3.887,11.67,SSC0650585,"C.PAULSEN, J.L.THOLENCE, P.STROBEL,",SUPERCONDUCTING PROPERTIES OF SUBSTITUTED Y(1)BA(2)CU(3(1-X))M(3X)O(7-Z),"SOLID STATE COMMUN.,65(1988)585",1988.0,3.8289999999999997
235,Y1.0Ba1.99Cu2.847Ag0.153O6.7,Y123,86.0,3.827,3.8930000000000002,11.683,SSC0650585,"C.PAULSEN, J.L.THOLENCE, P.STROBEL,",SUPERCONDUCTING PROPERTIES OF SUBSTITUTED Y(1)BA(2)CU(3(1-X))M(3X)O(7-Z),"SOLID STATE COMMUN.,65(1988)585",1988.0,3.827
236,Y1.0Ba2.0Cu2.902Pt0.098O6.4,Y123,81.0,3.82,3.886,11.675,SSC0650585,"C.PAULSEN, J.L.THOLENCE, P.STROBEL,",SUPERCONDUCTING PROPERTIES OF SUBSTITUTED Y(1)BA(2)CU(3(1-X))M(3X)O(7-Z),"SOLID STATE COMMUN.,65(1988)585",1988.0,3.82
237,Y1.0Ba2.01Cu2.7Co0.3O6.8,Y123,36.0,3.8710000000000004,,11.664000000000001,SSC0650585,"C.PAULSEN, J.L.THOLENCE, P.STROBEL,",SUPERCONDUCTING PROPERTIES OF SUBSTITUTED Y(1)BA(2)CU(3(1-X))M(3X)O(7-Z),"SOLID STATE COMMUN.,65(1988)585",1988.0,3.8710000000000004
239,Y1.01Ba2.01Cu2.906Ni0.094O6.7,Y123,71.0,3.819,3.886,11.662,SSC0650585,"C.PAULSEN, J.L.THOLENCE, P.STROBEL,",SUPERCONDUCTING PROPERTIES OF SUBSTITUTED Y(1)BA(2)CU(3(1-X))M(3X)O(7-Z),"SOLID STATE COMMUN.,65(1988)585",1988.0,3.819
240,Y1.0Ba2.0Cu2.697Mn0.303O6.9,Y123,63.0,3.8280000000000003,3.889,11.673,SSC0650585,"C.PAULSEN, J.L.THOLENCE, P.STROBEL,",SUPERCONDUCTING PROPERTIES OF SUBSTITUTED Y(1)BA(2)CU(3(1-X))M(3X)O(7-Z),"SOLID STATE COMMUN.,65(1988)585",1988.0,3.8280000000000003
241,Y1.0Ba2.0Cu2.844Fe0.156O7.0,Y123,57.0,3.863,,11.665,SSC0650585,"C.PAULSEN, J.L.THOLENCE, P.STROBEL,",SUPERCONDUCTING PROPERTIES OF SUBSTITUTED Y(1)BA(2)CU(3(1-X))M(3X)O(7-Z),"SOLID STATE COMMUN.,65(1988)585",1988.0,3.863
243,Y1.0Ba2.0Cu3.0O6.9,Y123,88.0,3.823,3.888,11.665,SSC0650585,"C.PAULSEN, J.L.THOLENCE, P.STROBEL,",SUPERCONDUCTING PROPERTIES OF SUBSTITUTED Y(1)BA(2)CU(3(1-X))M(3X)O(7-Z),"SOLID STATE COMMUN.,65(1988)585",1988.0,3.823
245,Y0.99Ba1.99Cu2.847Li0.153O6.4,Y123,62.0,3.826,3.889,11.667,SSC0650585,"C.PAULSEN, J.L.THOLENCE, P.STROBEL,",SUPERCONDUCTING PROPERTIES OF SUBSTITUTED Y(1)BA(2)CU(3(1-X))M(3X)O(7-Z),"SOLID STATE COMMUN.,65(1988)585",1988.0,3.826
246,Y1.01Ba2.03Cu2.8080000000000003Li0.192O6.6,Y123,33.0,3.8289999999999997,3.884,11.68,SSC0650585,"C.PAULSEN, J.L.THOLENCE, P.STROBEL,",SUPERCONDUCTING PROPERTIES OF SUBSTITUTED Y(1)BA(2)CU(3(1-X))M(3X)O(7-Z),"SOLID STATE COMMUN.,65(1988)585",1988.0,3.8289999999999997
272,La1.85Sr0.15Cu1.0O4.0,T,34.0,3.7760000000000002,,13.22,PRB0375132,"D.JEROME, H.J.SCHULZ, J.M.BASSAT, PH.ODIER, S.S.P.PARKIN, W.KANG,",EFFECTS OF NI-TO-CU SUBSTITUTION ON THE PROPERTIES OF THE HIGH-TC SUPERCONDUCTOR LA(1.85)SR(0.15)CU(1)O(4-Y),"PHYS.REV.B,37(1988)5132",1988.0,3.7760000000000002
273,La1.85Sr0.15Cu0.995Ni0.005O4.0,T,30.5,3.7760000000000002,,13.205,PRB0375132,"D.JEROME, H.J.SCHULZ, J.M.BASSAT, PH.ODIER, S.S.P.PARKIN, W.KANG,",EFFECTS OF NI-TO-CU SUBSTITUTION ON THE PROPERTIES OF THE HIGH-TC SUPERCONDUCTOR LA(1.85)SR(0.15)CU(1)O(4-Y),"PHYS.REV.B,37(1988)5132",1988.0,3.7760000000000002
274,La1.85Sr0.15Cu0.99Ni0.01O4.0,T,30.5,3.7769999999999997,,13.22,PRB0375132,"D.JEROME, H.J.SCHULZ, J.M.BASSAT, PH.ODIER, S.S.P.PARKIN, W.KANG,",EFFECTS OF NI-TO-CU SUBSTITUTION ON THE PROPERTIES OF THE HIGH-TC SUPERCONDUCTOR LA(1.85)SR(0.15)CU(1)O(4-Y),"PHYS.REV.B,37(1988)5132",1988.0,3.7769999999999997
275,La1.85Sr0.15Cu0.98Ni0.02O4.0,T,23.0,3.785,,13.225,PRB0375132,"D.JEROME, H.J.SCHULZ, J.M.BASSAT, PH.ODIER, S.S.P.PARKIN, W.KANG,",EFFECTS OF NI-TO-CU SUBSTITUTION ON THE PROPERTIES OF THE HIGH-TC SUPERCONDUCTOR LA(1.85)SR(0.15)CU(1)O(4-Y),"PHYS.REV.B,37(1988)5132",1988.0,3.785
293,La1.85Sr0.15Cu0.925Zn0.025O4.0,T,15.0,3.7769999999999997,,13.220999999999998,PRB0368393,"E.J. McNiff, Jr, G.W. Hull, J.M. Tarascon, K.A. Delin, L.H. Greene, P. Barboux, S. Foner, T.P. Orlando, W.R. Mckinnon,",3d-metal doping of the high-temperature superconducting perovskites La-Sr-Cu-O and Y-Ba-Cu-O,"Phys.Rev.B,36(1987)8393",1987.0,3.7769999999999997
296,Y1.0Ba2.0Cu2.841Co0.159O6.8,Y123,54.0,3.862,,11.664000000000001,SSC0650585,"C.PAULSEN, J.L.THOLENCE, P.STROBEL,",SUPERCONDUCTING PROPERTIES OF SUBSTITUTED Y(1)BA(2)CU(3(1-X))M(3X)O(7-Z),"SOLID STATE COMMUN.,65(1988)585",1988.0,3.862
297,Y1.0Ba2.01Cu2.806Cr0.194O7.3,Y123,62.0,3.8310000000000004,3.8939999999999997,11.686,SSC0650585,"C.PAULSEN, J.L.THOLENCE, P.STROBEL,",SUPERCONDUCTING PROPERTIES OF SUBSTITUTED Y(1)BA(2)CU(3(1-X))M(3X)O(7-Z),"SOLID STATE COMMUN.,65(1988)585",1988.0,3.8310000000000004
299,Y1.0Ba2.0Cu2.98Fe0.02O6.93,Y123,91.8,3.819,3.884,11.667,PRB0377458,"G.W.HULL, J.M.TARASCON, L.H.GREENE, M.EIBSCHUTZ, P.BARBOUX, P.F.MICELI, S.A.SUNSHINE,",STRUCTURAL AND PHYSICAL PROPERTIES OF THE METAL (M) SUBSTITUTED Y(1)BA(2)CU(3-X)M(X)O(7-Y) PEROVSKITE,"PHYS.REV.B,37(1988)7458",1988.0,3.819
300,Y1.0Ba2.0Cu2.95Fe0.05O6.92,Y123,91.8,3.83,3.878,11.665999999999999,PRB0377458,"G.W.HULL, J.M.TARASCON, L.H.GREENE, M.EIBSCHUTZ, P.BARBOUX, P.F.MICELI, S.A.SUNSHINE,",STRUCTURAL AND PHYSICAL PROPERTIES OF THE METAL (M) SUBSTITUTED Y(1)BA(2)CU(3-X)M(X)O(7-Y) PEROVSKITE,"PHYS.REV.B,37(1988)7458",1988.0,3.83
301,Y1.0Ba2.0Cu2.9Fe0.1O6.92,Y123,76.0,3.86,,11.683,PRB0377458,"G.W.HULL, J.M.TARASCON, L.H.GREENE, M.EIBSCHUTZ, P.BARBOUX, P.F.MICELI, S.A.SUNSHINE,",STRUCTURAL AND PHYSICAL PROPERTIES OF THE METAL (M) SUBSTITUTED Y(1)BA(2)CU(3-X)M(X)O(7-Y) PEROVSKITE,"PHYS.REV.B,37(1988)7458",1988.0,3.86
302,Y1.0Ba2.0Cu2.8Fe0.2O6.93,Y123,49.0,3.864,,11.684000000000001,PRB0377458,"G.W.HULL, J.M.TARASCON, L.H.GREENE, M.EIBSCHUTZ, P.BARBOUX, P.F.MICELI, S.A.SUNSHINE,",STRUCTURAL AND PHYSICAL PROPERTIES OF THE METAL (M) SUBSTITUTED Y(1)BA(2)CU(3-X)M(X)O(7-Y) PEROVSKITE,"PHYS.REV.B,37(1988)7458",1988.0,3.864
304,Y1.0Ba2.0Cu2.6Fe0.4O7.0,Y123,31.0,3.8710000000000004,,11.674000000000001,PRB0377458,"G.W.HULL, J.M.TARASCON, L.H.GREENE, M.EIBSCHUTZ, P.BARBOUX, P.F.MICELI, S.A.SUNSHINE,",STRUCTURAL AND PHYSICAL PROPERTIES OF THE METAL (M) SUBSTITUTED Y(1)BA(2)CU(3-X)M(X)O(7-Y) PEROVSKITE,"PHYS.REV.B,37(1988)7458",1988.0,3.8710000000000004
307,Y1.0Ba2.0Cu2.95Al0.05O6.93,Y123,91.0,3.835,3.883,11.682,PRB0377458,"G.W.HULL, J.M.TARASCON, L.H.GREENE, M.EIBSCHUTZ, P.BARBOUX, P.F.MICELI, S.A.SUNSHINE,",STRUCTURAL AND PHYSICAL PROPERTIES OF THE METAL (M) SUBSTITUTED Y(1)BA(2)CU(3-X)M(X)O(7-Y) PEROVSKITE,"PHYS.REV.B,37(1988)7458",1988.0,3.835
308,Y1.0Ba2.0Cu2.9Al0.1O6.93,Y123,92.0,3.86,3.866,11.675,PRB0377458,"G.W.HULL, J.M.TARASCON, L.H.GREENE, M.EIBSCHUTZ, P.BARBOUX, P.F.MICELI, S.A.SUNSHINE,",STRUCTURAL AND PHYSICAL PROPERTIES OF THE METAL (M) SUBSTITUTED Y(1)BA(2)CU(3-X)M(X)O(7-Y) PEROVSKITE,"PHYS.REV.B,37(1988)7458",1988.0,3.86
309,Y1.0Ba2.0Cu2.8Al0.2O6.91,Y123,85.0,3.862,,11.673,PRB0377458,"G.W.HULL, J.M.TARASCON, L.H.GREENE, M.EIBSCHUTZ, P.BARBOUX, P.F.MICELI, S.A.SUNSHINE,",STRUCTURAL AND PHYSICAL PROPERTIES OF THE METAL (M) SUBSTITUTED Y(1)BA(2)CU(3-X)M(X)O(7-Y) PEROVSKITE,"PHYS.REV.B,37(1988)7458",1988.0,3.862
310,Y1.0Ba2.0Cu2.7Al0.3O6.99,Y123,73.0,3.863,,11.672,PRB0377458,"G.W.HULL, J.M.TARASCON, L.H.GREENE, M.EIBSCHUTZ, P.BARBOUX, P.F.MICELI, S.A.SUNSHINE,",STRUCTURAL AND PHYSICAL PROPERTIES OF THE METAL (M) SUBSTITUTED Y(1)BA(2)CU(3-X)M(X)O(7-Y) PEROVSKITE,"PHYS.REV.B,37(1988)7458",1988.0,3.863
311,Y1.0Ba2.0Cu2.6Al0.4O7.0,Y123,42.0,3.863,,11.671,PRB0377458,"G.W.HULL, J.M.TARASCON, L.H.GREENE, M.EIBSCHUTZ, P.BARBOUX, P.F.MICELI, S.A.SUNSHINE,",STRUCTURAL AND PHYSICAL PROPERTIES OF THE METAL (M) SUBSTITUTED Y(1)BA(2)CU(3-X)M(X)O(7-Y) PEROVSKITE,"PHYS.REV.B,37(1988)7458",1988.0,3.863
312,Y1.0Ba2.0Cu2.9Ni0.1O6.87,Y123,55.0,3.8289999999999997,3.886,11.637,PRB0377458,"G.W.HULL, J.M.TARASCON, L.H.GREENE, M.EIBSCHUTZ, P.BARBOUX, P.F.MICELI, S.A.SUNSHINE,",STRUCTURAL AND PHYSICAL PROPERTIES OF THE METAL (M) SUBSTITUTED Y(1)BA(2)CU(3-X)M(X)O(7-Y) PEROVSKITE,"PHYS.REV.B,37(1988)7458",1988.0,3.8289999999999997
313,Y1.0Ba2.0Cu2.8Ni0.2O6.82,Y123,45.0,3.835,3.8560000000000003,11.657,PRB0377458,"G.W.HULL, J.M.TARASCON, L.H.GREENE, M.EIBSCHUTZ, P.BARBOUX, P.F.MICELI, S.A.SUNSHINE,",STRUCTURAL AND PHYSICAL PROPERTIES OF THE METAL (M) SUBSTITUTED Y(1)BA(2)CU(3-X)M(X)O(7-Y) PEROVSKITE,"PHYS.REV.B,37(1988)7458",1988.0,3.835
314,Y1.0Ba2.0Cu2.98Co0.02O6.9,Y123,93.4,3.82,3.883,11.667,PRB0377458,"G.W.HULL, J.M.TARASCON, L.H.GREENE, M.EIBSCHUTZ, P.BARBOUX, P.F.MICELI, S.A.SUNSHINE,",STRUCTURAL AND PHYSICAL PROPERTIES OF THE METAL (M) SUBSTITUTED Y(1)BA(2)CU(3-X)M(X)O(7-Y) PEROVSKITE,"PHYS.REV.B,37(1988)7458",1988.0,3.82
315,Y1.0Ba2.0Cu2.95Co0.05O6.92,Y123,94.3,3.8289999999999997,3.88,11.67,PRB0377458,"G.W.HULL, J.M.TARASCON, L.H.GREENE, M.EIBSCHUTZ, P.BARBOUX, P.F.MICELI, S.A.SUNSHINE,",STRUCTURAL AND PHYSICAL PROPERTIES OF THE METAL (M) SUBSTITUTED Y(1)BA(2)CU(3-X)M(X)O(7-Y) PEROVSKITE,"PHYS.REV.B,37(1988)7458",1988.0,3.8289999999999997
316,Y1.0Ba2.0Cu2.9Co0.1O6.82,Y123,73.0,3.861,,11.687000000000001,PRB0377458,"G.W.HULL, J.M.TARASCON, L.H.GREENE, M.EIBSCHUTZ, P.BARBOUX, P.F.MICELI, S.A.SUNSHINE,",STRUCTURAL AND PHYSICAL PROPERTIES OF THE METAL (M) SUBSTITUTED Y(1)BA(2)CU(3-X)M(X)O(7-Y) PEROVSKITE,"PHYS.REV.B,37(1988)7458",1988.0,3.861
317,Y1.0Ba2.0Cu2.8Co0.2O6.83,Y123,53.0,3.8680000000000003,,11.684000000000001,PRB0377458,"G.W.HULL, J.M.TARASCON, L.H.GREENE, M.EIBSCHUTZ, P.BARBOUX, P.F.MICELI, S.A.SUNSHINE,",STRUCTURAL AND PHYSICAL PROPERTIES OF THE METAL (M) SUBSTITUTED Y(1)BA(2)CU(3-X)M(X)O(7-Y) PEROVSKITE,"PHYS.REV.B,37(1988)7458",1988.0,3.8680000000000003
318,Y1.0Ba2.0Cu2.7Co0.3O6.88,Y123,22.0,3.872,,11.68,PRB0377458,"G.W.HULL, J.M.TARASCON, L.H.GREENE, M.EIBSCHUTZ, P.BARBOUX, P.F.MICELI, S.A.SUNSHINE,",STRUCTURAL AND PHYSICAL PROPERTIES OF THE METAL (M) SUBSTITUTED Y(1)BA(2)CU(3-X)M(X)O(7-Y) PEROVSKITE,"PHYS.REV.B,37(1988)7458",1988.0,3.872
323,Y1.0Ba2.0Cu2.7Ni0.3O6.97,Y123,40.0,3.833,3.8489999999999998,11.662,PRB0377458,"G.W.HULL, J.M.TARASCON, L.H.GREENE, M.EIBSCHUTZ, P.BARBOUX, P.F.MICELI, S.A.SUNSHINE,",STRUCTURAL AND PHYSICAL PROPERTIES OF THE METAL (M) SUBSTITUTED Y(1)BA(2)CU(3-X)M(X)O(7-Y) PEROVSKITE,"PHYS.REV.B,37(1988)7458",1988.0,3.833
324,Y1.0Ba2.0Cu2.9Zn0.1O6.81,Y123,55.0,3.819,3.888,11.682,PRB0377458,"G.W.HULL, J.M.TARASCON, L.H.GREENE, M.EIBSCHUTZ, P.BARBOUX, P.F.MICELI, S.A.SUNSHINE,",STRUCTURAL AND PHYSICAL PROPERTIES OF THE METAL (M) SUBSTITUTED Y(1)BA(2)CU(3-X)M(X)O(7-Y) PEROVSKITE,"PHYS.REV.B,37(1988)7458",1988.0,3.819
325,Y1.0Ba2.0Cu2.8Zn0.2O6.79,Y123,45.0,3.82,3.889,11.68,PRB0377458,"G.W.HULL, J.M.TARASCON, L.H.GREENE, M.EIBSCHUTZ, P.BARBOUX, P.F.MICELI, S.A.SUNSHINE,",STRUCTURAL AND PHYSICAL PROPERTIES OF THE METAL (M) SUBSTITUTED Y(1)BA(2)CU(3-X)M(X)O(7-Y) PEROVSKITE,"PHYS.REV.B,37(1988)7458",1988.0,3.82
326,Y1.0Ba2.0Cu2.7Zn0.3O6.74,Y123,45.0,3.82,3.8930000000000002,11.68,PRB0377458,"G.W.HULL, J.M.TARASCON, L.H.GREENE, M.EIBSCHUTZ, P.BARBOUX, P.F.MICELI, S.A.SUNSHINE,",STRUCTURAL AND PHYSICAL PROPERTIES OF THE METAL (M) SUBSTITUTED Y(1)BA(2)CU(3-X)M(X)O(7-Y) PEROVSKITE,"PHYS.REV.B,37(1988)7458",1988.0,3.82
327,Y1.0Ba2.0Cu3.0O6.85,Y123,92.0,3.815,3.8819999999999997,11.67,PRB0377458,"G.W.HULL, J.M.TARASCON, L.H.GREENE, M.EIBSCHUTZ, P.BARBOUX, P.F.MICELI, S.A.SUNSHINE,",STRUCTURAL AND PHYSICAL PROPERTIES OF THE METAL (M) SUBSTITUTED Y(1)BA(2)CU(3-X)M(X)O(7-Y) PEROVSKITE,"PHYS.REV.B,37(1988)7458",1988.0,3.815
352,Er1.0Ba2.0Cu3.0O7.0,RE123,90.0,3.8110000000000004,3.878,11.645999999999999,JJP0262091,"AKIO OOTA, MASATAKA OHKUBO, TATSUMI HIOKI, YOSHINOBU SASAKI, YOSHIO KIYOSHIMA,","ELECTRICAL,MAGNETIC AND SUPERCONDUCTING PROPERTIES OF THE HIGH-TC SUPERCONDUCTOR ER(1-X)YB(X)BA(2)CU(3)O(7-Z)","JJAP.LETT.,26(1987)L2091",1987.0,3.8110000000000004
353,Er0.75Yb0.25Ba2.0Cu3.0O7.0,RE123,87.6,3.8169999999999997,3.887,11.659,JJP0262091,"AKIO OOTA, MASATAKA OHKUBO, TATSUMI HIOKI, YOSHINOBU SASAKI, YOSHIO KIYOSHIMA,","ELECTRICAL,MAGNETIC AND SUPERCONDUCTING PROPERTIES OF THE HIGH-TC SUPERCONDUCTOR ER(1-X)YB(X)BA(2)CU(3)O(7-Z)","JJAP.LETT.,26(1987)L2091",1987.0,3.8169999999999997
354,Er0.62Yb0.38Ba2.0Cu3.0O7.0,RE123,88.3,3.815,3.883,11.675,JJP0262091,"AKIO OOTA, MASATAKA OHKUBO, TATSUMI HIOKI, YOSHINOBU SASAKI, YOSHIO KIYOSHIMA,","ELECTRICAL,MAGNETIC AND SUPERCONDUCTING PROPERTIES OF THE HIGH-TC SUPERCONDUCTOR ER(1-X)YB(X)BA(2)CU(3)O(7-Z)","JJAP.LETT.,26(1987)L2091",1987.0,3.815
355,Er0.5Yb0.5Ba2.0Cu3.0O7.0,RE123,89.3,3.812,3.883,11.674000000000001,JJP0262091,"AKIO OOTA, MASATAKA OHKUBO, TATSUMI HIOKI, YOSHINOBU SASAKI, YOSHIO KIYOSHIMA,","ELECTRICAL,MAGNETIC AND SUPERCONDUCTING PROPERTIES OF THE HIGH-TC SUPERCONDUCTOR ER(1-X)YB(X)BA(2)CU(3)O(7-Z)","JJAP.LETT.,26(1987)L2091",1987.0,3.812
356,Er0.37Yb0.63Ba2.0Cu3.0O7.0,RE123,87.8,3.8089999999999997,3.8789999999999996,11.664000000000001,JJP0262091,"AKIO OOTA, MASATAKA OHKUBO, TATSUMI HIOKI, YOSHINOBU SASAKI, YOSHIO KIYOSHIMA,","ELECTRICAL,MAGNETIC AND SUPERCONDUCTING PROPERTIES OF THE HIGH-TC SUPERCONDUCTOR ER(1-X)YB(X)BA(2)CU(3)O(7-Z)","JJAP.LETT.,26(1987)L2091",1987.0,3.8089999999999997
357,Er0.25Yb0.75Ba2.0Cu3.0O7.0,RE123,86.3,3.812,3.8789999999999996,11.636,JJP0262091,"AKIO OOTA, MASATAKA OHKUBO, TATSUMI HIOKI, YOSHINOBU SASAKI, YOSHIO KIYOSHIMA,","ELECTRICAL,MAGNETIC AND SUPERCONDUCTING PROPERTIES OF THE HIGH-TC SUPERCONDUCTOR ER(1-X)YB(X)BA(2)CU(3)O(7-Z)","JJAP.LETT.,26(1987)L2091",1987.0,3.812
358,Yb1.0Ba2.0Cu3.0O7.0,RE123,88.5,3.8110000000000004,3.8710000000000004,11.635,JJP0262091,"AKIO OOTA, MASATAKA OHKUBO, TATSUMI HIOKI, YOSHINOBU SASAKI, YOSHIO KIYOSHIMA,","ELECTRICAL,MAGNETIC AND SUPERCONDUCTING PROPERTIES OF THE HIGH-TC SUPERCONDUCTOR ER(1-X)YB(X)BA(2)CU(3)O(7-Z)","JJAP.LETT.,26(1987)L2091",1987.0,3.8110000000000004
379,Y1.0Ba2.0Cu3.0O7.0,Y123,92.0,3.823,3.887,11.684000000000001,JJP0261997,"KATSUKI MIYAUCHI, MASAHIKO HIRATANI, TETSUICHI KUDO, YUKIO ITO,",TETRAGONAL HIGH-TC SUPERCONDUCTOR IN THE SYSTEM BA(2)Y(CU(1-X)GA(X))(3)O(7-Z),"JJAP.LETT.,26(1987)L1997",1987.0,3.823
380,Y1.0Ba2.0Cu2.94Ga0.06O7.0,Y123,87.0,3.8480000000000003,3.8739999999999997,11.689,JJP0261997,"KATSUKI MIYAUCHI, MASAHIKO HIRATANI, TETSUICHI KUDO, YUKIO ITO,",TETRAGONAL HIGH-TC SUPERCONDUCTOR IN THE SYSTEM BA(2)Y(CU(1-X)GA(X))(3)O(7-Z),"JJAP.LETT.,26(1987)L1997",1987.0,3.8480000000000003
381,Y1.0Ba2.0Cu2.85Ga0.15O7.0,Y123,75.0,3.855,3.863,11.689,JJP0261997,"KATSUKI MIYAUCHI, MASAHIKO HIRATANI, TETSUICHI KUDO, YUKIO ITO,",TETRAGONAL HIGH-TC SUPERCONDUCTOR IN THE SYSTEM BA(2)Y(CU(1-X)GA(X))(3)O(7-Z),"JJAP.LETT.,26(1987)L1997",1987.0,3.855
382,Y1.0Ba2.0Cu2.7Ga0.3O7.0,Y123,66.0,3.861,3.866,11.696,JJP0261997,"KATSUKI MIYAUCHI, MASAHIKO HIRATANI, TETSUICHI KUDO, YUKIO ITO,",TETRAGONAL HIGH-TC SUPERCONDUCTOR IN THE SYSTEM BA(2)Y(CU(1-X)GA(X))(3)O(7-Z),"JJAP.LETT.,26(1987)L1997",1987.0,3.861
417,Y1.0Ba2.0Cu3.0O7.0,Y123,92.5,3.83,3.89,11.67,JJP0261956,"HARUHISA TOYODA, HIROSHI FUJITA, ICHIRO NAKAD, KOHICHI UEDA, KUNISUKE ASAYAMA, TAKAO KOHARA, TETUYUKI KANEKO, YASUKAGE ODA, YOSHIHIRO YAMADA,",EXPERIMENTS ON SUPERCONEDUCTING (RARE EARTH)-BA(2)CU(3)O(7-Z) DOWN TO 30 MK,"JJAP.LETT.,26(1987)L1956",1987.0,3.83
418,Nd1.0Ba2.0Cu3.0O7.0,RE123,67.0,3.812,3.907,11.741,JJP0261956,"HARUHISA TOYODA, HIROSHI FUJITA, ICHIRO NAKAD, KOHICHI UEDA, KUNISUKE ASAYAMA, TAKAO KOHARA, TETUYUKI KANEKO, YASUKAGE ODA, YOSHIHIRO YAMADA,",EXPERIMENTS ON SUPERCONEDUCTING (RARE EARTH)-BA(2)CU(3)O(7-Z) DOWN TO 30 MK,"JJAP.LETT.,26(1987)L1956",1987.0,3.812
419,Sm1.0Ba2.0Cu3.0O7.0,RE123,76.0,3.858,3.9160000000000004,11.704,JJP0261956,"HARUHISA TOYODA, HIROSHI FUJITA, ICHIRO NAKAD, KOHICHI UEDA, KUNISUKE ASAYAMA, TAKAO KOHARA, TETUYUKI KANEKO, YASUKAGE ODA, YOSHIHIRO YAMADA,",EXPERIMENTS ON SUPERCONEDUCTING (RARE EARTH)-BA(2)CU(3)O(7-Z) DOWN TO 30 MK,"JJAP.LETT.,26(1987)L1956",1987.0,3.858
420,Eu1.0Ba2.0Cu3.0O7.0,RE123,92.0,3.84,3.9,11.704,JJP0261956,"HARUHISA TOYODA, HIROSHI FUJITA, ICHIRO NAKAD, KOHICHI UEDA, KUNISUKE ASAYAMA, TAKAO KOHARA, TETUYUKI KANEKO, YASUKAGE ODA, YOSHIHIRO YAMADA,",EXPERIMENTS ON SUPERCONEDUCTING (RARE EARTH)-BA(2)CU(3)O(7-Z) DOWN TO 30 MK,"JJAP.LETT.,26(1987)L1956",1987.0,3.84
421,Gd1.0Ba2.0Cu3.0O7.0,RE123,86.0,3.843,3.898,11.717,JJP0261956,"HARUHISA TOYODA, HIROSHI FUJITA, ICHIRO NAKAD, KOHICHI UEDA, KUNISUKE ASAYAMA, TAKAO KOHARA, TETUYUKI KANEKO, YASUKAGE ODA, YOSHIHIRO YAMADA,",EXPERIMENTS ON SUPERCONEDUCTING (RARE EARTH)-BA(2)CU(3)O(7-Z) DOWN TO 30 MK,"JJAP.LETT.,26(1987)L1956",1987.0,3.843
422,Dy1.0Ba2.0Cu3.0O7.0,RE123,92.0,3.8289999999999997,3.895,11.68,JJP0261956,"HARUHISA TOYODA, HIROSHI FUJITA, ICHIRO NAKAD, KOHICHI UEDA, KUNISUKE ASAYAMA, TAKAO KOHARA, TETUYUKI KANEKO, YASUKAGE ODA, YOSHIHIRO YAMADA,",EXPERIMENTS ON SUPERCONEDUCTING (RARE EARTH)-BA(2)CU(3)O(7-Z) DOWN TO 30 MK,"JJAP.LETT.,26(1987)L1956",1987.0,3.8289999999999997
423,Ho1.0Ba2.0Cu3.0O7.0,RE123,91.0,3.824,3.89,11.664000000000001,JJP0261956,"HARUHISA TOYODA, HIROSHI FUJITA, ICHIRO NAKAD, KOHICHI UEDA, KUNISUKE ASAYAMA, TAKAO KOHARA, TETUYUKI KANEKO, YASUKAGE ODA, YOSHIHIRO YAMADA,",EXPERIMENTS ON SUPERCONEDUCTING (RARE EARTH)-BA(2)CU(3)O(7-Z) DOWN TO 30 MK,"JJAP.LETT.,26(1987)L1956",1987.0,3.824
424,Er1.0Ba2.0Cu3.0O7.0,RE123,91.0,3.8289999999999997,3.884,11.652000000000001,JJP0261956,"HARUHISA TOYODA, HIROSHI FUJITA, ICHIRO NAKAD, KOHICHI UEDA, KUNISUKE ASAYAMA, TAKAO KOHARA, TETUYUKI KANEKO, YASUKAGE ODA, YOSHIHIRO YAMADA,",EXPERIMENTS ON SUPERCONEDUCTING (RARE EARTH)-BA(2)CU(3)O(7-Z) DOWN TO 30 MK,"JJAP.LETT.,26(1987)L1956",1987.0,3.8289999999999997
425,Tm1.0Ba2.0Cu3.0O7.0,RE123,92.0,3.82,3.88,11.66,JJP0261956,"HARUHISA TOYODA, HIROSHI FUJITA, ICHIRO NAKAD, KOHICHI UEDA, KUNISUKE ASAYAMA, TAKAO KOHARA, TETUYUKI KANEKO, YASUKAGE ODA, YOSHIHIRO YAMADA,",EXPERIMENTS ON SUPERCONEDUCTING (RARE EARTH)-BA(2)CU(3)O(7-Z) DOWN TO 30 MK,"JJAP.LETT.,26(1987)L1956",1987.0,3.82
428,Y1.0Ba2.0Cu3.0HO7.0,Y123,90.0,3.822,3.892,11.67,JJP0271104,"JIRO KUNIYA, KATSUHISA USAMI, SHIN-PEI MATSUDA, TAKAHIKO KATO,",EFFECTS OF HYDROGEN ION IMPLANTATION ON SUPERCONDUCTIVITY IN Y(1)BA(2)CU(3)O(7-X),"JJAP.LETT.,27(1988)L1104",1988.0,3.822
429,Y1.0Ba2.0Cu3.0HO7.0,Y123,43.05,3.862,,11.76,JJP0271104,"JIRO KUNIYA, KATSUHISA USAMI, SHIN-PEI MATSUDA, TAKAHIKO KATO,",EFFECTS OF HYDROGEN ION IMPLANTATION ON SUPERCONDUCTIVITY IN Y(1)BA(2)CU(3)O(7-X),"JJAP.LETT.,27(1988)L1104",1988.0,3.862
441,Nd1.0Ba2.0Cu3.0O7.0,RE123,88.0,3.873,3.906,11.73,PRB0375820,"B.BARBARA, I.FELNER,",EFFECT OF SULFUR ON THE SUPERCONDUCTIVITY OF R(1)BA(2)CU(3)O(7),"PHYS.REV.B,37(1988)5820",1988.0,3.873
442,Nd1.0Ba2.0Cu3.0S1.0O6.0,RE123,69.0,3.8789999999999996,,11.69,PRB0375820,"B.BARBARA, I.FELNER,",EFFECT OF SULFUR ON THE SUPERCONDUCTIVITY OF R(1)BA(2)CU(3)O(7),"PHYS.REV.B,37(1988)5820",1988.0,3.8789999999999996
443,Nd1.0Ba2.0Cu3.0S1.0O5.0,RE123,56.0,3.897,,11.69,PRB0375820,"B.BARBARA, I.FELNER,",EFFECT OF SULFUR ON THE SUPERCONDUCTIVITY OF R(1)BA(2)CU(3)O(7),"PHYS.REV.B,37(1988)5820",1988.0,3.897
444,Eu1.0Ba2.0Cu3.0O7.0,RE123,92.0,3.821,3.884,11.61,PRB0375820,"B.BARBARA, I.FELNER,",EFFECT OF SULFUR ON THE SUPERCONDUCTIVITY OF R(1)BA(2)CU(3)O(7),"PHYS.REV.B,37(1988)5820",1988.0,3.821
445,Eu1.0Ba2.0Cu3.0S1.0O6.0,RE123,85.0,3.884,,11.65,PRB0375820,"B.BARBARA, I.FELNER,",EFFECT OF SULFUR ON THE SUPERCONDUCTIVITY OF R(1)BA(2)CU(3)O(7),"PHYS.REV.B,37(1988)5820",1988.0,3.884
446,Gd1.0Ba2.0Cu3.0O7.0,RE123,92.0,3.844,3.897,11.7,PRB0375820,"B.BARBARA, I.FELNER,",EFFECT OF SULFUR ON THE SUPERCONDUCTIVITY OF R(1)BA(2)CU(3)O(7),"PHYS.REV.B,37(1988)5820",1988.0,3.844
447,Gd1.0Ba2.0Cu3.0S1.0O6.0,RE123,92.0,3.887,3.911,11.72,PRB0375820,"B.BARBARA, I.FELNER,",EFFECT OF SULFUR ON THE SUPERCONDUCTIVITY OF R(1)BA(2)CU(3)O(7),"PHYS.REV.B,37(1988)5820",1988.0,3.887
477,Y1.0Ba2.0Cu3.0O6.9,Y123,91.0,3.846,3.883,11.661,PRB0380889,"G.V.SUBBA RAO, K.S.GIRIRAJAN, R.SRINIVASAN, V.GANESAN, VIJAYASHREE RADHAKRISHNAN,",ANOMALOUS VARIATION OF THE C LATTICE PARAMETER OF A SAMPLE OF Y(1)BA(2)CU(3)O(7-Z) THROUGH THE SUPERCONDUCTING TRANSITION,"PHYS.REV.B,38(1988)889",1988.0,3.846
478,Bi2.2Sr2.0Ca0.8Cu2.0O8.0,Bi2212,87.0,5.414,5.4179999999999975,30.89,PRB0380893,"B.BATLOGG, D.W.MURPHY, J.H.MARSHALL, J.J.KRAJEWSKI, J.V.WASZCZAK, JR., L.F.SCHNEEMEYER, L.W.RUPP, P.MARSH, R.B.VAN DOVER, R.FARROW, R.J.CAVA, R.M.FLEMING, S.A.SUNSHINE, S.H.GLARUM, S.M.ZAHURAK, S.NAKAHARA, T.SIEGRIST, W.F.PECK,",STRUCTURE AND PHYSICAL PROPERTIES OF SINGLE CRYSTALS OF THE 84-K SUPERCONDUCTOR BI(2.2)SR(2)CA(0.8)CU(2)O(8+Z),"PHYS.REV.B,38(1988)893",1988.0,3.828276113343968
479,Y1.0Ba2.0Cu2.5Ni0.5O7.0,Y123,52.3,3.82,3.883,11.647,PRB0380893,"B.BATLOGG, D.W.MURPHY, J.H.MARSHALL, J.J.KRAJEWSKI, J.V.WASZCZAK, JR., L.F.SCHNEEMEYER, L.W.RUPP, P.MARSH, R.B.VAN DOVER, R.FARROW, R.J.CAVA, R.M.FLEMING, S.A.SUNSHINE, S.H.GLARUM, S.M.ZAHURAK, S.NAKAHARA, T.SIEGRIST, W.F.PECK,",STRUCTURE AND PHYSICAL PROPERTIES OF SINGLE CRYSTALS OF THE 84-K SUPERCONDUCTOR BI(2.2)SR(2)CA(0.8)CU(2)O(8+Z),"PHYS.REV.B,38(1988)893",1988.0,3.82
481,La2.8Ba3.2Cu6.0O14.07,RE123,13.0,3.9019999999999997,,11.713,PHF0180095,"C.E.MEATS, J.R.GRASMEDER, M.T.WELLER, P.C.LANCHESTER,","SUPERCONDUCTIVITY IN THE SOLID SOLUTIONS Y(N)LA(2-N+X)BA(4-X)CU(6)O(14+Y) (N=0,1,2)","J.PHYS.F,18(1988)95",1988.0,3.9019999999999997
482,La2.6Ba3.4Cu6.0O14.06,RE123,26.0,3.903,,11.714,PHF0180095,"C.E.MEATS, J.R.GRASMEDER, M.T.WELLER, P.C.LANCHESTER,","SUPERCONDUCTIVITY IN THE SOLID SOLUTIONS Y(N)LA(2-N+X)BA(4-X)CU(6)O(14+Y) (N=0,1,2)","J.PHYS.F,18(1988)95",1988.0,3.903
483,La2.4Ba3.6Cu6.0O14.01,RE123,39.0,3.904,,11.738,PHF0180095,"C.E.MEATS, J.R.GRASMEDER, M.T.WELLER, P.C.LANCHESTER,","SUPERCONDUCTIVITY IN THE SOLID SOLUTIONS Y(N)LA(2-N+X)BA(4-X)CU(6)O(14+Y) (N=0,1,2)","J.PHYS.F,18(1988)95",1988.0,3.904
484,La2.2Ba3.8Cu6.0O13.86,RE123,52.0,3.905,,11.758,PHF0180095,"C.E.MEATS, J.R.GRASMEDER, M.T.WELLER, P.C.LANCHESTER,","SUPERCONDUCTIVITY IN THE SOLID SOLUTIONS Y(N)LA(2-N+X)BA(4-X)CU(6)O(14+Y) (N=0,1,2)","J.PHYS.F,18(1988)95",1988.0,3.905
485,La2.0Ba4.0Cu6.0O13.8,RE123,65.0,3.909,,11.78,PHF0180095,"C.E.MEATS, J.R.GRASMEDER, M.T.WELLER, P.C.LANCHESTER,","SUPERCONDUCTIVITY IN THE SOLID SOLUTIONS Y(N)LA(2-N+X)BA(4-X)CU(6)O(14+Y) (N=0,1,2)","J.PHYS.F,18(1988)95",1988.0,3.909
487,Y1.0La1.8Ba3.2Cu6.0O14.49,Y123,41.9,3.875,,11.645,PHF0180095,"C.E.MEATS, J.R.GRASMEDER, M.T.WELLER, P.C.LANCHESTER,","SUPERCONDUCTIVITY IN THE SOLID SOLUTIONS Y(N)LA(2-N+X)BA(4-X)CU(6)O(14+Y) (N=0,1,2)","J.PHYS.F,18(1988)95",1988.0,3.875
488,Y1.0La1.6Ba3.4Cu6.0O14.38,Y123,53.1,3.844,3.877,11.673,PHF0180095,"C.E.MEATS, J.R.GRASMEDER, M.T.WELLER, P.C.LANCHESTER,","SUPERCONDUCTIVITY IN THE SOLID SOLUTIONS Y(N)LA(2-N+X)BA(4-X)CU(6)O(14+Y) (N=0,1,2)","J.PHYS.F,18(1988)95",1988.0,3.844
489,Y1.0La1.4Ba3.6Cu6.0O14.2,Y123,64.0,3.873,3.8819999999999997,11.668,PHF0180095,"C.E.MEATS, J.R.GRASMEDER, M.T.WELLER, P.C.LANCHESTER,","SUPERCONDUCTIVITY IN THE SOLID SOLUTIONS Y(N)LA(2-N+X)BA(4-X)CU(6)O(14+Y) (N=0,1,2)","J.PHYS.F,18(1988)95",1988.0,3.873
490,Y1.0La1.2Ba3.8Cu6.0O14.07,Y123,70.4,3.852,3.861,11.682,PHF0180095,"C.E.MEATS, J.R.GRASMEDER, M.T.WELLER, P.C.LANCHESTER,","SUPERCONDUCTIVITY IN THE SOLID SOLUTIONS Y(N)LA(2-N+X)BA(4-X)CU(6)O(14+Y) (N=0,1,2)","J.PHYS.F,18(1988)95",1988.0,3.852
491,Y1.0La1.0Ba4.0Cu6.0O13.95,Y123,72.2,3.853,3.863,11.687000000000001,PHF0180095,"C.E.MEATS, J.R.GRASMEDER, M.T.WELLER, P.C.LANCHESTER,","SUPERCONDUCTIVITY IN THE SOLID SOLUTIONS Y(N)LA(2-N+X)BA(4-X)CU(6)O(14+Y) (N=0,1,2)","J.PHYS.F,18(1988)95",1988.0,3.853
497,Y2.0La1.0Ba3.0Cu6.0O14.17,Y123,28.0,3.84,3.8489999999999998,11.569,PHF0180095,"C.E.MEATS, J.R.GRASMEDER, M.T.WELLER, P.C.LANCHESTER,","SUPERCONDUCTIVITY IN THE SOLID SOLUTIONS Y(N)LA(2-N+X)BA(4-X)CU(6)O(14+Y) (N=0,1,2)","J.PHYS.F,18(1988)95",1988.0,3.84
498,Y2.0La0.8Ba3.2Cu6.0O14.2,Y123,46.0,3.8480000000000003,,11.567,PHF0180095,"C.E.MEATS, J.R.GRASMEDER, M.T.WELLER, P.C.LANCHESTER,","SUPERCONDUCTIVITY IN THE SOLID SOLUTIONS Y(N)LA(2-N+X)BA(4-X)CU(6)O(14+Y) (N=0,1,2)","J.PHYS.F,18(1988)95",1988.0,3.8480000000000003
499,Y2.0La0.6Ba3.4Cu6.0O14.02,Y123,60.0,3.87,,11.647,PHF0180095,"C.E.MEATS, J.R.GRASMEDER, M.T.WELLER, P.C.LANCHESTER,","SUPERCONDUCTIVITY IN THE SOLID SOLUTIONS Y(N)LA(2-N+X)BA(4-X)CU(6)O(14+Y) (N=0,1,2)","J.PHYS.F,18(1988)95",1988.0,3.87
500,Y2.0La0.4Ba3.6Cu6.0O13.91,Y123,78.0,3.812,3.8739999999999997,11.624,PHF0180095,"C.E.MEATS, J.R.GRASMEDER, M.T.WELLER, P.C.LANCHESTER,","SUPERCONDUCTIVITY IN THE SOLID SOLUTIONS Y(N)LA(2-N+X)BA(4-X)CU(6)O(14+Y) (N=0,1,2)","J.PHYS.F,18(1988)95",1988.0,3.812
501,Y2.0La0.2Ba3.8Cu6.0O13.92,Y123,93.0,3.81,3.8760000000000003,11.64,PHF0180095,"C.E.MEATS, J.R.GRASMEDER, M.T.WELLER, P.C.LANCHESTER,","SUPERCONDUCTIVITY IN THE SOLID SOLUTIONS Y(N)LA(2-N+X)BA(4-X)CU(6)O(14+Y) (N=0,1,2)","J.PHYS.F,18(1988)95",1988.0,3.81
504,Y2.0Ba4.0Cu6.0O13.9,Y123,93.0,3.8169999999999997,3.884,11.665999999999999,PHF0180095,"C.E.MEATS, J.R.GRASMEDER, M.T.WELLER, P.C.LANCHESTER,","SUPERCONDUCTIVITY IN THE SOLID SOLUTIONS Y(N)LA(2-N+X)BA(4-X)CU(6)O(14+Y) (N=0,1,2)","J.PHYS.F,18(1988)95",1988.0,3.8169999999999997
505,Y1.0Ba2.0Cu3.0O6.94,Y123,97.0,3.824,3.89,11.679,PRB0373734,"A.MANTHIRAM, J.B.GOODENOUGH, X.X.TANG,",EVIDENCE FOR PEROXIDE FORMATION IN SUPERCONDUCTING Y(1)BA(2-X)LA(X)CU(3)O(7+-Z),"PHYS.REV.B,37(1988)3734",1988.0,3.824
506,Y1.0Ba1.975La0.025Cu3.0O6.95,Y123,99.0,3.82,3.889,11.67,PRB0373734,"A.MANTHIRAM, J.B.GOODENOUGH, X.X.TANG,",EVIDENCE FOR PEROXIDE FORMATION IN SUPERCONDUCTING Y(1)BA(2-X)LA(X)CU(3)O(7+-Z),"PHYS.REV.B,37(1988)3734",1988.0,3.82
507,Y1.0Ba1.95La0.05Cu3.0O6.9,Y123,99.0,3.821,3.889,11.672,PRB0373734,"A.MANTHIRAM, J.B.GOODENOUGH, X.X.TANG,",EVIDENCE FOR PEROXIDE FORMATION IN SUPERCONDUCTING Y(1)BA(2-X)LA(X)CU(3)O(7+-Z),"PHYS.REV.B,37(1988)3734",1988.0,3.821
508,Y1.0Ba1.925La0.075Cu3.0O6.9,Y123,99.0,3.827,3.885,11.659,PRB0373734,"A.MANTHIRAM, J.B.GOODENOUGH, X.X.TANG,",EVIDENCE FOR PEROXIDE FORMATION IN SUPERCONDUCTING Y(1)BA(2-X)LA(X)CU(3)O(7+-Z),"PHYS.REV.B,37(1988)3734",1988.0,3.827
509,Y1.0Ba1.9La0.1Cu3.0O6.9,Y123,95.0,3.83,3.883,11.652999999999999,PRB0373734,"A.MANTHIRAM, J.B.GOODENOUGH, X.X.TANG,",EVIDENCE FOR PEROXIDE FORMATION IN SUPERCONDUCTING Y(1)BA(2-X)LA(X)CU(3)O(7+-Z),"PHYS.REV.B,37(1988)3734",1988.0,3.83
510,Y1.0Ba1.8La0.2Cu3.0O6.95,Y123,78.0,3.839,3.872,11.618,PRB0373734,"A.MANTHIRAM, J.B.GOODENOUGH, X.X.TANG,",EVIDENCE FOR PEROXIDE FORMATION IN SUPERCONDUCTING Y(1)BA(2-X)LA(X)CU(3)O(7+-Z),"PHYS.REV.B,37(1988)3734",1988.0,3.839
511,Y1.0Ba1.7La0.3Cu3.0O7.0,Y123,67.0,3.858,3.859,11.582,PRB0373734,"A.MANTHIRAM, J.B.GOODENOUGH, X.X.TANG,",EVIDENCE FOR PEROXIDE FORMATION IN SUPERCONDUCTING Y(1)BA(2-X)LA(X)CU(3)O(7+-Z),"PHYS.REV.B,37(1988)3734",1988.0,3.858
512,Y1.0Ba1.6La0.4Cu3.0O7.05,Y123,52.0,3.858,3.858,11.58,PRB0373734,"A.MANTHIRAM, J.B.GOODENOUGH, X.X.TANG,",EVIDENCE FOR PEROXIDE FORMATION IN SUPERCONDUCTING Y(1)BA(2-X)LA(X)CU(3)O(7+-Z),"PHYS.REV.B,37(1988)3734",1988.0,3.858
513,Y1.0Ba1.5La0.5Cu3.0O7.08,Y123,38.0,3.858,,11.572000000000001,PRB0373734,"A.MANTHIRAM, J.B.GOODENOUGH, X.X.TANG,",EVIDENCE FOR PEROXIDE FORMATION IN SUPERCONDUCTING Y(1)BA(2-X)LA(X)CU(3)O(7+-Z),"PHYS.REV.B,37(1988)3734",1988.0,3.858
536,Y1.0Ba2.0Cu3.0O7.0,Y123,92.0,3.822,3.892,11.674000000000001,PRB0382432,"B.A.AVERILL, J.F.BRINGLEY, K.M.WONG, S.J.POON, T.-M.CHEN,","SYNTHESIS AND CHARACTERIZATION OF Y(1)BA(2)(CU(1-X)M(X))(3)O(7-Z) (M=CO,NI): CRYSTAL SYMMETRY,SUPERCONDUCTIVITY,AND THE ROLE OF OXYGEN","PHYS.REV.B,38(1988)2432",1988.0,3.822
537,Y1.0Ba2.0Cu2.97Co0.03O6.96,Y123,92.0,3.824,3.889,11.677,PRB0382432,"B.A.AVERILL, J.F.BRINGLEY, K.M.WONG, S.J.POON, T.-M.CHEN,","SYNTHESIS AND CHARACTERIZATION OF Y(1)BA(2)(CU(1-X)M(X))(3)O(7-Z) (M=CO,NI): CRYSTAL SYMMETRY,SUPERCONDUCTIVITY,AND THE ROLE OF OXYGEN","PHYS.REV.B,38(1988)2432",1988.0,3.824
539,Y1.0Ba2.0Cu2.85Co0.15O7.03,Y123,65.0,3.8689999999999998,,11.700999999999999,PRB0382432,"B.A.AVERILL, J.F.BRINGLEY, K.M.WONG, S.J.POON, T.-M.CHEN,","SYNTHESIS AND CHARACTERIZATION OF Y(1)BA(2)(CU(1-X)M(X))(3)O(7-Z) (M=CO,NI): CRYSTAL SYMMETRY,SUPERCONDUCTIVITY,AND THE ROLE OF OXYGEN","PHYS.REV.B,38(1988)2432",1988.0,3.8689999999999998
540,Y1.0Ba2.0Cu2.775Co0.225O6.99,Y123,58.0,3.873,,11.647,PRB0382432,"B.A.AVERILL, J.F.BRINGLEY, K.M.WONG, S.J.POON, T.-M.CHEN,","SYNTHESIS AND CHARACTERIZATION OF Y(1)BA(2)(CU(1-X)M(X))(3)O(7-Z) (M=CO,NI): CRYSTAL SYMMETRY,SUPERCONDUCTIVITY,AND THE ROLE OF OXYGEN","PHYS.REV.B,38(1988)2432",1988.0,3.873
541,Y1.0Ba2.0Cu2.7Co0.3O7.11,Y123,36.0,3.878,,11.648,PRB0382432,"B.A.AVERILL, J.F.BRINGLEY, K.M.WONG, S.J.POON, T.-M.CHEN,","SYNTHESIS AND CHARACTERIZATION OF Y(1)BA(2)(CU(1-X)M(X))(3)O(7-Z) (M=CO,NI): CRYSTAL SYMMETRY,SUPERCONDUCTIVITY,AND THE ROLE OF OXYGEN","PHYS.REV.B,38(1988)2432",1988.0,3.878
544,Y1.0Ba2.0Cu2.94Ni0.06O7.01,Y123,85.0,3.835,3.897,11.686,PRB0382432,"B.A.AVERILL, J.F.BRINGLEY, K.M.WONG, S.J.POON, T.-M.CHEN,","SYNTHESIS AND CHARACTERIZATION OF Y(1)BA(2)(CU(1-X)M(X))(3)O(7-Z) (M=CO,NI): CRYSTAL SYMMETRY,SUPERCONDUCTIVITY,AND THE ROLE OF OXYGEN","PHYS.REV.B,38(1988)2432",1988.0,3.835
545,Y1.0Ba2.0Cu2.85Ni0.15O6.84,Y123,75.0,3.832,3.8939999999999997,11.684000000000001,PRB0382432,"B.A.AVERILL, J.F.BRINGLEY, K.M.WONG, S.J.POON, T.-M.CHEN,","SYNTHESIS AND CHARACTERIZATION OF Y(1)BA(2)(CU(1-X)M(X))(3)O(7-Z) (M=CO,NI): CRYSTAL SYMMETRY,SUPERCONDUCTIVITY,AND THE ROLE OF OXYGEN","PHYS.REV.B,38(1988)2432",1988.0,3.832
546,Y1.0Ba2.0Cu2.7Ni0.3O6.88,Y123,73.0,3.827,3.889,11.671,PRB0382432,"B.A.AVERILL, J.F.BRINGLEY, K.M.WONG, S.J.POON, T.-M.CHEN,","SYNTHESIS AND CHARACTERIZATION OF Y(1)BA(2)(CU(1-X)M(X))(3)O(7-Z) (M=CO,NI): CRYSTAL SYMMETRY,SUPERCONDUCTIVITY,AND THE ROLE OF OXYGEN","PHYS.REV.B,38(1988)2432",1988.0,3.827
547,Y1.0Ba2.0Cu2.4Ni0.6O6.94,Y123,66.0,3.822,3.88,11.61,PRB0382432,"B.A.AVERILL, J.F.BRINGLEY, K.M.WONG, S.J.POON, T.-M.CHEN,","SYNTHESIS AND CHARACTERIZATION OF Y(1)BA(2)(CU(1-X)M(X))(3)O(7-Z) (M=CO,NI): CRYSTAL SYMMETRY,SUPERCONDUCTIVITY,AND THE ROLE OF OXYGEN","PHYS.REV.B,38(1988)2432",1988.0,3.822
