Repository: CompRhys/apical

# Data Guide

In all cases whilst compiling this data we have been careful to include as much meta-information as possible to allow data to be traced back to it's original sources. For SuperCon this takes the form of the SuperCon "num :" reference id and then the source publication details. For ICSD we provide the ICSD collection code.

We acknowledge the Japanese National Institute for Materials Science for maintaining the [SuperCon](https://supercon.nims.go.jp/index_en.html) database as well as FIZ Karlsruhe GmbH for maintaining [ICSD](https://www.fiz-karlsruhe.de/en/produkte-und-dienstleistungen/inorganic-crystal-structure-database-icsd).

File: processed-data/super_cuprates.csv (part 1 of 58)
num :,composition :,str3 :,tc :,lata :,latb :,latc :,refno :,author :,title :,journal :,year :
2,Ba0.2La1.8Cu1.0O4.0,T,29.0,,,,JJP0260223,"Y.Saito, T.Noji, A.Endo, N.Matsuzaki, M.Katsumata,","Composition dependence of the high temperature superconductivity in (Ba,Sr)-La-(Hg,Ag)-Cu-O system with K2NiF4-type structure","Jpn.J.Appl.Phys., 26(1987)L223",1987.0
3,Ba0.1La1.9Ag0.1Cu0.9O4.0,T,26.0,,,,JJP0260223,"Y.Saito, T.Noji, A.Endo, N.Matsuzaki, M.Katsumata,","Composition dependence of the high temperature superconductivity in (Ba,Sr)-La-(Hg,Ag)-Cu-O system with K2NiF4-type structure","Jpn.J.Appl.Phys., 26(1987)L223",1987.0
4,Ba0.1La1.9Cu1.0O4.0,T,19.0,,,,JJP0260223,"Y.Saito, T.Noji, A.Endo, N.Matsuzaki, M.Katsumata,","Composition dependence of the high temperature superconductivity in (Ba,Sr)-La-(Hg,Ag)-Cu-O system with K2NiF4-type structure","Jpn.J.Appl.Phys., 26(1987)L223",1987.0
5,Ba0.15La1.85Cu1.0O4.0,T,22.0,,,,JJP0260223,"Y.Saito, T.Noji, A.Endo, N.Matsuzaki, M.Katsumata,","Composition dependence of the high temperature superconductivity in (Ba,Sr)-La-(Hg,Ag)-Cu-O system with K2NiF4-type structure","Jpn.J.Appl.Phys., 26(1987)L223",1987.0
6,Ba0.3La1.7Cu1.0O4.0,T,23.0,,,,JJP0260223,"Y.Saito, T.Noji, A.Endo, N.Matsuzaki, M.Katsumata,","Composition dependence of the high temperature superconductivity in (Ba,Sr)-La-(Hg,Ag)-Cu-O system with K2NiF4-type structure","Jpn.J.Appl.Phys., 26(1987)L223",1987.0
7,Ba0.5La1.5Cu1.0O4.0,T,23.0,,,,JJP0260223,"Y.Saito, T.Noji, A.Endo, N.Matsuzaki, M.Katsumata,","Composition dependence of the high temperature superconductivity in (Ba,Sr)-La-(Hg,Ag)-Cu-O system with K2NiF4-type structure","Jpn.J.Appl.Phys., 26(1987)L223",1987.0
8,Ba1.0La1.0Cu1.0O4.0,T,11.0,,,,JJP0260223,"Y.Saito, T.Noji, A.Endo, N.Matsuzaki, M.Katsumata,","Composition dependence of the high temperature superconductivity in (Ba,Sr)-La-(Hg,Ag)-Cu-O system with K2NiF4-type structure","Jpn.J.Appl.Phys., 26(1987)L223",1987.0
11,Sr0.1La1.9Cu1.0O4.0,T,33.0,,,,JJP0260223,"Y.Saito, T.Noji, A.Endo, N.Matsuzaki, M.Katsumata,","Composition dependence of the high temperature superconductivity in (Ba,Sr)-La-(Hg,Ag)-Cu-O system with K2NiF4-type structure","Jpn.J.Appl.Phys., 26(1987)L223",1987.0
12,Sr0.15La1.85Cu1.0O4.0,T,36.0,,,,JJP0260223,"Y.Saito, T.Noji, A.Endo, N.Matsuzaki, M.Katsumata,","Composition dependence of the high temperature superconductivity in (Ba,Sr)-La-(Hg,Ag)-Cu-O system with K2NiF4-type structure","Jpn.J.Appl.Phys., 26(1987)L223",1987.0
13,Sr0.2La1.8Cu1.0O4.0,T,31.0,,,,JJP0260223,"Y.Saito, T.Noji, A.Endo, N.Matsuzaki, M.Katsumata,","Composition dependence of the high temperature superconductivity in (Ba,Sr)-La-(Hg,Ag)-Cu-O system with K2NiF4-type structure","Jpn.J.Appl.Phys., 26(1987)L223",1987.0
14,Sr0.3La1.7Cu1.0O4.0,T,33.0,,,,JJP0260223,"Y.Saito, T.Noji, A.Endo, N.Matsuzaki, M.Katsumata,","Composition dependence of the high temperature superconductivity in (Ba,Sr)-La-(Hg,Ag)-Cu-O system with K2NiF4-type structure","Jpn.J.Appl.Phys., 26(1987)L223",1987.0
15,Ba0.3La1.7Hg0.3Cu0.7O4.0,T,26.0,,,,JJP0260223,"Y.Saito, T.Noji, A.Endo, N.Matsuzaki, M.Katsumata,","Composition dependence of the high temperature superconductivity in (Ba,Sr)-La-(Hg,Ag)-Cu-O system with K2NiF4-type structure","Jpn.J.Appl.Phys., 26(1987)L223",1987.0
17,Ba0.1La1.9Ag0.05Cu0.95O4.0,T,27.0,,,,JJP0260223,"Y.Saito, T.Noji, A.Endo, N.Matsuzaki, M.Katsumata,","Composition dependence of the high temperature superconductivity in (Ba,Sr)-La-(Hg,Ag)-Cu-O system with K2NiF4-type structure","Jpn.J.Appl.Phys., 26(1987)L223",1987.0
18,Ba0.1La1.9Ag0.1Cu0.9O4.0,T,27.0,,,,JJP0260223,"Y.Saito, T.Noji, A.Endo, N.Matsuzaki, M.Katsumata,","Composition dependence of the high temperature superconductivity in (Ba,Sr)-La-(Hg,Ag)-Cu-O system with K2NiF4-type structure","Jpn.J.Appl.Phys., 26(1987)L223",1987.0
19,Ba0.1La1.9Ag0.25Cu0.75O4.0,T,26.0,,,,JJP0260223,"Y.Saito, T.Noji, A.Endo, N.Matsuzaki, M.Katsumata,","Composition dependence of the high temperature superconductivity in (Ba,Sr)-La-(Hg,Ag)-Cu-O system with K2NiF4-type structure","Jpn.J.Appl.Phys., 26(1987)L223",1987.0
20,Ba0.1La1.9Ag0.5Cu0.5O4.0,T,27.0,,,,JJP0260223,"Y.Saito, T.Noji, A.Endo, N.Matsuzaki, M.Katsumata,","Composition dependence of the high temperature superconductivity in (Ba,Sr)-La-(Hg,Ag)-Cu-O system with K2NiF4-type structure","Jpn.J.Appl.Phys., 26(1987)L223",1987.0
21,Y1.0Ba1.5Ca0.5Cu3.0O7.0,Y123,82.0,3.762,3.8939999999999997,11.697000000000001,SSC0721203,"G. J. BALDHA, H. H. JOSHI, K. V. RAO, R. G. KULKARNI, S. M. JOSHI, V. SKUMRYEV,",MAGNETIC PROPERTIES OF YBA1.5CA0.5CU3-O7-Z SUPERCONDUCTOR,SOLID STATE COMMUN.72(1989)1203,1989.0
22,Ba0.15La1.85Cu1.0O4.0,T,30.0,,,,JJP0260123,"H.Takagi, S.Uchida, K.Kitazawa, S.Tanaka,",High-Tc superconductivity of La-Ba-Cu oxides. II.-Specification of the superconducting phase,"Jpn.J.Appl.Phys., 26(1987)L123",1987.0
23,La1.85Ba0.15Cu1.0O4.0,T,30.0,,,,JJP0260151,"S.Uchida, H.Takagi, K.Kitazawa, S.Tanaka,",High-Tc superconductivity of La-Ba-Cu oxides. III. Electrical resistivity measurement,"Jpn.J.Appl.Phys., 26(1987)L151",1987.0
24,La1.85Sr0.15Cu1.0O4.0,T,39.0,,,,JJP0260196,"S.Uchida, H.Takagi, S.Tanaka, K.Nakao, N.Miura, K.Kishio, K.Kitazawa, K.Fueki,",High-Tc superconductivity of La-Ba(Sr)-Cu oxides. IV Critical magnetic fields,"Jpn.J.Appl.Phys., 26(1987)L196",1987.0
37,La1.9Sr0.1Cu1.0O4.0,T,30.0,3.786,,13.220999999999998,CL19870547,"S.Kanbe, K.Kishio, K.Kitazawa, K.Fueki, H.Takagi, S.Tanaka,",Superconductivity and lattice parameters in (La1-xSrx)2CuO4-d solid solution system,"Chem.Lett., No.3 (1987)547-550",1987.0
38,La1.775Sr0.225Cu1.0O4.0,T,35.5,3.7710000000000004,,13.254000000000001,CL19870547,"S.Kanbe, K.Kishio, K.Kitazawa, K.Fueki, H.Takagi, S.Tanaka,",Superconductivity and lattice parameters in (La1-xSrx)2CuO4-d solid solution system,"Chem.Lett., No.3 (1987)547-550",1987.0
39,La1.75Sr0.25Cu1.0O4.0,T,23.3,3.7739999999999996,,13.267000000000001,CL19870547,"S.Kanbe, K.Kishio, K.Kitazawa, K.Fueki, H.Takagi, S.Tanaka,",Superconductivity and lattice parameters in (La1-xSrx)2CuO4-d solid solution system,"Chem.Lett., No.3 (1987)547-550",1987.0
40,La1.7Sr0.3Cu1.0O4.0,T,18.2,3.7739999999999996,,13.245999999999999,CL19870547,"S.Kanbe, K.Kishio, K.Kitazawa, K.Fueki, H.Takagi, S.Tanaka,",Superconductivity and lattice parameters in (La1-xSrx)2CuO4-d solid solution system,"Chem.Lett., No.3 (1987)547-550",1987.0
41,La1.65Sr0.35Cu1.0O4.0,T,18.3,3.7710000000000004,,13.258,CL19870547,"S.Kanbe, K.Kishio, K.Kitazawa, K.Fueki, H.Takagi, S.Tanaka,",Superconductivity and lattice parameters in (La1-xSrx)2CuO4-d solid solution system,"Chem.Lett., No.3 (1987)547-550",1987.0
42,La1.6Sr0.4Cu1.0O4.0,T,18.3,3.7689999999999997,,13.257,CL19870547,"S.Kanbe, K.Kishio, K.Kitazawa, K.Fueki, H.Takagi, S.Tanaka,",Superconductivity and lattice parameters in (La1-xSrx)2CuO4-d solid solution system,"Chem.Lett., No.3 (1987)547-550",1987.0
43,La1.825Sr0.175Cu1.0O4.0,T,37.5,3.778,,13.243,CL19870547,"S.Kanbe, K.Kishio, K.Kitazawa, K.Fueki, H.Takagi, S.Tanaka,",Superconductivity and lattice parameters in (La1-xSrx)2CuO4-d solid solution system,"Chem.Lett., No.3 (1987)547-550",1987.0
44,La1.85Ca0.15Cu1.0O4.0,T,20.0,,,,CL19870429,"K.Kishio, K.Kitazawa, S.Kanbe, I.Yasuda, N.Sugii, H.Takagi, S.Uchida, K.Fueki, S.Tanaka,",New high temperature superconducting oxides (La1-xSrx)2CuO4-d and (La1-xCax)2CuO4-d,"Jpn.J.Appl.Phys., 26(1987)L325",1987.0
58,La2.0Ba4.0Cu6.0O14.0,,48.0,5.545,,11.73,JJP0260615,"K.SEMBA, M.HIKITA, S.KURIHARA, S.TSURUMI, T.IWATA,",OXYGEN-DEFECT PEROVSKITE STRUCTURE WITH SUPERCONDUCTING TC ABOVE 50K IN LA-BA-CU-O COMPOUND SYSTEM,"JJAP.LETT.,26(1987)L615",1987.0
60,Y1.6Ba2.4Cu3.0O10.0,Y123,90.0,,,,JJP0260624,"A.INOUE, H.KIMURA, K.MATSUZAKI, K.MOROISHI, T.MASUMOTO,",SUPERCONDUCTIVITY ABOVE 90K IN Y-BA-CU-O COMPOUNDS AND THEIR CRITICAL CURRENT DENSITIES AT 77K,"JJAP.LETT.,26(1987)L624",1987.0
61,Y1.2Ba1.8Cu2.0O7.0,Y123,92.0,,,,JJP0260624,"A.INOUE, H.KIMURA, K.MATSUZAKI, K.MOROISHI, T.MASUMOTO,",SUPERCONDUCTIVITY ABOVE 90K IN Y-BA-CU-O COMPOUNDS AND THEIR CRITICAL CURRENT DENSITIES AT 77K,"JJAP.LETT.,26(1987)L624",1987.0
62,Y0.8Ba1.2Cu1.0O4.0,,80.0,,,,JJP0260624,"A.INOUE, H.KIMURA, K.MATSUZAKI, K.MOROISHI, T.MASUMOTO,",SUPERCONDUCTIVITY ABOVE 90K IN Y-BA-CU-O COMPOUNDS AND THEIR CRITICAL CURRENT DENSITIES AT 77K,"JJAP.LETT.,26(1987)L624",1987.0
88,Ba0.3La1.7Hg0.15Cu0.85O4.0,,28.0,,,,JJP0260223,"Y.Saito, T.Noji, A.Endo, N.Matsuzaki, M.Katsumata,","Composition dependence of the high temperature superconductivity in (Ba,Sr)-La-(Hg,Ag)-Cu-O system with K2NiF4-type structure","Jpn.J.Appl.Phys., 26(1987)L223",1987.0
89,Ba0.3La1.7Hg0.15Cu0.85O4.0,,28.0,,,,JJP0260223,"Y.Saito, T.Noji, A.Endo, N.Matsuzaki, M.Katsumata,","Composition dependence of the high temperature superconductivity in (Ba,Sr)-La-(Hg,Ag)-Cu-O system with K2NiF4-type structure","Jpn.J.Appl.Phys., 26(1987)L223",1987.0
93,La1.85Sr0.15Cu1.0O4.0,T,35.5,3.782,,13.229,CL19870547,"S.Kanbe, K.Kishio, K.Kitazawa, K.Fueki, H.Takagi, S.Tanaka,",Superconductivity and lattice parameters in (La1-xSrx)2CuO4-d solid solution system,"Chem.Lett., No.3 (1987)547-550",1987.0
95,Sr0.35La1.65Cu1.0O4.0,T,26.0,,,,JJP0260223,"Y.Saito, T.Noji, A.Endo, N.Matsuzaki, M.Katsumata,","Composition dependence of the high temperature superconductivity in (Ba,Sr)-La-(Hg,Ag)-Cu-O system with K2NiF4-type structure","Jpn.J.Appl.Phys., 26(1987)L223",1987.0
99,Lu1.8Ba0.2Cu1.0O4.0,,71.9,,,,JJP0260325,"S.Hosoya, S.Shamoto, M.Onoda, M.Sato,",High-Tc superconductivity in new oxide systems,,1987.0
100,Y0.9Ba0.1Cu1.0O4.0,,81.0,,,,JJP0260325,"S.Hosoya, S.Shamoto, M.Onoda, M.Sato,",High-Tc superconductivity in new oxide systems,,1987.0
105,Ba0.15La1.85Cu1.0O4.0,T,28.0,,,,APL0500543,"D.W.Capone II, D.G.Hinks, J.D.Jorgensen, K.Zhang,",Upper critical fields and high superconducting transition temperatures of La1.85Sr0.15CuO4 and La1.85Ba0.15CuO4,"Appl.Phys.Lett., 50(1987)543",1987.0
106,Sr0.15La1.85Cu1.0O4.0,T,34.7,,,,APL0500543,"D.W.Capone II, D.G.Hinks, J.D.Jorgensen, K.Zhang,",Upper critical fields and high superconducting transition temperatures of La1.85Sr0.15CuO4 and La1.85Ba0.15CuO4,"Appl.Phys.Lett., 50(1987)543",1987.0
108,Sr0.2La1.8Cu0.95Ti0.05O4.0,T,21.0,,,,JJP0260337,"KAZUO FUEKI, KOHJI KISHIO, KOICHI KITAZAWA, MAKOTO AOKI, NAOKI OOBA, SHIN-ICHI UCHIDA, SHOJI TANAKA, TETSUYA HASEGAWA,",HIGH TC SUPERCONDUCTIVITY OF (LA(1-X)SR(X))(2)CU(1)O(4)EFFECT OF SUBSTITUTION OF FOREIGN IONS FOR CU AND LA ON SUPERCONDUCTIVITY,"JJAP.LETT.,26(1987)L337",1987.0
109,Sr0.2La1.8Cu0.99V0.01O4.0,T,12.0,,,,JJP0260337,"KAZUO FUEKI, KOHJI KISHIO, KOICHI KITAZAWA, MAKOTO AOKI, NAOKI OOBA, SHIN-ICHI UCHIDA, SHOJI TANAKA, TETSUYA HASEGAWA,",HIGH TC SUPERCONDUCTIVITY OF (LA(1-X)SR(X))(2)CU(1)O(4)EFFECT OF SUBSTITUTION OF FOREIGN IONS FOR CU AND LA ON SUPERCONDUCTIVITY,"JJAP.LETT.,26(1987)L337",1987.0
110,Sr0.2La1.8Cu0.99Cr0.01O4.0,T,22.0,,,,JJP0260337,"KAZUO FUEKI, KOHJI KISHIO, KOICHI KITAZAWA, MAKOTO AOKI, NAOKI OOBA, SHIN-ICHI UCHIDA, SHOJI TANAKA, TETSUYA HASEGAWA,",HIGH TC SUPERCONDUCTIVITY OF (LA(1-X)SR(X))(2)CU(1)O(4)EFFECT OF SUBSTITUTION OF FOREIGN IONS FOR CU AND LA ON SUPERCONDUCTIVITY,"JJAP.LETT.,26(1987)L337",1987.0
111,Sr0.2La1.8Cu0.98Mn0.02O4.0,T,32.0,,,,JJP0260337,"KAZUO FUEKI, KOHJI KISHIO, KOICHI KITAZAWA, MAKOTO AOKI, NAOKI OOBA, SHIN-ICHI UCHIDA, SHOJI TANAKA, TETSUYA HASEGAWA,",HIGH TC SUPERCONDUCTIVITY OF (LA(1-X)SR(X))(2)CU(1)O(4)EFFECT OF SUBSTITUTION OF FOREIGN IONS FOR CU AND LA ON SUPERCONDUCTIVITY,"JJAP.LETT.,26(1987)L337",1987.0
112,Sr0.2La1.8Cu0.95Fe0.05O4.0,T,30.0,,,,JJP0260337,"KAZUO FUEKI, KOHJI KISHIO, KOICHI KITAZAWA, MAKOTO AOKI, NAOKI OOBA, SHIN-ICHI UCHIDA, SHOJI TANAKA, TETSUYA HASEGAWA,",HIGH TC SUPERCONDUCTIVITY OF (LA(1-X)SR(X))(2)CU(1)O(4)EFFECT OF SUBSTITUTION OF FOREIGN IONS FOR CU AND LA ON SUPERCONDUCTIVITY,"JJAP.LETT.,26(1987)L337",1987.0
113,Sr0.2La1.8Cu0.95Co0.05O4.0,T,16.0,,,,JJP0260337,"KAZUO FUEKI, KOHJI KISHIO, KOICHI KITAZAWA, MAKOTO AOKI, NAOKI OOBA, SHIN-ICHI UCHIDA, SHOJI TANAKA, TETSUYA HASEGAWA,",HIGH TC SUPERCONDUCTIVITY OF (LA(1-X)SR(X))(2)CU(1)O(4)EFFECT OF SUBSTITUTION OF FOREIGN IONS FOR CU AND LA ON SUPERCONDUCTIVITY,"JJAP.LETT.,26(1987)L337",1987.0
114,Sr0.2La1.8Cu0.95Ni0.05O4.0,T,21.0,,,,JJP0260337,"KAZUO FUEKI, KOHJI KISHIO, KOICHI KITAZAWA, MAKOTO AOKI, NAOKI OOBA, SHIN-ICHI UCHIDA, SHOJI TANAKA, TETSUYA HASEGAWA,",HIGH TC SUPERCONDUCTIVITY OF (LA(1-X)SR(X))(2)CU(1)O(4)EFFECT OF SUBSTITUTION OF FOREIGN IONS FOR CU AND LA ON SUPERCONDUCTIVITY,"JJAP.LETT.,26(1987)L337",1987.0
115,Sr0.2La1.8Cu0.99Zn0.01O4.0,T,29.0,,,,JJP0260337,"KAZUO FUEKI, KOHJI KISHIO, KOICHI KITAZAWA, MAKOTO AOKI, NAOKI OOBA, SHIN-ICHI UCHIDA, SHOJI TANAKA, TETSUYA HASEGAWA,",HIGH TC SUPERCONDUCTIVITY OF (LA(1-X)SR(X))(2)CU(1)O(4)EFFECT OF SUBSTITUTION OF FOREIGN IONS FOR CU AND LA ON SUPERCONDUCTIVITY,"JJAP.LETT.,26(1987)L337",1987.0
116,Pr0.1La1.7Sr0.2Cu1.0O4.0,T,36.0,,,,JJP0260337,"KAZUO FUEKI, KOHJI KISHIO, KOICHI KITAZAWA, MAKOTO AOKI, NAOKI OOBA, SHIN-ICHI UCHIDA, SHOJI TANAKA, TETSUYA HASEGAWA,",HIGH TC SUPERCONDUCTIVITY OF (LA(1-X)SR(X))(2)CU(1)O(4)EFFECT OF SUBSTITUTION OF FOREIGN IONS FOR CU AND LA ON SUPERCONDUCTIVITY,"JJAP.LETT.,26(1987)L337",1987.0
117,Nd0.1La1.7Sr0.2Cu1.0O4.0,T,35.0,,,,JJP0260337,"KAZUO FUEKI, KOHJI KISHIO, KOICHI KITAZAWA, MAKOTO AOKI, NAOKI OOBA, SHIN-ICHI UCHIDA, SHOJI TANAKA, TETSUYA HASEGAWA,",HIGH TC SUPERCONDUCTIVITY OF (LA(1-X)SR(X))(2)CU(1)O(4)EFFECT OF SUBSTITUTION OF FOREIGN IONS FOR CU AND LA ON SUPERCONDUCTIVITY,"JJAP.LETT.,26(1987)L337",1987.0
118,Sm0.1La1.7Sr0.2Cu1.0O4.0,T,32.0,,,,JJP0260337,"KAZUO FUEKI, KOHJI KISHIO, KOICHI KITAZAWA, MAKOTO AOKI, NAOKI OOBA, SHIN-ICHI UCHIDA, SHOJI TANAKA, TETSUYA HASEGAWA,",HIGH TC SUPERCONDUCTIVITY OF (LA(1-X)SR(X))(2)CU(1)O(4)EFFECT OF SUBSTITUTION OF FOREIGN IONS FOR CU AND LA ON SUPERCONDUCTIVITY,"JJAP.LETT.,26(1987)L337",1987.0
119,Gd0.1La1.7Sr0.2Cu1.0O4.0,T,30.0,,,,JJP0260337,"KAZUO FUEKI, KOHJI KISHIO, KOICHI KITAZAWA, MAKOTO AOKI, NAOKI OOBA, SHIN-ICHI UCHIDA, SHOJI TANAKA, TETSUYA HASEGAWA,",HIGH TC SUPERCONDUCTIVITY OF (LA(1-X)SR(X))(2)CU(1)O(4)EFFECT OF SUBSTITUTION OF FOREIGN IONS FOR CU AND LA ON SUPERCONDUCTIVITY,"JJAP.LETT.,26(1987)L337",1987.0
120,Y1.0Ba2.0Cu2.85Fe0.15O7.0,Y123,51.0,,,,PRB0363923,"I.FELNER, I.NOWIK, Y.YESHURUN,",EFFECTS OF SUBSTITUTION OF O BY S AND CU BY FE ON SUPERCONDUCTIVITY IN Y(1)BA(2)CU(3)O(7),"PHYS.REV.B,36(1987)3923",1987.0
121,Y1.0Ba2.0Cu2.7Fe0.3O7.0,Y123,33.0,,,,PRB0363923,"I.FELNER, I.NOWIK, Y.YESHURUN,",EFFECTS OF SUBSTITUTION OF O BY S AND CU BY FE ON SUPERCONDUCTIVITY IN Y(1)BA(2)CU(3)O(7),"PHYS.REV.B,36(1987)3923",1987.0
122,Y1.0Ba2.0Cu2.97Fe0.03O7.0,Y123,82.0,3.822,3.891,11.67,PRB0363923,"I.FELNER, I.NOWIK, Y.YESHURUN,",EFFECTS OF SUBSTITUTION OF O BY S AND CU BY FE ON SUPERCONDUCTIVITY IN Y(1)BA(2)CU(3)O(7),"PHYS.REV.B,36(1987)3923",1987.0
123,Y1.0Ba2.0Cu2.94Fe0.06O7.0,Y123,60.0,,,,PRB0363923,"I.FELNER, I.NOWIK, Y.YESHURUN,",EFFECTS OF SUBSTITUTION OF O BY S AND CU BY FE ON SUPERCONDUCTIVITY IN Y(1)BA(2)CU(3)O(7),"PHYS.REV.B,36(1987)3923",1987.0
124,Y1.0Ba2.0Cu2.88Fe0.12O7.0,Y123,54.0,,,,PRB0363923,"I.FELNER, I.NOWIK, Y.YESHURUN,",EFFECTS OF SUBSTITUTION OF O BY S AND CU BY FE ON SUPERCONDUCTIVITY IN Y(1)BA(2)CU(3)O(7),"PHYS.REV.B,36(1987)3923",1987.0
125,Y1.0Ba2.0Cu3.0O7.0,Y123,90.0,3.822,3.891,11.67,PRB0363923,"I.FELNER, I.NOWIK, Y.YESHURUN,",EFFECTS OF SUBSTITUTION OF O BY S AND CU BY FE ON SUPERCONDUCTIVITY IN Y(1)BA(2)CU(3)O(7),"PHYS.REV.B,36(1987)3923",1987.0
126,Y1.0Ba2.0Cu3.0S1.0O6.0,Y123,90.0,3.855,3.919,11.75,PRB0363923,"I.FELNER, I.NOWIK, Y.YESHURUN,",EFFECTS OF SUBSTITUTION OF O BY S AND CU BY FE ON SUPERCONDUCTIVITY IN Y(1)BA(2)CU(3)O(7),"PHYS.REV.B,36(1987)3923",1987.0
127,Y1.0Ba2.0Cu3.0Cl1.0O6.0,Y123,72.0,,,,PRB0363923,"I.FELNER, I.NOWIK, Y.YESHURUN,",EFFECTS OF SUBSTITUTION OF O BY S AND CU BY FE ON SUPERCONDUCTIVITY IN Y(1)BA(2)CU(3)O(7),"PHYS.REV.B,36(1987)3923",1987.0
128,Y1.0Ba2.0Cu3.0O7.0,Y123,92.0,3.821,3.885,11.675999999999998,PRB0363920,"B. Domenges, B. Raveau, C. Michel, G. Heger, J. Provost, M. Hervieu,",Twins and oriented domains in the orthorhombic superconductor YBa2Cu3O7+-e,"Phys.Rev.B.,36(1987)3920",1987.0
129,Y1.0Ba2.0Cu3.0O7.0,Y123,93.0,,,,PRB0363917,"D.E.SWETS, D.T.MORELLI, J.HEREMANS,",THERMAL CONDUCTIVITY OF SUPERCONDUCTIVE Y-BA-CU-O,"PHYS.REV.B,36(1987)3917",1987.0
130,Y1.0Ba2.0Cu3.0O7.0,Y123,92.0,,,,PRB0363913,"D.E.PETERSON, E.ZIRNGIEBL, G.GRUNER, G.L.WELLS, J.D.THOMPSON, J.R.COOPER, R.B.SCHWARZ, R.S.KWOK, S-W.CHEONG, S.E.BROWN, Z.FISK,",NORMAL-STATE PROPERTIES OF A(1)BA(2)CU(3)O(7-Y) COMPOUNDS(A=Y AND GD):ELECTRON-ELECTRON CORRELATIONS,"PHYS.REV.B,36(1987)3913",1987.0
131,Gd1.0Ba2.0Cu3.0O7.0,Y123,94.5,,,,PRB0363913,"D.E.PETERSON, E.ZIRNGIEBL, G.GRUNER, G.L.WELLS, J.D.THOMPSON, J.R.COOPER, R.B.SCHWARZ, R.S.KWOK, S-W.CHEONG, S.E.BROWN, Z.FISK,",NORMAL-STATE PROPERTIES OF A(1)BA(2)CU(3)O(7-Y) COMPOUNDS(A=Y AND GD):ELECTRON-ELECTRON CORRELATIONS,"PHYS.REV.B,36(1987)3913",1987.0
133,La1.85Sr0.15Cu1.0O4.0,T,36.0,,,,PRB0364003,"G. Collin, M. Oussena, M. Ribault, S. Senoussi,",Critical fields and the critical current density of La1.85Sr0.15CuO4,"Phys.Rev.B.,36(1987)4003",1987.0
134,Y1.0Ba2.0Cu3.0O7.0,Y123,91.85,,,,PRB0363990,"A. Zettl, L.C. Bourne, Marvin L. Cohen, T.W. Barbee III,",Complete absence of isotope effect in YBa2Cu3O7: Consequences for phonon-mediated superconductivity,"Phys.Rev.B,36(1987)3990",1987.0
135,Y1.0Ba2.0Cu3.0O7.0,Y123,91.95,,,,PRB0363990,"A. Zettl, L.C. Bourne, Marvin L. Cohen, T.W. Barbee III,",Complete absence of isotope effect in YBa2Cu3O7: Consequences for phonon-mediated superconductivity,"Phys.Rev.B,36(1987)3990",1987.0
136,Y1.0Ba2.0Cu3.0O7.0,Y123,89.7,,,,PRB0363990,"A. Zettl, L.C. Bourne, Marvin L. Cohen, T.W. Barbee III,",Complete absence of isotope effect in YBa2Cu3O7: Consequences for phonon-mediated superconductivity,"Phys.Rev.B,36(1987)3990",1987.0
137,Y1.0Ba2.0Cu3.0O7.0,Y123,89.9,,,,PRB0363990,"A. Zettl, L.C. Bourne, Marvin L. Cohen, T.W. Barbee III,",Complete absence of isotope effect in YBa2Cu3O7: Consequences for phonon-mediated superconductivity,"Phys.Rev.B,36(1987)3990",1987.0
138,Ho1.0Ba2.0Cu3.0O8.0,Y123,85.0,,,,JPC0200669,"A.N.DAS, A.PODDAR, B.GHOSH, P.CHOUDHURY, P.MANDAL,",SUPERCONDUCTIVITY IN Y(0.1)GD(0.9)BA(2)CU(3)O(8-Z) AND HO(1)BA(2)CU(3)O(8-Z) SYSTEMS,"J.PHYS.C,20(1987)669",1987.0
139,Y0.1Gd0.9Ba2.0Cu3.0O8.0,Y123,90.5,,,,JPC0200669,"A.N.DAS, A.PODDAR, B.GHOSH, P.CHOUDHURY, P.MANDAL,",SUPERCONDUCTIVITY IN Y(0.1)GD(0.9)BA(2)CU(3)O(8-Z) AND HO(1)BA(2)CU(3)O(8-Z) SYSTEMS,"J.PHYS.C,20(1987)669",1987.0
141,Y1.0Ba2.0Cu3.0O7.0,Y123,130.0,,,,PRL0591468,"R.N.BHARGAVA, S.P.HERKO, W.N.OSBORNE,",IMPROVED HIGH-TC SUPERCONDUCTORS,"PHYS.REV.LETT.,59(1987)1468",1987.0
142,Y1.0Ba2.0Cu3.0O7.0,Y123,88.8,3.83,3.89,11.71,PRL0591160,"T.K.WORTHINGTON, T.R.DINGER, W.J.GALLAGHER,",ANISOTROPIC NATURE OF HIGH-TEMPERATURE SUPERCONDUCTIVITY IN SINGLE-CRYSTAL Y(1)BA(2)CU(3)O(7-X),"PHYS.REV.LETT.,59(1987)1160",1987.0
144,Y1.0Ba2.0Cu3.0O7.0,Y123,90.0,,,,JPF0170261,"D.P.ALMOND, E.F.LAMBSON, G.A.SAUNDERS, WANG HONG,",ULTRASONIC ATTENUATION IN THE HIGH-TC SUPERCONDUCTOR Y(1)BA(2)CU(3)O(7-Z),"J.PHYS.F,17(1987)261",1987.0
145,Y1.0Ba2.0Cu3.0O7.0,Y123,85.5,,,,JPF0170243,"Chen Haoming, He Yusheng, Lin Sihan, Lou Yongming, Xiang Jiong, Zhang Baiwen,",Ultrasonic investigation of lattice instability and superconductivivty in high-Tc systems,J.Phys.F:Met.Phys.17(1987)L243-L248,1987.0
146,Y3.0Ba5.0Cu4.0Nb1.0O18.0,,77.3,,,,JPF0170243,"Chen Haoming, He Yusheng, Lin Sihan, Lou Yongming, Xiang Jiong, Zhang Baiwen,",Ultrasonic investigation of lattice instability and superconductivivty in high-Tc systems,J.Phys.F:Met.Phys.17(1987)L243-L248,1987.0
147,Y1.0Ba2.0Cu3.0O7.0,Y123,90.0,,,,PRL0591768,"A.W.KLEINSASSER, D.KAISER, F.HOLTZBERG, S.W.TOZER, T.PENNEY,",MEASUREMENT OF ANISOTROPIC RESISTIVITY AND HALL CONSTANT FOR SINGLE-CRYSTAL Y(1)BA(2)CU(3)O(7-X),"PHYS.REV.LETT.,59(1987)1768",1987.0
150,Sm0.33Ba0.67Cu1.0O7.0,,86.4,,,,SSC0631125,"CAO NING, CHANG YINGCHUAN, CHEN XICHEN, DUAN ZHANGRO, FAN HUI, GUAN WEIYAN, HOU DESEN, LIU JINXIANG, RAN QIZE, SHAO XIUYU, ZHENG JIAQI,",THE HIGH-TC SUPERCONDUCTIVITY IN SM(X)BA(1-X)CU(1)O(3-Y) COMPOUND SYSTEM,"SOLID STATE COMMUN.,63(1987)1125",1987.0
155,Y1.0Ba2.0Cu3.0O7.0,Y123,90.0,3.817,3.883,11.633,SSC0631149,"E.WALKER, J.-L.JORDA, K.YVON, M.FRANCOIS, P.FISHER,",STRUCTURE OF THE HIGH-TEMPERATURE SUPERCONDUCTOR BA(2)Y(1)CU(3)O(7) BY X-RAY AND NEUTRON POWDER DIFFRACTION,"SOLID STATE COMMUN.,63(1987)1149",1987.0
156,Y1.0Ba2.0Cu3.0O9.0,,92.0,3.818,3.889,11.694,SSC0631129,"CHIN LIN, CHONG-DE WEI, CUO LU, GUO-ZHONG LI, JIAN LAN, SUN-QI FENG, YUN-XI SUN, ZI-ZHAO GAN, ZUN-XIAO LIU,",MAGNETIC PROPERTIES OF THE HIGH-TC SUPERCONDUCTOR Y(1)BA(2)CU(3)O(9-X),"SOLID STATE COMMUN.,63(1987)1129",1987.0
158,Bi2.0Sr2.0Cu2.0O7.0,,22.0,5.32,26.6,48.8,ZPS0680421,"A.GRANDIN, B.RAVEAU, C.MICHEL, F.DESLANDES, J.PROVOST, M.HERVIEU, M.M.BOREL,",SUPERCONDUCTIVITY IN THE BI-SR-CU-O SYSTEM,"Z.PHYS.B:CONDENSED MATTER,68(1987)421",1987.0
164,Y1.0Ba2.0Cu3.0O6.9,Y123,95.0,,,,JJP0261859,"Masayasu ISHIKAWA, Tadashi SUGANO, Toshiro TAKABATAKE,",Dependence of Magnetic Susceptibility of Ba2YCu3O7-x on the Oxygen Defect Concentration,"Jpn.J.Appl.Phys.,26(1987)L1859-L1861",1987.0
180,Y1.0Ba2.0Cu3.0O7.0,Y123,91.6,3.824,3.887,11.657,PRB0368393,"E.J. McNiff, Jr, G.W. Hull, J.M. Tarascon, K.A. Delin, L.H. Greene, P. Barboux, S. Foner, T.P. Orlando, W.R. Mckinnon,",3d-metal doping of the high-temperature superconducting perovskites La-Sr-Cu-O and Y-Ba-Cu-O,"Phys.Rev.B,36(1987)8393",1987.0
183,Y1.0Ba2.0Cu2.75Ni0.25O7.0,Y123,63.9,3.819,3.886,11.657,PRB0368393,"E.J. McNiff, Jr, G.W. Hull, J.M. Tarascon, K.A. Delin, L.H. Greene, P. Barboux, S. Foner, T.P. Orlando, W.R. Mckinnon,",3d-metal doping of the high-temperature superconducting perovskites La-Sr-Cu-O and Y-Ba-Cu-O,"Phys.Rev.B,36(1987)8393",1987.0
184,Y1.0Ba2.0Cu3.0O7.0,Y123,92.0,3.851,3.851,11.672,PRB0368365,"B. Batlogg, D.W. Murphy, J.V. Waszczak, L.F. Schneemeyer, L.W. Rupp, N.P. Singh, R.L. Opila, T. Siegrist,",Aluminum substitution in Ba2YCu3O7,"Phys.Rev.B.,36(1987)8365",1987.0
185,Y1.0Ba2.0Cu2.95Al0.05O7.0,Y123,88.0,3.835,3.884,11.688,PRB0368365,"B. Batlogg, D.W. Murphy, J.V. Waszczak, L.F. Schneemeyer, L.W. Rupp, N.P. Singh, R.L. Opila, T. Siegrist,",Aluminum substitution in Ba2YCu3O7,"Phys.Rev.B.,36(1987)8365",1987.0
186,Y1.0Ba2.0Cu2.9Al0.1O7.0,Y123,75.0,3.844,3.895,11.657,PRB0368365,"B. Batlogg, D.W. Murphy, J.V. Waszczak, L.F. Schneemeyer, L.W. Rupp, N.P. Singh, R.L. Opila, T. Siegrist,",Aluminum substitution in Ba2YCu3O7,"Phys.Rev.B.,36(1987)8365",1987.0
187,La1.85Sr0.15Cu1.0O4.0,T,39.3,3.777,,13.226,PRB0368393,"E.J. McNiff, Jr, G.W. Hull, J.M. Tarascon, K.A. Delin, L.H. Greene, P. Barboux, S. Foner, T.P. Orlando, W.R. Mckinnon,",3d-metal doping of the high-temperature superconducting perovskites La-Sr-Cu-O and Y-Ba-Cu-O,"Phys.Rev.B,36(1987)8393",1987.0
188,La1.85Sr0.15Cu0.975Ni0.025O4.0,T,22.6,3.775,,13.222,PRB0368393,"E.J. McNiff, Jr, G.W. Hull, J.M. Tarascon, K.A. Delin, L.H. Greene, P. Barboux, S. Foner, T.P. Orlando, W.R. Mckinnon,",3d-metal doping of the high-temperature superconducting perovskites La-Sr-Cu-O and Y-Ba-Cu-O,"Phys.Rev.B,36(1987)8393",1987.0
193,Y1.0Ba2.0Cu2.89Al0.11O7.0,Y123,82.0,3.847,3.851,11.659,PRB0368365,"B. Batlogg, D.W. Murphy, J.V. Waszczak, L.F. Schneemeyer, L.W. Rupp, N.P. Singh, R.L. Opila, T. Siegrist,",Aluminum substitution in Ba2YCu3O7,"Phys.Rev.B.,36(1987)8365",1987.0
194,Y1.0Ba2.0Cu2.88Al0.12O7.0,Y123,51.0,3.855,3.859,11.684,PRB0368365,"B. Batlogg, D.W. Murphy, J.V. Waszczak, L.F. Schneemeyer, L.W. Rupp, N.P. Singh, R.L. Opila, T. Siegrist,",Aluminum substitution in Ba2YCu3O7,"Phys.Rev.B.,36(1987)8365",1987.0
195,Y1.0Ba2.0Cu2.87Al0.13O7.0,Y123,45.0,3.843,3.859,11.667,PRB0368365,"B. Batlogg, D.W. Murphy, J.V. Waszczak, L.F. Schneemeyer, L.W. Rupp, N.P. Singh, R.L. Opila, T. Siegrist,",Aluminum substitution in Ba2YCu3O7,"Phys.Rev.B.,36(1987)8365",1987.0
196,Y1.0Ba2.0Cu2.865Al0.135O7.0,Y123,45.0,3.856,3.86,11.674,PRB0368365,"B. Batlogg, D.W. Murphy, J.V. Waszczak, L.F. Schneemeyer, L.W. Rupp, N.P. Singh, R.L. Opila, T. Siegrist,",Aluminum substitution in Ba2YCu3O7,"Phys.Rev.B.,36(1987)8365",1987.0
197,Y1.0Ba2.0Cu2.82Al0.18O7.0,Y123,20.0,3.854,3.856,11.668,PRB0368365,"B. Batlogg, D.W. Murphy, J.V. Waszczak, L.F. Schneemeyer, L.W. Rupp, N.P. Singh, R.L. Opila, T. Siegrist,",Aluminum substitution in Ba2YCu3O7,"Phys.Rev.B.,36(1987)8365",1987.0
199,Y1.0Ba2.0Cu3.0O7.0,Y123,92.4,,,,PRB0368329,"J.E. Tkaczyk, J.S. Moodera, P.M. Tedrow,",High-magnetic-field study of superconducting YBa2Cu3O7-delta,"Phys.Rev.B,36(1987)8329",1987.0
200,Y1.0Ba2.0Cu3.0O6.8,Y123,91.6,,,,PRB0368786,"A.ZANGVIL, D.M.GINSBERG, J.CHEN, J.J.FREEMAN, T.A.FRIEDMANN,",LOW-TEMPERATURE THERMAL CONDUCTIVITY OF Y(1)BA(2)CU(3)O(7-Z),"PHYS.REV.B,36(1987)8786",1987.0
201,Er1.0Ba2.0Cu3.0O7.0,Y123,86.0,,,,PRB0368791,"H.C. Ku, H.D. Yang, P. Klavins, R.N. Shelton,",Magnetic ordering and magnetization in the high-temperature superconductor ErBa2Cu3O7-delta,"Phys.Rev.B,36(1987)8791",1987.0
202,Y1.0Ba2.0Cu3.0H0.14O7.0,Y123,92.5,,,,PRB0368798,"A.R.MOODENBAUGH, C.Y.YANG, J.J.REILLY, M.SUENAGA, S.M.HEALD, T.SKOTHEIM, X.-Q.YANG,",SUPERCONDUCTING H(X)Y(1)BA(2)CU(3)O(7): THE ROLE OF H,"PHYS.REV.B,36(1987)8798",1987.0
203,Y1.0Ba2.0Cu3.0H0.48O7.0,Y123,93.6,,,,PRB0368798,"A.R.MOODENBAUGH, C.Y.YANG, J.J.REILLY, M.SUENAGA, S.M.HEALD, T.SKOTHEIM, X.-Q.YANG,",SUPERCONDUCTING H(X)Y(1)BA(2)CU(3)O(7): THE ROLE OF H,"PHYS.REV.B,36(1987)8798",1987.0
204,Y1.0Ba2.0Cu3.0H1.0O7.0,Y123,93.2,,,,PRB0368798,"A.R.MOODENBAUGH, C.Y.YANG, J.J.REILLY, M.SUENAGA, S.M.HEALD, T.SKOTHEIM, X.-Q.YANG,",SUPERCONDUCTING H(X)Y(1)BA(2)CU(3)O(7): THE ROLE OF H,"PHYS.REV.B,36(1987)8798",1987.0
207,Y1.0Ba2.0Cu3.0O9.0,Y123,90.0,,,,PRB0368802,"BAI-CAI MIAO, HONG-JUAN YE, WEI LU, XUE-CHU SHEN, YI-MING CAI, YONG-JIA QIAN, ZHI-YI YU,",SUPERCONDUCTING ENERGY GAP OF Y(1)BA(2)CU(3)O(9-Z) MEASURED BY FAR-INFRARED REFLECTION,"PHYS.REV.B,36(1987)8802",1987.0
208,Eu1.0Ba2.0Cu3.0O7.1,Y123,94.9,3.845,3.901,11.704,PRB0360226,"E.M. Vogel, G.W. Hull, J.M. Tarascon, L.H. Greene, W.R. McKnnon,",Oxygen and rare-earth doping of the 90-K superconducting perovskite YBa2Cu3O7-x,"Phys.Rev.B,36(1987)226",1987.0
209,Gd1.0Ba2.0Cu3.0O7.08,Y123,93.8,3.84,3.899,11.703,PRB0360226,"E.M. Vogel, G.W. Hull, J.M. Tarascon, L.H. Greene, W.R. McKnnon,",Oxygen and rare-earth doping of the 90-K superconducting perovskite YBa2Cu3O7-x,"Phys.Rev.B,36(1987)226",1987.0
210,Dy1.0Ba2.0Cu3.0O6.82,Y123,92.7,3.828,3.889,11.668,PRB0360226,"E.M. Vogel, G.W. Hull, J.M. Tarascon, L.H. Greene, W.R. McKnnon,",Oxygen and rare-earth doping of the 90-K superconducting perovskite YBa2Cu3O7-x,"Phys.Rev.B,36(1987)226",1987.0
211,Ho1.0Ba2.0Cu3.0O6.71,Y123,92.9,3.822,3.888,11.67,PRB0360226,"E.M. Vogel, G.W. Hull, J.M. Tarascon, L.H. Greene, W.R. McKnnon,",Oxygen and rare-earth doping of the 90-K superconducting perovskite YBa2Cu3O7-x,"Phys.Rev.B,36(1987)226",1987.0
222,Er1.0Ba2.0Cu3.0O6.82,Y123,92.4,3.815,3.885,11.659,PRB0360226,"E.M. Vogel, G.W. Hull, J.M. Tarascon, L.H. Greene, W.R. McKnnon,",Oxygen and rare-earth doping of the 90-K superconducting perovskite YBa2Cu3O7-x,"Phys.Rev.B,36(1987)226",1987.0
223,Tm1.0Ba2.0Cu3.0O6.65,Y123,92.5,3.81,3.882,11.656,PRB0360226,"E.M. Vogel, G.W. Hull, J.M. Tarascon, L.H. Greene, W.R. McKnnon,",Oxygen and rare-earth doping of the 90-K superconducting perovskite YBa2Cu3O7-x,"Phys.Rev.B,36(1987)226",1987.0
224,Yb1.0Ba2.0Cu3.0O6.71,Y123,87.0,3.799,3.873,11.65,PRB0360226,"E.M. Vogel, G.W. Hull, J.M. Tarascon, L.H. Greene, W.R. McKnnon,",Oxygen and rare-earth doping of the 90-K superconducting perovskite YBa2Cu3O7-x,"Phys.Rev.B,36(1987)226",1987.0
225,Lu1.0Ba2.0Cu3.0O7.0,Y123,89.5,,,,PRB0360226,"E.M. Vogel, G.W. Hull, J.M. Tarascon, L.H. Greene, W.R. McKnnon,",Oxygen and rare-earth doping of the 90-K superconducting perovskite YBa2Cu3O7-x,"Phys.Rev.B,36(1987)226",1987.0
226,Y1.0Ba2.0Cu3.0O6.72,Y123,93.4,3.824,3.887,11.657,PRB0360226,"E.M. Vogel, G.W. Hull, J.M. Tarascon, L.H. Greene, W.R. McKnnon,",Oxygen and rare-earth doping of the 90-K superconducting perovskite YBa2Cu3O7-x,"Phys.Rev.B,36(1987)226",1987.0
228,Nd1.0Ba2.0Cu3.0O7.16,Y123,95.3,3.855,3.914,11.736,PRB0360226,"E.M. Vogel, G.W. Hull, J.M. Tarascon, L.H. Greene, W.R. McKnnon,",Oxygen and rare-earth doping of the 90-K superconducting perovskite YBa2Cu3O7-x,"Phys.Rev.B,36(1987)226",1987.0
229,Sm1.0Ba2.0Cu3.0O7.11,Y123,93.5,3.855,3.899,11.720999999999998,PRB0360226,"E.M. Vogel, G.W. Hull, J.M. Tarascon, L.H. Greene, W.R. McKnnon,",Oxygen and rare-earth doping of the 90-K superconducting perovskite YBa2Cu3O7-x,"Phys.Rev.B,36(1987)226",1987.0
230,La1.85Sr0.15Cu1.0O4.0,T,37.1,,,,SSC0650849,"B. Mitrovic', F.P. Koffyberg, F.S. Razavi, P.N. Arberg,",SUPERCONDUCTNG AND NORMAL STATEPROPERTIES OF Sr0.5La1.85CuO4 DETERMINED FROM MAGNETIZATION MEASUREMENTS,"Solid State Commun.,65(1988)849-853",1988.0
231,Y1.0Ba2.0Cu3.0O7.0,Y123,88.8,,,,PRL0591160,"T.K.WORTHINGTON, T.R.DINGER, W.J.GALLAGHER,",ANISOTROPIC NATURE OF HIGH-TEMPERATURE SUPERCONDUCTIVITY IN SINGLE-CRYSTAL Y(1)BA(2)CU(3)O(7-X),"PHYS.REV.LETT.,59(1987)1160",1987.0
232,La1.85Sr0.15Cu1.0O4.0,T,33.0,,,,PRB0365279,"J.A.A.J.PERENBOOM, L.E.C.VAN DE LEEMPUT, L.W.M.SCHREURS, P.A.A.TEUNISSEN, P.J.M.VAN BENTUM.H.VAN KEMPEN,",HIGH-FIELD MEASUREMENTS ON THE HIGH-TC SUPERCONDUCTORS LA(1.85)SR(0.15)CU(1)O(4-Z) AND Y(1)BA(2)CU(3)O(7-Z),"PHYS.REV.B,36(1987)5279",1987.0
233,Y1.0Ba2.01Cu2.81Ni0.19O6.7,Y123,65.0,3.819,3.888,11.661,SSC0650585,"C.PAULSEN, J.L.THOLENCE, P.STROBEL,",SUPERCONDUCTING PROPERTIES OF SUBSTITUTED Y(1)BA(2)CU(3(1-X))M(3X)O(7-Z),"SOLID STATE COMMUN.,65(1988)585",1988.0
234,Y1.0Ba2.02Cu2.18Zn0.82O7.0,Y123,30.0,3.829,3.887,11.67,SSC0650585,"C.PAULSEN, J.L.THOLENCE, P.STROBEL,",SUPERCONDUCTING PROPERTIES OF SUBSTITUTED Y(1)BA(2)CU(3(1-X))M(3X)O(7-Z),"SOLID STATE COMMUN.,65(1988)585",1988.0
235,Y1.0Ba1.99Cu2.847Ag0.153O6.7,Y123,86.0,3.827,3.893,11.683,SSC0650585,"C.PAULSEN, J.L.THOLENCE, P.STROBEL,",SUPERCONDUCTING PROPERTIES OF SUBSTITUTED Y(1)BA(2)CU(3(1-X))M(3X)O(7-Z),"SOLID STATE COMMUN.,65(1988)585",1988.0
236,Y1.0Ba2.0Cu2.902Pt0.098O6.4,Y123,81.0,3.82,3.886,11.675,SSC0650585,"C.PAULSEN, J.L.THOLENCE, P.STROBEL,",SUPERCONDUCTING PROPERTIES OF SUBSTITUTED Y(1)BA(2)CU(3(1-X))M(3X)O(7-Z),"SOLID STATE COMMUN.,65(1988)585",1988.0
237,Y1.0Ba2.01Cu2.7Co0.3O6.8,Y123,36.0,3.871,,11.664,SSC0650585,"C.PAULSEN, J.L.THOLENCE, P.STROBEL,",SUPERCONDUCTING PROPERTIES OF SUBSTITUTED Y(1)BA(2)CU(3(1-X))M(3X)O(7-Z),"SOLID STATE COMMUN.,65(1988)585",1988.0
239,Y1.01Ba2.01Cu2.906Ni0.094O6.7,Y123,71.0,3.819,3.886,11.662,SSC0650585,"C.PAULSEN, J.L.THOLENCE, P.STROBEL,",SUPERCONDUCTING PROPERTIES OF SUBSTITUTED Y(1)BA(2)CU(3(1-X))M(3X)O(7-Z),"SOLID STATE COMMUN.,65(1988)585",1988.0
240,Y1.0Ba2.0Cu2.697Mn0.303O6.9,Y123,63.0,3.828,3.889,11.673,SSC0650585,"C.PAULSEN, J.L.THOLENCE, P.STROBEL,",SUPERCONDUCTING PROPERTIES OF SUBSTITUTED Y(1)BA(2)CU(3(1-X))M(3X)O(7-Z),"SOLID STATE COMMUN.,65(1988)585",1988.0
241,Y1.0Ba2.0Cu2.844Fe0.156O7.0,Y123,57.0,3.863,,11.665,SSC0650585,"C.PAULSEN, J.L.THOLENCE, P.STROBEL,",SUPERCONDUCTING PROPERTIES OF SUBSTITUTED Y(1)BA(2)CU(3(1-X))M(3X)O(7-Z),"SOLID STATE COMMUN.,65(1988)585",1988.0
243,Y1.0Ba2.0Cu3.0O6.9,Y123,88.0,3.823,3.888,11.665,SSC0650585,"C.PAULSEN, J.L.THOLENCE, P.STROBEL,",SUPERCONDUCTING PROPERTIES OF SUBSTITUTED Y(1)BA(2)CU(3(1-X))M(3X)O(7-Z),"SOLID STATE COMMUN.,65(1988)585",1988.0
245,Y0.99Ba1.99Cu2.847Li0.153O6.4,Y123,62.0,3.826,3.889,11.667,SSC0650585,"C.PAULSEN, J.L.THOLENCE, P.STROBEL,",SUPERCONDUCTING PROPERTIES OF SUBSTITUTED Y(1)BA(2)CU(3(1-X))M(3X)O(7-Z),"SOLID STATE COMMUN.,65(1988)585",1988.0
246,Y1.01Ba2.03Cu2.8080000000000003Li0.192O6.6,Y123,33.0,3.829,3.884,11.68,SSC0650585,"C.PAULSEN, J.L.THOLENCE, P.STROBEL,",SUPERCONDUCTING PROPERTIES OF SUBSTITUTED Y(1)BA(2)CU(3(1-X))M(3X)O(7-Z),"SOLID STATE COMMUN.,65(1988)585",1988.0
247,Y1.0Ba2.0Cu2.85Fe0.15O7.0,Y123,50.0,,,,PLA1270231,"A.H. MORRISH, Q.A. PANKHURST, X.Z. ZHOU,",A MOSSBAUER STUDY OF YBa2(Cu1-xFex)3O7-delta,"Phys.Lett.A,127(1988)231",1988.0
248,Y1.0Ba2.0Cu2.85Fe0.15O7.0,Y123,57.0,,,,PLA1270231,"A.H. MORRISH, Q.A. PANKHURST, X.Z. ZHOU,",A MOSSBAUER STUDY OF YBa2(Cu1-xFex)3O7-delta,"Phys.Lett.A,127(1988)231",1988.0
250,Y1.0Ba2.0Cu3.0O7.0,Y123,91.0,,,,PLA1270231,"A.H. MORRISH, Q.A. PANKHURST, X.Z. ZHOU,",A MOSSBAUER STUDY OF YBa2(Cu1-xFex)3O7-delta,"Phys.Lett.A,127(1988)231",1988.0
251,Y1.0Ba2.0Cu2.955Fe0.045O7.0,Y123,74.0,,,,PLA1270231,"A.H. MORRISH, Q.A. PANKHURST, X.Z. ZHOU,",A MOSSBAUER STUDY OF YBa2(Cu1-xFex)3O7-delta,"Phys.Lett.A,127(1988)231",1988.0
252,Y1.0Ba2.0Cu2.955Fe0.045O7.0,Y123,59.0,,,,PLA1270231,"A.H. MORRISH, Q.A. PANKHURST, X.Z. ZHOU,",A MOSSBAUER STUDY OF YBa2(Cu1-xFex)3O7-delta,"Phys.Lett.A,127(1988)231",1988.0
253,Y1.0Ba2.0Cu2.895Fe0.105O7.0,Y123,61.0,,,,PLA1270231,"A.H. MORRISH, Q.A. PANKHURST, X.Z. ZHOU,",A MOSSBAUER STUDY OF YBa2(Cu1-xFex)3O7-delta,"Phys.Lett.A,127(1988)231",1988.0
255,Y1.0Ba2.0Cu3.0F1.65O5.675,Y123,90.3,,,,APL0520838,"ANN L.SANDKUHL, D.E.FARRELL, NAROTTAM P.BANSAL,",EFFECT OF FLUORIDE DOPING ON THE TRANSITION TEMPERATURE OF Y(1)BA(2)CU(3)O(6.5+Z),"APPL.PHYS.LETT.,52(1988)838",1988.0
270,Y1.0Ba2.0Cu3.0O7.0,Y123,93.0,,,,PRB0364014,"G. Collin, H. Rakoto, J.C. Ousset, J.M. Broto, M. Oussena, S. Askenazy, S. Snoussi,",Longitudinal and transverse magnetoresistances of YBa2cu3O7 in very high field up to 430 kG,"Phys.Rev.B,36(1987)4014",1987.0
272,La1.85Sr0.15Cu1.0O4.0,T,34.0,3.776,,13.22,PRB0375132,"D.JEROME, H.J.SCHULZ, J.M.BASSAT, PH.ODIER, S.S.P.PARKIN, W.KANG,",EFFECTS OF NI-TO-CU SUBSTITUTION ON THE PROPERTIES OF THE HIGH-TC SUPERCONDUCTOR LA(1.85)SR(0.15)CU(1)O(4-Y),"PHYS.REV.B,37(1988)5132",1988.0
273,La1.85Sr0.15Cu0.995Ni0.005O4.0,T,30.5,3.776,,13.205,PRB0375132,"D.JEROME, H.J.SCHULZ, J.M.BASSAT, PH.ODIER, S.S.P.PARKIN, W.KANG,",EFFECTS OF NI-TO-CU SUBSTITUTION ON THE PROPERTIES OF THE HIGH-TC SUPERCONDUCTOR LA(1.85)SR(0.15)CU(1)O(4-Y),"PHYS.REV.B,37(1988)5132",1988.0
274,La1.85Sr0.15Cu0.99Ni0.01O4.0,T,30.5,3.777,,13.22,PRB0375132,"D.JEROME, H.J.SCHULZ, J.M.BASSAT, PH.ODIER, S.S.P.PARKIN, W.KANG,",EFFECTS OF NI-TO-CU SUBSTITUTION ON THE PROPERTIES OF THE HIGH-TC SUPERCONDUCTOR LA(1.85)SR(0.15)CU(1)O(4-Y),"PHYS.REV.B,37(1988)5132",1988.0
275,La1.85Sr0.15Cu0.98Ni0.02O4.0,T,23.0,3.785,,13.225,PRB0375132,"D.JEROME, H.J.SCHULZ, J.M.BASSAT, PH.ODIER, S.S.P.PARKIN, W.KANG,",EFFECTS OF NI-TO-CU SUBSTITUTION ON THE PROPERTIES OF THE HIGH-TC SUPERCONDUCTOR LA(1.85)SR(0.15)CU(1)O(4-Y),"PHYS.REV.B,37(1988)5132",1988.0
293,La1.85Sr0.15Cu0.925Zn0.025O4.0,T,15.0,3.777,,13.220999999999998,PRB0368393,"E.J. McNiff, Jr, G.W. Hull, J.M. Tarascon, K.A. Delin, L.H. Greene, P. Barboux, S. Foner, T.P. Orlando, W.R. Mckinnon,",3d-metal doping of the high-temperature superconducting perovskites La-Sr-Cu-O and Y-Ba-Cu-O,"Phys.Rev.B,36(1987)8393",1987.0
295,Y1.0Ba2.0Cu3.0O7.0,Y123,91.5,,,,PRB0365279,"J.A.A.J.PERENBOOM, L.E.C.VAN DE LEEMPUT, L.W.M.SCHREURS, P.A.A.TEUNISSEN, P.J.M.VAN BENTUM.H.VAN KEMPEN,",HIGH-FIELD MEASUREMENTS ON THE HIGH-TC SUPERCONDUCTORS LA(1.85)SR(0.15)CU(1)O(4-Z) AND Y(1)BA(2)CU(3)O(7-Z),"PHYS.REV.B,36(1987)5279",1987.0
296,Y1.0Ba2.0Cu2.841Co0.159O6.8,Y123,54.0,3.862,,11.664,SSC0650585,"C.PAULSEN, J.L.THOLENCE, P.STROBEL,",SUPERCONDUCTING PROPERTIES OF SUBSTITUTED Y(1)BA(2)CU(3(1-X))M(3X)O(7-Z),"SOLID STATE COMMUN.,65(1988)585",1988.0
297,Y1.0Ba2.01Cu2.806Cr0.194O7.3,Y123,62.0,3.831,3.894,11.686,SSC0650585,"C.PAULSEN, J.L.THOLENCE, P.STROBEL,",SUPERCONDUCTING PROPERTIES OF SUBSTITUTED Y(1)BA(2)CU(3(1-X))M(3X)O(7-Z),"SOLID STATE COMMUN.,65(1988)585",1988.0
298,Y1.0Ba2.0Cu3.0O6.74,Y123,91.0,,,,JPS0563797,"AYAKO TOKIWA, FUMIO CHIDA, MASAE KIKUCHI, NORITAKA KURODA, YOSHIRO SASAKI, YUICHIRO NISHINA,",FAR-INFRARED ABSORPTION BY SMALL PARTICLES OF YBA2CU3O6.74,"J.PHYS.SOC.JAPAN,56(1987)3797",1987.0
299,Y1.0Ba2.0Cu2.98Fe0.02O6.93,Y123,91.8,3.819,3.884,11.667,PRB0377458,"G.W.HULL, J.M.TARASCON, L.H.GREENE, M.EIBSCHUTZ, P.BARBOUX, P.F.MICELI, S.A.SUNSHINE,",STRUCTURAL AND PHYSICAL PROPERTIES OF THE METAL (M) SUBSTITUTED Y(1)BA(2)CU(3-X)M(X)O(7-Y) PEROVSKITE,"PHYS.REV.B,37(1988)7458",1988.0
300,Y1.0Ba2.0Cu2.95Fe0.05O6.92,Y123,91.8,3.83,3.878,11.666,PRB0377458,"G.W.HULL, J.M.TARASCON, L.H.GREENE, M.EIBSCHUTZ, P.BARBOUX, P.F.MICELI, S.A.SUNSHINE,",STRUCTURAL AND PHYSICAL PROPERTIES OF THE METAL (M) SUBSTITUTED Y(1)BA(2)CU(3-X)M(X)O(7-Y) PEROVSKITE,"PHYS.REV.B,37(1988)7458",1988.0
301,Y1.0Ba2.0Cu2.9Fe0.1O6.92,Y123,76.0,3.86,,11.683,PRB0377458,"G.W.HULL, J.M.TARASCON, L.H.GREENE, M.EIBSCHUTZ, P.BARBOUX, P.F.MICELI, S.A.SUNSHINE,",STRUCTURAL AND PHYSICAL PROPERTIES OF THE METAL (M) SUBSTITUTED Y(1)BA(2)CU(3-X)M(X)O(7-Y) PEROVSKITE,"PHYS.REV.B,37(1988)7458",1988.0
302,Y1.0Ba2.0Cu2.8Fe0.2O6.93,Y123,49.0,3.864,,11.684,PRB0377458,"G.W.HULL, J.M.TARASCON, L.H.GREENE, M.EIBSCHUTZ, P.BARBOUX, P.F.MICELI, S.A.SUNSHINE,",STRUCTURAL AND PHYSICAL PROPERTIES OF THE METAL (M) SUBSTITUTED Y(1)BA(2)CU(3-X)M(X)O(7-Y) PEROVSKITE,"PHYS.REV.B,37(1988)7458",1988.0
304,Y1.0Ba2.0Cu2.6Fe0.4O7.0,Y123,31.0,3.871,,11.674,PRB0377458,"G.W.HULL, J.M.TARASCON, L.H.GREENE, M.EIBSCHUTZ, P.BARBOUX, P.F.MICELI, S.A.SUNSHINE,",STRUCTURAL AND PHYSICAL PROPERTIES OF THE METAL (M) SUBSTITUTED Y(1)BA(2)CU(3-X)M(X)O(7-Y) PEROVSKITE,"PHYS.REV.B,37(1988)7458",1988.0
307,Y1.0Ba2.0Cu2.95Al0.05O6.93,Y123,91.0,3.835,3.883,11.682,PRB0377458,"G.W.HULL, J.M.TARASCON, L.H.GREENE, M.EIBSCHUTZ, P.BARBOUX, P.F.MICELI, S.A.SUNSHINE,",STRUCTURAL AND PHYSICAL PROPERTIES OF THE METAL (M) SUBSTITUTED Y(1)BA(2)CU(3-X)M(X)O(7-Y) PEROVSKITE,"PHYS.REV.B,37(1988)7458",1988.0
308,Y1.0Ba2.0Cu2.9Al0.1O6.93,Y123,92.0,3.86,3.866,11.675,PRB0377458,"G.W.HULL, J.M.TARASCON, L.H.GREENE, M.EIBSCHUTZ, P.BARBOUX, P.F.MICELI, S.A.SUNSHINE,",STRUCTURAL AND PHYSICAL PROPERTIES OF THE METAL (M) SUBSTITUTED Y(1)BA(2)CU(3-X)M(X)O(7-Y) PEROVSKITE,"PHYS.REV.B,37(1988)7458",1988.0
309,Y1.0Ba2.0Cu2.8Al0.2O6.91,Y123,85.0,3.862,,11.673,PRB0377458,"G.W.HULL, J.M.TARASCON, L.H.GREENE, M.EIBSCHUTZ, P.BARBOUX, P.F.MICELI, S.A.SUNSHINE,",STRUCTURAL AND PHYSICAL PROPERTIES OF THE METAL (M) SUBSTITUTED Y(1)BA(2)CU(3-X)M(X)O(7-Y) PEROVSKITE,"PHYS.REV.B,37(1988)7458",1988.0
310,Y1.0Ba2.0Cu2.7Al0.3O6.99,Y123,73.0,3.863,,11.672,PRB0377458,"G.W.HULL, J.M.TARASCON, L.H.GREENE, M.EIBSCHUTZ, P.BARBOUX, P.F.MICELI, S.A.SUNSHINE,",STRUCTURAL AND PHYSICAL PROPERTIES OF THE METAL (M) SUBSTITUTED Y(1)BA(2)CU(3-X)M(X)O(7-Y) PEROVSKITE,"PHYS.REV.B,37(1988)7458",1988.0
311,Y1.0Ba2.0Cu2.6Al0.4O7.0,Y123,42.0,3.863,,11.671,PRB0377458,"G.W.HULL, J.M.TARASCON, L.H.GREENE, M.EIBSCHUTZ, P.BARBOUX, P.F.MICELI, S.A.SUNSHINE,",STRUCTURAL AND PHYSICAL PROPERTIES OF THE METAL (M) SUBSTITUTED Y(1)BA(2)CU(3-X)M(X)O(7-Y) PEROVSKITE,"PHYS.REV.B,37(1988)7458",1988.0
312,Y1.0Ba2.0Cu2.9Ni0.1O6.87,Y123,55.0,3.829,3.886,11.637,PRB0377458,"G.W.HULL, J.M.TARASCON, L.H.GREENE, M.EIBSCHUTZ, P.BARBOUX, P.F.MICELI, S.A.SUNSHINE,",STRUCTURAL AND PHYSICAL PROPERTIES OF THE METAL (M) SUBSTITUTED Y(1)BA(2)CU(3-X)M(X)O(7-Y) PEROVSKITE,"PHYS.REV.B,37(1988)7458",1988.0
313,Y1.0Ba2.0Cu2.8Ni0.2O6.82,Y123,45.0,3.835,3.856,11.657,PRB0377458,"G.W.HULL, J.M.TARASCON, L.H.GREENE, M.EIBSCHUTZ, P.BARBOUX, P.F.MICELI, S.A.SUNSHINE,",STRUCTURAL AND PHYSICAL PROPERTIES OF THE METAL (M) SUBSTITUTED Y(1)BA(2)CU(3-X)M(X)O(7-Y) PEROVSKITE,"PHYS.REV.B,37(1988)7458",1988.0
314,Y1.0Ba2.0Cu2.98Co0.02O6.9,Y123,93.4,3.82,3.883,11.667,PRB0377458,"G.W.HULL, J.M.TARASCON, L.H.GREENE, M.EIBSCHUTZ, P.BARBOUX, P.F.MICELI, S.A.SUNSHINE,",STRUCTURAL AND PHYSICAL PROPERTIES OF THE METAL (M) SUBSTITUTED Y(1)BA(2)CU(3-X)M(X)O(7-Y) PEROVSKITE,"PHYS.REV.B,37(1988)7458",1988.0
315,Y1.0Ba2.0Cu2.95Co0.05O6.92,Y123,94.3,3.829,3.88,11.67,PRB0377458,"G.W.HULL, J.M.TARASCON, L.H.GREENE, M.EIBSCHUTZ, P.BARBOUX, P.F.MICELI, S.A.SUNSHINE,",STRUCTURAL AND PHYSICAL PROPERTIES OF THE METAL (M) SUBSTITUTED Y(1)BA(2)CU(3-X)M(X)O(7-Y) PEROVSKITE,"PHYS.REV.B,37(1988)7458",1988.0
