Repository: CompRhys/apical

# Data Guide

In all cases whilst compiling this data we have been careful to include as much meta-information as possible to allow data to be traced back to it's original sources. For SuperCon this takes the form of the SuperCon "num :" reference id and then the source publication details. For ICSD we provide the ICSD collection code.

We acknowledge the Japanese National Institute for Materials Science for maintaining the [SuperCon](https://supercon.nims.go.jp/index_en.html) database as well as FIZ Karlsruhe GmbH for maintaining [ICSD](https://www.fiz-karlsruhe.de/en/produkte-und-dienstleistungen/inorganic-crystal-structure-database-icsd).

File: processed-data/super_fam.csv (part 1 of 36)
num :,element :,name :,str3 :,tc :,lata :,latb :,latc :,refno :,ma1 :,ma2 :,mb1 :,mb2 :,mc1 :,mc2 :,md1 :,md2 :,me1 :,me2 :,mf1 :,mf2 :,mg1 :,mg2 :,mh1 :,mh2 :,mi1 :,mi2 :,mo1 :,mo2 :,oz :,composition :
2,Ba0.2La1.8Cu1O4-Y,"(Ba,La)2CuO4",T,29.0,,,,JJP0260223,Ba,0.2,La,1.8,Cu,1.0,,,,,,,,,,,,,O,4.0,,Ba0.2La1.8Cu1.0O4.0
3,Ba0.1La1.9Ag0.1Cu0.9O4-Y,"(Ba,La,Ag)2CuO4",T,26.0,,,,JJP0260223,Ba,0.1,La,1.9,Ag,0.1,Cu,0.9,,,,,,,,,,,O,4.0,,Ba0.1La1.9Ag0.1Cu0.9O4.0
4,Ba0.1La1.9Cu1O4-Y,"(Ba,La,)2CuO4",T,19.0,,,,JJP0260223,Ba,0.1,La,1.9,Cu,1.0,,,,,,,,,,,,,O,4.0,,Ba0.1La1.9Cu1.0O4.0
5,Ba0.15La1.85Cu1O4-Y,"(Ba,La)2CuO4",T,22.0,,,,JJP0260223,Ba,0.15,La,1.85,Cu,1.0,,,,,,,,,,,,,O,4.0,,Ba0.15La1.85Cu1.0O4.0
6,Ba0.3La1.7Cu1O4-Y,"(Ba,La)2CuO4",T,23.0,,,,JJP0260223,Ba,0.3,La,1.7,Cu,1.0,,,,,,,,,,,,,O,4.0,,Ba0.3La1.7Cu1.0O4.0
7,Ba0.5La1.5Cu1O4-Y,"(Ba,La)2CuO4",T,23.0,,,,JJP0260223,Ba,0.5,La,1.5,Cu,1.0,,,,,,,,,,,,,O,4.0,,Ba0.5La1.5Cu1.0O4.0
8,Ba1La1Cu1O4-Y,"(Ba,La)2CuO4",T,11.0,,,,JJP0260223,Ba,1.0,La,1.0,Cu,1.0,,,,,,,,,,,,,O,4.0,,Ba1.0La1.0Cu1.0O4.0
11,Sr0.1La1.9Cu1O4-Y,"(La,Sr)2CuO4",T,33.0,,,,JJP0260223,Sr,0.1,La,1.9,Cu,1.0,,,,,,,,,,,,,O,4.0,,Sr0.1La1.9Cu1.0O4.0
12,Sr0.15La1.85Cu1O4-Y,"(La,Sr)2CuO4",T,36.0,,,,JJP0260223,Sr,0.15,La,1.85,Cu,1.0,,,,,,,,,,,,,O,4.0,,Sr0.15La1.85Cu1.0O4.0
13,Sr0.2La1.8Cu1O4-Y,"(La,Sr)2CuO4",T,31.0,,,,JJP0260223,Sr,0.2,La,1.8,Cu,1.0,,,,,,,,,,,,,O,4.0,,Sr0.2La1.8Cu1.0O4.0
14,Sr0.3La1.7Cu1O4-Y,"(La,Sr)2CuO4",T,33.0,,,,JJP0260223,Sr,0.3,La,1.7,Cu,1.0,,,,,,,,,,,,,O,4.0,,Sr0.3La1.7Cu1.0O4.0
15,Ba0.3La1.7Hg0.3Cu0.7O4-Y,"(La,Ba)2(Cu,Hg)O4",T,26.0,,,,JJP0260223,Ba,0.3,La,1.7,Hg,0.3,Cu,0.7,,,,,,,,,,,O,4.0,,Ba0.3La1.7Hg0.3Cu0.7O4.0
17,Ba0.1La1.9Ag0.05Cu0.95O4-Y,"(La,Ba)2(Cu,Ag)O4",T,27.0,,,,JJP0260223,Ba,0.1,La,1.9,Ag,0.05,Cu,0.95,,,,,,,,,,,O,4.0,,Ba0.1La1.9Ag0.05Cu0.95O4.0
18,Ba0.1La1.9Ag0.1Cu0.9O4-Y,"(La,Ba)2(Cu,Ag)O4",T,27.0,,,,JJP0260223,Ba,0.1,La,1.9,Ag,0.1,Cu,0.9,,,,,,,,,,,O,4.0,,Ba0.1La1.9Ag0.1Cu0.9O4.0
19,Ba0.1La1.9Ag0.25Cu0.75O4-Y,"(La,Ba)2(Cu,Ag)O4",T,26.0,,,,JJP0260223,Ba,0.1,La,1.9,Ag,0.25,Cu,0.75,,,,,,,,,,,O,4.0,,Ba0.1La1.9Ag0.25Cu0.75O4.0
20,Ba0.1La1.9Ag0.5Cu0.5O4-Y,"(La,Ba)2(Cu,Ag)O4",T,27.0,,,,JJP0260223,Ba,0.1,La,1.9,Ag,0.5,Cu,0.5,,,,,,,,,,,O,4.0,,Ba0.1La1.9Ag0.5Cu0.5O4.0
21,Y1Ba1.5Ca0.5Cu3O7-Z,"Y(Ba,Ca)2Cu3O7",Y123,82.0,3.762,3.8939999999999997,11.697000000000001,SSC0721203,Y,1.0,Ba,1.5,Ca,0.5,Cu,3.0,,,,,,,,,,,O,7.0,,Y1.0Ba1.5Ca0.5Cu3.0O7.0
22,Ba0.15La1.85Cu1O4-Y,"(La,Ba)2CuO4",T,30.0,,,,JJP0260123,Ba,0.15,La,1.85,Cu,1.0,,,,,,,,,,,,,O,4.0,,Ba0.15La1.85Cu1.0O4.0
23,La1.85Ba0.15Cu1O4,"(La,Ba)2CuO4",T,30.0,,,,JJP0260151,La,1.85,Ba,0.15,Cu,1.0,,,,,,,,,,,,,O,4.0,,La1.85Ba0.15Cu1.0O4.0
24,La1.85Sr0.15Cu1O4,"(La,Sr)2CuO4",T,39.0,,,,JJP0260196,La,1.85,Sr,0.15,Cu,1.0,,,,,,,,,,,,,O,4.0,,La1.85Sr0.15Cu1.0O4.0
36,La1.95Sr0.05Cu1O4-Y,"(La,Sr)2CuO4",T,14.8,3.7939999999999996,,13.210999999999999,CL19870547,La,1.95,Sr,0.05,Cu,1.0,,,,,,,,,,,,,O,4.0,,La1.95Sr0.05Cu1.0O4.0
37,La1.9Sr0.1Cu1O4-Y,"(La,Sr)2CuO4",T,30.0,3.786,,13.220999999999998,CL19870547,La,1.9,Sr,0.1,Cu,1.0,,,,,,,,,,,,,O,4.0,,La1.9Sr0.1Cu1.0O4.0
38,La1.775Sr0.225Cu1O4-Y,"(La,Sr)2CuO4",T,35.5,3.7710000000000004,,13.254000000000001,CL19870547,La,1.775,Sr,0.225,Cu,1.0,,,,,,,,,,,,,O,4.0,,La1.775Sr0.225Cu1.0O4.0
39,La1.75Sr0.25Cu1O4-Y,"(La,Sr)2CuO4",T,23.3,3.7739999999999996,,13.267000000000001,CL19870547,La,1.75,Sr,0.25,Cu,1.0,,,,,,,,,,,,,O,4.0,,La1.75Sr0.25Cu1.0O4.0
40,La1.7Sr0.3Cu1O4-Y,"(La,Sr)2CuO4",T,18.2,3.7739999999999996,,13.245999999999999,CL19870547,La,1.7,Sr,0.3,Cu,1.0,,,,,,,,,,,,,O,4.0,,La1.7Sr0.3Cu1.0O4.0
41,La1.65Sr0.35Cu1O4-Y,"(La,Sr)2CuO4",T,18.3,3.7710000000000004,,13.258,CL19870547,La,1.65,Sr,0.35,Cu,1.0,,,,,,,,,,,,,O,4.0,,La1.65Sr0.35Cu1.0O4.0
42,La1.6Sr0.4Cu1O4-Y,"(La,Sr)2CuO4",T,18.3,3.7689999999999997,,13.257,CL19870547,La,1.6,Sr,0.4,Cu,1.0,,,,,,,,,,,,,O,4.0,,La1.6Sr0.4Cu1.0O4.0
43,La1.825Sr0.175Cu1O4-Y,"(La,Sr)2CuO4",T,37.5,3.778,,13.243,CL19870547,La,1.825,Sr,0.175,Cu,1.0,,,,,,,,,,,,,O,4.0,,La1.825Sr0.175Cu1.0O4.0
44,La1.85Ca0.15Cu1O4-Y,"(La,Sr)2CuO4",T,20.0,,,,CL19870429,La,1.85,Ca,0.15,Cu,1.0,,,,,,,,,,,,,O,4.0,,La1.85Ca0.15Cu1.0O4.0
60,Y1.6Ba2.4Cu3O10-X,"Y(Y,Ba)2Cu3O7",Y123,90.0,,,,JJP0260624,Y,1.6,Ba,2.4,Cu,3.0,,,,,,,,,,,,,O,10.0,,Y1.6Ba2.4Cu3.0O10.0
61,Y1.2Ba1.8Cu2O7-X,"Y(Y,Ba)2Cu3O7",Y123,92.0,,,,JJP0260624,Y,1.2,Ba,1.8,Cu,2.0,,,,,,,,,,,,,O,7.0,,Y1.2Ba1.8Cu2.0O7.0
93,La1.85Sr0.15Cu1O4-Y,"(La,Sr)2CuO4",T,35.5,3.782,,13.229,CL19870547,La,1.85,Sr,0.15,Cu,1.0,,,,,,,,,,,,,O,4.0,,La1.85Sr0.15Cu1.0O4.0
95,Sr0.35La1.65Cu1O4-Y,"(La,Sr)2CuO4",T,26.0,,,,JJP0260223,Sr,0.35,La,1.65,Cu,1.0,,,,,,,,,,,,,O,4.0,,Sr0.35La1.65Cu1.0O4.0
105,Ba0.15La1.85Cu1O4,"(La,Ba)2CuO4",T,28.0,,,,APL0500543,Ba,0.15,La,1.85,Cu,1.0,,,,,,,,,,,,,O,4.0,,Ba0.15La1.85Cu1.0O4.0
106,Sr0.15La1.85Cu1O4,"(La,Sr)2CuO4",T,34.7,,,,APL0500543,Sr,0.15,La,1.85,Cu,1.0,,,,,,,,,,,,,O,4.0,,Sr0.15La1.85Cu1.0O4.0
108,Sr0.2La1.8Cu0.95Ti0.05O4,"(La,Sr)2(Cu,Ti)O4",T,21.0,,,,JJP0260337,Sr,0.2,La,1.8,Cu,0.95,Ti,0.05,,,,,,,,,,,O,4.0,,Sr0.2La1.8Cu0.95Ti0.05O4.0
109,Sr0.2La1.8Cu0.99V0.01O4,"(La,Sr)2(Cu,V)O4",T,12.0,,,,JJP0260337,Sr,0.2,La,1.8,Cu,0.99,V,0.01,,,,,,,,,,,O,4.0,,Sr0.2La1.8Cu0.99V0.01O4.0
110,Sr0.2La1.8Cu0.99Cr0.01O4,"(La,Sr)2(Cu,Cr)O4",T,22.0,,,,JJP0260337,Sr,0.2,La,1.8,Cu,0.99,Cr,0.01,,,,,,,,,,,O,4.0,,Sr0.2La1.8Cu0.99Cr0.01O4.0
111,Sr0.2La1.8Cu0.98Mn0.02O4,"(La,Sr)2(Cu,Mn)O4",T,32.0,,,,JJP0260337,Sr,0.2,La,1.8,Cu,0.98,Mn,0.02,,,,,,,,,,,O,4.0,,Sr0.2La1.8Cu0.98Mn0.02O4.0
112,Sr0.2La1.8Cu0.95Fe0.05O4,"(La,Sr)2(Cu,Fe)O4",T,30.0,,,,JJP0260337,Sr,0.2,La,1.8,Cu,0.95,Fe,0.05,,,,,,,,,,,O,4.0,,Sr0.2La1.8Cu0.95Fe0.05O4.0
113,Sr0.2La1.8Cu0.95Co0.05O4,"(La,Sr)2(Cu,Co)O4",T,16.0,,,,JJP0260337,Sr,0.2,La,1.8,Cu,0.95,Co,0.05,,,,,,,,,,,O,4.0,,Sr0.2La1.8Cu0.95Co0.05O4.0
114,Sr0.2La1.8Cu0.95Ni0.05O4,"(La,Sr)2(Cu,Ni)O4",T,21.0,,,,JJP0260337,Sr,0.2,La,1.8,Cu,0.95,Ni,0.05,,,,,,,,,,,O,4.0,,Sr0.2La1.8Cu0.95Ni0.05O4.0
115,Sr0.2La1.8Cu0.99Zn0.01O4,"(La,Sr)2(Cu,Zn)O4",T,29.0,,,,JJP0260337,Sr,0.2,La,1.8,Cu,0.99,Zn,0.01,,,,,,,,,,,O,4.0,,Sr0.2La1.8Cu0.99Zn0.01O4.0
116,Pr0.1La1.7Sr0.2Cu1O4,"(La,Pr,Sr)2CuO4",T,36.0,,,,JJP0260337,Pr,0.1,La,1.7,Sr,0.2,Cu,1.0,,,,,,,,,,,O,4.0,,Pr0.1La1.7Sr0.2Cu1.0O4.0
117,Nd0.1La1.7Sr0.2Cu1O4,"(La,Nd,Sr)2CuO4",T,35.0,,,,JJP0260337,Nd,0.1,La,1.7,Sr,0.2,Cu,1.0,,,,,,,,,,,O,4.0,,Nd0.1La1.7Sr0.2Cu1.0O4.0
118,Sm0.1La1.7Sr0.2Cu1O4,"(La,Sm,Sr)2CuO4",T,32.0,,,,JJP0260337,Sm,0.1,La,1.7,Sr,0.2,Cu,1.0,,,,,,,,,,,O,4.0,,Sm0.1La1.7Sr0.2Cu1.0O4.0
119,Gd0.1La1.7Sr0.2Cu1O4,"(La,Gd,Sr)2CuO4",T,30.0,,,,JJP0260337,Gd,0.1,La,1.7,Sr,0.2,Cu,1.0,,,,,,,,,,,O,4.0,,Gd0.1La1.7Sr0.2Cu1.0O4.0
120,Y1Ba2Cu2.85Fe0.15O7,"YBa2(Cu,Fe)3O7",Y123,51.0,,,,PRB0363923,Y,1.0,Ba,2.0,Cu,2.85,Fe,0.15,,,,,,,,,,,O,7.0,,Y1.0Ba2.0Cu2.85Fe0.15O7.0
121,Y1Ba2Cu2.7Fe0.3O7,"YBa2(Cu,Fe)3O7",Y123,33.0,,,,PRB0363923,Y,1.0,Ba,2.0,Cu,2.7,Fe,0.3,,,,,,,,,,,O,7.0,,Y1.0Ba2.0Cu2.7Fe0.3O7.0
122,Y1Ba2Cu2.97Fe0.03O7,"YBa2(Cu,Fe)3O7",Y123,82.0,3.822,3.891,11.67,PRB0363923,Y,1.0,Ba,2.0,Cu,2.97,Fe,0.03,,,,,,,,,,,O,7.0,,Y1.0Ba2.0Cu2.97Fe0.03O7.0
123,Y1Ba2Cu2.94Fe0.06O7,"YBa2(Cu,Fe)3O7",Y123,60.0,,,,PRB0363923,Y,1.0,Ba,2.0,Cu,2.94,Fe,0.06,,,,,,,,,,,O,7.0,,Y1.0Ba2.0Cu2.94Fe0.06O7.0
124,Y1Ba2Cu2.88Fe0.12O7,"YBa2(Cu,Fe)3O7",Y123,54.0,,,,PRB0363923,Y,1.0,Ba,2.0,Cu,2.88,Fe,0.12,,,,,,,,,,,O,7.0,,Y1.0Ba2.0Cu2.88Fe0.12O7.0
125,Y1Ba2Cu3O7,YBa2Cu3O7,Y123,90.0,3.822,3.891,11.67,PRB0363923,Y,1.0,Ba,2.0,Cu,3.0,,,,,,,,,,,,,O,7.0,,Y1.0Ba2.0Cu3.0O7.0
126,Y1Ba2Cu3S1O6,"YBa2Cu3(O,S)7",Y123,90.0,3.855,3.919,11.75,PRB0363923,Y,1.0,Ba,2.0,Cu,3.0,S,1.0,,,,,,,,,,,O,6.0,,Y1.0Ba2.0Cu3.0S1.0O6.0
127,Y1Ba2Cu3Cl1O6,"Yba2Cu3(O,Cl)7",Y123,72.0,,,,PRB0363923,Y,1.0,Ba,2.0,Cu,3.0,Cl,1.0,,,,,,,,,,,O,6.0,,Y1.0Ba2.0Cu3.0Cl1.0O6.0
128,Y1Ba2Cu3O7+Y,YBa2Cu3O7,Y123,92.0,3.821,3.885,11.675999999999998,PRB0363920,Y,1.0,Ba,2.0,Cu,3.0,,,,,,,,,,,,,O,7.0,,Y1.0Ba2.0Cu3.0O7.0
129,Y1Ba2Cu3O7,YBa2Cu3O7,Y123,93.0,,,,PRB0363917,Y,1.0,Ba,2.0,Cu,3.0,,,,,,,,,,,,,O,7.0,,Y1.0Ba2.0Cu3.0O7.0
130,Y1Ba2Cu3O7-Y,YBa2Cu3O7,Y123,92.0,,,,PRB0363913,Y,1.0,Ba,2.0,Cu,3.0,,,,,,,,,,,,,O,7.0,,Y1.0Ba2.0Cu3.0O7.0
131,Gd1Ba2Cu3O7-Y,GdBa2Cu3O7,Y123,94.5,,,,PRB0363913,Gd,1.0,Ba,2.0,Cu,3.0,,,,,,,,,,,,,O,7.0,,Gd1.0Ba2.0Cu3.0O7.0
133,La1.85Sr0.15Cu1O4,"(La,Sr)2CuO4",T,36.0,,,,PRB0364003,La,1.85,Sr,0.15,Cu,1.0,,,,,,,,,,,,,O,4.0,,La1.85Sr0.15Cu1.0O4.0
134,Y1Ba2Cu3O7,YBa2Cu3O7,Y123,91.85,,,,PRB0363990,Y,1.0,Ba,2.0,Cu,3.0,,,,,,,,,,,,,O,7.0,,Y1.0Ba2.0Cu3.0O7.0
135,Y1Ba2Cu3O7,YBa2Cu3O7,Y123,91.95,,,,PRB0363990,Y,1.0,Ba,2.0,Cu,3.0,,,,,,,,,,,,,O,7.0,,Y1.0Ba2.0Cu3.0O7.0
136,Y1Ba2Cu3O7,YBa2Cu3O7,Y123,89.7,,,,PRB0363990,Y,1.0,Ba,2.0,Cu,3.0,,,,,,,,,,,,,O,7.0,,Y1.0Ba2.0Cu3.0O7.0
137,Y1Ba2Cu3O7,YBa2Cu3O7,Y123,89.9,,,,PRB0363990,Y,1.0,Ba,2.0,Cu,3.0,,,,,,,,,,,,,O,7.0,,Y1.0Ba2.0Cu3.0O7.0
138,Ho1Ba2Cu3O8-X,HoBa2Cu3O7,Y123,85.0,,,,JPC0200669,Ho,1.0,Ba,2.0,Cu,3.0,,,,,,,,,,,,,O,8.0,,Ho1.0Ba2.0Cu3.0O8.0
139,Y0.1Gd0.9Ba2Cu3O8-X,"(Y,Gd)Ba2Cu3O7",Y123,90.5,,,,JPC0200669,Y,0.1,Gd,0.9,Ba,2.0,Cu,3.0,,,,,,,,,,,O,8.0,,Y0.1Gd0.9Ba2.0Cu3.0O8.0
140,Er1Ba2Cu3O7-X,ErBa2Cu3O7,Y123,275.0,,,,JPC0200673,Er,1.0,Ba,2.0,Cu,3.0,,,,,,,,,,,,,O,7.0,,Er1.0Ba2.0Cu3.0O7.0
141,Y1Ba2Cu3O7-X,YBa2Cu3O7,Y123,130.0,,,,PRL0591468,Y,1.0,Ba,2.0,Cu,3.0,,,,,,,,,,,,,O,7.0,,Y1.0Ba2.0Cu3.0O7.0
142,Y1Ba2Cu3O7-X,YBa2Cu3O7,Y123,88.8,3.83,3.89,11.71,PRL0591160,Y,1.0,Ba,2.0,Cu,3.0,,,,,,,,,,,,,O,7.0,,Y1.0Ba2.0Cu3.0O7.0
144,Y1Ba2Cu3O7-X,YBa2Cu3O7,Y123,90.0,,,,JPF0170261,Y,1.0,Ba,2.0,Cu,3.0,,,,,,,,,,,,,O,7.0,,Y1.0Ba2.0Cu3.0O7.0
145,Y1Ba2Cu3O7-X,YBa2Cu3O7,Y123,85.5,,,,JPF0170243,Y,1.0,Ba,2.0,Cu,3.0,,,,,,,,,,,,,O,7.0,,Y1.0Ba2.0Cu3.0O7.0
147,Y1Ba2Cu3O7-X,YBa2Cu3O7,Y123,90.0,,,,PRL0591768,Y,1.0,Ba,2.0,Cu,3.0,,,,,,,,,,,,,O,7.0,,Y1.0Ba2.0Cu3.0O7.0
155,Y1Ba2Cu3O7,YBa2Cu3O7,Y123,90.0,3.817,3.883,11.633,SSC0631149,Y,1.0,Ba,2.0,Cu,3.0,,,,,,,,,,,,,O,7.0,,Y1.0Ba2.0Cu3.0O7.0
164,Y1Ba2Cu3O6.9,YBa2Cu3O7,Y123,95.0,,,,JJP0261859,Y,1.0,Ba,2.0,Cu,3.0,,,,,,,,,,,,,O,6.9,6.9,Y1.0Ba2.0Cu3.0O6.9
180,Y1Ba2Cu3O7,YBa2Cu3O7,Y123,91.6,3.824,3.887,11.657,PRB0368393,Y,1.0,Ba,2.0,Cu,3.0,,,,,,,,,,,,,O,7.0,,Y1.0Ba2.0Cu3.0O7.0
183,Y1Ba2Cu2.75Ni0.25O7,"YBa2(Cu,Ni)3O7",Y123,63.9,3.819,3.886,11.657,PRB0368393,Y,1.0,Ba,2.0,Cu,2.75,Ni,0.25,,,,,,,,,,,O,7.0,,Y1.0Ba2.0Cu2.75Ni0.25O7.0
184,Y1Ba2Cu3O7,YBa2Cu3O7,Y123,92.0,3.851,3.851,11.672,PRB0368365,Y,1.0,Ba,2.0,Cu,3.0,,,,,,,,,,,,,O,7.0,,Y1.0Ba2.0Cu3.0O7.0
185,Y1Ba2Cu2.95Al0.05O7,"YBa2(Cu,Al)3O7",Y123,88.0,3.835,3.884,11.688,PRB0368365,Y,1.0,Ba,2.0,Cu,2.95,Al,0.05,,,,,,,,,,,O,7.0,,Y1.0Ba2.0Cu2.95Al0.05O7.0
186,Y1Ba2Cu2.9Al0.1O7,"YBa2(Cu,Al)3O7",Y123,75.0,3.844,3.895,11.657,PRB0368365,Y,1.0,Ba,2.0,Cu,2.9,Al,0.1,,,,,,,,,,,O,7.0,,Y1.0Ba2.0Cu2.9Al0.1O7.0
187,La1.85Sr0.15Cu1O4,"(La,Sr)2CuO4",T,39.3,3.777,,13.226,PRB0368393,La,1.85,Sr,0.15,Cu,1.0,,,,,,,,,,,,,O,4.0,,La1.85Sr0.15Cu1.0O4.0
188,La1.85Sr0.15Cu0.975Ni0.025O4,"(La,Sr)2(Cu,Ni)O4",T,22.6,3.775,,13.222,PRB0368393,La,1.85,Sr,0.15,Cu,0.975,Ni,0.025,,,,,,,,,,,O,4.0,,La1.85Sr0.15Cu0.975Ni0.025O4.0
193,Y1Ba2Cu2.89Al0.11O7,"YBa2(Cu,Al)3O7",Y123,82.0,3.847,3.851,11.659,PRB0368365,Y,1.0,Ba,2.0,Cu,2.89,Al,0.11,,,,,,,,,,,O,7.0,,Y1.0Ba2.0Cu2.89Al0.11O7.0
194,Y1Ba2Cu2.88Al0.12O7,"YBa2(Cu,Al)3O7",Y123,51.0,3.855,3.859,11.684,PRB0368365,Y,1.0,Ba,2.0,Cu,2.88,Al,0.12,,,,,,,,,,,O,7.0,,Y1.0Ba2.0Cu2.88Al0.12O7.0
195,Y1Ba2Cu2.87Al0.13O7,"YBa2(Cu,Al)3O7",Y123,45.0,3.843,3.859,11.667,PRB0368365,Y,1.0,Ba,2.0,Cu,2.87,Al,0.13,,,,,,,,,,,O,7.0,,Y1.0Ba2.0Cu2.87Al0.13O7.0
196,Y1Ba2Cu2.865Al0.135O7,"YBa2(Cu,Al)3O7",Y123,45.0,3.856,3.86,11.674,PRB0368365,Y,1.0,Ba,2.0,Cu,2.865,Al,0.135,,,,,,,,,,,O,7.0,,Y1.0Ba2.0Cu2.865Al0.135O7.0
197,Y1Ba2Cu2.82Al0.18O7,"YBa2(Cu,Al)3O7",Y123,20.0,3.854,3.856,11.668,PRB0368365,Y,1.0,Ba,2.0,Cu,2.82,Al,0.18,,,,,,,,,,,O,7.0,,Y1.0Ba2.0Cu2.82Al0.18O7.0
199,Y1Ba2Cu3O7-Z,YBa2Cu3O7,Y123,92.4,,,,PRB0368329,Y,1.0,Ba,2.0,Cu,3.0,,,,,,,,,,,,,O,7.0,,Y1.0Ba2.0Cu3.0O7.0
200,Y1Ba2Cu3O6.8,YBa2Cu3O7,Y123,91.6,,,,PRB0368786,Y,1.0,Ba,2.0,Cu,3.0,,,,,,,,,,,,,O,6.8,6.8,Y1.0Ba2.0Cu3.0O6.8
201,Er1Ba2Cu3O7-Z,ErBa2Cu3O7,Y123,86.0,,,,PRB0368791,Er,1.0,Ba,2.0,Cu,3.0,,,,,,,,,,,,,O,7.0,,Er1.0Ba2.0Cu3.0O7.0
202,Y1Ba2Cu3H0.14O7,YBa2Cu3HxO7,Y123,92.5,,,,PRB0368798,Y,1.0,Ba,2.0,Cu,3.0,H,0.14,,,,,,,,,,,O,7.0,,Y1.0Ba2.0Cu3.0H0.14O7.0
203,Y1Ba2Cu3H0.48O7,Yba2Cu3HxO7,Y123,93.6,,,,PRB0368798,Y,1.0,Ba,2.0,Cu,3.0,H,0.48,,,,,,,,,,,O,7.0,,Y1.0Ba2.0Cu3.0H0.48O7.0
204,Y1Ba2Cu3H1O7,YBa2Cu3HxO7,Y123,93.2,,,,PRB0368798,Y,1.0,Ba,2.0,Cu,3.0,H,1.0,,,,,,,,,,,O,7.0,,Y1.0Ba2.0Cu3.0H1.0O7.0
207,Y1Ba2Cu3O9-Z,YBa2Cu3O7,Y123,90.0,,,,PRB0368802,Y,1.0,Ba,2.0,Cu,3.0,,,,,,,,,,,,,O,9.0,,Y1.0Ba2.0Cu3.0O9.0
208,Eu1Ba2Cu3O7.1,EuBa2Cu3O7,Y123,94.9,3.845,3.901,11.704,PRB0360226,Eu,1.0,Ba,2.0,Cu,3.0,,,,,,,,,,,,,O,7.1,7.1,Eu1.0Ba2.0Cu3.0O7.1
209,Gd1Ba2Cu3O7.08,GdBa2Cu3O7,Y123,93.8,3.84,3.899,11.703,PRB0360226,Gd,1.0,Ba,2.0,Cu,3.0,,,,,,,,,,,,,O,7.08,7.08,Gd1.0Ba2.0Cu3.0O7.08
210,Dy1Ba2Cu3O6.82,DyBa2Cu3O7,Y123,92.7,3.828,3.889,11.668,PRB0360226,Dy,1.0,Ba,2.0,Cu,3.0,,,,,,,,,,,,,O,6.82,6.82,Dy1.0Ba2.0Cu3.0O6.82
211,Ho1Ba2Cu3O6.71,HoBa2Cu3O7,Y123,92.9,3.822,3.888,11.67,PRB0360226,Ho,1.0,Ba,2.0,Cu,3.0,,,,,,,,,,,,,O,6.71,6.71,Ho1.0Ba2.0Cu3.0O6.71
222,Er1Ba2Cu3O6.82,ErBa2Cu3O7,Y123,92.4,3.815,3.885,11.659,PRB0360226,Er,1.0,Ba,2.0,Cu,3.0,,,,,,,,,,,,,O,6.82,6.82,Er1.0Ba2.0Cu3.0O6.82
223,Tm1Ba2Cu3O6.65,TmBa2Cu3O7,Y123,92.5,3.81,3.882,11.656,PRB0360226,Tm,1.0,Ba,2.0,Cu,3.0,,,,,,,,,,,,,O,6.65,6.65,Tm1.0Ba2.0Cu3.0O6.65
224,Yb1Ba2Cu3O6.71,YbBa2Cu3O7,Y123,87.0,3.799,3.873,11.65,PRB0360226,Yb,1.0,Ba,2.0,Cu,3.0,,,,,,,,,,,,,O,6.71,6.71,Yb1.0Ba2.0Cu3.0O6.71
225,Lu1Ba2Cu3O7-X,LuBa2Cu3O7,Y123,89.5,,,,PRB0360226,Lu,1.0,Ba,2.0,Cu,3.0,,,,,,,,,,,,,O,7.0,,Lu1.0Ba2.0Cu3.0O7.0
226,Y1Ba2Cu3O6.72,YBa2Cu3O7,Y123,93.4,3.824,3.887,11.657,PRB0360226,Y,1.0,Ba,2.0,Cu,3.0,,,,,,,,,,,,,O,6.72,6.72,Y1.0Ba2.0Cu3.0O6.72
228,Nd1Ba2Cu3O7.16,NdBa2Cu3O7,Y123,95.3,3.855,3.914,11.736,PRB0360226,Nd,1.0,Ba,2.0,Cu,3.0,,,,,,,,,,,,,O,7.16,7.16,Nd1.0Ba2.0Cu3.0O7.16
229,Sm1Ba2Cu3O7.11,SmBa2Cu3O7,Y123,93.5,3.855,3.899,11.720999999999998,PRB0360226,Sm,1.0,Ba,2.0,Cu,3.0,,,,,,,,,,,,,O,7.11,7.11,Sm1.0Ba2.0Cu3.0O7.11
230,La1.85Sr0.15Cu1O4,"(La,Sr)2CuO4",T,37.1,,,,SSC0650849,La,1.85,Sr,0.15,Cu,1.0,,,,,,,,,,,,,O,4.0,,La1.85Sr0.15Cu1.0O4.0
231,Y1Ba2Cu3O7-X,YBa2Cu3O7,Y123,88.8,,,,PRL0591160,Y,1.0,Ba,2.0,Cu,3.0,,,,,,,,,,,,,O,7.0,,Y1.0Ba2.0Cu3.0O7.0
232,La1.85Sr0.15Cu1O4-Z,"(La,Sr)2CuO4",T,33.0,,,,PRB0365279,La,1.85,Sr,0.15,Cu,1.0,,,,,,,,,,,,,O,4.0,,La1.85Sr0.15Cu1.0O4.0
233,Y1Ba2.01Cu2.81Ni0.19O6.7,"YBa2(Cu,Ni)3O7",Y123,65.0,3.819,3.888,11.661,SSC0650585,Y,1.0,Ba,2.01,Cu,2.81,Ni,0.19,,,,,,,,,,,O,6.7,,Y1.0Ba2.01Cu2.81Ni0.19O6.7
234,Y1Ba2.02Cu2.18Zn0.82O7,"YBa2(Cu,Zn)3O7",Y123,30.0,3.829,3.887,11.67,SSC0650585,Y,1.0,Ba,2.02,Cu,2.18,Zn,0.82,,,,,,,,,,,O,7.0,,Y1.0Ba2.02Cu2.18Zn0.82O7.0
235,Y1Ba1.99Cu2.847Ag0.153O6.7,"YBa2(Cu,Ag)3O7",Y123,86.0,3.827,3.893,11.683,SSC0650585,Y,1.0,Ba,1.99,Cu,2.847,Ag,0.153,,,,,,,,,,,O,6.7,,Y1.0Ba1.99Cu2.847Ag0.153O6.7
236,Y1Ba2Cu2.902Pt0.098O6.4,"YBa2(Cu,Pt)3O7",Y123,81.0,3.82,3.886,11.675,SSC0650585,Y,1.0,Ba,2.0,Cu,2.902,Pt,0.098,,,,,,,,,,,O,6.4,,Y1.0Ba2.0Cu2.902Pt0.098O6.4
237,Y1Ba2.01Cu2.7Co0.3O6.8,"Yba2(Cu,Co)3O7",Y123,36.0,3.871,,11.664,SSC0650585,Y,1.0,Ba,2.01,Cu,2.7,Co,0.3,,,,,,,,,,,O,6.8,,Y1.0Ba2.01Cu2.7Co0.3O6.8
239,Y1.01Ba2.01Cu2.906Ni0.094O6.7,"YBa2(Cu,Ni)3O7",Y123,71.0,3.819,3.886,11.662,SSC0650585,Y,1.01,Ba,2.01,Cu,2.906,Ni,0.094,,,,,,,,,,,O,6.7,,Y1.01Ba2.01Cu2.906Ni0.094O6.7
240,Y1Ba2Cu2.697Mn0.303O6.9,"YBa2(Cu,Mn)3O7",Y123,63.0,3.828,3.889,11.673,SSC0650585,Y,1.0,Ba,2.0,Cu,2.697,Mn,0.303,,,,,,,,,,,O,6.9,6.9,Y1.0Ba2.0Cu2.697Mn0.303O6.9
241,Y1Ba2Cu2.844Fe0.156O7,"YBa2(Cu,Fe)3O7",Y123,57.0,3.863,,11.665,SSC0650585,Y,1.0,Ba,2.0,Cu,2.844,Fe,0.156,,,,,,,,,,,O,7.0,,Y1.0Ba2.0Cu2.844Fe0.156O7.0
243,Y1Ba2Cu3O6.9,YBa2Cu3O7,Y123,88.0,3.823,3.888,11.665,SSC0650585,Y,1.0,Ba,2.0,Cu,3.0,,,,,,,,,,,,,O,6.9,6.9,Y1.0Ba2.0Cu3.0O6.9
245,Y0.99Ba1.99Cu2.847Li0.153O6.4,"YBa2(Cu,Li)3O7",Y123,62.0,3.826,3.889,11.667,SSC0650585,Y,0.99,Ba,1.99,Cu,2.847,Li,0.153,,,,,,,,,,,O,6.4,6.4,Y0.99Ba1.99Cu2.847Li0.153O6.4
246,Y1.01Ba2.03Cu2.808Li0.192O6.6,"YBa2(Cu,Li)3O7",Y123,33.0,3.829,3.884,11.68,SSC0650585,Y,1.01,Ba,2.03,Cu,2.8080000000000003,Li,0.192,,,,,,,,,,,O,6.6,6.6,Y1.01Ba2.03Cu2.8080000000000003Li0.192O6.6
247,Y1Ba2Cu2.85Fe0.15O7-Z,"YBa2(Cu,Fe)3O7",Y123,50.0,,,,PLA1270231,Y,1.0,Ba,2.0,Cu,2.85,Fe,0.15,,,,,,,,,,,O,7.0,,Y1.0Ba2.0Cu2.85Fe0.15O7.0
248,Y1Ba2Cu2.85Fe0.15O7-Z,"YBa2(Cu,Fe)3O7",Y123,57.0,,,,PLA1270231,Y,1.0,Ba,2.0,Cu,2.85,Fe,0.15,,,,,,,,,,,O,7.0,,Y1.0Ba2.0Cu2.85Fe0.15O7.0
250,Y1Ba2Cu3O7-Z,YBa2Cu3O7,Y123,91.0,,,,PLA1270231,Y,1.0,Ba,2.0,Cu,3.0,,,,,,,,,,,,,O,7.0,,Y1.0Ba2.0Cu3.0O7.0
251,Y1Ba2Cu2.955Fe0.045O7-Z,"YBa2(Cu,Fe)3O7",Y123,74.0,,,,PLA1270231,Y,1.0,Ba,2.0,Cu,2.955,Fe,0.045,,,,,,,,,,,O,7.0,,Y1.0Ba2.0Cu2.955Fe0.045O7.0
252,Y1Ba2Cu2.955Fe0.045O7-Z,"YBa2(Cu,Fe)3O7",Y123,59.0,,,,PLA1270231,Y,1.0,Ba,2.0,Cu,2.955,Fe,0.045,,,,,,,,,,,O,7.0,,Y1.0Ba2.0Cu2.955Fe0.045O7.0
253,Y1Ba2Cu2.895Fe0.105O7-Z,"YBa2(Cu,Fe)3O7",Y123,61.0,,,,PLA1270231,Y,1.0,Ba,2.0,Cu,2.895,Fe,0.105,,,,,,,,,,,O,7.0,,Y1.0Ba2.0Cu2.895Fe0.105O7.0
255,Y1Ba2Cu3F1.65O5.675,"YBa2Cu3(O,F)7",Y123,90.3,,,,APL0520838,Y,1.0,Ba,2.0,Cu,3.0,F,1.65,,,,,,,,,,,O,5.675,5.675,Y1.0Ba2.0Cu3.0F1.65O5.675
270,Y1Ba2Cu3O7,YBa2Cu3O7,Y123,93.0,,,,PRB0364014,Y,1.0,Ba,2.0,Cu,3.0,,,,,,,,,,,,,O,7.0,,Y1.0Ba2.0Cu3.0O7.0
272,La1.85Sr0.15Cu1O4-X,"(La,Sr)2CuO4",T,34.0,3.776,,13.22,PRB0375132,La,1.85,Sr,0.15,Cu,1.0,,,,,,,,,,,,,O,4.0,,La1.85Sr0.15Cu1.0O4.0
273,La1.85Sr0.15Cu0.995Ni0.005O4-X,"(La,Sr)2(Cu,Ni)O4",T,30.5,3.776,,13.205,PRB0375132,La,1.85,Sr,0.15,Cu,0.995,Ni,0.005,,,,,,,,,,,O,4.0,,La1.85Sr0.15Cu0.995Ni0.005O4.0
274,La1.85Sr0.15Cu0.99Ni0.01O4-X,"(La,Sr)2(Cu,Ni)O4",T,30.5,3.777,,13.22,PRB0375132,La,1.85,Sr,0.15,Cu,0.99,Ni,0.01,,,,,,,,,,,O,4.0,,La1.85Sr0.15Cu0.99Ni0.01O4.0
275,La1.85Sr0.15Cu0.98Ni0.02O4-X,"(La,Sr)2(Cu,Ni)O4",T,23.0,3.785,,13.225,PRB0375132,La,1.85,Sr,0.15,Cu,0.98,Ni,0.02,,,,,,,,,,,O,4.0,,La1.85Sr0.15Cu0.98Ni0.02O4.0
293,La1.85Sr0.15Cu0.925Zn0.025O4,"(La,Sr)2(Cu,Zn)O4",T,15.0,3.777,,13.220999999999998,PRB0368393,La,1.85,Sr,0.15,Cu,0.925,Zn,0.025,,,,,,,,,,,O,4.0,,La1.85Sr0.15Cu0.925Zn0.025O4.0
295,Y1Ba2Cu3O7-Z,YBa2Cu3O7,Y123,91.5,,,,PRB0365279,Y,1.0,Ba,2.0,Cu,3.0,,,,,,,,,,,,,O,7.0,,Y1.0Ba2.0Cu3.0O7.0
296,Y1Ba2Cu2.841Co0.159O6.8,"YBa2(Cu,Co)3O7",Y123,54.0,3.862,,11.664,SSC0650585,Y,1.0,Ba,2.0,Cu,2.841,Co,0.159,,,,,,,,,,,O,6.8,6.8,Y1.0Ba2.0Cu2.841Co0.159O6.8
297,Y1Ba2.01Cu2.806Cr0.194O7.3,"YBa2(Cu,Cr)3O7",Y123,62.0,3.831,3.894,11.686,SSC0650585,Y,1.0,Ba,2.01,Cu,2.806,Cr,0.194,,,,,,,,,,,O,7.3,7.3,Y1.0Ba2.01Cu2.806Cr0.194O7.3
298,Y1Ba2Cu3O6.74,YBa2Cu3O7,Y123,91.0,,,,JPS0563797,Y,1.0,Ba,2.0,Cu,3.0,,,,,,,,,,,,,O,6.74,6.74,Y1.0Ba2.0Cu3.0O6.74
299,Y1Ba2Cu2.98Fe0.02O6.93,"YBa2(Cu,Fe)3O7",Y123,91.8,3.819,3.884,11.667,PRB0377458,Y,1.0,Ba,2.0,Cu,2.98,Fe,0.02,,,,,,,,,,,O,6.93,6.93,Y1.0Ba2.0Cu2.98Fe0.02O6.93
300,Y1Ba2Cu2.95Fe0.05O6.92,"YBa2(Cu,Fe)3O7",Y123,91.8,3.83,3.878,11.666,PRB0377458,Y,1.0,Ba,2.0,Cu,2.95,Fe,0.05,,,,,,,,,,,O,6.92,6.92,Y1.0Ba2.0Cu2.95Fe0.05O6.92
301,Y1Ba2Cu2.9Fe0.1O6.92,"YBa2(Cu,Fe)3O7",Y123,76.0,3.86,,11.683,PRB0377458,Y,1.0,Ba,2.0,Cu,2.9,Fe,0.1,,,,,,,,,,,O,6.92,6.92,Y1.0Ba2.0Cu2.9Fe0.1O6.92
302,Y1Ba2Cu2.8Fe0.2O6.93,"YBa2(Cu,Fe)3O7",Y123,49.0,3.864,,11.684,PRB0377458,Y,1.0,Ba,2.0,Cu,2.8,Fe,0.2,,,,,,,,,,,O,6.93,6.93,Y1.0Ba2.0Cu2.8Fe0.2O6.93
304,Y1Ba2Cu2.6Fe0.4O7,"YBa2(Cu,Fe)3O7",Y123,31.0,3.871,,11.674,PRB0377458,Y,1.0,Ba,2.0,Cu,2.6,Fe,0.4,,,,,,,,,,,O,7.0,7.0,Y1.0Ba2.0Cu2.6Fe0.4O7.0
307,Y1Ba2Cu2.95Al0.05O6.93,"YBa2(Cu,Al)3O7",Y123,91.0,3.835,3.883,11.682,PRB0377458,Y,1.0,Ba,2.0,Cu,2.95,Al,0.05,,,,,,,,,,,O,6.93,6.93,Y1.0Ba2.0Cu2.95Al0.05O6.93
308,Y1Ba2Cu2.9Al0.1O6.93,"YBa2(Cu,Al)3O7",Y123,92.0,3.86,3.866,11.675,PRB0377458,Y,1.0,Ba,2.0,Cu,2.9,Al,0.1,,,,,,,,,,,O,6.93,6.93,Y1.0Ba2.0Cu2.9Al0.1O6.93
309,Y1Ba2Cu2.8Al0.2O6.91,"YBa2(Cu,Al)3O7",Y123,85.0,3.862,,11.673,PRB0377458,Y,1.0,Ba,2.0,Cu,2.8,Al,0.2,,,,,,,,,,,O,6.91,6.91,Y1.0Ba2.0Cu2.8Al0.2O6.91
310,Y1Ba2Cu2.7Al0.3O6.99,"YBa2(Cu,Al)3O7",Y123,73.0,3.863,,11.672,PRB0377458,Y,1.0,Ba,2.0,Cu,2.7,Al,0.3,,,,,,,,,,,O,6.99,6.99,Y1.0Ba2.0Cu2.7Al0.3O6.99
311,Y1Ba2Cu2.6Al0.4O7,"YBa2(Cu,Al)3O7",Y123,42.0,3.863,,11.671,PRB0377458,Y,1.0,Ba,2.0,Cu,2.6,Al,0.4,,,,,,,,,,,O,7.0,7.0,Y1.0Ba2.0Cu2.6Al0.4O7.0
312,Y1Ba2Cu2.9Ni0.1O6.87,"YBa2(Cu,Ni)3O7",Y123,55.0,3.829,3.886,11.637,PRB0377458,Y,1.0,Ba,2.0,Cu,2.9,Ni,0.1,,,,,,,,,,,O,6.87,6.87,Y1.0Ba2.0Cu2.9Ni0.1O6.87
313,Y1Ba2Cu2.8Ni0.2O6.82,"YBa2(Cu,Ni)3O7",Y123,45.0,3.835,3.856,11.657,PRB0377458,Y,1.0,Ba,2.0,Cu,2.8,Ni,0.2,,,,,,,,,,,O,6.82,6.82,Y1.0Ba2.0Cu2.8Ni0.2O6.82
314,Y1Ba2Cu2.98Co0.02O6.9,"YBa2(Cu,Co)3O7",Y123,93.4,3.82,3.883,11.667,PRB0377458,Y,1.0,Ba,2.0,Cu,2.98,Co,0.02,,,,,,,,,,,O,6.9,6.9,Y1.0Ba2.0Cu2.98Co0.02O6.9
315,Y1Ba2Cu2.95Co0.05O6.92,"YBa2(Cu,Co)3O7",Y123,94.3,3.829,3.88,11.67,PRB0377458,Y,1.0,Ba,2.0,Cu,2.95,Co,0.05,,,,,,,,,,,O,6.92,6.92,Y1.0Ba2.0Cu2.95Co0.05O6.92
316,Y1Ba2Cu2.9Co0.1O6.82,"YBa2(Cu,Co)3O7",Y123,73.0,3.861,,11.687,PRB0377458,Y,1.0,Ba,2.0,Cu,2.9,Co,0.1,,,,,,,,,,,O,6.82,6.82,Y1.0Ba2.0Cu2.9Co0.1O6.82
317,Y1Ba2Cu2.8Co0.2O6.83,"YBa2(Cu,Co)3O7",Y123,53.0,3.868,,11.684,PRB0377458,Y,1.0,Ba,2.0,Cu,2.8,Co,0.2,,,,,,,,,,,O,6.83,6.83,Y1.0Ba2.0Cu2.8Co0.2O6.83
318,Y1Ba2Cu2.7Co0.3O6.88,"YBa2(Cu,Co)3O7",Y123,22.0,3.872,,11.68,PRB0377458,Y,1.0,Ba,2.0,Cu,2.7,Co,0.3,,,,,,,,,,,O,6.88,6.88,Y1.0Ba2.0Cu2.7Co0.3O6.88
323,Y1Ba2Cu2.7Ni0.3O6.97,"YBa2(Cu,Ni)3O7",Y123,40.0,3.833,3.849,11.662,PRB0377458,Y,1.0,Ba,2.0,Cu,2.7,Ni,0.3,,,,,,,,,,,O,6.97,6.97,Y1.0Ba2.0Cu2.7Ni0.3O6.97
324,Y1Ba2Cu2.9Zn0.1O6.81,"YBa2(Cu,Zn)3O7",Y123,55.0,3.819,3.888,11.682,PRB0377458,Y,1.0,Ba,2.0,Cu,2.9,Zn,0.1,,,,,,,,,,,O,6.81,6.81,Y1.0Ba2.0Cu2.9Zn0.1O6.81
325,Y1Ba2Cu2.8Zn0.2O6.79,"YBa2(Cu,Zn)3O7",Y123,45.0,3.82,3.889,11.68,PRB0377458,Y,1.0,Ba,2.0,Cu,2.8,Zn,0.2,,,,,,,,,,,O,6.79,6.79,Y1.0Ba2.0Cu2.8Zn0.2O6.79
326,Y1Ba2Cu2.7Zn0.3O6.74,"YBa2(Cu,Zn)3O7",Y123,45.0,3.82,3.893,11.68,PRB0377458,Y,1.0,Ba,2.0,Cu,2.7,Zn,0.3,,,,,,,,,,,O,6.74,6.74,Y1.0Ba2.0Cu2.7Zn0.3O6.74
327,Y1Ba2Cu3O6.85,YBa2Cu3O7,Y123,92.0,3.815,3.882,11.67,PRB0377458,Y,1.0,Ba,2.0,Cu,3.0,,,,,,,,,,,,,O,6.85,6.85,Y1.0Ba2.0Cu3.0O6.85
334,La2.89Na0.11Cu1O4-X,"(La,Na)2CuO4",Y123,16.0,,,,SSC0660387,La,2.89,Na,0.11,Cu,1.0,,,,,,,,,,,,,O,4.0,,La2.89Na0.11Cu1.0O4.0
335,La2.89Na0.41Cu1O4-X,"(La,Na)2CuO4",Y123,18.0,,,,SSC0660387,La,2.89,Na,0.41,Cu,1.0,,,,,,,,,,,,,O,4.0,,La2.89Na0.41Cu1.0O4.0
338,Y1Ba2Cu3O7,YBa2Cu3O7,Y123,91.3,,,,SSC0660421,Y,1.0,Ba,2.0,Cu,3.0,,,,,,,,,,,,,O,7.0,,Y1.0Ba2.0Cu3.0O7.0
339,Ho1Ba2Cu3O7,HoBa2Cu3O7,Y123,92.1,,,,SSC0660421,Ho,1.0,Ba,2.0,Cu,3.0,,,,,,,,,,,,,O,7.0,,Ho1.0Ba2.0Cu3.0O7.0
340,Sm1Ba2Cu3O7,SmBa2Cu3O7,Y123,92.6,,,,SSC0660421,Sm,1.0,Ba,2.0,Cu,3.0,,,,,,,,,,,,,O,7.0,,Sm1.0Ba2.0Cu3.0O7.0
341,Ho1Ba2Cu3O7,HoBa2Cu3O7,Y123,92.1,,,,SSC0660421,Ho,1.0,Ba,2.0,Cu,3.0,,,,,,,,,,,,,O,7.0,,Ho1.0Ba2.0Cu3.0O7.0
342,Y1Ba2Cu3O7-Z,YBa2Cu3O7,Y123,88.1,,,,SSC0660623,Y,1.0,Ba,2.0,Cu,3.0,,,,,,,,,,,,,O,7.0,,Y1.0Ba2.0Cu3.0O7.0
344,Y1Ba2Cu3O6.8,YBa2Cu3O7,Y123,79.0,,,,SSC0650845,Y,1.0,Ba,2.0,Cu,3.0,,,,,,,,,,,,,O,6.8,6.8,Y1.0Ba2.0Cu3.0O6.8
348,La1.8Sr0.2Cu1O4,"(La,Sr)2CuO4",T,35.7,,,,PRB0363906,La,1.8,Sr,0.2,Cu,1.0,,,,,,,,,,,,,O,4.0,,La1.8Sr0.2Cu1.0O4.0
352,Er1Ba2Cu3O7-Z,ErBa2Cu3O7,Y123,90.0,3.811,3.878,11.646,JJP0262091,Er,1.0,Ba,2.0,Cu,3.0,,,,,,,,,,,,,O,7.0,,Er1.0Ba2.0Cu3.0O7.0
353,Er0.75Yb0.25Ba2Cu3O7-Z,"(Er,Yb)Ba2Cu3O7",Y123,87.6,3.817,3.887,11.659,JJP0262091,Er,0.75,Yb,0.25,Ba,2.0,Cu,3.0,,,,,,,,,,,O,7.0,,Er0.75Yb0.25Ba2.0Cu3.0O7.0
354,Er0.62Yb0.38Ba2Cu3O7-Z,"(Er,Yb)Ba2Cu3O7",Y123,88.3,3.815,3.883,11.675,JJP0262091,Er,0.62,Yb,0.38,Ba,2.0,Cu,3.0,,,,,,,,,,,O,7.0,,Er0.62Yb0.38Ba2.0Cu3.0O7.0
355,Er0.5Yb0.5Ba2Cu3O7-Z,"(Er,Yb)Ba2Cu3O7",Y123,89.3,3.812,3.883,11.674,JJP0262091,Er,0.5,Yb,0.5,Ba,2.0,Cu,3.0,,,,,,,,,,,O,7.0,,Er0.5Yb0.5Ba2.0Cu3.0O7.0
356,Er0.37Yb0.63Ba2Cu3O7-Z,"(Er,Yb)Ba2Cu3O7",Y123,87.8,3.809,3.879,11.664,JJP0262091,Er,0.37,Yb,0.63,Ba,2.0,Cu,3.0,,,,,,,,,,,O,7.0,,Er0.37Yb0.63Ba2.0Cu3.0O7.0
357,Er0.25Yb0.75Ba2Cu3O7-Z,"(Er,Yb)Ba2Cu3O7",Y123,86.3,3.812,3.879,11.636,JJP0262091,Er,0.25,Yb,0.75,Ba,2.0,Cu,3.0,,,,,,,,,,,O,7.0,,Er0.25Yb0.75Ba2.0Cu3.0O7.0
358,Yb1Ba2Cu3O7-Z,YBa2Cu3O7,Y123,88.5,3.811,3.871,11.635,JJP0262091,Yb,1.0,Ba,2.0,Cu,3.0,,,,,,,,,,,,,O,7.0,,Yb1.0Ba2.0Cu3.0O7.0
377,La1.85Sr0.15Cu1O4,"(La,Sr)2CuO4",T,40.0,,,,PRL0600542,La,1.85,Sr,0.15,Cu,1.0,,,,,,,,,,,,,O,4.0,,La1.85Sr0.15Cu1.0O4.0
379,Y1Ba2Cu3O7-Z,YBa2Cu3O7,Y123,92.0,3.823,3.887,11.684,JJP0261997,Y,1.0,Ba,2.0,Cu,3.0,,,,,,,,,,,,,O,7.0,,Y1.0Ba2.0Cu3.0O7.0
380,Y1Ba2Cu2.94Ga0.06O7-Z,"YBa2(Cu,Ga)3O7",Y123,87.0,3.848,3.874,11.689,JJP0261997,Y,1.0,Ba,2.0,Cu,2.94,Ga,0.06,,,,,,,,,,,O,7.0,,Y1.0Ba2.0Cu2.94Ga0.06O7.0
381,Y1Ba2Cu2.85Ga0.15O7-Z,"YBa2(Cu,Ga)3O7",Y123,75.0,3.855,3.863,11.689,JJP0261997,Y,1.0,Ba,2.0,Cu,2.85,Ga,0.15,,,,,,,,,,,O,7.0,,Y1.0Ba2.0Cu2.85Ga0.15O7.0
382,Y1Ba2Cu2.7Ga0.3O7-Z,"YBa2(Cu,Ga)3O7",Y123,66.0,3.861,3.866,11.696,JJP0261997,Y,1.0,Ba,2.0,Cu,2.7,Ga,0.3,,,,,,,,,,,O,7.0,,Y1.0Ba2.0Cu2.7Ga0.3O7.0
383,Y1Ba2Cu3O6.98,YBa2Cu3O7,Y123,92.0,,,,PRB0370638,Y,1.0,Ba,2.0,Cu,3.0,,,,,,,,,,,,,O,6.98,6.98,Y1.0Ba2.0Cu3.0O6.98
386,Y1Ba2Cu2.88Fe0.12O7-Z,"YBa2(Cu,Fe)3O7",Y123,70.0,,,,JJP0261982,Y,1.0,Ba,2.0,Cu,2.88,Fe,0.12,,,,,,,,,,,O,7.0,,Y1.0Ba2.0Cu2.88Fe0.12O7.0
387,Gd1Ba2Cu3O7-Z,GdBa2Cu3O7,Y123,94.7,,,,JJP0262034,Gd,1.0,Ba,2.0,Cu,3.0,,,,,,,,,,,,,O,7.0,,Gd1.0Ba2.0Cu3.0O7.0
388,Eu1Ba2Cu3O7-Z,ErBa2Cu3O7,Y123,94.5,,,,JJP0262034,Eu,1.0,Ba,2.0,Cu,3.0,,,,,,,,,,,,,O,7.0,,Eu1.0Ba2.0Cu3.0O7.0
417,Y1Ba2Cu3O7-Z,YBa2Cu3O7,Y123,92.5,3.83,3.89,11.67,JJP0261956,Y,1.0,Ba,2.0,Cu,3.0,,,,,,,,,,,,,O,7.0,,Y1.0Ba2.0Cu3.0O7.0
418,Nd1Ba2Cu3O7-Z,NdBa2Cu3O7,Y123,67.0,3.812,3.907,11.741,JJP0261956,Nd,1.0,Ba,2.0,Cu,3.0,,,,,,,,,,,,,O,7.0,,Nd1.0Ba2.0Cu3.0O7.0
419,Sm1Ba2Cu3O7-Z,SmBa2Cu3O7,Y123,76.0,3.858,3.916,11.704,JJP0261956,Sm,1.0,Ba,2.0,Cu,3.0,,,,,,,,,,,,,O,7.0,,Sm1.0Ba2.0Cu3.0O7.0
420,Eu1Ba2Cu3O7-Z,EuBa2Cu3O7,Y123,92.0,3.84,3.9,11.704,JJP0261956,Eu,1.0,Ba,2.0,Cu,3.0,,,,,,,,,,,,,O,7.0,,Eu1.0Ba2.0Cu3.0O7.0
421,Gd1Ba2Cu3O7-Z,GdBa2Cu3O7,Y123,86.0,3.843,3.898,11.717,JJP0261956,Gd,1.0,Ba,2.0,Cu,3.0,,,,,,,,,,,,,O,7.0,,Gd1.0Ba2.0Cu3.0O7.0
422,Dy1Ba2Cu3O7-Z,DyBa2Cu3O7,Y123,92.0,3.829,3.895,11.68,JJP0261956,Dy,1.0,Ba,2.0,Cu,3.0,,,,,,,,,,,,,O,7.0,,Dy1.0Ba2.0Cu3.0O7.0
423,Ho1Ba2Cu3O7-Z,HoBa2Cu3O7,Y123,91.0,3.824,3.89,11.664,JJP0261956,Ho,1.0,Ba,2.0,Cu,3.0,,,,,,,,,,,,,O,7.0,,Ho1.0Ba2.0Cu3.0O7.0
424,Er1Ba2Cu3O7-Z,ErBa2Cu3O7,Y123,91.0,3.829,3.884,11.652,JJP0261956,Er,1.0,Ba,2.0,Cu,3.0,,,,,,,,,,,,,O,7.0,,Er1.0Ba2.0Cu3.0O7.0
425,Tm1Ba2Cu3O7-Z,TmBa2Cu3O7,Y123,92.0,3.82,3.88,11.66,JJP0261956,Tm,1.0,Ba,2.0,Cu,3.0,,,,,,,,,,,,,O,7.0,,Tm1.0Ba2.0Cu3.0O7.0
426,Yb1Ba2Cu3O7-Z,YbBa2Cu3O7,Y123,91.0,3.382,3.87,11.66,JJP0261956,Yb,1.0,Ba,2.0,Cu,3.0,,,,,,,,,,,,,O,7.0,,Yb1.0Ba2.0Cu3.0O7.0
428,Y1Ba2Cu3HO7-X,YBa2Cu3HxO7,Y123,90.0,3.822,3.892,11.67,JJP0271104,Y,1.0,Ba,2.0,Cu,3.0,H,,,,,,,,,,,,O,7.0,,Y1.0Ba2.0Cu3.0HO7.0
429,Y1Ba2Cu3HO7-X,YBa2Cu3HxO7,Y123,43.05,3.862,,11.76,JJP0271104,Y,1.0,Ba,2.0,Cu,3.0,H,,,,,,,,,,,,O,7.0,,Y1.0Ba2.0Cu3.0HO7.0
431,Y1Ba2Cu3O7-X,YBa2Cu3O7,Y123,92.0,,,,PRL0591860,Y,1.0,Ba,2.0,Cu,3.0,,,,,,,,,,,,,O,7.0,,Y1.0Ba2.0Cu3.0O7.0
432,Y1Ba2Cu3O7-X,YBa2Cu3O7,Y123,92.0,,,,NU0590030,Y,1.0,Ba,2.0,Cu,3.0,,,,,,,,,,,,,O,7.0,,Y1.0Ba2.0Cu3.0O7.0
436,Gd1Ba2Cu3O7-Z,GdBa2Cu3O7,Y123,93.0,,,,PRB0375828,Gd,1.0,Ba,2.0,Cu,3.0,,,,,,,,,,,,,O,7.0,,Gd1.0Ba2.0Cu3.0O7.0
437,Dy1Ba2Cu3O7-Z,DyBa2Cu3O7,Y123,94.0,,,,PRB0375828,Dy,1.0,Ba,2.0,Cu,3.0,,,,,,,,,,,,,O,7.0,,Dy1.0Ba2.0Cu3.0O7.0
438,Sm1Ba2Cu3O7-Z,SmBa2Cu3O7,Y123,92.0,,,,PRB0375828,Sm,1.0,Ba,2.0,Cu,3.0,,,,,,,,,,,,,O,7.0,,Sm1.0Ba2.0Cu3.0O7.0
439,Ho1Ba2Cu3O7-Z,HoBa2Cu3O7,Y123,93.5,,,,PRB0375828,Ho,1.0,Ba,2.0,Cu,3.0,,,,,,,,,,,,,O,7.0,,Ho1.0Ba2.0Cu3.0O7.0
440,Y1Ba2Cu3O7-Z,YBa2Cu3O7,Y123,93.5,,,,PRB0375828,Y,1.0,Ba,2.0,Cu,3.0,,,,,,,,,,,,,O,7.0,,Y1.0Ba2.0Cu3.0O7.0
441,Nd1Ba2Cu3O7,NdBa2Cu3O7,Y123,88.0,3.873,3.906,11.73,PRB0375820,Nd,1.0,Ba,2.0,Cu,3.0,,,,,,,,,,,,,O,7.0,,Nd1.0Ba2.0Cu3.0O7.0
442,Nd1Ba2Cu3S1O6,"NdBa2Cu3(O,S)7",Y123,69.0,3.879,,11.69,PRB0375820,Nd,1.0,Ba,2.0,Cu,3.0,S,1.0,,,,,,,,,,,O,6.0,,Nd1.0Ba2.0Cu3.0S1.0O6.0
443,Nd1Ba2Cu3S1O5,"NdBa2Cu3(O,S)7",Y123,56.0,3.897,,11.69,PRB0375820,Nd,1.0,Ba,2.0,Cu,3.0,S,1.0,,,,,,,,,,,O,5.0,,Nd1.0Ba2.0Cu3.0S1.0O5.0
444,Eu1Ba2Cu3O7,EuBa2Cu3O7,Y123,92.0,3.821,3.884,11.61,PRB0375820,Eu,1.0,Ba,2.0,Cu,3.0,,,,,,,,,,,,,O,7.0,,Eu1.0Ba2.0Cu3.0O7.0
445,Eu1Ba2Cu3S1O6,"EuBa2Cu3(O,S)7",Y123,85.0,3.884,,11.65,PRB0375820,Eu,1.0,Ba,2.0,Cu,3.0,S,1.0,,,,,,,,,,,O,6.0,,Eu1.0Ba2.0Cu3.0S1.0O6.0
446,Gd1Ba2Cu3O7,GdBa2Cu3O7,Y123,92.0,3.844,3.897,11.7,PRB0375820,Gd,1.0,Ba,2.0,Cu,3.0,,,,,,,,,,,,,O,7.0,,Gd1.0Ba2.0Cu3.0O7.0
447,Gd1Ba2Cu3S1O6,"GdBa2Cu3(O,S)7",Y123,92.0,3.887,3.911,11.72,PRB0375820,Gd,1.0,Ba,2.0,Cu,3.0,S,1.0,,,,,,,,,,,O,6.0,,Gd1.0Ba2.0Cu3.0S1.0O6.0
459,Y1Ba2Cu3O6.89,YBa2Cu3O7,Y123,92.0,,,,JJP0271080,Y,1.0,Ba,2.0,Cu,3.0,,,,,,,,,,,,,O,6.89,6.89,Y1.0Ba2.0Cu3.0O6.89
460,Y1Ba2Cu3S0.03O7.12,"YBa2Cu3(O,S)7",Y123,90.0,,,,JJP0271080,Y,1.0,Ba,2.0,Cu,3.0,S,0.03,,,,,,,,,,,O,7.12,7.12,Y1.0Ba2.0Cu3.0S0.03O7.12
461,Y1Ba2Cu3S0.06O7.23,"YBa2Cu3(O,S)7",Y123,89.0,,,,JJP0271080,Y,1.0,Ba,2.0,Cu,3.0,S,0.06,,,,,,,,,,,O,7.23,7.23,Y1.0Ba2.0Cu3.0S0.06O7.23
462,Y1Ba2Cu3S0.12O7.28,"YBa2Cu3(O,S)7",Y123,89.0,,,,JJP0271080,Y,1.0,Ba,2.0,Cu,3.0,S,0.12,,,,,,,,,,,O,7.28,7.28,Y1.0Ba2.0Cu3.0S0.12O7.28
471,Gd1Ba2Cu3O6.9,GdBa2Cu3O7,Y123,92.0,,,,JJP0271307,Gd,1.0,Ba,2.0,Cu,3.0,,,,,,,,,,,,,O,6.9,6.9,Gd1.0Ba2.0Cu3.0O6.9
473,Gd1Ba2Cu2.7Fe0.3O6.9,"GdBa2(Cu,Fe)3O7",Y123,41.0,,,,JJP0271307,Gd,1.0,Ba,2.0,Cu,2.7,Fe,0.3,,,,,,,,,,,O,6.9,6.9,Gd1.0Ba2.0Cu2.7Fe0.3O6.9
475,Gd1Ba2Cu2.7Co0.3O6.9,"GdBa2(Cu,Co)3O7",Y123,33.0,,,,JJP0271307,Gd,1.0,Ba,2.0,Cu,2.7,Co,0.3,,,,,,,,,,,O,6.9,6.9,Gd1.0Ba2.0Cu2.7Co0.3O6.9
477,Y1Ba2Cu3O6.9,YBa2Cu3O7,Y123,91.0,3.846,3.883,11.661,PRB0380889,Y,1.0,Ba,2.0,Cu,3.0,,,,,,,,,,,,,O,6.9,6.9,Y1.0Ba2.0Cu3.0O6.9
478,Bi2.2Sr2Ca0.8Cu2O8+Z,Bi2Sr2CaCu2O8,Bi2212,87.0,5.414,5.4179999999999975,30.89,PRB0380893,Bi,2.2,Sr,2.0,Ca,0.8,Cu,2.0,,,,,,,,,,,O,8.0,,Bi2.2Sr2.0Ca0.8Cu2.0O8.0
479,Y1Ba2Cu2.5Ni0.5O7,"YBa2(Cu,Ni)3O7",Y123,52.3,3.82,3.883,11.647,PRB0380893,Y,1.0,Ba,2.0,Cu,2.5,Ni,0.5,,,,,,,,,,,O,7.0,,Y1.0Ba2.0Cu2.5Ni0.5O7.0
481,La2.8Ba3.2Cu6O14.07,"La(Ba,La)2Cu3O7",Y123,13.0,3.902,,11.713,PHF0180095,La,2.8,Ba,3.2,Cu,6.0,,,,,,,,,,,,,O,14.07,14.07,La2.8Ba3.2Cu6.0O14.07
482,La2.6Ba3.4Cu6O14.06,"La(Ba,La)2Cu3O7",Y123,26.0,3.903,,11.714,PHF0180095,La,2.6,Ba,3.4,Cu,6.0,,,,,,,,,,,,,O,14.06,14.06,La2.6Ba3.4Cu6.0O14.06
483,La2.4Ba3.6Cu6O14.01,"La(Ba,La)2Cu3O7",Y123,39.0,3.904,,11.738,PHF0180095,La,2.4,Ba,3.6,Cu,6.0,,,,,,,,,,,,,O,14.01,14.01,La2.4Ba3.6Cu6.0O14.01
484,La2.2Ba3.8Cu6O13.86,"La(Ba,La)2Cu3O7",Y123,52.0,3.905,,11.758,PHF0180095,La,2.2,Ba,3.8,Cu,6.0,,,,,,,,,,,,,O,13.86,13.86,La2.2Ba3.8Cu6.0O13.86
485,La2Ba4Cu6O13.8,LaBa2Cu3O7,Y123,65.0,3.909,,11.78,PHF0180095,La,2.0,Ba,4.0,Cu,6.0,,,,,,,,,,,,,O,13.8,13.8,La2.0Ba4.0Cu6.0O13.8
487,Y1La1.8Ba3.2Cu6O14.49,,Y123,41.9,3.875,,11.645,PHF0180095,Y,1.0,La,1.8,Ba,3.2,Cu,6.0,,,,,,,,,,,O,14.49,14.49,Y1.0La1.8Ba3.2Cu6.0O14.49
488,Y1La1.6Ba3.4Cu6O14.38,,Y123,53.1,3.844,3.877,11.673,PHF0180095,Y,1.0,La,1.6,Ba,3.4,Cu,6.0,,,,,,,,,,,O,14.38,14.38,Y1.0La1.6Ba3.4Cu6.0O14.38
489,Y1La1.4Ba3.6Cu6O14.2,,Y123,64.0,3.873,3.882,11.668,PHF0180095,Y,1.0,La,1.4,Ba,3.6,Cu,6.0,,,,,,,,,,,O,14.2,14.2,Y1.0La1.4Ba3.6Cu6.0O14.2
490,Y1La1.2Ba3.8Cu6O14.07,,Y123,70.4,3.852,3.861,11.682,PHF0180095,Y,1.0,La,1.2,Ba,3.8,Cu,6.0,,,,,,,,,,,O,14.07,14.07,Y1.0La1.2Ba3.8Cu6.0O14.07
491,Y1La1Ba4Cu6O13.95,,Y123,72.2,3.853,3.863,11.687,PHF0180095,Y,1.0,La,1.0,Ba,4.0,Cu,6.0,,,,,,,,,,,O,13.95,13.95,Y1.0La1.0Ba4.0Cu6.0O13.95
497,Y2La1Ba3Cu6O14.17,,Y123,28.0,3.84,3.849,11.569,PHF0180095,Y,2.0,La,1.0,Ba,3.0,Cu,6.0,,,,,,,,,,,O,14.17,14.17,Y2.0La1.0Ba3.0Cu6.0O14.17
498,Y2La0.8Ba3.2Cu6O14.2,,Y123,46.0,3.848,,11.567,PHF0180095,Y,2.0,La,0.8,Ba,3.2,Cu,6.0,,,,,,,,,,,O,14.2,14.2,Y2.0La0.8Ba3.2Cu6.0O14.2
499,Y2La0.6Ba3.4Cu6O14.02,,Y123,60.0,3.87,,11.647,PHF0180095,Y,2.0,La,0.6,Ba,3.4,Cu,6.0,,,,,,,,,,,O,14.02,14.02,Y2.0La0.6Ba3.4Cu6.0O14.02
500,Y2La0.4Ba3.6Cu6O13.91,,Y123,78.0,3.812,3.874,11.624,PHF0180095,Y,2.0,La,0.4,Ba,3.6,Cu,6.0,,,,,,,,,,,O,13.91,13.91,Y2.0La0.4Ba3.6Cu6.0O13.91
501,Y2La0.2Ba3.8Cu6O13.92,,Y123,93.0,3.81,3.876,11.64,PHF0180095,Y,2.0,La,0.2,Ba,3.8,Cu,6.0,,,,,,,,,,,O,13.92,13.92,Y2.0La0.2Ba3.8Cu6.0O13.92
502,Y2La0.15Ba3.85Cu6O13.99,,Y123,93.2,,,,PHF0180095,Y,2.0,La,0.15,Ba,3.85,Cu,6.0,,,,,,,,,,,O,13.99,13.99,Y2.0La0.15Ba3.85Cu6.0O13.99
503,Y2La0.1Ba3.9Cu6O13.94,,Y123,90.0,,,,PHF0180095,Y,2.0,La,0.1,Ba,3.9,Cu,6.0,,,,,,,,,,,O,13.94,13.94,Y2.0La0.1Ba3.9Cu6.0O13.94
504,Y2Ba4Cu6O13.9,YBa2Cu3O7,Y123,93.0,3.817,3.884,11.666,PHF0180095,Y,2.0,Ba,4.0,Cu,6.0,,,,,,,,,,,,,O,13.9,13.9,Y2.0Ba4.0Cu6.0O13.9
505,Y1Ba2Cu3O6.94,YBa2Cu3O7,Y123,97.0,3.824,3.89,11.679,PRB0373734,Y,1.0,Ba,2.0,Cu,3.0,,,,,,,,,,,,,O,6.94,6.94,Y1.0Ba2.0Cu3.0O6.94
506,Y1Ba1.975La0.025Cu3O6.95,"Y(Ba,La)2Cu3O7",Y123,99.0,3.82,3.889,11.67,PRB0373734,Y,1.0,Ba,1.975,La,0.025,Cu,3.0,,,,,,,,,,,O,6.95,6.95,Y1.0Ba1.975La0.025Cu3.0O6.95
507,Y1Ba1.95La0.05Cu3O6.9,"Y(Ba,La)2Cu3O7",Y123,99.0,3.821,3.889,11.672,PRB0373734,Y,1.0,Ba,1.95,La,0.05,Cu,3.0,,,,,,,,,,,O,6.9,6.9,Y1.0Ba1.95La0.05Cu3.0O6.9
508,Y1Ba1.925La0.075Cu3O6.9,"Y(Ba,La)2Cu3O7",Y123,99.0,3.827,3.885,11.659,PRB0373734,Y,1.0,Ba,1.925,La,0.075,Cu,3.0,,,,,,,,,,,O,6.9,6.9,Y1.0Ba1.925La0.075Cu3.0O6.9
509,Y1Ba1.9La0.1Cu3O6.9,"Y(Ba,La,)2Cu3O7",Y123,95.0,3.83,3.883,11.653,PRB0373734,Y,1.0,Ba,1.9,La,0.1,Cu,3.0,,,,,,,,,,,O,6.9,6.9,Y1.0Ba1.9La0.1Cu3.0O6.9
510,Y1Ba1.8La0.2Cu3O6.95,"Y(Ba,La)2Cu3O7",Y123,78.0,3.839,3.872,11.618,PRB0373734,Y,1.0,Ba,1.8,La,0.2,Cu,3.0,,,,,,,,,,,O,6.95,6.95,Y1.0Ba1.8La0.2Cu3.0O6.95
511,Y1Ba1.7La0.3Cu3O7,"Y(Ba,La)2Cu3O7",Y123,67.0,3.858,3.859,11.582,PRB0373734,Y,1.0,Ba,1.7,La,0.3,Cu,3.0,,,,,,,,,,,O,7.0,7.0,Y1.0Ba1.7La0.3Cu3.0O7.0
512,Y1Ba1.6La0.4Cu3O7.05,"Y(Ba,La)2Cu3O7",Y123,52.0,3.858,3.858,11.58,PRB0373734,Y,1.0,Ba,1.6,La,0.4,Cu,3.0,,,,,,,,,,,O,7.05,7.05,Y1.0Ba1.6La0.4Cu3.0O7.05
513,Y1Ba1.5La0.5Cu3O7.08,"Y(Ba,La)2Cu3O7",Y123,38.0,3.858,,11.572,PRB0373734,Y,1.0,Ba,1.5,La,0.5,Cu,3.0,,,,,,,,,,,O,7.08,7.08,Y1.0Ba1.5La0.5Cu3.0O7.08
529,Y1Ba2Cu2.8Co0.2O7.04,"YBa2(Cu,Co)3O7",Y123,53.0,,,,PRB0375932,Y,1.0,Ba,2.0,Cu,2.8,Co,0.2,,,,,,,,,,,O,7.04,7.04,Y1.0Ba2.0Cu2.8Co0.2O7.04
536,Y1Ba2Cu3O7,YBa2Cu3O7,Y123,92.0,3.822,3.892,11.674,PRB0382432,Y,1.0,Ba,2.0,Cu,3.0,,,,,,,,,,,,,O,7.0,7.0,Y1.0Ba2.0Cu3.0O7.0
537,Y1Ba2Cu2.97Co0.03O6.96,"YBa2(Cu,Co)3O7",Y123,92.0,3.824,3.889,11.677,PRB0382432,Y,1.0,Ba,2.0,Cu,2.97,Co,0.03,,,,,,,,,,,O,6.96,6.96,Y1.0Ba2.0Cu2.97Co0.03O6.96
538,Y1Ba2Cu2.925Co0.075O6.97,"YBa2(Cu,Co)3O7",Y123,92.0,,,,PRB0382432,Y,1.0,Ba,2.0,Cu,2.925,Co,0.075,,,,,,,,,,,O,6.97,6.97,Y1.0Ba2.0Cu2.925Co0.075O6.97
539,Y1Ba2Cu2.85Co0.15O7.03,"YBa2(Cu,Co)3O7",Y123,65.0,3.869,,11.701,PRB0382432,Y,1.0,Ba,2.0,Cu,2.85,Co,0.15,,,,,,,,,,,O,7.03,7.03,Y1.0Ba2.0Cu2.85Co0.15O7.03
540,Y1Ba2Cu2.775Co0.225O6.99,"YBa2(Cu,Co)3O7",Y123,58.0,3.873,,11.647,PRB0382432,Y,1.0,Ba,2.0,Cu,2.775,Co,0.225,,,,,,,,,,,O,6.99,6.99,Y1.0Ba2.0Cu2.775Co0.225O6.99
541,Y1Ba2Cu2.7Co0.3O7.11,"YBa2(Cu,Co)3O7",Y123,36.0,3.878,,11.648,PRB0382432,Y,1.0,Ba,2.0,Cu,2.7,Co,0.3,,,,,,,,,,,O,7.11,7.11,Y1.0Ba2.0Cu2.7Co0.3O7.11
544,Y1Ba2Cu2.94Ni0.06O7.01,"YBa2(Cu,Ni)3O7",Y123,85.0,3.835,3.897,11.686,PRB0382432,Y,1.0,Ba,2.0,Cu,2.94,Ni,0.06,,,,,,,,,,,O,7.01,7.01,Y1.0Ba2.0Cu2.94Ni0.06O7.01
545,Y1Ba2Cu2.85Ni0.15O6.84,"YBa2(Cu,Ni)3O7",Y123,75.0,3.832,3.894,11.684,PRB0382432,Y,1.0,Ba,2.0,Cu,2.85,Ni,0.15,,,,,,,,,,,O,6.84,6.84,Y1.0Ba2.0Cu2.85Ni0.15O6.84
546,Y1Ba2Cu2.7Ni0.3O6.88,"YBa2(Cu,Ni)3O7",Y123,73.0,3.827,3.889,11.671,PRB0382432,Y,1.0,Ba,2.0,Cu,2.7,Ni,0.3,,,,,,,,,,,O,6.88,6.88,Y1.0Ba2.0Cu2.7Ni0.3O6.88
547,Y1Ba2Cu2.4Ni0.6O6.94,"YBa2(Cu,Ni)3O7",Y123,66.0,3.822,3.88,11.61,PRB0382432,Y,1.0,Ba,2.0,Cu,2.4,Ni,0.6,,,,,,,,,,,O,6.94,6.94,Y1.0Ba2.0Cu2.4Ni0.6O6.94
551,La1.92Sr0.08Cu1O3.994,"(La,Sr)2CuO4",T,20.3,,,,PRB0364047,La,1.92,Sr,0.08,Cu,1.0,,,,,,,,,,,,,O,3.994,3.994,La1.92Sr0.08Cu1.0O3.994
552,La1.89Sr0.11Cu1O3.986,"(La,Sr)2CuO4",T,29.2,,,,PRB0364047,La,1.89,Sr,0.11,Cu,1.0,,,,,,,,,,,,,O,3.986,3.986,La1.89Sr0.11Cu1.0O3.986
553,La1.855Sr0.145Cu1O4,"(La,Sr)2CuO4",T,34.9,,,,PRB0364047,La,1.855,Sr,0.145,Cu,1.0,,,,,,,,,,,,,O,4.0,4.0,La1.855Sr0.145Cu1.0O4.0
554,La1.85Sr0.15Cu1O4,"(La,Sr)2CuO4",T,35.2,,,,PRB0364047,La,1.85,Sr,0.15,Cu,1.0,,,,,,,,,,,,,O,4.0,4.0,La1.85Sr0.15Cu1.0O4.0
555,La1.815Sr0.185Cu1O3.964,"(La,Sr)2CuO4",T,33.2,,,,PRB0364047,La,1.815,Sr,0.185,Cu,1.0,,,,,,,,,,,,,O,3.964,3.964,La1.815Sr0.185Cu1.0O3.964
557,La1.78Sr0.22Cu1O3.945,"(La,Sr)2CuO4",T,34.8,,,,PRB0364047,La,1.78,Sr,0.22,Cu,1.0,,,,,,,,,,,,,O,3.945,3.945,La1.78Sr0.22Cu1.0O3.945
558,La1.75Sr0.25Cu1O3.921,"(La,Sr)2CuO4",T,19.6,,,,PRB0364047,La,1.75,Sr,0.25,Cu,1.0,,,,,,,,,,,,,O,3.921,3.921,La1.75Sr0.25Cu1.0O3.921
559,La1.73Sr0.27Cu1O3.913,"(La,Sr)2CuO4",T,30.6,,,,PRB0364047,La,1.73,Sr,0.27,Cu,1.0,,,,,,,,,,,,,O,3.913,3.913,La1.73Sr0.27Cu1.0O3.913
562,La1.2Ba1.8Cu3O6.98,"La(Ba,La)2Cu3O7",Y123,80.0,3.895,3.927,11.778,PRB0357129,La,1.2,Ba,1.8,Cu,3.0,,,,,,,,,,,,,O,6.98,,La1.2Ba1.8Cu3.0O6.98
573,La1.9Ba0.1Cu1O4,"(La,Ba)2CuO4",T,26.9,3.785,,13.244000000000002,JJP0271449,La,1.9,Ba,0.1,Cu,1.0,,,,,,,,,,,,,O,4.0,4.0,La1.9Ba0.1Cu1.0O4.0
577,La1.9Sr0.1Cu1O3.98,"(La,Sr)2CuO4",T,29.5,3.783,,13.209,JJP0271449,La,1.9,Sr,0.1,Cu,1.0,,,,,,,,,,,,,O,3.98,3.98,La1.9Sr0.1Cu1.0O3.98
579,La1.85Sr0.15Cu1O3.98,"(La,Sr)2CuO4",T,37.9,3.773,,13.224,JJP0271449,La,1.85,Sr,0.15,Cu,1.0,,,,,,,,,,,,,O,3.98,3.98,La1.85Sr0.15Cu1.0O3.98
581,La1.8Sr0.2Cu1O3.99,"(La,Sr)2CuO4",T,27.5,,,,JJP0271449,La,1.8,Sr,0.2,Cu,1.0,,,,,,,,,,,,,O,3.99,3.99,La1.8Sr0.2Cu1.0O3.99
586,La1.9Ca0.1Cu1O3.967,"(La,Ca)2CuO4",T,20.0,3.78,,13.158,JJP0271449,La,1.9,Ca,0.1,Cu,1.0,,,,,,,,,,,,,O,3.967,3.967,La1.9Ca0.1Cu1.0O3.967
587,La1.85Ca0.15Cu1O3.942,"(La,Ca)2CuO4",T,19.0,3.779,,13.166,JJP0271449,La,1.85,Ca,0.15,Cu,1.0,,,,,,,,,,,,,O,3.942,3.942,La1.85Ca0.15Cu1.0O3.942
588,La1.8Ca0.2Cu1O3.917,"(La,Ca)2CuO4",T,19.5,,,,JJP0271449,La,1.8,Ca,0.2,Cu,1.0,,,,,,,,,,,,,O,3.917,3.917,La1.8Ca0.2Cu1.0O3.917
589,Y1Ba2Cu3O6.94,YBa2Cu3O7,Y123,92.5,,,,SSC0680221,Y,1.0,Ba,2.0,Cu,3.0,,,,,,,,,,,,,O,6.94,6.94,Y1.0Ba2.0Cu3.0O6.94
590,Y1Ba2Cu3O6.89,YBa2Cu3O7,Y123,92.1,,,,SSC0680221,Y,1.0,Ba,2.0,Cu,3.0,,,,,,,,,,,,,O,6.89,6.89,Y1.0Ba2.0Cu3.0O6.89
591,Y1Ba2Cu3O6.84,YBa2Cu3O7,Y123,91.0,,,,SSC0680221,Y,1.0,Ba,2.0,Cu,3.0,,,,,,,,,,,,,O,6.84,6.84,Y1.0Ba2.0Cu3.0O6.84
592,Y1Ba2Cu3O6.83,YBa2Cu3O7,Y123,89.3,,,,SSC0680221,Y,1.0,Ba,2.0,Cu,3.0,,,,,,,,,,,,,O,6.83,6.83,Y1.0Ba2.0Cu3.0O6.83
593,Y1Ba2Cu3O6.75,YBa2CuO7,Y123,92.3,,,,SSC0680221,Y,1.0,Ba,2.0,Cu,3.0,,,,,,,,,,,,,O,6.75,6.75,Y1.0Ba2.0Cu3.0O6.75
594,Y1Ba2Cu3O6.7,YBa3Cu3O7,Y123,83.0,,,,SSC0680221,Y,1.0,Ba,2.0,Cu,3.0,,,,,,,,,,,,,O,6.7,6.7,Y1.0Ba2.0Cu3.0O6.7
595,Y1Ba2Cu3O6.4,YBa2Cu3O7,Y123,33.0,,,,SSC0680221,Y,1.0,Ba,2.0,Cu,3.0,,,,,,,,,,,,,O,6.4,6.4,Y1.0Ba2.0Cu3.0O6.4
598,Y1Ba2Cu2.955Fe0.045O6.89,"YBa2(Cu,Fe)3O7",Y123,72.0,,,,SSC0680221,Y,1.0,Ba,2.0,Cu,2.955,Fe,0.045,,,,,,,,,,,O,6.89,6.89,Y1.0Ba2.0Cu2.955Fe0.045O6.89
599,Y1Ba2Cu2.9Fe0.1O6.92,"YBa2(Cu,Fe)3O7",Y123,48.0,,,,SSC0680221,Y,1.0,Ba,2.0,Cu,2.9,Fe,0.1,,,,,,,,,,,O,6.92,6.92,Y1.0Ba2.0Cu2.9Fe0.1O6.92
600,Y1Ba2Cu2.52Al0.48O6.74,"YBa2(Cu,Al)3O7",Y123,68.0,,,,SSC0680221,Y,1.0,Ba,2.0,Cu,2.52,Al,0.48,,,,,,,,,,,O,6.74,6.74,Y1.0Ba2.0Cu2.52Al0.48O6.74
601,Y1Ba2Cu2.05Al0.95O6.7,"YBa2(Cu,Al)3O7",Y123,63.0,,,,SSC0680221,Y,1.0,Ba,2.0,Cu,2.05,Al,0.95,,,,,,,,,,,O,6.7,6.7,Y1.0Ba2.0Cu2.05Al0.95O6.7
602,Y1Ba2Cu2.095Al0.095O6.81,"YBa2(Cu,Al)3O7",Y123,83.3,,,,SSC0680221,Y,1.0,Ba,2.0,Cu,2.095,Al,0.095,,,,,,,,,,,O,6.81,6.81,Y1.0Ba2.0Cu2.095Al0.095O6.81
603,Y1Ba2Cu2.98Zr0.02O6.84,"YBa2(Cu,Zr)3O7",Y123,90.2,,,,SSC0680221,Y,1.0,Ba,2.0,Cu,2.98,Zr,0.02,,,,,,,,,,,O,6.84,6.84,Y1.0Ba2.0Cu2.98Zr0.02O6.84
604,Y1Ba2Cu2.94Zr0.06O6.81,"YBa2(Cu,Zr)3O7",Y123,92.3,,,,SSC0680221,Y,1.0,Ba,2.0,Cu,2.94,Zr,0.06,,,,,,,,,,,O,6.81,6.81,Y1.0Ba2.0Cu2.94Zr0.06O6.81
605,Y1Ba2Cu2.98Zr0.2O6.75,"YBa2(Cu,Zr)3O7",Y123,89.8,,,,SSC0680221,Y,1.0,Ba,2.0,Cu,2.98,Zr,0.2,,,,,,,,,,,O,6.75,6.75,Y1.0Ba2.0Cu2.98Zr0.2O6.75
606,Eu1Ba2Cu3O6.76,EuBa2Cu3O7,Y123,77.0,,,,SSC0680221,Eu,1.0,Ba,2.0,Cu,3.0,,,,,,,,,,,,,O,6.76,6.76,Eu1.0Ba2.0Cu3.0O6.76
607,Eu1Ba2Cu3O6.88,EuBa2Cu3O7,Y123,94.0,,,,SSC0680221,Eu,1.0,Ba,2.0,Cu,3.0,,,,,,,,,,,,,O,6.88,6.88,Eu1.0Ba2.0Cu3.0O6.88
608,Y1Ba2Cu2.98Fe0.02O6.93,"YBa2(Cu,Fe)3O7",Y123,89.0,,,,SSC0680221,Y,1.0,Ba,2.0,Cu,2.98,Fe,0.02,,,,,,,,,,,O,6.93,6.93,Y1.0Ba2.0Cu2.98Fe0.02O6.93
609,Y1Ba2Cu2.994Zn0.006O6.63,"YBa2(Cu,Zn)3O7",Y123,60.0,,,,SSC0680221,Y,1.0,Ba,2.0,Cu,2.994,Zn,0.006,,,,,,,,,,,O,6.63,6.63,Y1.0Ba2.0Cu2.994Zn0.006O6.63
610,Sr0.25La1.75Cu1O4-Y,"(La,Sr)2CuO4",T,33.0,,,,JJP0260223,Sr,0.25,La,1.75,Cu,1.0,,,,,,,,,,,,,O,4.0,,Sr0.25La1.75Cu1.0O4.0
