Repository: CompRhys/apical

# Data Guide

In all cases whilst compiling this data we have been careful to include as much meta-information as possible to allow data to be traced back to it's original sources. For SuperCon this takes the form of the SuperCon "num :" reference id and then the source publication details. For ICSD we provide the ICSD collection code.

We acknowledge the Japanese National Institute for Materials Science for maintaining the [SuperCon](https://supercon.nims.go.jp/index_en.html) database as well as FIZ Karlsruhe GmbH for maintaining [ICSD](https://www.fiz-karlsruhe.de/en/produkte-und-dienstleistungen/inorganic-crystal-structure-database-icsd).

File: processed-data/super_top.csv (part 1 of 4)
num :,composition :,str3 :,tc :,lata :,latb :,latc :,refno :,author :,title :,journal :,year :,lata* :,layers :,types :,cu-o_a :,cid :,cu-o_p :
43,La1.825Sr0.175Cu1.0O4.0,T,37.5,3.778,,13.243,CL19870547,"S.Kanbe, K.Kishio, K.Kitazawa, K.Fueki, H.Takagi, S.Tanaka,",Superconductivity and lattice parameters in (La1-xSrx)2CuO4-d solid solution system,"Chem.Lett., No.3 (1987)547-550",1987.0,3.778,One,RE,2.4146429058597825,0.0,1.889
128,Y1.0Ba2.0Cu3.0O7.0,Y123,92.0,3.821,3.885,11.675999999999998,PRB0363920,"B. Domenges, B. Raveau, C. Michel, G. Heger, J. Provost, M. Hervieu,",Twins and oriented domains in the orthorhombic superconductor YBa2Cu3O7+-e,"Phys.Rev.B.,36(1987)3920",1987.0,3.821,Two,RE,2.2885992228545557,0.0,1.9105
180,Y1.0Ba2.0Cu3.0O7.0,Y123,91.6,3.824,3.887,11.657,PRB0368393,"E.J. McNiff, Jr, G.W. Hull, J.M. Tarascon, K.A. Delin, L.H. Greene, P. Barboux, S. Foner, T.P. Orlando, W.R. Mckinnon,",3d-metal doping of the high-temperature superconducting perovskites La-Sr-Cu-O and Y-Ba-Cu-O,"Phys.Rev.B,36(1987)8393",1987.0,3.824,Two,RE,2.2755686337929486,0.0,1.912
184,Y1.0Ba2.0Cu3.0O7.0,Y123,92.0,3.8510000000000004,3.8510000000000004,11.672,PRB0368365,"B. Batlogg, D.W. Murphy, J.V. Waszczak, L.F. Schneemeyer, L.W. Rupp, N.P. Singh, R.L. Opila, T. Siegrist,",Aluminum substitution in Ba2YCu3O7,"Phys.Rev.B.,36(1987)8365",1987.0,3.8510000000000004,Two,RE,2.3090421611112077,0.0,1.9255000000000002
187,La1.85Sr0.15Cu1.0O4.0,T,39.3,3.7769999999999997,,13.225999999999999,PRB0368393,"E.J. McNiff, Jr, G.W. Hull, J.M. Tarascon, K.A. Delin, L.H. Greene, P. Barboux, S. Foner, T.P. Orlando, W.R. Mckinnon,",3d-metal doping of the high-temperature superconducting perovskites La-Sr-Cu-O and Y-Ba-Cu-O,"Phys.Rev.B,36(1987)8393",1987.0,3.7769999999999997,One,RE,2.410606118723836,0.0,1.8884999999999998
208,Eu1.0Ba2.0Cu3.0O7.1,RE123,94.9,3.845,3.9010000000000002,11.704,PRB0360226,"E.M. Vogel, G.W. Hull, J.M. Tarascon, L.H. Greene, W.R. McKnnon,",Oxygen and rare-earth doping of the 90-K superconducting perovskite YBa2Cu3O7-x,"Phys.Rev.B,36(1987)226",1987.0,3.845,Two,RE,2.3419693648969586,0.0,1.9225
209,Gd1.0Ba2.0Cu3.0O7.08,RE123,93.8,3.84,3.8989999999999996,11.703,PRB0360226,"E.M. Vogel, G.W. Hull, J.M. Tarascon, L.H. Greene, W.R. McKnnon,",Oxygen and rare-earth doping of the 90-K superconducting perovskite YBa2Cu3O7-x,"Phys.Rev.B,36(1987)226",1987.0,3.84,Two,RE,2.3509530884238825,0.0,1.92
210,Dy1.0Ba2.0Cu3.0O6.82,RE123,92.7,3.8280000000000003,3.889,11.668,PRB0360226,"E.M. Vogel, G.W. Hull, J.M. Tarascon, L.H. Greene, W.R. McKnnon,",Oxygen and rare-earth doping of the 90-K superconducting perovskite YBa2Cu3O7-x,"Phys.Rev.B,36(1987)226",1987.0,3.8280000000000003,Two,RE,2.3449199344198033,1.0,1.9140000000000001
211,Ho1.0Ba2.0Cu3.0O6.71,RE123,92.9,3.822,3.888,11.67,PRB0360226,"E.M. Vogel, G.W. Hull, J.M. Tarascon, L.H. Greene, W.R. McKnnon,",Oxygen and rare-earth doping of the 90-K superconducting perovskite YBa2Cu3O7-x,"Phys.Rev.B,36(1987)226",1987.0,3.822,Two,RE,2.358409025029408,1.0,1.911
222,Er1.0Ba2.0Cu3.0O6.82,RE123,92.4,3.815,3.885,11.659,PRB0360226,"E.M. Vogel, G.W. Hull, J.M. Tarascon, L.H. Greene, W.R. McKnnon,",Oxygen and rare-earth doping of the 90-K superconducting perovskite YBa2Cu3O7-x,"Phys.Rev.B,36(1987)226",1987.0,3.815,Two,RE,2.3628603708352167,1.0,1.9075
223,Tm1.0Ba2.0Cu3.0O6.65,RE123,92.5,3.81,3.8819999999999997,11.655999999999999,PRB0360226,"E.M. Vogel, G.W. Hull, J.M. Tarascon, L.H. Greene, W.R. McKnnon,",Oxygen and rare-earth doping of the 90-K superconducting perovskite YBa2Cu3O7-x,"Phys.Rev.B,36(1987)226",1987.0,3.81,Two,RE,2.3701512053763283,1.0,1.905
224,Yb1.0Ba2.0Cu3.0O6.71,RE123,87.0,3.799,3.873,11.65,PRB0360226,"E.M. Vogel, G.W. Hull, J.M. Tarascon, L.H. Greene, W.R. McKnnon,",Oxygen and rare-earth doping of the 90-K superconducting perovskite YBa2Cu3O7-x,"Phys.Rev.B,36(1987)226",1987.0,3.799,Two,RE,2.386698908062525,1.0,1.8995
226,Y1.0Ba2.0Cu3.0O6.72,Y123,93.4,3.824,3.887,11.657,PRB0360226,"E.M. Vogel, G.W. Hull, J.M. Tarascon, L.H. Greene, W.R. McKnnon,",Oxygen and rare-earth doping of the 90-K superconducting perovskite YBa2Cu3O7-x,"Phys.Rev.B,36(1987)226",1987.0,3.824,Two,RE,2.2755686337929486,0.0,1.912
228,Nd1.0Ba2.0Cu3.0O7.16,RE123,95.3,3.855,3.9139999999999997,11.735999999999999,PRB0360226,"E.M. Vogel, G.W. Hull, J.M. Tarascon, L.H. Greene, W.R. McKnnon,",Oxygen and rare-earth doping of the 90-K superconducting perovskite YBa2Cu3O7-x,"Phys.Rev.B,36(1987)226",1987.0,3.855,Two,RE,2.3493952526302557,0.0,1.9275
229,Sm1.0Ba2.0Cu3.0O7.11,RE123,93.5,3.855,3.8989999999999996,11.720999999999998,PRB0360226,"E.M. Vogel, G.W. Hull, J.M. Tarascon, L.H. Greene, W.R. McKnnon,",Oxygen and rare-earth doping of the 90-K superconducting perovskite YBa2Cu3O7-x,"Phys.Rev.B,36(1987)226",1987.0,3.855,Two,RE,2.3366985852366824,0.0,1.9275
299,Y1.0Ba2.0Cu2.98Fe0.02O6.93,Y123,91.8,3.819,3.884,11.667,PRB0377458,"G.W.HULL, J.M.TARASCON, L.H.GREENE, M.EIBSCHUTZ, P.BARBOUX, P.F.MICELI, S.A.SUNSHINE,",STRUCTURAL AND PHYSICAL PROPERTIES OF THE METAL (M) SUBSTITUTED Y(1)BA(2)CU(3-X)M(X)O(7-Y) PEROVSKITE,"PHYS.REV.B,37(1988)7458",1988.0,3.819,Two,RE,2.2797259347796306,0.0,1.9095
300,Y1.0Ba2.0Cu2.95Fe0.05O6.92,Y123,91.8,3.83,3.878,11.665999999999999,PRB0377458,"G.W.HULL, J.M.TARASCON, L.H.GREENE, M.EIBSCHUTZ, P.BARBOUX, P.F.MICELI, S.A.SUNSHINE,",STRUCTURAL AND PHYSICAL PROPERTIES OF THE METAL (M) SUBSTITUTED Y(1)BA(2)CU(3-X)M(X)O(7-Y) PEROVSKITE,"PHYS.REV.B,37(1988)7458",1988.0,3.83,Two,RE,2.2875999016752075,0.0,1.915
308,Y1.0Ba2.0Cu2.9Al0.1O6.93,Y123,92.0,3.86,3.866,11.675,PRB0377458,"G.W.HULL, J.M.TARASCON, L.H.GREENE, M.EIBSCHUTZ, P.BARBOUX, P.F.MICELI, S.A.SUNSHINE,",STRUCTURAL AND PHYSICAL PROPERTIES OF THE METAL (M) SUBSTITUTED Y(1)BA(2)CU(3-X)M(X)O(7-Y) PEROVSKITE,"PHYS.REV.B,37(1988)7458",1988.0,3.86,Two,RE,2.3185790484014586,0.0,1.93
314,Y1.0Ba2.0Cu2.98Co0.02O6.9,Y123,93.4,3.82,3.883,11.667,PRB0377458,"G.W.HULL, J.M.TARASCON, L.H.GREENE, M.EIBSCHUTZ, P.BARBOUX, P.F.MICELI, S.A.SUNSHINE,",STRUCTURAL AND PHYSICAL PROPERTIES OF THE METAL (M) SUBSTITUTED Y(1)BA(2)CU(3-X)M(X)O(7-Y) PEROVSKITE,"PHYS.REV.B,37(1988)7458",1988.0,3.82,Two,RE,2.2805154297314623,0.0,1.91
315,Y1.0Ba2.0Cu2.95Co0.05O6.92,Y123,94.3,3.8289999999999997,3.88,11.67,PRB0377458,"G.W.HULL, J.M.TARASCON, L.H.GREENE, M.EIBSCHUTZ, P.BARBOUX, P.F.MICELI, S.A.SUNSHINE,",STRUCTURAL AND PHYSICAL PROPERTIES OF THE METAL (M) SUBSTITUTED Y(1)BA(2)CU(3-X)M(X)O(7-Y) PEROVSKITE,"PHYS.REV.B,37(1988)7458",1988.0,3.8289999999999997,Two,RE,2.290052317021713,0.0,1.9144999999999999
327,Y1.0Ba2.0Cu3.0O6.85,Y123,92.0,3.815,3.8819999999999997,11.67,PRB0377458,"G.W.HULL, J.M.TARASCON, L.H.GREENE, M.EIBSCHUTZ, P.BARBOUX, P.F.MICELI, S.A.SUNSHINE,",STRUCTURAL AND PHYSICAL PROPERTIES OF THE METAL (M) SUBSTITUTED Y(1)BA(2)CU(3-X)M(X)O(7-Y) PEROVSKITE,"PHYS.REV.B,37(1988)7458",1988.0,3.815,Two,RE,2.278999387696052,0.0,1.9075
352,Er1.0Ba2.0Cu3.0O7.0,RE123,90.0,3.8110000000000004,3.878,11.645999999999999,JJP0262091,"AKIO OOTA, MASATAKA OHKUBO, TATSUMI HIOKI, YOSHINOBU SASAKI, YOSHIO KIYOSHIMA,","ELECTRICAL,MAGNETIC AND SUPERCONDUCTING PROPERTIES OF THE HIGH-TC SUPERCONDUCTOR ER(1-X)YB(X)BA(2)CU(3)O(7-Z)","JJAP.LETT.,26(1987)L2091",1987.0,3.8110000000000004,Two,RE,2.3597207268433134,1.0,1.9055000000000002
353,Er0.75Yb0.25Ba2.0Cu3.0O7.0,RE123,87.6,3.8169999999999997,3.887,11.659,JJP0262091,"AKIO OOTA, MASATAKA OHKUBO, TATSUMI HIOKI, YOSHINOBU SASAKI, YOSHIO KIYOSHIMA,","ELECTRICAL,MAGNETIC AND SUPERCONDUCTING PROPERTIES OF THE HIGH-TC SUPERCONDUCTOR ER(1-X)YB(X)BA(2)CU(3)O(7-Z)","JJAP.LETT.,26(1987)L2091",1987.0,3.8169999999999997,Two,RE,2.3589283036272852,1.0,1.9084999999999999
354,Er0.62Yb0.38Ba2.0Cu3.0O7.0,RE123,88.3,3.815,3.883,11.675,JJP0262091,"AKIO OOTA, MASATAKA OHKUBO, TATSUMI HIOKI, YOSHINOBU SASAKI, YOSHIO KIYOSHIMA,","ELECTRICAL,MAGNETIC AND SUPERCONDUCTING PROPERTIES OF THE HIGH-TC SUPERCONDUCTOR ER(1-X)YB(X)BA(2)CU(3)O(7-Z)","JJAP.LETT.,26(1987)L2091",1987.0,3.815,Two,RE,2.376403482721694,1.0,1.9075
355,Er0.5Yb0.5Ba2.0Cu3.0O7.0,RE123,89.3,3.812,3.883,11.674000000000001,JJP0262091,"AKIO OOTA, MASATAKA OHKUBO, TATSUMI HIOKI, YOSHINOBU SASAKI, YOSHIO KIYOSHIMA,","ELECTRICAL,MAGNETIC AND SUPERCONDUCTING PROPERTIES OF THE HIGH-TC SUPERCONDUCTOR ER(1-X)YB(X)BA(2)CU(3)O(7-Z)","JJAP.LETT.,26(1987)L2091",1987.0,3.812,Two,RE,2.3814551390406877,1.0,1.906
356,Er0.37Yb0.63Ba2.0Cu3.0O7.0,RE123,87.8,3.8089999999999997,3.8789999999999996,11.664000000000001,JJP0262091,"AKIO OOTA, MASATAKA OHKUBO, TATSUMI HIOKI, YOSHINOBU SASAKI, YOSHIO KIYOSHIMA,","ELECTRICAL,MAGNETIC AND SUPERCONDUCTING PROPERTIES OF THE HIGH-TC SUPERCONDUCTOR ER(1-X)YB(X)BA(2)CU(3)O(7-Z)","JJAP.LETT.,26(1987)L2091",1987.0,3.8089999999999997,Two,RE,2.3788887949235367,1.0,1.9044999999999999
358,Yb1.0Ba2.0Cu3.0O7.0,RE123,88.5,3.8110000000000004,3.8710000000000004,11.635,JJP0262091,"AKIO OOTA, MASATAKA OHKUBO, TATSUMI HIOKI, YOSHINOBU SASAKI, YOSHIO KIYOSHIMA,","ELECTRICAL,MAGNETIC AND SUPERCONDUCTING PROPERTIES OF THE HIGH-TC SUPERCONDUCTOR ER(1-X)YB(X)BA(2)CU(3)O(7-Z)","JJAP.LETT.,26(1987)L2091",1987.0,3.8110000000000004,Two,RE,2.350409837421361,1.0,1.9055000000000002
379,Y1.0Ba2.0Cu3.0O7.0,Y123,92.0,3.823,3.887,11.684000000000001,JJP0261997,"KATSUKI MIYAUCHI, MASAHIKO HIRATANI, TETSUICHI KUDO, YUKIO ITO,",TETRAGONAL HIGH-TC SUPERCONDUCTOR IN THE SYSTEM BA(2)Y(CU(1-X)GA(X))(3)O(7-Z),"JJAP.LETT.,26(1987)L1997",1987.0,3.823,Two,RE,2.2966620333549006,0.0,1.9115
417,Y1.0Ba2.0Cu3.0O7.0,Y123,92.5,3.83,3.89,11.67,JJP0261956,"HARUHISA TOYODA, HIROSHI FUJITA, ICHIRO NAKAD, KOHICHI UEDA, KUNISUKE ASAYAMA, TAKAO KOHARA, TETUYUKI KANEKO, YASUKAGE ODA, YOSHIHIRO YAMADA,",EXPERIMENTS ON SUPERCONEDUCTING (RARE EARTH)-BA(2)CU(3)O(7-Z) DOWN TO 30 MK,"JJAP.LETT.,26(1987)L1956",1987.0,3.83,Two,RE,2.2908418119735465,0.0,1.915
420,Eu1.0Ba2.0Cu3.0O7.0,RE123,92.0,3.84,3.9,11.704,JJP0261956,"HARUHISA TOYODA, HIROSHI FUJITA, ICHIRO NAKAD, KOHICHI UEDA, KUNISUKE ASAYAMA, TAKAO KOHARA, TETUYUKI KANEKO, YASUKAGE ODA, YOSHIHIRO YAMADA,",EXPERIMENTS ON SUPERCONEDUCTING (RARE EARTH)-BA(2)CU(3)O(7-Z) DOWN TO 30 MK,"JJAP.LETT.,26(1987)L1956",1987.0,3.84,Two,RE,2.3517995329167882,0.0,1.92
422,Dy1.0Ba2.0Cu3.0O7.0,RE123,92.0,3.8289999999999997,3.895,11.68,JJP0261956,"HARUHISA TOYODA, HIROSHI FUJITA, ICHIRO NAKAD, KOHICHI UEDA, KUNISUKE ASAYAMA, TAKAO KOHARA, TETUYUKI KANEKO, YASUKAGE ODA, YOSHIHIRO YAMADA,",EXPERIMENTS ON SUPERCONEDUCTING (RARE EARTH)-BA(2)CU(3)O(7-Z) DOWN TO 30 MK,"JJAP.LETT.,26(1987)L1956",1987.0,3.8289999999999997,Two,RE,2.3531112347306964,1.0,1.9144999999999999
423,Ho1.0Ba2.0Cu3.0O7.0,RE123,91.0,3.824,3.89,11.664000000000001,JJP0261956,"HARUHISA TOYODA, HIROSHI FUJITA, ICHIRO NAKAD, KOHICHI UEDA, KUNISUKE ASAYAMA, TAKAO KOHARA, TETUYUKI KANEKO, YASUKAGE ODA, YOSHIHIRO YAMADA,",EXPERIMENTS ON SUPERCONEDUCTING (RARE EARTH)-BA(2)CU(3)O(7-Z) DOWN TO 30 MK,"JJAP.LETT.,26(1987)L1956",1987.0,3.824,Two,RE,2.3493982908640496,1.0,1.912
424,Er1.0Ba2.0Cu3.0O7.0,RE123,91.0,3.8289999999999997,3.884,11.652000000000001,JJP0261956,"HARUHISA TOYODA, HIROSHI FUJITA, ICHIRO NAKAD, KOHICHI UEDA, KUNISUKE ASAYAMA, TAKAO KOHARA, TETUYUKI KANEKO, YASUKAGE ODA, YOSHIHIRO YAMADA,",EXPERIMENTS ON SUPERCONEDUCTING (RARE EARTH)-BA(2)CU(3)O(7-Z) DOWN TO 30 MK,"JJAP.LETT.,26(1987)L1956",1987.0,3.8289999999999997,Two,RE,2.329410788929361,1.0,1.9144999999999999
425,Tm1.0Ba2.0Cu3.0O7.0,RE123,92.0,3.82,3.88,11.66,JJP0261956,"HARUHISA TOYODA, HIROSHI FUJITA, ICHIRO NAKAD, KOHICHI UEDA, KUNISUKE ASAYAMA, TAKAO KOHARA, TETUYUKI KANEKO, YASUKAGE ODA, YOSHIHIRO YAMADA,",EXPERIMENTS ON SUPERCONEDUCTING (RARE EARTH)-BA(2)CU(3)O(7-Z) DOWN TO 30 MK,"JJAP.LETT.,26(1987)L1956",1987.0,3.82,Two,RE,2.353876647308292,1.0,1.91
444,Eu1.0Ba2.0Cu3.0O7.0,RE123,92.0,3.821,3.884,11.61,PRB0375820,"B.BARBARA, I.FELNER,",EFFECT OF SULFUR ON THE SUPERCONDUCTIVITY OF R(1)BA(2)CU(3)O(7),"PHYS.REV.B,37(1988)5820",1988.0,3.821,Two,RE,2.309588389059082,1.0,1.9105
446,Gd1.0Ba2.0Cu3.0O7.0,RE123,92.0,3.844,3.897,11.7,PRB0375820,"B.BARBARA, I.FELNER,",EFFECT OF SULFUR ON THE SUPERCONDUCTIVITY OF R(1)BA(2)CU(3)O(7),"PHYS.REV.B,37(1988)5820",1988.0,3.844,Two,RE,2.340549620529306,0.0,1.922
447,Gd1.0Ba2.0Cu3.0S1.0O6.0,RE123,92.0,3.887,3.911,11.72,PRB0375820,"B.BARBARA, I.FELNER,",EFFECT OF SULFUR ON THE SUPERCONDUCTIVITY OF R(1)BA(2)CU(3)O(7),"PHYS.REV.B,37(1988)5820",1988.0,3.887,Two,RE,2.2729390654168746,0.0,1.9435
501,Y2.0La0.2Ba3.8Cu6.0O13.92,Y123,93.0,3.81,3.8760000000000003,11.64,PHF0180095,"C.E.MEATS, J.R.GRASMEDER, M.T.WELLER, P.C.LANCHESTER,","SUPERCONDUCTIVITY IN THE SOLID SOLUTIONS Y(N)LA(2-N+X)BA(4-X)CU(6)O(14+Y) (N=0,1,2)","J.PHYS.F,18(1988)95",1988.0,3.81,Two,RE,2.2507375856993495,0.0,1.905
504,Y2.0Ba4.0Cu6.0O13.9,Y123,93.0,3.8169999999999997,3.884,11.665999999999999,PHF0180095,"C.E.MEATS, J.R.GRASMEDER, M.T.WELLER, P.C.LANCHESTER,","SUPERCONDUCTIVITY IN THE SOLID SOLUTIONS Y(N)LA(2-N+X)BA(4-X)CU(6)O(14+Y) (N=0,1,2)","J.PHYS.F,18(1988)95",1988.0,3.8169999999999997,Two,RE,2.277336467301378,0.0,1.9084999999999999
505,Y1.0Ba2.0Cu3.0O6.94,Y123,97.0,3.824,3.89,11.679,PRB0373734,"A.MANTHIRAM, J.B.GOODENOUGH, X.X.TANG,",EVIDENCE FOR PEROXIDE FORMATION IN SUPERCONDUCTING Y(1)BA(2-X)LA(X)CU(3)O(7+-Z),"PHYS.REV.B,37(1988)3734",1988.0,3.824,Two,RE,2.2933991404338094,0.0,1.912
506,Y1.0Ba1.975La0.025Cu3.0O6.95,Y123,99.0,3.82,3.889,11.67,PRB0373734,"A.MANTHIRAM, J.B.GOODENOUGH, X.X.TANG,",EVIDENCE FOR PEROXIDE FORMATION IN SUPERCONDUCTING Y(1)BA(2-X)LA(X)CU(3)O(7+-Z),"PHYS.REV.B,37(1988)3734",1988.0,3.82,Two,RE,2.2829468624552156,0.0,1.91
507,Y1.0Ba1.95La0.05Cu3.0O6.9,Y123,99.0,3.821,3.889,11.672,PRB0373734,"A.MANTHIRAM, J.B.GOODENOUGH, X.X.TANG,",EVIDENCE FOR PEROXIDE FORMATION IN SUPERCONDUCTING Y(1)BA(2-X)LA(X)CU(3)O(7+-Z),"PHYS.REV.B,37(1988)3734",1988.0,3.821,Two,RE,2.2853573125562185,0.0,1.9105
508,Y1.0Ba1.925La0.075Cu3.0O6.9,Y123,99.0,3.827,3.885,11.659,PRB0373734,"A.MANTHIRAM, J.B.GOODENOUGH, X.X.TANG,",EVIDENCE FOR PEROXIDE FORMATION IN SUPERCONDUCTING Y(1)BA(2-X)LA(X)CU(3)O(7+-Z),"PHYS.REV.B,37(1988)3734",1988.0,3.827,Two,RE,2.2795580737976167,0.0,1.9135
509,Y1.0Ba1.9La0.1Cu3.0O6.9,Y123,95.0,3.83,3.883,11.652999999999999,PRB0373734,"A.MANTHIRAM, J.B.GOODENOUGH, X.X.TANG,",EVIDENCE FOR PEROXIDE FORMATION IN SUPERCONDUCTING Y(1)BA(2-X)LA(X)CU(3)O(7+-Z),"PHYS.REV.B,37(1988)3734",1988.0,3.83,Two,RE,2.2770636932056085,0.0,1.915
536,Y1.0Ba2.0Cu3.0O7.0,Y123,92.0,3.822,3.892,11.674000000000001,PRB0382432,"B.A.AVERILL, J.F.BRINGLEY, K.M.WONG, S.J.POON, T.-M.CHEN,","SYNTHESIS AND CHARACTERIZATION OF Y(1)BA(2)(CU(1-X)M(X))(3)O(7-Z) (M=CO,NI): CRYSTAL SYMMETRY,SUPERCONDUCTIVITY,AND THE ROLE OF OXYGEN","PHYS.REV.B,38(1988)2432",1988.0,3.822,Two,RE,2.2877677626572215,0.0,1.911
537,Y1.0Ba2.0Cu2.97Co0.03O6.96,Y123,92.0,3.824,3.889,11.677,PRB0382432,"B.A.AVERILL, J.F.BRINGLEY, K.M.WONG, S.J.POON, T.-M.CHEN,","SYNTHESIS AND CHARACTERIZATION OF Y(1)BA(2)(CU(1-X)M(X))(3)O(7-Z) (M=CO,NI): CRYSTAL SYMMETRY,SUPERCONDUCTIVITY,AND THE ROLE OF OXYGEN","PHYS.REV.B,38(1988)2432",1988.0,3.824,Two,RE,2.29177818528464,0.0,1.912
579,La1.85Sr0.15Cu1.0O3.98,T,37.9,3.773,,13.224,JJP0271449,"HIROSHI YAMAUCHI, KATSUYOSHI OH-ISHII, MASAE KIKUCHI, NORIO KOBAYASHI, TAKAAKI SASAOKA, TOMOKAZU MATSUHIRA, YASUHIKOSYONO, YOSHIO MUTO,","CRYTAL STRUCTIRE,OXYGEN CONTENT AND SUPERCONDUCTIVITY OF M(X)LA(2-X)CU(1)O(4-Y) (M=BA,SR AND CA)","JJAP LETT.,27(1988)L1449",1988.0,3.773,One,RE,2.4110397081528006,0.0,1.8865
634,Y1.0Ba1.48Sr0.52Cu3.0O7.0,Y123,95.0,3.79,3.84,11.52,PRB0392788,"B.CHANCE, C.F.GALLO, G.BUNKER, K.ZHANG,",LOCAL STRUCTURE DISTORTION IN A Y(1)BA(2-0.52)SR(0.52)CU(3)O(7) SUPERCONDUCTOR,"PHYS.REV.B,39(1989)2788",1989.0,3.79,Two,RE,2.1376903777125413,1.0,1.895
635,Y1.0Ba1.48Sr0.52Cu3.0O7.0,Y123,85.0,3.812,3.862,11.585999999999999,PRB0392788,"B.CHANCE, C.F.GALLO, G.BUNKER, K.ZHANG,",LOCAL STRUCTURE DISTORTION IN A Y(1)BA(2-0.52)SR(0.52)CU(3)O(7) SUPERCONDUCTOR,"PHYS.REV.B,39(1989)2788",1989.0,3.812,Two,RE,2.2085507865754472,1.0,1.906
637,Sm1.0Ba2.0Cu3.0O6.85,RE123,92.8,3.858,3.909,11.754000000000001,JJP0272274,"MAKOTO KOBAYASHI, SATOSHI MARUYAMA, TAKAHIRO KODAMA,","OXYGEN CONTENT AND TRANSITION TEMPERATURE (TC) IN BA(2-X)LN(1+X)CU(3)O(7-Z) (LN=SM,EU)","JJAP LETT.,27(1988)L2274",1988.0,3.858,Two,RE,2.3587331526906468,0.0,1.929
697,Y1.0Ba2.0Cu3.0O6.9,Y123,91.0,3.8169999999999997,3.884,11.671,PRB0399069,"C.NOBILI, E.GALLI, F.C.MATACOTTA, F.NAVA, G.OTTAVIANI, M.AFFRONTE, T.MANFREDINI,",OXYGEN IN-DIFFUSION PROCESSES IN TETRAGONAL YBA(2)CU(3)O(7-X)OXIDE,"PHYS.REV.B.,39(1989)9069",1989.0,3.8169999999999997,Two,RE,2.281388855174301,0.0,1.9084999999999999
720,Tl1.0Ba1.2La0.8Cu1.0O5.0,Tl1201,41.1,3.8339999999999996,,9.107000000000001,PHC1580143,"H.IGARASHI, T.MANAKO, T.SATOH, Y.KUBO, Y.SHIMAKAWA,",SUPERCONDUCTIVITY OF TLBA(1+X)LA(1-X)CUO(5) WITH 1201 STRUCTURE,"PHYSICA C ,158(1989)143",1989.0,3.8339999999999996,One,Tl,2.4537494043085486,1.0,1.9169999999999998
724,Y1.0Ba2.0Cu3.0O6.86,Y123,91.0,3.818,3.891,11.674000000000001,PHC1530026,"HIROYUKI TAKEYA, HUMIHIKO TAKEI, NOBORU MIURA, TOSHIRO SAKAKIBARA, TSUNEAKI GOTO, TSUYOSHI TAMEGAI, YASUHIKO IYE,","THE ANISOTROPIC SUPERCONDUCTIVITY OF R(1)BA(2)CU(3)O(7-X) (R:Y,GD AND HO) SINGLE CRYSTALS","PHYSICA C, 153(1988)26",1988.0,3.818,Two,RE,2.2846097828498895,0.0,1.909
761,Er1.0Ba2.0Cu3.0O6.91,RE123,92.0,3.8139999999999996,3.887,11.661,PRB0399099,"G.H.BELLESIS, H.S.LESSURE, J.LUKIN, M.GREENBLATT, S.A.FRIEDBERG, S.M.FINE, S.SIMIZU,",LOW-DEMENSIONAL MAGNETIC ORDERING AND ISING- AND XY-LINK ANISOTROPY OF ER(3+) IN THE SYSTEM ERBA(2)CU(3)O(X) WITH 6,"PHYS.REV.B.,39(1989)9099",1989.0,3.8139999999999996,Two,RE,2.366519293424991,1.0,1.9069999999999998
784,Y1.0Ba2.0Cu3.0O6.9620000000000015,Y123,92.2,3.82,3.886,11.68,PHC1570083,"MITSURU ITOH, RUIXING LIANG, RYOZO AOKI, TETSURO NAKAMURA,",THE EFFECT OF LA SUBSTITUTION ON THE SUPERCONDUCTIVITY OF BA(2)-YCU(3)O(Y),"PHYSICA C,157(1989)83",1989.0,3.82,Two,RE,2.2910516382010613,0.0,1.91
786,Y1.0Ba1.92La0.08Cu3.0O6.965,Y123,92.6,3.8169999999999997,3.887,11.664000000000001,PHC1570083,"MITSURU ITOH, RUIXING LIANG, RYOZO AOKI, TETSURO NAKAMURA,",THE EFFECT OF LA SUBSTITUTION ON THE SUPERCONDUCTIVITY OF BA(2)-YCU(3)O(Y),"PHYSICA C,157(1989)83",1989.0,3.8169999999999997,Two,RE,2.275715512152212,0.0,1.9084999999999999
787,Y1.0Ba1.9La0.1Cu3.0O6.975,Y123,93.9,3.8160000000000003,3.887,11.664000000000001,PHC1570083,"MITSURU ITOH, RUIXING LIANG, RYOZO AOKI, TETSURO NAKAMURA,",THE EFFECT OF LA SUBSTITUTION ON THE SUPERCONDUCTIVITY OF BA(2)-YCU(3)O(Y),"PHYSICA C,157(1989)83",1989.0,3.8160000000000003,Two,RE,2.2749260172003805,0.0,1.9080000000000001
795,Y1.0Ba2.0Cu2.95Co0.05O6.88,Y123,91.2,3.832,3.884,11.687000000000001,PHC1590141,"A.HOSER, A.W.HEWAT, D.HOHLWEIN, M.SCHLICHENMAIER, R.KIEMEL, R.SONNTAG, S.KEMMLER-SACK, S.LOSCH, W.PRANDL, W.SCHAFER,",STRUCTURAL CHANGES OF THE SUPERCONDUCTOR YBA(2)CU(3)O(7) BY COBALT SUBSTITUTION.A HIGH-RESOLUTION NEUTRON POWDER DIFFRACTIONSTUDY,"PHYSICA C ,159(1989)141",1989.0,3.832,Two,RE,2.3061989206451514,0.0,1.916
853,Gd1.0Ba2.0Cu3.0O6.99,RE123,94.0,3.84,3.904,11.71,PHC1590173,"A.SEIDEL, G.CZJZEK, H.J.BORNEMANN, P.ADELMANN, R.KMIEC,",DEPENDENCE OF STRUCTURE AND T(C) UPON THE DISTRIBUTION OF IRONOVER THE COPPER SITES IN GDBA(2)(CU(1-X)FE(X))(3)0(Z),"PHYSICA C.,159(1989)173",1989.0,3.84,Two,RE,2.356878199874219,0.0,1.92
870,Bi2.0Sr2.0Ca0.8Lu0.2Cu2.0O8.0,Bi2212,89.5,5.407,,30.69,PHC1590105,"NORIO KOBAYASHI, SYOICHI HOSOYA, TETSUO FUKASE, YOJI KOIKE, YOSHIHIRO IWABUCHI,",CORRELATION BETWEEN T(C) AND HOLE CONCENTRATION IN THE CATION-SUBSTITUTED BI(2)SR(2)CACU(2)O(8+Z) SYSTEM,"PHYSICA C.,159(1989)105",1989.0,3.8233263658756624,Two,Bi,2.4524935928079126,0.0,1.9116631829378312
918,Y1.0Ba2.0Cu3.0O7.0,Y123,92.0,3.819,,11.677999999999999,PRB0404453,"A.KEBEDE, C.S.JEE, G.H.MYER, J.E.CROW, J.SCHWEGLER, M.V.KURIC, P.SCHLOTTMANN, R.E.SALOMON, R.P.GUERTIN, S.H.BLOOM, T.MIHALISIN,",MAGNETIC ORDERING AND SUPERCONDUCTIVITY IN Y1-XPRXBA2CU3O7-Y,"PHYS.REV.B,40(1989)4453",1989.0,3.819,Two,RE,2.28864118810006,0.0,1.9095
934,Er1.0Ba2.0Cu3.0O6.87,RE123,94.5,3.812,3.877,11.65,PRB0404472,"B.RUPP, E.PORSCHKE, P.ALLENSPACH, P.FISCHER, P.MEUFFELS,",NEUTRON-DIFFRACTION STUDY OF ERBA2CU3OX IN THE COMPOSITION RANGE 6.1<-X<-7.0,"PHYS.REV.B,40(1989)4472",1989.0,3.812,Two,RE,2.36114047121097,1.0,1.906
935,Er1.0Ba2.0Cu3.0O7.0,RE123,92.5,3.803,3.873,11.62,PRB0404472,"B.RUPP, E.PORSCHKE, P.ALLENSPACH, P.FISCHER, P.MEUFFELS,",NEUTRON-DIFFRACTION STUDY OF ERBA2CU3OX IN THE COMPOSITION RANGE 6.1<-X<-7.0,"PHYS.REV.B,40(1989)4472",1989.0,3.803,Two,RE,2.353441438859515,1.0,1.9015
979,La1.0Ba2.0Cu3.0O6.85,RE123,93.0,3.8930000000000002,3.938,11.818,PRB0406771,"ATSUTAKA MAEDA, HAJIME ASANO, KUNIMITSU UCHINOKURA, MITSURU IZUMI, SHOJI TANAKA, TAKAHIRO WADA, TOMIAKI YABE,",STRUCTURAL PROPERTIES OF THE SUPERCONDUCTOR LABA2CU3-YO7-Z INTHE SOLID SOLUTION SYSTEM LA1+XBA2-XCU3-YO7-Z,"PHYS.REV.B,40(1989)6771",1989.0,3.8930000000000002,Two,RE,2.344094424097753,0.0,1.9465000000000001
1025,Y1.0Ba2.0Cu3.0O7.0,Y123,92.6,3.8280000000000003,3.8960000000000004,11.7,PHC1480342,"A.MATSUSHITA, H.AOKI, K.KIMURA, K.NAKAMURA, K.OGAWA, T.HATANO, T.MATSUMOTO, Y.ASADA,",HIGH-TC OXIDE Y-BA-CU-O NORMAL AND SUPERCONDUCTING PROPERTIES AND PHASES,"PHYSICA B+C,148(1987)342",1987.0,3.8280000000000003,Two,RE,2.3135771493074166,0.0,1.9140000000000001
1040,Y1.0Ba2.0Cu3.0O7.1,Y123,92.0,3.824,3.888,11.679,PR0365602,"A.DRIESSEN, D.G.DE GROOT, E.SALOMONS, H.HEMMES, J.RECTOR, K.HEECK, N.KOEMAN, R.BROUWER, R.GRIESSEN,",PRESSURE DEPENDENCE OF THE TC OF Y(1)BA(2)CU(3)O(7) UP TO 170 KBAR,"PHYS.REV.B,36(1987)5602",1987.0,3.824,Two,RE,2.2933991404338094,0.0,1.912
1044,Y1.0Ba2.0Cu3.0O7.0,Y123,92.2,3.82,3.885,11.675,PRB0387084,"A.R.MOODENBAUGH, M.SUENAGA, R.L.SABATINI, YOUWEN XU,",EFFECT OF GA SDDITION TO Y(1)BA(2)CU(3)O(7),"PHYS.REV.B,38(1988)7084",1988.0,3.82,Two,RE,2.28699925032814,0.0,1.91
1053,La1.0Ba2.0Cu3.0O7.0,RE123,92.0,3.885,3.938,11.817,PRB0387080,"A.MAEDA, K.UCHINOKURA, N.SUZUKI, S.TANAKA, S.UCHIDA, T.MAEDA, T.WADA,",ORTHORHOMBIC-TETRAGONAL PHASE TRANSITION IN LA(1)BA(2)CU(3)O(7-Y) WITH ZERO RESISTANCE AT 92 K,"PHYS.REV.B,38(1988)7080",1988.0,3.885,Two,RE,2.3589762484365764,0.0,1.9425
1058,Y1.0Ba2.0Cu3.0O6.94,Y123,95.0,3.825,3.889,11.674000000000001,PRB0387200,"F.CORDERO, G.CANNELLI, R.CANTELLI,",NEW ANELASTIC RELAXATION EFFECT IN Y-BA-CU-O AT LOW TEMPERATURE: A SNOEK-TYPE PEAK DUE TO OXYGEN DIFFUSION,"PHYS.REV.B,38(1988)7200",1988.0,3.825,Two,RE,2.29013624751272,0.0,1.9125
1064,Y1.0Ba2.0Cu3.0O7.0,Y123,91.8,3.822,3.891,11.677,PRB0365719,"B.BATLOGG, C.H.CHEN, D.WERDER, E.A.RIETMAN, R.J.CAVA, S.M.ZAHURAK,",SINGLE-PHASE 60-K BULK SUPERCONDUCTOR IN ANNEALED BA(2)Y(1)CU(3)O(7-Z)(0.3,"PHYS.REV.B,36(1987)5719",1987.0,3.822,Two,RE,2.290199195380975,0.0,1.911
1075,La1.85Sr0.15Cu1.0O4.0,T,37.8,3.7760000000000002,,13.237,PRB0390315,"A.BAKHSHAI, C.L.CHIEN, GANG XIAO, MARTA Z.CIEPLAK, Z.TESANOVIC,",CORRELATION BETWEEN SUPERCONDUCTIVITY AND NORMAL-STATE PROPERTIES IN THE LA(1.85)SR(0.15)(CU(1-X)ZN(X))O(4) SYSTEM,"PHYS.REV.B,39(1989)315",1989.0,3.7760000000000002,One,RE,2.4136035840611774,0.0,1.8880000000000001
1102,Y1.0Ba2.0Cu3.0O7.0,Y123,91.25,3.83,3.89,11.68,JJP0272342,"MAKI KAWAI, SHIRO KAMBE,","EFFECT OF S,SE AND TE ADDITION ON THE SUPERCONDUCTIVE PROPERTIES OF BA(2)Y(1)CU(3)O(7-Y)","JJAP LATT.,27(1988)L2342",1988.0,3.83,Two,RE,2.298946587719392,0.0,1.915
1103,Y1.0Ba2.0Cu3.0S0.001O7.0,Y123,92.0,3.83,3.87,11.67,JJP0272342,"MAKI KAWAI, SHIRO KAMBE,","EFFECT OF S,SE AND TE ADDITION ON THE SUPERCONDUCTIVE PROPERTIES OF BA(2)Y(1)CU(3)O(7-Y)","JJAP LATT.,27(1988)L2342",1988.0,3.83,Two,RE,2.2908418119735465,0.0,1.915
1104,Y1.0Ba2.0Cu3.0S0.05O7.0,Y123,93.5,3.84,3.87,11.62,JJP0272342,"MAKI KAWAI, SHIRO KAMBE,","EFFECT OF S,SE AND TE ADDITION ON THE SUPERCONDUCTIVE PROPERTIES OF BA(2)Y(1)CU(3)O(7-Y)","JJAP LATT.,27(1988)L2342",1988.0,3.84,Two,RE,2.2582128827626473,0.0,1.92
1154,Y1.0Ba2.0Cu3.0O7.0,Y123,92.11,3.82,3.889,11.668,SSC0670057,"JAMES E.KASPER, JOHN W.SCHWEITZER, LEE S.MARTINSON, NORMAN G.BAENZIGER, WILLIAM R.SAVAGE,",SUPERCONDUCTIVITY IN YTTRIUM-TERBIUM-BARIUM-COPPER OXIDE,"SOLID STATE COMMUN.,68(1988)0057",1988.0,3.82,Two,RE,2.281325907306046,0.0,1.91
1155,Y0.96Tb0.04Ba2.0Cu3.0O7.0,Y123,92.01,3.819,3.889,11.677,SSC0670057,"JAMES E.KASPER, JOHN W.SCHWEITZER, LEE S.MARTINSON, NORMAN G.BAENZIGER, WILLIAM R.SAVAGE,",SUPERCONDUCTIVITY IN YTTRIUM-TERBIUM-BARIUM-COPPER OXIDE,"SOLID STATE COMMUN.,68(1988)0057",1988.0,3.819,Two,RE,2.2878307105254763,0.0,1.9095
1156,Y0.92Tb0.08Ba2.0Cu3.0O7.0,Y123,92.01,3.82,3.889,11.672,SSC0670057,"JAMES E.KASPER, JOHN W.SCHWEITZER, LEE S.MARTINSON, NORMAN G.BAENZIGER, WILLIAM R.SAVAGE,",SUPERCONDUCTIVITY IN YTTRIUM-TERBIUM-BARIUM-COPPER OXIDE,"SOLID STATE COMMUN.,68(1988)0057",1988.0,3.82,Two,RE,2.284567817604385,0.0,1.91
1157,Y0.88Tb0.12Ba2.0Cu3.0O7.0,Y123,92.1,3.8310000000000004,3.891,11.665999999999999,SSC0670057,"JAMES E.KASPER, JOHN W.SCHWEITZER, LEE S.MARTINSON, NORMAN G.BAENZIGER, WILLIAM R.SAVAGE,",SUPERCONDUCTIVITY IN YTTRIUM-TERBIUM-BARIUM-COPPER OXIDE,"SOLID STATE COMMUN.,68(1988)0057",1988.0,3.8310000000000004,Two,RE,2.288389396627041,0.0,1.9155000000000002
1158,Y1.0Ba2.0Cu3.0O7.0,Y123,91.06,3.822,3.888,11.681,PRL0601446,"A.BAKHSHAI, A.GAVRIN, C.L.CHIEN, F.T.STREITZ, GANG XIAO, M.Z.CIEPLAK,",HIGH-TEMPERATURE SUPERCONDUCTIVITY IN TETRAGONAL PEROVSKITE STRUCTURES:IS OXYGEN-VACANCY ORDER IMPORTANT?,"PHYS.REV.LETT.,60(1988)1446",1988.0,3.822,Two,RE,2.293441105679312,0.0,1.911
1391,Y1.0Ba2.0Cu3.0O7.0,Y123,91.4,3.818,3.887,11.675999999999998,PHC1520495,"BEZINGE.A, ECKERT.D, GRAF.T, JUNOD.A, MULLER.J,","SPECIFIC HEAT, MAGNETIC SUSCEPTIBILITY AND SUPERCONDUCTIVITY OF YBA2CU3O7-Z DOPED WITH IRON","PHYSICA C,152(1988)495",1988.0,3.818,Two,RE,2.286230737999057,0.0,1.909
1392,Y1.0Ba2.0Cu2.97Fe0.03O7.0,Y123,91.2,3.825,3.885,11.683,PHC1520495,"BEZINGE.A, ECKERT.D, GRAF.T, JUNOD.A, MULLER.J,","SPECIFIC HEAT, MAGNETIC SUSCEPTIBILITY AND SUPERCONDUCTIVITY OF YBA2CU3O7-Z DOPED WITH IRON","PHYSICA C,152(1988)495",1988.0,3.825,Two,RE,2.29743054568398,0.0,1.9125
1422,Y1.0Ba2.0Cu3.0O6.95,Y123,91.0,3.824,3.886,11.675999999999998,PHB1480442,"A.A.MENOVSKY, A.SCHUIJFF, H.BARTEN, H.P.VAN DER MEULEN, J.C.P.KLAASSE, J.C.VAN MILTENBURG, J.J.M.FRANSE, J.Q.A.KOSTER, K.KADOWAWKI, M.VAN SPRANG, P.W.LEDNOR, R.DE RUITER, T.T.M.PALSTRA, Y.K.HUANG, Z.TARNAWSKI,",PHYSICAL PROPERTIES OF SINGLE-PHASE HIGH-TC SUPERCONDUCTOR YBA2CU3O7,"PHYSICA B,148(1987)442",1987.0,3.824,Two,RE,2.2909677077100543,0.0,1.912
1510,Y1.0Ba2.0Cu3.0O6.8,Y123,93.9,3.82,3.884,11.697000000000001,JJP0280368,"HIROMASA MAZAKI, KOJI -KOSUGE, TAKAYOSHI KUBOZOE, YUJI AIHARA, YUTAKA UEDA,",POSSIBLE EXISTENCE OF A SUPERCONDUCTING PHASE IN HIGHLY OXYGEN--DEFICIENT YBA(2)CU(3)O(Y)(Y<6.5),"JJAP LETT.,28(1989)L368",1989.0,3.82,Two,RE,2.304829756969001,0.0,1.91
1511,Y1.0Ba2.0Cu3.0O6.87,Y123,93.2,3.818,3.885,11.684000000000001,JJP0280368,"HIROMASA MAZAKI, KOJI -KOSUGE, TAKAYOSHI KUBOZOE, YUJI AIHARA, YUTAKA UEDA,",POSSIBLE EXISTENCE OF A SUPERCONDUCTING PHASE IN HIGHLY OXYGEN--DEFICIENT YBA(2)CU(3)O(Y)(Y<6.5),"JJAP LETT.,28(1989)L368",1989.0,3.818,Two,RE,2.292714558595735,0.0,1.909
1609,Tl2.0Ba2.0Ca1.0Cu2.0O8.0,Tl2212,113.1,3.847,,29.43,PHC1560113,"HAN.H, HAN.S.H, LIU.Y, ZHANG.Y.L,",PRESSURE EFFECTS ON THE NEW HIGH-TC SUPERCONDUCTOR TL-BA-CA-CU-O,"PHYSICA C,156(1988)113",1988.0,3.847,Two,Tl,2.7728227261012064,1.0,1.9235
1624,Bi2.0Sr2.0Ca0.9Y0.1Cu2.0O8.23,Bi2212,90.0,5.407,5.416,30.807,PHC1650055,"DE LEEUW.D.M, FEINER.L.F, GROEN.W.A,",HOLE CONCENTRATION AND TC IN BI2SR2CACU2O8+Z,"PHYSICA C,165(1990)55",1990.0,3.8233263658756624,Two,Bi,2.4817002841075064,0.0,1.9116631829378312
1652,Y1.0Ba2.0Cu3.0O6.9,Y123,92.5,3.823,3.892,11.684000000000001,PR04111209,"HISAO YAMAUCHI, NOBUO SUZUKI, SHIN-ICHI KORIYAMA, SHOJI TANAKA, TAKAHIRO WADA, TAKESHI SAKURAI,",PREPARATION AND PROPERTIES OF SUPERCONDUCTING Y(BA1-XSRX)2CU4O8,"PHYS.REV.BA,41(1990)11209",1990.0,3.823,Two,RE,2.2966620333549006,0.0,1.9115
1656,Y0.95Ca0.05Ba1.6Sr0.4Cu4.0O7.8,Y124,82.0,3.813,3.861,27.13,PR04111209,"HISAO YAMAUCHI, NOBUO SUZUKI, SHIN-ICHI KORIYAMA, SHOJI TANAKA, TAKAHIRO WADA, TAKESHI SAKURAI,",PREPARATION AND PROPERTIES OF SUPERCONDUCTING Y(BA1-XSRX)2CU4O8,"PHYS.REV.BA,41(1990)11209",1990.0,3.813,Two,RE,2.366451866351568,1.0,1.9065
1657,Y0.9Ca0.1Ba1.6Sr0.4Cu4.0O7.8,Y124,85.5,3.812,3.859,27.155,PR04111209,"HISAO YAMAUCHI, NOBUO SUZUKI, SHIN-ICHI KORIYAMA, SHOJI TANAKA, TAKAHIRO WADA, TAKESHI SAKURAI,",PREPARATION AND PROPERTIES OF SUPERCONDUCTING Y(BA1-XSRX)2CU4O8,"PHYS.REV.BA,41(1990)11209",1990.0,3.812,Two,RE,2.3835846099786484,1.0,1.906
1659,Y1.0Ba1.4Sr0.6Cu3.0O6.8,Y123,86.0,3.803,3.8689999999999998,11.61,PR04111209,"HISAO YAMAUCHI, NOBUO SUZUKI, SHIN-ICHI KORIYAMA, SHOJI TANAKA, TAKAHIRO WADA, TAKESHI SAKURAI,",PREPARATION AND PROPERTIES OF SUPERCONDUCTING Y(BA1-XSRX)2CU4O8,"PHYS.REV.BA,41(1990)11209",1990.0,3.803,Two,RE,2.220896793798982,1.0,1.9015
1660,Y1.0Ba1.2Sr0.8Cu3.0O6.8,Y123,86.0,3.792,3.859,11.578,PR04111209,"HISAO YAMAUCHI, NOBUO SUZUKI, SHIN-ICHI KORIYAMA, SHOJI TANAKA, TAKAHIRO WADA, TAKESHI SAKURAI,",PREPARATION AND PROPERTIES OF SUPERCONDUCTING Y(BA1-XSRX)2CU4O8,"PHYS.REV.BA,41(1990)11209",1990.0,3.792,Two,RE,2.1862770669421128,1.0,1.896
1661,Y1.0Ba1.0Sr1.0Cu3.0O6.8,Y123,83.5,3.792,3.85,11.552999999999999,PR04111209,"HISAO YAMAUCHI, NOBUO SUZUKI, SHIN-ICHI KORIYAMA, SHOJI TANAKA, TAKAHIRO WADA, TAKESHI SAKURAI,",PREPARATION AND PROPERTIES OF SUPERCONDUCTING Y(BA1-XSRX)2CU4O8,"PHYS.REV.BA,41(1990)11209",1990.0,3.792,Two,RE,2.166015127577497,1.0,1.896
1680,Y1.0Ba2.0Cu4.0O7.9860000000000015,Y124,80.0,3.841,3.8710000000000004,27.24,PHC1680482,"E.JILEK, E.KALDIS, E.N.VAN EENIGE, J.KARPINSKI, R.GRIESSEN, R.J.WIJNGAARDEN, S.RUSIECKI,",SUPERCONDUCTIVITY AT 108 K IN YBA2CU4O8 AT PRESSURES UP TO 12GPA,"PHYSICA C,186(1990)482",1990.0,3.841,Two,RE,2.333506366216629,0.0,1.9205
1747,Ho1.0Ba2.0Cu3.0O7.0,RE123,95.0,3.818,3.89,11.669,SSC0640727,"A.WITTLIN, E.GARCIA-GONALEZ, F.GARCIA-ALVARADO, HJ.MATTAUSCH, L.GENZEL, M.CARDONA, R.LIU,",INFRARED AND RAMAN SPECTRA OF THE MBA2CU3O7-TYPE HIGH-TC SUPERCONDUCTORS,"SOLID STATE COMMUN.,64(1987)727",1987.0,3.818,Two,RE,2.3654267149523673,1.0,1.909
1853,Bi2.0Sr2.0Ca1.0Cu1.0O8.0,Bi2212,77.0,3.8139999999999996,,30.52,PHC1680493,"CARLOS FAINSTEIN, CELIA SARAGOVI, PABLO ETCHEGOIN, STELLA DUHALDE,",IRON DOPING AND MOSSBAUER SPECTROSCOPY IN BI-SR-CA-CU CERAMICSUPERCONDUCTORS,"PHUSOCA C,185(1990)493",1990.0,3.8139999999999996,Two,Bi,2.4223342563453283,1.0,1.9069999999999998
1958,Tl1.0Ba2.0Ca0.65Y0.35Cu2.0O7.0,Tl1212,102.0,3.865,,12.649000000000001,PHC1680057,"M.KIKUCHI, N.KOBAYASHI, S.NAKAJIMA, Y.MUTO, Y.SYONO,","SUPERCONDUCTIVITY OF HIGH-TC TLBA2CA1-XREXCU2O7(RE=ND,GD OR Y)SYSTEM","PHYSICA C,168(1990)57",1990.0,3.865,Two,Tl,2.7174763918210196,1.0,1.9325
1993,Y1.0Ba2.0Cu4.0O8.0,Y124,80.4,3.84,3.87,27.230999999999998,PRB0397347,"DONALD E.MORRIS, JANICE H.NICKEL, JEFFREY S.SCOTT, JOHN Y.T.WEI, NAGGI G.ASMAR,",EIGHT NEW HIGH-TEMPERATURE SUPERCONDUCTORS WITH THE 1:2:4 STRUCTURE,"PHYS.REV.B.,39(1989)7347",1989.0,3.84,Two,RE,2.331885745734584,0.0,1.92
1997,Y1.0Ba2.0Cu4.0O8.045,Y124,81.4,3.84,3.8689999999999998,27.23,PHC1680047,"A.JUNOD, D.ECKERT, D.SANCHEZ, E.KALDIS, G.TRISCONE, J.KARPINSKI, J.MULLER, S.RUSIECKI, T.GRAF,",SPECIFIC HEAT OF THE SUPERCONDUCTOR YBA2CU4O8FROM 1.5 TO 330 K,"PHYSICA C,168(1990)47",1990.0,3.84,Two,RE,2.331334176201964,0.0,1.92
1999,Y1.0Ba2.0Cu4.0O8.0,Y124,80.6,3.843,3.872,27.237,PHC1680047,"A.JUNOD, D.ECKERT, D.SANCHEZ, E.KALDIS, G.TRISCONE, J.KARPINSKI, J.MULLER, S.RUSIECKI, T.GRAF,",SPECIFIC HEAT OF THE SUPERCONDUCTOR YBA2CU4O8FROM 1.5 TO 330 K,"PHYSICA C,168(1990)47",1990.0,3.843,Two,RE,2.325164646995675,0.0,1.9215
2003,Y1.0Ba2.0Cu4.0O8.0,Y124,82.9,3.835,3.8560000000000003,27.215,PHC1650391,"D.M.POOKE, J.L.TALLON, M.R.PORESLAND, R.G.BUCKLEY,",CALCIUM-SUBSTITUTED SUPERCONDUCTING RBA2CU4O8 WITH TC-90K PREPARED AT ONE ATMOSPHERE,"PHYSICA C,165(1990)391",1990.0,3.835,Two,RE,2.339778159770373,0.0,1.9175
2009,Y1.0Ba2.0Cu4.0O8.043,Y124,80.0,3.841,3.8710000000000004,27.24,SSC0690531,"E. Jilek, E. Kaldis, J. Karpinski, P. Fischer, S. Rusiecki,",HIGHPRESSURE PREPARATION AND NEUTRON-DIFFRACTION STUDY OF THE HIGH Tc SUPERCONDUCTOR YBa2Cu4O8+-x,"Solid State Commun.,69(1989)531-533",1989.0,3.841,Two,RE,2.333506366216629,0.0,1.9205
2015,La2.0Cu1.0O4.32,T,37.5,3.79,3.813,13.181,PHC1580183,"B.MOROSIN, C.CHAILLOUT, J.E.SCHIRBER, M.MAREZIO, M.S.LEHMANN, S.W.CHEONG, Z.FISK,",THE CRYSTAL STRUCTURE OF SUPERCONDUCTING LA(2)CUO(4.032) BY NEUTRON DIFFRACTION,"PHYSICA C ,158(1989)183",1989.0,3.79,One,RE,2.3962589529949065,0.0,1.895
2047,Er1.0Ba2.0Cu3.0O7.0,RE123,92.5,3.819,3.891,11.672,JJP0261231,"M.ISHIKAWA, T.TAKABATAKE, Y.NAKAZAWA,",SUPERCONDUCTIVITY IN METAMORPHIC PHASES OF BA(2)ER(1)CU(3)O(7-Z),"JJAP LETT.,26(1987)L1231",1987.0,3.819,Two,RE,2.366000014827115,1.0,1.9095
2077,Y1.0Ba2.0Cu4.0O8.0,Y124,83.0,3.842,3.863,27.19,JJP0291079,"KOJI YAMAGUCHI, NAOKI KOSHIZUKA, SATOSHI GOTOH, SHOJI TANAKA, TAKAYUKI MIYATAKE, TSUTOMU TAKATA,",CRITICAL CURRENT DENSITIES OF Y1-XCAXBA2CU4O8 (X=0 AND 0.1) SUPERCONDUCTING CERAMICS,"JJAP LETT,29(1990)L1079",1990.0,3.842,Two,RE,2.30258438427402,0.0,1.921
2078,Y0.9Ca0.1Ba2.0Cu4.0O8.0,Y124,91.0,3.841,3.864,27.21,JJP0291079,"KOJI YAMAGUCHI, NAOKI KOSHIZUKA, SATOSHI GOTOH, SHOJI TANAKA, TAKAYUKI MIYATAKE, TSUTOMU TAKATA,",CRITICAL CURRENT DENSITIES OF Y1-XCAXBA2CU4O8 (X=0 AND 0.1) SUPERCONDUCTING CERAMICS,"JJAP LETT,29(1990)L1079",1990.0,3.841,Two,RE,2.3169592802379904,0.0,1.9205
2086,Y1.0Ba2.0Cu4.0O8.0,Y124,82.5,3.842,3.863,27.19,PHC1600541,"GOTOH, K., KOSHIZUKA, MIYATAKE, N., S., T., TAKATA, TANAKA, YAMAGUCHI,",PREPARATION AND SUPERCONDUCTING PROPERTIES OF YBA2CU4O8,PHYS.C.160(1989)541,1989.0,3.842,Two,RE,2.30258438427402,0.0,1.921
2149,Y1.0Ba2.0Cu3.0O6.9,Y123,92.0,3.821,3.887,11.665999999999999,SSC0681011,"A.A.SIKOV, E.ZSOLDOS, J.TOTH, M.N.HLOPKIN,",THERMOELECTRIC POWER OF Y(1)BA(2)CU(3)O(X) SUPERCONDUCTORS,"SOLID STATE COMMUN.,68(1988)1011",1988.0,3.821,Two,RE,2.28049444710871,0.0,1.9105
2165,Er1.0Ba2.0Cu3.0O7.0,RE123,91.1,3.821,3.895,11.705,PRB0372285,"B.J.SUH, C.J.LIM, J.H.LEE, S.C.LEE, S.H.MOON, Z.G.KHIM,",THERMOELECTRIC POWER AND SUPERCONDUCTING PROPERTIES OF Y(1)BA(2)CU(3)O(7-Z) AND R(1)BA(2)CU(3)O(7-Z),"PHYS.REV.B,37(1988)2285",1988.0,3.821,Two,RE,2.3900006158850435,0.0,1.9105
2166,Tm1.0Ba2.0Cu3.0O7.0,RE123,92.1,3.844,3.915,11.783,PRB0372285,"B.J.SUH, C.J.LIM, J.H.LEE, S.C.LEE, S.H.MOON, Z.G.KHIM,",THERMOELECTRIC POWER AND SUPERCONDUCTING PROPERTIES OF Y(1)BA(2)CU(3)O(7-Z) AND R(1)BA(2)CU(3)O(7-Z),"PHYS.REV.B,37(1988)2285",1988.0,3.844,Two,RE,2.4108045134404077,0.0,1.922
2167,Yb1.0Ba2.0Cu3.0O7.0,RE123,96.1,3.8280000000000003,3.906,11.745999999999999,PRB0372285,"B.J.SUH, C.J.LIM, J.H.LEE, S.C.LEE, S.H.MOON, Z.G.KHIM,",THERMOELECTRIC POWER AND SUPERCONDUCTING PROPERTIES OF Y(1)BA(2)CU(3)O(7-Z) AND R(1)BA(2)CU(3)O(7-Z),"PHYS.REV.B,37(1988)2285",1988.0,3.8280000000000003,Two,RE,2.41094260486638,0.0,1.9140000000000001
2168,Lu1.0Ba2.0Cu3.0O7.0,RE123,92.4,3.7969999999999997,3.8789999999999996,11.663,PRB0372285,"B.J.SUH, C.J.LIM, J.H.LEE, S.C.LEE, S.H.MOON, Z.G.KHIM,",THERMOELECTRIC POWER AND SUPERCONDUCTING PROPERTIES OF Y(1)BA(2)CU(3)O(7-Z) AND R(1)BA(2)CU(3)O(7-Z),"PHYS.REV.B,37(1988)2285",1988.0,3.7969999999999997,Two,RE,2.401634753678219,1.0,1.8984999999999999
2169,Y1.0Ba2.0Cu3.0O7.0,Y123,94.0,3.815,3.891,11.673,PRB0372285,"B.J.SUH, C.J.LIM, J.H.LEE, S.C.LEE, S.H.MOON, Z.G.KHIM,",THERMOELECTRIC POWER AND SUPERCONDUCTING PROPERTIES OF Y(1)BA(2)CU(3)O(7-Z) AND R(1)BA(2)CU(3)O(7-Z),"PHYS.REV.B,37(1988)2285",1988.0,3.815,Two,RE,2.281430820419807,0.0,1.9075
2171,Nd1.0Ba2.0Cu3.0O7.0,RE123,93.5,3.8689999999999998,3.92,11.78,PRB0372285,"B.J.SUH, C.J.LIM, J.H.LEE, S.C.LEE, S.H.MOON, Z.G.KHIM,",THERMOELECTRIC POWER AND SUPERCONDUCTING PROPERTIES OF Y(1)BA(2)CU(3)O(7-Z) AND R(1)BA(2)CU(3)O(7-Z),"PHYS.REV.B,37(1988)2285",1988.0,3.8689999999999998,Two,RE,2.3591143398625474,0.0,1.9344999999999999
2173,Gd1.0Ba2.0Cu3.0O7.0,RE123,95.7,3.84,3.9139999999999997,11.743,PRB0372285,"B.J.SUH, C.J.LIM, J.H.LEE, S.C.LEE, S.H.MOON, Z.G.KHIM,",THERMOELECTRIC POWER AND SUPERCONDUCTING PROPERTIES OF Y(1)BA(2)CU(3)O(7-Z) AND R(1)BA(2)CU(3)O(7-Z),"PHYS.REV.B,37(1988)2285",1988.0,3.84,Two,RE,2.3848108681400775,0.0,1.92
2174,Dy1.0Ba2.0Cu3.0O7.0,RE123,95.1,3.8339999999999996,3.905,11.725999999999999,PRB0372285,"B.J.SUH, C.J.LIM, J.H.LEE, S.C.LEE, S.H.MOON, Z.G.KHIM,",THERMOELECTRIC POWER AND SUPERCONDUCTING PROPERTIES OF Y(1)BA(2)CU(3)O(7-Z) AND R(1)BA(2)CU(3)O(7-Z),"PHYS.REV.B,37(1988)2285",1988.0,3.8339999999999996,Two,RE,2.38221751338449,0.0,1.9169999999999998
2175,Ho1.0Ba2.0Cu3.0O7.0,RE123,91.3,3.8310000000000004,3.897,11.7,PRB0372285,"B.J.SUH, C.J.LIM, J.H.LEE, S.C.LEE, S.H.MOON, Z.G.KHIM,",THERMOELECTRIC POWER AND SUPERCONDUCTING PROPERTIES OF Y(1)BA(2)CU(3)O(7-Z) AND R(1)BA(2)CU(3)O(7-Z),"PHYS.REV.B,37(1988)2285",1988.0,3.8310000000000004,Two,RE,2.36610805738086,0.0,1.9155000000000002
2235,Y1.0Ba2.0Cu3.0O7.0,Y123,92.0,3.82,3.89,11.68,IJM0030409,"DUAN HONG-MIN, LIN SHU-YUAN, LU LI, MA BEI-HAI, ZHANG DIAN-LIN,",THERMOPOWER ANISOTROPY OF YBA2CU3O7-Z SINGLE CRYSTALS,"INT'L J.MOD.PHYS.B,3(1989)409",1989.0,3.82,Two,RE,2.2910516382010613,0.0,1.91
2309,Y1.0Ba2.0Cu4.0O8.0,Y124,80.4,3.84,3.87,27.231,PRB0397347,"DONALD E.MORRIS, JANICE H.NICKEL, JEFFREY S.SCOTT, JOHN Y.T.WEI, NAGGI G.ASMAR,",EIGHT NEW HIGH-TEMPERATURE SUPERCONDUCTORS WITH THE 1:2:4 STRUCTURE,"PHYS.REV.B.,39(1989)7347",1989.0,3.84,Two,RE,2.331885745734586,0.0,1.92
2327,Y1.0Ba2.0Cu3.0O7.0,Y123,91.0,3.825,3.9,11.66,PRB0406739,"E. R. BAUMINGER, E. R. YACOBY, G. HILSCHER, I. FELNER, I. NOWIK, N. PILLMAYR, U. YARON, Y. WOLFUS,",MAGNETIC ORDER AND SUPERCONDUCTIVITY IN Y1-XPRXBA2CU3O7,"PHYS.REV.B,40(1989)6739",1989.0,3.825,Two,RE,2.2787895614685354,0.0,1.9125
2425,Y1.0Ba2.0Cu3.0O7.0,Y123,92.1,3.82,3.886,11.688,PHC1710031,"F.H.DACOL, G.BURNS, IN-SANG YANG, J.F.BRINGLEY, S.S.TRAIL,",RAMAN MEASUREMENTS OF Y1-XEUXBA2CU3O7: COMPARISON WITH Y1-XPRXBA2CU307,"PHYSICA C,171(1990)31",1990.0,3.82,Two,RE,2.2975354587977392,0.0,1.91
2427,Y0.6Eu0.4Ba2.0Cu3.0O7.0,Y123,92.6,3.828,3.893,11.696,PHC1710031,"F.H.DACOL, G.BURNS, IN-SANG YANG, J.F.BRINGLEY, S.S.TRAIL,",RAMAN MEASUREMENTS OF Y1-XEUXBA2CU3O7: COMPARISON WITH Y1-XPRXBA2CU307,"PHYSICA C,171(1990)31",1990.0,3.828,Two,RE,2.3103352390090794,0.0,1.914
2429,Y0.2Eu0.8Ba2.0Cu3.0O7.0,Y123,93.8,3.836,3.896,11.71,PHC1710031,"F.H.DACOL, G.BURNS, IN-SANG YANG, J.F.BRINGLEY, S.S.TRAIL,",RAMAN MEASUREMENTS OF Y1-XEUXBA2CU3O7: COMPARISON WITH Y1-XPRXBA2CU307,"PHYSICA C,171(1990)31",1990.0,3.836,Two,RE,2.327997884667928,0.0,1.918
2430,Eu1.0Ba2.0Cu3.0O7.0,RE123,95.2,3.845,3.905,11.719,PHC1710031,"F.H.DACOL, G.BURNS, IN-SANG YANG, J.F.BRINGLEY, S.S.TRAIL,",RAMAN MEASUREMENTS OF Y1-XEUXBA2CU3O7: COMPARISON WITH Y1-XPRXBA2CU307,"PHYSICA C,171(1990)31",1990.0,3.845,Two,RE,2.354666032290532,0.0,1.9225
2431,Y1.0Ba2.0Cu3.0O6.93,Y123,91.0,3.818,3.884,11.683,PHC1710093,"A.P.PAULIKAS, B.DABROWSKI, B.W.VEAL, D.G.HINKS, I.D.BROWN, J.D.JORGENSEN, P.LIGHTFOOT, R.KLEB, SHIYOU PEI,",PRESSURE-INDUCED CHARGE TRANSFER AND DTC/DP IN YBA2CU3O7-X,"PHYSICA C,171(1990)93",1990.0,3.818,Two,RE,2.2919040810211495,0.0,1.909
2448,Y1.0Ba2.0Cu4.0O8.0,Y124,81.3,3.833,3.873,27.19,PR04310364,"B.BROSH, I.FELNER,",EFFECTS OF FE AND ZN SUBSTITUTION UPON SUPERCONDUCTIVITY IN YBA2CU4O8,PHYS.REV.43(1991)10364,1991.0,3.833,Two,RE,2.3326759320779322,0.0,1.9165
2533,Gd1.0Ba2.0Cu3.0O7.0,RE123,93.5,3.838,3.89,11.695,PHC1740071,"A.BAJOREK, A.SZYTUTA, A.ZYGMUNT, K.BATANDA, K.LATKA, R.KMIEC, R.KRUK, Z.TOMOKOWICZ,",SUPERCONDUCTIVITY IN THE (GD1-XPRX)BA2CU307-Z SYSTEM,PHYSICA C174(1991)71,1991.0,3.838,Two,RE,2.348113599688577,0.0,1.919
2546,Y1.0Ba2.0Cu3.0O7.0,Y123,93.0,3.82,3.891,11.679,PHC1610001,"FANG M.M., GRABTREE G.W., GRIMSDITCH M., KWOK W.K., LIU J.Z., WELP U., YOU H.,",THE UPPER CRITICAL FIELD OF UNTWINNED YBA2CU3O7-Z CRYSTALS,PHYS.C.161(1989)1,1989.0,3.82,Two,RE,2.2902411606264774,0.0,1.91
