Repository: CompRhys/apical

# Data Guide

In all cases whilst compiling this data we have been careful to include as much meta-information as possible to allow data to be traced back to it's original sources. For SuperCon this takes the form of the SuperCon "num :" reference id and then the source publication details. For ICSD we provide the ICSD collection code.

We acknowledge the Japanese National Institute for Materials Science for maintaining the [SuperCon](https://supercon.nims.go.jp/index_en.html) database as well as FIZ Karlsruhe GmbH for maintaining [ICSD](https://www.fiz-karlsruhe.de/en/produkte-und-dienstleistungen/inorganic-crystal-structure-database-icsd).

File: processed-data/icsd_cuprates.csv (part 2 of 2)
col_id :,str3 :,composition :,lata :,latb :,latc :,cu-o_a :,cu-o_p* :,d_la :,lata* :,cu-o_p :
79041,Hg1201,Ba2Cu1Hg1O4.23,3.8731,3.8731,9.4829,2.75,1.9365,,3.8731,1.93655
82055,Hg1201,Ba2Cu1Hg0.99O4.1,3.8888,3.8888,9.5464,2.8123,1.9444,,3.8888,1.9444
85394,Hg1201,Ba2Cu1Hg1O4.27,3.8793,3.8793,9.505,2.7374,1.9396,,3.8793,1.93965
74085,Hg1201,Sr1.5La0.5Cu1Hg0.5Bi0.5O5,3.7753,3.7753,8.8765,2.4144,1.8876,,3.7753,1.88765
82921,Hg1201,Ba2Ce0.15Cu1Hg0.85O4.15,3.8801,3.8801,9.495,2.8295,1.94,,3.8801,1.94005
291056,Hg1201,Ba2Cu1Re0.14Hg0.86O5.62,3.872,3.872,9.42,2.7421,1.936,,3.872,1.936
74094,Hg1201,Sr1.2La0.8Cu1Hg0.5Pb0.5O5,3.7908,3.7908,8.6915,2.0077,1.8954,,3.7908,1.8954
79056,Hg1201,Ba2Cu1Hg0.96O4.34,3.8639,3.8639,9.4771,2.7388,1.9319,,3.8639,1.93195
75720,Hg1201,Ba2Cu1Hg1O4,3.8791,3.8791,9.5159,2.7891,1.9395,,3.8791,1.93955
88783,Hg1201,Ba2Cu1Hg1O4.09,3.8777,3.8777,9.5054,2.7565,1.9388,,3.8777,1.93885
87312,Hg1201,Ba2Cu1Hg0.91O4.12,3.8851,3.8851,9.5202,2.7798,1.9425,,3.8851,1.94255
291057,Hg1201,Ba2Cu1Re0.15Hg0.817O6.29,3.876,3.876,9.39,2.7324,1.938,,3.876,1.938
50113,Hg1201,Ba2Cu1Hg1O4.139,3.88407,3.88407,9.5425,2.794,1.942,,3.88407,1.942035
86993,Hg1201,Ba2Tl0.21Cu1Hg0.78O4.21,3.876,3.876,9.4937,2.7151,1.938,,3.876,1.938
41642,Hg1201,Ba2Cu1Hg1O4.21,3.8762,3.8762,9.5217,2.7803,1.9381,,3.8762,1.9381
82021,Hg1201,Ba2Cu1Hg0.743S0.184O4.486,3.8986,3.8986,9.2966,2.6467,1.9493,,3.8986,1.9493
41640,Hg1201,Ba2Cu1Hg1O4.04,3.8955,3.8955,9.5331,2.7998,1.9477,,3.8955,1.94775
85393,Hg1201,Ba2Cu1Hg1O4.01,3.8776,3.8776,9.5005,2.7456,1.9388,,3.8776,1.9388
50114,Hg1201,Ba2Cr0.088Cu1Hg0.822O4.267,3.90671,3.90671,9.4237,2.7517,1.9533,,3.90671,1.953355
41641,Hg1201,Ba2Cu1Hg1O4.23,3.8751,3.8751,9.5175,2.7667,1.9375,,3.8751,1.93755
81062,Hg1201,Ba2Cu1Hg1O4.12,3.8732,3.8732,9.48088,2.7797,1.9366,,3.8732,1.9366
83153,Hg1201,Ba2Cu1Hg1O4.066,3.874,3.874,9.504,2.7637,1.937,,3.874,1.937
50116,Hg1201,Ba2Cr0.284Cu1Hg0.633O4.6314,3.93882,3.93882,9.25,2.6519,1.9694,,3.93882,1.96941
50264,Hg1201,Ba1Sr1V0.332Cu1Hg0.67O4.66,3.8523,3.8523,9.077,2.5778,1.9261,,3.8523,1.92615
79043,Hg1201,Ba2Cu1Hg0.92C0.084O4.19,3.873,3.873,9.4829,2.7272,1.9365,,3.873,1.9365
79042,Hg1201,Ba2Cu1Hg0.93C0.074O4.288,3.8731,3.8731,9.4829,2.7462,1.9365,,3.8731,1.93655
89369,Hg1201,Ba2Cu1Hg1O4.136,3.88367,3.88367,9.5298,2.7846,1.9418,,3.88367,1.941835
77477,Hg1201,Ba2Cu1Hg1O4.1,3.87766,3.87766,9.5073,2.7951,1.9388,,3.87766,1.93883
87066,Hg1201,Ba2V0.2268Cu1Hg0.773O4.5692,3.8895,3.8895,9.3451,2.7334,1.9447,,3.8895,1.94475
86524,Hg1201,Ba2Cu1Hg0.969O4.08,3.8907,3.8907,9.5563,2.7999,1.9453,,3.8907,1.94535
86992,Hg1201,Ba2Tl0.1Cu1Hg0.9O4.1,3.8771,3.8771,9.4885,2.6947,1.9385,,3.8771,1.93855
74075,Hg1201,Ba2Cu1Hg1O4.063,3.8829,3.8829,9.5129,2.7844,1.9414,,3.8829,1.94145
63317,T,Sr0.3La3.7Cu2O8,3.7793,3.7793,13.226,2.4124,1.8896,3.6911,3.7793,1.88965
92375,T,Sr0.3La3.7Zn0.2Cu1.8O8,3.7932,3.7932,13.1147,2.3632,1.8966,3.6353,3.7932,1.8966
65875,T,K0.4La3.6Cu2O8,3.7833,3.7833,13.1918,2.414,1.8916,3.6699,3.7833,1.89165
75780,T,Rb0.11La3.89Cu2O8,3.7858,3.7858,13.2759,2.4427,1.8929,3.7103,3.7858,1.8929
84446,T,Sr0.3La3.7Mg0.4Cu1.6O8,3.78587,3.78587,13.1918,2.4338,1.8929,3.691,3.78587,1.892935
259585,T,Sr0.3La3.7Cu1.7Ni0.3O8,3.788999,3.788999,13.1436,2.3527,1.8944,3.646,3.788999,1.8944995
68378,T,Ba0.3La3.7Cu2O8,3.7873,3.7873,13.2883,2.4291,1.8936,3.7039,3.7873,1.89365
68892,T,Ca0.2La3.8Cu2O8,3.8015,3.8015,13.2176,2.4373,1.9007,3.7934,3.8015,1.90075
68893,T,Ca0.4La3.6Cu2O8,3.8013,3.8013,13.2325,2.4228,1.9006,3.7183,3.8013,1.90065
92378,T,Sr0.3La3.7Cu1.98Ni0.02O8,3.7701,3.7701,13.2003,2.5621,1.885,3.6696,3.7701,1.88505
92383,T,Sr0.3La3.7Mg0.1Cu1.9O8,3.7771,3.7771,13.1981,2.464,1.8885,3.6637,3.7771,1.88855
62608,T,Sr0.3La3.7Cu2O8,3.7966,3.7966,13.186,2.4064,1.8983,3.6672,3.7966,1.8983
184668,T,Sr0.66La3.34Ti0.12Cu1.88O8,3.7749,3.7749,13.222,2.4064,1.8874,3.6757,3.7749,1.88745
90704,T,Sr0.3La3.16Cu2Pb0.54O8,3.7802,3.7802,13.212,2.4151,1.8901,3.6544,3.7802,1.8901
83123,T,Sr0.3La3.7Zn0.2Cu1.8O8,3.79346,3.79346,13.1533,2.3649,1.8967,3.6487,3.79346,1.89673
259583,T,Sr0.3La3.7Cu1.78Ni0.22O8,3.78515,3.78515,13.1706,2.3838,1.8925,3.6561,3.78515,1.892575
74148,T,Sr0.34La3.66Cu2O8,3.7712,3.7712,13.2196,2.4086,1.8856,3.6882,3.7712,1.8856
184666,T,Sr0.54La3.46Ti0.12Cu1.88O8,3.7784,3.7784,13.208,2.4038,1.8892,3.6718,3.7784,1.8892
85269,T,Sr0.3La3.7Cu2O8,3.7752,3.7752,13.2274,2.4153,1.8876,3.6798,3.7752,1.8876
84444,T,Sr0.3La3.7Mg0.1Cu1.9O8,3.7769,3.7769,13.1979,2.4244,1.8884,3.661,3.7769,1.88845
236446,T,Sr1.6844La2.3152Cu2O6.9552,3.759,3.759,13.007,2.1974,1.8795,3.7077,3.759,1.8795
65383,T,Sr0.3La3.7Cu2O7.92,3.7749,3.7749,13.2231,2.4145,1.8874,3.6866,3.7749,1.88745
68894,T,La4Cu1Ni1O8,3.8512,3.8512,13.001,2.3323,1.9256,3.6454,3.8512,1.9256
65804,T,Sr0.192La3.736Cu2O7.56,3.789,3.789,13.207,2.4063,1.8945,3.6699,3.789,1.8945
65848,T,Sr0.4La3.6Co0.03Cu1.97O8,3.77547,3.77547,13.2463,2.4028,1.8877,3.6983,3.77547,1.887735
69247,T,Sr0.3La3.7Cu2O8,3.7745,3.7745,13.2404,2.4044,1.8872,3.694,3.7745,1.88725
259587,T,Sr0.3La3.7Cu1.62Ni0.38O8,3.79253,3.79253,13.1202,2.3485,1.8962,3.6342,3.79253,1.896265
10252,T,Sr2La2Cu2O8,3.765,3.765,13.27,2.2426,1.8825,3.7155,3.765,1.8825
41643,T,La4Cu2O8,3.7817,3.7817,13.2487,2.4165,1.8908,3.6884,3.7817,1.89085
84443,T,Sr0.3La3.7Cu2O8,3.77081,3.77081,13.2174,2.4068,1.8854,3.6797,3.77081,1.885405
90707,T,Sr0.3La3.7Zn0.32Cu1.68O7.88,3.8213,3.8213,13.242,2.4299,1.9106,3.6759,3.8213,1.91065
65851,T,Sr0.4La3.6Co0.2Cu1.8O8,3.78493,3.78493,13.1718,2.384,1.8924,3.6538,3.78493,1.892465
92382,T,Sr0.3La3.7Cu1.4Ni0.6O8,3.8025,3.8025,13.0655,2.374,1.9012,3.6034,3.8025,1.90125
85370,T,Sr1.3La2.7Cu1.8Ru0.2O8,3.7846,3.7846,13.1921,2.3178,1.8923,3.7017,3.7846,1.8923
85374,T,Sr1.76La2.24Cu1.4Ru0.6O8,3.8318,3.8318,13.084,2.3184,1.9159,3.6844,3.8318,1.9159
65850,T,Sr0.4La3.6Co0.07Cu1.93O8,3.77682,3.77682,13.2382,2.4027,1.8884,3.6934,3.77682,1.88841
259574,T,Sr0.3La3.7Cu2O8,3.77709,3.77709,13.2368,2.4024,1.8885,3.6904,3.77709,1.888545
92380,T,Sr0.3La3.7Cu1.8Ni0.2O8,3.7803,3.7803,13.1576,2.4552,1.8901,3.6604,3.7803,1.89015
83122,T,Sr0.3La3.7Zn0.1Cu1.9O8,3.78001,3.78001,13.19528,2.3883,1.89,3.663,3.78001,1.890005
184665,T,Sr0.3La3.7Ti0.12Cu1.88O8,3.7958,3.7958,13.165,2.396,1.8979,3.6598,3.7958,1.8979
68891,T,Ba0.4La3.6Cu2O8,3.8008,3.8008,13.3608,2.4022,1.9004,3.765,3.8008,1.9004
74147,T,Sr0.2La3.8Cu2O8,3.779,3.779,13.1962,2.4096,1.8895,3.6685,3.779,1.8895
74152,T,Sr0.34La3.66Cu2O8,3.8059,3.8059,13.2516,2.4263,1.9029,3.7236,3.8059,1.90295
172823,T,Sr1La3Mn1Cu1O8,3.7927,3.7927,13.2003,2.343,1.8963,3.7356,3.7927,1.89635
259582,T,Sr0.3La3.7Cu1.82Ni0.18O8,3.78365,3.78365,13.1825,2.386,1.8918,3.662,3.78365,1.891825
69280,T,Sr0.16La3.84Cu2O8,3.7825,3.7825,13.152,2.3884,1.8912,3.6486,3.7825,1.89125
92381,T,Sr0.3La3.7Cu1.6Ni0.4O8,3.7823,3.7823,13.0848,2.4337,1.8911,3.6297,3.7823,1.89115
74151,T,Sr0.34La3.66Cu2O8,3.7769,3.7769,13.23,2.4078,1.8884,3.6938,3.7769,1.88845
259581,T,Sr0.3La3.7Cu1.86Ni0.14O8,3.7825,3.7825,13.1939,2.4012,1.8912,3.6679,3.7825,1.89125
84447,T,Sr0.3La3.7Mg0.6Cu1.4O8,3.8124,3.8124,13.0817,2.3376,1.9062,3.6157,3.8124,1.9062
184669,T,Sr0.78La3.22Ti0.12Cu1.88O8,3.7724,3.7724,13.224,2.4067,1.8862,3.6762,3.7724,1.8862
89107,T,K0.4La3.6Cu2O8,3.7683,3.7683,13.259,2.4091,1.8841,3.7072,3.7683,1.88415
74153,T,Sr0.34La3.66Cu2O8,3.8363,3.8363,13.2708,2.4829,1.9181,3.7662,3.8363,1.91815
90706,T,Sr0.3La3.7Zn0.26Cu1.74O7.82,3.815,3.815,13.305,2.4121,1.9075,3.6987,3.815,1.9075
92373,T,Sr0.3La3.7Cu2O8,3.7798,3.7798,13.2452,2.4304,1.8899,3.6795,3.7798,1.8899
62948,T,Sr0.4La3.6Cu2O8,3.774,3.774,13.221,2.1814,1.887,3.7812,3.774,1.887
92374,T,Sr0.3La3.7Zn0.1Cu1.9O8,3.7775,3.7775,13.1942,2.5108,1.8887,3.6627,3.7775,1.88875
202492,T,Sr0.3La3.7Cu2O7.2,3.7748,3.7748,13.2213,2.4049,1.8874,3.6728,3.7748,1.8874
259584,T,Sr0.3La3.7Cu1.74Ni0.26O8,3.78745,3.78745,13.1548,2.3547,1.8937,3.6465,3.78745,1.893725
259579,T,Sr0.3La3.7Cu1.9Ni0.1O8,3.78088,3.78088,13.2068,2.4036,1.8904,3.6714,3.78088,1.89044
68039,T,Sr0.3La3.7Cu2O8,3.787,3.787,13.225,2.4115,1.8935,3.6834,3.787,1.8935
74149,T,Sr0.4La3.6Cu2O8,3.7653,3.7653,13.2361,2.4089,1.8826,3.7008,3.7653,1.88265
85369,T,Sr0.4La3.6Cu1.8Ru0.2O8,3.8078,3.8078,13.1608,2.3821,1.9039,3.656,3.8078,1.9039
92386,T,Sr0.3La3.7Mg0.6Cu1.4O8,3.8125,3.8125,13.0821,2.377,1.9062,3.608,3.8125,1.90625
259575,T,Sr0.3La3.7Cu1.984Ni0.016O8,3.77767,3.77767,13.2321,2.395,1.8888,3.6891,3.77767,1.888835
92379,T,Sr0.3La3.7Cu1.92Ni0.08O8,3.7706,3.7706,13.1801,2.4607,1.8853,3.6587,3.7706,1.8853
39313,T,Sr0.4La3.6Cu2O7.8,3.764,3.764,13.17,2.3969,1.882,3.6612,3.764,1.882
83121,T,Sr0.3La3.7Cu2O8,3.77785,3.77785,13.246,2.412,1.8889,3.6876,3.77785,1.888925
69279,T,Sr0.16La3.84Cu2O8,3.7866,3.7866,13.128,2.3932,1.8933,3.6406,3.7866,1.8933
84445,T,Sr0.3La3.7Mg0.2Cu1.8O8,3.77903,3.77903,13.1604,2.4386,1.8895,3.6691,3.77903,1.889515
65847,T,Sr0.4La3.6Cu2O8,3.77409,3.77409,13.2579,2.4089,1.887,3.7042,3.77409,1.887045
92385,T,Sr0.3La3.7Mg0.4Cu1.6O8,3.7861,3.7861,13.1926,2.4538,1.893,3.6596,3.7861,1.89305
62958,T,Sr0.24La3.76Cu2O8,3.7798,3.7798,13.216,2.392,1.8899,3.6896,3.7798,1.8899
62947,T,Ba0.4La3.6Cu2O8,3.779,3.779,13.171,2.1732,1.8895,3.7669,3.779,1.8895
87977,T,Ba0.26La3.74Cu2O8,3.7782,3.7782,13.242,2.4299,1.8891,3.6759,3.7782,1.8891
63337,T,Sr0.3La3.7Cu2O7.88,3.778,3.778,13.237,2.4117,1.889,3.6931,3.778,1.889
239894,T,Ca0.3La3.7Cu1.8Ni0.2O8,3.7855,3.7855,13.1246,2.4254,1.8927,3.6512,3.7855,1.89275
87973,T,Sr0.212La3.788Cu2O8,3.7802,3.7802,13.218,2.4255,1.8901,3.6746,3.7802,1.8901
180516,T,Sr1.2La2.8Cu2O7.76,3.76265,3.76265,13.2329,2.3898,1.8813,3.7237,3.76265,1.881325
65873,T,Na0.12La3.88Cu2O8,3.7796,3.7796,13.1871,2.4132,1.8898,3.6712,3.7796,1.8898
69281,T,Sr0.16La3.84Cu2O8,3.7812,3.7812,13.155,2.3757,1.8906,3.6505,3.7812,1.8906
65849,T,Sr0.4La3.6Co0.05Cu1.95O8,3.77664,3.77664,13.2386,2.4001,1.8883,3.6935,3.77664,1.88832
84491,T,Sr0.2La3.8Cu2O8,3.7838,3.7838,13.2302,2.4171,1.8919,3.6859,3.7838,1.8919
259577,T,Sr0.3La3.7Cu1.94Ni0.06O8,3.77939,3.77939,13.2181,2.4189,1.8896,3.6825,3.77939,1.889695
239893,T,Ca0.3La3.7Cu2O8,3.7815,3.7815,13.1728,2.4251,1.8907,3.6673,3.7815,1.89075
85371,T,Sr1.84La2.16Cu1.8Ru0.2O8,3.7908,3.7908,13.0594,2.2331,1.8954,3.6879,3.7908,1.8954
108997,T,Li1La4Cu1O8,3.731,3.731,13.2,2.0196,1.8655,3.8076,3.731,1.8655
180519,T,Sr2La2Cu2O7.28,3.76215,3.76215,13.0373,2.1889,1.881,3.6947,3.76215,1.881075
90705,T,Sr0.3La3.62Cu2O7.7,3.7985,3.7985,13.312,2.4281,1.8992,3.714,3.7985,1.89925
259578,T,Sr0.3La3.7Cu1.92Ni0.08O8,3.78014,3.78014,13.213,2.4047,1.89,3.6784,3.78014,1.89007
259580,T,Sr0.3La3.7Cu1.88Ni0.12O8,3.78131,3.78131,13.2006,2.4025,1.8906,3.6671,3.78131,1.890655
239895,T,Ca0.3La3.7Cu1.6Ni0.4O8,3.7945,3.7945,13.0753,2.394,1.8972,3.627,3.7945,1.89725
85373,T,Sr1.48La2.52Cu1.4Ru0.6O8,3.8333,3.8333,13.0743,2.3246,1.9166,3.6555,3.8333,1.91665
180517,T,Sr1.2La2.8Cu2O8,3.7601,3.7601,13.1881,2.263,1.88,3.69,3.7601,1.88005
92384,T,Sr0.3La3.7Mg0.2Cu1.8O8,3.7789,3.7789,13.1599,2.4556,1.8894,3.661,3.7789,1.88945
259576,T,Sr0.3La3.7Cu1.96Ni0.04O8,3.77858,3.77858,13.2245,2.3936,1.8892,3.679,3.77858,1.88929
259586,T,Sr0.3La3.7Cu1.66Ni0.34O8,3.79104,3.79104,13.1302,2.3503,1.8955,3.637,3.79104,1.89552
184667,T,Sr0.62La3.38Ti0.12Cu1.88O8,3.7754,3.7754,13.221,2.4062,1.8877,3.6754,3.7754,1.8877
80071,Hg2212,Ba4Ca0.8Y1.2Cu4Hg4O15.52,3.8545,3.8545,29.034,2.5085,1.9343,,3.8545,1.92725
91265,Hg2212,Sr4Ce1Dy3Cu4Hg1.5W0.5O18,3.8161,3.8161,29.087,2.1058,1.9095,,3.8161,1.90805
55653,Hg2212,Ba1.2Sr2.8Y2.68Cu4Hg3.32O15.76,3.83195,3.83195,28.4176,2.3131,1.9304,,3.83195,1.915975
96049,Hg2212,Ba4Ca0.52Y1.48Cu4Hg3.5Pb0.5O15.968,3.85742,3.85742,28.8228,2.4435,1.9375,,3.85742,1.92871
91267,Hg2212,Sr4Ce1Er3Cu4Hg1.5W0.5O18,3.8058,3.8058,29.008,2.1465,1.9037,,3.8058,1.9029
91266,Hg2212,Sr4Ce1Ho3Cu4Hg1.5W0.5O18,3.8124,3.8124,29.043,2.1578,1.9078,,3.8124,1.9062
87039,Hg2212,Ba4Tl3.9Cu4Hg2.1O16,3.889,3.889,29.04,2.4393,1.9479,,3.889,1.9445
85227,Hg2212,Ba4Ca0.4Y1.6Tl1.2Cu4Hg2.8O16.016,3.86253,3.86253,28.9629,2.4627,1.9423,,3.86253,1.931265
89135,Hg2212,Ba4Ca0.4Y1.6Tl1.2Cu4Hg2.8O16,3.86436,3.86436,29.0078,2.3061,1.9413,,3.86436,1.93218
96048,Hg2212,Ba4Y2Cu4Hg3.5Pb0.5O16.048,3.86716,3.86716,28.8433,2.441,1.9445,,3.86716,1.93358
78315,Hg2212,Ba4Y2Cu4Hg4O15.1008,3.8606,3.8606,28.915,2.4693,1.9394,,3.8606,1.9303
91158,Hg2212,Ba1.28Sr3.28Ca1.44Tl2.6Cu4Hg1.4O16,3.81884,3.81884,28.86649,2.2342,1.9148,,3.81884,1.90942
83183,Hg2212,Ba4Ca0.6Y1.4Tl1.2Cu4Hg2.8O15.04,3.8607,3.8607,29.04259,2.3175,1.9387,,3.8607,1.93035
83182,Hg2212,Ba4Ca0.34Y1.66Tl1.2Cu4Hg2.8O15.52,3.8632,3.8632,28.97899,2.4342,1.935,,3.8632,1.9316
89133,Hg2212,Ba4Ca0.4Y1.6Tl1.2Cu4Hg2.8O16,3.86436,3.86436,28.9881,2.3857,1.9525,,3.86436,1.93218
50651,Hg2212,Ba2Ca6Cu7.192Re0.0803Hg0.922O16.2,3.8514,3.8514,28.388,2.404,1.9258,,3.8514,1.9257
80069,Hg2212,Ba4Pr0.58Y2Cu4Hg3.42O16.2992,3.8746,3.8746,28.894,2.4791,1.9497,,3.8746,1.9373
96050,Hg2212,Ba4Ca0.84Y1.16Cu4Hg3Pb1O16,3.85554,3.85554,28.9314,2.4892,1.9343,,3.85554,1.92777
85239,Hg2212,Ba4Ca0.4Y1.6Tl1.2Cu4Hg2.8O16.016,3.86264,3.86264,28.9639,2.4619,1.9423,,3.86264,1.93132
91157,Hg2212,Ba1.48Sr2.7Ca1.82Tl2.6Cu4Hg1.4O15.8,3.81766,3.81766,28.911,2.4776,1.911,,3.81766,1.90883
83181,Hg2212,Ba4Ca0.18Y1.82Tl1.2Cu4Hg2.8O15.52,3.86607,3.86607,28.95239,2.2988,1.9455,,3.86607,1.933035
89134,Hg2212,Ba4Ca0.4Y1.6Tl1.2Cu4Hg2.8O16,3.86433,3.86433,29.00809,2.251,1.941,,3.86433,1.932165
55654,Hg2212,Sr4Y2.96Cu4Hg3.04O15.6,3.8112,3.8112,28.136,2.2733,1.9172,,3.8112,1.9056
89136,Hg2212,Ba4Ca0.4Y1.6Tl1.2Cu4Hg2.8O16,3.86575,3.86575,29.01849,2.2228,1.9392,,3.86575,1.932875
80070,Hg2212,Ba4Y2Cu4Hg4O15.0992,3.8606,3.8606,28.915,2.4693,1.9394,,3.8606,1.9303
84286,Hg1212,Ba1.59Sr0.51Ca0.9V0.31Cu2Hg0.69O7,3.8628,3.8628,12.407,2.7729,1.9314,,3.8628,1.9314
84285,Hg1212,Ba1.7Sr0.3Ca1V0.33Cu2Hg0.67O7,3.8643,3.8643,12.445,2.8163,1.9324,,3.8643,1.93215
86533,Hg1212,Ba2Ca1Cu2.15Hg0.62O6.15,3.8684,3.8684,12.235,2.7736,1.9344000000000001,,3.8684,1.9342
79279,Hg1212,Sr2Ca0.67Y0.33Cu2Hg0.7Pb0.3O6.79,3.80806,3.80806,12.0048,2.2929,1.9083,,3.80806,1.90403
82057,Hg1212,Ba2Ca1Cu2Hg0.9O6.21,3.8623,3.8623,12.7104,2.8255,1.9311,,3.8623,1.93115
85284,Hg1212,Ba2Ca1Cu2Re0.163Hg0.77O6.652,3.85807,3.85807,12.5524,2.7238,1.9293,,3.85807,1.929035
78590,Hg1212,Ba2Sm1Cu2Hg0.83O6.5,3.9002,3.9002,12.5135,2.4651,1.9603,,3.9002,1.9501
74096,Hg1212,Sr2Ca0.5Pr1.1Cu2Hg0.4O7,3.8463,3.8018,12.154,2.2399,1.9203000000000001,,3.8240499999999997,1.92315
74137,Hg1212,Ba2Ca1Cu2Hg1O6.28,3.8543,3.8543,12.6416,2.7988,1.9271,,3.8543,1.92715
86534,Hg1212,Ba2Ca0.347Y0.653Cu2Hg0.624Pb0.376O6.1948,3.8619,3.8619,12.434,2.5937,1.9351,,3.8619,1.93095
75853,Hg1212,Ba2Sr0.14Ca0.86Cu2Hg0.91O6.11,3.8584,3.8584,12.6646,2.8115,1.9306,,3.8584,1.9292
74104,Hg1212,Ba2Ca1Cu2Hg0.96O6.24,3.8552,3.8552,12.6651,2.7749,1.9276,,3.8552,1.9276
74103,Hg1212,Ba2Ca1Cu2Hg0.96O6.08,3.863,3.863,12.6978,2.8239,1.9315,,3.863,1.9315
82056,Hg1212,Ba2Ca1Cu2Hg0.87O6.32,3.8586,3.8586,12.697,2.8123,1.9293,,3.8586,1.9293
74135,Hg1212,Ba2Ca1Cu2Hg1O6.35,3.8526,3.8526,12.6367,2.7863,1.9263,,3.8526,1.9263
78591,Hg1212,Ba2Ca0.52Sm0.48Cu2Hg0.86O6.4,3.8857,3.8857,12.559,2.6876,1.9443,,3.8857,1.94285
75725,Hg1212,Ba2Ca1Cu2Hg1O6,3.8493,3.8493,12.6461,2.7872,1.9246,,3.8493,1.92465
74143,Hg1212,Ba2Ca1Cu2Hg1O6.355,3.8554,3.8554,12.6836,2.7751,1.9277,,3.8554,1.9277
86535,Hg1212,Ba1.31Sr0.69Ca0.491Y0.509Cu2Hg0.7408O6.35,3.8565,3.8565,12.199,2.5054,1.9314,,3.8565,1.92825
74105,Hg1212,Ba2Ca1Cu2Hg1O6.26,3.85766,3.85766,12.6562,2.7388,1.9364,,3.85766,1.92883
75742,Hg1212,Sr2Ca0.77Nd0.23Cu2Hg0.3Pb0.7O7,3.8116,3.8116,12.1337,2.3405,1.9097,,3.8116,1.9058
80716,Hg1212,Ba2Ca1Cu2Hg1O6.22,3.858,3.858,12.6812,2.7987,1.929,,3.858,1.929
87589,Hg1212,Ba2Ca1Cu2Hg0.87O6.32,3.8586,3.8586,12.697,2.8123,1.9293,,3.8586,1.9293
88531,Hg1212,Sr2.45La0.55Cu2Hg0.62Mo0.38O6.928,3.8665,3.8665,12.0802,2.2324,1.9371,,3.8665,1.93325
86525,Hg1212,Ba2Ca0.5Y0.5Cu2Hg0.813Pb0.1872O6.27,3.863,3.863,12.4683,2.6189,1.9341,,3.863,1.9315
84287,Hg1212,Ba1.33Sr0.8Ca0.87V0.31Cu2Hg0.69O7,3.8601,3.8601,12.35,2.7034,1.9301,,3.8601,1.93005
74095,Hg1212,Sr2Ca0.4Nd0.6Cu2Hg0.5Bi0.5O6.6,3.8259,3.8259,12.0029,2.3069,1.9201,,3.8259,1.91295
154993,Hg1212,Sr2Ca0.44Tb1.08Cu2Hg0.48O6.89,3.8053,3.8053,12.007,2.2501,1.9118,,3.8053,1.90265
56693,Hg1212,Ba2Ca1Cu2Hg0.75Bi0.25O6.56,3.8565,3.8565,12.711,2.7671,1.9283,,3.8565,1.92825
74139,Hg1212,Ba2Ca1Cu2Hg1O6.221,3.8594,3.8594,12.6946,2.7991,1.9297,,3.8594,1.9297
40614,Hg1212,Ba2Ca0.4Eu0.6Cu2Hg1O7,3.8905,3.8905,12.546,2.735,1.9789,,3.8905,1.94525
84284,Hg1212,Ba1.95Sr0.05Ca1V0.31Cu2Hg0.69O7,3.8687,3.8687,12.496,2.8603,1.9343,,3.8687,1.93435
74078,Hg1212,Ba2Ca0.4Y0.6Cu2Hg0.73O6.6,3.87,3.87,12.537,2.6302,1.941,,3.87,1.935
87286,Hg1212,Sr2Ca1Cu2Re0.38Hg0.62O7.1496,3.8152,3.8152,12.0621,2.4679,1.9076,,3.8152,1.9076
85265,RE123,Ba2Ca0.289Lu0.676Cu2.98O6.87,3.806,3.861,11.653,2.3142,1.9252500000000001,,3.8335,1.903
248514,RE123,Ba1.42La0.58Pr1Cu3O7.186,3.8922,3.8922,11.621,2.2354,1.9604,,3.8922,1.9461
66633,RE123,Ba2Er1Cu3O6.122,3.8328,3.892,11.717,2.3387,1.933,,3.8624,1.9164
66432,RE123,Ba2Sm1Fe0.22Cu2.74O7.24,3.89169,3.89169,11.7165,2.3022,1.9458,,3.89169,1.945845
63430,RE123,Ba2Er1Cu3O6.99,3.8123,3.8756,11.6576,2.293,1.9245,,3.84395,1.90615
89198,RE123,Ba1.5Ca0.5La1Cu3O6.96,3.88498,3.88498,11.73878,2.3104,1.9424,,3.88498,1.94249
67080,RE123,Ba2Nd1Cu3O6.77,3.8649,3.9243,11.783,2.2965,1.9473,,3.8946,1.93245
96693,RE123,Ba1.428Ca0.143La1.358Nd0.071Cu3O7.242,3.8978,3.8978,11.6951,2.2185,1.9489,,3.8978,1.9489
74122,RE123,Ba2Dy1Cu3O6.9,3.84215,3.88721,11.67772,2.2923,1.9392,,3.86468,1.921075
89205,RE123,Ba1.5Ca0.5La1Cu3O6.64,3.88537,3.88537,11.77323,2.37,1.9455,,3.88537,1.942685
41365,RE123,Ba2Er1Cu3O6.53,3.8354,3.8788,11.751,2.4312,1.9319,,3.8571,1.9177
96696,RE123,Ba1.2Ca0.6La0.9Nd0.3Cu3O7.166,3.8742,3.8742,11.6569,2.2264,1.9371,,3.8742,1.9371
164700,RE123,Ba1.6La0.4Nd1Cu3O7.066,3.89505,3.89505,11.6897,2.2542,1.9475,,3.89505,1.947525
89162,RE123,Ba1Ca1La1Cu3O7.06,3.8692,3.8692,11.6525,2.2699,1.9346,,3.8692,1.9346
89203,RE123,Ba1.5Ca0.5La1Cu3O6.78,3.88606,3.88606,11.76158,2.3366,1.943,,3.88606,1.94303
67195,RE123,Ba0.2626La0.9974Cu3O7.05,3.8971,3.9304,11.772,2.2413,1.9624,,3.9137500000000003,1.94855
65395,RE123,Ba2Ho1Cu3O6.96,3.8851,3.8205,11.6822,2.2791,1.9305,,3.8528000000000002,1.94255
56619,RE123,Ba1.5Ca0.5La1Cu3O7.1,3.88098,3.88098,11.71047,2.2426,1.9404,,3.88098,1.94049
67190,RE123,Ba0.683La1.137Cu3O7.13,3.9143,3.9143,11.718,2.2568,1.9571,,3.9143,1.95715
63214,RE123,Ba1.5La1.5Cu3O7.02,3.9098,3.9098,11.7058,2.1948,1.9549,,3.9098,1.9549
291031,RE123,Ba1.78Pr1.22Cu3O7,3.8789,3.9114,11.6752,2.2311,1.9581,,3.89515,1.93945
67196,RE123,Ba0.3188La1.0012Cu3O7.13,3.9153,3.9153,11.764,2.2469,1.9576,,3.9153,1.95765
41366,RE123,Ba2Er1Cu3O6.45,3.8379,3.8697,11.7558,2.4122,1.9249,,3.8537999999999997,1.91895
96695,RE123,Ba1.304Ca0.39La1.11Nd0.196Cu3O7.136,3.8735,3.8735,11.6686,2.2508,1.9367,,3.8735,1.93675
68900,RE123,Ba1Ca1La1Cu3O6.38,3.9076,3.8912,11.7127,2.2757,1.9502000000000002,,3.8994,1.9538
75679,RE123,Ba1.658Nd1.342Cu3O7,3.8641,3.9189,11.764,2.2622,1.95385,,3.8914999999999997,1.93205
75681,RE123,Ba1.7Nd1.3Cu3O7.032,3.8673,3.9165,11.7475,2.2508,1.9484,,3.8919,1.93365
151742,RE123,Ba2Pr0.049Nd0.951Cu3O7.035,3.8617,3.9145,11.7453,2.2515,1.9482,,3.8880999999999997,1.93085
75852,RE123,Ba1Sr1Nd1Cu3O6.86,3.8676,3.8676,11.6537,2.22,1.9465,,3.8676,1.9338
80703,RE123,Ba2Er1Zn0.136Cu2.864O7.008,3.8102,3.8806,11.629,2.2897,1.9228,,3.8453999999999997,1.9051
83072,RE123,Ba2Pr1Cu3O6.85,3.8656,3.9306,11.7279,2.2517,1.957,,3.8981000000000003,1.9328
89201,RE123,Ba1.5Ca0.5La1Cu3O6.82,3.88588,3.88588,11.7502,2.3265,1.9429,,3.88588,1.94294
62956,RE123,Ba1.5La1.5Cu3O7.058,3.9051,3.9051,11.714,2.2155,1.9525,,3.9051,1.95255
71384,RE123,Ba1.9La1.1Fe1Cu2O7.32,3.936,3.936,11.756,2.0925,1.9415,,3.936,1.968
66420,RE123,Ba2Sm1Fe0.25Cu2.75O7.2,3.89134,3.89134,11.7165,2.3116,1.9456,,3.89134,1.94567
89210,RE123,Ba1.5Ca0.5La1Cu3O6.58,3.88962,3.88962,11.776,2.3801,1.94725,,3.88962,1.94481
89392,RE123,Ba1.6Sr0.4Yb1Cu3O6.201,3.8342,3.8342,11.743,2.3675,1.9171,,3.8342,1.9171
91998,RE123,Ba1.7Eu1.3Cu3O7.02,3.8651,3.8651,11.626,2.2693,1.9325,,3.8651,1.93255
67082,RE123,Ba2Nd1Cu3O6.58,3.8851,3.916,11.8067,2.3459,1.9553,,3.90055,1.94255
74131,RE123,Ba1Ca1La1Cu3O6.94,3.8679,3.8679,11.623,2.1618,1.9339,,3.8679,1.93395
65320,RE123,Ba2La1Cu2.9O6.82,3.8982,3.9355,11.8222,2.2367,1.9631,,3.91685,1.9491
67081,RE123,Ba2Nd1Cu3O6.63,3.8736,3.9219,11.7945,2.3211,1.9506,,3.8977500000000003,1.9368
41362,RE123,Ba2Er1Cu3O6.98,3.8213,3.8876,11.6955,2.3086,1.9191500000000001,,3.85445,1.91065
65388,RE123,Ba2Er1Cu3O6.95,3.8785,3.8127,11.6656,2.2782,1.9283,,3.8456,1.93925
89209,RE123,Ba1.5Ca0.5La1Cu3O6.66,3.88845,3.88845,11.7632,2.3642,1.9468,,3.88845,1.944225
157542,RE123,Ba1.2Sr0.8Pr1Cu3O7.01,3.8754,3.8754,11.633,2.2079,1.9377,,3.8754,1.9377
248513,RE123,Ba1.64La0.36Pr1Cu3O7.1682,3.8964,3.8981,11.6731,2.2737,1.9607,,3.8972499999999997,1.9482
91990,RE123,Ba1.9Pr0.1Eu1Cu3O6.93,3.8429,3.9015,11.7,2.2662,1.9393,,3.8722000000000003,1.92145
67188,RE123,Ba0.84La1.25Cu3O7.2,3.9112,3.9112,11.701,2.2079,1.9556,,3.9112,1.9556
67193,RE123,Ba0.281La1.009Cu3O6.99,3.9147,3.9325,11.783,2.2646,1.9662,,3.9236,1.95735
91996,RE123,Ba1.9Eu1.1Cu3O7,3.8406,3.8954,11.695,2.2793,1.9377,,3.868,1.9203
67079,RE123,Ba2Nd1Cu3O6.9,3.8622,3.918,11.7711,2.2659,1.947,,3.8901000000000003,1.9311
65922,RE123,Ba1.44La1.56Cu2.86O6.93,3.9182,3.9277,11.742,2.2262,1.9638,,3.92295,1.9591
71719,RE123,Ba2Sm1Cu3O7,3.85408,3.9085,11.7334,2.288,1.94735,,3.88129,1.92704
164701,RE123,Ba1.6Ca0.099La0.401Nd0.9Cu3O6.95,3.88827,3.88827,11.7196,2.2936,1.9441,,3.88827,1.944135
246633,RE123,Ba2Pr1Cu2.8O6.4,3.908,3.908,11.844,2.3581,1.954,,3.908,1.954
66415,RE123,Ba2Sm1Fe0.22Cu2.74O7.24,3.89169,3.89169,11.7165,2.2964,1.9458,,3.89169,1.945845
157543,RE123,Ba1Sr1Pr1Cu3O7.01,3.8714,3.8714,11.624,2.2062,1.9357,,3.8714,1.9357
71382,RE123,Ba2La1Fe0.1Cu2.9O6.96,3.911,3.927,11.784,2.2095,1.9635,,3.919,1.9555
151746,RE123,Ba2Pr0.299Nd0.701Cu3O7.022,3.8579,3.9183,11.7324,2.242,1.9483,,3.8880999999999997,1.92895
89207,RE123,Ba1.5Ca0.5La1Cu3O6.86,3.88627,3.88627,11.73328,2.3244,1.9431,,3.88627,1.943135
63422,RE123,Ba1.5La1.5Cu3O7.36,3.9024,3.9024,11.6908,2.2247,1.9512,,3.9024,1.9512
68134,RE123,Ba1.94La1.06Cu3O7.04,3.9,3.931,11.787,2.2065,1.9655,,3.9154999999999998,1.95
157540,RE123,Ba1.6Sr0.4Pr1Cu3O6.94,3.8609,3.9116,11.684,2.2117,1.9492,,3.88625,1.93045
66361,RE123,Ba2Ho1Al0.11Cu2.89O6.536,3.8587,3.8587,11.719,2.3944,1.9293,,3.8587,1.92935
83084,RE123,Ba1.5Sr0.5Nd1Cu3O6.96,3.8852,3.8852,11.7021,2.2608,1.9426,,3.8852,1.9426
80704,RE123,Ba2Er1Cu2.84Ni0.16O6.968,3.8123,3.8744,11.601,2.29,1.9222,,3.84335,1.90615
75851,RE123,Ba1Sr1Nd1Cu3O6.848,3.8676,3.8676,11.6537,2.2281,1.9453,,3.8676,1.9338
89202,RE123,Ba1.5Ca0.5La1Cu3O6.82,3.88497,3.88497,11.75387,2.3267,1.9424,,3.88497,1.942485
89395,RE123,Ba1.6Sr0.4Yb1Cu3O6.817,3.804,3.8583,11.637,2.3033,1.92435,,3.83115,1.902
164706,RE123,Ba1.6Ca0.599La0.401Nd0.4Cu3O6.932,3.8823,3.8823,11.7205,2.3248,1.9462000000000002,,3.8823,1.94115
85266,RE123,Ba2Ca0.3Lu0.7Cu2.97O6.26,3.829,3.829,11.728,2.4546,1.9145,,3.829,1.9145
68897,RE123,Ba1Sr1Nd1Cu3O6.86,3.8935,3.8687,11.7074,2.1775,1.9488500000000002,,3.8811,1.94675
68133,RE123,Ba2.03La0.92Cu3O7.04,3.916,3.916,11.797,2.2095,1.958,,3.916,1.958
68135,RE123,Ba1.91La1.09Cu3O7.056,3.917,3.917,11.768,2.2194,1.9585,,3.917,1.9585
248512,RE123,Ba1.72La0.28Pr1Cu3O7.1354,3.8908,3.9027,11.684,2.2505,1.9585,,3.89675,1.9454
71381,RE123,Ba2La1Zn0.82Cu2.18O6.6,3.954,3.954,11.717,2.1992,1.977,,3.954,1.977
151744,RE123,Ba2Pr0.149Nd0.851Cu3O7.02,3.8584,3.9156,11.7342,2.2447,1.9468,,3.887,1.9292
246632,RE123,Ba1.986Pr0.998Cu2.75O6.732,3.873,3.928,11.71,2.309,1.9567999999999999,,3.9005,1.9365
151743,RE123,Ba2Pr0.098Nd0.902Cu3O7,3.8602,3.916,11.7434,2.2465,1.9482,,3.8880999999999997,1.9301
95600,RE123,Ba1.73Nd1.27Cu3O6.86,3.8989,3.8989,11.7227,2.2917,1.9494,,3.8989,1.94945
71380,RE123,Ba2La1Zn0.5Cu2.5O6.73,3.943,3.943,11.744,2.1914,1.9715,,3.943,1.9715
65921,RE123,Ba2La1Cu2.9O6.82,3.8938,3.9374,11.8155,2.2354,1.9609,,3.9156,1.9469
91997,RE123,Ba1.8Eu1.2Cu3O7.01,3.8584,3.8742,11.665,2.2781,1.9371,,3.8663,1.9292
81154,RE123,Ba2.028La0.972Co0.247Cu2.753O6.684,3.921,3.921,11.788,2.2467,1.9605,,3.921,1.9605
89204,RE123,Ba1.5Ca0.5La1Cu3O6.76,3.88521,3.88521,11.76224,2.3419,1.9426,,3.88521,1.942605
75684,RE123,Ba1.59Nd1.41Cu3O7.12,3.8907,3.8907,11.7102,2.246,1.9453,,3.8907,1.94535
91992,RE123,Ba1.7Pr0.3Eu1Cu3O6.96,3.8747,3.8747,11.642,2.2678,1.9373,,3.8747,1.93735
67192,RE123,Ba0.385La1.035Cu3O6.98,3.919,3.919,11.742,2.2568,1.9595,,3.919,1.9595
91995,RE123,Ba2Eu1Cu3O6.99,3.8407,3.9001,11.72,2.2818,1.9405,,3.8704,1.92035
164702,RE123,Ba1.6Ca0.2La0.4Nd0.8Cu3O6.912,3.88239,3.88239,11.7212,2.3074,1.9411,,3.88239,1.941195
74134,RE123,Ba1Ca1La1Cu3O6.69,3.875,3.875,11.644,2.1937,1.9375,,3.875,1.9375
65389,RE123,Ba1.8Nd1.2Cu2.95O6.78,3.8919,3.8919,11.6811,2.2649,1.9459,,3.8919,1.94595
89393,RE123,Ba1.6Sr0.4Yb1Cu3O6.248,3.8355,3.8355,11.718,2.3587,1.9177,,3.8355,1.91775
89389,RE123,Ba1.6Sr0.4Ca0.25Yb0.75Cu3O6.072,3.832,3.832,11.736,2.4314,1.916,,3.832,1.916
157538,RE123,Ba2Pr1Cu3O6.98,3.8593,3.9292,11.714,2.2315,1.9503,,3.89425,1.92965
89211,RE123,Ba1.5Ca0.5La1Cu3O6.54,3.8911,3.8911,11.78198,2.3873,1.9478499999999999,,3.8911,1.94555
92008,RE123,Ba2Ca0.291Er0.709Cu3O6.738,3.82713,3.88389,11.70076,2.3255,1.9278,,3.8555099999999998,1.913565
99515,RE123,Ba1.6Sr0.4Yb1Cu3O6.966,3.794,3.8621,11.615,2.2672,1.917,,3.82805,1.897
95599,RE123,Ba1.7Nd1.3Cu3O6.8,3.8757,3.9139,11.7455,2.2821,1.9528,,3.8948,1.93785
67191,RE123,Ba0.403La1.037Cu3O6.99,3.9136,3.9244,11.743,2.2581,1.9622,,3.919,1.9568
63459,RE123,Ba1.5La1.5Cu3O7.196,3.90018,3.90018,11.69625,2.1813,1.95,,3.90018,1.95009
91991,RE123,Ba1.8Pr0.2Eu1Cu3O6.94,3.8569,3.89,11.669,2.2824,1.9448,,3.87345,1.92845
164704,RE123,Ba1.6Ca0.401La0.399Nd0.6Cu3O6.948,3.87681,3.87681,11.7157,2.3126,1.9384,,3.87681,1.938405
202411,RE123,Ba1.5La1.5Cu3O7.33,3.9108,3.9108,11.714,2.2372,1.9667,,3.9108,1.9554
71379,RE123,Ba2La1Zn0.1Cu2.9O6.74,3.902,3.939,11.797,2.219,1.9633,,3.9205,1.951
83166,RE123,Ba2Nd0.99Cu3O6.93,3.8697,3.9181,11.763,2.2467,1.9574,,3.8939,1.93485
71378,RE123,Ba2La1Cu3O6.86,3.902,3.933,11.797,2.2142,1.9653,,3.9175,1.951
89208,RE123,Ba1.5Ca0.5La1Cu3O6.76,3.88683,3.88683,11.7437,2.3462,1.94615,,3.88683,1.943415
68285,RE123,Ba2La1Cu3O7,3.921,3.921,11.768,2.237,1.9605,,3.921,1.9605
68896,RE123,Ba1Sr1Ho1Cu3O6.24,3.846,3.8422,11.6727,2.3158,1.923,,3.8441,1.923
248511,RE123,Ba1.82La0.18Pr1Cu3O7.0466,3.8844,3.9077,11.6879,2.2435,1.9556,,3.89605,1.9422
71728,RE123,Ba2Sm1Cu3O7,3.8537,3.9079,11.7355,2.2778,1.95325,,3.8808,1.92685
83167,RE123,Ba2Ca0.025Pr0.025Nd0.944Cu3O6.95,3.8709,3.917,11.761,2.251,1.9557,,3.89395,1.93545
164703,RE123,Ba1.6Ca0.301La0.399Nd0.7Cu3O6.986,3.87895,3.87895,11.716,2.3182,1.9394,,3.87895,1.939475
89197,RE123,Ba1.5Ca0.5La1Cu3O7.02,3.88481,3.88481,11.7336,2.3068,1.9424,,3.88481,1.942405
71829,RE123,Ba1Ca1.14La0.86Zn0.1Cu2.68O6.52,3.877,3.858,11.655,2.1188,1.9404,,3.8674999999999997,1.9385
99514,RE123,Ba1.8Sr0.2Yb1Cu3O6.966,3.8008,3.858,11.634,2.2849,1.9189,,3.8294,1.9004
78341,RE123,Ba2Pr1Cu3O6.376,3.9049,3.9049,11.853,2.3741,1.9585499999999998,,3.9049,1.95245
89391,RE123,Ba1.6Sr0.4Yb1Cu3O6.225,3.8334,3.8334,11.736,2.317,1.9167,,3.8334,1.9167
91985,RE123,Ba1.9La0.1Eu1Cu3O6.85,3.8429,3.9032,11.713,2.2723,1.9394,,3.87305,1.92145
167078,RE123,Ba2Nd1Cu3O6.959,3.8636,3.9089,11.7409,2.2436,1.9435,,3.88625,1.9318
89396,RE123,Ba1.6Sr0.4Yb1Cu3O6.999,3.7934,3.8615,11.614,2.2612,1.9234,,3.82745,1.8967
89200,RE123,Ba1.5Ca0.5La1Cu3O6.84,3.88574,3.88574,11.75597,2.3258,1.9428,,3.88574,1.94287
67084,RE123,Ba2Nd1Cu3O6.23,3.9015,3.9015,11.8539,2.3921,1.9507,,3.9015,1.95075
89213,RE123,Ba1.5Ca0.5La1Cu3O7.02,3.89255,3.89255,11.7554,2.297,1.9462,,3.89255,1.946275
66637,RE123,Ba2Er1Cu3O6.16,3.8548,3.8548,11.857,2.4935,1.9274,,3.8548,1.9274
74124,RE123,Ba2Er1Cu3O6.95,3.82239,3.88247,11.66664,2.3146,1.9301,,3.85243,1.911195
62955,RE123,Ba1.5La1.5Cu3O7.196,3.90018,3.90018,11.69265,2.1813,1.95,,3.90018,1.95009
75680,RE123,Ba1.7Nd1.3Cu3O6.956,3.8697,3.9171,11.755,2.2792,1.95,,3.8933999999999997,1.93485
65923,RE123,Ba2La1Cu3O6.85,3.893,3.938,11.818,2.2241,1.9575,,3.9154999999999998,1.9465
89394,RE123,Ba1.6Sr0.4Yb1Cu3O6.35,3.8172,3.8465,11.667,2.3596,1.92395,,3.83185,1.9086
151551,RE123,Ba1.15Ca0.6La1.25Cu3O7,3.8634,3.8634,11.6143,2.209,1.9381,,3.8634,1.9317
164705,RE123,Ba1.6Ca0.5La0.4Nd0.5Cu3O6.996,3.88249,3.88249,11.7254,2.3213,1.9412,,3.88249,1.941245
92006,RE123,Ba2Ca0.092Er0.908Cu3O6.916,3.8261,3.88536,11.69967,2.2994,1.9316,,3.85573,1.91305
68898,RE123,Ba1Sr1La1Cu3O6.8,3.913,3.9023,11.7688,2.289,1.9552,,3.90765,1.9565
91987,RE123,Ba1.7La0.3Eu1Cu3O7.06,3.8742,3.8742,11.644,2.2344,1.9371,,3.8742,1.9371
89387,RE123,Ba1.6Sr0.4Ca0.1Yb0.9Cu3O6.104,3.8314,3.8314,11.745,2.4005,1.9157,,3.8314,1.9157
67194,RE123,Ba0.2438La1.0062Cu3O6.99,3.9236,3.9236,11.78,2.2652,1.9618,,3.9236,1.9618
91988,RE123,Ba1.6La0.4Eu1Cu3O7.16,3.8747,3.8747,11.611,2.2339,1.9373,,3.8747,1.93735
63457,RE123,Ba1.5La0.75Dy0.75Cu3O6.878,3.872,3.872,11.6067,2.2586,1.936,,3.872,1.936
246625,RE123,Ba2Nd1Cu3O7.06,3.871,3.9162,11.738,2.249,1.9509,,3.8936,1.9355
202410,RE123,Ba1.5La1.5Cu3O7.39,3.9106,3.9106,11.715,2.2293,1.9553,,3.9106,1.9553
67189,RE123,Ba0.618La1.122Cu3O7.081,3.911,3.917,11.718,2.2604,1.9585,,3.9139999999999997,1.9555
74132,RE123,Ba1Ca1La1Cu3O6.85,3.8726,3.8726,11.617,2.1758,1.9363,,3.8726,1.9363
89206,RE123,Ba1.5Ca0.5La1Cu3O6.5,3.88743,3.88743,11.7895,2.5223,1.94375,,3.88743,1.943715
41452,RE123,Ba2Pr1Cu3O7,3.8654,3.9309,11.725,2.2324,1.96045,,3.8981500000000002,1.9327
151741,RE123,Ba2Nd1Cu3O7.006,3.8628,3.9134,11.7525,2.2494,1.948,,3.8881,1.9314
56621,RE123,Ba1.5Ca0.5La1Cu3O7.14,3.87873,3.87873,11.69815,2.2396,1.9393,,3.87873,1.939365
95601,RE123,Ba1.5Nd1.5Cu3O6.96,3.8813,3.8813,11.6074,2.2495,1.9406,,3.8813,1.94065
81155,RE123,Ba1.907La1.093Co1Cu2O7.232,3.945,3.955,11.698,2.2857,1.9775,,3.95,1.9725
96692,RE123,Ba1.5La1.5Cu3O7.306,3.9067,3.9067,11.6985,2.2004,1.9533,,3.9067,1.95335
167077,RE123,Ba2Nd1Cu3O6.873,3.8636,3.9089,11.741,2.2448,1.94875,,3.88625,1.9318
71383,RE123,Ba1.9La1.1Fe0.5Cu2.5O7.13,3.928,3.928,11.751,2.1833,1.9144,,3.928,1.964
99513,RE123,Ba2Yb1Cu3O6.961,3.8037,3.8712,11.657,2.2917,1.9213,,3.83745,1.90185
63428,RE123,Ba2Nd1Cu3O6.85,3.8687,9.915,11.7477,2.2861,1.9343,,6.89185,1.93435
153700,RE123,Ba1.499La1.501Co1.5Cu1.5O8.413,3.92231,3.93597,11.7073,2.0452,1.96465,,3.9291400000000003,1.961155
157541,RE123,Ba1.4Sr0.6Pr1Cu3O7.01,3.8728,3.8845,11.641,2.2141,1.9422,,3.87865,1.9364
68899,RE123,Ba1Ca1Nd1Cu3O6.29,3.8944,3.8837,11.6559,2.274,1.9435,,3.88905,1.9472
66417,RE123,Ba2Sm1Fe0.202Cu2.798O7.28,3.8881,3.8881,11.6875,2.2743,1.944,,3.8881,1.94405
89388,RE123,Ba1.6Sr0.4Ca0.2Yb0.8Cu3O6.166,3.8272,3.8272,11.735,2.4059,1.9136,,3.8272,1.9136
74123,RE123,Ba2Ho1Cu3O6.95,3.83002,3.88582,11.67888,2.3217,1.9335,,3.85792,1.91501
56620,RE123,Ba1.5Ca0.5La1Cu3O7.14,3.88001,3.88001,11.70345,2.2419,1.94,,3.88001,1.940005
74133,RE123,Ba1Ca1La1Cu3O6.76,3.8739,3.8739,11.633,2.1939,1.9369,,3.8739,1.93695
63458,RE123,Ba1.5La1.5Cu3O7.058,3.9051,3.9051,11.714,2.3029,1.9525,,3.9051,1.95255
78316,RE123,Ba2Pr1Cu3O6.901,3.8602,3.9248,11.7011,2.2325,1.9545,,3.8925,1.9301
71828,RE123,Ba1Ca1.42La0.58Cu2.64O6.41,3.886,3.85,11.66,2.1081,1.9444,,3.8680000000000003,1.943
89199,RE123,Ba1.5Ca0.5La1Cu3O6.9,3.88528,3.88528,11.74576,2.3188,1.9426,,3.88528,1.94264
91993,RE123,Ba1.6Pr0.4Eu1Cu3O7.02,3.8732,3.8732,11.61,2.2535,1.9366,,3.8732,1.9366
92007,RE123,Ba2Ca0.152Er0.848Cu3O6.794,3.82713,3.88389,11.70076,2.2947,1.9311,,3.8555099999999998,1.913565
157539,RE123,Ba1.8Sr0.2Pr1Cu3O6.94,3.8546,3.9226,11.698,2.2191,1.9471,,3.8886000000000003,1.9273
92005,RE123,Ba2Er1Cu3O7.03,3.82192,3.88434,11.67983,2.3023,1.9296,,3.85313,1.91096
151550,RE123,Ba1.25Ca0.5La1.25Cu3O7,3.866,3.866,11.6325,2.2229,1.9403,,3.866,1.933
75683,RE123,Ba1.55Nd1.45Cu3O7.16,3.8923,3.8923,11.7145,2.2901,1.9461,,3.8923,1.94615
91986,RE123,Ba1.8La0.2Eu1Cu3O7.05,3.8509,3.8941,11.688,2.2698,1.9464,,3.8725,1.92545
75682,RE123,Ba1.698Nd1.302Cu3O7.003,3.8732,3.9149,11.7397,2.2657,1.9519,,3.89405,1.9366
151745,RE123,Ba2Pr0.198Nd0.802Cu3O7.031,3.8602,3.9188,11.7368,2.2499,1.9485,,3.8895,1.9301
291032,RE123,Ba1.52Pr1.48Cu3O7,3.8897,3.8897,11.6222,2.2134,1.9582,,3.8897,1.94485
41364,RE123,Ba2Er1Cu3O6.78,3.8259,3.8861,11.7197,2.3544,1.9205,,3.856,1.91295
89390,RE123,Ba1.6Sr0.4Ca0.35Yb0.65Cu3O6.075,3.8334,3.8334,11.734,2.4317,1.9167,,3.8334,1.9167
246626,RE123,Ba2Nd1Cu3O7.18,3.8446,3.8923,11.68,2.2156,1.9342,,3.86845,1.9223
67083,RE123,Ba2Nd1Cu3O6.52,3.9035,3.9035,11.8164,2.3573,1.9517,,3.9035,1.95175
68396,Tl2212,Ba4Ca2Tl4Cu4O16,3.8559,3.8559,29.4199,2.7036,1.9281,,3.8559,1.92795
72235,Tl2212,Ba4Ca2Tl3.72Cu4O15.808,3.86049,3.86049,29.33734,2.6462,1.9319,,3.86049,1.930245
65325,Tl2212,Ba3.92Ca1.87Tl4.01Cu3.92O16.336,3.8558,3.8558,29.2596,2.6216,1.929,,3.8558,1.9279
75703,Tl2212,Ba4Ca2.04Tl3.96Cu4O15.376,3.85549,3.85549,29.36819,2.6901,1.9281,,3.85549,1.927745
75702,Tl2212,Ba4Ca2Tl4Cu4O15.36,3.8565,3.8565,29.3546,2.6888,1.9288,,3.8565,1.92825
65323,Tl2212,Ba4Ca1.856Tl3.62Cu4O15.776,3.852,3.852,29.21,2.8158,1.926,,3.852,1.926
65324,Tl2212,K2.24Ba4Ca1.856Tl1.76Cu4O16.928,3.847,3.847,29.22,2.8168,1.9251,,3.847,1.9235
78100,Tl2212,Ba4Ca2Tl3.988Cu4O15.68,3.85582,3.85582,29.40889,2.7056,1.9282,,3.85582,1.92791
72234,Tl2212,Ba4Ca2Tl3.72Cu4O16.032,3.85972,3.85972,29.293,2.6061,1.932,,3.85972,1.92986
75704,Tl2212,Ba4Ca2Tl4Cu4O15.536,3.85618,3.85618,29.33939,2.6904,1.9285,,3.85618,1.92809
68543,Tl2212,Ba3.6Ca1.96Tl3.44Cu3.52O15.24,3.8549,3.8549,29.388,2.7066,1.9274,,3.8549,1.92745
72236,Tl2212,Ba4Ca2Tl3.72Cu4O15.744,3.8604,3.8604,29.33717,2.6558,1.9318,,3.8604,1.9302
78101,Tl2212,Ba4Ca2Tl3.988Cu4O15.52,3.85385,3.85385,29.31689,2.6795,1.9275,,3.85385,1.926925
74125,RE124,Ba4Dy2Cu8O16,3.84891,3.87549,27.23726,2.2721,1.9399,,3.8622,1.924455
74127,RE124,Ba4Er2Cu8O16,3.83716,3.87031,27.20901,2.2836,1.9353,,3.853735,1.91858
75850,RE124,Ba4Pr2Cu8O16,3.8853,3.9016,27.308,2.1546,1.9578,,3.89345,1.94265
75686,RE124,Ba4Tm2Cu8O16,3.8305,3.8645,27.212,2.2885,1.9301,,3.8475,1.91525
72230,RE124,Ba3.2Sr0.8Ca0.2Yb1.8Cu8O16,3.805,3.851,27.076,2.1498,1.9297,,3.8280000000000003,1.9025
75687,RE124,Ba4Er2Cu8O16,3.8357,3.8668,27.221,2.2892,1.9334,,3.8512500000000003,1.91785
74126,RE124,Ba4Ho2Cu8O16,3.84305,3.87304,27.2269,2.2734,1.9372,,3.8580449999999997,1.921525
75688,RE124,Ba4Ho2Cu8O16,3.8411,3.8694,27.231,2.2656,1.9354,,3.85525,1.92055
67642,RE124,Ba4Er2Cu8O16,3.8351,3.8672,27.207,2.318,1.9314,,3.85115,1.91755
75815,RE124,Ba4Pr2Cu8O16,3.8859,3.9031,27.32059,2.2238,1.9598,,3.8945,1.94295
87033,RE124,Ba4Pr2Cu8O16,3.8834,3.9026,27.308,2.2119,1.9546,,3.893,1.9417
90748,RE124,Ba4Pr2Cu8O16,3.8837,3.90269,27.293,2.2336,1.9552,,3.8931950000000004,1.94185
74120,Bi2201,Sr4.8La3.2Cu4Bi8O23.84,5.413,5.423,24.088,2.4103,1.9161,,5.418,1.913784503281391
74036,Bi2201,Ba4La4Cu4Bi4Pb4O24,5.4071,5.4895,24.549,2.5491,1.9263,,5.4483,1.9116985382768903
79254,Bi2201,Ca5.2Nd2.8Cu3.52Bi7.6O20.96,5.357,5.374,23.832,2.1015,1.9768,,5.3655,1.8939855134081676
71910,Bi2201,Sr7.36Cu4Bi7.6632O21.928,5.3791,5.3811,24.589,2.477,1.9026,,5.3801000000000005,1.901799043340279
73654,Bi2201,Ba4La4Cu4Bi4Pb4O24,5.4028,5.4745,24.515,2.373,1.9228,,5.43865,1.9101782586973393
68947,Bi2201,Sr4.064Ca1.608Cu4Bi8.56Pb0.76O24,5.3312,5.3686,24.365,2.4897,1.9937,,5.3499,1.884863835930861
63216,Bi2201,Sr6.4Ca1.6Cu4Bi8O24,5.3826,5.3761,24.384,2.578,1.9118,,5.3793500000000005,1.9030364802073552
74119,Bi2201,Sr5.6La2.4Cu4Bi8.64O25.04,5.384,5.4,24.172,2.3215,1.9283,,5.392,1.903531454954186
79061,Bi2201,Sr6.8La1.2Cu4Bi8O24,5.4015,5.3781,24.501,2.4979,1.9245,,5.3898,1.9097186392895682
67426,Bi2201,Sr8Cu4Bi8O24,5.362,5.374,24.622,2.5885,1.9004,,5.368,1.8957532803611339
74121,Bi2201,Sr4La4Cu4Bi8.32O24.4,5.439,5.447,24.055,2.5054,1.9281,,5.443,1.922976891436816
74118,Bi2201,Sr6.4La1.6Cu4Bi8.24O23.616,5.388,5.398,24.399,2.5405,1.9255,,5.393,1.9049456685165589
69883,Bi2201,Sr8Cu4Bi7.2Pb0.8O24,5.2757,5.3797,24.558,2.5703,1.8846500000000002,,5.3277,1.865241622752934
41961,Tl2201,Ba4Tl4Cu2O12.704,3.86628,3.86628,23.15929,2.7075,1.9331,,3.86628,1.93314
68395,Tl2201,Ba4Tl4Cu2O12,3.866,3.866,23.239,2.7143,1.933,,3.866,1.933
41960,Tl2201,Ba4Tl4Cu2O12.208,3.86726,3.86726,23.23399,2.7202,1.9336,,3.86726,1.93363
65326,Tl2201,Ba3.964Tl4.016Cu1.988O12,3.85944,3.85944,23.1272,2.6365,1.9297,,3.85944,1.92972
68582,Tl2201,Ba4Tl4Cu2O12,3.847,3.847,23.23,2.0907,1.9235,,3.847,1.9235
41962,Tl2201,Ba4Tl4Cu2O12.944,3.86712,3.86712,23.14828,2.7053,1.9335,,3.86712,1.93356
80723,Tl1201,Sr2Tl0.98Cu1O4.49,3.6598,3.7844,8.9649,2.295,1.86105,,3.7221,1.8299
69936,Tl1201,Sr1La1Tl1Cu1O5,3.7796,3.7796,8.8466,2.3266,1.8898,,3.7796,1.8898
246694,Tl1201,Ba0.986La0.986Tl0.98Cu1O5.174,3.845,3.845,8.993,2.4712,1.9225,,3.845,1.9225
91292,Tl1201,Ba0.8908Sr5.1092Tl2.25Cu3N0.75O13.686,3.7526,11.6016,9.1898,2.5366,1.92,,7.677099999999999,1.8763
86427,Tl1201,Sr2Tl1Cu1O5,3.661,3.793,8.99,2.4848,1.8635000000000002,,3.7270000000000003,1.8305
246653,Tl1201,Ba1.2La0.8Tl1Cu0.99O5,3.84025,3.84025,9.1136,2.4606,1.9201,,3.84025,1.920125
69937,Tl1201,Sr1.4La0.6Tl1Cu1O5,3.7535,3.7535,8.9038,2.306,1.8767,,3.7535,1.87675
69234,Tl1201,Ba1.2La0.8Tl0.92Cu1O4.864,3.8479,3.8479,9.0909,2.4999,1.9239,,3.8479,1.92395
69906,Tl1201,Sr1.5La0.5Tl1Cu1O5.148,3.7525,3.7525,8.9301,2.3379,1.8762,,3.7525,1.87625
69909,Tl1201,Sr2Tl0.5Cu1Pb0.5O4.914,3.7382,3.7382,9.0256,2.5343,1.8691,,3.7382,1.8691
202898,Tl1201,Sr1.6Pr0.6Tl0.8Cu1O5,3.741,3.741,8.875,2.2986,1.8705,,3.741,1.8705
69908,Tl1201,Sr1La1Tl1Cu1O5.046,3.7849,3.7849,8.8542,2.2843,1.8924,,3.7849,1.89245
69907,Tl1201,Sr1.25La0.75Tl1Cu1O5.02,3.77,3.77,8.8879,2.3072,1.885,,3.77,1.885
167104,Tl1201,Sr1.93Tl0.5Cu1Pb0.57O5,3.738,3.738,9.01,2.4597,1.869,,3.738,1.869
203138,Tl1201,Sr2Tl1Cu1O5.24,3.7344,3.7344,9.007,2.4895,1.8672,,3.7344,1.8672
69804,Tl1201,Sr2Tl0.928Fe0.587Cu0.391O4.85,3.76941,3.76941,8.83992,2.3241,1.8847,,3.76941,1.884705
69938,Tl1201,Sr1La0.7Tl1.3Cu1O5,3.7713,3.7713,8.8676,2.4917,1.8856,,3.7713,1.88565
246696,Tl1201,Ba0.298Sr0.694La0.99Tl0.99Cu1O5.12,3.787,3.787,8.853,2.4009,1.8935,,3.787,1.8935
80656,Tl1201,Sr2Tl0.5Cu1Bi0.5O5,3.7526,3.7526,9.0279,2.4194,1.8763,,3.7526,1.8763
246695,Tl1201,Ba0.6Sr0.4La0.998Tl0.99Cu1O5.154,3.805,3.805,8.915,2.4239,1.9025,,3.805,1.9025
84637,Tl1201,Ba6Sr10.0Tl10Cu6O38,3.7536,30.631,9.219,2.4245,1.8768,,17.1923,1.8768
81165,Tl1201,Sr2Tl0.8Cu1Mo0.2O5,3.7511,3.7511,8.939,2.485,1.8755,,3.7511,1.87555
80710,Bi2212,Ba9.2La2.8Cu8Bi8O32,5.571,5.583,31.104,2.3016,1.9717,,5.577,1.969645938995128
66488,Bi2212,Sr7Ca3.84Cu8Bi7.92O32.576,5.415,5.4149,30.861,2.4829,1.915,,5.41495,1.9144916100625773
202921,Bi2212,Sr8Y4Cu8Bi4Pb4O32,5.385,5.424,30.316,2.3525,1.9206,,5.4045000000000005,1.903885008344779
63217,Bi2212,Sr6.8Ca4.96Cu8Bi8.24O32,5.3946,5.3895,30.649,2.4639,1.9184,,5.392049999999999,1.9072791208944744
68672,Bi2212,Sr9.52Ca2Cu8Bi7.2O32,5.408,5.413,30.871,2.3118,1.9167,,5.410500000000001,1.9120167363284244
39751,Bi2212,Sr7.36Ca0.92Cu7.44Bi7.808O32,5.407,5.412,30.771,2.429,1.9131,,5.4094999999999995,1.9116631829378312
71824,Bi2212,Sr8Ca4Cu8Bi8O36.4,5.423,5.376,30.72,2.4862,1.95365,,5.3995,1.9173200371873236
71748,Bi2212,Sr8Ca1.6Y2.4Cu8Bi4.8Pb3.2O32,5.374,5.421,30.397,2.4006,1.9183,,5.3975,1.8999959210482529
74258,Bi2212,Sr9.6Y2.4Cu8Bi8O34,5.461,5.456,30.48,2.3378,1.9440499999999998,,5.458500000000001,1.930755066029868
41442,Bi2212,Sr8Ca4Cu8Bi8O36,5.3957,5.3971,30.649,2.4304,1.9079,,5.3964,1.907668029624127
91466,Bi2212,Sr8Pr4Cu8Bi8O34,5.487,5.507,30.33,2.026,1.9460000000000002,,5.497,1.939947454185293
72212,Bi2212,Sr8Ca2Y2Cu8Bi4Pb4O32,5.3702,5.4248,30.3291,2.5993,1.9123,,5.3975,1.8986524181639985
63210,Bi2212,Sr10Ca2Cu8Bi8O33.6,5.395,5.393,30.62799,2.2542,1.9073,,5.394,1.9074205422507116
67428,Bi2212,Sr8Ca4Cu8Bi8O32,5.4054,5.4016,30.7152,2.5094,1.9149,,5.4035,1.9110974975128818
66487,Bi2212,Sr7.28Ca3.2Cu8Bi8.24O32.576,5.408,5.413,30.871,2.4837,1.91345,,5.410500000000001,1.9120167363284244
151806,Bi2212,Sr8Ca3.6Cu8Bi6.8Pb1.6O32,5.3852,5.4286,30.997,2.5302,1.9189,,5.4069,1.9039557190228977
69885,Bi2212,Sr7.44Ca4Cu8Bi6.4Pb1.6O33.552,5.324,5.391,30.6,2.4726,1.9119,,5.3575,1.8823182515185892
174156,Bi2212,Sr8Ca3.2Cu8Bi8.8O32,5.414,5.418,30.89,2.0294,1.9175,,5.416,1.914138056671984
66211,Bi2212,Sr7.64Ca3Cu8Bi8.56O32,5.408,5.413,30.871,2.4993,1.91365,,5.410500000000001,1.9120167363284244
65862,Bi2212,Sr8Ca4Cu8Bi8O36.304,5.423,5.376,30.72,2.4862,1.96185,,5.3995,1.9173200371873236
71853,Bi2212,Sr7.4196Ca4.5804Cu8Bi8O32,5.378,5.361,30.622,2.6855,1.9126,,5.3695,1.9014101346106262
