Repository: CompRhys/apical

# Data Guide

In all cases whilst compiling this data we have been careful to include as much meta-information as possible to allow data to be traced back to it's original sources. For SuperCon this takes the form of the SuperCon "num :" reference id and then the source publication details. For ICSD we provide the ICSD collection code.

We acknowledge the Japanese National Institute for Materials Science for maintaining the [SuperCon](https://supercon.nims.go.jp/index_en.html) database as well as FIZ Karlsruhe GmbH for maintaining [ICSD](https://www.fiz-karlsruhe.de/en/produkte-und-dienstleistungen/inorganic-crystal-structure-database-icsd).

File: processed-data/super_apical.csv (part 2 of 20)
num :,composition :,str3 :,tc :,lata :,latb :,latc :,refno :,author :,title :,journal :,year :,lata* :,layers :,types :,cu-o_a :,cid :,cu-o_p :
507,Y1.0Ba1.95La0.05Cu3.0O6.9,Y123,99.0,3.821,3.889,11.672,PRB0373734,"A.MANTHIRAM, J.B.GOODENOUGH, X.X.TANG,",EVIDENCE FOR PEROXIDE FORMATION IN SUPERCONDUCTING Y(1)BA(2-X)LA(X)CU(3)O(7+-Z),"PHYS.REV.B,37(1988)3734",1988.0,3.821,Two,RE,2.2853573125562185,,1.9105
508,Y1.0Ba1.925La0.075Cu3.0O6.9,Y123,99.0,3.827,3.885,11.659,PRB0373734,"A.MANTHIRAM, J.B.GOODENOUGH, X.X.TANG,",EVIDENCE FOR PEROXIDE FORMATION IN SUPERCONDUCTING Y(1)BA(2-X)LA(X)CU(3)O(7+-Z),"PHYS.REV.B,37(1988)3734",1988.0,3.827,Two,RE,2.2795580737976167,,1.9135
509,Y1.0Ba1.9La0.1Cu3.0O6.9,Y123,95.0,3.83,3.883,11.652999999999999,PRB0373734,"A.MANTHIRAM, J.B.GOODENOUGH, X.X.TANG,",EVIDENCE FOR PEROXIDE FORMATION IN SUPERCONDUCTING Y(1)BA(2-X)LA(X)CU(3)O(7+-Z),"PHYS.REV.B,37(1988)3734",1988.0,3.83,Two,RE,2.2770636932056085,,1.915
510,Y1.0Ba1.8La0.2Cu3.0O6.95,Y123,78.0,3.839,3.872,11.618,PRB0373734,"A.MANTHIRAM, J.B.GOODENOUGH, X.X.TANG,",EVIDENCE FOR PEROXIDE FORMATION IN SUPERCONDUCTING Y(1)BA(2-X)LA(X)CU(3)O(7+-Z),"PHYS.REV.B,37(1988)3734",1988.0,3.839,Two,RE,2.2558024326616444,,1.9195
511,Y1.0Ba1.7La0.3Cu3.0O7.0,Y123,67.0,3.858,3.859,11.582,PRB0373734,"A.MANTHIRAM, J.B.GOODENOUGH, X.X.TANG,",EVIDENCE FOR PEROXIDE FORMATION IN SUPERCONDUCTING Y(1)BA(2-X)LA(X)CU(3)O(7+-Z),"PHYS.REV.B,37(1988)3734",1988.0,3.858,Two,RE,2.2416256440614273,,1.929
512,Y1.0Ba1.6La0.4Cu3.0O7.05,Y123,52.0,3.858,3.858,11.58,PRB0373734,"A.MANTHIRAM, J.B.GOODENOUGH, X.X.TANG,",EVIDENCE FOR PEROXIDE FORMATION IN SUPERCONDUCTING Y(1)BA(2-X)LA(X)CU(3)O(7+-Z),"PHYS.REV.B,37(1988)3734",1988.0,3.858,Two,RE,2.240004688912258,,1.929
513,Y1.0Ba1.5La0.5Cu3.0O7.08,Y123,38.0,3.858,,11.572000000000001,PRB0373734,"A.MANTHIRAM, J.B.GOODENOUGH, X.X.TANG,",EVIDENCE FOR PEROXIDE FORMATION IN SUPERCONDUCTING Y(1)BA(2-X)LA(X)CU(3)O(7+-Z),"PHYS.REV.B,37(1988)3734",1988.0,3.858,Two,RE,2.2335208683155816,,1.929
536,Y1.0Ba2.0Cu3.0O7.0,Y123,92.0,3.822,3.892,11.674000000000001,PRB0382432,"B.A.AVERILL, J.F.BRINGLEY, K.M.WONG, S.J.POON, T.-M.CHEN,","SYNTHESIS AND CHARACTERIZATION OF Y(1)BA(2)(CU(1-X)M(X))(3)O(7-Z) (M=CO,NI): CRYSTAL SYMMETRY,SUPERCONDUCTIVITY,AND THE ROLE OF OXYGEN","PHYS.REV.B,38(1988)2432",1988.0,3.822,Two,RE,2.2877677626572215,,1.911
537,Y1.0Ba2.0Cu2.97Co0.03O6.96,Y123,92.0,3.824,3.889,11.677,PRB0382432,"B.A.AVERILL, J.F.BRINGLEY, K.M.WONG, S.J.POON, T.-M.CHEN,","SYNTHESIS AND CHARACTERIZATION OF Y(1)BA(2)(CU(1-X)M(X))(3)O(7-Z) (M=CO,NI): CRYSTAL SYMMETRY,SUPERCONDUCTIVITY,AND THE ROLE OF OXYGEN","PHYS.REV.B,38(1988)2432",1988.0,3.824,Two,RE,2.29177818528464,,1.912
539,Y1.0Ba2.0Cu2.85Co0.15O7.03,Y123,65.0,3.8689999999999998,,11.700999999999999,PRB0382432,"B.A.AVERILL, J.F.BRINGLEY, K.M.WONG, S.J.POON, T.-M.CHEN,","SYNTHESIS AND CHARACTERIZATION OF Y(1)BA(2)(CU(1-X)M(X))(3)O(7-Z) (M=CO,NI): CRYSTAL SYMMETRY,SUPERCONDUCTIVITY,AND THE ROLE OF OXYGEN","PHYS.REV.B,38(1988)2432",1988.0,3.8689999999999998,Two,RE,2.3467569199071523,,1.9344999999999999
540,Y1.0Ba2.0Cu2.775Co0.225O6.99,Y123,58.0,3.873,,11.647,PRB0382432,"B.A.AVERILL, J.F.BRINGLEY, K.M.WONG, S.J.POON, T.-M.CHEN,","SYNTHESIS AND CHARACTERIZATION OF Y(1)BA(2)(CU(1-X)M(X))(3)O(7-Z) (M=CO,NI): CRYSTAL SYMMETRY,SUPERCONDUCTIVITY,AND THE ROLE OF OXYGEN","PHYS.REV.B,38(1988)2432",1988.0,3.873,Two,RE,2.3061491106869187,,1.9365
541,Y1.0Ba2.0Cu2.7Co0.3O7.11,Y123,36.0,3.878,,11.648,PRB0382432,"B.A.AVERILL, J.F.BRINGLEY, K.M.WONG, S.J.POON, T.-M.CHEN,","SYNTHESIS AND CHARACTERIZATION OF Y(1)BA(2)(CU(1-X)M(X))(3)O(7-Z) (M=CO,NI): CRYSTAL SYMMETRY,SUPERCONDUCTIVITY,AND THE ROLE OF OXYGEN","PHYS.REV.B,38(1988)2432",1988.0,3.878,Two,RE,2.310907063020668,,1.939
544,Y1.0Ba2.0Cu2.94Ni0.06O7.01,Y123,85.0,3.835,3.897,11.686,PRB0382432,"B.A.AVERILL, J.F.BRINGLEY, K.M.WONG, S.J.POON, T.-M.CHEN,","SYNTHESIS AND CHARACTERIZATION OF Y(1)BA(2)(CU(1-X)M(X))(3)O(7-Z) (M=CO,NI): CRYSTAL SYMMETRY,SUPERCONDUCTIVITY,AND THE ROLE OF OXYGEN","PHYS.REV.B,38(1988)2432",1988.0,3.835,Two,RE,2.3077569279260643,,1.9175
545,Y1.0Ba2.0Cu2.85Ni0.15O6.84,Y123,75.0,3.832,3.8939999999999997,11.684000000000001,PRB0382432,"B.A.AVERILL, J.F.BRINGLEY, K.M.WONG, S.J.POON, T.-M.CHEN,","SYNTHESIS AND CHARACTERIZATION OF Y(1)BA(2)(CU(1-X)M(X))(3)O(7-Z) (M=CO,NI): CRYSTAL SYMMETRY,SUPERCONDUCTIVITY,AND THE ROLE OF OXYGEN","PHYS.REV.B,38(1988)2432",1988.0,3.832,Two,RE,2.3037674879213963,,1.916
546,Y1.0Ba2.0Cu2.7Ni0.3O6.88,Y123,73.0,3.827,3.889,11.671,PRB0382432,"B.A.AVERILL, J.F.BRINGLEY, K.M.WONG, S.J.POON, T.-M.CHEN,","SYNTHESIS AND CHARACTERIZATION OF Y(1)BA(2)(CU(1-X)M(X))(3)O(7-Z) (M=CO,NI): CRYSTAL SYMMETRY,SUPERCONDUCTIVITY,AND THE ROLE OF OXYGEN","PHYS.REV.B,38(1988)2432",1988.0,3.827,Two,RE,2.28928380469263,,1.9135
547,Y1.0Ba2.0Cu2.4Ni0.6O6.94,Y123,66.0,3.822,3.88,11.61,PRB0382432,"B.A.AVERILL, J.F.BRINGLEY, K.M.WONG, S.J.POON, T.-M.CHEN,","SYNTHESIS AND CHARACTERIZATION OF Y(1)BA(2)(CU(1-X)M(X))(3)O(7-Z) (M=CO,NI): CRYSTAL SYMMETRY,SUPERCONDUCTIVITY,AND THE ROLE OF OXYGEN","PHYS.REV.B,38(1988)2432",1988.0,3.822,Two,RE,2.2358971978838085,,1.911
562,La1.2Ba1.8Cu3.0O6.98,RE123,80.0,3.895,3.927,11.777999999999999,PRB0357129,"D.R.NOAKES, E.J.ANSALDO, G.AEPPLI, G.M.LUKE, J.H.BREWER, R.F.KIEFL, R.J.CAVA, S.R.KREITZMAN,",MAGNETIC PENETRATION DEPTH AND FLUX-PINNING EFFECT IN HIGH-TC SUPERCONDUCTOR LA(1.85)SR(0.15)CU(1)O(4),"PHYS.REV.B,35(1987)7129",1987.0,3.895,Two,RE,2.306304577173627,,1.9475
573,La1.9Ba0.1Cu1.0O4.0,T,26.9,3.785,,13.244000000000002,JJP0271449,"HIROSHI YAMAUCHI, KATSUYOSHI OH-ISHII, MASAE KIKUCHI, NORIO KOBAYASHI, TAKAAKI SASAOKA, TOMOKAZU MATSUHIRA, YASUHIKOSYONO, YOSHIO MUTO,","CRYTAL STRUCTIRE,OXYGEN CONTENT AND SUPERCONDUCTIVITY OF M(X)LA(2-X)CU(1)O(4-Y) (M=BA,SR AND CA)","JJAP LETT.,27(1988)L1449",1988.0,3.785,One,RE,2.4132560661025524,,1.8925
577,La1.9Sr0.1Cu1.0O3.98,T,29.5,3.783,,13.209000000000001,JJP0271449,"HIROSHI YAMAUCHI, KATSUYOSHI OH-ISHII, MASAE KIKUCHI, NORIO KOBAYASHI, TAKAAKI SASAOKA, TOMOKAZU MATSUHIRA, YASUHIKOSYONO, YOSHIO MUTO,","CRYTAL STRUCTIRE,OXYGEN CONTENT AND SUPERCONDUCTIVITY OF M(X)LA(2-X)CU(1)O(4-Y) (M=BA,SR AND CA)","JJAP LETT.,27(1988)L1449",1988.0,3.783,One,RE,2.4049312685280424,,1.8915
579,La1.85Sr0.15Cu1.0O3.98,T,37.9,3.773,,13.224,JJP0271449,"HIROSHI YAMAUCHI, KATSUYOSHI OH-ISHII, MASAE KIKUCHI, NORIO KOBAYASHI, TAKAAKI SASAOKA, TOMOKAZU MATSUHIRA, YASUHIKOSYONO, YOSHIO MUTO,","CRYTAL STRUCTIRE,OXYGEN CONTENT AND SUPERCONDUCTIVITY OF M(X)LA(2-X)CU(1)O(4-Y) (M=BA,SR AND CA)","JJAP LETT.,27(1988)L1449",1988.0,3.773,One,RE,2.4110397081528006,,1.8865
586,La1.9Ca0.1Cu1.0O3.967,T,20.0,3.78,,13.158,JJP0271449,"HIROSHI YAMAUCHI, KATSUYOSHI OH-ISHII, MASAE KIKUCHI, NORIO KOBAYASHI, TAKAAKI SASAOKA, TOMOKAZU MATSUHIRA, YASUHIKOSYONO, YOSHIO MUTO,","CRYTAL STRUCTIRE,OXYGEN CONTENT AND SUPERCONDUCTIVITY OF M(X)LA(2-X)CU(1)O(4-Y) (M=BA,SR AND CA)","JJAP LETT.,27(1988)L1449",1988.0,3.78,One,RE,2.392820907120203,,1.89
587,La1.85Ca0.15Cu1.0O3.942,T,19.0,3.779,,13.165999999999999,JJP0271449,"HIROSHI YAMAUCHI, KATSUYOSHI OH-ISHII, MASAE KIKUCHI, NORIO KOBAYASHI, TAKAAKI SASAOKA, TOMOKAZU MATSUHIRA, YASUHIKOSYONO, YOSHIO MUTO,","CRYTAL STRUCTIRE,OXYGEN CONTENT AND SUPERCONDUCTIVITY OF M(X)LA(2-X)CU(1)O(4-Y) (M=BA,SR AND CA)","JJAP LETT.,27(1988)L1449",1988.0,3.779,One,RE,2.395064702549692,,1.8895
634,Y1.0Ba1.48Sr0.52Cu3.0O7.0,Y123,95.0,3.79,3.84,11.52,PRB0392788,"B.CHANCE, C.F.GALLO, G.BUNKER, K.ZHANG,",LOCAL STRUCTURE DISTORTION IN A Y(1)BA(2-0.52)SR(0.52)CU(3)O(7) SUPERCONDUCTOR,"PHYS.REV.B,39(1989)2788",1989.0,3.79,Two,RE,2.1376903777125413,,1.895
635,Y1.0Ba1.48Sr0.52Cu3.0O7.0,Y123,85.0,3.812,3.862,11.585999999999999,PRB0392788,"B.CHANCE, C.F.GALLO, G.BUNKER, K.ZHANG,",LOCAL STRUCTURE DISTORTION IN A Y(1)BA(2-0.52)SR(0.52)CU(3)O(7) SUPERCONDUCTOR,"PHYS.REV.B,39(1989)2788",1989.0,3.812,Two,RE,2.2085507865754472,,1.906
637,Sm1.0Ba2.0Cu3.0O6.85,RE123,92.8,3.858,3.909,11.754000000000001,JJP0272274,"MAKOTO KOBAYASHI, SATOSHI MARUYAMA, TAKAHIRO KODAMA,","OXYGEN CONTENT AND TRANSITION TEMPERATURE (TC) IN BA(2-X)LN(1+X)CU(3)O(7-Z) (LN=SM,EU)","JJAP LETT.,27(1988)L2274",1988.0,3.858,Two,RE,2.3587331526906468,,1.929
638,Sm1.05Ba1.95Cu3.0O6.87,RE123,89.75,3.853,3.903,11.743,JJP0272274,"MAKOTO KOBAYASHI, SATOSHI MARUYAMA, TAKAHIRO KODAMA,","OXYGEN CONTENT AND TRANSITION TEMPERATURE (TC) IN BA(2-X)LN(1+X)CU(3)O(7-Z) (LN=SM,EU)","JJAP LETT.,27(1988)L2274",1988.0,3.853,Two,RE,2.3592524312885215,,1.9265
639,Sm1.15Ba1.85Cu3.0O6.95,RE123,77.3,3.859,3.9019999999999997,11.741,JJP0272274,"MAKOTO KOBAYASHI, SATOSHI MARUYAMA, TAKAHIRO KODAMA,","OXYGEN CONTENT AND TRANSITION TEMPERATURE (TC) IN BA(2-X)LN(1+X)CU(3)O(7-Z) (LN=SM,EU)","JJAP LETT.,27(1988)L2274",1988.0,3.859,Two,RE,2.345763340678918,,1.9295
640,Sm1.2Ba1.8Cu3.0O7.01,RE123,56.5,3.87,3.88,11.658,JJP0272274,"MAKOTO KOBAYASHI, SATOSHI MARUYAMA, TAKAHIRO KODAMA,","OXYGEN CONTENT AND TRANSITION TEMPERATURE (TC) IN BA(2-X)LN(1+X)CU(3)O(7-Z) (LN=SM,EU)","JJAP LETT.,27(1988)L2274",1988.0,3.87,Two,RE,2.253882078124192,,1.935
697,Y1.0Ba2.0Cu3.0O6.9,Y123,91.0,3.8169999999999997,3.884,11.671,PRB0399069,"C.NOBILI, E.GALLI, F.C.MATACOTTA, F.NAVA, G.OTTAVIANI, M.AFFRONTE, T.MANFREDINI,",OXYGEN IN-DIFFUSION PROCESSES IN TETRAGONAL YBA(2)CU(3)O(7-X)OXIDE,"PHYS.REV.B.,39(1989)9069",1989.0,3.8169999999999997,Two,RE,2.281388855174301,,1.9084999999999999
700,Y1.0Ba2.0Cu3.0O6.55,Y123,89.0,3.82,3.89,11.714,PRB0399069,"C.NOBILI, E.GALLI, F.C.MATACOTTA, F.NAVA, G.OTTAVIANI, M.AFFRONTE, T.MANFREDINI,",OXYGEN IN-DIFFUSION PROCESSES IN TETRAGONAL YBA(2)CU(3)O(7-X)OXIDE,"PHYS.REV.B.,39(1989)9069",1989.0,3.82,Two,RE,2.3186078757369373,,1.91
714,Tl1.0Sr2.0Ca0.5Sm0.5Cu2.0O6.75,Tl1212,37.6,3.8169999999999997,,12.054,SSC0700661,"G.H.RAO, J.K.LIANG, S.S.XIE, X.R.CHENG, Y.L.ZHANG, Z.X.ZHAO,",THE CRYSTAL STRUCTURE AND SUPERCONDUCTIVITY OF NEW SUPERCONDUCTING PHASE TISR2CA0.5SM0.5CU2O6.75,"SOLID STATE COMMUN.,70(1989)661",1989.0,3.8169999999999997,Two,Tl,2.3780786285302113,,1.9084999999999999
719,Tl1.0Ba1.1La0.9Cu1.0O5.0,Tl1201,39.6,3.84,,9.054,PHC1580143,"H.IGARASHI, T.MANAKO, T.SATOH, Y.KUBO, Y.SHIMAKAWA,",SUPERCONDUCTIVITY OF TLBA(1+X)LA(1-X)CUO(5) WITH 1201 STRUCTURE,"PHYSICA C ,158(1989)143",1989.0,3.84,One,Tl,2.4703967062009378,,1.92
720,Tl1.0Ba1.2La0.8Cu1.0O5.0,Tl1201,41.1,3.8339999999999996,,9.107000000000001,PHC1580143,"H.IGARASHI, T.MANAKO, T.SATOH, Y.KUBO, Y.SHIMAKAWA,",SUPERCONDUCTIVITY OF TLBA(1+X)LA(1-X)CUO(5) WITH 1201 STRUCTURE,"PHYSICA C ,158(1989)143",1989.0,3.8339999999999996,One,Tl,2.4537494043085486,,1.9169999999999998
724,Y1.0Ba2.0Cu3.0O6.86,Y123,91.0,3.818,3.891,11.674000000000001,PHC1530026,"HIROYUKI TAKEYA, HUMIHIKO TAKEI, NOBORU MIURA, TOSHIRO SAKAKIBARA, TSUNEAKI GOTO, TSUYOSHI TAMEGAI, YASUHIKO IYE,","THE ANISOTROPIC SUPERCONDUCTIVITY OF R(1)BA(2)CU(3)O(7-X) (R:Y,GD AND HO) SINGLE CRYSTALS","PHYSICA C, 153(1988)26",1988.0,3.818,Two,RE,2.2846097828498895,,1.909
754,La1.0Ba1.0Ca1.0Cu3.0O6.98,RE123,76.35,3.87,,11.61,PR0399074,"H.B.RADOUSKY, J.L.PENG, L.BERNARDEZ, M.COSTANTINO, P.A.HAHN, P.KLAVINS, R.N.SHELTON,","PREPARATION,CHARACTERIZATION,AND SUPERCONDUCTING PROPERTIES OFTETRAGONAL LABACACU(3)O(7+X)","PHYS.REV.B.,39(1989)9074",1989.0,3.87,Two,RE,2.2132527424647583,,1.935
757,Er1.0Ba2.0Cu3.0O6.15,RE123,35.0,3.839,3.8680000000000003,11.762,PRB0399099,"G.H.BELLESIS, H.S.LESSURE, J.LUKIN, M.GREENBLATT, S.A.FRIEDBERG, S.M.FINE, S.SIMIZU,",LOW-DEMENSIONAL MAGNETIC ORDERING AND ISING- AND XY-LINK ANISOTROPY OF ER(3+) IN THE SYSTEM ERBA(2)CU(3)O(X) WITH 6,"PHYS.REV.B.,39(1989)9099",1989.0,3.839,Two,RE,2.402859347109236,,1.9195
758,Er1.0Ba2.0Cu3.0O6.34,RE123,20.0,3.8360000000000003,3.864,11.754000000000001,PRB0399099,"G.H.BELLESIS, H.S.LESSURE, J.LUKIN, M.GREENBLATT, S.A.FRIEDBERG, S.M.FINE, S.SIMIZU,",LOW-DEMENSIONAL MAGNETIC ORDERING AND ISING- AND XY-LINK ANISOTROPY OF ER(3+) IN THE SYSTEM ERBA(2)CU(3)O(X) WITH 6,"PHYS.REV.B.,39(1989)9099",1989.0,3.8360000000000003,Two,RE,2.401985891977894,,1.9180000000000001
759,Er1.0Ba2.0Cu3.0O6.31,RE123,55.0,3.822,3.8760000000000003,11.713,PRB0399099,"G.H.BELLESIS, H.S.LESSURE, J.LUKIN, M.GREENBLATT, S.A.FRIEDBERG, S.M.FINE, S.SIMIZU,",LOW-DEMENSIONAL MAGNETIC ORDERING AND ISING- AND XY-LINK ANISOTROPY OF ER(3+) IN THE SYSTEM ERBA(2)CU(3)O(X) WITH 6,"PHYS.REV.B.,39(1989)9099",1989.0,3.822,Two,RE,2.3948061382243147,,1.911
760,Er1.0Ba2.0Cu3.0O6.67,RE123,85.0,3.812,3.89,11.67,PRB0399099,"G.H.BELLESIS, H.S.LESSURE, J.LUKIN, M.GREENBLATT, S.A.FRIEDBERG, S.M.FINE, S.SIMIZU,",LOW-DEMENSIONAL MAGNETIC ORDERING AND ISING- AND XY-LINK ANISOTROPY OF ER(3+) IN THE SYSTEM ERBA(2)CU(3)O(X) WITH 6,"PHYS.REV.B.,39(1989)9099",1989.0,3.812,Two,RE,2.3780693610690666,,1.906
761,Er1.0Ba2.0Cu3.0O6.91,RE123,92.0,3.8139999999999996,3.887,11.661,PRB0399099,"G.H.BELLESIS, H.S.LESSURE, J.LUKIN, M.GREENBLATT, S.A.FRIEDBERG, S.M.FINE, S.SIMIZU,",LOW-DEMENSIONAL MAGNETIC ORDERING AND ISING- AND XY-LINK ANISOTROPY OF ER(3+) IN THE SYSTEM ERBA(2)CU(3)O(X) WITH 6,"PHYS.REV.B.,39(1989)9099",1989.0,3.8139999999999996,Two,RE,2.366519293424991,,1.9069999999999998
784,Y1.0Ba2.0Cu3.0O6.9620000000000015,Y123,92.2,3.82,3.886,11.68,PHC1570083,"MITSURU ITOH, RUIXING LIANG, RYOZO AOKI, TETSURO NAKAMURA,",THE EFFECT OF LA SUBSTITUTION ON THE SUPERCONDUCTIVITY OF BA(2)-YCU(3)O(Y),"PHYSICA C,157(1989)83",1989.0,3.82,Two,RE,2.2910516382010613,,1.91
786,Y1.0Ba1.92La0.08Cu3.0O6.965,Y123,92.6,3.8169999999999997,3.887,11.664000000000001,PHC1570083,"MITSURU ITOH, RUIXING LIANG, RYOZO AOKI, TETSURO NAKAMURA,",THE EFFECT OF LA SUBSTITUTION ON THE SUPERCONDUCTIVITY OF BA(2)-YCU(3)O(Y),"PHYSICA C,157(1989)83",1989.0,3.8169999999999997,Two,RE,2.275715512152212,,1.9084999999999999
787,Y1.0Ba1.9La0.1Cu3.0O6.975,Y123,93.9,3.8160000000000003,3.887,11.664000000000001,PHC1570083,"MITSURU ITOH, RUIXING LIANG, RYOZO AOKI, TETSURO NAKAMURA,",THE EFFECT OF LA SUBSTITUTION ON THE SUPERCONDUCTIVITY OF BA(2)-YCU(3)O(Y),"PHYSICA C,157(1989)83",1989.0,3.8160000000000003,Two,RE,2.2749260172003805,,1.9080000000000001
788,Y1.0Ba1.86La0.14Cu3.0O6.98,Y123,89.4,3.818,3.887,11.651,PHC1570083,"MITSURU ITOH, RUIXING LIANG, RYOZO AOKI, TETSURO NAKAMURA,",THE EFFECT OF LA SUBSTITUTION ON THE SUPERCONDUCTIVITY OF BA(2)-YCU(3)O(Y),"PHYSICA C,157(1989)83",1989.0,3.818,Two,RE,2.265968798634443,,1.909
789,Y1.0Ba1.8La0.2Cu3.0O7.013,Y123,80.5,3.821,3.886,11.642999999999999,PHC1570083,"MITSURU ITOH, RUIXING LIANG, RYOZO AOKI, TETSURO NAKAMURA,",THE EFFECT OF LA SUBSTITUTION ON THE SUPERCONDUCTIVITY OF BA(2)-YCU(3)O(Y),"PHYSICA C,157(1989)83",1989.0,3.821,Two,RE,2.2618534628932654,,1.9105
790,Y1.0Ba1.76La0.24Cu3.0O7.024,Y123,73.4,3.823,3.883,11.636,PHC1570083,"MITSURU ITOH, RUIXING LIANG, RYOZO AOKI, TETSURO NAKAMURA,",THE EFFECT OF LA SUBSTITUTION ON THE SUPERCONDUCTIVITY OF BA(2)-YCU(3)O(Y),"PHYSICA C,157(1989)83",1989.0,3.823,Two,RE,2.25775910977484,,1.9115
791,Y1.0Ba1.7La0.3Cu3.0O7.059,Y123,61.4,3.8369999999999997,3.8689999999999998,11.618,PHC1570083,"MITSURU ITOH, RUIXING LIANG, RYOZO AOKI, TETSURO NAKAMURA,",THE EFFECT OF LA SUBSTITUTION ON THE SUPERCONDUCTIVITY OF BA(2)-YCU(3)O(Y),"PHYSICA C,157(1989)83",1989.0,3.8369999999999997,Two,RE,2.2542234427579793,,1.9184999999999999
792,Y1.0Ba1.66La0.34Cu3.0O7.073,Y123,56.0,3.8510000000000004,3.859,11.597000000000001,PHC1570083,"MITSURU ITOH, RUIXING LIANG, RYOZO AOKI, TETSURO NAKAMURA,",THE EFFECT OF LA SUBSTITUTION ON THE SUPERCONDUCTIVITY OF BA(2)-YCU(3)O(Y),"PHYSICA C,157(1989)83",1989.0,3.8510000000000004,Two,RE,2.248256343017365,,1.9255000000000002
793,Y1.0Ba1.6La0.4Cu3.0O7.0829999999999975,Y123,49.4,3.855,,11.581,PHC1570083,"MITSURU ITOH, RUIXING LIANG, RYOZO AOKI, TETSURO NAKAMURA,",THE EFFECT OF LA SUBSTITUTION ON THE SUPERCONDUCTIVITY OF BA(2)-YCU(3)O(Y),"PHYSICA C,157(1989)83",1989.0,3.855,Two,RE,2.238446681631343,,1.9275
794,Y1.0Ba1.54La0.46Cu3.0O7.1179999999999986,Y123,44.1,3.8560000000000003,,11.565999999999999,PHC1570083,"MITSURU ITOH, RUIXING LIANG, RYOZO AOKI, TETSURO NAKAMURA,",THE EFFECT OF LA SUBSTITUTION ON THE SUPERCONDUCTIVITY OF BA(2)-YCU(3)O(Y),"PHYSICA C,157(1989)83",1989.0,3.8560000000000003,Two,RE,2.227079012964408,,1.9280000000000002
795,Y1.0Ba2.0Cu2.95Co0.05O6.88,Y123,91.2,3.832,3.884,11.687000000000001,PHC1590141,"A.HOSER, A.W.HEWAT, D.HOHLWEIN, M.SCHLICHENMAIER, R.KIEMEL, R.SONNTAG, S.KEMMLER-SACK, S.LOSCH, W.PRANDL, W.SCHAFER,",STRUCTURAL CHANGES OF THE SUPERCONDUCTOR YBA(2)CU(3)O(7) BY COBALT SUBSTITUTION.A HIGH-RESOLUTION NEUTRON POWDER DIFFRACTIONSTUDY,"PHYSICA C ,159(1989)141",1989.0,3.832,Two,RE,2.3061989206451514,,1.916
796,Y1.0Ba2.0Cu2.9Co0.1O6.89,Y123,55.3,3.866,,11.674000000000001,PHC1590141,"A.HOSER, A.W.HEWAT, D.HOHLWEIN, M.SCHLICHENMAIER, R.KIEMEL, R.SONNTAG, S.KEMMLER-SACK, S.LOSCH, W.PRANDL, W.SCHAFER,",STRUCTURAL CHANGES OF THE SUPERCONDUCTOR YBA(2)CU(3)O(7) BY COBALT SUBSTITUTION.A HIGH-RESOLUTION NEUTRON POWDER DIFFRACTIONSTUDY,"PHYSICA C ,159(1989)141",1989.0,3.866,Two,RE,2.322505540537872,,1.933
798,Y1.0Ba2.0Cu2.7Co0.3O6.93,Y123,16.9,3.875,,11.683,PHC1590141,"A.HOSER, A.W.HEWAT, D.HOHLWEIN, M.SCHLICHENMAIER, R.KIEMEL, R.SONNTAG, S.KEMMLER-SACK, S.LOSCH, W.PRANDL, W.SCHAFER,",STRUCTURAL CHANGES OF THE SUPERCONDUCTOR YBA(2)CU(3)O(7) BY COBALT SUBSTITUTION.A HIGH-RESOLUTION NEUTRON POWDER DIFFRACTIONSTUDY,"PHYSICA C ,159(1989)141",1989.0,3.875,Two,RE,2.3369052932756276,,1.9375
805,Bi2.0Ca1.0Sr2.0Cu2.0O8.0,Bi2212,81.0,5.376,5.422999999999999,30.72,PHC1590087,"A. SWQUEIRA, C.N.R. RAO, H. RAJAGOPAL, R. NAGARAJAN,",NEUTRON DIFFRACTION EVIDENCE FOR OXYGEN DIMERS IN Bi-Ca-Sr-Cu-O SUPERCONDUCTORS,Physica C159(1989)87,1989.0,3.8014060556588793,Two,Bi,2.4888395791337588,,1.9007030278294397
806,Bi2.0Ca2.0Sr1.0Cu2.0O8.0,Bi2212,70.0,5.356,5.409,30.37,PHC1590087,"A. SWQUEIRA, C.N.R. RAO, H. RAJAGOPAL, R. NAGARAJAN,",NEUTRON DIFFRACTION EVIDENCE FOR OXYGEN DIMERS IN Bi-Ca-Sr-Cu-O SUPERCONDUCTORS,Physica C159(1989)87,1989.0,3.787263920035148,Two,Bi,2.42008661321761,,1.893631960017574
850,Gd1.0Ba2.0Cu2.64Fe0.36O6.99,RE123,21.0,3.891,,11.679,PHC1590173,"A.SEIDEL, G.CZJZEK, H.J.BORNEMANN, P.ADELMANN, R.KMIEC,",DEPENDENCE OF STRUCTURE AND T(C) UPON THE DISTRIBUTION OF IRONOVER THE COPPER SITES IN GDBA(2)(CU(1-X)FE(X))(3)0(Z),"PHYSICA C.,159(1989)173",1989.0,3.891,Two,RE,2.2303707067919127,,1.9455
853,Gd1.0Ba2.0Cu3.0O6.99,RE123,94.0,3.84,3.904,11.71,PHC1590173,"A.SEIDEL, G.CZJZEK, H.J.BORNEMANN, P.ADELMANN, R.KMIEC,",DEPENDENCE OF STRUCTURE AND T(C) UPON THE DISTRIBUTION OF IRONOVER THE COPPER SITES IN GDBA(2)(CU(1-X)FE(X))(3)0(Z),"PHYSICA C.,159(1989)173",1989.0,3.84,Two,RE,2.356878199874219,,1.92
854,Gd1.0Ba2.0Cu2.91Fe0.09O6.94,RE123,75.0,3.878,,11.71,PHC1590173,"A.SEIDEL, G.CZJZEK, H.J.BORNEMANN, P.ADELMANN, R.KMIEC,",DEPENDENCE OF STRUCTURE AND T(C) UPON THE DISTRIBUTION OF IRONOVER THE COPPER SITES IN GDBA(2)(CU(1-X)FE(X))(3)0(Z),"PHYSICA C.,159(1989)173",1989.0,3.878,Two,RE,2.2821689229235185,,1.939
855,Gd1.0Ba2.0Cu2.82Fe0.18O6.91,RE123,41.0,3.88,,11.672,PHC1590173,"A.SEIDEL, G.CZJZEK, H.J.BORNEMANN, P.ADELMANN, R.KMIEC,",DEPENDENCE OF STRUCTURE AND T(C) UPON THE DISTRIBUTION OF IRONOVER THE COPPER SITES IN GDBA(2)(CU(1-X)FE(X))(3)0(Z),"PHYSICA C.,159(1989)173",1989.0,3.88,Two,RE,2.246071964985202,,1.94
856,Gd1.0Ba2.0Cu2.73Fe0.27O6.98,RE123,40.0,3.887,,11.699000000000002,PHC1590173,"A.SEIDEL, G.CZJZEK, H.J.BORNEMANN, P.ADELMANN, R.KMIEC,",DEPENDENCE OF STRUCTURE AND T(C) UPON THE DISTRIBUTION OF IRONOVER THE COPPER SITES IN GDBA(2)(CU(1-X)FE(X))(3)0(Z),"PHYSICA C.,159(1989)173",1989.0,3.887,Two,RE,2.2551637310658723,,1.9435
857,Sm1.0Ba2.0Cu3.0O7.0,RE123,88.1,3.853,3.908,11.73,PHC1590195,"J.Q. ZHENG, N. CAO, W.Y. GUAN, X.S. CHEN,",MAGNETIC CHARACTERISTICS OF NORMAL AND SUPERCONDUCTIVE STATES IN SmBa2Cu3O7,"Physica.C,159(1989)195-200",1989.0,3.853,Two,RE,2.3482486528807596,,1.9265
868,Bi2.0Sr2.0Ca1.0Cu2.0O8.0,Bi2212,72.5,5.4079999999999995,,30.83,PHC1590105,"NORIO KOBAYASHI, SYOICHI HOSOYA, TETSUO FUKASE, YOJI KOIKE, YOSHIHIRO IWABUCHI,",CORRELATION BETWEEN T(C) AND HOLE CONCENTRATION IN THE CATION-SUBSTITUTED BI(2)SR(2)CACU(2)O(8+Z) SYSTEM,"PHYSICA C.,159(1989)105",1989.0,3.8240334726568483,Two,Bi,2.4865108965242357,,1.9120167363284242
869,Bi2.0Sr2.0Ca0.9Lu0.1Cu2.0O8.0,Bi2212,83.5,5.399,,30.68,PHC1590105,"NORIO KOBAYASHI, SYOICHI HOSOYA, TETSUO FUKASE, YOJI KOIKE, YOSHIHIRO IWABUCHI,",CORRELATION BETWEEN T(C) AND HOLE CONCENTRATION IN THE CATION-SUBSTITUTED BI(2)SR(2)CACU(2)O(8+Z) SYSTEM,"PHYSICA C.,159(1989)105",1989.0,3.81766951162617,Two,Bi,2.4574442856632244,,1.908834755813085
870,Bi2.0Sr2.0Ca0.8Lu0.2Cu2.0O8.0,Bi2212,89.5,5.407,,30.69,PHC1590105,"NORIO KOBAYASHI, SYOICHI HOSOYA, TETSUO FUKASE, YOJI KOIKE, YOSHIHIRO IWABUCHI,",CORRELATION BETWEEN T(C) AND HOLE CONCENTRATION IN THE CATION-SUBSTITUTED BI(2)SR(2)CACU(2)O(8+Z) SYSTEM,"PHYSICA C.,159(1989)105",1989.0,3.8233263658756624,Two,Bi,2.4524935928079126,,1.9116631829378312
871,Bi2.0Sr2.0Ca0.7Lu0.3Cu2.0O8.0,Bi2212,87.0,5.414,,30.57,PHC1590105,"NORIO KOBAYASHI, SYOICHI HOSOYA, TETSUO FUKASE, YOJI KOIKE, YOSHIHIRO IWABUCHI,",CORRELATION BETWEEN T(C) AND HOLE CONCENTRATION IN THE CATION-SUBSTITUTED BI(2)SR(2)CACU(2)O(8+Z) SYSTEM,"PHYSICA C.,159(1989)105",1989.0,3.8282761133439682,Two,Bi,2.4160218946379524,,1.9141380566719841
872,Bi2.0Sr2.0Ca0.6Lu0.4Cu2.0O8.0,Bi2212,65.0,5.421,5.402,30.44,PHC1590105,"NORIO KOBAYASHI, SYOICHI HOSOYA, TETSUO FUKASE, YOJI KOIKE, YOSHIHIRO IWABUCHI,",CORRELATION BETWEEN T(C) AND HOLE CONCENTRATION IN THE CATION-SUBSTITUTED BI(2)SR(2)CACU(2)O(8+Z) SYSTEM,"PHYSICA C.,159(1989)105",1989.0,3.833225860812274,Two,Bi,2.3770538980663174,,1.916612930406137
873,Bi2.0Sr2.0Ca0.5Lu0.5Cu2.0O8.0,Bi2212,29.0,5.4220000000000015,5.401,30.36,PHC1590105,"NORIO KOBAYASHI, SYOICHI HOSOYA, TETSUO FUKASE, YOJI KOIKE, YOSHIHIRO IWABUCHI,",CORRELATION BETWEEN T(C) AND HOLE CONCENTRATION IN THE CATION-SUBSTITUTED BI(2)SR(2)CACU(2)O(8+Z) SYSTEM,"PHYSICA C.,159(1989)105",1989.0,3.833932967593461,Two,Bi,2.3561526369457946,,1.9169664837967304
876,Bi2.0Sr2.0Ca0.9Na0.1Cu2.0O8.0,Bi2212,70.5,5.404,,30.88,PHC1590105,"NORIO KOBAYASHI, SYOICHI HOSOYA, TETSUO FUKASE, YOJI KOIKE, YOSHIHIRO IWABUCHI,",CORRELATION BETWEEN T(C) AND HOLE CONCENTRATION IN THE CATION-SUBSTITUTED BI(2)SR(2)CACU(2)O(8+Z) SYSTEM,"PHYSICA C.,159(1989)105",1989.0,3.8212050455321034,Two,Bi,2.502715884161101,,1.9106025227660517
877,Bi2.0Sr2.0Ca0.8Na0.2Cu2.0O8.0,Bi2212,73.5,5.4079999999999995,,30.81,PHC1590105,"NORIO KOBAYASHI, SYOICHI HOSOYA, TETSUO FUKASE, YOJI KOIKE, YOSHIHIRO IWABUCHI,",CORRELATION BETWEEN T(C) AND HOLE CONCENTRATION IN THE CATION-SUBSTITUTED BI(2)SR(2)CACU(2)O(8+Z) SYSTEM,"PHYSICA C.,159(1989)105",1989.0,3.8240334726568483,Two,Bi,2.4815182997208862,,1.9120167363284242
878,Bi2.0Sr2.0Ca0.7Na0.3Cu2.0O8.0,Bi2212,72.5,5.401,,30.75,PHC1590105,"NORIO KOBAYASHI, SYOICHI HOSOYA, TETSUO FUKASE, YOJI KOIKE, YOSHIHIRO IWABUCHI,",CORRELATION BETWEEN T(C) AND HOLE CONCENTRATION IN THE CATION-SUBSTITUTED BI(2)SR(2)CACU(2)O(8+Z) SYSTEM,"PHYSICA C.,159(1989)105",1989.0,3.819083725188543,Two,Bi,2.473056626660701,,1.9095418625942715
879,Bi2.0Sr2.0Ca1.0Cu2.0O8.0,Bi2212,60.0,5.395,,30.77,PHC1590105,"NORIO KOBAYASHI, SYOICHI HOSOYA, TETSUO FUKASE, YOJI KOIKE, YOSHIHIRO IWABUCHI,",CORRELATION BETWEEN T(C) AND HOLE CONCENTRATION IN THE CATION-SUBSTITUTED BI(2)SR(2)CACU(2)O(8+Z) SYSTEM,"PHYSICA C.,159(1989)105",1989.0,3.814841084501423,Two,Bi,2.4836344669067905,,1.9074205422507116
880,Bi2.0Sr2.0Ca0.9Na0.1Cu2.0O8.0,Bi2212,63.5,5.396,,30.64,PHC1590105,"NORIO KOBAYASHI, SYOICHI HOSOYA, TETSUO FUKASE, YOJI KOIKE, YOSHIHIRO IWABUCHI,",CORRELATION BETWEEN T(C) AND HOLE CONCENTRATION IN THE CATION-SUBSTITUTED BI(2)SR(2)CACU(2)O(8+Z) SYSTEM,"PHYSICA C.,159(1989)105",1989.0,3.81554819128261,Two,Bi,2.4502517137778956,,1.907774095641305
881,Bi2.0Sr2.0Ca0.8Na0.2Cu2.0O8.0,Bi2212,66.0,5.391,,30.8,PHC1590105,"NORIO KOBAYASHI, SYOICHI HOSOYA, TETSUO FUKASE, YOJI KOIKE, YOSHIHIRO IWABUCHI,",CORRELATION BETWEEN T(C) AND HOLE CONCENTRATION IN THE CATION-SUBSTITUTED BI(2)SR(2)CACU(2)O(8+Z) SYSTEM,"PHYSICA C.,159(1989)105",1989.0,3.812012657376677,Two,Bi,2.494846857740309,,1.9060063286883384
882,Bi2.0Sr2.0Ca0.7Na0.3Cu2.0O8.0,Bi2212,65.5,5.404,,30.71,PHC1590105,"NORIO KOBAYASHI, SYOICHI HOSOYA, TETSUO FUKASE, YOJI KOIKE, YOSHIHIRO IWABUCHI,",CORRELATION BETWEEN T(C) AND HOLE CONCENTRATION IN THE CATION-SUBSTITUTED BI(2)SR(2)CACU(2)O(8+Z) SYSTEM,"PHYSICA C.,159(1989)105",1989.0,3.8212050455321034,Two,Bi,2.460278811332631,,1.9106025227660517
883,Bi2.0Sr2.0Ca1.0Cu2.0O8.0,Bi2212,49.5,5.391,,30.73,PHC1590105,"NORIO KOBAYASHI, SYOICHI HOSOYA, TETSUO FUKASE, YOJI KOIKE, YOSHIHIRO IWABUCHI,",CORRELATION BETWEEN T(C) AND HOLE CONCENTRATION IN THE CATION-SUBSTITUTED BI(2)SR(2)CACU(2)O(8+Z) SYSTEM,"PHYSICA C.,159(1989)105",1989.0,3.812012657376677,Two,Bi,2.4773727689285856,,1.9060063286883384
884,Bi2.0Sr2.0Ca0.9Na0.1Cu2.0O8.0,Bi2212,51.0,5.3870000000000005,,30.67,PHC1590105,"NORIO KOBAYASHI, SYOICHI HOSOYA, TETSUO FUKASE, YOJI KOIKE, YOSHIHIRO IWABUCHI,",CORRELATION BETWEEN T(C) AND HOLE CONCENTRATION IN THE CATION-SUBSTITUTED BI(2)SR(2)CACU(2)O(8+Z) SYSTEM,"PHYSICA C.,159(1989)105",1989.0,3.809184230251931,Two,Bi,2.46611847414703,,1.9045921151259655
885,Bi2.0Sr2.0Ca0.8Na0.2Cu2.0O8.0,Bi2212,53.0,5.398,,30.64,PHC1590105,"NORIO KOBAYASHI, SYOICHI HOSOYA, TETSUO FUKASE, YOJI KOIKE, YOSHIHIRO IWABUCHI,",CORRELATION BETWEEN T(C) AND HOLE CONCENTRATION IN THE CATION-SUBSTITUTED BI(2)SR(2)CACU(2)O(8+Z) SYSTEM,"PHYSICA C.,159(1989)105",1989.0,3.8169624048449826,Two,Bi,2.4483899659636497,,1.9084812024224913
886,Bi2.0Sr2.0Ca0.7Na0.3Cu2.0O8.0,Bi2212,54.0,5.4060000000000015,,30.86,PHC1590105,"NORIO KOBAYASHI, SYOICHI HOSOYA, TETSUO FUKASE, YOJI KOIKE, YOSHIHIRO IWABUCHI,",CORRELATION BETWEEN T(C) AND HOLE CONCENTRATION IN THE CATION-SUBSTITUTED BI(2)SR(2)CACU(2)O(8+Z) SYSTEM,"PHYSICA C.,159(1989)105",1989.0,3.822619259094477,Two,Bi,2.495861539543504,,1.9113096295472385
897,Y1.0Ba2.0Cu3.0O6.95,Y123,89.0,3.82,3.889,11.675999999999998,PRB0402170,"A.SIMON, A.WITTLIN, E.SCHONHERR, L.GENZEL, M.BAUER, M.CARDONA,",PHONON ANOMALIES AND RANGE OF SUPERCONDUCTING ENERGY GAPS FROMINFRARED STUDIES OF YBA2CU3O7-Z,"PHYS.REV.B,40(1989)2170",1989.0,3.82,Two,RE,2.2878097279027223,,1.91
908,Bi2.0Sr1.8La0.2Ca1.0Cu2.0O8.0,Bi2212,85.0,5.4110000000000005,,30.64,PHC1590105,"NORIO KOBAYASHI, SYOICHI HOSOYA, TETSUO FUKASE, YOJI KOIKE, YOSHIHIRO IWABUCHI,",CORRELATION BETWEEN T(C) AND HOLE CONCENTRATION IN THE CATION-SUBSTITUTED BI(2)SR(2)CACU(2)O(8+Z) SYSTEM,"PHYSICA C.,159(1989)105",1989.0,3.8261547930004087,Two,Bi,2.436288605171045,,1.9130773965002044
909,Bi2.0Sr1.6La0.4Ca1.0Cu2.0O8.0,Bi2212,74.0,5.428,,30.52,PHC1590105,"NORIO KOBAYASHI, SYOICHI HOSOYA, TETSUO FUKASE, YOJI KOIKE, YOSHIHIRO IWABUCHI,",CORRELATION BETWEEN T(C) AND HOLE CONCENTRATION IN THE CATION-SUBSTITUTED BI(2)SR(2)CACU(2)O(8+Z) SYSTEM,"PHYSICA C.,159(1989)105",1989.0,3.8381756082805802,Two,Bi,2.3905081679298505,,1.9190878041402901
910,Bi2.0Sr1.4La0.6Ca1.0Cu2.0O8.0,Bi2212,25.5,5.442,,30.41,PHC1590105,"NORIO KOBAYASHI, SYOICHI HOSOYA, TETSUO FUKASE, YOJI KOIKE, YOSHIHIRO IWABUCHI,",CORRELATION BETWEEN T(C) AND HOLE CONCENTRATION IN THE CATION-SUBSTITUTED BI(2)SR(2)CACU(2)O(8+Z) SYSTEM,"PHYSICA C.,159(1989)105",1989.0,3.848075103217192,Two,Bi,2.350016650811703,,1.924037551608596
912,Bi2.0Sr1.8K0.2Ca1.0Cu2.0O8.0,Bi2212,75.0,5.4,,30.69,PHC1590105,"NORIO KOBAYASHI, SYOICHI HOSOYA, TETSUO FUKASE, YOJI KOIKE, YOSHIHIRO IWABUCHI,",CORRELATION BETWEEN T(C) AND HOLE CONCENTRATION IN THE CATION-SUBSTITUTED BI(2)SR(2)CACU(2)O(8+Z) SYSTEM,"PHYSICA C.,159(1989)105",1989.0,3.8183766184073566,Two,Bi,2.4590097101577757,,1.9091883092036783
913,Bi2.0Sr1.6K0.4Ca1.0Cu2.0O8.0,Bi2212,78.0,5.399,,30.64,PHC1590105,"NORIO KOBAYASHI, SYOICHI HOSOYA, TETSUO FUKASE, YOJI KOIKE, YOSHIHIRO IWABUCHI,",CORRELATION BETWEEN T(C) AND HOLE CONCENTRATION IN THE CATION-SUBSTITUTED BI(2)SR(2)CACU(2)O(8+Z) SYSTEM,"PHYSICA C.,159(1989)105",1989.0,3.81766951162617,Two,Bi,2.4474590920565253,,1.908834755813085
914,Bi2.0Sr1.8K0.2Ca1.0Cu2.0O8.0,Bi2212,66.5,5.399,,30.7,PHC1590105,"NORIO KOBAYASHI, SYOICHI HOSOYA, TETSUO FUKASE, YOJI KOIKE, YOSHIHIRO IWABUCHI,",CORRELATION BETWEEN T(C) AND HOLE CONCENTRATION IN THE CATION-SUBSTITUTED BI(2)SR(2)CACU(2)O(8+Z) SYSTEM,"PHYSICA C.,159(1989)105",1989.0,3.81766951162617,Two,Bi,2.462436882466573,,1.908834755813085
915,Bi2.0Sr1.6K0.4Ca1.0Cu2.0O8.0,Bi2212,73.0,5.396,,30.6,PHC1590105,"NORIO KOBAYASHI, SYOICHI HOSOYA, TETSUO FUKASE, YOJI KOIKE, YOSHIHIRO IWABUCHI,",CORRELATION BETWEEN T(C) AND HOLE CONCENTRATION IN THE CATION-SUBSTITUTED BI(2)SR(2)CACU(2)O(8+Z) SYSTEM,"PHYSICA C.,159(1989)105",1989.0,3.81554819128261,Two,Bi,2.4402665201711966,,1.907774095641305
916,Bi2.0Sr1.8K0.2Ca1.0Cu2.0O8.0,Bi2212,55.5,5.391,,30.69,PHC1590105,"NORIO KOBAYASHI, SYOICHI HOSOYA, TETSUO FUKASE, YOJI KOIKE, YOSHIHIRO IWABUCHI,",CORRELATION BETWEEN T(C) AND HOLE CONCENTRATION IN THE CATION-SUBSTITUTED BI(2)SR(2)CACU(2)O(8+Z) SYSTEM,"PHYSICA C.,159(1989)105",1989.0,3.812012657376677,Two,Bi,2.4673875753218866,,1.9060063286883384
917,Bi2.0Sr1.6K0.4Ca1.0Cu2.0O8.0,Bi2212,64.0,5.393,,30.64,PHC1590105,"NORIO KOBAYASHI, SYOICHI HOSOYA, TETSUO FUKASE, YOJI KOIKE, YOSHIHIRO IWABUCHI,",CORRELATION BETWEEN T(C) AND HOLE CONCENTRATION IN THE CATION-SUBSTITUTED BI(2)SR(2)CACU(2)O(8+Z) SYSTEM,"PHYSICA C.,159(1989)105",1989.0,3.8134268709390495,Two,Bi,2.453044335499267,,1.9067134354695248
918,Y1.0Ba2.0Cu3.0O7.0,Y123,92.0,3.819,,11.677999999999999,PRB0404453,"A.KEBEDE, C.S.JEE, G.H.MYER, J.E.CROW, J.SCHWEGLER, M.V.KURIC, P.SCHLOTTMANN, R.E.SALOMON, R.P.GUERTIN, S.H.BLOOM, T.MIHALISIN,",MAGNETIC ORDERING AND SUPERCONDUCTIVITY IN Y1-XPRXBA2CU3O7-Y,"PHYS.REV.B,40(1989)4453",1989.0,3.819,Two,RE,2.28864118810006,,1.9095
919,Y0.9Pr0.1Ba2.0Cu3.0O7.0,Y123,83.3,3.824,3.888,11.677,PRB0404453,"A.KEBEDE, C.S.JEE, G.H.MYER, J.E.CROW, J.SCHWEGLER, M.V.KURIC, P.SCHLOTTMANN, R.E.SALOMON, R.P.GUERTIN, S.H.BLOOM, T.MIHALISIN,",MAGNETIC ORDERING AND SUPERCONDUCTIVITY IN Y1-XPRXBA2CU3O7-Y,"PHYS.REV.B,40(1989)4453",1989.0,3.824,Two,RE,2.29177818528464,,1.912
920,Y0.8Pr0.2Ba2.0Cu3.0O7.0,Y123,75.2,3.83,3.89,11.679,PRB0404453,"A.KEBEDE, C.S.JEE, G.H.MYER, J.E.CROW, J.SCHWEGLER, M.V.KURIC, P.SCHLOTTMANN, R.E.SALOMON, R.P.GUERTIN, S.H.BLOOM, T.MIHALISIN,",MAGNETIC ORDERING AND SUPERCONDUCTIVITY IN Y1-XPRXBA2CU3O7-Y,"PHYS.REV.B,40(1989)4453",1989.0,3.83,Two,RE,2.2981361101448083,,1.915
921,Y0.7Pr0.3Ba2.0Cu3.0O7.0,Y123,59.1,3.8339999999999996,3.895,11.686,PRB0404453,"A.KEBEDE, C.S.JEE, G.H.MYER, J.E.CROW, J.SCHWEGLER, M.V.KURIC, P.SCHLOTTMANN, R.E.SALOMON, R.P.GUERTIN, S.H.BLOOM, T.MIHALISIN,",MAGNETIC ORDERING AND SUPERCONDUCTIVITY IN Y1-XPRXBA2CU3O7-Y,"PHYS.REV.B,40(1989)4453",1989.0,3.8339999999999996,Two,RE,2.306967432974231,,1.9169999999999998
922,Y0.6Pr0.4Ba2.0Cu3.0O7.0,Y123,49.4,3.841,3.8960000000000004,11.690999999999999,PRB0404453,"A.KEBEDE, C.S.JEE, G.H.MYER, J.E.CROW, J.SCHWEGLER, M.V.KURIC, P.SCHLOTTMANN, R.E.SALOMON, R.P.GUERTIN, S.H.BLOOM, T.MIHALISIN,",MAGNETIC ORDERING AND SUPERCONDUCTIVITY IN Y1-XPRXBA2CU3O7-Y,"PHYS.REV.B,40(1989)4453",1989.0,3.841,Two,RE,2.3165462855099843,,1.9205
931,Er1.0Ba2.0Cu3.0O6.53,RE123,54.3,3.823,3.865,11.694,PRB0404472,"B.RUPP, E.PORSCHKE, P.ALLENSPACH, P.FISCHER, P.MEUFFELS,",NEUTRON-DIFFRACTION STUDY OF ERBA2CU3OX IN THE COMPOSITION RANGE 6.1<-X<-7.0,"PHYS.REV.B,40(1989)4472",1989.0,3.823,Two,RE,2.3767576592551585,,1.9115
932,Er1.0Ba2.0Cu3.0O6.64,RE123,61.3,3.82,3.8689999999999998,11.675999999999998,PRB0404472,"B.RUPP, E.PORSCHKE, P.ALLENSPACH, P.FISCHER, P.MEUFFELS,",NEUTRON-DIFFRACTION STUDY OF ERBA2CU3OX IN THE COMPOSITION RANGE 6.1<-X<-7.0,"PHYS.REV.B,40(1989)4472",1989.0,3.82,Two,RE,2.3674197591947674,,1.91
933,Er1.0Ba2.0Cu3.0O6.78,RE123,78.2,3.8169999999999997,3.8739999999999997,11.652999999999999,PRB0404472,"B.RUPP, E.PORSCHKE, P.ALLENSPACH, P.FISCHER, P.MEUFFELS,",NEUTRON-DIFFRACTION STUDY OF ERBA2CU3OX IN THE COMPOSITION RANGE 6.1<-X<-7.0,"PHYS.REV.B,40(1989)4472",1989.0,3.8169999999999997,Two,RE,2.3538496366698545,,1.9084999999999999
934,Er1.0Ba2.0Cu3.0O6.87,RE123,94.5,3.812,3.877,11.65,PRB0404472,"B.RUPP, E.PORSCHKE, P.ALLENSPACH, P.FISCHER, P.MEUFFELS,",NEUTRON-DIFFRACTION STUDY OF ERBA2CU3OX IN THE COMPOSITION RANGE 6.1<-X<-7.0,"PHYS.REV.B,40(1989)4472",1989.0,3.812,Two,RE,2.36114047121097,,1.906
935,Er1.0Ba2.0Cu3.0O7.0,RE123,92.5,3.803,3.873,11.62,PRB0404472,"B.RUPP, E.PORSCHKE, P.ALLENSPACH, P.FISCHER, P.MEUFFELS,",NEUTRON-DIFFRACTION STUDY OF ERBA2CU3OX IN THE COMPOSITION RANGE 6.1<-X<-7.0,"PHYS.REV.B,40(1989)4472",1989.0,3.803,Two,RE,2.353441438859515,,1.9015
936,Bi2.0Sr2.0Ca0.9Y0.1Cu2.0O8.0,Bi2212,81.5,5.4170000000000025,,30.805,JJP0280112,"FUMIKO SAKAI, KEI-ICHI KOGA, KUNIO SUZUKI, MASAKI ICHIHARA, TSUYOSHI TAMEGAI, YASUHIRO IYE,",METAL-INSULATOR TRANSITION IN THE BI2SR2CA1-XYXCU2O8+Y SYSTEM,"JJAP LETT.,28(1989)L112",1989.0,3.8303974336875295,Two,Bi,2.4718922853559366,,1.9151987168437647
937,Bi2.0Sr2.0Ca1.0Cu2.0O8.0,Bi2212,70.7,5.396,,30.774,JJP0280112,"FUMIKO SAKAI, KEI-ICHI KOGA, KUNIO SUZUKI, MASAKI ICHIHARA, TSUYOSHI TAMEGAI, YASUHIRO IYE,",METAL-INSULATOR TRANSITION IN THE BI2SR2CA1-XYXCU2O8+Y SYSTEM,"JJAP LETT.,28(1989)L112",1989.0,3.81554819128261,Two,Bi,2.4837021123603376,,1.907774095641305
938,Bi2.0Sr2.0Ca0.8Y0.2Cu2.0O8.0,Bi2212,84.5,5.412000000000001,,30.693,JJP0280112,"FUMIKO SAKAI, KEI-ICHI KOGA, KUNIO SUZUKI, MASAKI ICHIHARA, TSUYOSHI TAMEGAI, YASUHIRO IYE,",METAL-INSULATOR TRANSITION IN THE BI2SR2CA1-XYXCU2O8+Y SYSTEM,"JJAP LETT.,28(1989)L112",1989.0,3.826861899781596,Two,Bi,2.4485881127927973,,1.913430949890798
939,Bi2.0Sr2.0Ca0.7Y0.3Cu2.0O8.0,Bi2212,80.0,5.414,,30.549,JJP0280112,"FUMIKO SAKAI, KEI-ICHI KOGA, KUNIO SUZUKI, MASAKI ICHIHARA, TSUYOSHI TAMEGAI, YASUHIRO IYE,",METAL-INSULATOR TRANSITION IN THE BI2SR2CA1-XYXCU2O8+Y SYSTEM,"JJAP LETT.,28(1989)L112",1989.0,3.8282761133439682,Two,Bi,2.410779667994435,,1.9141380566719841
940,Bi2.0Sr2.0Ca0.6Y0.4Cu2.0O8.0,Bi2212,71.5,5.42,,30.469,JJP0280112,"FUMIKO SAKAI, KEI-ICHI KOGA, KUNIO SUZUKI, MASAKI ICHIHARA, TSUYOSHI TAMEGAI, YASUHIRO IYE,",METAL-INSULATOR TRANSITION IN THE BI2SR2CA1-XYXCU2O8+Y SYSTEM,"JJAP LETT.,28(1989)L112",1989.0,3.832518754031087,Two,Bi,2.3852240373382974,,1.9162593770155436
941,Bi2.0Sr2.0Ca0.5Y0.5Cu2.0O8.0,Bi2212,12.0,5.426,5.434,30.401,JJP0280112,"FUMIKO SAKAI, KEI-ICHI KOGA, KUNIO SUZUKI, MASAKI ICHIHARA, TSUYOSHI TAMEGAI, YASUHIRO IYE,",METAL-INSULATOR TRANSITION IN THE BI2SR2CA1-XYXCU2O8+Y SYSTEM,"JJAP LETT.,28(1989)L112",1989.0,3.836761394718207,Two,Bi,2.362663964764168,,1.9183806973591035
949,Y1.0Ba2.0Cu3.0O6.96,Y123,88.5,3.8310000000000004,3.875,11.645999999999999,PRB0404517,"H.B.RADOUSKY, J.L.PENG, L.BERNARDEZ, P.A.HAHN, P.KLAVINS, R.N.SHELTON,",UPPER CRITICAL FIELD AND NORMAL-STATE PROPERTIES OF SINGLE-PHASE Y1-XPRXBA2CU3O7Z COMPOUNDS,"PHYS.REV.B,40(1989)4517",1989.0,3.8310000000000004,Two,RE,2.2721798451353497,,1.9155000000000002
950,Y0.9Pr0.1Ba2.0Cu3.0O6.91,Y123,81.0,3.839,3.8789999999999996,11.668,PRB0404517,"H.B.RADOUSKY, J.L.PENG, L.BERNARDEZ, P.A.HAHN, P.KLAVINS, R.N.SHELTON,",UPPER CRITICAL FIELD AND NORMAL-STATE PROPERTIES OF SINGLE-PHASE Y1-XPRXBA2CU3O7Z COMPOUNDS,"PHYS.REV.B,40(1989)4517",1989.0,3.839,Two,RE,2.2963263113908727,,1.9195
951,Y0.8Pr0.2Ba2.0Cu3.0O6.91,Y123,62.7,3.845,3.8789999999999996,11.662,PRB0404517,"H.B.RADOUSKY, J.L.PENG, L.BERNARDEZ, P.A.HAHN, P.KLAVINS, R.N.SHELTON,",UPPER CRITICAL FIELD AND NORMAL-STATE PROPERTIES OF SINGLE-PHASE Y1-XPRXBA2CU3O7Z COMPOUNDS,"PHYS.REV.B,40(1989)4517",1989.0,3.845,Two,RE,2.296200415654365,,1.9225
952,Y0.7Pr0.3Ba2.0Cu3.0O6.88,Y123,47.5,3.847,3.883,11.672,PRB0404517,"H.B.RADOUSKY, J.L.PENG, L.BERNARDEZ, P.A.HAHN, P.KLAVINS, R.N.SHELTON,",UPPER CRITICAL FIELD AND NORMAL-STATE PROPERTIES OF SINGLE-PHASE Y1-XPRXBA2CU3O7Z COMPOUNDS,"PHYS.REV.B,40(1989)4517",1989.0,3.847,Two,RE,2.3058841813038757,,1.9235
953,Y0.65Pr0.35Ba2.0Cu3.0O7.01,Y123,44.5,3.8569999999999998,3.8819999999999997,11.652000000000001,PRB0404517,"H.B.RADOUSKY, J.L.PENG, L.BERNARDEZ, P.A.HAHN, P.KLAVINS, R.N.SHELTON,",UPPER CRITICAL FIELD AND NORMAL-STATE PROPERTIES OF SINGLE-PHASE Y1-XPRXBA2CU3O7Z COMPOUNDS,"PHYS.REV.B,40(1989)4517",1989.0,3.8569999999999998,Two,RE,2.2975695793305135,,1.9284999999999999
954,Y0.6Pr0.4Ba2.0Cu3.0O6.9,Y123,32.0,3.8560000000000003,3.8819999999999997,11.662,PRB0404517,"H.B.RADOUSKY, J.L.PENG, L.BERNARDEZ, P.A.HAHN, P.KLAVINS, R.N.SHELTON,",UPPER CRITICAL FIELD AND NORMAL-STATE PROPERTIES OF SINGLE-PHASE Y1-XPRXBA2CU3O7Z COMPOUNDS,"PHYS.REV.B,40(1989)4517",1989.0,3.8560000000000003,Two,RE,2.3048848601245275,,1.9280000000000002
955,Y0.55Pr0.45Ba2.0Cu3.0O7.01,Y123,29.2,3.859,3.8819999999999997,11.655,PRB0404517,"H.B.RADOUSKY, J.L.PENG, L.BERNARDEZ, P.A.HAHN, P.KLAVINS, R.N.SHELTON,",UPPER CRITICAL FIELD AND NORMAL-STATE PROPERTIES OF SINGLE-PHASE Y1-XPRXBA2CU3O7Z COMPOUNDS,"PHYS.REV.B,40(1989)4517",1989.0,3.859,Two,RE,2.3015800019579338,,1.9295
975,La1.0Ba2.0Cu2.9O6.82,RE123,45.0,3.8939999999999997,3.937,11.815999999999999,PRB0406771,"ATSUTAKA MAEDA, HAJIME ASANO, KUNIMITSU UCHINOKURA, MITSURU IZUMI, SHOJI TANAKA, TAKAHIRO WADA, TOMIAKI YABE,",STRUCTURAL PROPERTIES OF THE SUPERCONDUCTOR LABA2CU3-YO7-Z INTHE SOLID SOLUTION SYSTEM LA1+XBA2-XCU3-YO7-Z,"PHYS.REV.B,40(1989)6771",1989.0,3.8939999999999997,Two,RE,2.3404355015079785,,1.9469999999999998
979,La1.0Ba2.0Cu3.0O6.85,RE123,93.0,3.8930000000000002,3.938,11.818,PRB0406771,"ATSUTAKA MAEDA, HAJIME ASANO, KUNIMITSU UCHINOKURA, MITSURU IZUMI, SHOJI TANAKA, TAKAHIRO WADA, TOMIAKI YABE,",STRUCTURAL PROPERTIES OF THE SUPERCONDUCTOR LABA2CU3-YO7-Z INTHE SOLID SOLUTION SYSTEM LA1+XBA2-XCU3-YO7-Z,"PHYS.REV.B,40(1989)6771",1989.0,3.8930000000000002,Two,RE,2.344094424097753,,1.9465000000000001
1004,Bi2.0Sr2.0Ca1.0Cu2.0O8.0,Bi2212,85.0,5.39,,30.7,PR0388885,"B.G.BAGLEY, D.M.HWANG, G.W.HULL, J.M.TARASCON, L.H.GREEN, P.BARBOUX, W.R.MCKINNON, Y.LEPAGE,","PREPARATION,STRUCTURE,AND PROPERTIES OF THE SUPERCONDUCTING COMPOUND SERIES BI(2)SR(2)CA(N-1)CU(N)O(Y) WITH N=1,2,AND 3","PHYS.REV.B,38(1988)8885",1988.0,3.8113055505954905,Two,Bi,2.4708147476306834,,1.9056527752977452
1025,Y1.0Ba2.0Cu3.0O7.0,Y123,92.6,3.8280000000000003,3.8960000000000004,11.7,PHC1480342,"A.MATSUSHITA, H.AOKI, K.KIMURA, K.NAKAMURA, K.OGAWA, T.HATANO, T.MATSUMOTO, Y.ASADA,",HIGH-TC OXIDE Y-BA-CU-O NORMAL AND SUPERCONDUCTING PROPERTIES AND PHASES,"PHYSICA B+C,148(1987)342",1987.0,3.8280000000000003,Two,RE,2.3135771493074166,,1.9140000000000001
1026,Y1.0Ba2.0Cu2.97Al0.03O7.0,Y123,86.1,3.838,3.8960000000000004,11.700999999999999,PHC1480342,"A.MATSUSHITA, H.AOKI, K.KIMURA, K.NAKAMURA, K.OGAWA, T.HATANO, T.MATSUMOTO, Y.ASADA,",HIGH-TC OXIDE Y-BA-CU-O NORMAL AND SUPERCONDUCTING PROPERTIES AND PHASES,"PHYSICA B+C,148(1987)342",1987.0,3.838,Two,RE,2.3222825764003314,,1.919
1027,Y1.0Ba2.0Cu2.94Al0.06O7.0,Y123,80.3,3.8480000000000003,3.891,11.675,PHC1480342,"A.MATSUSHITA, H.AOKI, K.KIMURA, K.NAKAMURA, K.OGAWA, T.HATANO, T.MATSUMOTO, Y.ASADA,",HIGH-TC OXIDE Y-BA-CU-O NORMAL AND SUPERCONDUCTING PROPERTIES AND PHASES,"PHYSICA B+C,148(1987)342",1987.0,3.8480000000000003,Two,RE,2.3091051089794643,,1.9240000000000002
1029,Y1.0Ba2.0Cu2.88Al0.12O7.0,Y123,68.6,3.87,,11.59,PHC1480342,"A.MATSUSHITA, H.AOKI, K.KIMURA, K.NAKAMURA, K.OGAWA, T.HATANO, T.MATSUMOTO, Y.ASADA,",HIGH-TC OXIDE Y-BA-CU-O NORMAL AND SUPERCONDUCTING PROPERTIES AND PHASES,"PHYSICA B+C,148(1987)342",1987.0,3.87,Two,RE,2.2575834040800995,,1.935
1040,Y1.0Ba2.0Cu3.0O7.1,Y123,92.0,3.824,3.888,11.679,PR0365602,"A.DRIESSEN, D.G.DE GROOT, E.SALOMONS, H.HEMMES, J.RECTOR, K.HEECK, N.KOEMAN, R.BROUWER, R.GRIESSEN,",PRESSURE DEPENDENCE OF THE TC OF Y(1)BA(2)CU(3)O(7) UP TO 170 KBAR,"PHYS.REV.B,36(1987)5602",1987.0,3.824,Two,RE,2.2933991404338094,,1.912
1044,Y1.0Ba2.0Cu3.0O7.0,Y123,92.2,3.82,3.885,11.675,PRB0387084,"A.R.MOODENBAUGH, M.SUENAGA, R.L.SABATINI, YOUWEN XU,",EFFECT OF GA SDDITION TO Y(1)BA(2)CU(3)O(7),"PHYS.REV.B,38(1988)7084",1988.0,3.82,Two,RE,2.28699925032814,,1.91
1045,Y1.0Ba2.0Cu2.94Ga0.06O7.0,Y123,86.9,3.843,3.878,11.695,PRB0387084,"A.R.MOODENBAUGH, M.SUENAGA, R.L.SABATINI, YOUWEN XU,",EFFECT OF GA SDDITION TO Y(1)BA(2)CU(3)O(7),"PHYS.REV.B,38(1988)7084",1988.0,3.843,Two,RE,2.32136718571199,,1.9215
