Repository: CompRhys/apical

# Data Guide

In all cases whilst compiling this data we have been careful to include as much meta-information as possible to allow data to be traced back to it's original sources. For SuperCon this takes the form of the SuperCon "num :" reference id and then the source publication details. For ICSD we provide the ICSD collection code.

We acknowledge the Japanese National Institute for Materials Science for maintaining the [SuperCon](https://supercon.nims.go.jp/index_en.html) database as well as FIZ Karlsruhe GmbH for maintaining [ICSD](https://www.fiz-karlsruhe.de/en/produkte-und-dienstleistungen/inorganic-crystal-structure-database-icsd).

File: processed-data/super_apical.csv (part 2 of 8)
num :,composition :,str3 :,tc :,lata :,latb :,latc :,refno :,lata ,lata* :,layers :,types :,cu-o_a :,cid :,cu-o_p :
1391,Y1.0Ba2.0Cu3.0O7.0,Y123,91.4,3.818,3.887,11.675999999999998,PHC1520495,3.8525,3.818,Two,RE,2.303707154262435,,1.909
1392,Y1.0Ba2.0Cu2.97Fe0.03O7.0,Y123,91.2,3.825,3.885,11.683,PHC1520495,3.855,3.825,Two,RE,2.3143714532729582,,1.9125
1393,Y1.0Ba2.0Cu2.94Fe0.06O7.0,Y123,89.3,3.8339999999999996,3.8810000000000002,11.681,PHC1520495,3.8575,3.8339999999999996,Two,RE,2.3195080512819484,,1.9169999999999998
1394,Y1.0Ba2.0Cu2.88Fe0.12O7.0,Y123,77.3,3.863,,11.685,PHC1520495,3.863,3.863,Two,RE,2.3442008923022435,,1.9315
1413,Y1.0Ba2.0Cu3.0O7.0,Y123,91.0,3.823,3.895,11.694,PHC1560395,3.859,3.823,Two,RE,2.3214581803792083,,1.9115
1418,Y1.0Ba2.0Cu3.0O6.5,Y123,50.0,3.8339999999999996,3.873,11.738,PHC1520424,3.8535,3.8339999999999996,Two,RE,2.36394029526649,,1.9169999999999998
1422,Y1.0Ba2.0Cu3.0O6.95,Y123,91.0,3.824,3.886,11.675999999999998,PHB1480442,3.855,3.824,Two,RE,2.3081709036715754,,1.912
1502,Y1.0Ba2.0Cu3.0O6.29,Y123,21.9,3.842,3.872,11.767000000000001,JJP0280368,3.8569999999999998,3.842,Two,RE,2.3924978396637986,,1.921
1503,Y1.0Ba2.0Cu3.0O6.34,Y123,23.5,3.838,3.875,11.747,JJP0280368,3.8565,3.838,Two,RE,2.3739317456771616,,1.919
1504,Y1.0Ba2.0Cu3.0O6.43,Y123,26.4,3.8369999999999997,3.875,11.747,JJP0280368,3.8560000000000003,3.8369999999999997,Two,RE,2.373187787442305,,1.9184999999999999
1505,Y1.0Ba2.0Cu3.0O6.5,Y123,50.1,3.8310000000000004,3.8789999999999996,11.738,JJP0280368,3.855,3.8310000000000004,Two,RE,2.3617084205619197,,1.9155000000000002
1506,Y1.0Ba2.0Cu3.0O6.54,Y123,54.0,3.8310000000000004,3.8760000000000003,11.732000000000001,JJP0280368,3.8535,3.8310000000000004,Two,RE,2.35703134224776,,1.9155000000000002
1507,Y1.0Ba2.0Cu3.0O6.58,Y123,56.3,3.8289999999999997,3.88,11.722999999999999,JJP0280368,3.8545,3.8289999999999997,Two,RE,2.348527808306798,,1.9144999999999999
1508,Y1.0Ba2.0Cu3.0O6.64,Y123,59.7,3.826,3.8819999999999997,11.719000000000001,JJP0280368,3.8539999999999996,3.826,Two,RE,2.343177881392789,,1.913
1509,Y1.0Ba2.0Cu3.0O6.72,Y123,85.0,3.824,3.8810000000000002,11.707,JJP0280368,3.8525,3.824,Two,RE,2.332335808294749,,1.912
1510,Y1.0Ba2.0Cu3.0O6.8,Y123,93.9,3.82,3.884,11.697000000000001,JJP0280368,3.852,3.82,Two,RE,2.321564844831718,,1.91
1511,Y1.0Ba2.0Cu3.0O6.87,Y123,93.2,3.818,3.885,11.684000000000001,JJP0280368,3.8515,3.818,Two,RE,2.3099432586813204,,1.909
1530,Tl2.0Ba2.0Cu1.0O5.962999999999999,Tl2201,53.0,3.86,,23.201,PHC1570279,3.86,3.86,One,Tl,2.6548784811445074,,1.93
1532,Tl2.0Ba2.0Cu1.0O6.0,Tl2201,50.0,5.455,5.492999999999999,23.176,PHC1570279,5.473999999999998,3.8572674913726166,One,Tl,2.6272438908222497,,1.9286337456863083
1556,Y1.0Ba2.0Cu3.0O7.0,Y123,89.5,3.82,3.89,11.68,PHC1560761,3.855,3.82,Two,RE,2.308313122941591,,1.91
1558,Bi4.0Sr4.0Ca2.0Cu4.0O16.25,Bi2212,82.4,5.412000000000001,,30.843000000000004,PRB0394316,5.412000000000001,3.8268618997815955,Two,Bi,2.4780575181335194,,1.9134309498907978
1559,Bi4.0Sr4.0Ca1.9Tm0.1Cu4.0O16.28,Bi2212,83.9,5.4060000000000015,,30.776999999999997,PRB0394316,5.4060000000000015,3.8226192590944765,Two,Bi,2.4682187354437284,,1.9113096295472383
1560,Bi4.0Sr4.0Ca1.8Tm0.2Cu4.0O16.38,Bi2212,83.9,5.403,,30.738000000000003,PRB0394316,5.403,3.8204979387509157,Two,Bi,2.461992593031326,,1.9102489693754579
1561,Bi4.0Sr4.0Ca1.5Tm0.5Cu4.0O16.5,Bi2212,84.3,5.405,,30.671,PRB0394316,5.405,3.8219121523132893,Two,Bi,2.445888713093184,,1.9109560761566446
1562,Bi4.0Sr4.0Ca1.0Tm1.0Cu4.0O16.67,Bi2212,37.7,5.419,,30.451999999999998,PRB0394316,5.419,3.8318116472499004,Two,Bi,2.387609514672467,,1.9159058236249502
1594,Bi1.7Pb0.3Sr2.0Ca0.7Y0.3Cu2.0O8.25,Bi2212,71.0,5.4110000000000005,5.414,30.471,PHC1650055,5.4125,3.8261547930004087,Two,Bi,2.3977948651233487,,1.9130773965002044
1595,Bi1.7Pb0.3Sr2.0Ca0.7Y0.3Cu2.0O8.25,Bi2212,72.0,5.409,5.4239999999999995,30.456,PHC1650055,5.4165,3.824740579438035,Two,Bi,2.396039813805514,,1.9123702897190176
1596,Bi1.7Pb0.3Sr2.0Ca0.7Y0.3Cu2.0O8.26,Bi2212,73.0,5.407,5.4110000000000005,30.445999999999998,PHC1650055,5.409000000000002,3.8233263658756624,Two,Bi,2.3953737217106044,,1.9116631829378312
1609,Tl2.0Ba2.0Ca1.0Cu2.0O8.0,Tl2212,113.1,3.847,,29.43,PHC1560113,3.847,3.847,Two,Tl,2.7728227261012064,,1.9235
1610,Bi2.0Sr2.0Ca1.0Cu2.0O8.0,Bi2212,85.0,5.4270000000000005,5.441,30.77,PHC1560448,5.434,3.8374685014993934,Two,Bi,2.450820015846749,,1.9187342507496967
1611,Bi2.0Sr2.0Ca1.0Cu2.0O8.0,Bi2212,82.0,5.4270000000000005,5.441,30.77,PHC1560448,5.434,3.8374685014993934,Two,Bi,2.450820015846749,,1.9187342507496967
1614,Bi2.0Sr1.5Ca1.5Cu2.0O8.19,Bi2212,83.0,5.402,5.4079999999999995,30.699,PHC1650055,5.405,3.8197908319697293,Two,Bi,2.454254624267979,,1.9098954159848647
1615,Bi2.0Sr1.5Ca1.5Cu2.0O8.22,Bi2212,73.0,5.396,5.4,30.635,PHC1650055,5.398,3.81554819128261,Two,Bi,2.4448514252673594,,1.907774095641305
1616,Bi2.0Sr1.5Ca1.5Cu2.0O8.25,Bi2212,67.0,5.396,5.404,30.618000000000002,PHC1650055,5.4,3.81554819128261,Two,Bi,2.441148963909414,,1.907774095641305
1617,Bi2.0Sr2.0Ca1.0Cu2.0O8.0,Bi2212,83.0,5.407,5.415,30.874000000000002,PHC1650055,5.4110000000000005,3.8233263658756624,Two,Bi,2.48858863119301,,1.9116631829378312
1618,Bi2.0Sr2.0Ca1.0Cu2.0O8.0,Bi2212,68.0,5.401,5.4079999999999995,30.788,PHC1650055,5.4045000000000005,3.819083725188543,Two,Bi,2.474394011611519,,1.9095418625942715
1619,Bi2.0Sr2.0Ca1.0Cu2.0O8.0,Bi2212,64.0,5.401,5.412000000000001,30.781,PHC1650055,5.4065,3.819083725188543,Two,Bi,2.4728694686994235,,1.9095418625942715
1620,Bi2.0Sr2.0Ca0.5Y0.5Cu2.0O8.33,Bi2212,40.0,5.416,5.439,30.43,PHC1650055,5.4275,3.8296903269063414,Two,Bi,2.385085833618007,,1.9148451634531707
1623,Bi2.0Sr2.0Ca1.0Cu2.0O8.23,Bi2212,70.0,5.403,5.407,30.851,PHC1650055,5.4049999999999985,3.8204979387509157,Two,Bi,2.4866030714694363,,1.9102489693754579
1624,Bi2.0Sr2.0Ca0.9Y0.1Cu2.0O8.23,Bi2212,90.0,5.407,5.416,30.807,PHC1650055,5.4115,3.8233263658756624,Two,Bi,2.47399657760581,,1.9116631829378312
1625,Bi2.0Sr2.0Ca0.7Y0.3Cu2.0O8.3,Bi2212,86.0,5.41,5.425,30.619,PHC1650055,5.4175,3.825447686219222,Two,Bi,2.4307839712974073,,1.912723843109611
1626,Bi2.0Sr2.0Ca0.65Y0.35Cu2.0O8.3,Bi2212,74.0,5.412000000000001,5.428,30.54,PHC1650055,5.42,3.8268618997815955,Two,Bi,2.412066589224246,,1.9134309498907978
1627,Bi2.0Sr2.0Ca0.6Y0.4Cu2.0O8.29,Bi2212,64.0,5.414,5.431,30.52,PHC1650055,5.4224999999999985,3.828276113343968,Two,Bi,2.4061989259816046,,1.914138056671984
1642,Y1.0Ba2.0Cu4.0O7.8,Y124,77.5,3.8360000000000003,3.872,27.224,PR04111209,3.8539999999999996,3.8360000000000003,Two,RE,2.286042698282596,,1.9180000000000001
1643,Y1.0Ba1.9Sr0.1Cu4.0O7.9,Y124,78.0,3.823,3.8680000000000003,27.19400000000001,PR04111209,3.8455,3.823,Two,RE,2.3046523793745726,,1.9115
1644,Y1.0Ba1.8Sr0.2Cu4.0O7.9,Y124,78.0,3.82,3.866,27.176,PR04111209,3.843,3.82,Two,RE,2.3043167141621956,,1.91
1645,Y1.0Ba1.6Sr0.4Cu4.0O7.9,Y124,79.0,3.805,3.862,27.122,PR04111209,3.8335,3.805,Two,RE,2.3176865608595243,,1.9025
1650,Y1.0Ba1.4Sr0.6Cu4.0O7.8,Y124,78.5,3.802,3.86,27.068,PR04111209,3.8310000000000004,3.802,Two,RE,2.3023027228879642,,1.901
1651,Y1.0Ba1.2Sr0.8Cu4.0O7.9,Y124,79.0,3.799,3.8560000000000003,27.021,PR04111209,3.8275,3.799,Two,RE,2.2898449185084693,,1.8995
1652,Y1.0Ba2.0Cu3.0O6.9,Y123,92.5,3.823,3.892,11.684000000000001,PR04111209,3.8575,3.823,Two,RE,2.313663049855604,,1.9115
1653,Y1.0Ba1.8Sr0.2Cu3.0O6.8,Y123,90.5,3.815,3.883,11.655999999999999,PR04111209,3.8489999999999998,3.815,Two,RE,2.2858850185106565,,1.9075
1656,Y0.95Ca0.05Ba1.6Sr0.4Cu4.0O7.8,Y124,82.0,3.813,3.861,27.13,PR04111209,3.8369999999999997,3.813,Two,RE,2.301861476137862,,1.9065
1657,Y0.9Ca0.1Ba1.6Sr0.4Cu4.0O7.8,Y124,85.5,3.812,3.859,27.155,PR04111209,3.8355,3.812,Two,RE,2.3147077364985953,,1.906
1658,Y1.0Ba1.6Sr0.4Cu3.0O6.8,Y123,88.5,3.805,3.875,11.624,PR04111209,3.84,3.805,Two,RE,2.2535010184865563,,1.9025
1659,Y1.0Ba1.4Sr0.6Cu3.0O6.8,Y123,86.0,3.803,3.8689999999999998,11.61,PR04111209,3.836,3.803,Two,RE,2.241099919283796,,1.9015
1660,Y1.0Ba1.2Sr0.8Cu3.0O6.8,Y123,86.0,3.792,3.859,11.578,PR04111209,3.8255,3.792,Two,RE,2.207971961024837,,1.896
1661,Y1.0Ba1.0Sr1.0Cu3.0O6.8,Y123,83.5,3.792,3.85,11.552999999999999,PR04111209,3.821,3.792,Two,RE,2.1884841347158286,,1.896
1662,Y1.0Ba0.8Sr1.2Cu3.0O6.8,Y123,82.0,3.781,3.842,11.527000000000001,PR04111209,3.8115,3.781,Two,RE,2.160033254771033,,1.8905
1680,Y1.0Ba2.0Cu4.0O7.9860000000000015,Y124,80.0,3.841,3.8710000000000004,27.24,PHC1680482,3.8560000000000003,3.841,Two,RE,2.2807500731190875,,1.9205
1747,Ho1.0Ba2.0Cu3.0O7.0,RE123,95.0,3.818,3.89,11.669,SSC0640727,3.8539999999999996,3.818,Two,RE,2.305792561979144,,1.909
1816,Y1.0Ba2.0Cu2.88Fe0.12O7.0,Y123,77.3,3.861,,11.682,PRB0396667,3.861,3.861,Two,RE,2.3403744366754484,,1.9305
1817,Y1.0Ba2.0Cu2.85Fe0.15O7.0,Y123,73.7,3.861,,11.675999999999998,PRB0396667,3.861,3.861,Two,RE,2.3356973583612852,,1.9305
1818,Y1.0Ba2.0Cu2.775Fe0.225O7.0,Y123,57.6,3.865,,11.68,PRB0396667,3.865,3.865,Two,RE,2.341791243510155,,1.9325
1819,Y1.0Ba2.0Cu2.7Fe0.3O7.15,Y123,36.0,3.865,,11.668,PRB0396667,3.865,3.865,Two,RE,2.3324370868818303,,1.9325
1834,Tl1.0Sr1.3Nd0.7Ca1.0Cu2.0O7.0,Tl1212,81.0,3.8280000000000003,,11.987,PHC1680521,3.8280000000000003,3.8280000000000003,Two,Tl,2.3524196825004964,,1.9140000000000001
1835,Tl0.5Pb0.5Sr2.0Ca1.0Cu2.0O7.0,Tl1212,85.0,3.802,,12.107000000000001,PHC1590245,3.802,3.802,Two,Tl,2.3935541531594584,,1.901
1836,Y1.0Ba2.0Cu3.0O7.0,Y123,89.8,3.82,3.885,11.675999999999998,PRB0396667,3.8525,3.82,Two,RE,2.3051950707321485,,1.91
1837,Y1.0Ba2.0Cu2.985Fe0.015O7.0,Y123,90.0,3.822,3.885,11.68,PRB0396667,3.8535,3.822,Two,RE,2.3098010394113047,,1.911
1838,Y1.0Ba2.0Cu2.97Fe0.03O7.0,Y123,89.2,3.825,3.885,11.672,PRB0396667,3.855,3.825,Two,RE,2.3057968096969947,,1.9125
1839,Y1.0Ba2.0Cu2.955Fe0.045O7.0,Y123,86.7,3.8289999999999997,3.8810000000000002,11.677999999999999,PRB0396667,3.855,3.8289999999999997,Two,RE,2.313449720950583,,1.9144999999999999
1840,Y1.0Ba2.0Cu2.94Fe0.06O7.0,Y123,86.4,3.8339999999999996,3.8789999999999996,11.677,PRB0396667,3.8565,3.8339999999999996,Two,RE,2.3163899990725074,,1.9169999999999998
1841,Y1.0Ba2.0Cu2.925Fe0.075O7.0,Y123,86.4,3.842,3.8680000000000003,11.677999999999999,PRB0396667,3.855,3.842,Two,RE,2.323121178003724,,1.921
1842,Y1.0Ba2.0Cu2.91Fe0.09O7.0,Y123,82.8,3.852,3.861,11.686,PRB0396667,3.8565,3.852,Two,RE,2.336796864771177,,1.926
1853,Bi2.0Sr2.0Ca1.0Cu1.0O8.0,Bi2212,77.0,3.8139999999999996,,30.52,PHC1680493,3.8139999999999996,3.8139999999999996,Two,Bi,2.421460414710521,,1.9069999999999998
1950,Tl1.0Ba2.0Ca0.9Gd0.1Cu2.0O7.0,Tl1212,91.8,3.872,,12.675,PHC1680057,3.872,3.872,Two,Tl,2.736060365360194,,1.936
1951,Tl1.0Ba2.0Ca0.8Gd0.2Cu2.0O7.0,Tl1212,93.6,3.887,,12.63,PHC1680057,3.887,3.887,Two,Tl,2.724654099868843,,1.9435
1957,Tl1.0Ba2.0Ca0.8Y0.2Cu2.0O7.0,Tl1212,97.6,3.861,,12.729000000000001,PHC1680057,3.861,3.861,Two,Tl,2.7551067652908277,,1.9305
1958,Tl1.0Ba2.0Ca0.65Y0.35Cu2.0O7.0,Tl1212,102.0,3.865,,12.649000000000001,PHC1680057,3.865,3.865,Two,Tl,2.7174763918210196,,1.9325
1959,Tl1.0Ba2.0Ca0.6Y0.4Cu2.0O7.0,Tl1212,95.8,3.8680000000000003,,12.623,PHC1680057,3.8680000000000003,3.8680000000000003,Two,Tl,2.706547963054721,,1.9340000000000002
1963,Tl1.0Ba2.0Ca1.0Cu2.0O7.0,Tl1212,81.6,3.847,,12.770999999999999,PHC1680057,3.847,3.847,Two,Tl,2.7657526130827534,,1.9235
1964,Tl1.0Ba2.0Ca0.9Nd0.1Cu2.0O7.0,Tl1212,90.8,3.8680000000000003,,12.729000000000001,PHC1680057,3.8680000000000003,3.8680000000000003,Two,Tl,2.7604656466318414,,1.9340000000000002
1965,Tl1.0Ba2.0Ca0.8Nd0.2Cu2.0O7.0,Tl1212,96.3,3.888,,12.697000000000001,PHC1680057,3.888,3.888,Two,Tl,2.7594996996260086,,1.944
1972,Y1.0Ba2.0Cu3.0O6.8,Y123,89.5,3.82,3.886,11.66,TH1220431,3.853,3.82,Two,RE,2.2927228618943847,,1.91
1973,Y1.0Ba2.0Cu2.94Ni0.06O7.0,Y123,82.7,3.826,3.888,11.668,PHC1700071,3.8569999999999998,3.826,Two,RE,2.3034227157224088,,1.913
1974,Y1.0Ba2.0Cu2.85Ni0.15O7.0,Y123,74.6,3.827,3.887,11.668,PHC1700071,3.8569999999999998,3.827,Two,RE,2.3041666739572655,,1.9135
1984,Y1.0Ba2.0Cu2.835Fe0.165O6.98,Y123,69.3,3.864,,11.675999999999998,PHC1700071,3.864,3.864,Two,RE,2.3379292330658554,,1.932
1988,Y1.0Ba2.0Cu2.58Fe0.42O7.0,Y123,24.7,3.865,,11.627,PHC1700071,3.865,3.865,Two,RE,2.300477051735056,,1.9325
1989,Dy1.0Ba2.0Cu4.0O8.0,RE124,77.2,3.846,3.873,27.237,PRB0397347,3.8595,3.846,Two,RE,2.2720827873347513,,1.923
1991,Er1.0Ba2.0Cu4.0O8.0,RE124,78.3,3.8369999999999997,3.8689999999999998,27.23,PRB0397347,3.853,3.8369999999999997,Two,RE,2.2885691778300092,,1.9184999999999999
1992,Tm1.0Ba2.0Cu4.0O8.0,RE124,78.6,3.827,3.864,27.18,PRB0397347,3.8455,3.827,Two,RE,2.2910553976840116,,1.9135
1993,Y1.0Ba2.0Cu4.0O8.0,Y124,80.4,3.84,3.87,27.230999999999998,PRB0397347,3.855,3.84,Two,RE,2.2793841703183637,,1.92
1994,Sm1.0Ba2.0Cu4.0O8.0,RE124,69.3,3.872,3.886,27.308000000000003,PRB0397347,3.8789999999999996,3.872,Two,RE,2.243495490320332,,1.936
1995,Eu1.0Ba2.0Cu4.0O8.0,RE124,68.9,3.865,3.884,27.279,PRB0397347,3.8745,3.865,Two,RE,2.2474856535802354,,1.9325
1996,Gd1.0Ba2.0Cu4.0O8.0,RE124,73.4,3.863,3.8810000000000002,27.259,PRB0397347,3.872,3.863,Two,RE,2.2442332152808646,,1.9315
1997,Y1.0Ba2.0Cu4.0O8.045,Y124,81.4,3.84,3.8689999999999998,27.23,PHC1680047,3.8545,3.84,Two,RE,2.2789661655194986,,1.92
1998,Y1.0Ba2.0Cu4.0O8.0,Y124,79.7,3.8369999999999997,3.87,27.215999999999998,PHC1680047,3.8535,3.8369999999999997,Two,RE,2.2803025195025914,,1.9184999999999999
1999,Y1.0Ba2.0Cu4.0O8.0,Y124,80.6,3.843,3.872,27.237,PHC1680047,3.8575,3.843,Two,RE,2.2747037779443415,,1.9215
2000,Ho1.0Ba2.0Cu4.0O8.0,RE124,77.4,3.84,3.87,27.221,PRB0397347,3.855,3.84,Two,RE,2.278824074425394,,1.92
2001,Er1.0Ba2.0Cu4.0O8.0,RE124,78.0,3.8360000000000003,3.867,27.22,PHC1700112,3.8515,3.8360000000000003,Two,RE,2.2869429586803203,,1.9180000000000001
2003,Y1.0Ba2.0Cu4.0O8.0,Y124,82.9,3.835,3.8560000000000003,27.215,PHC1650391,3.8455,3.835,Two,RE,2.284676795481874,,1.9175
2009,Y1.0Ba2.0Cu4.0O8.043,Y124,80.0,3.841,3.8710000000000004,27.24,SSC0690531,3.8560000000000003,3.841,Two,RE,2.2807500731190875,,1.9205
2013,La2.0Cu1.0O4.13,T,34.0,3.772,3.8160000000000003,13.165,PRB03811337,3.794,3.772,One,RE,2.3964515423069224,,1.886
2015,La2.0Cu1.0O4.32,T,37.5,3.79,3.813,13.181,PHC1580183,3.8015,3.79,One,RE,2.3962589529949065,,1.895
2025,Y1.0Ba2.0Cu2.85Zn0.15O7.0,Y123,42.8,3.835,3.8739999999999997,11.620999999999999,SSC0750987,3.8545,3.835,Two,RE,2.273481226375184,,1.9175
2026,Y1.0Ba2.0Cu2.85Zn0.114Ga0.036000000000000004O7.0,Y123,40.2,3.842,3.8739999999999997,11.62,SSC0750987,3.858,3.842,Two,RE,2.2779094209668216,,1.921
2027,Y1.0Ba2.0Cu2.85Zn0.075Ga0.075O7.0,Y123,42.3,3.853,3.8739999999999997,11.623,SSC0750987,3.8635,3.853,Two,RE,2.288431500707331,,1.9265
2028,Y1.0Ba2.0Cu2.85Zn0.036000000000000004Ga0.114O7.0,Y123,55.1,3.85,3.8689999999999998,11.614,SSC0750987,3.8595,3.85,Two,RE,2.2791840085315176,,1.925
2029,Y1.0Ba2.0Cu2.85Ga0.15O7.0,Y123,75.2,3.855,3.8760000000000003,11.633,SSC0750987,3.8655,3.855,Two,RE,2.2977145477006484,,1.9275
2047,Er1.0Ba2.0Cu3.0O7.0,RE123,92.5,3.819,3.891,11.672,JJP0261231,3.855,3.819,Two,RE,2.3065558544056106,,1.9095
2048,Er1.0Ba2.0Cu3.0O7.0,RE123,51.8,3.84,3.877,11.763,JJP0261231,3.8585,3.84,Two,RE,2.339531547329773,,1.92
2062,Eu1.0Ba2.0Cu3.0O6.9,RE123,88.0,3.844,3.8989999999999996,11.7,SSC0750059,3.8715,3.844,Two,RE,2.2971921671203503,,1.922
2077,Y1.0Ba2.0Cu4.0O8.0,Y124,83.0,3.842,3.863,27.19,JJP0291079,3.8525,3.842,Two,RE,2.2574536927866977,,1.921
2078,Y0.9Ca0.1Ba2.0Cu4.0O8.0,Y124,91.0,3.841,3.864,27.21,JJP0291079,3.8525,3.841,Two,RE,2.2682099291530986,,1.9205
2086,Y1.0Ba2.0Cu4.0O8.0,Y124,82.5,3.842,3.863,27.19,PHC1600541,3.8525,3.842,Two,RE,2.2574536927866977,,1.921
2111,Eu0.9Pr0.1Ba2.0Cu3.0O7.0,RE123,77.8,3.838,3.885,11.673,PHC1710287,3.8615,3.838,Two,RE,2.287165306571719,,1.919
2149,Y1.0Ba2.0Cu3.0O6.9,Y123,92.0,3.821,3.887,11.665999999999999,SSC0681011,3.8539999999999996,3.821,Two,RE,2.298143898443401,,1.9105
2150,Y1.0Ba2.0Cu3.0O6.7,Y123,56.0,3.822,3.8810000000000002,11.700999999999999,SSC0681011,3.8515,3.822,Two,RE,2.3261708135108723,,1.911
2165,Er1.0Ba2.0Cu3.0O7.0,RE123,91.1,3.821,3.895,11.705,PRB0372285,3.858,3.821,Two,RE,2.3244237572280455,,1.9105
2166,Tm1.0Ba2.0Cu3.0O7.0,RE123,92.1,3.844,3.915,11.783,PRB0372285,3.8795,3.844,Two,RE,2.347426589026602,,1.922
2167,Yb1.0Ba2.0Cu3.0O7.0,RE123,96.1,3.8280000000000003,3.906,11.745999999999999,PRB0372285,3.867,3.8280000000000003,Two,RE,2.341871484190718,,1.9140000000000001
2168,Lu1.0Ba2.0Cu3.0O7.0,RE123,92.4,3.7969999999999997,3.8789999999999996,11.663,PRB0372285,3.838,3.7969999999999997,Two,RE,2.3242617589589734,,1.8984999999999999
2169,Y1.0Ba2.0Cu3.0O7.0,Y123,94.0,3.815,3.891,11.673,PRB0372285,3.853,3.815,Two,RE,2.299136740400783,,1.9075
2170,Sm1.0Ba2.0Cu3.0O7.0,RE123,73.0,3.87,3.8930000000000002,11.727,PRB0372285,3.8815,3.87,Two,RE,2.286170836266075,,1.935
2171,Nd1.0Ba2.0Cu3.0O7.0,RE123,93.5,3.8689999999999998,3.92,11.78,PRB0372285,3.8945,3.8689999999999998,Two,RE,2.319300647776357,,1.9344999999999999
2172,Eu1.0Ba2.0Cu3.0O7.0,RE123,82.2,3.859,3.9139999999999997,11.753,PRB0372285,3.8865,3.859,Two,RE,2.3134834255083074,,1.9295
2173,Gd1.0Ba2.0Cu3.0O7.0,RE123,95.7,3.84,3.9139999999999997,11.743,PRB0372285,3.877,3.84,Two,RE,2.3274268673523637,,1.92
2174,Dy1.0Ba2.0Cu3.0O7.0,RE123,95.1,3.8339999999999996,3.905,11.725999999999999,PRB0372285,3.8695,3.8339999999999996,Two,RE,2.3234523467924366,,1.9169999999999998
2175,Ho1.0Ba2.0Cu3.0O7.0,RE123,91.3,3.8310000000000004,3.897,11.7,PRB0372285,3.864,3.8310000000000004,Two,RE,2.310873491532239,,1.9155000000000002
2177,Y1.0Ba2.0Cu3.0O6.88,Y123,90.6,3.824,3.889,11.694,SSC0641285,3.8565,3.824,Two,RE,2.322202138614065,,1.912
2193,Y1.0Ba2.0Cu3.0O6.8,Y123,64.0,3.822,3.889,11.712,PR0418757,3.8555,3.822,Two,RE,2.334745457086836,,1.911
2194,Y1.0Ba2.0Cu3.0O7.0,Y123,89.0,3.8169999999999997,3.885,11.681,PR0418757,3.8510000000000004,3.8169999999999997,Two,RE,2.3068607612893786,,1.9084999999999999
2235,Y1.0Ba2.0Cu3.0O7.0,Y123,92.0,3.82,3.89,11.68,IJM0030409,3.855,3.82,Two,RE,2.308313122941591,,1.91
2286,Y1.0Ba2.0Cu4.0O8.0,Y124,79.6,3.84,3.87,27.227,PHC1720131,3.855,3.84,Two,RE,2.2777121511228997,,1.92
2309,Y1.0Ba2.0Cu4.0O8.0,Y124,80.4,3.84,3.87,27.231,PRB0397347,3.855,3.84,Two,RE,2.2793841703183655,,1.92
2310,Sm1.0Ba2.0Cu4.0O8.0,RE124,69.3,3.872,3.886,27.308000000000003,PRB0397347,3.8789999999999996,3.872,Two,RE,2.243495490320332,,1.936
2311,Eu1.0Ba2.0Cu4.0O8.0,RE124,68.9,3.865,3.884,27.279,PRB0397347,3.8745,3.865,Two,RE,2.2474856535802354,,1.9325
2312,Gd1.0Ba2.0Cu4.0O8.0,RE124,73.4,3.863,3.881,27.259,PRB0397347,3.872,3.863,Two,RE,2.2442332152808646,,1.9315
2313,Dy1.0Ba2.0Cu4.0O8.0,RE124,77.2,3.846,3.873,27.237,PRB0397347,3.8595,3.846,Two,RE,2.2720827873347513,,1.923
2315,Ho1.0Ba2.0Cu4.0O8.0,RE124,77.4,3.84,3.87,27.221,PRB0397347,3.855,3.84,Two,RE,2.278824074425394,,1.92
2316,Er1.0Ba2.0Cu4.0O8.0,RE124,78.3,3.837,3.869,27.23,PRB0397347,3.853,3.837,Two,RE,2.288569177830008,,1.9185
2317,Tm1.0Ba2.0Cu4.0O8.0,RE124,78.6,3.827,3.864,27.18,PRB0397347,3.8455,3.827,Two,RE,2.2910553976840116,,1.9135
2318,Sm1.0Ba2.0Cu3.0O7.0,RE123,88.1,3.853,3.908,11.73,PHC1590195,3.8805,3.853,Two,RE,2.305877500955157,,1.9265
2327,Y1.0Ba2.0Cu3.0O7.0,Y123,91.0,3.825,3.9,11.66,PRB0406739,3.8625,3.825,Two,RE,2.29644265306867,,1.9125
2328,Y0.8Pr0.2Ba2.0Cu3.0O7.0,Y123,67.0,3.83,3.905,11.67,PRB0406739,3.8675,3.83,Two,RE,2.307957574766556,,1.915
2329,Y0.6Pr0.4Ba2.0Cu3.0O7.0,Y123,35.0,3.83,3.921,11.68,PRB0406739,3.8755,3.83,Two,RE,2.3157527052901603,,1.915
2346,Y1.0Ba2.0Cu2.7Fe0.3O7.1,Y123,69.0,3.875,,11.68,PRB0406739,3.875,3.875,Two,RE,2.349230825858726,,1.9375
2347,Y0.8Pr0.2Ba2.0Cu2.7Fe0.3O7.1,Y123,25.0,3.879,,11.69,PRB0406739,3.879,3.879,Two,RE,2.360001789321757,,1.9395
2377,Bi1.0Pb1.0Sr2.0Y0.65Ca0.35Cu2.0O8.0,Bi2212,76.0,5.395,5.407,30.35,PR0438686,5.401,3.814841084501423,Two,Bi,2.3835366627360894,,1.9074205422507116
2378,Bi1.0Pb1.0Sr2.0Y0.6Ca0.4Cu2.0O8.0,Bi2212,83.0,5.391,5.395,30.392,PR0438686,5.393,3.8120126573766773,Two,Bi,2.3957075729105437,,1.9060063286883386
2379,Bi1.0Pb1.0Sr2.0Y0.5Ca0.5Cu2.0O8.0,Bi2212,85.0,5.3889999999999985,,30.44,PR0438686,5.3889999999999985,3.8105984438143032,Two,Bi,2.40767340780157,,1.9052992219071516
2380,Bi1.0Pb1.0Sr2.0Y0.4Ca0.6Cu2.0O8.0,Bi2212,79.5,5.3889999999999985,,30.463,PR0438686,5.3889999999999985,3.8105984438143032,Two,Bi,2.412682620227026,,1.9052992219071516
2381,Bi1.0Pb1.0Sr2.0Y0.3Ca0.7Cu2.0O8.0,Bi2212,75.0,5.3870000000000005,,30.535,PR0438686,5.3870000000000005,3.8091842302519314,Two,Bi,2.4298754593880894,,1.9045921151259657
2425,Y1.0Ba2.0Cu3.0O7.0,Y123,92.1,3.82,3.886,11.688,PHC1710031,3.853,3.82,Two,RE,2.314549227360475,,1.91
2427,Y0.6Eu0.4Ba2.0Cu3.0O7.0,Y123,92.6,3.828,3.893,11.696,PHC1710031,3.8605,3.828,Two,RE,2.3267369976582124,,1.914
2429,Y0.2Eu0.8Ba2.0Cu3.0O7.0,Y123,93.8,3.836,3.896,11.71,PHC1710031,3.866000000000001,3.836,Two,RE,2.343601846270115,,1.918
2430,Eu1.0Ba2.0Cu3.0O7.0,RE123,95.2,3.845,3.905,11.719,PHC1710031,3.875,3.845,Two,RE,2.3076392035287445,,1.9225
2431,Y1.0Ba2.0Cu3.0O6.93,Y123,91.0,3.818,3.884,11.683,PHC1710093,3.8510000000000004,3.818,Two,RE,2.3091637456289593,,1.909
2432,Y1.0Ba2.0Cu3.0O6.6,Y123,58.0,3.83,3.885,11.709,PHC1710093,3.8575,3.83,Two,RE,2.3383585838086116,,1.915
2448,Y1.0Ba2.0Cu4.0O8.0,Y124,81.3,3.833,3.873,27.19,PR04310364,3.853,3.833,Two,RE,2.279018956288363,,1.9165
2450,Y1.0Ba2.0Cu3.9Zn0.1O8.0,Y124,25.3,3.83,3.869,27.13300000000001,PR04310364,3.8495,3.83,Two,RE,2.262381103920208,,1.915
2479,La1.85Sr0.15Cu1.0O4.0,T,37.0,3.776,,13.229,PRB0402254,3.776,3.776,One,RE,2.411593797640238,,1.888
2533,Gd1.0Ba2.0Cu3.0O7.0,RE123,93.5,3.838,3.89,11.695,PHC1740071,3.864,3.838,Two,RE,2.30048045454687,,1.919
2536,Gd0.85Pr0.15Ba2.0Cu3.0O7.0,RE123,63.0,3.841,3.887,11.678,PHC1740071,3.864,3.841,Two,RE,2.2870342478556362,,1.9205
2537,Gd0.8Pr0.2Ba2.0Cu3.0O7.0,RE123,56.0,3.841,3.893,11.678,PHC1740071,3.867,3.841,Two,RE,2.2870342478556362,,1.9205
2538,Gd0.75Pr0.25Ba2.0Cu3.0O7.0,RE123,51.0,3.839,3.894,11.682,PHC1740071,3.8665,3.839,Two,RE,2.291560002991409,,1.9195
2539,Gd0.7Pr0.3Ba2.0Cu3.0O7.0,RE123,43.2,3.846,3.904,11.687,PHC1740071,3.875,3.846,Two,RE,2.2872193059947437,,1.923
2541,Gd0.6Pr0.4Ba2.0Cu3.0O7.0,RE123,16.0,3.85,3.905,11.693,PHC1740071,3.8775,3.85,Two,RE,2.2866410717073844,,1.925
2546,Y1.0Ba2.0Cu3.0O7.0,Y123,93.0,3.82,3.891,11.679,PHC1610001,3.8555,3.82,Two,RE,2.307533609889232,,1.91
2561,Gd1.0Ba2.0Cu3.0O7.0,RE123,91.5,3.84,3.899,11.702,PR04310568,3.8695,3.84,Two,RE,2.302612273398673,,1.92
2562,Gd0.9Pr0.1Ba2.0Cu3.0O7.0,RE123,73.5,3.845,3.899,11.701,PR04310568,3.872,3.845,Two,RE,2.2967449915490756,,1.9225
2563,Gd0.8Pr0.2Ba2.0Cu3.0O7.0,RE123,58.0,3.85,3.895,11.7,PR04310568,3.8725,3.85,Two,RE,2.290877709699478,,1.925
2564,Gd0.7Pr0.3Ba2.0Cu3.0O7.0,RE123,35.0,3.857,3.898,11.699000000000002,PR04310568,3.8775,3.857,Two,RE,2.282905608709591,,1.9285
2565,Gd0.65Pr0.35Ba2.0Cu3.0O7.0,RE123,15.5,3.859,3.899,11.697,PR04310568,3.879,3.859,Two,RE,2.2795903215715585,,1.9295
2693,Y1.0Ba2.0Cu4.0O7.9,Y124,78.3,3.836,3.872,27.224,PR0428030,3.8539999999999996,3.836,Two,RE,2.2860426982825968,,1.918
2695,Y1.0Ba1.9La0.1Cu4.0O7.8,Y124,67.8,3.832,3.873,27.196,PR0428030,3.8525,3.832,Two,RE,2.283923125470636,,1.916
2697,Y1.0Ba1.8La0.2Cu4.0O7.9,Y124,60.1,3.834,3.875,27.145,PR0428030,3.8545,3.834,Two,RE,2.2578125999503045,,1.917
2699,Y1.0Ba1.7La0.3Cu4.0O7.8,Y124,62.7,3.835,3.878,27.143,PR0428030,3.8565,3.835,Two,RE,2.2545804499634987,,1.9175
2700,Y0.95Ca0.05Ba1.9La0.1Cu4.0O7.9,Y124,68.8,3.828,3.874,27.155,PR0428030,3.8510000000000004,3.828,Two,RE,2.276369490273412,,1.914
2701,Y0.9Ca0.1Ba1.9La0.1Cu4.0O7.8,Y124,79.0,3.827,3.873,27.174,PR0428030,3.85,3.827,Two,RE,2.286707721840946,,1.9135
2716,Y1.0Ba2.0Cu2.9Fe0.1O6.9,Y123,74.9,3.859,,11.659,PHC1740316,3.859,3.859,Two,RE,2.320957720001447,,1.9295
2725,Y1.0Ba2.0Cu2.95Fe0.05O6.9,Y123,88.7,3.833,3.877,11.663,PHC1740316,3.855,3.833,Two,RE,2.3047328581046074,,1.9165
2736,Y1.0Ba2.0Cu3.0O6.9,Y123,91.0,3.821,3.881,11.666,PHC1740316,3.8510000000000004,3.821,Two,RE,2.298143898443403,,1.9105
2740,Bi2.0Sr1.6Ca1.2Lu0.2Cu2.0O8.26,Bi2212,88.6,5.397,,30.531,PHC1740359,5.397,3.8162552980637967,Two,Bi,2.421445160255042,,1.9081276490318984
2741,Bi2.0Sr1.6Ca1.2Yb0.2Cu2.0O8.26,Bi2212,88.3,5.397,,30.542,PHC1740359,5.397,3.8162552980637967,Two,Bi,2.423840870545478,,1.9081276490318984
2742,Bi2.0Sr1.6Ca1.2Y0.2Cu2.0O8.26,Bi2212,89.1,5.402,,30.571,PHC1740359,5.402,3.8197908319697293,Two,Bi,2.4263772681610916,,1.9098954159848647
2743,Bi2.0Sr1.6Ca1.2Dy0.2Cu2.0O8.26,Bi2212,88.0,5.401,,30.596,PHC1740359,5.401,3.819083725188543,Two,Bi,2.4325779774511878,,1.9095418625942715
2744,Bi2.0Sr1.6Ca1.2Gd0.2Cu2.0O8.26,Bi2212,87.1,5.407,,30.59,PHC1740359,5.407,3.8233263658756624,Two,Bi,2.426735747330853,,1.9116631829378312
2745,Bi2.0Sr1.6Ca1.2Eu0.2Cu2.0O8.26,Bi2212,87.1,5.408,,30.608,PHC1740359,5.408,3.824033472656849,Two,Bi,2.4299000873579133,,1.9120167363284244
2746,Bi2.0Sr1.6Ca1.2Nd0.2Cu2.0O8.26,Bi2212,86.0,5.4129999999999985,,30.65,PHC1740359,5.4129999999999985,3.8275690065627805,Two,Bi,2.4352677789531336,,1.9137845032813903
2747,Bi2.0Sr1.6Ca1.2La0.2Cu2.0O8.27,Bi2212,86.0,5.4129999999999985,,30.652,PHC1740359,5.4129999999999985,3.8275690065627805,Two,Bi,2.435703362642304,,1.9137845032813903
2748,Bi2.0Sr1.8Ca1.0Lu0.2Cu2.0O8.27,Bi2212,91.1,5.398,,30.625,PHC1740359,5.398,3.816962404844983,Two,Bi,2.441161680470567,,1.9084812024224915
2749,Bi2.0Sr1.8Ca1.0Yb0.2Cu2.0O8.26,Bi2212,90.1,5.398,,30.615,PHC1740359,5.398,3.816962404844983,Two,Bi,2.4389837620247166,,1.9084812024224915
2750,Bi2.0Sr1.8Ca1.0Y0.2Cu2.0O8.25,Bi2212,90.4,5.404,,30.623,PHC1740359,5.404,3.8212050455321025,Two,Bi,2.436190617728572,,1.9106025227660512
2751,Bi2.0Sr1.8Ca1.0Dy0.2Cu2.0O8.26,Bi2212,89.2,5.405,,30.639,PHC1740359,5.405,3.8219121523132893,Two,Bi,2.438919374066462,,1.9109560761566446
2752,Bi2.0Sr1.8Ca1.0Gd0.2Cu2.0O8.26,Bi2212,88.9,5.407,,30.647,PHC1740359,5.407,3.8233263658756624,Two,Bi,2.4391498824722007,,1.9116631829378312
2753,Bi2.0Sr1.8Ca1.0Eu0.2Cu2.0O8.25,Bi2212,88.9,5.41,,30.656,PHC1740359,5.41,3.825447686219222,Two,Bi,2.4388422695470546,,1.912723843109611
2754,Bi2.0Sr1.8Ca1.0Nd0.2Cu2.0O8.26,Bi2212,87.7,5.414,,30.685,PHC1740359,5.414,3.828276113343968,Two,Bi,2.442134580338139,,1.914138056671984
2755,Bi2.0Sr1.8Ca1.0La0.2Cu2.0O8.27,Bi2212,87.8,5.416,,30.727,PHC1740359,5.416,3.8296903269063414,Two,Bi,2.4497700114597696,,1.9148451634531707
2756,Bi2.0Sr2.0Ca0.8Lu0.2Cu2.0O8.27,Bi2212,92.5,5.4,,30.666,PHC1740359,5.4,3.8183766184073566,Two,Bi,2.448579319747612,,1.9091883092036783
2757,Bi2.0Sr2.0Ca0.8Yb0.2Cu2.0O8.26,Bi2212,92.1,5.403,,30.658,PHC1740359,5.403,3.8204979387509157,Two,Bi,2.4445692454645203,,1.9102489693754579
2758,Bi2.0Sr2.0Ca0.8Y0.2Cu2.0O8.27,Bi2212,92.6,5.408,,30.677,PHC1740359,5.408,3.824033472656849,Two,Bi,2.4449277246342827,,1.9120167363284244
2759,Bi2.0Sr2.0Ca0.8Dy0.2Cu2.0O8.26,Bi2212,91.7,5.408,,30.683000000000003,PHC1740359,5.408,3.824033472656849,Two,Bi,2.4462344757017935,,1.9120167363284244
2760,Bi2.0Sr2.0Ca0.8Gd0.2Cu2.0O8.27,Bi2212,90.9,5.4110000000000005,,30.705,PHC1740359,5.4110000000000005,3.8261547930004087,Two,Bi,2.448758156756251,,1.9130773965002044
2761,Bi2.0Sr2.0Ca0.8Eu0.2Cu2.0O8.26,Bi2212,90.9,5.412000000000001,,30.72300000000001,PHC1740359,5.412000000000001,3.8268618997815955,Two,Bi,2.4519224967833133,,1.9134309498907978
2762,Bi2.0Sr2.0Ca0.8Nd0.2Cu2.0O8.26,Bi2212,89.7,5.416,,30.746,PHC1740359,5.416,3.8296903269063414,Two,Bi,2.453908056506885,,1.9148451634531707
2763,Bi2.0Sr2.0Ca0.8La0.2Cu2.0O8.26,Bi2212,89.0,5.419,,30.774,PHC1740359,5.419,3.8318116472499004,Two,Bi,2.457738488628856,,1.9159058236249502
2779,Y1.0Ba2.0Cu4.0O8.0,Y124,80.0,3.843,3.873,27.254,PHC1750081,3.858,3.843,Two,RE,2.2818098595250698,,1.9215
2780,Dy1.0Ba2.0Cu4.0O8.0,RE124,75.0,3.848,3.876,27.261,PHC1750081,3.862,3.848,Two,RE,2.2768350985421915,,1.924
2786,Tl2.0Ba2.0Ca1.0Cu2.0O8.0,Tl2212,98.0,3.865,,29.266,PR0442757,3.865,3.865,Two,Tl,2.582245225178734,,1.9325
2788,Tl2.0Ba2.0Ca0.8Y0.2Cu2.0O8.0,Tl2212,85.0,3.865,,29.172,PR0442757,3.865,3.865,Two,Tl,2.5315958916406673,,1.9325
2789,Tl2.0Ba2.0Ca0.75Y0.25Cu2.0O8.0,Tl2212,73.2,3.865,,29.073,PR0442757,3.865,3.865,Two,Tl,2.4782524446165324,,1.9325
2790,Tl2.0Ba2.0Ca0.7Y0.3Cu2.0O8.0,Tl2212,73.2,3.868,,29.113000000000003,PR0442757,3.868,3.868,Two,Tl,2.482770256075165,,1.934
2791,Tl2.0Ba2.0Ca0.65Y0.35Cu2.0O8.0,Tl2212,58.0,3.868,,28.979,PR0442757,3.868,3.868,Two,Tl,2.4105680146485557,,1.934
2793,Tl2.0Ba2.0Ca0.52Y0.48Cu2.0O8.0,Tl2212,22.0,3.869,,28.932,PR0442757,3.869,3.869,Two,Tl,2.3795649824028837,,1.9345
2799,Bi2.0Sr2.0Ca1.0Cu2.0O8.0,Bi2212,70.8,5.388,,30.82,PR04313102,5.388,3.8098913370331178,Two,Bi,2.4911902219193607,,1.9049456685165589
2801,Bi2.0Sr2.0Ca0.75Y0.25Cu2.0O8.0,Bi2212,86.3,5.402,,30.672,PR04313102,5.402,3.8197908319697293,Two,Bi,2.448374244464182,,1.9098954159848647
2802,Bi2.0Sr2.0Ca0.65Y0.35Cu2.0O8.0,Bi2212,79.6,5.407,,30.527,PR04313102,5.407,3.8233263658756624,Two,Bi,2.4130148611219946,,1.9116631829378312
2804,Bi2.0Sr2.0Ca0.55Y0.45Cu2.0O8.0,Bi2212,54.9,5.414,,30.402,PR04313102,5.414,3.828276113343968,Two,Bi,2.380499488320568,,1.914138056671984
2810,Er1.0Ba2.0Cu2.85Zn0.15O7.0,RE123,55.0,3.81,3.881,11.629,PHC1750587,3.8455,3.81,Two,RE,2.2900024785854862,,1.905
2811,Er1.0Ba2.0Cu2.82Ni0.18O7.0,RE123,65.0,3.812,3.874,11.601,PHC1750587,3.843,3.812,Two,RE,2.2709511074768227,,1.906
2812,Eu1.0Ba2.0Cu4.0O8.0,RE124,67.0,3.868,3.882,27.271,PHC1750523,3.875,3.868,Two,RE,2.2381155184026404,,1.934
2813,Gd1.0Ba2.0Cu4.0O8.0,RE124,69.0,3.861,3.881,27.257,PHC1750523,3.871,3.861,Two,RE,2.247730205067803,,1.9305
2814,Dy1.0Ba2.0Cu4.0O8.0,RE124,71.0,3.847,3.874,27.239,PHC1750523,3.8605,3.847,Two,RE,2.2707092606683004,,1.9235
2815,Ho1.0Ba2.0Cu4.0O8.0,RE124,74.0,3.841,3.868,27.214,PHC1750523,3.8545,3.841,Two,RE,2.274075833715788,,1.9205
2817,Y1.0Ba2.0Cu3.0O6.7,Y123,67.0,3.822,3.888,11.663,PR04313073,3.855,3.822,Two,RE,2.2965493175211797,,1.911
2832,Tl1.0Ba1.6La0.4Cu1.0O5.0,Tl1201,39.1,3.848,,9.234,PHC1780193,3.848,3.848,One,Tl,2.4804373756537066,,1.924
2833,Tl1.0Ba1.5La0.5Cu1.0O5.0,Tl1201,33.3,3.847,,9.195,PHC1780193,3.847,3.847,One,Tl,2.4799824366356544,,1.9235
2834,Tl1.0Ba1.4La0.6Cu1.0O5.0,Tl1201,23.5,3.844,,9.104,PHC1780193,3.844,3.844,One,Tl,2.4773567855662177,,1.922
2857,Tl1.0Ba2.0Ca0.8Nd0.2Cu2.0O6.86,Tl1212,100.0,3.856,,12.653,PHC1780029,3.856,3.856,Two,Tl,2.712621031094379,,1.928
2858,Tl1.0Ba2.0Ca0.5Nd0.5Cu2.0O6.86,Tl1212,40.0,3.877,,12.604,PHC1780029,3.877,3.877,Two,Tl,2.7037734628978054,,1.9385
2873,Y1.0Ba2.0Cu2.94Fe0.06O6.85,Y123,85.0,3.821,3.889,11.724,PR0444526,3.855,3.821,Two,RE,2.3433556554803054,,1.9105
2874,Y1.0Ba2.0Cu2.91Fe0.09O6.83,Y123,60.0,3.83,3.875,11.734000000000002,PR0444526,3.8525,3.83,Two,RE,2.357846410117622,,1.915
2875,Y1.0Ba2.0Cu2.85Fe0.15O7.02,Y123,76.0,3.846,3.855,11.709,PR0444526,3.8505,3.846,Two,RE,2.3502619155663247,,1.923
2876,Y1.0Ba2.0Cu2.76Fe0.24O7.0,Y123,49.0,3.854,3.858,11.718,PR0444526,3.8560000000000003,3.854,Two,RE,2.3632291989164234,,1.927
2880,Bi1.8Pb0.2Sr1.8Ca1.0Nd0.2Cu2.0O8.2,Bi2212,86.0,5.396,5.41,30.66,PHC1760445,5.4030000000000005,3.81554819128261,Two,Bi,2.450296221381986,,1.907774095641305
2881,Bi1.8Pb0.2Sr2.0Ca0.8Nd0.2Cu2.0O8.21,Bi2212,87.0,5.401,5.409,30.74,PHC1760445,5.4049999999999985,3.819083725188543,Two,Bi,2.4639400030714356,,1.9095418625942715
2882,Bi1.6Pb0.4Sr1.6Ca1.0Nd0.4Cu2.0O8.17,Bi2212,79.0,5.4,5.416,30.6,PHC1760445,5.4079999999999995,3.8183766184073566,Two,Bi,2.4342050580049985,,1.9091883092036783
2883,Bi1.6Pb0.4Sr2.0Ca0.6Nd0.4Cu2.0O8.26,Bi2212,85.0,5.412000000000001,5.43,30.66,PHC1760445,5.421,3.8268618997815955,Two,Bi,2.438201610574453,,1.9134309498907978
2884,Bi1.4Pb0.6Sr1.4Ca1.0Nd0.6Cu2.0O8.22,Bi2212,25.0,5.416,5.432,30.5,PHC1760445,5.4239999999999995,3.8296903269063414,Two,Bi,2.4003312627389612,,1.9148451634531707
2885,Bi1.4Pb0.6Sr2.0Ca0.4Nd0.6Cu2.0O8.24,Bi2212,65.0,5.4220000000000015,5.441,30.61,PHC1760445,5.4315000000000015,3.8339329675934612,Two,Bi,2.4197528865904925,,1.9169664837967306
2886,Bi2.0Sr1.6La0.4Cu1.0O6.26,Bi2201,14.3,5.392,5.412000000000001,24.49,PHC1790405,5.402000000000001,3.812719764157864,One,Bi,2.5238181370917214,,1.906359882078932
2887,Bi1.8Pb0.2Sr1.6La0.4Cu1.0O6.182,Bi2201,13.7,5.374,5.402,24.535,PHC1790405,5.388,3.7999918420965058,One,Bi,2.538609628462666,,1.8999959210482529
2888,Bi1.7Pb0.3Sr1.6La0.4Cu1.0O6.141,Bi2201,20.2,5.349,5.393,24.529,PHC1790405,5.371,3.7823141725668425,One,Bi,2.531349875373449,,1.8911570862834213
2889,Bi1.6Pb0.4Sr1.6La0.4Cu1.0O6.0820000000000025,Bi2201,23.0,5.34,5.399,24.517,PHC1790405,5.3695,3.7759502115361636,One,Bi,2.524742402911441,,1.8879751057680818
2890,Bi1.5Pb0.5Sr1.6La0.4Cu1.0O6.055,Bi2201,28.4,5.306,5.399,24.479,PHC1790405,5.3525,3.751908580975821,One,Bi,2.5027573697384895,,1.8759542904879105
2891,Bi1.4Pb0.6Sr1.6La0.4Cu1.0O6.068,Bi2201,28.0,5.292999999999998,5.407,24.481,PHC1790405,5.35,3.7427161928203945,One,Bi,2.501060456883259,,1.8713580964101972
2892,Bi1.2Pb0.8Sr1.6La0.4Cu1.0O6.013999999999999,Bi2201,17.3,5.27,5.399,24.477,PHC1790405,5.3345,3.726452736853105,One,Bi,2.4949984374204313,,1.8632263684265524
2893,Bi1.0Pb1.0Sr1.6La0.4Cu1.0O6.065,Bi2201,19.8,5.277,5.407,24.422,PHC1790405,5.3420000000000005,3.731402484321411,One,Bi,2.474025301485435,,1.8657012421607055
2895,Bi1.5Pb0.5Sr1.7La0.3Cu1.0O5.992999999999999,Bi2201,15.6,5.292999999999998,5.401,24.5,PHC1790405,5.347,3.7427161928203945,One,Bi,2.5087723741239003,,1.8713580964101972
2896,Bi1.5Pb0.5Sr1.6La0.4Cu1.0O6.044,Bi2201,28.1,5.303,5.398,24.475,PHC1790405,5.3505,3.749787260632261,One,Bi,2.5005548789178196,,1.8748936303161305
2897,Bi1.5Pb0.5Sr1.5La0.5Cu1.0O6.074,Bi2201,18.1,5.325,5.401,24.466,PHC1790405,5.363,3.7653436098183652,One,Bi,2.5011473469944185,,1.8826718049091826
2898,Bi1.5Pb0.5Sr1.4La0.6Cu1.0O6.117999999999999,Bi2201,10.8,5.341,5.399,24.435,PHC1790405,5.37,3.7766573183173504,One,Bi,2.4916523680944653,,1.8883286591586752
2917,Y1.0Ba2.0Cu3.0O7.0,Y123,91.0,3.82,3.889,11.672,SSC0700951,3.8545,3.82,Two,RE,2.3020770185227093,,1.91
2918,Y1.0Ba2.0Cu2.925Zn0.075O7.0,Y123,59.0,3.82,3.89,11.673,SSC0700951,3.855,3.82,Two,RE,2.3028565315750686,,1.91
2919,Y1.0Ba2.0Cu2.85Zn0.15O7.0,Y123,49.0,3.82,3.885,11.671,SSC0700951,3.8525,3.82,Two,RE,2.301297505470348,,1.91
2920,Y1.0Ba2.0Cu2.775Zn0.225O7.0,Y123,46.0,3.826,3.893,11.689,SSC0700951,3.8595,3.826,Two,RE,2.3197924898219764,,1.913
2930,Tl1.0Sr2.0Sr0.5Pr0.5Cu2.0O7.0,Tl1212,84.5,3.843,,12.166,PHC1770183,3.843,3.843,Two,Tl,2.454952672870231,,1.9215
2931,Tl1.0Sr2.0Sr0.5Nd0.5Cu2.0O7.0,Tl1212,86.0,3.836,,12.135,PHC1770183,3.836,3.836,Two,Tl,2.4338254123698704,,1.918
2932,Tl1.0Sr2.0Sr0.5Sm0.5Cu2.0O7.0,Tl1212,75.0,3.833,,12.078,PHC1770183,3.833,3.833,Two,Tl,2.402535277580501,,1.9165
2933,Tl1.0Sr2.0Sr0.5Eu0.5Cu2.0O7.0,Tl1212,71.0,3.825,,12.074000000000002,PHC1770183,3.825,3.825,Two,Tl,2.3943762121932526,,1.9125
2934,Tl1.0Sr2.0Sr0.5Gd0.5Cu2.0O7.0,Tl1212,83.5,3.825,,12.093,PHC1770183,3.825,3.825,Two,Tl,2.4040407026457533,,1.9125
2935,Tl1.0Sr2.0Sr0.5Tb0.5Cu2.0O7.0,Tl1212,82.5,3.818,,12.078,PHC1770183,3.818,3.818,Two,Tl,2.391051960421187,,1.909
2936,Tl1.0Sr2.0Sr0.5Dy0.5Cu2.0O7.0,Tl1212,82.0,3.817,,12.068,PHC1770183,3.817,3.817,Two,Tl,2.385199832021529,,1.9085
2937,Tl1.0Sr2.0Sr0.5Ho0.5Cu2.0O7.0,Tl1212,83.5,3.814,,12.05,PHC1770183,3.814,3.814,Two,Tl,2.3737473355294014,,1.907
2938,Tl1.0Sr2.0Sr0.5Er0.5Cu2.0O7.0,Tl1212,83.5,3.81,,12.04,PHC1770183,3.81,3.81,Two,Tl,2.36559854369788,,1.905
2939,Tl1.0Sr2.0Sr0.5Tm0.5Cu2.0O7.0,Tl1212,84.5,3.805,,12.035,PHC1770183,3.805,3.805,Two,Tl,2.3592274843502583,,1.9025
2940,Tl1.0Sr2.0Sr0.5Yb0.5Cu2.0O7.0,Tl1212,81.5,3.796,,12.034,PHC1770183,3.796,3.796,Two,Tl,2.351828836662433,,1.898
2941,Tl2.0Sr2.0Sr0.5Lu0.5Cu2.0O7.0,Tl1212,81.5,3.8,,12.037,PHC1770183,3.8,3.8,Two,Tl,2.3564170267482947,,1.9
2942,Bi1.6Pb0.4Sr1.8Ca1.0Nd0.2Cu2.0O8.11,Bi2212,87.0,5.39,5.4129999999999985,30.73,PHC1760445,5.4015,3.8113055505954905,Two,Bi,2.470077129555764,,1.9056527752977452
2943,Bi1.6Pb0.4Sr2.0Ca0.8Nd0.2Cu2.0O8.16,Bi2212,87.0,5.401,5.409,30.74,PHC1760445,5.4049999999999985,3.819083725188543,Two,Bi,2.4639400030714356,,1.9095418625942715
2944,Bi1.4Pb0.6Sr1.8Ca1.0Nd0.2Cu2.0O8.0,Bi2212,84.0,5.377000000000002,5.424,30.71,PHC1760445,5.400500000000001,3.802113162440067,Two,Bi,2.475548163945181,,1.9010565812200335
2945,Bi1.4Pb0.6Sr2.0Ca0.8Nd0.2Cu2.0O8.0,Bi2212,87.0,5.384,5.421,30.74,PHC1760445,5.4025,3.807062909908372,Two,Bi,2.4767905270544377,,1.903531454954186
2946,Bi1.4Pb0.6Sr1.6Ca1.0Nd0.4Cu2.0O8.0,Bi2212,62.0,5.382999999999999,5.424,30.6,PHC1760445,5.403499999999998,3.8063558031271842,Two,Bi,2.4470555819880024,,1.9031779015635921
2947,Bi2.4Pb0.6Sr2.0Ca0.6Nd0.4Cu2.0O8.0,Bi2212,77.0,5.398,5.434,30.69,PHC1760445,5.416,3.816962404844983,Two,Bi,2.455318150368596,,1.9084812024224915
2979,Y1.0Ba2.0Cu3.0O9.0,Y123,93.0,3.819,3.882,11.665,PR0362305,3.8505,3.819,Two,RE,2.2958764689213282,,1.9095
3018,Tl2.0Ba2.0Cu1.0O6.0,Tl2201,81.5,3.87,,23.238000000000003,PHC1760368,3.87,3.87,One,Tl,2.7465074799235722,,1.935
3043,Ba2.0Cu3.0O7.0,RE123,92.0,3.82,3.886,11.683,PRB0365694,3.853,3.82,Two,RE,2.3121610188230406,,1.91
3044,Y1.0Ba2.0Cu3.0H0.13O7.0,Y123,93.5,3.821,3.887,11.688,PRB0365694,3.8539999999999996,3.821,Two,RE,2.3152931855953316,,1.9105
3045,Y1.0Ba2.0Cu3.0H0.19O7.0,Y123,93.5,3.825,3.886,11.691,PRB0365694,3.8555,3.825,Two,RE,2.320607557691842,,1.9125
3046,Y1.0Ba2.0Cu3.0H0.38O7.0,Y123,93.8,3.825,3.886,11.69,PRB0365694,3.8555,3.825,Two,RE,2.319828044639481,,1.9125
3047,Y1.0Ba2.0Cu3.0H0.49O7.0,Y123,93.6,3.826,3.886,11.694,PRB0365694,3.8560000000000003,3.826,Two,RE,2.3236900550837802,,1.913
3048,Tl1.0Ba2.0Cu1.0O5.0,Tl1201,15.0,3.859,,9.229,JJP0280923,3.859,3.859,One,Tl,2.506487934184295,,1.9295
3096,Y0.8Ca0.2Ba2.0Cu3.0O6.1,Y123,50.0,3.861,,11.826,CEM0780192,3.861,3.861,Two,RE,2.452624316215342,,1.9305
3105,La1.0Ca1.0Ba1.0Cu2.95Zn0.05O7.0,RE123,55.0,3.87,,11.634,PHC1800324,3.87,3.87,Two,RE,2.229884074371119,,1.935
3106,La1.0Ca1.0Ba1.0Cu2.9Zn0.1O7.0,RE123,37.0,3.867,,11.622,PHC1800324,3.867,3.867,Two,RE,2.2257784950951085,,1.9335
3107,La1.0Ca1.0Ba1.0Cu2.8Zn0.2O7.0,RE123,30.0,3.868,,11.628,PHC1800324,3.868,3.868,Two,RE,2.2283574895181864,,1.934
3108,La1.0Ca1.0Ba1.0Cu2.7Zn0.3O7.0,RE123,20.0,3.879,,11.662,PHC1800324,3.879,3.879,Two,RE,2.237358940208185,,1.9395
3110,La1.0Ba1.0Ca1.0Cu3.0O6.856,RE123,66.0,3.871,,11.61,PHC1800324,3.871,3.871,Two,RE,2.2143060488280817,,1.9355
3111,La1.0Ba1.0Ca1.0Cu2.9Ni0.1O6.85,RE123,45.0,3.866,,11.628,PHC1800324,3.866,3.866,Two,RE,2.230462308658477,,1.933
3112,La1.0Ba1.0Ca1.0Cu2.8Ni0.2O6.8370000000000015,RE123,30.0,3.871,,11.624,PHC1800324,3.871,3.871,Two,RE,2.2227793248122696,,1.9355
3113,La1.0Ba1.0Ca1.0Cu2.7Ni0.3O6.848,RE123,28.0,3.875,,11.639,PHC1800324,3.875,3.875,Two,RE,2.2276481965147443,,1.9375
3114,La1.0Ba1.0Ca1.0Cu2.6Ni0.4O6.854,RE123,24.0,3.876,,11.622,PHC1800324,3.876,3.876,Two,RE,2.2163068089638007,,1.938
3135,Bi2.0Sr1.8Li0.2Ca1.0Cu2.0O8.0,Bi2212,77.0,5.4289999999999985,,30.811,PHC1810063,5.4289999999999985,3.8388827150617653,Two,Bi,2.4582376551237957,,1.9194413575308826
3136,Bi2.0Sr1.6Li0.4Ca1.0Cu2.0O7.87,Bi2212,86.0,5.408,,30.795,PHC1810063,5.408,3.824033472656849,Two,Bi,2.4706271622953193,,1.9120167363284244
3137,Bi2.0Sr1.4Li0.6Ca1.0Cu2.0O7.7,Bi2212,94.0,5.398,,30.806,PHC1810063,5.398,3.816962404844983,Two,Bi,2.4805820043404623,,1.9084812024224915
3153,Yb0.7Ca0.3Ba1.6Sr0.4Cu3.0O6.78,RE123,44.6,3.794,3.851,11.622,PR04411971,3.8225,3.794,Two,RE,2.302604393715718,,1.897
3154,Yb0.7Ca0.3Ba1.6Sr0.4Cu3.0O6.73,RE123,67.6,3.797,3.856,11.594,PR04411971,3.8265,3.797,Two,RE,2.282500613036908,,1.8985
3155,Yb0.7Ca0.3Ba1.6Sr0.4Cu3.0O6.56,RE123,80.3,3.83,,11.677,PR04411971,3.83,3.83,Two,RE,2.2980055191283637,,1.915
3156,Yb0.7Ca0.3Ba1.6Sr0.4Cu3.0O6.43,RE123,66.3,3.822,,11.708,PR04411971,3.822,3.822,Two,RE,2.325187049654512,,1.911
3157,La2.0Cu1.0O4.0,T,37.0,5.35,5.371,13.216,PHC1850573,5.3605,3.783021279348029,One,RE,2.406684852087229,,1.8915106396740144
3237,Bi2.0Sr2.0Ca0.8Pr0.2Cu2.0O8.0,Bi2212,73.0,5.4510000000000005,,30.628,PR0457436,5.4510000000000005,3.8544390642478707,Two,Bi,2.4017516577043727,,1.9272195321239354
3238,Bi2.0Sr2.0Ca0.7Pr0.3Cu2.0O8.0,Bi2212,61.0,5.437,,30.654,PR0457436,5.437,3.8445395693112587,Two,Bi,2.4179970301201745,,1.9222697846556294
3239,Bi2.0Sr2.0Ca0.6Pr0.4Cu2.0O8.0,Bi2212,41.0,5.454,,30.697,PR0457436,5.454,3.85656038459143,Two,Bi,2.4145115554543297,,1.928280192295715
