Repository: CompRhys/apical

# Data Guide

In all cases whilst compiling this data we have been careful to include as much meta-information as possible to allow data to be traced back to it's original sources. For SuperCon this takes the form of the SuperCon "num :" reference id and then the source publication details. For ICSD we provide the ICSD collection code.

We acknowledge the Japanese National Institute for Materials Science for maintaining the [SuperCon](https://supercon.nims.go.jp/index_en.html) database as well as FIZ Karlsruhe GmbH for maintaining [ICSD](https://www.fiz-karlsruhe.de/en/produkte-und-dienstleistungen/inorganic-crystal-structure-database-icsd).

File: processed-data/super_apical_old.csv (part 2 of 7)
num :,composition :,str3 :,tc :,lata :,latb :,latc :,refno :,lata ,layers :,cu-o_a :,cu-o_p :
1623,Bi2.0Sr2.0Ca1.0Cu2.0O8.23,Bi2212,70.0,3.8204979387509157,5.407,30.851,PHC1650055,5.4049999999999985,Two,,1.9102489693754579
1624,Bi2.0Sr2.0Ca0.9Y0.1Cu2.0O8.23,Bi2212,90.0,3.8233263658756624,5.416,30.807,PHC1650055,5.4115,Two,,1.9116631829378312
1625,Bi2.0Sr2.0Ca0.7Y0.3Cu2.0O8.3,Bi2212,86.0,3.825447686219222,5.425,30.619,PHC1650055,5.4175,Two,,1.912723843109611
1626,Bi2.0Sr2.0Ca0.65Y0.35Cu2.0O8.3,Bi2212,74.0,3.8268618997815955,5.428,30.54,PHC1650055,5.42,Two,,1.9134309498907978
1627,Bi2.0Sr2.0Ca0.6Y0.4Cu2.0O8.29,Bi2212,64.0,3.828276113343968,5.431,30.52,PHC1650055,5.4224999999999985,Two,,1.914138056671984
1642,Y1.0Ba2.0Cu4.0O7.8,Y124,77.5,3.8360000000000003,3.872,27.224,PR04111209,3.8539999999999996,Two,2.2845775698397937,1.9180000000000001
1643,Y1.0Ba1.9Sr0.1Cu4.0O7.9,Y124,78.0,3.823,3.8680000000000003,27.19400000000001,PR04111209,3.8455,Two,2.27188653498377,1.9115
1644,Y1.0Ba1.8Sr0.2Cu4.0O7.9,Y124,78.0,3.82,3.866,27.176,PR04111209,3.843,Two,2.264271914070149,1.91
1645,Y1.0Ba1.6Sr0.4Cu4.0O7.9,Y124,79.0,3.805,3.862,27.122,PR04111209,3.8335,Two,2.2414280513293,1.9025
1650,Y1.0Ba1.4Sr0.6Cu4.0O7.8,Y124,78.5,3.802,3.86,27.068,PR04111209,3.8310000000000004,Two,2.218584188588451,1.901
1651,Y1.0Ba1.2Sr0.8Cu4.0O7.9,Y124,79.0,3.799,3.8560000000000003,27.021,PR04111209,3.8275,Two,2.1987015673140076,1.8995
1652,Y1.0Ba2.0Cu3.0O6.9,Y123,92.5,3.823,3.892,11.684000000000001,PR04111209,3.8575,Two,2.3087889540352062,1.9115
1653,Y1.0Ba1.8Sr0.2Cu3.0O6.8,Y123,90.5,3.815,3.883,11.655999999999999,PR04111209,3.8489999999999998,Two,2.2801133490808514,1.9075
1656,Y0.95Ca0.05Ba1.6Sr0.4Cu4.0O7.8,Y124,82.0,3.813,3.861,27.13,PR04111209,3.8369999999999997,Two,2.244812327290907,1.9065
1657,Y0.9Ca0.1Ba1.6Sr0.4Cu4.0O7.8,Y124,85.5,3.812,3.859,27.155,PR04111209,3.8355,Two,2.2553881896709305,1.906
1658,Y1.0Ba1.6Sr0.4Cu3.0O6.8,Y123,88.5,3.805,3.875,11.624,PR04111209,3.84,Two,2.2473412291330224,1.9025
1659,Y1.0Ba1.4Sr0.6Cu3.0O6.8,Y123,86.0,3.803,3.8689999999999998,11.61,PR04111209,3.836,Two,2.233003426655845,1.9015
1660,Y1.0Ba1.2Sr0.8Cu3.0O6.8,Y123,86.0,3.792,3.859,11.578,PR04111209,3.8255,Two,2.2002313067080137,1.896
1661,Y1.0Ba1.0Sr1.0Cu3.0O6.8,Y123,83.5,3.792,3.85,11.552999999999999,PR04111209,3.821,Two,2.1746280879987703,1.896
1662,Y1.0Ba0.8Sr1.2Cu3.0O6.8,Y123,82.0,3.781,3.842,11.527000000000001,PR04111209,3.8115,Two,2.148000740541159,1.8905
1680,Y1.0Ba2.0Cu4.0O7.9860000000000015,Y124,80.0,3.841,3.8710000000000004,27.24,PHC1680482,3.8560000000000003,Two,2.2913461217630076,1.9205
1747,Ho1.0Ba2.0Cu3.0O7.0,RE123,95.0,3.818,3.89,11.669,SSC0640727,3.8539999999999996,Two,2.309596906524929,1.909
1816,Y1.0Ba2.0Cu2.88Fe0.12O7.0,Y123,77.3,3.861,,11.682,PRB0396667,3.861,Two,2.306740696538466,1.9305
1817,Y1.0Ba2.0Cu2.85Fe0.15O7.0,Y123,73.7,3.861,,11.675999999999998,PRB0396667,3.861,Two,2.300595924048246,1.9305
1818,Y1.0Ba2.0Cu2.775Fe0.225O7.0,Y123,57.6,3.865,,11.68,PRB0396667,3.865,Two,2.304692439041726,1.9325
1819,Y1.0Ba2.0Cu2.7Fe0.3O7.15,Y123,36.0,3.865,,11.668,PRB0396667,3.865,Two,2.2924028940612886,1.9325
1834,Tl1.0Sr1.3Nd0.7Ca1.0Cu2.0O7.0,Tl1212,81.0,3.8280000000000003,,11.987,PHC1680521,3.8280000000000003,Two,,1.9140000000000001
1835,Tl0.5Pb0.5Sr2.0Ca1.0Cu2.0O7.0,Tl1212,85.0,3.802,,12.107000000000001,PHC1590245,3.802,Two,,1.901
1836,Y1.0Ba2.0Cu3.0O7.0,Y123,89.8,3.82,3.885,11.675999999999998,PRB0396667,3.8525,Two,2.300595924048246,1.91
1837,Y1.0Ba2.0Cu2.985Fe0.015O7.0,Y123,90.0,3.822,3.885,11.68,PRB0396667,3.8535,Two,2.304692439041726,1.911
1838,Y1.0Ba2.0Cu2.97Fe0.03O7.0,Y123,89.2,3.825,3.885,11.672,PRB0396667,3.855,Two,2.296499409054769,1.9125
1839,Y1.0Ba2.0Cu2.955Fe0.045O7.0,Y123,86.7,3.8289999999999997,3.8810000000000002,11.677999999999999,PRB0396667,3.855,Two,2.3026441815449856,1.9144999999999999
1840,Y1.0Ba2.0Cu2.94Fe0.06O7.0,Y123,86.4,3.8339999999999996,3.8789999999999996,11.677,PRB0396667,3.8565,Two,2.3016200527966166,1.9169999999999998
1841,Y1.0Ba2.0Cu2.925Fe0.075O7.0,Y123,86.4,3.842,3.8680000000000003,11.677999999999999,PRB0396667,3.855,Two,2.3026441815449856,1.921
1842,Y1.0Ba2.0Cu2.91Fe0.09O7.0,Y123,82.8,3.852,3.861,11.686,PRB0396667,3.8565,Two,2.3108372115319447,1.926
1853,Bi2.0Sr2.0Ca1.0Cu1.0O8.0,Bi2212,77.0,3.8139999999999996,,30.52,PHC1680493,3.8139999999999996,Two,,1.9069999999999998
1950,Tl1.0Ba2.0Ca0.9Gd0.1Cu2.0O7.0,Tl1212,91.8,3.872,,12.675,PHC1680057,3.872,Two,,1.936
1951,Tl1.0Ba2.0Ca0.8Gd0.2Cu2.0O7.0,Tl1212,93.6,3.887,,12.63,PHC1680057,3.887,Two,,1.9435
1957,Tl1.0Ba2.0Ca0.8Y0.2Cu2.0O7.0,Tl1212,97.6,3.861,,12.729000000000001,PHC1680057,3.861,Two,,1.9305
1958,Tl1.0Ba2.0Ca0.65Y0.35Cu2.0O7.0,Tl1212,102.0,3.865,,12.649000000000001,PHC1680057,3.865,Two,,1.9325
1959,Tl1.0Ba2.0Ca0.6Y0.4Cu2.0O7.0,Tl1212,95.8,3.8680000000000003,,12.623,PHC1680057,3.8680000000000003,Two,,1.9340000000000002
1963,Tl1.0Ba2.0Ca1.0Cu2.0O7.0,Tl1212,81.6,3.847,,12.770999999999999,PHC1680057,3.847,Two,,1.9235
1964,Tl1.0Ba2.0Ca0.9Nd0.1Cu2.0O7.0,Tl1212,90.8,3.8680000000000003,,12.729000000000001,PHC1680057,3.8680000000000003,Two,,1.9340000000000002
1965,Tl1.0Ba2.0Ca0.8Nd0.2Cu2.0O7.0,Tl1212,96.3,3.888,,12.697000000000001,PHC1680057,3.888,Two,,1.944
1972,Y1.0Ba2.0Cu3.0O6.8,Y123,89.5,3.82,3.886,11.66,TH1220431,3.853,Two,2.284209864074332,1.91
1973,Y1.0Ba2.0Cu2.94Ni0.06O7.0,Y123,82.7,3.826,3.888,11.668,PHC1700071,3.8569999999999998,Two,2.2924028940612886,1.913
1974,Y1.0Ba2.0Cu2.85Ni0.15O7.0,Y123,74.6,3.827,3.887,11.668,PHC1700071,3.8569999999999998,Two,2.2924028940612886,1.9135
1984,Y1.0Ba2.0Cu2.835Fe0.165O6.98,Y123,69.3,3.864,,11.675999999999998,PHC1700071,3.864,Two,2.300595924048246,1.932
1988,Y1.0Ba2.0Cu2.58Fe0.42O7.0,Y123,24.7,3.865,,11.627,PHC1700071,3.865,Two,2.2504136153781316,1.9325
1989,Dy1.0Ba2.0Cu4.0O8.0,RE124,77.2,3.846,3.873,27.237,PRB0397347,3.8595,Two,2.2716871113256714,1.923
1991,Er1.0Ba2.0Cu4.0O8.0,RE124,78.3,3.8369999999999997,3.8689999999999998,27.23,PRB0397347,3.853,Two,2.2757532157566653,1.9184999999999999
1992,Tm1.0Ba2.0Cu4.0O8.0,RE124,78.6,3.827,3.864,27.18,PRB0397347,3.8455,Two,2.3047968188352024,1.9135
1993,Y1.0Ba2.0Cu4.0O8.0,Y124,80.4,3.84,3.87,27.230999999999998,PRB0397347,3.855,Two,2.287538811306199,1.92
1994,Sm1.0Ba2.0Cu4.0O8.0,RE124,69.3,3.872,3.886,27.308000000000003,PRB0397347,3.8789999999999996,Two,2.2304451949541457,1.936
1995,Eu1.0Ba2.0Cu4.0O8.0,RE124,68.9,3.865,3.884,27.279,PRB0397347,3.8745,Two,2.247290484739699,1.9325
1996,Gd1.0Ba2.0Cu4.0O8.0,RE124,73.4,3.863,3.8810000000000002,27.259,PRB0397347,3.872,Two,2.258907925971114,1.9315
1997,Y1.0Ba2.0Cu4.0O8.045,Y124,81.4,3.84,3.8689999999999998,27.23,PHC1680047,3.8545,Two,2.287115776810999,1.92
1998,Y1.0Ba2.0Cu4.0O8.0,Y124,79.7,3.8369999999999997,3.87,27.215999999999998,PHC1680047,3.8535,Two,2.281193293878185,1.9184999999999999
1999,Y1.0Ba2.0Cu4.0O8.0,Y124,80.6,3.843,3.872,27.237,PHC1680047,3.8575,Two,2.2900770182774046,1.9215
2000,Ho1.0Ba2.0Cu4.0O8.0,RE124,77.4,3.84,3.87,27.221,PRB0397347,3.855,Two,2.280981064310802,1.92
2001,Er1.0Ba2.0Cu4.0O8.0,RE124,78.0,3.8360000000000003,3.867,27.22,PHC1700112,3.8515,Two,2.2815619363723734,1.9180000000000001
2003,Y1.0Ba2.0Cu4.0O8.0,Y124,82.9,3.835,3.8560000000000003,27.215,PHC1650391,3.8455,Two,2.2807702593829853,1.9175
2009,Y1.0Ba2.0Cu4.0O8.043,Y124,80.0,3.841,3.8710000000000004,27.24,SSC0690531,3.8560000000000003,Two,2.2913461217630076,1.9205
2013,La2.0Cu1.0O4.13,T,34.0,3.772,3.8160000000000003,13.165,PRB03811337,3.794,One,2.3903663707281937,1.886
2015,La2.0Cu1.0O4.32,T,37.5,3.79,3.813,13.181,PHC1580183,3.8015,One,2.3954199309427744,1.895
2025,Y1.0Ba2.0Cu2.85Zn0.15O7.0,Y123,42.8,3.835,3.8739999999999997,11.620999999999999,SSC0750987,3.8545,Two,2.244268842887911,1.9175
2026,Y1.0Ba2.0Cu2.85Zn0.114Ga0.036000000000000004O7.0,Y123,40.2,3.842,3.8739999999999997,11.62,SSC0750987,3.858,Two,2.243244714139542,1.921
2027,Y1.0Ba2.0Cu2.85Zn0.075Ga0.075O7.0,Y123,42.3,3.853,3.8739999999999997,11.623,SSC0750987,3.8635,Two,2.246317100384651,1.9265
2028,Y1.0Ba2.0Cu2.85Zn0.036000000000000004Ga0.114O7.0,Y123,55.1,3.85,3.8689999999999998,11.614,SSC0750987,3.8595,Two,2.237099941649325,1.925
2029,Y1.0Ba2.0Cu2.85Ga0.15O7.0,Y123,75.2,3.855,3.8760000000000003,11.633,SSC0750987,3.8655,Two,2.256558387868348,1.9275
2047,Er1.0Ba2.0Cu3.0O7.0,RE123,92.5,3.819,3.891,11.672,JJP0261231,3.855,Two,2.3069423589909883,1.9095
2048,Er1.0Ba2.0Cu3.0O7.0,RE123,51.8,3.84,3.877,11.763,JJP0261231,3.8585,Two,2.2264210837947966,1.92
2062,Eu1.0Ba2.0Cu3.0O6.9,RE123,88.0,3.844,3.8989999999999996,11.7,SSC0750059,3.8715,Two,2.282166582007546,1.922
2077,Y1.0Ba2.0Cu4.0O8.0,Y124,83.0,3.842,3.863,27.19,JJP0291079,3.8525,Two,2.2701943970029625,1.921
2078,Y0.9Ca0.1Ba2.0Cu4.0O8.0,Y124,91.0,3.841,3.864,27.21,JJP0291079,3.8525,Two,2.278655086906981,1.9205
2086,Y1.0Ba2.0Cu4.0O8.0,Y124,82.5,3.842,3.863,27.19,PHC1600541,3.8525,Two,2.2701943970029625,1.921
2111,Eu0.9Pr0.1Ba2.0Cu3.0O7.0,RE123,77.8,3.838,3.885,11.673,PHC1710287,3.8615,Two,2.3060575098130087,1.919
2149,Y1.0Ba2.0Cu3.0O6.9,Y123,92.0,3.821,3.887,11.665999999999999,SSC0681011,3.8539999999999996,Two,2.2903546365645484,1.9105
2150,Y1.0Ba2.0Cu3.0O6.7,Y123,56.0,3.822,3.8810000000000002,11.700999999999999,SSC0681011,3.8515,Two,2.3261991427574893,1.911
2165,Er1.0Ba2.0Cu3.0O7.0,RE123,91.1,3.821,3.895,11.705,PRB0372285,3.858,Two,2.2777423361176443,1.9105
2166,Tm1.0Ba2.0Cu3.0O7.0,RE123,92.1,3.844,3.915,11.783,PRB0372285,3.8795,Two,2.2087241002351945,1.922
2167,Yb1.0Ba2.0Cu3.0O7.0,RE123,96.1,3.8280000000000003,3.906,11.745999999999999,PRB0372285,3.867,Two,2.24146351982046,1.9140000000000001
2168,Lu1.0Ba2.0Cu3.0O7.0,RE123,92.4,3.7969999999999997,3.8789999999999996,11.663,PRB0372285,3.838,Two,2.31490600159281,1.8984999999999999
2169,Y1.0Ba2.0Cu3.0O7.0,Y123,94.0,3.815,3.891,11.673,PRB0372285,3.853,Two,2.297523537803138,1.9075
2170,Sm1.0Ba2.0Cu3.0O7.0,RE123,73.0,3.87,3.8930000000000002,11.727,PRB0372285,3.8815,Two,2.258275654202081,1.935
2171,Nd1.0Ba2.0Cu3.0O7.0,RE123,93.5,3.8689999999999998,3.92,11.78,PRB0372285,3.8945,Two,2.2113786477691346,1.9344999999999999
2172,Eu1.0Ba2.0Cu3.0O7.0,RE123,82.2,3.859,3.9139999999999997,11.753,PRB0372285,3.8865,Two,2.235269575574598,1.9295
2173,Gd1.0Ba2.0Cu3.0O7.0,RE123,95.7,3.84,3.9139999999999997,11.743,PRB0372285,3.877,Two,2.2441180673543992,1.92
2174,Dy1.0Ba2.0Cu3.0O7.0,RE123,95.1,3.8339999999999996,3.905,11.725999999999999,PRB0372285,3.8695,Two,2.2591605033800626,1.9169999999999998
2175,Ho1.0Ba2.0Cu3.0O7.0,RE123,91.3,3.8310000000000004,3.897,11.7,PRB0372285,3.864,Two,2.282166582007546,1.9155000000000002
2177,Y1.0Ba2.0Cu3.0O6.88,Y123,90.6,3.824,3.889,11.694,SSC0641285,3.8565,Two,2.3190302415189032,1.912
2193,Y1.0Ba2.0Cu3.0O6.8,Y123,64.0,3.822,3.889,11.712,PR0418757,3.8555,Two,2.337464558989557,1.911
2194,Y1.0Ba2.0Cu3.0O7.0,Y123,89.0,3.8169999999999997,3.885,11.681,PR0418757,3.8510000000000004,Two,2.3057165677900953,1.9084999999999999
2235,Y1.0Ba2.0Cu3.0O7.0,Y123,92.0,3.82,3.89,11.68,IJM0030409,3.855,Two,2.304692439041726,1.91
2286,Y1.0Ba2.0Cu4.0O8.0,Y124,79.6,3.84,3.87,27.227,PHC1720131,3.855,Two,2.285846673325396,1.92
2309,Y1.0Ba2.0Cu4.0O8.0,Y124,80.4,3.84,3.87,27.231,PRB0397347,3.855,Two,2.2875388113062005,1.92
2310,Sm1.0Ba2.0Cu4.0O8.0,RE124,69.3,3.872,3.886,27.308000000000003,PRB0397347,3.8789999999999996,Two,2.2304451949541457,1.936
2311,Eu1.0Ba2.0Cu4.0O8.0,RE124,68.9,3.865,3.884,27.279,PRB0397347,3.8745,Two,2.247290484739699,1.9325
2312,Gd1.0Ba2.0Cu4.0O8.0,RE124,73.4,3.863,3.881,27.259,PRB0397347,3.872,Two,2.258907925971114,1.9315
2313,Dy1.0Ba2.0Cu4.0O8.0,RE124,77.2,3.846,3.873,27.237,PRB0397347,3.8595,Two,2.2716871113256714,1.923
2315,Ho1.0Ba2.0Cu4.0O8.0,RE124,77.4,3.84,3.87,27.221,PRB0397347,3.855,Two,2.280981064310802,1.92
2316,Er1.0Ba2.0Cu4.0O8.0,RE124,78.3,3.837,3.869,27.23,PRB0397347,3.853,Two,2.2757532157566653,1.9185
2317,Tm1.0Ba2.0Cu4.0O8.0,RE124,78.6,3.827,3.864,27.18,PRB0397347,3.8455,Two,2.3047968188352024,1.9135
2318,Sm1.0Ba2.0Cu3.0O7.0,RE123,88.1,3.853,3.908,11.73,PHC1590195,3.8805,Two,2.2556211066681406,1.9265
2327,Y1.0Ba2.0Cu3.0O7.0,Y123,91.0,3.825,3.9,11.66,PRB0406739,3.8625,Two,2.284209864074332,1.9125
2328,Y0.8Pr0.2Ba2.0Cu3.0O7.0,Y123,67.0,3.83,3.905,11.67,PRB0406739,3.8675,Two,2.294451151558029,1.915
2329,Y0.6Pr0.4Ba2.0Cu3.0O7.0,Y123,35.0,3.83,3.921,11.68,PRB0406739,3.8755,Two,2.304692439041726,1.915
2346,Y1.0Ba2.0Cu2.7Fe0.3O7.1,Y123,69.0,3.875,,11.68,PRB0406739,3.875,Two,2.304692439041726,1.9375
2347,Y0.8Pr0.2Ba2.0Cu2.7Fe0.3O7.1,Y123,25.0,3.879,,11.69,PRB0406739,3.879,Two,2.314933726525423,1.9395
2377,Bi1.0Pb1.0Sr2.0Y0.65Ca0.35Cu2.0O8.0,Bi2212,76.0,3.814841084501423,5.407,30.35,PR0438686,5.401,Two,,1.9074205422507116
2378,Bi1.0Pb1.0Sr2.0Y0.6Ca0.4Cu2.0O8.0,Bi2212,83.0,3.8120126573766773,5.395,30.392,PR0438686,5.393,Two,,1.9060063286883386
2379,Bi1.0Pb1.0Sr2.0Y0.5Ca0.5Cu2.0O8.0,Bi2212,85.0,3.8105984438143032,,30.44,PR0438686,5.3889999999999985,Two,,1.9052992219071516
2380,Bi1.0Pb1.0Sr2.0Y0.4Ca0.6Cu2.0O8.0,Bi2212,79.5,3.8105984438143032,,30.463,PR0438686,5.3889999999999985,Two,,1.9052992219071516
2381,Bi1.0Pb1.0Sr2.0Y0.3Ca0.7Cu2.0O8.0,Bi2212,75.0,3.8091842302519314,,30.535,PR0438686,5.3870000000000005,Two,,1.9045921151259657
2425,Y1.0Ba2.0Cu3.0O7.0,Y123,92.1,3.82,3.886,11.688,PHC1710031,3.853,Two,2.312885469028685,1.91
2427,Y0.6Eu0.4Ba2.0Cu3.0O7.0,Y123,92.6,3.828,3.893,11.696,PHC1710031,3.8605,Two,2.3210784990156417,1.914
2429,Y0.2Eu0.8Ba2.0Cu3.0O7.0,Y123,93.8,3.836,3.896,11.71,PHC1710031,3.866000000000001,Two,2.3354163014928186,1.918
2430,Eu1.0Ba2.0Cu3.0O7.0,RE123,95.2,3.845,3.905,11.719,PHC1710031,3.875,Two,2.2653544476259233,1.9225
2431,Y1.0Ba2.0Cu3.0O6.93,Y123,91.0,3.818,3.884,11.683,PHC1710093,3.8510000000000004,Two,2.307764825286835,1.909
2432,Y1.0Ba2.0Cu3.0O6.6,Y123,58.0,3.83,3.885,11.709,PHC1710093,3.8575,Two,2.334392172744448,1.915
2448,Y1.0Ba2.0Cu4.0O8.0,Y124,81.3,3.833,3.873,27.19,PR04310364,3.853,Two,2.2701943970029625,1.9165
2450,Y1.0Ba2.0Cu3.9Zn0.1O8.0,Y124,25.3,3.83,3.869,27.13300000000001,PR04310364,3.8495,Two,2.2460814307765142,1.915
2479,La1.85Sr0.15Cu1.0O4.0,T,37.0,3.776,,13.229,PRB0402254,3.776,One,2.410580611586517,1.888
2533,Gd1.0Ba2.0Cu3.0O7.0,RE123,93.5,3.838,3.89,11.695,PHC1740071,3.864,Two,2.2865908278974456,1.919
2536,Gd0.85Pr0.15Ba2.0Cu3.0O7.0,RE123,63.0,3.841,3.887,11.678,PHC1740071,3.864,Two,2.3016332639231076,1.9205
2537,Gd0.8Pr0.2Ba2.0Cu3.0O7.0,RE123,56.0,3.841,3.893,11.678,PHC1740071,3.867,Two,2.3016332639231076,1.9205
2538,Gd0.75Pr0.25Ba2.0Cu3.0O7.0,RE123,51.0,3.839,3.894,11.682,PHC1740071,3.8665,Two,2.2980938672111875,1.9195
2539,Gd0.7Pr0.3Ba2.0Cu3.0O7.0,RE123,43.2,3.846,3.904,11.687,PHC1740071,3.875,Two,2.2936696213212877,1.923
2541,Gd0.6Pr0.4Ba2.0Cu3.0O7.0,RE123,16.0,3.85,3.905,11.693,PHC1740071,3.8775,Two,2.2883605262534066,1.925
2546,Y1.0Ba2.0Cu3.0O7.0,Y123,93.0,3.82,3.891,11.679,PHC1610001,3.8555,Two,2.303668310293357,1.91
2561,Gd1.0Ba2.0Cu3.0O7.0,RE123,91.5,3.84,3.899,11.702,PR04310568,3.8695,Two,2.280396883651585,1.92
2562,Gd0.9Pr0.1Ba2.0Cu3.0O7.0,RE123,73.5,3.845,3.899,11.701,PR04310568,3.872,Two,2.2812817328295645,1.9225
2563,Gd0.8Pr0.2Ba2.0Cu3.0O7.0,RE123,58.0,3.85,3.895,11.7,PR04310568,3.8725,Two,2.282166582007546,1.925
2564,Gd0.7Pr0.3Ba2.0Cu3.0O7.0,RE123,35.0,3.857,3.898,11.699000000000002,PR04310568,3.8775,Two,2.283051431185524,1.9285
2565,Gd0.65Pr0.35Ba2.0Cu3.0O7.0,RE123,15.5,3.859,3.899,11.697,PR04310568,3.879,Two,2.2848211295414864,1.9295
2693,Y1.0Ba2.0Cu4.0O7.9,Y124,78.3,3.836,3.872,27.224,PR0428030,3.8539999999999996,Two,2.2845775698397937,1.918
2695,Y1.0Ba1.9La0.1Cu4.0O7.8,Y124,67.8,3.832,3.873,27.196,PR0428030,3.8525,Two,2.2727326039741684,1.916
2697,Y1.0Ba1.8La0.2Cu4.0O7.9,Y124,60.1,3.834,3.875,27.145,PR0428030,3.8545,Two,2.2511578447189207,1.917
2699,Y1.0Ba1.7La0.3Cu4.0O7.8,Y124,62.7,3.835,3.878,27.143,PR0428030,3.8565,Two,2.250311775728519,1.9175
2700,Y0.95Ca0.05Ba1.9La0.1Cu4.0O7.9,Y124,68.8,3.828,3.874,27.155,PR0428030,3.8510000000000004,Two,2.2553881896709305,1.914
2701,Y0.9Ca0.1Ba1.9La0.1Cu4.0O7.8,Y124,79.0,3.827,3.873,27.174,PR0428030,3.85,Two,2.2634258450797473,1.9135
2716,Y1.0Ba2.0Cu2.9Fe0.1O6.9,Y123,74.9,3.859,,11.659,PHC1740316,3.859,Two,2.283185735325963,1.9295
2725,Y1.0Ba2.0Cu2.95Fe0.05O6.9,Y123,88.7,3.833,3.877,11.663,PHC1740316,3.855,Two,2.287282250319441,1.9165
2736,Y1.0Ba2.0Cu3.0O6.9,Y123,91.0,3.821,3.881,11.666,PHC1740316,3.8510000000000004,Two,2.2903546365645506,1.9105
2740,Bi2.0Sr1.6Ca1.2Lu0.2Cu2.0O8.26,Bi2212,88.6,3.8162552980637967,,30.531,PHC1740359,5.397,Two,,1.9081276490318984
2741,Bi2.0Sr1.6Ca1.2Yb0.2Cu2.0O8.26,Bi2212,88.3,3.8162552980637967,,30.542,PHC1740359,5.397,Two,,1.9081276490318984
2742,Bi2.0Sr1.6Ca1.2Y0.2Cu2.0O8.26,Bi2212,89.1,3.8197908319697293,,30.571,PHC1740359,5.402,Two,,1.9098954159848647
2743,Bi2.0Sr1.6Ca1.2Dy0.2Cu2.0O8.26,Bi2212,88.0,3.819083725188543,,30.596,PHC1740359,5.401,Two,,1.9095418625942715
2744,Bi2.0Sr1.6Ca1.2Gd0.2Cu2.0O8.26,Bi2212,87.1,3.8233263658756624,,30.59,PHC1740359,5.407,Two,,1.9116631829378312
2745,Bi2.0Sr1.6Ca1.2Eu0.2Cu2.0O8.26,Bi2212,87.1,3.824033472656849,,30.608,PHC1740359,5.408,Two,,1.9120167363284244
2746,Bi2.0Sr1.6Ca1.2Nd0.2Cu2.0O8.26,Bi2212,86.0,3.8275690065627805,,30.65,PHC1740359,5.4129999999999985,Two,,1.9137845032813903
2747,Bi2.0Sr1.6Ca1.2La0.2Cu2.0O8.27,Bi2212,86.0,3.8275690065627805,,30.652,PHC1740359,5.4129999999999985,Two,,1.9137845032813903
2748,Bi2.0Sr1.8Ca1.0Lu0.2Cu2.0O8.27,Bi2212,91.1,3.816962404844983,,30.625,PHC1740359,5.398,Two,,1.9084812024224915
2749,Bi2.0Sr1.8Ca1.0Yb0.2Cu2.0O8.26,Bi2212,90.1,3.816962404844983,,30.615,PHC1740359,5.398,Two,,1.9084812024224915
2750,Bi2.0Sr1.8Ca1.0Y0.2Cu2.0O8.25,Bi2212,90.4,3.8212050455321025,,30.623,PHC1740359,5.404,Two,,1.9106025227660512
2751,Bi2.0Sr1.8Ca1.0Dy0.2Cu2.0O8.26,Bi2212,89.2,3.8219121523132893,,30.639,PHC1740359,5.405,Two,,1.9109560761566446
2752,Bi2.0Sr1.8Ca1.0Gd0.2Cu2.0O8.26,Bi2212,88.9,3.8233263658756624,,30.647,PHC1740359,5.407,Two,,1.9116631829378312
2753,Bi2.0Sr1.8Ca1.0Eu0.2Cu2.0O8.25,Bi2212,88.9,3.825447686219222,,30.656,PHC1740359,5.41,Two,,1.912723843109611
2754,Bi2.0Sr1.8Ca1.0Nd0.2Cu2.0O8.26,Bi2212,87.7,3.828276113343968,,30.685,PHC1740359,5.414,Two,,1.914138056671984
2755,Bi2.0Sr1.8Ca1.0La0.2Cu2.0O8.27,Bi2212,87.8,3.8296903269063414,,30.727,PHC1740359,5.416,Two,,1.9148451634531707
2756,Bi2.0Sr2.0Ca0.8Lu0.2Cu2.0O8.27,Bi2212,92.5,3.8183766184073566,,30.666,PHC1740359,5.4,Two,,1.9091883092036783
2757,Bi2.0Sr2.0Ca0.8Yb0.2Cu2.0O8.26,Bi2212,92.1,3.8204979387509157,,30.658,PHC1740359,5.403,Two,,1.9102489693754579
2758,Bi2.0Sr2.0Ca0.8Y0.2Cu2.0O8.27,Bi2212,92.6,3.824033472656849,,30.677,PHC1740359,5.408,Two,,1.9120167363284244
2759,Bi2.0Sr2.0Ca0.8Dy0.2Cu2.0O8.26,Bi2212,91.7,3.824033472656849,,30.683000000000003,PHC1740359,5.408,Two,,1.9120167363284244
2760,Bi2.0Sr2.0Ca0.8Gd0.2Cu2.0O8.27,Bi2212,90.9,3.8261547930004087,,30.705,PHC1740359,5.4110000000000005,Two,,1.9130773965002044
2761,Bi2.0Sr2.0Ca0.8Eu0.2Cu2.0O8.26,Bi2212,90.9,3.8268618997815955,,30.72300000000001,PHC1740359,5.412000000000001,Two,,1.9134309498907978
2762,Bi2.0Sr2.0Ca0.8Nd0.2Cu2.0O8.26,Bi2212,89.7,3.8296903269063414,,30.746,PHC1740359,5.416,Two,,1.9148451634531707
2763,Bi2.0Sr2.0Ca0.8La0.2Cu2.0O8.26,Bi2212,89.0,3.8318116472499004,,30.774,PHC1740359,5.419,Two,,1.9159058236249502
2779,Y1.0Ba2.0Cu4.0O8.0,Y124,80.0,3.843,3.873,27.254,PHC1750081,3.858,Two,2.2972686046958217,1.9215
2780,Dy1.0Ba2.0Cu4.0O8.0,RE124,75.0,3.848,3.876,27.261,PHC1750081,3.862,Two,2.257746181847973,1.924
2786,Tl2.0Ba2.0Ca1.0Cu2.0O8.0,Tl2212,98.0,3.865,,29.266,PR0442757,3.865,Two,,1.9325
2788,Tl2.0Ba2.0Ca0.8Y0.2Cu2.0O8.0,Tl2212,85.0,3.865,,29.172,PR0442757,3.865,Two,,1.9325
2789,Tl2.0Ba2.0Ca0.75Y0.25Cu2.0O8.0,Tl2212,73.2,3.865,,29.073,PR0442757,3.865,Two,,1.9325
2790,Tl2.0Ba2.0Ca0.7Y0.3Cu2.0O8.0,Tl2212,73.2,3.868,,29.113000000000003,PR0442757,3.868,Two,,1.934
2791,Tl2.0Ba2.0Ca0.65Y0.35Cu2.0O8.0,Tl2212,58.0,3.868,,28.979,PR0442757,3.868,Two,,1.934
2793,Tl2.0Ba2.0Ca0.52Y0.48Cu2.0O8.0,Tl2212,22.0,3.869,,28.932,PR0442757,3.869,Two,,1.9345
2799,Bi2.0Sr2.0Ca1.0Cu2.0O8.0,Bi2212,70.8,3.8098913370331178,,30.82,PR04313102,5.388,Two,,1.9049456685165589
2801,Bi2.0Sr2.0Ca0.75Y0.25Cu2.0O8.0,Bi2212,86.3,3.8197908319697293,,30.672,PR04313102,5.402,Two,,1.9098954159848647
2802,Bi2.0Sr2.0Ca0.65Y0.35Cu2.0O8.0,Bi2212,79.6,3.8233263658756624,,30.527,PR04313102,5.407,Two,,1.9116631829378312
2804,Bi2.0Sr2.0Ca0.55Y0.45Cu2.0O8.0,Bi2212,54.9,3.828276113343968,,30.402,PR04313102,5.414,Two,,1.914138056671984
2810,Er1.0Ba2.0Cu2.85Zn0.15O7.0,RE123,55.0,3.81,3.881,11.629,PHC1750587,3.8455,Two,2.3449908736441354,1.905
2811,Er1.0Ba2.0Cu2.82Ni0.18O7.0,RE123,65.0,3.812,3.874,11.601,PHC1750587,3.843,Two,2.369766650627578,1.906
2812,Eu1.0Ba2.0Cu4.0O8.0,RE124,67.0,3.868,3.882,27.271,PHC1750523,3.875,Two,2.2519374612322647,1.934
2813,Gd1.0Ba2.0Cu4.0O8.0,RE124,69.0,3.861,3.881,27.257,PHC1750523,3.871,Two,2.2600696700942544,1.9305
2814,Dy1.0Ba2.0Cu4.0O8.0,RE124,71.0,3.847,3.874,27.239,PHC1750523,3.8605,Two,2.270525367202528,1.9235
2815,Ho1.0Ba2.0Cu4.0O8.0,RE124,74.0,3.841,3.868,27.214,PHC1750523,3.8545,Two,2.285047168741798,1.9205
2817,Y1.0Ba2.0Cu3.0O6.7,Y123,67.0,3.822,3.888,11.663,PR04313073,3.855,Two,2.287282250319441,1.911
2832,Tl1.0Ba1.6La0.4Cu1.0O5.0,Tl1201,39.1,3.848,,9.234,PHC1780193,3.848,One,,1.924
2833,Tl1.0Ba1.5La0.5Cu1.0O5.0,Tl1201,33.3,3.847,,9.195,PHC1780193,3.847,One,,1.9235
2834,Tl1.0Ba1.4La0.6Cu1.0O5.0,Tl1201,23.5,3.844,,9.104,PHC1780193,3.844,One,,1.922
2857,Tl1.0Ba2.0Ca0.8Nd0.2Cu2.0O6.86,Tl1212,100.0,3.856,,12.653,PHC1780029,3.856,Two,,1.928
2858,Tl1.0Ba2.0Ca0.5Nd0.5Cu2.0O6.86,Tl1212,40.0,3.877,,12.604,PHC1780029,3.877,Two,,1.9385
2873,Y1.0Ba2.0Cu2.94Fe0.06O6.85,Y123,85.0,3.821,3.889,11.724,PR0444526,3.855,Two,2.3497541039699943,1.9105
2874,Y1.0Ba2.0Cu2.91Fe0.09O6.83,Y123,60.0,3.83,3.875,11.734000000000002,PR0444526,3.8525,Two,2.359995391453693,1.915
2875,Y1.0Ba2.0Cu2.85Fe0.15O7.02,Y123,76.0,3.846,3.855,11.709,PR0444526,3.8505,Two,2.334392172744448,1.923
2876,Y1.0Ba2.0Cu2.76Fe0.24O7.0,Y123,49.0,3.854,3.858,11.718,PR0444526,3.8560000000000003,Two,2.343609331479776,1.927
2880,Bi1.8Pb0.2Sr1.8Ca1.0Nd0.2Cu2.0O8.2,Bi2212,86.0,3.81554819128261,5.41,30.66,PHC1760445,5.4030000000000005,Two,,1.907774095641305
2881,Bi1.8Pb0.2Sr2.0Ca0.8Nd0.2Cu2.0O8.21,Bi2212,87.0,3.819083725188543,5.409,30.74,PHC1760445,5.4049999999999985,Two,,1.9095418625942715
2882,Bi1.6Pb0.4Sr1.6Ca1.0Nd0.4Cu2.0O8.17,Bi2212,79.0,3.8183766184073566,5.416,30.6,PHC1760445,5.4079999999999995,Two,,1.9091883092036783
2883,Bi1.6Pb0.4Sr2.0Ca0.6Nd0.4Cu2.0O8.26,Bi2212,85.0,3.8268618997815955,5.43,30.66,PHC1760445,5.421,Two,,1.9134309498907978
2884,Bi1.4Pb0.6Sr1.4Ca1.0Nd0.6Cu2.0O8.22,Bi2212,25.0,3.8296903269063414,5.432,30.5,PHC1760445,5.4239999999999995,Two,,1.9148451634531707
2885,Bi1.4Pb0.6Sr2.0Ca0.4Nd0.6Cu2.0O8.24,Bi2212,65.0,3.8339329675934612,5.441,30.61,PHC1760445,5.4315000000000015,Two,,1.9169664837967306
2886,Bi2.0Sr1.6La0.4Cu1.0O6.26,Bi2201,14.3,3.812719764157864,5.412000000000001,24.49,PHC1790405,5.402000000000001,One,,1.906359882078932
2887,Bi1.8Pb0.2Sr1.6La0.4Cu1.0O6.182,Bi2201,13.7,3.7999918420965058,5.402,24.535,PHC1790405,5.388,One,,1.8999959210482529
2888,Bi1.7Pb0.3Sr1.6La0.4Cu1.0O6.141,Bi2201,20.2,3.7823141725668425,5.393,24.529,PHC1790405,5.371,One,,1.8911570862834213
2889,Bi1.6Pb0.4Sr1.6La0.4Cu1.0O6.0820000000000025,Bi2201,23.0,3.7759502115361636,5.399,24.517,PHC1790405,5.3695,One,,1.8879751057680818
2890,Bi1.5Pb0.5Sr1.6La0.4Cu1.0O6.055,Bi2201,28.4,3.751908580975821,5.399,24.479,PHC1790405,5.3525,One,,1.8759542904879105
2891,Bi1.4Pb0.6Sr1.6La0.4Cu1.0O6.068,Bi2201,28.0,3.7427161928203945,5.407,24.481,PHC1790405,5.35,One,,1.8713580964101972
2892,Bi1.2Pb0.8Sr1.6La0.4Cu1.0O6.013999999999999,Bi2201,17.3,3.726452736853105,5.399,24.477,PHC1790405,5.3345,One,,1.8632263684265524
2893,Bi1.0Pb1.0Sr1.6La0.4Cu1.0O6.065,Bi2201,19.8,3.731402484321411,5.407,24.422,PHC1790405,5.3420000000000005,One,,1.8657012421607055
2895,Bi1.5Pb0.5Sr1.7La0.3Cu1.0O5.992999999999999,Bi2201,15.6,3.7427161928203945,5.401,24.5,PHC1790405,5.347,One,,1.8713580964101972
2896,Bi1.5Pb0.5Sr1.6La0.4Cu1.0O6.044,Bi2201,28.1,3.749787260632261,5.398,24.475,PHC1790405,5.3505,One,,1.8748936303161305
2897,Bi1.5Pb0.5Sr1.5La0.5Cu1.0O6.074,Bi2201,18.1,3.7653436098183652,5.401,24.466,PHC1790405,5.363,One,,1.8826718049091826
2898,Bi1.5Pb0.5Sr1.4La0.6Cu1.0O6.117999999999999,Bi2201,10.8,3.7766573183173504,5.399,24.435,PHC1790405,5.37,One,,1.8883286591586752
2917,Y1.0Ba2.0Cu3.0O7.0,Y123,91.0,3.82,3.889,11.672,SSC0700951,3.8545,Two,2.296499409054769,1.91
2918,Y1.0Ba2.0Cu2.925Zn0.075O7.0,Y123,59.0,3.82,3.89,11.673,SSC0700951,3.855,Two,2.297523537803138,1.91
2919,Y1.0Ba2.0Cu2.85Zn0.15O7.0,Y123,49.0,3.82,3.885,11.671,SSC0700951,3.8525,Two,2.2954752803063982,1.91
2920,Y1.0Ba2.0Cu2.775Zn0.225O7.0,Y123,46.0,3.826,3.893,11.689,SSC0700951,3.8595,Two,2.313909597777054,1.913
2930,Tl1.0Sr2.0Sr0.5Pr0.5Cu2.0O7.0,Tl1212,84.5,3.843,,12.166,PHC1770183,3.843,Two,,1.9215
2931,Tl1.0Sr2.0Sr0.5Nd0.5Cu2.0O7.0,Tl1212,86.0,3.836,,12.135,PHC1770183,3.836,Two,,1.918
2932,Tl1.0Sr2.0Sr0.5Sm0.5Cu2.0O7.0,Tl1212,75.0,3.833,,12.078,PHC1770183,3.833,Two,,1.9165
2933,Tl1.0Sr2.0Sr0.5Eu0.5Cu2.0O7.0,Tl1212,71.0,3.825,,12.074000000000002,PHC1770183,3.825,Two,,1.9125
2934,Tl1.0Sr2.0Sr0.5Gd0.5Cu2.0O7.0,Tl1212,83.5,3.825,,12.093,PHC1770183,3.825,Two,,1.9125
2935,Tl1.0Sr2.0Sr0.5Tb0.5Cu2.0O7.0,Tl1212,82.5,3.818,,12.078,PHC1770183,3.818,Two,,1.909
2936,Tl1.0Sr2.0Sr0.5Dy0.5Cu2.0O7.0,Tl1212,82.0,3.817,,12.068,PHC1770183,3.817,Two,,1.9085
2937,Tl1.0Sr2.0Sr0.5Ho0.5Cu2.0O7.0,Tl1212,83.5,3.814,,12.05,PHC1770183,3.814,Two,,1.907
2938,Tl1.0Sr2.0Sr0.5Er0.5Cu2.0O7.0,Tl1212,83.5,3.81,,12.04,PHC1770183,3.81,Two,,1.905
2939,Tl1.0Sr2.0Sr0.5Tm0.5Cu2.0O7.0,Tl1212,84.5,3.805,,12.035,PHC1770183,3.805,Two,,1.9025
2940,Tl1.0Sr2.0Sr0.5Yb0.5Cu2.0O7.0,Tl1212,81.5,3.796,,12.034,PHC1770183,3.796,Two,,1.898
2941,Tl2.0Sr2.0Sr0.5Lu0.5Cu2.0O7.0,Tl1212,81.5,3.8,,12.037,PHC1770183,3.8,Two,,1.9
2942,Bi1.6Pb0.4Sr1.8Ca1.0Nd0.2Cu2.0O8.11,Bi2212,87.0,3.8113055505954905,5.4129999999999985,30.73,PHC1760445,5.4015,Two,,1.9056527752977452
2943,Bi1.6Pb0.4Sr2.0Ca0.8Nd0.2Cu2.0O8.16,Bi2212,87.0,3.819083725188543,5.409,30.74,PHC1760445,5.4049999999999985,Two,,1.9095418625942715
2944,Bi1.4Pb0.6Sr1.8Ca1.0Nd0.2Cu2.0O8.0,Bi2212,84.0,3.802113162440067,5.424,30.71,PHC1760445,5.400500000000001,Two,,1.9010565812200335
2945,Bi1.4Pb0.6Sr2.0Ca0.8Nd0.2Cu2.0O8.0,Bi2212,87.0,3.807062909908372,5.421,30.74,PHC1760445,5.4025,Two,,1.903531454954186
2946,Bi1.4Pb0.6Sr1.6Ca1.0Nd0.4Cu2.0O8.0,Bi2212,62.0,3.8063558031271842,5.424,30.6,PHC1760445,5.403499999999998,Two,,1.9031779015635921
2947,Bi2.4Pb0.6Sr2.0Ca0.6Nd0.4Cu2.0O8.0,Bi2212,77.0,3.816962404844983,5.434,30.69,PHC1760445,5.416,Two,,1.9084812024224915
2979,Y1.0Ba2.0Cu3.0O9.0,Y123,93.0,3.819,3.882,11.665,PR0362305,3.8505,Two,2.2893305078161794,1.9095
3018,Tl2.0Ba2.0Cu1.0O6.0,Tl2201,81.5,3.87,,23.238000000000003,PHC1760368,3.87,One,,1.935
3043,Ba2.0Cu3.0O7.0,RE123,92.0,3.82,3.886,11.683,PRB0365694,3.853,Two,2.297209018033208,1.91
3044,Y1.0Ba2.0Cu3.0H0.13O7.0,Y123,93.5,3.821,3.887,11.688,PRB0365694,3.8539999999999996,Two,2.312885469028685,1.9105
3045,Y1.0Ba2.0Cu3.0H0.19O7.0,Y123,93.5,3.825,3.886,11.691,PRB0365694,3.8555,Two,2.315957855273794,1.9125
3046,Y1.0Ba2.0Cu3.0H0.38O7.0,Y123,93.8,3.825,3.886,11.69,PRB0365694,3.8555,Two,2.314933726525423,1.9125
3047,Y1.0Ba2.0Cu3.0H0.49O7.0,Y123,93.6,3.826,3.886,11.694,PRB0365694,3.8560000000000003,Two,2.3190302415189032,1.913
3048,Tl1.0Ba2.0Cu1.0O5.0,Tl1201,15.0,3.859,,9.229,JJP0280923,3.859,One,,1.9295
3096,Y0.8Ca0.2Ba2.0Cu3.0O6.1,Y123,50.0,3.861,,11.826,CEM0780192,3.861,Two,2.454215236303707,1.9305
3105,La1.0Ca1.0Ba1.0Cu2.95Zn0.05O7.0,RE123,55.0,3.87,,11.634,PHC1800324,3.87,Two,2.340566627754234,1.935
3106,La1.0Ca1.0Ba1.0Cu2.9Zn0.1O7.0,RE123,37.0,3.867,,11.622,PHC1800324,3.867,Two,2.351184817889996,1.9335
3107,La1.0Ca1.0Ba1.0Cu2.8Zn0.2O7.0,RE123,30.0,3.868,,11.628,PHC1800324,3.868,Two,2.345875722822115,1.934
3108,La1.0Ca1.0Ba1.0Cu2.7Zn0.3O7.0,RE123,20.0,3.879,,11.662,PHC1800324,3.879,Two,2.3157908507707896,1.9395
3110,La1.0Ba1.0Ca1.0Cu3.0O6.856,RE123,66.0,3.871,,11.61,PHC1800324,3.871,Two,2.361803008025758,1.9355
3111,La1.0Ba1.0Ca1.0Cu2.9Ni0.1O6.85,RE123,45.0,3.866,,11.628,PHC1800324,3.866,Two,2.345875722822115,1.933
3112,La1.0Ba1.0Ca1.0Cu2.8Ni0.2O6.8370000000000015,RE123,30.0,3.871,,11.624,PHC1800324,3.871,Two,2.349415119534035,1.9355
3113,La1.0Ba1.0Ca1.0Cu2.7Ni0.3O6.848,RE123,28.0,3.875,,11.639,PHC1800324,3.875,Two,2.336142381864334,1.9375
3114,La1.0Ba1.0Ca1.0Cu2.6Ni0.4O6.854,RE123,24.0,3.876,,11.622,PHC1800324,3.876,Two,2.351184817889996,1.938
3135,Bi2.0Sr1.8Li0.2Ca1.0Cu2.0O8.0,Bi2212,77.0,3.8388827150617653,,30.811,PHC1810063,5.4289999999999985,Two,,1.9194413575308826
3136,Bi2.0Sr1.6Li0.4Ca1.0Cu2.0O7.87,Bi2212,86.0,3.824033472656849,,30.795,PHC1810063,5.408,Two,,1.9120167363284244
3137,Bi2.0Sr1.4Li0.6Ca1.0Cu2.0O7.7,Bi2212,94.0,3.816962404844983,,30.806,PHC1810063,5.398,Two,,1.9084812024224915
3153,Yb0.7Ca0.3Ba1.6Sr0.4Cu3.0O6.78,RE123,44.6,3.794,3.851,11.622,PR04411971,3.8225,Two,2.351184817889996,1.897
3154,Yb0.7Ca0.3Ba1.6Sr0.4Cu3.0O6.73,RE123,67.6,3.797,3.856,11.594,PR04411971,3.8265,Two,2.3759605948734404,1.8985
3155,Yb0.7Ca0.3Ba1.6Sr0.4Cu3.0O6.56,RE123,80.3,3.83,,11.677,PR04411971,3.83,Two,2.3025181131010886,1.915
3156,Yb0.7Ca0.3Ba1.6Sr0.4Cu3.0O6.43,RE123,66.3,3.822,,11.708,PR04411971,3.822,Two,2.2750877885837038,1.911
3157,La2.0Cu1.0O4.0,T,37.0,3.783021279348029,5.371,13.216,PHC1850573,5.3605,One,2.40647459391217,1.8915106396740144
3237,Bi2.0Sr2.0Ca0.8Pr0.2Cu2.0O8.0,Bi2212,73.0,3.8544390642478707,,30.628,PR0457436,5.4510000000000005,Two,,1.9272195321239354
3238,Bi2.0Sr2.0Ca0.7Pr0.3Cu2.0O8.0,Bi2212,61.0,3.8445395693112587,,30.654,PR0457436,5.437,Two,,1.9222697846556294
3239,Bi2.0Sr2.0Ca0.6Pr0.4Cu2.0O8.0,Bi2212,41.0,3.85656038459143,,30.697,PR0457436,5.454,Two,,1.928280192295715
3248,Bi2.0Sr2.0Ca0.8Gd0.2Cu2.0O8.0,Bi2212,73.0,3.8311045404687123,,30.586,PR0457436,5.4179999999999975,Two,,1.9155522702343561
3249,Bi2.0Sr2.0Ca0.7Gd0.3Cu2.0O8.0,Bi2212,48.0,3.8417111421865124,,30.586,PR0457436,5.433,Two,,1.9208555710932562
3250,Bi2.0Sr2.0Ca0.6Gd0.4Cu2.0O8.0,Bi2212,30.0,3.8445395693112587,,30.465,PR0457436,5.437,Two,,1.9222697846556294
3256,Bi2.0Sr2.0Ca0.9Y0.1Cu2.0O8.0,Bi2212,77.0,3.8204979387509157,,30.8,PR0457436,5.403,Two,,1.9102489693754579
3257,Bi2.0Sr2.0Ca0.8Y0.2Cu2.0O8.0,Bi2212,70.0,3.8219121523132893,,30.714,PR0457436,5.405,Two,,1.9109560761566446
3258,Bi2.0Sr2.0Ca0.7Y0.3Cu2.0O8.0,Bi2212,48.0,3.824033472656849,,30.62,PR0457436,5.408,Two,,1.9120167363284244
3259,Bi2.0Sr2.0Ca0.6Y0.4Cu2.0O8.0,Bi2212,37.0,3.8296903269063414,,30.414,PR0457436,5.416,Two,,1.9148451634531707
3260,Bi2.0Sr2.0Ca0.5Y0.5Cu2.0O8.0,Bi2212,22.0,3.8311045404687123,,30.414,PR0457436,5.4179999999999975,Two,,1.9155522702343561
3298,Y1.0Ba2.0Cu4.0O8.0,Y124,80.0,3.837,3.867,27.23,PHC1920103,3.852,Two,2.287115776810999,1.9185
3299,Y1.0Ba2.0Cu4.0Li0.016O8.0,Y124,77.0,3.838,3.869,27.21,PHC1920103,3.8535,Two,2.278655086906981,1.919
3300,Y1.0Ba2.0Cu4.0Li0.031O8.0,Y124,72.0,3.838,3.868,27.2,PHC1920103,3.853,Two,2.274424741954971,1.919
3301,Y1.0Ba2.0Cu4.0Li0.062O8.0,Y124,64.0,3.83,3.869,27.2,PHC1920103,3.8495,Two,2.274424741954971,1.915
3302,Y1.0Ba2.0Cu4.0Li0.125O8.0,Y124,58.0,3.827,3.869,27.2,PHC1920103,3.8480000000000003,Two,2.274424741954971,1.9135
3303,Y1.0Ba2.0Cu4.0Li0.25O8.0,Y124,58.0,3.818,3.868,27.18,PHC1920103,3.843,Two,2.2659640520509527,1.909
3370,Y1.0Ba2.0Cu3.0O6.99,Y123,91.4,3.818,3.885,11.682,PHC1900255,3.8515,Two,2.306740696538466,1.909
3371,Y0.8Ca0.1Pr0.1Ba2.0Cu3.0O7.01,Y123,78.4,3.823,3.887,11.679,PHC1900255,3.855,Two,2.303668310293357,1.9115
3372,Y0.6Ca0.2Pr0.2Ba2.0Cu3.0O7.0,Y123,67.1,3.829,3.888,11.679,PHC1900255,3.8585,Two,2.303668310293357,1.9145
3373,Y0.4Ca0.3Pr0.3Ba2.0Cu3.0O7.02,Y123,53.6,3.832,3.89,11.681,PHC1900255,3.861,Two,2.3057165677900953,1.916
3374,Y0.2Ca0.4Pr0.4Ba2.0Cu3.0O7.0,Y123,36.5,3.834,3.896,11.68,PHC1900255,3.865,Two,2.304692439041726,1.917
3491,Eu1.0Ba2.0Cu3.0O6.97,RE123,94.77,3.843,3.902,11.714,PR0446999,3.8725,Two,2.269778693515823,1.9215
3493,Eu0.9Pr0.1Ba2.0Cu3.0O6.95,RE123,79.45,3.842,3.895,11.696,PR0446999,3.8685,Two,2.285705978719466,1.921
3494,Eu0.8Pr0.2Ba2.0Cu3.0O6.97,RE123,57.9,3.847,3.904,11.714,PR0446999,3.8755,Two,2.269778693515823,1.9235
3495,Eu0.7Pr0.3Ba2.0Cu3.0O6.95,RE123,38.8,3.846,3.899,11.701,PR0446999,3.8725,Two,2.2812817328295645,1.923
3496,Eu0.6Pr0.4Ba2.0Cu3.0O6.97,RE123,15.0,3.856,3.894,11.722,PR0446999,3.875,Two,2.2626999000919827,1.928
3546,Bi2.0Sr1.6La0.4Cu1.0O6.32,Bi2201,23.2,3.807062909908372,5.407,24.491,PHC1940337,5.3955,One,,1.903531454954186
3557,Y1.0Sr2.0Cu2.85Re0.15O7.0,Y123,53.0,3.81,,11.522,PHC1960141,3.81,Two,2.14288009679931,1.905
3558,Y1.0Sr2.0Cu2.8Re0.2O6.9,Y123,43.0,3.814,,11.524,PHC1960141,3.814,Two,2.1449283542960482,1.907
3559,Y1.0Sr2.0Cu2.75Re0.25O7.0,Y123,37.0,3.821,,11.527,PHC1960141,3.821,Two,2.1480007405411574,1.9105
3560,Y1.0Sr2.0Cu2.7Re0.3O7.1,Y123,33.0,3.823,,11.529000000000002,PHC1960141,3.823,Two,2.1500489980378994,1.9115
3561,Y1.0Sr2.0Cu2.85Re0.15O7.1,Y123,73.0,3.811,,11.495,PHC1960141,3.811,Two,2.115228620593326,1.9055
3562,Y1.0Sr2.0Cu2.8Re0.2O7.2,Y123,63.0,3.815,,11.496,PHC1960141,3.815,Two,2.1162527493416974,1.9075
3563,Y1.0Sr2.0Cu2.75Re0.25O7.3,Y123,49.0,3.822,,11.496,PHC1960141,3.822,Two,2.1162527493416974,1.911
3564,Y1.0Sr2.0Cu2.7Re0.3O7.2,Y123,44.0,3.824,,11.499,PHC1960141,3.824,Two,2.1193251355868066,1.912
3565,Y1.0Sr2.0Cu2.8W0.2O6.9,Y123,45.0,3.805,,11.522,PHC1960141,3.805,Two,2.14288009679931,1.9025
3566,Y1.0Sr2.0Cu2.75W0.25O6.9,Y123,33.0,3.809,,11.526,PHC1960141,3.809,Two,2.1469766117927884,1.9045
3567,Y1.0Sr2.0Cu2.7W0.3O6.9,Y123,24.0,3.812,,11.535,PHC1960141,3.812,Two,2.156193770528116,1.906
3568,Y1.0Sr2.0Cu2.8W0.2O7.2,Y123,66.0,3.804,,11.491,PHC1960141,3.804,Two,2.1111321055998475,1.902
3569,Y1.0Sr2.0Cu2.75W0.25O7.1,Y123,51.0,3.809,,11.492,PHC1960141,3.809,Two,2.1121562343482188,1.9045
3570,Y1.0Sr2.0Cu2.7W0.3O6.9,Y123,28.0,3.811,,11.522,PHC1960141,3.811,Two,2.14288009679931,1.9055
3571,Y1.0Sr2.0Cu2.8Mo0.2O7.0,Y123,40.0,3.807,,11.521,PHC1960141,3.807,Two,2.141855968050941,1.9035
3572,Y1.0Sr2.0Cu2.75Mo0.25O7.1,Y123,31.0,3.812,,11.537,PHC1960141,3.812,Two,2.158242028024856,1.906
3573,Y1.0Sr2.0Cu2.7Mo0.3O7.1,Y123,30.0,3.816,,11.534,PHC1960141,3.816,Two,2.155169641779747,1.908
3574,Y1.0Sr2.0Cu2.65Mo0.35O7.2,Y123,29.0,3.819,,11.537,PHC1960141,3.819,Two,2.158242028024856,1.9095
3575,Y1.0Sr2.0Cu2.8Mo0.2O7.1,Y123,71.0,3.807,,11.49,PHC1960141,3.807,Two,2.1101079768514786,1.9035
3576,Y1.0Sr2.0Cu2.75Mo0.25O7.1,Y123,55.0,3.812,,11.499,PHC1960141,3.812,Two,2.1193251355868066,1.906
3577,Y1.0Sr2.0Cu2.7Mo0.3O7.1,Y123,43.0,3.816,,11.496,PHC1960141,3.816,Two,2.1162527493416974,1.908
3578,Y1.0Sr2.0Cu2.65Mo0.35O7.4,Y123,43.0,3.819,,11.499,PHC1960141,3.819,Two,2.1193251355868066,1.9095
3579,Y1.0Sr2.0Cu2.7Co0.3O6.7,Y123,27.0,3.808,,11.414,PHC1960141,3.808,Two,2.032274191975379,1.904
3581,Y1.0Sr2.0Cu2.65Ga0.35O6.6,Y123,17.0,3.811,,11.453,PHC1960141,3.811,Two,2.072215213161798,1.9055
3583,Y1.0Sr2.0Cu2.65Ga0.35O6.7,Y123,21.0,3.812,,11.439,PHC1960141,3.812,Two,2.0578774106846223,1.906
3588,Y1.0Sr2.0Cu2.7Fe0.3O6.9,Y123,43.0,3.807,,11.41,PHC1960141,3.807,Two,2.0281776769819007,1.9035
3589,Y1.0Sr2.0Cu2.65Fe0.35O6.7,Y123,34.0,3.805,,11.411,PHC1960141,3.805,Two,2.0292018057302696,1.9025
3590,Y1.0Sr2.0Cu2.6Fe0.4O7.0,Y123,21.0,3.807,,11.412,PHC1960141,3.807,Two,2.0302259344786404,1.9035
3591,Y1.0Sr2.0Cu2.7Fe0.3O7.1,Y123,51.0,3.801,,11.394,PHC1960141,3.801,Two,2.011791617007985,1.9005
3592,Y1.0Sr2.0Cu2.65Fe0.35O7.1,Y123,46.0,3.801,,11.394,PHC1960141,3.801,Two,2.011791617007985,1.9005
3593,Y1.0Sr2.0Cu2.6Fe0.4O7.0,Y123,37.0,3.803,,11.388,PHC1960141,3.803,Two,2.0056468445177664,1.9015
3594,Y1.0Sr2.0Cu2.7Co0.3O6.5,Y123,13.0,3.811,,11.434,PHC1960141,3.811,Two,2.052756766942773,1.9055
3597,Y1.0Sr2.0Cu2.8V0.2O6.5,Y123,16.0,3.822,,11.431,PHC1960141,3.822,Two,2.0496843806976637,1.911
3607,Y1.0Sr2.0Cu2.7Ti0.3O6.7,Y123,26.0,3.814,,11.470999999999998,PHC1960141,3.814,Two,2.0906495306324517,1.907
3608,Y1.0Sr2.0Cu2.675Ti0.325O6.6,Y123,21.0,3.816,,11.477,PHC1960141,3.816,Two,2.0967943031226723,1.908
3609,Y1.0Sr2.0Cu2.65Ti0.35O6.8,Y123,21.0,3.816,,11.48,PHC1960141,3.816,Two,2.0998666893677815,1.908
3610,Y1.0Sr2.0Cu2.7Ti0.3O7.0,Y123,58.0,3.809,,11.458,PHC1960141,3.809,Two,2.0773358569036473,1.9045
3611,Y1.0Sr2.0Cu2.675Ti0.325O7.1,Y123,56.0,3.81,,11.46,PHC1960141,3.81,Two,2.0793841144003875,1.905
3612,Y1.0Sr2.0Cu2.65Ti0.35O7.1,Y123,53.0,3.81,,11.461,PHC1960141,3.81,Two,2.0804082431487565,1.905
3617,Dy1.0Ba1.0Sr1.0Cu3.0O6.94,RE123,80.0,3.828,,11.533,PHC1960247,3.828,Two,2.4299363947302286,1.914
3618,Dy1.0Ba1.0Sr1.0Cu3.0O6.93,RE123,83.0,3.816,3.838,11.542,PHC1960247,3.827,Two,2.421972752128407,1.908
3629,Nd1.0Ba2.0Cu3.0O6.86,RE123,78.6,3.866,3.908,11.765999999999998,APJ0271862,3.887,Two,2.223766536260858,1.933
3632,Nd0.75Pr0.25Ba2.0Cu3.0O6.96,RE123,11.7,3.861,3.906,11.758,APJ0271862,3.8835,Two,2.230845329684698,1.9305
3638,Lu0.5Pr0.5Ba2.0Cu3.0O6.75,RE123,40.1,3.826,3.891,11.683,PHC1960090,3.8585,Two,2.297209018033208,1.913
3639,Yb0.5Pr0.5Ba2.0Cu3.0O6.67,RE123,38.7,3.826,3.893,11.675999999999998,PHC1960090,3.8595,Two,2.30340296227907,1.913
3640,Tm0.5Pr0.5Ba2.0Cu3.0O6.64,RE123,36.0,3.829,3.895,11.679,PHC1960090,3.862,Two,2.300748414745128,1.9145
3641,Er0.5Pr0.5Ba2.0Cu3.0O6.82,RE123,34.4,3.832,3.893,11.682,PHC1960090,3.8625,Two,2.2980938672111875,1.916
3642,Ho0.5Pr0.5Ba2.0Cu3.0O6.67,RE123,24.3,3.834,3.898,11.691,PHC1960090,3.866,Two,2.2901302246093658,1.917
3643,Y0.5Pr0.5Ba2.0Cu3.0O6.68,Y123,27.1,3.837,3.896,11.7,PHC1960090,3.8665,Two,2.32517501400912,1.9185
3644,Dy0.5Pr0.5Ba2.0Cu3.0O6.85,RE123,19.0,3.844,3.906,11.709,PHC1960090,3.875,Two,2.274202939405724,1.922
3648,La2.0Cu1.0O4.03,T,32.0,3.7907994539410823,5.382999999999999,13.184,PHC1970303,5.372000000000001,One,2.3963674734830085,1.8953997269705412
3649,La2.0Cu1.0O4.11,T,45.0,3.7766573183173504,5.404,13.219,PHC1970303,5.3725000000000005,One,2.407422136452404,1.8883286591586752
3651,La1.75Sr0.25Cu1.0O4.07,T,37.0,3.77,,13.249,PHC1970303,3.77,One,2.4168975618547432,1.885
3653,La1.99Sr0.01Cu1.0O4.13,T,40.0,3.773828891192605,5.395,13.198,PHC1970303,5.3660000000000005,One,2.400789338670767,1.8869144455963025
3658,La1.85Sr0.15Cu1.0O4.05,T,39.0,3.775,,13.227,PHC1970303,3.775,One,2.4099489165596943,1.8875
3677,Tl2.0Ba2.0Cu1.0O6.0,Tl2201,85.0,3.867,,23.186,PHC1960291,3.867,One,,1.9335
3678,Tl2.0Ba2.0Ca1.0Cu2.0O8.0,Tl2212,109.0,3.856,,29.32800000000001,PHC1960291,3.856,Two,,1.928
3683,Bi2.0Sr2.0Ca1.0Cu2.0O8.0,Bi2212,88.0,3.828276113343968,5.426,30.921,PHC1980033,5.42,Two,,1.914138056671984
3684,Bi2.0Sr2.0Ca1.0Cu1.96Co0.04O8.0,Bi2212,78.0,3.8035273760024384,5.414,30.89,PHC1980033,5.3965,Two,,1.9017636880012192
3685,Bi2.0Sr2.0Ca1.0Cu1.92Co0.08O8.0,Bi2212,68.0,3.7915065607222678,5.405,30.718000000000004,PHC1980033,5.3835,Two,,1.8957532803611339
3686,Bi2.0Sr2.0Ca1.0Cu1.88Co0.12O8.0,Bi2212,56.0,3.777364425098537,5.397,30.69,PHC1980033,5.3695,Two,,1.8886822125492686
3695,Bi8.0Sr8.0Ca4.0Cu9.0O34.25,Bi2212,73.5,3.8098913370331178,,30.406,PHC1980162,5.388,Two,,1.9049456685165589
3696,Bi8.0Sr7.0Ca5.0Cu9.0O34.13,Bi2212,72.5,3.812719764157864,,30.568,PHC1980162,5.392,Two,,1.906359882078932
3697,Bi8.0Sr6.0Ca6.0Cu9.0O33.0,Bi2212,74.3,3.812719764157864,,30.577,PHC1980162,5.392,Two,,1.906359882078932
3698,Bi8.0Sr5.0Ca7.0Cu9.0O34.94,Bi2212,74.4,3.8105984438143032,,30.686,PHC1980162,5.3889999999999985,Two,,1.9052992219071516
3699,Bi8.0Sr4.0Ca8.0Cu9.0O33.0,Bi2212,69.0,3.81766951162617,,30.769,PHC1980162,5.399,Two,,1.908834755813085
3704,Ca1.0La1.0Ba1.0Cu3.0O7.0,RE123,80.0,3.865,,11.635,PHC1980231,3.865,Two,2.3396817785762543,1.9325
3710,Y1.0Sr1.0Ba1.0Cu2.7Co0.3O6.0,Y123,22.0,3.84,,11.502,PHC1990037,3.84,Two,2.1223975218319158,1.92
3711,Y0.9Ca0.1Sr1.0Ba1.0Cu2.7Co0.3O6.0,Y123,40.0,3.83,,11.531,PHC1990037,3.83,Two,2.152097255534638,1.915
3712,Y0.8Ca0.2Sr1.0Ba1.0Cu2.7Co0.3O6.0,Y123,58.0,3.82,,11.538,PHC1990037,3.82,Two,2.1592661567732256,1.91
3713,Y1.0Ba2.0Cu3.975Fe0.025O8.0,Y124,64.6,3.835,3.87,27.17,PHC1990130,3.8525,Two,2.2617337070989447,1.9175
3722,Yb1.0Ba1.8Sr0.2Cu4.0O8.0,RE124,80.0,3.814,3.857,27.129,PHC1990177,3.8355,Two,2.3344212939753093,1.907
3723,Yb1.0Ba1.6Sr0.4Cu4.0O8.0,RE124,80.0,3.805,3.855,27.072,PHC1990177,3.83,Two,2.3675310014848425,1.9025
