Repository: CompRhys/apical

# Data Guide

In all cases whilst compiling this data we have been careful to include as much meta-information as possible to allow data to be traced back to it's original sources. For SuperCon this takes the form of the SuperCon "num :" reference id and then the source publication details. For ICSD we provide the ICSD collection code.

We acknowledge the Japanese National Institute for Materials Science for maintaining the [SuperCon](https://supercon.nims.go.jp/index_en.html) database as well as FIZ Karlsruhe GmbH for maintaining [ICSD](https://www.fiz-karlsruhe.de/en/produkte-und-dienstleistungen/inorganic-crystal-structure-database-icsd).

File: processed-data/super_cleaned.csv (part 2 of 21)
num :,composition :,str3 :,tc :,lata :,latb :,latc :,refno :,author :,title :,journal :,year :,lata* :
562,La1.2Ba1.8Cu3.0O6.98,RE123,80.0,3.895,3.927,11.777999999999999,PRB0357129,"D.R.NOAKES, E.J.ANSALDO, G.AEPPLI, G.M.LUKE, J.H.BREWER, R.F.KIEFL, R.J.CAVA, S.R.KREITZMAN,",MAGNETIC PENETRATION DEPTH AND FLUX-PINNING EFFECT IN HIGH-TC SUPERCONDUCTOR LA(1.85)SR(0.15)CU(1)O(4),"PHYS.REV.B,35(1987)7129",1987.0,3.895
573,La1.9Ba0.1Cu1.0O4.0,T,26.9,3.785,,13.244000000000002,JJP0271449,"HIROSHI YAMAUCHI, KATSUYOSHI OH-ISHII, MASAE KIKUCHI, NORIO KOBAYASHI, TAKAAKI SASAOKA, TOMOKAZU MATSUHIRA, YASUHIKOSYONO, YOSHIO MUTO,","CRYTAL STRUCTIRE,OXYGEN CONTENT AND SUPERCONDUCTIVITY OF M(X)LA(2-X)CU(1)O(4-Y) (M=BA,SR AND CA)","JJAP LETT.,27(1988)L1449",1988.0,3.785
577,La1.9Sr0.1Cu1.0O3.98,T,29.5,3.783,,13.209000000000001,JJP0271449,"HIROSHI YAMAUCHI, KATSUYOSHI OH-ISHII, MASAE KIKUCHI, NORIO KOBAYASHI, TAKAAKI SASAOKA, TOMOKAZU MATSUHIRA, YASUHIKOSYONO, YOSHIO MUTO,","CRYTAL STRUCTIRE,OXYGEN CONTENT AND SUPERCONDUCTIVITY OF M(X)LA(2-X)CU(1)O(4-Y) (M=BA,SR AND CA)","JJAP LETT.,27(1988)L1449",1988.0,3.783
579,La1.85Sr0.15Cu1.0O3.98,T,37.9,3.773,,13.224,JJP0271449,"HIROSHI YAMAUCHI, KATSUYOSHI OH-ISHII, MASAE KIKUCHI, NORIO KOBAYASHI, TAKAAKI SASAOKA, TOMOKAZU MATSUHIRA, YASUHIKOSYONO, YOSHIO MUTO,","CRYTAL STRUCTIRE,OXYGEN CONTENT AND SUPERCONDUCTIVITY OF M(X)LA(2-X)CU(1)O(4-Y) (M=BA,SR AND CA)","JJAP LETT.,27(1988)L1449",1988.0,3.773
586,La1.9Ca0.1Cu1.0O3.967,T,20.0,3.78,,13.158,JJP0271449,"HIROSHI YAMAUCHI, KATSUYOSHI OH-ISHII, MASAE KIKUCHI, NORIO KOBAYASHI, TAKAAKI SASAOKA, TOMOKAZU MATSUHIRA, YASUHIKOSYONO, YOSHIO MUTO,","CRYTAL STRUCTIRE,OXYGEN CONTENT AND SUPERCONDUCTIVITY OF M(X)LA(2-X)CU(1)O(4-Y) (M=BA,SR AND CA)","JJAP LETT.,27(1988)L1449",1988.0,3.78
587,La1.85Ca0.15Cu1.0O3.942,T,19.0,3.779,,13.165999999999999,JJP0271449,"HIROSHI YAMAUCHI, KATSUYOSHI OH-ISHII, MASAE KIKUCHI, NORIO KOBAYASHI, TAKAAKI SASAOKA, TOMOKAZU MATSUHIRA, YASUHIKOSYONO, YOSHIO MUTO,","CRYTAL STRUCTIRE,OXYGEN CONTENT AND SUPERCONDUCTIVITY OF M(X)LA(2-X)CU(1)O(4-Y) (M=BA,SR AND CA)","JJAP LETT.,27(1988)L1449",1988.0,3.779
634,Y1.0Ba1.48Sr0.52Cu3.0O7.0,Y123,95.0,3.79,3.84,11.52,PRB0392788,"B.CHANCE, C.F.GALLO, G.BUNKER, K.ZHANG,",LOCAL STRUCTURE DISTORTION IN A Y(1)BA(2-0.52)SR(0.52)CU(3)O(7) SUPERCONDUCTOR,"PHYS.REV.B,39(1989)2788",1989.0,3.79
635,Y1.0Ba1.48Sr0.52Cu3.0O7.0,Y123,85.0,3.812,3.862,11.585999999999999,PRB0392788,"B.CHANCE, C.F.GALLO, G.BUNKER, K.ZHANG,",LOCAL STRUCTURE DISTORTION IN A Y(1)BA(2-0.52)SR(0.52)CU(3)O(7) SUPERCONDUCTOR,"PHYS.REV.B,39(1989)2788",1989.0,3.812
637,Sm1.0Ba2.0Cu3.0O6.85,RE123,92.8,3.858,3.909,11.754000000000001,JJP0272274,"MAKOTO KOBAYASHI, SATOSHI MARUYAMA, TAKAHIRO KODAMA,","OXYGEN CONTENT AND TRANSITION TEMPERATURE (TC) IN BA(2-X)LN(1+X)CU(3)O(7-Z) (LN=SM,EU)","JJAP LETT.,27(1988)L2274",1988.0,3.858
638,Sm1.05Ba1.95Cu3.0O6.87,RE123,89.75,3.853,3.903,11.743,JJP0272274,"MAKOTO KOBAYASHI, SATOSHI MARUYAMA, TAKAHIRO KODAMA,","OXYGEN CONTENT AND TRANSITION TEMPERATURE (TC) IN BA(2-X)LN(1+X)CU(3)O(7-Z) (LN=SM,EU)","JJAP LETT.,27(1988)L2274",1988.0,3.853
639,Sm1.15Ba1.85Cu3.0O6.95,RE123,77.3,3.859,3.9019999999999997,11.741,JJP0272274,"MAKOTO KOBAYASHI, SATOSHI MARUYAMA, TAKAHIRO KODAMA,","OXYGEN CONTENT AND TRANSITION TEMPERATURE (TC) IN BA(2-X)LN(1+X)CU(3)O(7-Z) (LN=SM,EU)","JJAP LETT.,27(1988)L2274",1988.0,3.859
640,Sm1.2Ba1.8Cu3.0O7.01,RE123,56.5,3.87,3.88,11.658,JJP0272274,"MAKOTO KOBAYASHI, SATOSHI MARUYAMA, TAKAHIRO KODAMA,","OXYGEN CONTENT AND TRANSITION TEMPERATURE (TC) IN BA(2-X)LN(1+X)CU(3)O(7-Z) (LN=SM,EU)","JJAP LETT.,27(1988)L2274",1988.0,3.87
697,Y1.0Ba2.0Cu3.0O6.9,Y123,91.0,3.8169999999999997,3.884,11.671,PRB0399069,"C.NOBILI, E.GALLI, F.C.MATACOTTA, F.NAVA, G.OTTAVIANI, M.AFFRONTE, T.MANFREDINI,",OXYGEN IN-DIFFUSION PROCESSES IN TETRAGONAL YBA(2)CU(3)O(7-X)OXIDE,"PHYS.REV.B.,39(1989)9069",1989.0,3.8169999999999997
700,Y1.0Ba2.0Cu3.0O6.55,Y123,89.0,3.82,3.89,11.714,PRB0399069,"C.NOBILI, E.GALLI, F.C.MATACOTTA, F.NAVA, G.OTTAVIANI, M.AFFRONTE, T.MANFREDINI,",OXYGEN IN-DIFFUSION PROCESSES IN TETRAGONAL YBA(2)CU(3)O(7-X)OXIDE,"PHYS.REV.B.,39(1989)9069",1989.0,3.82
714,Tl1.0Sr2.0Ca0.5Sm0.5Cu2.0O6.75,Tl1212,37.6,3.8169999999999997,,12.054,SSC0700661,"G.H.RAO, J.K.LIANG, S.S.XIE, X.R.CHENG, Y.L.ZHANG, Z.X.ZHAO,",THE CRYSTAL STRUCTURE AND SUPERCONDUCTIVITY OF NEW SUPERCONDUCTING PHASE TISR2CA0.5SM0.5CU2O6.75,"SOLID STATE COMMUN.,70(1989)661",1989.0,3.8169999999999997
719,Tl1.0Ba1.1La0.9Cu1.0O5.0,Tl1201,39.6,3.84,,9.054,PHC1580143,"H.IGARASHI, T.MANAKO, T.SATOH, Y.KUBO, Y.SHIMAKAWA,",SUPERCONDUCTIVITY OF TLBA(1+X)LA(1-X)CUO(5) WITH 1201 STRUCTURE,"PHYSICA C ,158(1989)143",1989.0,3.84
720,Tl1.0Ba1.2La0.8Cu1.0O5.0,Tl1201,41.1,3.8339999999999996,,9.107000000000001,PHC1580143,"H.IGARASHI, T.MANAKO, T.SATOH, Y.KUBO, Y.SHIMAKAWA,",SUPERCONDUCTIVITY OF TLBA(1+X)LA(1-X)CUO(5) WITH 1201 STRUCTURE,"PHYSICA C ,158(1989)143",1989.0,3.8339999999999996
722,Nd1.85Ce0.15Cu1.0O4.0,T',21.0,3.946,,12.081,PHC1580148,"A.I. NAZZAL, E. MORAN, J.B. TORRANCE, T.C. HUANG,",SINTHESIS AND X-RAY CHARACTERIZATION OF SUPERCONDUCTING AND RELATED Ln2-xCexCuO4-y(Ln=Nd AND GD) COMPOUNDS,"Physica C, 159(1989)148-152",1989.0,3.946
724,Y1.0Ba2.0Cu3.0O6.86,Y123,91.0,3.818,3.891,11.674000000000001,PHC1530026,"HIROYUKI TAKEYA, HUMIHIKO TAKEI, NOBORU MIURA, TOSHIRO SAKAKIBARA, TSUNEAKI GOTO, TSUYOSHI TAMEGAI, YASUHIKO IYE,","THE ANISOTROPIC SUPERCONDUCTIVITY OF R(1)BA(2)CU(3)O(7-X) (R:Y,GD AND HO) SINGLE CRYSTALS","PHYSICA C, 153(1988)26",1988.0,3.818
754,La1.0Ba1.0Ca1.0Cu3.0O6.98,RE123,76.35,3.87,,11.61,PR0399074,"H.B.RADOUSKY, J.L.PENG, L.BERNARDEZ, M.COSTANTINO, P.A.HAHN, P.KLAVINS, R.N.SHELTON,","PREPARATION,CHARACTERIZATION,AND SUPERCONDUCTING PROPERTIES OFTETRAGONAL LABACACU(3)O(7+X)","PHYS.REV.B.,39(1989)9074",1989.0,3.87
757,Er1.0Ba2.0Cu3.0O6.15,RE123,35.0,3.839,3.8680000000000003,11.762,PRB0399099,"G.H.BELLESIS, H.S.LESSURE, J.LUKIN, M.GREENBLATT, S.A.FRIEDBERG, S.M.FINE, S.SIMIZU,",LOW-DEMENSIONAL MAGNETIC ORDERING AND ISING- AND XY-LINK ANISOTROPY OF ER(3+) IN THE SYSTEM ERBA(2)CU(3)O(X) WITH 6,"PHYS.REV.B.,39(1989)9099",1989.0,3.839
758,Er1.0Ba2.0Cu3.0O6.34,RE123,20.0,3.8360000000000003,3.864,11.754000000000001,PRB0399099,"G.H.BELLESIS, H.S.LESSURE, J.LUKIN, M.GREENBLATT, S.A.FRIEDBERG, S.M.FINE, S.SIMIZU,",LOW-DEMENSIONAL MAGNETIC ORDERING AND ISING- AND XY-LINK ANISOTROPY OF ER(3+) IN THE SYSTEM ERBA(2)CU(3)O(X) WITH 6,"PHYS.REV.B.,39(1989)9099",1989.0,3.8360000000000003
759,Er1.0Ba2.0Cu3.0O6.31,RE123,55.0,3.822,3.8760000000000003,11.713,PRB0399099,"G.H.BELLESIS, H.S.LESSURE, J.LUKIN, M.GREENBLATT, S.A.FRIEDBERG, S.M.FINE, S.SIMIZU,",LOW-DEMENSIONAL MAGNETIC ORDERING AND ISING- AND XY-LINK ANISOTROPY OF ER(3+) IN THE SYSTEM ERBA(2)CU(3)O(X) WITH 6,"PHYS.REV.B.,39(1989)9099",1989.0,3.822
760,Er1.0Ba2.0Cu3.0O6.67,RE123,85.0,3.812,3.89,11.67,PRB0399099,"G.H.BELLESIS, H.S.LESSURE, J.LUKIN, M.GREENBLATT, S.A.FRIEDBERG, S.M.FINE, S.SIMIZU,",LOW-DEMENSIONAL MAGNETIC ORDERING AND ISING- AND XY-LINK ANISOTROPY OF ER(3+) IN THE SYSTEM ERBA(2)CU(3)O(X) WITH 6,"PHYS.REV.B.,39(1989)9099",1989.0,3.812
761,Er1.0Ba2.0Cu3.0O6.91,RE123,92.0,3.8139999999999996,3.887,11.661,PRB0399099,"G.H.BELLESIS, H.S.LESSURE, J.LUKIN, M.GREENBLATT, S.A.FRIEDBERG, S.M.FINE, S.SIMIZU,",LOW-DEMENSIONAL MAGNETIC ORDERING AND ISING- AND XY-LINK ANISOTROPY OF ER(3+) IN THE SYSTEM ERBA(2)CU(3)O(X) WITH 6,"PHYS.REV.B.,39(1989)9099",1989.0,3.8139999999999996
784,Y1.0Ba2.0Cu3.0O6.9620000000000015,Y123,92.2,3.82,3.886,11.68,PHC1570083,"MITSURU ITOH, RUIXING LIANG, RYOZO AOKI, TETSURO NAKAMURA,",THE EFFECT OF LA SUBSTITUTION ON THE SUPERCONDUCTIVITY OF BA(2)-YCU(3)O(Y),"PHYSICA C,157(1989)83",1989.0,3.82
786,Y1.0Ba1.92La0.08Cu3.0O6.965,Y123,92.6,3.8169999999999997,3.887,11.664000000000001,PHC1570083,"MITSURU ITOH, RUIXING LIANG, RYOZO AOKI, TETSURO NAKAMURA,",THE EFFECT OF LA SUBSTITUTION ON THE SUPERCONDUCTIVITY OF BA(2)-YCU(3)O(Y),"PHYSICA C,157(1989)83",1989.0,3.8169999999999997
787,Y1.0Ba1.9La0.1Cu3.0O6.975,Y123,93.9,3.8160000000000003,3.887,11.664000000000001,PHC1570083,"MITSURU ITOH, RUIXING LIANG, RYOZO AOKI, TETSURO NAKAMURA,",THE EFFECT OF LA SUBSTITUTION ON THE SUPERCONDUCTIVITY OF BA(2)-YCU(3)O(Y),"PHYSICA C,157(1989)83",1989.0,3.8160000000000003
788,Y1.0Ba1.86La0.14Cu3.0O6.98,Y123,89.4,3.818,3.887,11.651,PHC1570083,"MITSURU ITOH, RUIXING LIANG, RYOZO AOKI, TETSURO NAKAMURA,",THE EFFECT OF LA SUBSTITUTION ON THE SUPERCONDUCTIVITY OF BA(2)-YCU(3)O(Y),"PHYSICA C,157(1989)83",1989.0,3.818
789,Y1.0Ba1.8La0.2Cu3.0O7.013,Y123,80.5,3.821,3.886,11.642999999999999,PHC1570083,"MITSURU ITOH, RUIXING LIANG, RYOZO AOKI, TETSURO NAKAMURA,",THE EFFECT OF LA SUBSTITUTION ON THE SUPERCONDUCTIVITY OF BA(2)-YCU(3)O(Y),"PHYSICA C,157(1989)83",1989.0,3.821
790,Y1.0Ba1.76La0.24Cu3.0O7.024,Y123,73.4,3.823,3.883,11.636,PHC1570083,"MITSURU ITOH, RUIXING LIANG, RYOZO AOKI, TETSURO NAKAMURA,",THE EFFECT OF LA SUBSTITUTION ON THE SUPERCONDUCTIVITY OF BA(2)-YCU(3)O(Y),"PHYSICA C,157(1989)83",1989.0,3.823
791,Y1.0Ba1.7La0.3Cu3.0O7.059,Y123,61.4,3.8369999999999997,3.8689999999999998,11.618,PHC1570083,"MITSURU ITOH, RUIXING LIANG, RYOZO AOKI, TETSURO NAKAMURA,",THE EFFECT OF LA SUBSTITUTION ON THE SUPERCONDUCTIVITY OF BA(2)-YCU(3)O(Y),"PHYSICA C,157(1989)83",1989.0,3.8369999999999997
792,Y1.0Ba1.66La0.34Cu3.0O7.073,Y123,56.0,3.8510000000000004,3.859,11.597000000000001,PHC1570083,"MITSURU ITOH, RUIXING LIANG, RYOZO AOKI, TETSURO NAKAMURA,",THE EFFECT OF LA SUBSTITUTION ON THE SUPERCONDUCTIVITY OF BA(2)-YCU(3)O(Y),"PHYSICA C,157(1989)83",1989.0,3.8510000000000004
793,Y1.0Ba1.6La0.4Cu3.0O7.0829999999999975,Y123,49.4,3.855,,11.581,PHC1570083,"MITSURU ITOH, RUIXING LIANG, RYOZO AOKI, TETSURO NAKAMURA,",THE EFFECT OF LA SUBSTITUTION ON THE SUPERCONDUCTIVITY OF BA(2)-YCU(3)O(Y),"PHYSICA C,157(1989)83",1989.0,3.855
794,Y1.0Ba1.54La0.46Cu3.0O7.1179999999999986,Y123,44.1,3.8560000000000003,,11.565999999999999,PHC1570083,"MITSURU ITOH, RUIXING LIANG, RYOZO AOKI, TETSURO NAKAMURA,",THE EFFECT OF LA SUBSTITUTION ON THE SUPERCONDUCTIVITY OF BA(2)-YCU(3)O(Y),"PHYSICA C,157(1989)83",1989.0,3.8560000000000003
795,Y1.0Ba2.0Cu2.95Co0.05O6.88,Y123,91.2,3.832,3.884,11.687000000000001,PHC1590141,"A.HOSER, A.W.HEWAT, D.HOHLWEIN, M.SCHLICHENMAIER, R.KIEMEL, R.SONNTAG, S.KEMMLER-SACK, S.LOSCH, W.PRANDL, W.SCHAFER,",STRUCTURAL CHANGES OF THE SUPERCONDUCTOR YBA(2)CU(3)O(7) BY COBALT SUBSTITUTION.A HIGH-RESOLUTION NEUTRON POWDER DIFFRACTIONSTUDY,"PHYSICA C ,159(1989)141",1989.0,3.832
796,Y1.0Ba2.0Cu2.9Co0.1O6.89,Y123,55.3,3.866,,11.674000000000001,PHC1590141,"A.HOSER, A.W.HEWAT, D.HOHLWEIN, M.SCHLICHENMAIER, R.KIEMEL, R.SONNTAG, S.KEMMLER-SACK, S.LOSCH, W.PRANDL, W.SCHAFER,",STRUCTURAL CHANGES OF THE SUPERCONDUCTOR YBA(2)CU(3)O(7) BY COBALT SUBSTITUTION.A HIGH-RESOLUTION NEUTRON POWDER DIFFRACTIONSTUDY,"PHYSICA C ,159(1989)141",1989.0,3.866
798,Y1.0Ba2.0Cu2.7Co0.3O6.93,Y123,16.9,3.875,,11.683,PHC1590141,"A.HOSER, A.W.HEWAT, D.HOHLWEIN, M.SCHLICHENMAIER, R.KIEMEL, R.SONNTAG, S.KEMMLER-SACK, S.LOSCH, W.PRANDL, W.SCHAFER,",STRUCTURAL CHANGES OF THE SUPERCONDUCTOR YBA(2)CU(3)O(7) BY COBALT SUBSTITUTION.A HIGH-RESOLUTION NEUTRON POWDER DIFFRACTIONSTUDY,"PHYSICA C ,159(1989)141",1989.0,3.875
805,Bi2.0Ca1.0Sr2.0Cu2.0O8.0,Bi2212,81.0,5.376,5.422999999999999,30.72,PHC1590087,"A. SWQUEIRA, C.N.R. RAO, H. RAJAGOPAL, R. NAGARAJAN,",NEUTRON DIFFRACTION EVIDENCE FOR OXYGEN DIMERS IN Bi-Ca-Sr-Cu-O SUPERCONDUCTORS,Physica C159(1989)87,1989.0,3.8014060556588793
806,Bi2.0Ca2.0Sr1.0Cu2.0O8.0,Bi2212,70.0,5.356,5.409,30.37,PHC1590087,"A. SWQUEIRA, C.N.R. RAO, H. RAJAGOPAL, R. NAGARAJAN,",NEUTRON DIFFRACTION EVIDENCE FOR OXYGEN DIMERS IN Bi-Ca-Sr-Cu-O SUPERCONDUCTORS,Physica C159(1989)87,1989.0,3.7872639200351483
850,Gd1.0Ba2.0Cu2.64Fe0.36O6.99,RE123,21.0,3.891,,11.679,PHC1590173,"A.SEIDEL, G.CZJZEK, H.J.BORNEMANN, P.ADELMANN, R.KMIEC,",DEPENDENCE OF STRUCTURE AND T(C) UPON THE DISTRIBUTION OF IRONOVER THE COPPER SITES IN GDBA(2)(CU(1-X)FE(X))(3)0(Z),"PHYSICA C.,159(1989)173",1989.0,3.891
853,Gd1.0Ba2.0Cu3.0O6.99,RE123,94.0,3.84,3.904,11.71,PHC1590173,"A.SEIDEL, G.CZJZEK, H.J.BORNEMANN, P.ADELMANN, R.KMIEC,",DEPENDENCE OF STRUCTURE AND T(C) UPON THE DISTRIBUTION OF IRONOVER THE COPPER SITES IN GDBA(2)(CU(1-X)FE(X))(3)0(Z),"PHYSICA C.,159(1989)173",1989.0,3.84
854,Gd1.0Ba2.0Cu2.91Fe0.09O6.94,RE123,75.0,3.878,,11.71,PHC1590173,"A.SEIDEL, G.CZJZEK, H.J.BORNEMANN, P.ADELMANN, R.KMIEC,",DEPENDENCE OF STRUCTURE AND T(C) UPON THE DISTRIBUTION OF IRONOVER THE COPPER SITES IN GDBA(2)(CU(1-X)FE(X))(3)0(Z),"PHYSICA C.,159(1989)173",1989.0,3.878
855,Gd1.0Ba2.0Cu2.82Fe0.18O6.91,RE123,41.0,3.88,,11.672,PHC1590173,"A.SEIDEL, G.CZJZEK, H.J.BORNEMANN, P.ADELMANN, R.KMIEC,",DEPENDENCE OF STRUCTURE AND T(C) UPON THE DISTRIBUTION OF IRONOVER THE COPPER SITES IN GDBA(2)(CU(1-X)FE(X))(3)0(Z),"PHYSICA C.,159(1989)173",1989.0,3.88
856,Gd1.0Ba2.0Cu2.73Fe0.27O6.98,RE123,40.0,3.887,,11.699000000000002,PHC1590173,"A.SEIDEL, G.CZJZEK, H.J.BORNEMANN, P.ADELMANN, R.KMIEC,",DEPENDENCE OF STRUCTURE AND T(C) UPON THE DISTRIBUTION OF IRONOVER THE COPPER SITES IN GDBA(2)(CU(1-X)FE(X))(3)0(Z),"PHYSICA C.,159(1989)173",1989.0,3.887
857,Sm1.0Ba2.0Cu3.0O7.0,RE123,88.1,3.853,3.908,11.73,PHC1590195,"J.Q. ZHENG, N. CAO, W.Y. GUAN, X.S. CHEN,",MAGNETIC CHARACTERISTICS OF NORMAL AND SUPERCONDUCTIVE STATES IN SmBa2Cu3O7,"Physica.C,159(1989)195-200",1989.0,3.853
868,Bi2.0Sr2.0Ca1.0Cu2.0O8.0,Bi2212,72.5,5.4079999999999995,,30.83,PHC1590105,"NORIO KOBAYASHI, SYOICHI HOSOYA, TETSUO FUKASE, YOJI KOIKE, YOSHIHIRO IWABUCHI,",CORRELATION BETWEEN T(C) AND HOLE CONCENTRATION IN THE CATION-SUBSTITUTED BI(2)SR(2)CACU(2)O(8+Z) SYSTEM,"PHYSICA C.,159(1989)105",1989.0,3.8240334726568483
869,Bi2.0Sr2.0Ca0.9Lu0.1Cu2.0O8.0,Bi2212,83.5,5.399,,30.68,PHC1590105,"NORIO KOBAYASHI, SYOICHI HOSOYA, TETSUO FUKASE, YOJI KOIKE, YOSHIHIRO IWABUCHI,",CORRELATION BETWEEN T(C) AND HOLE CONCENTRATION IN THE CATION-SUBSTITUTED BI(2)SR(2)CACU(2)O(8+Z) SYSTEM,"PHYSICA C.,159(1989)105",1989.0,3.81766951162617
870,Bi2.0Sr2.0Ca0.8Lu0.2Cu2.0O8.0,Bi2212,89.5,5.407,,30.69,PHC1590105,"NORIO KOBAYASHI, SYOICHI HOSOYA, TETSUO FUKASE, YOJI KOIKE, YOSHIHIRO IWABUCHI,",CORRELATION BETWEEN T(C) AND HOLE CONCENTRATION IN THE CATION-SUBSTITUTED BI(2)SR(2)CACU(2)O(8+Z) SYSTEM,"PHYSICA C.,159(1989)105",1989.0,3.8233263658756624
871,Bi2.0Sr2.0Ca0.7Lu0.3Cu2.0O8.0,Bi2212,87.0,5.414,,30.57,PHC1590105,"NORIO KOBAYASHI, SYOICHI HOSOYA, TETSUO FUKASE, YOJI KOIKE, YOSHIHIRO IWABUCHI,",CORRELATION BETWEEN T(C) AND HOLE CONCENTRATION IN THE CATION-SUBSTITUTED BI(2)SR(2)CACU(2)O(8+Z) SYSTEM,"PHYSICA C.,159(1989)105",1989.0,3.828276113343968
872,Bi2.0Sr2.0Ca0.6Lu0.4Cu2.0O8.0,Bi2212,65.0,5.421,5.402,30.44,PHC1590105,"NORIO KOBAYASHI, SYOICHI HOSOYA, TETSUO FUKASE, YOJI KOIKE, YOSHIHIRO IWABUCHI,",CORRELATION BETWEEN T(C) AND HOLE CONCENTRATION IN THE CATION-SUBSTITUTED BI(2)SR(2)CACU(2)O(8+Z) SYSTEM,"PHYSICA C.,159(1989)105",1989.0,3.833225860812274
873,Bi2.0Sr2.0Ca0.5Lu0.5Cu2.0O8.0,Bi2212,29.0,5.4220000000000015,5.401,30.36,PHC1590105,"NORIO KOBAYASHI, SYOICHI HOSOYA, TETSUO FUKASE, YOJI KOIKE, YOSHIHIRO IWABUCHI,",CORRELATION BETWEEN T(C) AND HOLE CONCENTRATION IN THE CATION-SUBSTITUTED BI(2)SR(2)CACU(2)O(8+Z) SYSTEM,"PHYSICA C.,159(1989)105",1989.0,3.8339329675934612
876,Bi2.0Sr2.0Ca0.9Na0.1Cu2.0O8.0,Bi2212,70.5,5.404,,30.88,PHC1590105,"NORIO KOBAYASHI, SYOICHI HOSOYA, TETSUO FUKASE, YOJI KOIKE, YOSHIHIRO IWABUCHI,",CORRELATION BETWEEN T(C) AND HOLE CONCENTRATION IN THE CATION-SUBSTITUTED BI(2)SR(2)CACU(2)O(8+Z) SYSTEM,"PHYSICA C.,159(1989)105",1989.0,3.8212050455321025
877,Bi2.0Sr2.0Ca0.8Na0.2Cu2.0O8.0,Bi2212,73.5,5.4079999999999995,,30.81,PHC1590105,"NORIO KOBAYASHI, SYOICHI HOSOYA, TETSUO FUKASE, YOJI KOIKE, YOSHIHIRO IWABUCHI,",CORRELATION BETWEEN T(C) AND HOLE CONCENTRATION IN THE CATION-SUBSTITUTED BI(2)SR(2)CACU(2)O(8+Z) SYSTEM,"PHYSICA C.,159(1989)105",1989.0,3.8240334726568483
878,Bi2.0Sr2.0Ca0.7Na0.3Cu2.0O8.0,Bi2212,72.5,5.401,,30.75,PHC1590105,"NORIO KOBAYASHI, SYOICHI HOSOYA, TETSUO FUKASE, YOJI KOIKE, YOSHIHIRO IWABUCHI,",CORRELATION BETWEEN T(C) AND HOLE CONCENTRATION IN THE CATION-SUBSTITUTED BI(2)SR(2)CACU(2)O(8+Z) SYSTEM,"PHYSICA C.,159(1989)105",1989.0,3.819083725188543
879,Bi2.0Sr2.0Ca1.0Cu2.0O8.0,Bi2212,60.0,5.395,,30.77,PHC1590105,"NORIO KOBAYASHI, SYOICHI HOSOYA, TETSUO FUKASE, YOJI KOIKE, YOSHIHIRO IWABUCHI,",CORRELATION BETWEEN T(C) AND HOLE CONCENTRATION IN THE CATION-SUBSTITUTED BI(2)SR(2)CACU(2)O(8+Z) SYSTEM,"PHYSICA C.,159(1989)105",1989.0,3.814841084501423
880,Bi2.0Sr2.0Ca0.9Na0.1Cu2.0O8.0,Bi2212,63.5,5.396,,30.64,PHC1590105,"NORIO KOBAYASHI, SYOICHI HOSOYA, TETSUO FUKASE, YOJI KOIKE, YOSHIHIRO IWABUCHI,",CORRELATION BETWEEN T(C) AND HOLE CONCENTRATION IN THE CATION-SUBSTITUTED BI(2)SR(2)CACU(2)O(8+Z) SYSTEM,"PHYSICA C.,159(1989)105",1989.0,3.81554819128261
881,Bi2.0Sr2.0Ca0.8Na0.2Cu2.0O8.0,Bi2212,66.0,5.391,,30.8,PHC1590105,"NORIO KOBAYASHI, SYOICHI HOSOYA, TETSUO FUKASE, YOJI KOIKE, YOSHIHIRO IWABUCHI,",CORRELATION BETWEEN T(C) AND HOLE CONCENTRATION IN THE CATION-SUBSTITUTED BI(2)SR(2)CACU(2)O(8+Z) SYSTEM,"PHYSICA C.,159(1989)105",1989.0,3.8120126573766773
882,Bi2.0Sr2.0Ca0.7Na0.3Cu2.0O8.0,Bi2212,65.5,5.404,,30.71,PHC1590105,"NORIO KOBAYASHI, SYOICHI HOSOYA, TETSUO FUKASE, YOJI KOIKE, YOSHIHIRO IWABUCHI,",CORRELATION BETWEEN T(C) AND HOLE CONCENTRATION IN THE CATION-SUBSTITUTED BI(2)SR(2)CACU(2)O(8+Z) SYSTEM,"PHYSICA C.,159(1989)105",1989.0,3.8212050455321025
883,Bi2.0Sr2.0Ca1.0Cu2.0O8.0,Bi2212,49.5,5.391,,30.73,PHC1590105,"NORIO KOBAYASHI, SYOICHI HOSOYA, TETSUO FUKASE, YOJI KOIKE, YOSHIHIRO IWABUCHI,",CORRELATION BETWEEN T(C) AND HOLE CONCENTRATION IN THE CATION-SUBSTITUTED BI(2)SR(2)CACU(2)O(8+Z) SYSTEM,"PHYSICA C.,159(1989)105",1989.0,3.8120126573766773
884,Bi2.0Sr2.0Ca0.9Na0.1Cu2.0O8.0,Bi2212,51.0,5.3870000000000005,,30.67,PHC1590105,"NORIO KOBAYASHI, SYOICHI HOSOYA, TETSUO FUKASE, YOJI KOIKE, YOSHIHIRO IWABUCHI,",CORRELATION BETWEEN T(C) AND HOLE CONCENTRATION IN THE CATION-SUBSTITUTED BI(2)SR(2)CACU(2)O(8+Z) SYSTEM,"PHYSICA C.,159(1989)105",1989.0,3.8091842302519314
885,Bi2.0Sr2.0Ca0.8Na0.2Cu2.0O8.0,Bi2212,53.0,5.398,,30.64,PHC1590105,"NORIO KOBAYASHI, SYOICHI HOSOYA, TETSUO FUKASE, YOJI KOIKE, YOSHIHIRO IWABUCHI,",CORRELATION BETWEEN T(C) AND HOLE CONCENTRATION IN THE CATION-SUBSTITUTED BI(2)SR(2)CACU(2)O(8+Z) SYSTEM,"PHYSICA C.,159(1989)105",1989.0,3.816962404844983
886,Bi2.0Sr2.0Ca0.7Na0.3Cu2.0O8.0,Bi2212,54.0,5.4060000000000015,,30.86,PHC1590105,"NORIO KOBAYASHI, SYOICHI HOSOYA, TETSUO FUKASE, YOJI KOIKE, YOSHIHIRO IWABUCHI,",CORRELATION BETWEEN T(C) AND HOLE CONCENTRATION IN THE CATION-SUBSTITUTED BI(2)SR(2)CACU(2)O(8+Z) SYSTEM,"PHYSICA C.,159(1989)105",1989.0,3.8226192590944765
897,Y1.0Ba2.0Cu3.0O6.95,Y123,89.0,3.82,3.889,11.675999999999998,PRB0402170,"A.SIMON, A.WITTLIN, E.SCHONHERR, L.GENZEL, M.BAUER, M.CARDONA,",PHONON ANOMALIES AND RANGE OF SUPERCONDUCTING ENERGY GAPS FROMINFRARED STUDIES OF YBA2CU3O7-Z,"PHYS.REV.B,40(1989)2170",1989.0,3.82
908,Bi2.0Sr1.8La0.2Ca1.0Cu2.0O8.0,Bi2212,85.0,5.4110000000000005,,30.64,PHC1590105,"NORIO KOBAYASHI, SYOICHI HOSOYA, TETSUO FUKASE, YOJI KOIKE, YOSHIHIRO IWABUCHI,",CORRELATION BETWEEN T(C) AND HOLE CONCENTRATION IN THE CATION-SUBSTITUTED BI(2)SR(2)CACU(2)O(8+Z) SYSTEM,"PHYSICA C.,159(1989)105",1989.0,3.8261547930004087
909,Bi2.0Sr1.6La0.4Ca1.0Cu2.0O8.0,Bi2212,74.0,5.428,,30.52,PHC1590105,"NORIO KOBAYASHI, SYOICHI HOSOYA, TETSUO FUKASE, YOJI KOIKE, YOSHIHIRO IWABUCHI,",CORRELATION BETWEEN T(C) AND HOLE CONCENTRATION IN THE CATION-SUBSTITUTED BI(2)SR(2)CACU(2)O(8+Z) SYSTEM,"PHYSICA C.,159(1989)105",1989.0,3.83817560828058
910,Bi2.0Sr1.4La0.6Ca1.0Cu2.0O8.0,Bi2212,25.5,5.442,,30.41,PHC1590105,"NORIO KOBAYASHI, SYOICHI HOSOYA, TETSUO FUKASE, YOJI KOIKE, YOSHIHIRO IWABUCHI,",CORRELATION BETWEEN T(C) AND HOLE CONCENTRATION IN THE CATION-SUBSTITUTED BI(2)SR(2)CACU(2)O(8+Z) SYSTEM,"PHYSICA C.,159(1989)105",1989.0,3.8480751032171914
912,Bi2.0Sr1.8K0.2Ca1.0Cu2.0O8.0,Bi2212,75.0,5.4,,30.69,PHC1590105,"NORIO KOBAYASHI, SYOICHI HOSOYA, TETSUO FUKASE, YOJI KOIKE, YOSHIHIRO IWABUCHI,",CORRELATION BETWEEN T(C) AND HOLE CONCENTRATION IN THE CATION-SUBSTITUTED BI(2)SR(2)CACU(2)O(8+Z) SYSTEM,"PHYSICA C.,159(1989)105",1989.0,3.8183766184073566
913,Bi2.0Sr1.6K0.4Ca1.0Cu2.0O8.0,Bi2212,78.0,5.399,,30.64,PHC1590105,"NORIO KOBAYASHI, SYOICHI HOSOYA, TETSUO FUKASE, YOJI KOIKE, YOSHIHIRO IWABUCHI,",CORRELATION BETWEEN T(C) AND HOLE CONCENTRATION IN THE CATION-SUBSTITUTED BI(2)SR(2)CACU(2)O(8+Z) SYSTEM,"PHYSICA C.,159(1989)105",1989.0,3.81766951162617
914,Bi2.0Sr1.8K0.2Ca1.0Cu2.0O8.0,Bi2212,66.5,5.399,,30.7,PHC1590105,"NORIO KOBAYASHI, SYOICHI HOSOYA, TETSUO FUKASE, YOJI KOIKE, YOSHIHIRO IWABUCHI,",CORRELATION BETWEEN T(C) AND HOLE CONCENTRATION IN THE CATION-SUBSTITUTED BI(2)SR(2)CACU(2)O(8+Z) SYSTEM,"PHYSICA C.,159(1989)105",1989.0,3.81766951162617
915,Bi2.0Sr1.6K0.4Ca1.0Cu2.0O8.0,Bi2212,73.0,5.396,,30.6,PHC1590105,"NORIO KOBAYASHI, SYOICHI HOSOYA, TETSUO FUKASE, YOJI KOIKE, YOSHIHIRO IWABUCHI,",CORRELATION BETWEEN T(C) AND HOLE CONCENTRATION IN THE CATION-SUBSTITUTED BI(2)SR(2)CACU(2)O(8+Z) SYSTEM,"PHYSICA C.,159(1989)105",1989.0,3.81554819128261
916,Bi2.0Sr1.8K0.2Ca1.0Cu2.0O8.0,Bi2212,55.5,5.391,,30.69,PHC1590105,"NORIO KOBAYASHI, SYOICHI HOSOYA, TETSUO FUKASE, YOJI KOIKE, YOSHIHIRO IWABUCHI,",CORRELATION BETWEEN T(C) AND HOLE CONCENTRATION IN THE CATION-SUBSTITUTED BI(2)SR(2)CACU(2)O(8+Z) SYSTEM,"PHYSICA C.,159(1989)105",1989.0,3.8120126573766773
917,Bi2.0Sr1.6K0.4Ca1.0Cu2.0O8.0,Bi2212,64.0,5.393,,30.64,PHC1590105,"NORIO KOBAYASHI, SYOICHI HOSOYA, TETSUO FUKASE, YOJI KOIKE, YOSHIHIRO IWABUCHI,",CORRELATION BETWEEN T(C) AND HOLE CONCENTRATION IN THE CATION-SUBSTITUTED BI(2)SR(2)CACU(2)O(8+Z) SYSTEM,"PHYSICA C.,159(1989)105",1989.0,3.8134268709390504
918,Y1.0Ba2.0Cu3.0O7.0,Y123,92.0,3.819,,11.677999999999999,PRB0404453,"A.KEBEDE, C.S.JEE, G.H.MYER, J.E.CROW, J.SCHWEGLER, M.V.KURIC, P.SCHLOTTMANN, R.E.SALOMON, R.P.GUERTIN, S.H.BLOOM, T.MIHALISIN,",MAGNETIC ORDERING AND SUPERCONDUCTIVITY IN Y1-XPRXBA2CU3O7-Y,"PHYS.REV.B,40(1989)4453",1989.0,3.819
919,Y0.9Pr0.1Ba2.0Cu3.0O7.0,Y123,83.3,3.824,3.888,11.677,PRB0404453,"A.KEBEDE, C.S.JEE, G.H.MYER, J.E.CROW, J.SCHWEGLER, M.V.KURIC, P.SCHLOTTMANN, R.E.SALOMON, R.P.GUERTIN, S.H.BLOOM, T.MIHALISIN,",MAGNETIC ORDERING AND SUPERCONDUCTIVITY IN Y1-XPRXBA2CU3O7-Y,"PHYS.REV.B,40(1989)4453",1989.0,3.824
920,Y0.8Pr0.2Ba2.0Cu3.0O7.0,Y123,75.2,3.83,3.89,11.679,PRB0404453,"A.KEBEDE, C.S.JEE, G.H.MYER, J.E.CROW, J.SCHWEGLER, M.V.KURIC, P.SCHLOTTMANN, R.E.SALOMON, R.P.GUERTIN, S.H.BLOOM, T.MIHALISIN,",MAGNETIC ORDERING AND SUPERCONDUCTIVITY IN Y1-XPRXBA2CU3O7-Y,"PHYS.REV.B,40(1989)4453",1989.0,3.83
921,Y0.7Pr0.3Ba2.0Cu3.0O7.0,Y123,59.1,3.8339999999999996,3.895,11.686,PRB0404453,"A.KEBEDE, C.S.JEE, G.H.MYER, J.E.CROW, J.SCHWEGLER, M.V.KURIC, P.SCHLOTTMANN, R.E.SALOMON, R.P.GUERTIN, S.H.BLOOM, T.MIHALISIN,",MAGNETIC ORDERING AND SUPERCONDUCTIVITY IN Y1-XPRXBA2CU3O7-Y,"PHYS.REV.B,40(1989)4453",1989.0,3.8339999999999996
922,Y0.6Pr0.4Ba2.0Cu3.0O7.0,Y123,49.4,3.841,3.8960000000000004,11.690999999999999,PRB0404453,"A.KEBEDE, C.S.JEE, G.H.MYER, J.E.CROW, J.SCHWEGLER, M.V.KURIC, P.SCHLOTTMANN, R.E.SALOMON, R.P.GUERTIN, S.H.BLOOM, T.MIHALISIN,",MAGNETIC ORDERING AND SUPERCONDUCTIVITY IN Y1-XPRXBA2CU3O7-Y,"PHYS.REV.B,40(1989)4453",1989.0,3.841
931,Er1.0Ba2.0Cu3.0O6.53,RE123,54.3,3.823,3.865,11.694,PRB0404472,"B.RUPP, E.PORSCHKE, P.ALLENSPACH, P.FISCHER, P.MEUFFELS,",NEUTRON-DIFFRACTION STUDY OF ERBA2CU3OX IN THE COMPOSITION RANGE 6.1<-X<-7.0,"PHYS.REV.B,40(1989)4472",1989.0,3.823
932,Er1.0Ba2.0Cu3.0O6.64,RE123,61.3,3.82,3.8689999999999998,11.675999999999998,PRB0404472,"B.RUPP, E.PORSCHKE, P.ALLENSPACH, P.FISCHER, P.MEUFFELS,",NEUTRON-DIFFRACTION STUDY OF ERBA2CU3OX IN THE COMPOSITION RANGE 6.1<-X<-7.0,"PHYS.REV.B,40(1989)4472",1989.0,3.82
933,Er1.0Ba2.0Cu3.0O6.78,RE123,78.2,3.8169999999999997,3.8739999999999997,11.652999999999999,PRB0404472,"B.RUPP, E.PORSCHKE, P.ALLENSPACH, P.FISCHER, P.MEUFFELS,",NEUTRON-DIFFRACTION STUDY OF ERBA2CU3OX IN THE COMPOSITION RANGE 6.1<-X<-7.0,"PHYS.REV.B,40(1989)4472",1989.0,3.8169999999999997
934,Er1.0Ba2.0Cu3.0O6.87,RE123,94.5,3.812,3.877,11.65,PRB0404472,"B.RUPP, E.PORSCHKE, P.ALLENSPACH, P.FISCHER, P.MEUFFELS,",NEUTRON-DIFFRACTION STUDY OF ERBA2CU3OX IN THE COMPOSITION RANGE 6.1<-X<-7.0,"PHYS.REV.B,40(1989)4472",1989.0,3.812
935,Er1.0Ba2.0Cu3.0O7.0,RE123,92.5,3.803,3.873,11.62,PRB0404472,"B.RUPP, E.PORSCHKE, P.ALLENSPACH, P.FISCHER, P.MEUFFELS,",NEUTRON-DIFFRACTION STUDY OF ERBA2CU3OX IN THE COMPOSITION RANGE 6.1<-X<-7.0,"PHYS.REV.B,40(1989)4472",1989.0,3.803
936,Bi2.0Sr2.0Ca0.9Y0.1Cu2.0O8.0,Bi2212,81.5,5.4170000000000025,,30.805,JJP0280112,"FUMIKO SAKAI, KEI-ICHI KOGA, KUNIO SUZUKI, MASAKI ICHIHARA, TSUYOSHI TAMEGAI, YASUHIRO IYE,",METAL-INSULATOR TRANSITION IN THE BI2SR2CA1-XYXCU2O8+Y SYSTEM,"JJAP LETT.,28(1989)L112",1989.0,3.8303974336875295
937,Bi2.0Sr2.0Ca1.0Cu2.0O8.0,Bi2212,70.7,5.396,,30.774,JJP0280112,"FUMIKO SAKAI, KEI-ICHI KOGA, KUNIO SUZUKI, MASAKI ICHIHARA, TSUYOSHI TAMEGAI, YASUHIRO IYE,",METAL-INSULATOR TRANSITION IN THE BI2SR2CA1-XYXCU2O8+Y SYSTEM,"JJAP LETT.,28(1989)L112",1989.0,3.81554819128261
938,Bi2.0Sr2.0Ca0.8Y0.2Cu2.0O8.0,Bi2212,84.5,5.412000000000001,,30.693,JJP0280112,"FUMIKO SAKAI, KEI-ICHI KOGA, KUNIO SUZUKI, MASAKI ICHIHARA, TSUYOSHI TAMEGAI, YASUHIRO IYE,",METAL-INSULATOR TRANSITION IN THE BI2SR2CA1-XYXCU2O8+Y SYSTEM,"JJAP LETT.,28(1989)L112",1989.0,3.8268618997815955
939,Bi2.0Sr2.0Ca0.7Y0.3Cu2.0O8.0,Bi2212,80.0,5.414,,30.549,JJP0280112,"FUMIKO SAKAI, KEI-ICHI KOGA, KUNIO SUZUKI, MASAKI ICHIHARA, TSUYOSHI TAMEGAI, YASUHIRO IYE,",METAL-INSULATOR TRANSITION IN THE BI2SR2CA1-XYXCU2O8+Y SYSTEM,"JJAP LETT.,28(1989)L112",1989.0,3.828276113343968
940,Bi2.0Sr2.0Ca0.6Y0.4Cu2.0O8.0,Bi2212,71.5,5.42,,30.469,JJP0280112,"FUMIKO SAKAI, KEI-ICHI KOGA, KUNIO SUZUKI, MASAKI ICHIHARA, TSUYOSHI TAMEGAI, YASUHIRO IYE,",METAL-INSULATOR TRANSITION IN THE BI2SR2CA1-XYXCU2O8+Y SYSTEM,"JJAP LETT.,28(1989)L112",1989.0,3.832518754031087
941,Bi2.0Sr2.0Ca0.5Y0.5Cu2.0O8.0,Bi2212,12.0,5.426,5.434,30.401,JJP0280112,"FUMIKO SAKAI, KEI-ICHI KOGA, KUNIO SUZUKI, MASAKI ICHIHARA, TSUYOSHI TAMEGAI, YASUHIRO IYE,",METAL-INSULATOR TRANSITION IN THE BI2SR2CA1-XYXCU2O8+Y SYSTEM,"JJAP LETT.,28(1989)L112",1989.0,3.8367613947182067
949,Y1.0Ba2.0Cu3.0O6.96,Y123,88.5,3.8310000000000004,3.875,11.645999999999999,PRB0404517,"H.B.RADOUSKY, J.L.PENG, L.BERNARDEZ, P.A.HAHN, P.KLAVINS, R.N.SHELTON,",UPPER CRITICAL FIELD AND NORMAL-STATE PROPERTIES OF SINGLE-PHASE Y1-XPRXBA2CU3O7Z COMPOUNDS,"PHYS.REV.B,40(1989)4517",1989.0,3.8310000000000004
950,Y0.9Pr0.1Ba2.0Cu3.0O6.91,Y123,81.0,3.839,3.8789999999999996,11.668,PRB0404517,"H.B.RADOUSKY, J.L.PENG, L.BERNARDEZ, P.A.HAHN, P.KLAVINS, R.N.SHELTON,",UPPER CRITICAL FIELD AND NORMAL-STATE PROPERTIES OF SINGLE-PHASE Y1-XPRXBA2CU3O7Z COMPOUNDS,"PHYS.REV.B,40(1989)4517",1989.0,3.839
951,Y0.8Pr0.2Ba2.0Cu3.0O6.91,Y123,62.7,3.845,3.8789999999999996,11.662,PRB0404517,"H.B.RADOUSKY, J.L.PENG, L.BERNARDEZ, P.A.HAHN, P.KLAVINS, R.N.SHELTON,",UPPER CRITICAL FIELD AND NORMAL-STATE PROPERTIES OF SINGLE-PHASE Y1-XPRXBA2CU3O7Z COMPOUNDS,"PHYS.REV.B,40(1989)4517",1989.0,3.845
952,Y0.7Pr0.3Ba2.0Cu3.0O6.88,Y123,47.5,3.847,3.883,11.672,PRB0404517,"H.B.RADOUSKY, J.L.PENG, L.BERNARDEZ, P.A.HAHN, P.KLAVINS, R.N.SHELTON,",UPPER CRITICAL FIELD AND NORMAL-STATE PROPERTIES OF SINGLE-PHASE Y1-XPRXBA2CU3O7Z COMPOUNDS,"PHYS.REV.B,40(1989)4517",1989.0,3.847
953,Y0.65Pr0.35Ba2.0Cu3.0O7.01,Y123,44.5,3.8569999999999998,3.8819999999999997,11.652000000000001,PRB0404517,"H.B.RADOUSKY, J.L.PENG, L.BERNARDEZ, P.A.HAHN, P.KLAVINS, R.N.SHELTON,",UPPER CRITICAL FIELD AND NORMAL-STATE PROPERTIES OF SINGLE-PHASE Y1-XPRXBA2CU3O7Z COMPOUNDS,"PHYS.REV.B,40(1989)4517",1989.0,3.8569999999999998
954,Y0.6Pr0.4Ba2.0Cu3.0O6.9,Y123,32.0,3.8560000000000003,3.8819999999999997,11.662,PRB0404517,"H.B.RADOUSKY, J.L.PENG, L.BERNARDEZ, P.A.HAHN, P.KLAVINS, R.N.SHELTON,",UPPER CRITICAL FIELD AND NORMAL-STATE PROPERTIES OF SINGLE-PHASE Y1-XPRXBA2CU3O7Z COMPOUNDS,"PHYS.REV.B,40(1989)4517",1989.0,3.8560000000000003
955,Y0.55Pr0.45Ba2.0Cu3.0O7.01,Y123,29.2,3.859,3.8819999999999997,11.655,PRB0404517,"H.B.RADOUSKY, J.L.PENG, L.BERNARDEZ, P.A.HAHN, P.KLAVINS, R.N.SHELTON,",UPPER CRITICAL FIELD AND NORMAL-STATE PROPERTIES OF SINGLE-PHASE Y1-XPRXBA2CU3O7Z COMPOUNDS,"PHYS.REV.B,40(1989)4517",1989.0,3.859
975,La1.0Ba2.0Cu2.9O6.82,RE123,45.0,3.8939999999999997,3.937,11.815999999999999,PRB0406771,"ATSUTAKA MAEDA, HAJIME ASANO, KUNIMITSU UCHINOKURA, MITSURU IZUMI, SHOJI TANAKA, TAKAHIRO WADA, TOMIAKI YABE,",STRUCTURAL PROPERTIES OF THE SUPERCONDUCTOR LABA2CU3-YO7-Z INTHE SOLID SOLUTION SYSTEM LA1+XBA2-XCU3-YO7-Z,"PHYS.REV.B,40(1989)6771",1989.0,3.8939999999999997
979,La1.0Ba2.0Cu3.0O6.85,RE123,93.0,3.8930000000000002,3.938,11.818,PRB0406771,"ATSUTAKA MAEDA, HAJIME ASANO, KUNIMITSU UCHINOKURA, MITSURU IZUMI, SHOJI TANAKA, TAKAHIRO WADA, TOMIAKI YABE,",STRUCTURAL PROPERTIES OF THE SUPERCONDUCTOR LABA2CU3-YO7-Z INTHE SOLID SOLUTION SYSTEM LA1+XBA2-XCU3-YO7-Z,"PHYS.REV.B,40(1989)6771",1989.0,3.8930000000000002
1004,Bi2.0Sr2.0Ca1.0Cu2.0O8.0,Bi2212,85.0,5.39,,30.7,PR0388885,"B.G.BAGLEY, D.M.HWANG, G.W.HULL, J.M.TARASCON, L.H.GREEN, P.BARBOUX, W.R.MCKINNON, Y.LEPAGE,","PREPARATION,STRUCTURE,AND PROPERTIES OF THE SUPERCONDUCTING COMPOUND SERIES BI(2)SR(2)CA(N-1)CU(N)O(Y) WITH N=1,2,AND 3","PHYS.REV.B,38(1988)8885",1988.0,3.8113055505954905
1025,Y1.0Ba2.0Cu3.0O7.0,Y123,92.6,3.8280000000000003,3.8960000000000004,11.7,PHC1480342,"A.MATSUSHITA, H.AOKI, K.KIMURA, K.NAKAMURA, K.OGAWA, T.HATANO, T.MATSUMOTO, Y.ASADA,",HIGH-TC OXIDE Y-BA-CU-O NORMAL AND SUPERCONDUCTING PROPERTIES AND PHASES,"PHYSICA B+C,148(1987)342",1987.0,3.8280000000000003
1026,Y1.0Ba2.0Cu2.97Al0.03O7.0,Y123,86.1,3.838,3.8960000000000004,11.700999999999999,PHC1480342,"A.MATSUSHITA, H.AOKI, K.KIMURA, K.NAKAMURA, K.OGAWA, T.HATANO, T.MATSUMOTO, Y.ASADA,",HIGH-TC OXIDE Y-BA-CU-O NORMAL AND SUPERCONDUCTING PROPERTIES AND PHASES,"PHYSICA B+C,148(1987)342",1987.0,3.838
1027,Y1.0Ba2.0Cu2.94Al0.06O7.0,Y123,80.3,3.8480000000000003,3.891,11.675,PHC1480342,"A.MATSUSHITA, H.AOKI, K.KIMURA, K.NAKAMURA, K.OGAWA, T.HATANO, T.MATSUMOTO, Y.ASADA,",HIGH-TC OXIDE Y-BA-CU-O NORMAL AND SUPERCONDUCTING PROPERTIES AND PHASES,"PHYSICA B+C,148(1987)342",1987.0,3.8480000000000003
1029,Y1.0Ba2.0Cu2.88Al0.12O7.0,Y123,68.6,3.87,,11.59,PHC1480342,"A.MATSUSHITA, H.AOKI, K.KIMURA, K.NAKAMURA, K.OGAWA, T.HATANO, T.MATSUMOTO, Y.ASADA,",HIGH-TC OXIDE Y-BA-CU-O NORMAL AND SUPERCONDUCTING PROPERTIES AND PHASES,"PHYSICA B+C,148(1987)342",1987.0,3.87
1040,Y1.0Ba2.0Cu3.0O7.1,Y123,92.0,3.824,3.888,11.679,PR0365602,"A.DRIESSEN, D.G.DE GROOT, E.SALOMONS, H.HEMMES, J.RECTOR, K.HEECK, N.KOEMAN, R.BROUWER, R.GRIESSEN,",PRESSURE DEPENDENCE OF THE TC OF Y(1)BA(2)CU(3)O(7) UP TO 170 KBAR,"PHYS.REV.B,36(1987)5602",1987.0,3.824
1044,Y1.0Ba2.0Cu3.0O7.0,Y123,92.2,3.82,3.885,11.675,PRB0387084,"A.R.MOODENBAUGH, M.SUENAGA, R.L.SABATINI, YOUWEN XU,",EFFECT OF GA SDDITION TO Y(1)BA(2)CU(3)O(7),"PHYS.REV.B,38(1988)7084",1988.0,3.82
1045,Y1.0Ba2.0Cu2.94Ga0.06O7.0,Y123,86.9,3.843,3.878,11.695,PRB0387084,"A.R.MOODENBAUGH, M.SUENAGA, R.L.SABATINI, YOUWEN XU,",EFFECT OF GA SDDITION TO Y(1)BA(2)CU(3)O(7),"PHYS.REV.B,38(1988)7084",1988.0,3.843
1046,Y1.0Ba2.0Cu2.91Ga0.09O7.0,Y123,77.5,3.8569999999999998,3.8689999999999998,11.692,PRB0387084,"A.R.MOODENBAUGH, M.SUENAGA, R.L.SABATINI, YOUWEN XU,",EFFECT OF GA SDDITION TO Y(1)BA(2)CU(3)O(7),"PHYS.REV.B,38(1988)7084",1988.0,3.8569999999999998
1047,Y1.0Ba2.0Cu2.88Ga0.12O7.0,Y123,68.2,3.863,,11.689,PRB0387084,"A.R.MOODENBAUGH, M.SUENAGA, R.L.SABATINI, YOUWEN XU,",EFFECT OF GA SDDITION TO Y(1)BA(2)CU(3)O(7),"PHYS.REV.B,38(1988)7084",1988.0,3.863
1049,Y1.0Ba2.0Cu2.82Ga0.18O7.0,Y123,58.2,3.864,,11.702,PRB0387084,"A.R.MOODENBAUGH, M.SUENAGA, R.L.SABATINI, YOUWEN XU,",EFFECT OF GA SDDITION TO Y(1)BA(2)CU(3)O(7),"PHYS.REV.B,38(1988)7084",1988.0,3.864
1050,Y1.0Ba2.0Cu2.76Ga0.24O7.0,Y123,45.7,3.866,,11.735,PRB0387084,"A.R.MOODENBAUGH, M.SUENAGA, R.L.SABATINI, YOUWEN XU,",EFFECT OF GA SDDITION TO Y(1)BA(2)CU(3)O(7),"PHYS.REV.B,38(1988)7084",1988.0,3.866
1051,Y1.0Ba2.0Cu2.7Ga0.3O7.0,Y123,24.7,3.865,,11.739,PRB0387084,"A.R.MOODENBAUGH, M.SUENAGA, R.L.SABATINI, YOUWEN XU,",EFFECT OF GA SDDITION TO Y(1)BA(2)CU(3)O(7),"PHYS.REV.B,38(1988)7084",1988.0,3.865
1053,La1.0Ba2.0Cu3.0O7.0,RE123,92.0,3.885,3.938,11.817,PRB0387080,"A.MAEDA, K.UCHINOKURA, N.SUZUKI, S.TANAKA, S.UCHIDA, T.MAEDA, T.WADA,",ORTHORHOMBIC-TETRAGONAL PHASE TRANSITION IN LA(1)BA(2)CU(3)O(7-Y) WITH ZERO RESISTANCE AT 92 K,"PHYS.REV.B,38(1988)7080",1988.0,3.885
1058,Y1.0Ba2.0Cu3.0O6.94,Y123,95.0,3.825,3.889,11.674000000000001,PRB0387200,"F.CORDERO, G.CANNELLI, R.CANTELLI,",NEW ANELASTIC RELAXATION EFFECT IN Y-BA-CU-O AT LOW TEMPERATURE: A SNOEK-TYPE PEAK DUE TO OXYGEN DIFFUSION,"PHYS.REV.B,38(1988)7200",1988.0,3.825
1064,Y1.0Ba2.0Cu3.0O7.0,Y123,91.8,3.822,3.891,11.677,PRB0365719,"B.BATLOGG, C.H.CHEN, D.WERDER, E.A.RIETMAN, R.J.CAVA, S.M.ZAHURAK,",SINGLE-PHASE 60-K BULK SUPERCONDUCTOR IN ANNEALED BA(2)Y(1)CU(3)O(7-Z)(0.3,"PHYS.REV.B,36(1987)5719",1987.0,3.822
1065,Y1.0Ba2.0Cu3.0O6.78,Y123,85.4,3.827,3.895,11.722000000000001,PRB0365719,"B.BATLOGG, C.H.CHEN, D.WERDER, E.A.RIETMAN, R.J.CAVA, S.M.ZAHURAK,",SINGLE-PHASE 60-K BULK SUPERCONDUCTOR IN ANNEALED BA(2)Y(1)CU(3)O(7-Z)(0.3,"PHYS.REV.B,36(1987)5719",1987.0,3.827
1066,Y1.0Ba2.0Cu3.0O6.76,Y123,77.8,3.83,3.898,11.728,PRB0365719,"B.BATLOGG, C.H.CHEN, D.WERDER, E.A.RIETMAN, R.J.CAVA, S.M.ZAHURAK,",SINGLE-PHASE 60-K BULK SUPERCONDUCTOR IN ANNEALED BA(2)Y(1)CU(3)O(7-Z)(0.3,"PHYS.REV.B,36(1987)5719",1987.0,3.83
1067,Y1.0Ba2.0Cu3.0O6.72,Y123,60.8,3.835,3.89,11.716,PRB0365719,"B.BATLOGG, C.H.CHEN, D.WERDER, E.A.RIETMAN, R.J.CAVA, S.M.ZAHURAK,",SINGLE-PHASE 60-K BULK SUPERCONDUCTOR IN ANNEALED BA(2)Y(1)CU(3)O(7-Z)(0.3,"PHYS.REV.B,36(1987)5719",1987.0,3.835
1068,Y1.0Ba2.0Cu3.0O6.6,Y123,58.9,3.8310000000000004,3.889,11.735999999999999,PRB0365719,"B.BATLOGG, C.H.CHEN, D.WERDER, E.A.RIETMAN, R.J.CAVA, S.M.ZAHURAK,",SINGLE-PHASE 60-K BULK SUPERCONDUCTOR IN ANNEALED BA(2)Y(1)CU(3)O(7-Z)(0.3,"PHYS.REV.B,36(1987)5719",1987.0,3.8310000000000004
1069,Y1.0Ba2.0Cu3.0O6.53,Y123,54.8,3.838,3.887,11.747,PRB0365719,"B.BATLOGG, C.H.CHEN, D.WERDER, E.A.RIETMAN, R.J.CAVA, S.M.ZAHURAK,",SINGLE-PHASE 60-K BULK SUPERCONDUCTOR IN ANNEALED BA(2)Y(1)CU(3)O(7-Z)(0.3,"PHYS.REV.B,36(1987)5719",1987.0,3.838
1070,Y1.0Ba2.0Cu3.0O6.51,Y123,45.4,3.845,3.887,11.767999999999999,PRB0365719,"B.BATLOGG, C.H.CHEN, D.WERDER, E.A.RIETMAN, R.J.CAVA, S.M.ZAHURAK,",SINGLE-PHASE 60-K BULK SUPERCONDUCTOR IN ANNEALED BA(2)Y(1)CU(3)O(7-Z)(0.3,"PHYS.REV.B,36(1987)5719",1987.0,3.845
1071,Y1.0Ba2.0Cu3.0O6.3,Y123,28.0,3.8510000000000004,3.883,11.789000000000001,PRB0365719,"B.BATLOGG, C.H.CHEN, D.WERDER, E.A.RIETMAN, R.J.CAVA, S.M.ZAHURAK,",SINGLE-PHASE 60-K BULK SUPERCONDUCTOR IN ANNEALED BA(2)Y(1)CU(3)O(7-Z)(0.3,"PHYS.REV.B,36(1987)5719",1987.0,3.8510000000000004
1073,Y1.0Ba2.0Cu2.73Fe0.27O7.1,Y123,69.0,3.8739999999999997,,11.7,PRB0390225,"G.HILSCHER, I.FELNER, N.PILLMAYR, Y.WOLFUS,","SUSCEPTIBILITY,CRYSTAL-STRUCTURE,AND SPECIFIC-HEAT STUDIES OF THE HIGH-TC SUPERCONDUCTOR AND QUENCHED Y(1)BA(2)(CU(0.91)FE(0.09))(3)O(X)","PHYS.REV.B,39(1989)225",1989.0,3.8739999999999997
1075,La1.85Sr0.15Cu1.0O4.0,T,37.8,3.7760000000000002,,13.237,PRB0390315,"A.BAKHSHAI, C.L.CHIEN, GANG XIAO, MARTA Z.CIEPLAK, Z.TESANOVIC,",CORRELATION BETWEEN SUPERCONDUCTIVITY AND NORMAL-STATE PROPERTIES IN THE LA(1.85)SR(0.15)(CU(1-X)ZN(X))O(4) SYSTEM,"PHYS.REV.B,39(1989)315",1989.0,3.7760000000000002
1076,La1.85Sr0.15Cu0.995Zn0.005O4.0,T,35.1,3.7769999999999997,,13.23,PRB0390315,"A.BAKHSHAI, C.L.CHIEN, GANG XIAO, MARTA Z.CIEPLAK, Z.TESANOVIC,",CORRELATION BETWEEN SUPERCONDUCTIVITY AND NORMAL-STATE PROPERTIES IN THE LA(1.85)SR(0.15)(CU(1-X)ZN(X))O(4) SYSTEM,"PHYS.REV.B,39(1989)315",1989.0,3.7769999999999997
1077,La1.85Sr0.15Cu0.99Zn0.01O4.0,T,30.1,3.7769999999999997,,13.23,PRB0390315,"A.BAKHSHAI, C.L.CHIEN, GANG XIAO, MARTA Z.CIEPLAK, Z.TESANOVIC,",CORRELATION BETWEEN SUPERCONDUCTIVITY AND NORMAL-STATE PROPERTIES IN THE LA(1.85)SR(0.15)(CU(1-X)ZN(X))O(4) SYSTEM,"PHYS.REV.B,39(1989)315",1989.0,3.7769999999999997
1078,La1.85Sr0.15Cu0.985Zn0.015O4.0,T,22.1,3.778,,13.229000000000001,PRB0390315,"A.BAKHSHAI, C.L.CHIEN, GANG XIAO, MARTA Z.CIEPLAK, Z.TESANOVIC,",CORRELATION BETWEEN SUPERCONDUCTIVITY AND NORMAL-STATE PROPERTIES IN THE LA(1.85)SR(0.15)(CU(1-X)ZN(X))O(4) SYSTEM,"PHYS.REV.B,39(1989)315",1989.0,3.778
1089,Y1.0Ba2.0Cu3.0O7.0,Y123,90.0,3.826,3.886,11.671,PRB0367230,"A.H.MORRISH, I.MAARTENSE, M.RAUDSEPP, Q.A.PANKHURST, X.Z.ZHOU, Y.L.LUO,","SUSCEPTIBILITY,CRYSTAL-STRUCTURE,AND MOSSBAUER STUDY OF THE HIGH-TEMPERATURE SUPERCONDUCTOR Y(1)BA(2)CU(3)O(7-Z) DOPED WITH IRON","PHYS.REV.B,36(1987)7230",1987.0,3.826
1090,Y1.0Ba2.0Cu2.955Fe0.045O7.0,Y123,82.6,3.8560000000000003,3.8680000000000003,11.654000000000002,PRB0367230,"A.H.MORRISH, I.MAARTENSE, M.RAUDSEPP, Q.A.PANKHURST, X.Z.ZHOU, Y.L.LUO,","SUSCEPTIBILITY,CRYSTAL-STRUCTURE,AND MOSSBAUER STUDY OF THE HIGH-TEMPERATURE SUPERCONDUCTOR Y(1)BA(2)CU(3)O(7-Z) DOPED WITH IRON","PHYS.REV.B,36(1987)7230",1987.0,3.8560000000000003
1091,Y1.0Ba2.0Cu2.895Fe0.105O7.0,Y123,67.0,3.861,3.867,11.652000000000001,PRB0367230,"A.H.MORRISH, I.MAARTENSE, M.RAUDSEPP, Q.A.PANKHURST, X.Z.ZHOU, Y.L.LUO,","SUSCEPTIBILITY,CRYSTAL-STRUCTURE,AND MOSSBAUER STUDY OF THE HIGH-TEMPERATURE SUPERCONDUCTOR Y(1)BA(2)CU(3)O(7-Z) DOPED WITH IRON","PHYS.REV.B,36(1987)7230",1987.0,3.861
1092,Y1.0Ba2.0Cu2.85Fe0.15O7.0,Y123,61.0,3.8689999999999998,3.872,11.634,PRB0367230,"A.H.MORRISH, I.MAARTENSE, M.RAUDSEPP, Q.A.PANKHURST, X.Z.ZHOU, Y.L.LUO,","SUSCEPTIBILITY,CRYSTAL-STRUCTURE,AND MOSSBAUER STUDY OF THE HIGH-TEMPERATURE SUPERCONDUCTOR Y(1)BA(2)CU(3)O(7-Z) DOPED WITH IRON","PHYS.REV.B,36(1987)7230",1987.0,3.8689999999999998
1102,Y1.0Ba2.0Cu3.0O7.0,Y123,91.25,3.83,3.89,11.68,JJP0272342,"MAKI KAWAI, SHIRO KAMBE,","EFFECT OF S,SE AND TE ADDITION ON THE SUPERCONDUCTIVE PROPERTIES OF BA(2)Y(1)CU(3)O(7-Y)","JJAP LATT.,27(1988)L2342",1988.0,3.83
1103,Y1.0Ba2.0Cu3.0S0.001O7.0,Y123,92.0,3.83,3.87,11.67,JJP0272342,"MAKI KAWAI, SHIRO KAMBE,","EFFECT OF S,SE AND TE ADDITION ON THE SUPERCONDUCTIVE PROPERTIES OF BA(2)Y(1)CU(3)O(7-Y)","JJAP LATT.,27(1988)L2342",1988.0,3.83
1104,Y1.0Ba2.0Cu3.0S0.05O7.0,Y123,93.5,3.84,3.87,11.62,JJP0272342,"MAKI KAWAI, SHIRO KAMBE,","EFFECT OF S,SE AND TE ADDITION ON THE SUPERCONDUCTIVE PROPERTIES OF BA(2)Y(1)CU(3)O(7-Y)","JJAP LATT.,27(1988)L2342",1988.0,3.84
1140,Y1.0Ba1.95Cs0.05Cu3.0O7.0,Y123,85.5,3.827,3.8760000000000003,11.632,PRB0392729,"A.RULMONT, CH.LAURENT, H.W.VANDERSCHUEREN, M.AUSLOOS, P.TARTE,",SUPERCONDUCTIVITY IN Y(1)BA(1.95)CS(0.05)CU(3)O(7-Y) GRANULAR CERAMICS,"PHYS.REV.B,39(1989)2729",1989.0,3.827
1154,Y1.0Ba2.0Cu3.0O7.0,Y123,92.11,3.82,3.889,11.668,SSC0670057,"JAMES E.KASPER, JOHN W.SCHWEITZER, LEE S.MARTINSON, NORMAN G.BAENZIGER, WILLIAM R.SAVAGE,",SUPERCONDUCTIVITY IN YTTRIUM-TERBIUM-BARIUM-COPPER OXIDE,"SOLID STATE COMMUN.,68(1988)0057",1988.0,3.82
1155,Y0.96Tb0.04Ba2.0Cu3.0O7.0,Y123,92.01,3.819,3.889,11.677,SSC0670057,"JAMES E.KASPER, JOHN W.SCHWEITZER, LEE S.MARTINSON, NORMAN G.BAENZIGER, WILLIAM R.SAVAGE,",SUPERCONDUCTIVITY IN YTTRIUM-TERBIUM-BARIUM-COPPER OXIDE,"SOLID STATE COMMUN.,68(1988)0057",1988.0,3.819
1156,Y0.92Tb0.08Ba2.0Cu3.0O7.0,Y123,92.01,3.82,3.889,11.672,SSC0670057,"JAMES E.KASPER, JOHN W.SCHWEITZER, LEE S.MARTINSON, NORMAN G.BAENZIGER, WILLIAM R.SAVAGE,",SUPERCONDUCTIVITY IN YTTRIUM-TERBIUM-BARIUM-COPPER OXIDE,"SOLID STATE COMMUN.,68(1988)0057",1988.0,3.82
1157,Y0.88Tb0.12Ba2.0Cu3.0O7.0,Y123,92.1,3.8310000000000004,3.891,11.665999999999999,SSC0670057,"JAMES E.KASPER, JOHN W.SCHWEITZER, LEE S.MARTINSON, NORMAN G.BAENZIGER, WILLIAM R.SAVAGE,",SUPERCONDUCTIVITY IN YTTRIUM-TERBIUM-BARIUM-COPPER OXIDE,"SOLID STATE COMMUN.,68(1988)0057",1988.0,3.8310000000000004
1158,Y1.0Ba2.0Cu3.0O7.0,Y123,91.06,3.822,3.888,11.681,PRL0601446,"A.BAKHSHAI, A.GAVRIN, C.L.CHIEN, F.T.STREITZ, GANG XIAO, M.Z.CIEPLAK,",HIGH-TEMPERATURE SUPERCONDUCTIVITY IN TETRAGONAL PEROVSKITE STRUCTURES:IS OXYGEN-VACANCY ORDER IMPORTANT?,"PHYS.REV.LETT.,60(1988)1446",1988.0,3.822
