Repository: CompRhys/apical

# Data Guide

In all cases whilst compiling this data we have been careful to include as much meta-information as possible to allow data to be traced back to it's original sources. For SuperCon this takes the form of the SuperCon "num :" reference id and then the source publication details. For ICSD we provide the ICSD collection code.

We acknowledge the Japanese National Institute for Materials Science for maintaining the [SuperCon](https://supercon.nims.go.jp/index_en.html) database as well as FIZ Karlsruhe GmbH for maintaining [ICSD](https://www.fiz-karlsruhe.de/en/produkte-und-dienstleistungen/inorganic-crystal-structure-database-icsd).

File: processed-data/super_cuprates.csv (part 2 of 58)
num :,composition :,str3 :,tc :,lata :,latb :,latc :,refno :,author :,title :,journal :,year :
316,Y1.0Ba2.0Cu2.9Co0.1O6.82,Y123,73.0,3.861,,11.687,PRB0377458,"G.W.HULL, J.M.TARASCON, L.H.GREENE, M.EIBSCHUTZ, P.BARBOUX, P.F.MICELI, S.A.SUNSHINE,",STRUCTURAL AND PHYSICAL PROPERTIES OF THE METAL (M) SUBSTITUTED Y(1)BA(2)CU(3-X)M(X)O(7-Y) PEROVSKITE,"PHYS.REV.B,37(1988)7458",1988.0
317,Y1.0Ba2.0Cu2.8Co0.2O6.83,Y123,53.0,3.868,,11.684,PRB0377458,"G.W.HULL, J.M.TARASCON, L.H.GREENE, M.EIBSCHUTZ, P.BARBOUX, P.F.MICELI, S.A.SUNSHINE,",STRUCTURAL AND PHYSICAL PROPERTIES OF THE METAL (M) SUBSTITUTED Y(1)BA(2)CU(3-X)M(X)O(7-Y) PEROVSKITE,"PHYS.REV.B,37(1988)7458",1988.0
318,Y1.0Ba2.0Cu2.7Co0.3O6.88,Y123,22.0,3.872,,11.68,PRB0377458,"G.W.HULL, J.M.TARASCON, L.H.GREENE, M.EIBSCHUTZ, P.BARBOUX, P.F.MICELI, S.A.SUNSHINE,",STRUCTURAL AND PHYSICAL PROPERTIES OF THE METAL (M) SUBSTITUTED Y(1)BA(2)CU(3-X)M(X)O(7-Y) PEROVSKITE,"PHYS.REV.B,37(1988)7458",1988.0
323,Y1.0Ba2.0Cu2.7Ni0.3O6.97,Y123,40.0,3.833,3.849,11.662,PRB0377458,"G.W.HULL, J.M.TARASCON, L.H.GREENE, M.EIBSCHUTZ, P.BARBOUX, P.F.MICELI, S.A.SUNSHINE,",STRUCTURAL AND PHYSICAL PROPERTIES OF THE METAL (M) SUBSTITUTED Y(1)BA(2)CU(3-X)M(X)O(7-Y) PEROVSKITE,"PHYS.REV.B,37(1988)7458",1988.0
324,Y1.0Ba2.0Cu2.9Zn0.1O6.81,Y123,55.0,3.819,3.888,11.682,PRB0377458,"G.W.HULL, J.M.TARASCON, L.H.GREENE, M.EIBSCHUTZ, P.BARBOUX, P.F.MICELI, S.A.SUNSHINE,",STRUCTURAL AND PHYSICAL PROPERTIES OF THE METAL (M) SUBSTITUTED Y(1)BA(2)CU(3-X)M(X)O(7-Y) PEROVSKITE,"PHYS.REV.B,37(1988)7458",1988.0
325,Y1.0Ba2.0Cu2.8Zn0.2O6.79,Y123,45.0,3.82,3.889,11.68,PRB0377458,"G.W.HULL, J.M.TARASCON, L.H.GREENE, M.EIBSCHUTZ, P.BARBOUX, P.F.MICELI, S.A.SUNSHINE,",STRUCTURAL AND PHYSICAL PROPERTIES OF THE METAL (M) SUBSTITUTED Y(1)BA(2)CU(3-X)M(X)O(7-Y) PEROVSKITE,"PHYS.REV.B,37(1988)7458",1988.0
326,Y1.0Ba2.0Cu2.7Zn0.3O6.74,Y123,45.0,3.82,3.893,11.68,PRB0377458,"G.W.HULL, J.M.TARASCON, L.H.GREENE, M.EIBSCHUTZ, P.BARBOUX, P.F.MICELI, S.A.SUNSHINE,",STRUCTURAL AND PHYSICAL PROPERTIES OF THE METAL (M) SUBSTITUTED Y(1)BA(2)CU(3-X)M(X)O(7-Y) PEROVSKITE,"PHYS.REV.B,37(1988)7458",1988.0
327,Y1.0Ba2.0Cu3.0O6.85,Y123,92.0,3.815,3.882,11.67,PRB0377458,"G.W.HULL, J.M.TARASCON, L.H.GREENE, M.EIBSCHUTZ, P.BARBOUX, P.F.MICELI, S.A.SUNSHINE,",STRUCTURAL AND PHYSICAL PROPERTIES OF THE METAL (M) SUBSTITUTED Y(1)BA(2)CU(3-X)M(X)O(7-Y) PEROVSKITE,"PHYS.REV.B,37(1988)7458",1988.0
334,La2.89Na0.11Cu1.0O4.0,Y123,16.0,,,,SSC0660387,"J. T. Marked, C. L. Seaman, H. Zhou, M. B. Maple,",SUPERCONDUCTIVITY IN La2-xNaxCuO4-y,"Solid State Commun., 66(1988)387",1988.0
335,La2.89Na0.41Cu1.0O4.0,Y123,18.0,,,,SSC0660387,"J. T. Marked, C. L. Seaman, H. Zhou, M. B. Maple,",SUPERCONDUCTIVITY IN La2-xNaxCuO4-y,"Solid State Commun., 66(1988)387",1988.0
338,Y1.0Ba2.0Cu3.0O7.0,Y123,91.3,,,,SSC0660421,"E.MORAN, F.MIGUELEZ, FELIX VIDAL, J.A.VEIRA, J.MAZA, M.A.ALARIO,",PROBING THERMODYNAMIC FLUCTUATIONS IN HIGH TEMPERATURE SUPERCONDUCTORS,"SOLID STATE COMMUN.,66(1988)421",1988.0
339,Ho1.0Ba2.0Cu3.0O7.0,Y123,92.1,,,,SSC0660421,"E.MORAN, F.MIGUELEZ, FELIX VIDAL, J.A.VEIRA, J.MAZA, M.A.ALARIO,",PROBING THERMODYNAMIC FLUCTUATIONS IN HIGH TEMPERATURE SUPERCONDUCTORS,"SOLID STATE COMMUN.,66(1988)421",1988.0
340,Sm1.0Ba2.0Cu3.0O7.0,Y123,92.6,,,,SSC0660421,"E.MORAN, F.MIGUELEZ, FELIX VIDAL, J.A.VEIRA, J.MAZA, M.A.ALARIO,",PROBING THERMODYNAMIC FLUCTUATIONS IN HIGH TEMPERATURE SUPERCONDUCTORS,"SOLID STATE COMMUN.,66(1988)421",1988.0
341,Ho1.0Ba2.0Cu3.0O7.0,Y123,92.1,,,,SSC0660421,"E.MORAN, F.MIGUELEZ, FELIX VIDAL, J.A.VEIRA, J.MAZA, M.A.ALARIO,",PROBING THERMODYNAMIC FLUCTUATIONS IN HIGH TEMPERATURE SUPERCONDUCTORS,"SOLID STATE COMMUN.,66(1988)421",1988.0
342,Y1.0Ba2.0Cu3.0O7.0,Y123,88.1,,,,SSC0660623,"B.SUNDGVIST,",ELECTRICAL RESISTANCE OF Y(1)BA(2)CU(3)O(7-Z) IN THE RANGE 300-500 K AND 0-1.5 GPA,"SOLID STATE COMMUN.,66(1988)623",1988.0
344,Y1.0Ba2.0Cu3.0O6.8,Y123,79.0,,,,SSC0650845,"J.G. Perez-Ramirez, K. Baberschke, W.G. Clark,","MEISSNER EFFECT, CRITICAL FIELDS, AND SUPERCONDUCTING PARAMETERS OF YBa2Cu3O7-delta",Solid State Cmmun.65(1988)845-848,1988.0
348,La1.8Sr0.2Cu1.0O4.0,T,35.7,,,,PRB0363906,"G. Quirion, J.P. Thiel, K.R. Poeppelmeier, M. Poirier,",Microwave study of the high-Tc superconductor La1.8Sr0.2CuO4,"Phys.Rev.B,36(1987)3906",1987.0
349,Y1.2Ba0.8Cu1.0O4.0,,75.0,,,,PRB0363910,"J. Taguna-Marti'nez, L. Rendo'n, R. Escudero, R.A. Barrio, T. Akachi,",Electron tunneling in the high-Tc superconductor Y-Ba-Cu-O,"Phys.Rev.B,36(1987)3910",1987.0
350,Gd1.0Ba2.0Cu2.82Fe0.18O9.0,,42.0,,,,PRB0364018,"C.L. Chien, Gang Xiao, H. Tang, J.C. Walker, Y.-w. Du, Z.Q. Qiu,",Magnetic ordering in GdBa2(Cu0.94Fe0.06)3O9-delta below the superconducting transition temperature,"Phys.Rev.B,36(1987)4018",19987.0
351,Y1.2Ba0.8Cu1.0O4.0,,94.5,3.457,3.815,26.5,PLA1260130,"J.BASZYNSKI, M.MACKOWIAK, M.ZDANOWSKA-FRACZEK,",EFFECT OF PRESSURE ON THE SUPERCONDUCTING TRANSITION TEMPERATURE OF THE (Y1.2BA0.8)4CU4O16-Z CERAMIC COMPOUND,"PHYS.LETT.A,126(1987)130",1987.0
352,Er1.0Ba2.0Cu3.0O7.0,Y123,90.0,3.811,3.878,11.646,JJP0262091,"AKIO OOTA, MASATAKA OHKUBO, TATSUMI HIOKI, YOSHINOBU SASAKI, YOSHIO KIYOSHIMA,","ELECTRICAL,MAGNETIC AND SUPERCONDUCTING PROPERTIES OF THE HIGH-TC SUPERCONDUCTOR ER(1-X)YB(X)BA(2)CU(3)O(7-Z)","JJAP.LETT.,26(1987)L2091",1987.0
353,Er0.75Yb0.25Ba2.0Cu3.0O7.0,Y123,87.6,3.817,3.887,11.659,JJP0262091,"AKIO OOTA, MASATAKA OHKUBO, TATSUMI HIOKI, YOSHINOBU SASAKI, YOSHIO KIYOSHIMA,","ELECTRICAL,MAGNETIC AND SUPERCONDUCTING PROPERTIES OF THE HIGH-TC SUPERCONDUCTOR ER(1-X)YB(X)BA(2)CU(3)O(7-Z)","JJAP.LETT.,26(1987)L2091",1987.0
354,Er0.62Yb0.38Ba2.0Cu3.0O7.0,Y123,88.3,3.815,3.883,11.675,JJP0262091,"AKIO OOTA, MASATAKA OHKUBO, TATSUMI HIOKI, YOSHINOBU SASAKI, YOSHIO KIYOSHIMA,","ELECTRICAL,MAGNETIC AND SUPERCONDUCTING PROPERTIES OF THE HIGH-TC SUPERCONDUCTOR ER(1-X)YB(X)BA(2)CU(3)O(7-Z)","JJAP.LETT.,26(1987)L2091",1987.0
355,Er0.5Yb0.5Ba2.0Cu3.0O7.0,Y123,89.3,3.812,3.883,11.674,JJP0262091,"AKIO OOTA, MASATAKA OHKUBO, TATSUMI HIOKI, YOSHINOBU SASAKI, YOSHIO KIYOSHIMA,","ELECTRICAL,MAGNETIC AND SUPERCONDUCTING PROPERTIES OF THE HIGH-TC SUPERCONDUCTOR ER(1-X)YB(X)BA(2)CU(3)O(7-Z)","JJAP.LETT.,26(1987)L2091",1987.0
356,Er0.37Yb0.63Ba2.0Cu3.0O7.0,Y123,87.8,3.809,3.879,11.664,JJP0262091,"AKIO OOTA, MASATAKA OHKUBO, TATSUMI HIOKI, YOSHINOBU SASAKI, YOSHIO KIYOSHIMA,","ELECTRICAL,MAGNETIC AND SUPERCONDUCTING PROPERTIES OF THE HIGH-TC SUPERCONDUCTOR ER(1-X)YB(X)BA(2)CU(3)O(7-Z)","JJAP.LETT.,26(1987)L2091",1987.0
357,Er0.25Yb0.75Ba2.0Cu3.0O7.0,Y123,86.3,3.812,3.879,11.636,JJP0262091,"AKIO OOTA, MASATAKA OHKUBO, TATSUMI HIOKI, YOSHINOBU SASAKI, YOSHIO KIYOSHIMA,","ELECTRICAL,MAGNETIC AND SUPERCONDUCTING PROPERTIES OF THE HIGH-TC SUPERCONDUCTOR ER(1-X)YB(X)BA(2)CU(3)O(7-Z)","JJAP.LETT.,26(1987)L2091",1987.0
358,Yb1.0Ba2.0Cu3.0O7.0,Y123,88.5,3.811,3.871,11.635,JJP0262091,"AKIO OOTA, MASATAKA OHKUBO, TATSUMI HIOKI, YOSHINOBU SASAKI, YOSHIO KIYOSHIMA,","ELECTRICAL,MAGNETIC AND SUPERCONDUCTING PROPERTIES OF THE HIGH-TC SUPERCONDUCTOR ER(1-X)YB(X)BA(2)CU(3)O(7-Z)","JJAP.LETT.,26(1987)L2091",1987.0
377,La1.85Sr0.15Cu1.0O4.0,T,40.0,,,,PRL0600542,"A.NAZZAL, J.B.TORRANCE, S.S.P.PARKIN, Y.TOKURA,","METALLIC,BUT NOT SUPERCONDUCTING,LA-BA(AND LA-SR) COPPER OXIDES","PHYS.REV.LETT.,60(1988)542",1988.0
379,Y1.0Ba2.0Cu3.0O7.0,Y123,92.0,3.823,3.887,11.684,JJP0261997,"KATSUKI MIYAUCHI, MASAHIKO HIRATANI, TETSUICHI KUDO, YUKIO ITO,",TETRAGONAL HIGH-TC SUPERCONDUCTOR IN THE SYSTEM BA(2)Y(CU(1-X)GA(X))(3)O(7-Z),"JJAP.LETT.,26(1987)L1997",1987.0
380,Y1.0Ba2.0Cu2.94Ga0.06O7.0,Y123,87.0,3.848,3.874,11.689,JJP0261997,"KATSUKI MIYAUCHI, MASAHIKO HIRATANI, TETSUICHI KUDO, YUKIO ITO,",TETRAGONAL HIGH-TC SUPERCONDUCTOR IN THE SYSTEM BA(2)Y(CU(1-X)GA(X))(3)O(7-Z),"JJAP.LETT.,26(1987)L1997",1987.0
381,Y1.0Ba2.0Cu2.85Ga0.15O7.0,Y123,75.0,3.855,3.863,11.689,JJP0261997,"KATSUKI MIYAUCHI, MASAHIKO HIRATANI, TETSUICHI KUDO, YUKIO ITO,",TETRAGONAL HIGH-TC SUPERCONDUCTOR IN THE SYSTEM BA(2)Y(CU(1-X)GA(X))(3)O(7-Z),"JJAP.LETT.,26(1987)L1997",1987.0
382,Y1.0Ba2.0Cu2.7Ga0.3O7.0,Y123,66.0,3.861,3.866,11.696,JJP0261997,"KATSUKI MIYAUCHI, MASAHIKO HIRATANI, TETSUICHI KUDO, YUKIO ITO,",TETRAGONAL HIGH-TC SUPERCONDUCTOR IN THE SYSTEM BA(2)Y(CU(1-X)GA(X))(3)O(7-Z),"JJAP.LETT.,26(1987)L1997",1987.0
383,Y1.0Ba2.0Cu3.0O6.98,Y123,92.0,,,,PRB0370638,"B.DUNN, C.T.CHU, G.GRUNER, J.R.COOPER, L.W.ZHOU,",DETERMINATION OF THE MAGNETIC FIELD PENETRATION DEPTH IN SUPERCONDUCTING YTTRIUM BARIUM COPPER OXIDE: DEVIATIONS FROM THE BARDEEN-COOPER-SCHRIEFFER LAWS,"PHYS.REV.B,37(1988)638",1988.0
386,Y1.0Ba2.0Cu2.88Fe0.12O7.0,Y123,70.0,,,,JJP0261982,"MASATSUN.KATO, TOSHIZO FUJITA, YOSHITERU MAENO, YUJI AOKI,",SUPERCONDUCTIVITY IN IMPURITY-INDUCED TETRAGONAL Y(1)BA(2)(CU(1-X)FE(X))(3)O(7-Z),"JJAP.LETT.,26(1987)L1982",1987.0
387,Gd1.0Ba2.0Cu3.0O7.0,Y123,94.7,,,,JJP0262034,"HIROYUKI AKINAGA, KOHZOH MASUDA, KOKI TAKITA,",UPPER CRITICAL FIELD AND ITS ANISOTROPY OF EU(1)BA(2)CU(3)O(7-X) AND GD(1)BA(2)CU(3)O(7-X) STUDIED IN PREFERENTIALLY ORIENTED PELLETS,"JJAP.LETT.,26(1987)L2034",1987.0
388,Eu1.0Ba2.0Cu3.0O7.0,Y123,94.5,,,,JJP0262034,"HIROYUKI AKINAGA, KOHZOH MASUDA, KOKI TAKITA,",UPPER CRITICAL FIELD AND ITS ANISOTROPY OF EU(1)BA(2)CU(3)O(7-X) AND GD(1)BA(2)CU(3)O(7-X) STUDIED IN PREFERENTIALLY ORIENTED PELLETS,"JJAP.LETT.,26(1987)L2034",1987.0
417,Y1.0Ba2.0Cu3.0O7.0,Y123,92.5,3.83,3.89,11.67,JJP0261956,"HARUHISA TOYODA, HIROSHI FUJITA, ICHIRO NAKAD, KOHICHI UEDA, KUNISUKE ASAYAMA, TAKAO KOHARA, TETUYUKI KANEKO, YASUKAGE ODA, YOSHIHIRO YAMADA,",EXPERIMENTS ON SUPERCONEDUCTING (RARE EARTH)-BA(2)CU(3)O(7-Z) DOWN TO 30 MK,"JJAP.LETT.,26(1987)L1956",1987.0
418,Nd1.0Ba2.0Cu3.0O7.0,Y123,67.0,3.812,3.907,11.741,JJP0261956,"HARUHISA TOYODA, HIROSHI FUJITA, ICHIRO NAKAD, KOHICHI UEDA, KUNISUKE ASAYAMA, TAKAO KOHARA, TETUYUKI KANEKO, YASUKAGE ODA, YOSHIHIRO YAMADA,",EXPERIMENTS ON SUPERCONEDUCTING (RARE EARTH)-BA(2)CU(3)O(7-Z) DOWN TO 30 MK,"JJAP.LETT.,26(1987)L1956",1987.0
419,Sm1.0Ba2.0Cu3.0O7.0,Y123,76.0,3.858,3.916,11.704,JJP0261956,"HARUHISA TOYODA, HIROSHI FUJITA, ICHIRO NAKAD, KOHICHI UEDA, KUNISUKE ASAYAMA, TAKAO KOHARA, TETUYUKI KANEKO, YASUKAGE ODA, YOSHIHIRO YAMADA,",EXPERIMENTS ON SUPERCONEDUCTING (RARE EARTH)-BA(2)CU(3)O(7-Z) DOWN TO 30 MK,"JJAP.LETT.,26(1987)L1956",1987.0
420,Eu1.0Ba2.0Cu3.0O7.0,Y123,92.0,3.84,3.9,11.704,JJP0261956,"HARUHISA TOYODA, HIROSHI FUJITA, ICHIRO NAKAD, KOHICHI UEDA, KUNISUKE ASAYAMA, TAKAO KOHARA, TETUYUKI KANEKO, YASUKAGE ODA, YOSHIHIRO YAMADA,",EXPERIMENTS ON SUPERCONEDUCTING (RARE EARTH)-BA(2)CU(3)O(7-Z) DOWN TO 30 MK,"JJAP.LETT.,26(1987)L1956",1987.0
421,Gd1.0Ba2.0Cu3.0O7.0,Y123,86.0,3.843,3.898,11.717,JJP0261956,"HARUHISA TOYODA, HIROSHI FUJITA, ICHIRO NAKAD, KOHICHI UEDA, KUNISUKE ASAYAMA, TAKAO KOHARA, TETUYUKI KANEKO, YASUKAGE ODA, YOSHIHIRO YAMADA,",EXPERIMENTS ON SUPERCONEDUCTING (RARE EARTH)-BA(2)CU(3)O(7-Z) DOWN TO 30 MK,"JJAP.LETT.,26(1987)L1956",1987.0
422,Dy1.0Ba2.0Cu3.0O7.0,Y123,92.0,3.829,3.895,11.68,JJP0261956,"HARUHISA TOYODA, HIROSHI FUJITA, ICHIRO NAKAD, KOHICHI UEDA, KUNISUKE ASAYAMA, TAKAO KOHARA, TETUYUKI KANEKO, YASUKAGE ODA, YOSHIHIRO YAMADA,",EXPERIMENTS ON SUPERCONEDUCTING (RARE EARTH)-BA(2)CU(3)O(7-Z) DOWN TO 30 MK,"JJAP.LETT.,26(1987)L1956",1987.0
423,Ho1.0Ba2.0Cu3.0O7.0,Y123,91.0,3.824,3.89,11.664,JJP0261956,"HARUHISA TOYODA, HIROSHI FUJITA, ICHIRO NAKAD, KOHICHI UEDA, KUNISUKE ASAYAMA, TAKAO KOHARA, TETUYUKI KANEKO, YASUKAGE ODA, YOSHIHIRO YAMADA,",EXPERIMENTS ON SUPERCONEDUCTING (RARE EARTH)-BA(2)CU(3)O(7-Z) DOWN TO 30 MK,"JJAP.LETT.,26(1987)L1956",1987.0
424,Er1.0Ba2.0Cu3.0O7.0,Y123,91.0,3.829,3.884,11.652,JJP0261956,"HARUHISA TOYODA, HIROSHI FUJITA, ICHIRO NAKAD, KOHICHI UEDA, KUNISUKE ASAYAMA, TAKAO KOHARA, TETUYUKI KANEKO, YASUKAGE ODA, YOSHIHIRO YAMADA,",EXPERIMENTS ON SUPERCONEDUCTING (RARE EARTH)-BA(2)CU(3)O(7-Z) DOWN TO 30 MK,"JJAP.LETT.,26(1987)L1956",1987.0
425,Tm1.0Ba2.0Cu3.0O7.0,Y123,92.0,3.82,3.88,11.66,JJP0261956,"HARUHISA TOYODA, HIROSHI FUJITA, ICHIRO NAKAD, KOHICHI UEDA, KUNISUKE ASAYAMA, TAKAO KOHARA, TETUYUKI KANEKO, YASUKAGE ODA, YOSHIHIRO YAMADA,",EXPERIMENTS ON SUPERCONEDUCTING (RARE EARTH)-BA(2)CU(3)O(7-Z) DOWN TO 30 MK,"JJAP.LETT.,26(1987)L1956",1987.0
428,Y1.0Ba2.0Cu3.0HO7.0,Y123,90.0,3.822,3.892,11.67,JJP0271104,"JIRO KUNIYA, KATSUHISA USAMI, SHIN-PEI MATSUDA, TAKAHIKO KATO,",EFFECTS OF HYDROGEN ION IMPLANTATION ON SUPERCONDUCTIVITY IN Y(1)BA(2)CU(3)O(7-X),"JJAP.LETT.,27(1988)L1104",1988.0
429,Y1.0Ba2.0Cu3.0HO7.0,Y123,43.05,3.862,,11.76,JJP0271104,"JIRO KUNIYA, KATSUHISA USAMI, SHIN-PEI MATSUDA, TAKAHIKO KATO,",EFFECTS OF HYDROGEN ION IMPLANTATION ON SUPERCONDUCTIVITY IN Y(1)BA(2)CU(3)O(7-X),"JJAP.LETT.,27(1988)L1104",1988.0
431,Y1.0Ba2.0Cu3.0O7.0,Y123,92.0,,,,PRL0591860,"G.F. Brennert, G.P. Espinosa, J.P. Remeika, Jr., R.E. Walstedt, W.W. Warren,",Evidence for Two Pairing Energies from Nuclear Spin-Lattice Relaxation in Superconducting Ba2YCu3O7-delta,Phys.Rev.Lett.59(1987)1860,1987.0
432,Y1.0Ba2.0Cu3.0O7.0,Y123,92.0,,,,NU0590030,,,,
436,Gd1.0Ba2.0Cu3.0O7.0,Y123,93.0,,,,PRB0375828,"R.A.FASTNACHT, R.C.SHERWOOD, S.JIN, T.H.TIEFEL,","TRANSPORT CRITICAL CURRENT IN RARE-EARTH-SUBSTITUTED SUPERCONDUCTORS R(1)BA(2)CU(3)O(7-Z)(R=GD,DY,SM,HO,Y)","PHYS.REV.B,37(1988)5828",1988.0
437,Dy1.0Ba2.0Cu3.0O7.0,Y123,94.0,,,,PRB0375828,"R.A.FASTNACHT, R.C.SHERWOOD, S.JIN, T.H.TIEFEL,","TRANSPORT CRITICAL CURRENT IN RARE-EARTH-SUBSTITUTED SUPERCONDUCTORS R(1)BA(2)CU(3)O(7-Z)(R=GD,DY,SM,HO,Y)","PHYS.REV.B,37(1988)5828",1988.0
438,Sm1.0Ba2.0Cu3.0O7.0,Y123,92.0,,,,PRB0375828,"R.A.FASTNACHT, R.C.SHERWOOD, S.JIN, T.H.TIEFEL,","TRANSPORT CRITICAL CURRENT IN RARE-EARTH-SUBSTITUTED SUPERCONDUCTORS R(1)BA(2)CU(3)O(7-Z)(R=GD,DY,SM,HO,Y)","PHYS.REV.B,37(1988)5828",1988.0
439,Ho1.0Ba2.0Cu3.0O7.0,Y123,93.5,,,,PRB0375828,"R.A.FASTNACHT, R.C.SHERWOOD, S.JIN, T.H.TIEFEL,","TRANSPORT CRITICAL CURRENT IN RARE-EARTH-SUBSTITUTED SUPERCONDUCTORS R(1)BA(2)CU(3)O(7-Z)(R=GD,DY,SM,HO,Y)","PHYS.REV.B,37(1988)5828",1988.0
440,Y1.0Ba2.0Cu3.0O7.0,Y123,93.5,,,,PRB0375828,"R.A.FASTNACHT, R.C.SHERWOOD, S.JIN, T.H.TIEFEL,","TRANSPORT CRITICAL CURRENT IN RARE-EARTH-SUBSTITUTED SUPERCONDUCTORS R(1)BA(2)CU(3)O(7-Z)(R=GD,DY,SM,HO,Y)","PHYS.REV.B,37(1988)5828",1988.0
441,Nd1.0Ba2.0Cu3.0O7.0,Y123,88.0,3.873,3.906,11.73,PRB0375820,"B.BARBARA, I.FELNER,",EFFECT OF SULFUR ON THE SUPERCONDUCTIVITY OF R(1)BA(2)CU(3)O(7),"PHYS.REV.B,37(1988)5820",1988.0
442,Nd1.0Ba2.0Cu3.0S1.0O6.0,Y123,69.0,3.879,,11.69,PRB0375820,"B.BARBARA, I.FELNER,",EFFECT OF SULFUR ON THE SUPERCONDUCTIVITY OF R(1)BA(2)CU(3)O(7),"PHYS.REV.B,37(1988)5820",1988.0
443,Nd1.0Ba2.0Cu3.0S1.0O5.0,Y123,56.0,3.897,,11.69,PRB0375820,"B.BARBARA, I.FELNER,",EFFECT OF SULFUR ON THE SUPERCONDUCTIVITY OF R(1)BA(2)CU(3)O(7),"PHYS.REV.B,37(1988)5820",1988.0
444,Eu1.0Ba2.0Cu3.0O7.0,Y123,92.0,3.821,3.884,11.61,PRB0375820,"B.BARBARA, I.FELNER,",EFFECT OF SULFUR ON THE SUPERCONDUCTIVITY OF R(1)BA(2)CU(3)O(7),"PHYS.REV.B,37(1988)5820",1988.0
445,Eu1.0Ba2.0Cu3.0S1.0O6.0,Y123,85.0,3.884,,11.65,PRB0375820,"B.BARBARA, I.FELNER,",EFFECT OF SULFUR ON THE SUPERCONDUCTIVITY OF R(1)BA(2)CU(3)O(7),"PHYS.REV.B,37(1988)5820",1988.0
446,Gd1.0Ba2.0Cu3.0O7.0,Y123,92.0,3.844,3.897,11.7,PRB0375820,"B.BARBARA, I.FELNER,",EFFECT OF SULFUR ON THE SUPERCONDUCTIVITY OF R(1)BA(2)CU(3)O(7),"PHYS.REV.B,37(1988)5820",1988.0
447,Gd1.0Ba2.0Cu3.0S1.0O6.0,Y123,92.0,3.887,3.911,11.72,PRB0375820,"B.BARBARA, I.FELNER,",EFFECT OF SULFUR ON THE SUPERCONDUCTIVITY OF R(1)BA(2)CU(3)O(7),"PHYS.REV.B,37(1988)5820",1988.0
459,Y1.0Ba2.0Cu3.0O6.89,Y123,92.0,,,,JJP0271080,"HIDEO TANIGAWA, ICHIRO MATSUBARA, SABURO KOSE, TORU OGURA,",EFFECTS OF SULFUR ADDITION ON THE SUPERCONDUCTIVITY OF Y-BA-CU-O COMPOUND,"JJAP.LETT.,27(1988)L1080",1988.0
460,Y1.0Ba2.0Cu3.0S0.03O7.12,Y123,90.0,,,,JJP0271080,"HIDEO TANIGAWA, ICHIRO MATSUBARA, SABURO KOSE, TORU OGURA,",EFFECTS OF SULFUR ADDITION ON THE SUPERCONDUCTIVITY OF Y-BA-CU-O COMPOUND,"JJAP.LETT.,27(1988)L1080",1988.0
461,Y1.0Ba2.0Cu3.0S0.06O7.23,Y123,89.0,,,,JJP0271080,"HIDEO TANIGAWA, ICHIRO MATSUBARA, SABURO KOSE, TORU OGURA,",EFFECTS OF SULFUR ADDITION ON THE SUPERCONDUCTIVITY OF Y-BA-CU-O COMPOUND,"JJAP.LETT.,27(1988)L1080",1988.0
462,Y1.0Ba2.0Cu3.0S0.12O7.28,Y123,89.0,,,,JJP0271080,"HIDEO TANIGAWA, ICHIRO MATSUBARA, SABURO KOSE, TORU OGURA,",EFFECTS OF SULFUR ADDITION ON THE SUPERCONDUCTIVITY OF Y-BA-CU-O COMPOUND,"JJAP.LETT.,27(1988)L1080",1988.0
471,Gd1.0Ba2.0Cu3.0O6.9,Y123,92.0,,,,JJP0271307,"SHINYA WAKI, YUJI YAMAGUCHI,","MAGNETIC PROPERTIES OF GD(1)BA(2)CU(2.7)M(0.3)O(Y) (M=CU,FE AND CO): MAGNETIC ORDERING OF M IN CU(1) SITE","JJAP.LETT.,27(1988)L1307",1988.0
473,Gd1.0Ba2.0Cu2.7Fe0.3O6.9,Y123,41.0,,,,JJP0271307,"SHINYA WAKI, YUJI YAMAGUCHI,","MAGNETIC PROPERTIES OF GD(1)BA(2)CU(2.7)M(0.3)O(Y) (M=CU,FE AND CO): MAGNETIC ORDERING OF M IN CU(1) SITE","JJAP.LETT.,27(1988)L1307",1988.0
475,Gd1.0Ba2.0Cu2.7Co0.3O6.9,Y123,33.0,,,,JJP0271307,"SHINYA WAKI, YUJI YAMAGUCHI,","MAGNETIC PROPERTIES OF GD(1)BA(2)CU(2.7)M(0.3)O(Y) (M=CU,FE AND CO): MAGNETIC ORDERING OF M IN CU(1) SITE","JJAP.LETT.,27(1988)L1307",1988.0
477,Y1.0Ba2.0Cu3.0O6.9,Y123,91.0,3.846,3.883,11.661,PRB0380889,"G.V.SUBBA RAO, K.S.GIRIRAJAN, R.SRINIVASAN, V.GANESAN, VIJAYASHREE RADHAKRISHNAN,",ANOMALOUS VARIATION OF THE C LATTICE PARAMETER OF A SAMPLE OF Y(1)BA(2)CU(3)O(7-Z) THROUGH THE SUPERCONDUCTING TRANSITION,"PHYS.REV.B,38(1988)889",1988.0
478,Bi2.2Sr2.0Ca0.8Cu2.0O8.0,Bi2212,87.0,5.414,5.4179999999999975,30.89,PRB0380893,"B.BATLOGG, D.W.MURPHY, J.H.MARSHALL, J.J.KRAJEWSKI, J.V.WASZCZAK, JR., L.F.SCHNEEMEYER, L.W.RUPP, P.MARSH, R.B.VAN DOVER, R.FARROW, R.J.CAVA, R.M.FLEMING, S.A.SUNSHINE, S.H.GLARUM, S.M.ZAHURAK, S.NAKAHARA, T.SIEGRIST, W.F.PECK,",STRUCTURE AND PHYSICAL PROPERTIES OF SINGLE CRYSTALS OF THE 84-K SUPERCONDUCTOR BI(2.2)SR(2)CA(0.8)CU(2)O(8+Z),"PHYS.REV.B,38(1988)893",1988.0
479,Y1.0Ba2.0Cu2.5Ni0.5O7.0,Y123,52.3,3.82,3.883,11.647,PRB0380893,"B.BATLOGG, D.W.MURPHY, J.H.MARSHALL, J.J.KRAJEWSKI, J.V.WASZCZAK, JR., L.F.SCHNEEMEYER, L.W.RUPP, P.MARSH, R.B.VAN DOVER, R.FARROW, R.J.CAVA, R.M.FLEMING, S.A.SUNSHINE, S.H.GLARUM, S.M.ZAHURAK, S.NAKAHARA, T.SIEGRIST, W.F.PECK,",STRUCTURE AND PHYSICAL PROPERTIES OF SINGLE CRYSTALS OF THE 84-K SUPERCONDUCTOR BI(2.2)SR(2)CA(0.8)CU(2)O(8+Z),"PHYS.REV.B,38(1988)893",1988.0
481,La2.8Ba3.2Cu6.0O14.07,Y123,13.0,3.902,,11.713,PHF0180095,"C.E.MEATS, J.R.GRASMEDER, M.T.WELLER, P.C.LANCHESTER,","SUPERCONDUCTIVITY IN THE SOLID SOLUTIONS Y(N)LA(2-N+X)BA(4-X)CU(6)O(14+Y) (N=0,1,2)","J.PHYS.F,18(1988)95",1988.0
482,La2.6Ba3.4Cu6.0O14.06,Y123,26.0,3.903,,11.714,PHF0180095,"C.E.MEATS, J.R.GRASMEDER, M.T.WELLER, P.C.LANCHESTER,","SUPERCONDUCTIVITY IN THE SOLID SOLUTIONS Y(N)LA(2-N+X)BA(4-X)CU(6)O(14+Y) (N=0,1,2)","J.PHYS.F,18(1988)95",1988.0
483,La2.4Ba3.6Cu6.0O14.01,Y123,39.0,3.904,,11.738,PHF0180095,"C.E.MEATS, J.R.GRASMEDER, M.T.WELLER, P.C.LANCHESTER,","SUPERCONDUCTIVITY IN THE SOLID SOLUTIONS Y(N)LA(2-N+X)BA(4-X)CU(6)O(14+Y) (N=0,1,2)","J.PHYS.F,18(1988)95",1988.0
484,La2.2Ba3.8Cu6.0O13.86,Y123,52.0,3.905,,11.758,PHF0180095,"C.E.MEATS, J.R.GRASMEDER, M.T.WELLER, P.C.LANCHESTER,","SUPERCONDUCTIVITY IN THE SOLID SOLUTIONS Y(N)LA(2-N+X)BA(4-X)CU(6)O(14+Y) (N=0,1,2)","J.PHYS.F,18(1988)95",1988.0
485,La2.0Ba4.0Cu6.0O13.8,Y123,65.0,3.909,,11.78,PHF0180095,"C.E.MEATS, J.R.GRASMEDER, M.T.WELLER, P.C.LANCHESTER,","SUPERCONDUCTIVITY IN THE SOLID SOLUTIONS Y(N)LA(2-N+X)BA(4-X)CU(6)O(14+Y) (N=0,1,2)","J.PHYS.F,18(1988)95",1988.0
486,Y1.0La2.0Ba3.0Cu6.0O14.53,,25.6,3.861,,11.603,PHF0180095,"C.E.MEATS, J.R.GRASMEDER, M.T.WELLER, P.C.LANCHESTER,","SUPERCONDUCTIVITY IN THE SOLID SOLUTIONS Y(N)LA(2-N+X)BA(4-X)CU(6)O(14+Y) (N=0,1,2)","J.PHYS.F,18(1988)95",1988.0
487,Y1.0La1.8Ba3.2Cu6.0O14.49,Y123,41.9,3.875,,11.645,PHF0180095,"C.E.MEATS, J.R.GRASMEDER, M.T.WELLER, P.C.LANCHESTER,","SUPERCONDUCTIVITY IN THE SOLID SOLUTIONS Y(N)LA(2-N+X)BA(4-X)CU(6)O(14+Y) (N=0,1,2)","J.PHYS.F,18(1988)95",1988.0
488,Y1.0La1.6Ba3.4Cu6.0O14.38,Y123,53.1,3.844,3.877,11.673,PHF0180095,"C.E.MEATS, J.R.GRASMEDER, M.T.WELLER, P.C.LANCHESTER,","SUPERCONDUCTIVITY IN THE SOLID SOLUTIONS Y(N)LA(2-N+X)BA(4-X)CU(6)O(14+Y) (N=0,1,2)","J.PHYS.F,18(1988)95",1988.0
489,Y1.0La1.4Ba3.6Cu6.0O14.2,Y123,64.0,3.873,3.882,11.668,PHF0180095,"C.E.MEATS, J.R.GRASMEDER, M.T.WELLER, P.C.LANCHESTER,","SUPERCONDUCTIVITY IN THE SOLID SOLUTIONS Y(N)LA(2-N+X)BA(4-X)CU(6)O(14+Y) (N=0,1,2)","J.PHYS.F,18(1988)95",1988.0
490,Y1.0La1.2Ba3.8Cu6.0O14.07,Y123,70.4,3.852,3.861,11.682,PHF0180095,"C.E.MEATS, J.R.GRASMEDER, M.T.WELLER, P.C.LANCHESTER,","SUPERCONDUCTIVITY IN THE SOLID SOLUTIONS Y(N)LA(2-N+X)BA(4-X)CU(6)O(14+Y) (N=0,1,2)","J.PHYS.F,18(1988)95",1988.0
491,Y1.0La1.0Ba4.0Cu6.0O13.95,Y123,72.2,3.853,3.863,11.687,PHF0180095,"C.E.MEATS, J.R.GRASMEDER, M.T.WELLER, P.C.LANCHESTER,","SUPERCONDUCTIVITY IN THE SOLID SOLUTIONS Y(N)LA(2-N+X)BA(4-X)CU(6)O(14+Y) (N=0,1,2)","J.PHYS.F,18(1988)95",1988.0
497,Y2.0La1.0Ba3.0Cu6.0O14.17,Y123,28.0,3.84,3.849,11.569,PHF0180095,"C.E.MEATS, J.R.GRASMEDER, M.T.WELLER, P.C.LANCHESTER,","SUPERCONDUCTIVITY IN THE SOLID SOLUTIONS Y(N)LA(2-N+X)BA(4-X)CU(6)O(14+Y) (N=0,1,2)","J.PHYS.F,18(1988)95",1988.0
498,Y2.0La0.8Ba3.2Cu6.0O14.2,Y123,46.0,3.848,,11.567,PHF0180095,"C.E.MEATS, J.R.GRASMEDER, M.T.WELLER, P.C.LANCHESTER,","SUPERCONDUCTIVITY IN THE SOLID SOLUTIONS Y(N)LA(2-N+X)BA(4-X)CU(6)O(14+Y) (N=0,1,2)","J.PHYS.F,18(1988)95",1988.0
499,Y2.0La0.6Ba3.4Cu6.0O14.02,Y123,60.0,3.87,,11.647,PHF0180095,"C.E.MEATS, J.R.GRASMEDER, M.T.WELLER, P.C.LANCHESTER,","SUPERCONDUCTIVITY IN THE SOLID SOLUTIONS Y(N)LA(2-N+X)BA(4-X)CU(6)O(14+Y) (N=0,1,2)","J.PHYS.F,18(1988)95",1988.0
500,Y2.0La0.4Ba3.6Cu6.0O13.91,Y123,78.0,3.812,3.874,11.624,PHF0180095,"C.E.MEATS, J.R.GRASMEDER, M.T.WELLER, P.C.LANCHESTER,","SUPERCONDUCTIVITY IN THE SOLID SOLUTIONS Y(N)LA(2-N+X)BA(4-X)CU(6)O(14+Y) (N=0,1,2)","J.PHYS.F,18(1988)95",1988.0
501,Y2.0La0.2Ba3.8Cu6.0O13.92,Y123,93.0,3.81,3.876,11.64,PHF0180095,"C.E.MEATS, J.R.GRASMEDER, M.T.WELLER, P.C.LANCHESTER,","SUPERCONDUCTIVITY IN THE SOLID SOLUTIONS Y(N)LA(2-N+X)BA(4-X)CU(6)O(14+Y) (N=0,1,2)","J.PHYS.F,18(1988)95",1988.0
502,Y2.0La0.15Ba3.85Cu6.0O13.99,Y123,93.2,,,,PHF0180095,"C.E.MEATS, J.R.GRASMEDER, M.T.WELLER, P.C.LANCHESTER,","SUPERCONDUCTIVITY IN THE SOLID SOLUTIONS Y(N)LA(2-N+X)BA(4-X)CU(6)O(14+Y) (N=0,1,2)","J.PHYS.F,18(1988)95",1988.0
503,Y2.0La0.1Ba3.9Cu6.0O13.94,Y123,90.0,,,,PHF0180095,"C.E.MEATS, J.R.GRASMEDER, M.T.WELLER, P.C.LANCHESTER,","SUPERCONDUCTIVITY IN THE SOLID SOLUTIONS Y(N)LA(2-N+X)BA(4-X)CU(6)O(14+Y) (N=0,1,2)","J.PHYS.F,18(1988)95",1988.0
504,Y2.0Ba4.0Cu6.0O13.9,Y123,93.0,3.817,3.884,11.666,PHF0180095,"C.E.MEATS, J.R.GRASMEDER, M.T.WELLER, P.C.LANCHESTER,","SUPERCONDUCTIVITY IN THE SOLID SOLUTIONS Y(N)LA(2-N+X)BA(4-X)CU(6)O(14+Y) (N=0,1,2)","J.PHYS.F,18(1988)95",1988.0
505,Y1.0Ba2.0Cu3.0O6.94,Y123,97.0,3.824,3.89,11.679,PRB0373734,"A.MANTHIRAM, J.B.GOODENOUGH, X.X.TANG,",EVIDENCE FOR PEROXIDE FORMATION IN SUPERCONDUCTING Y(1)BA(2-X)LA(X)CU(3)O(7+-Z),"PHYS.REV.B,37(1988)3734",1988.0
506,Y1.0Ba1.975La0.025Cu3.0O6.95,Y123,99.0,3.82,3.889,11.67,PRB0373734,"A.MANTHIRAM, J.B.GOODENOUGH, X.X.TANG,",EVIDENCE FOR PEROXIDE FORMATION IN SUPERCONDUCTING Y(1)BA(2-X)LA(X)CU(3)O(7+-Z),"PHYS.REV.B,37(1988)3734",1988.0
507,Y1.0Ba1.95La0.05Cu3.0O6.9,Y123,99.0,3.821,3.889,11.672,PRB0373734,"A.MANTHIRAM, J.B.GOODENOUGH, X.X.TANG,",EVIDENCE FOR PEROXIDE FORMATION IN SUPERCONDUCTING Y(1)BA(2-X)LA(X)CU(3)O(7+-Z),"PHYS.REV.B,37(1988)3734",1988.0
508,Y1.0Ba1.925La0.075Cu3.0O6.9,Y123,99.0,3.827,3.885,11.659,PRB0373734,"A.MANTHIRAM, J.B.GOODENOUGH, X.X.TANG,",EVIDENCE FOR PEROXIDE FORMATION IN SUPERCONDUCTING Y(1)BA(2-X)LA(X)CU(3)O(7+-Z),"PHYS.REV.B,37(1988)3734",1988.0
509,Y1.0Ba1.9La0.1Cu3.0O6.9,Y123,95.0,3.83,3.883,11.653,PRB0373734,"A.MANTHIRAM, J.B.GOODENOUGH, X.X.TANG,",EVIDENCE FOR PEROXIDE FORMATION IN SUPERCONDUCTING Y(1)BA(2-X)LA(X)CU(3)O(7+-Z),"PHYS.REV.B,37(1988)3734",1988.0
510,Y1.0Ba1.8La0.2Cu3.0O6.95,Y123,78.0,3.839,3.872,11.618,PRB0373734,"A.MANTHIRAM, J.B.GOODENOUGH, X.X.TANG,",EVIDENCE FOR PEROXIDE FORMATION IN SUPERCONDUCTING Y(1)BA(2-X)LA(X)CU(3)O(7+-Z),"PHYS.REV.B,37(1988)3734",1988.0
511,Y1.0Ba1.7La0.3Cu3.0O7.0,Y123,67.0,3.858,3.859,11.582,PRB0373734,"A.MANTHIRAM, J.B.GOODENOUGH, X.X.TANG,",EVIDENCE FOR PEROXIDE FORMATION IN SUPERCONDUCTING Y(1)BA(2-X)LA(X)CU(3)O(7+-Z),"PHYS.REV.B,37(1988)3734",1988.0
512,Y1.0Ba1.6La0.4Cu3.0O7.05,Y123,52.0,3.858,3.858,11.58,PRB0373734,"A.MANTHIRAM, J.B.GOODENOUGH, X.X.TANG,",EVIDENCE FOR PEROXIDE FORMATION IN SUPERCONDUCTING Y(1)BA(2-X)LA(X)CU(3)O(7+-Z),"PHYS.REV.B,37(1988)3734",1988.0
513,Y1.0Ba1.5La0.5Cu3.0O7.08,Y123,38.0,3.858,,11.572,PRB0373734,"A.MANTHIRAM, J.B.GOODENOUGH, X.X.TANG,",EVIDENCE FOR PEROXIDE FORMATION IN SUPERCONDUCTING Y(1)BA(2-X)LA(X)CU(3)O(7+-Z),"PHYS.REV.B,37(1988)3734",1988.0
529,Y1.0Ba2.0Cu2.8Co0.2O7.04,Y123,53.0,,,,PRB0375932,"F.J.ROTELLA, J.D.JORGENSEN, J.M.TARASCON, L.H.GREENE, P.BARBOUX, P.F.MICELI,",ROLE OF BOND LENGTHS IN THE 90-K SUPERCONDUCTOR: A NEUTRON POWDER-DIFFRACTION STUDY OF Y(1)BA(2)CU(3-X)CO(X)O(7-Y),"PHYS.REV.B,37(1988)5932",1988.0
536,Y1.0Ba2.0Cu3.0O7.0,Y123,92.0,3.822,3.892,11.674,PRB0382432,"B.A.AVERILL, J.F.BRINGLEY, K.M.WONG, S.J.POON, T.-M.CHEN,","SYNTHESIS AND CHARACTERIZATION OF Y(1)BA(2)(CU(1-X)M(X))(3)O(7-Z) (M=CO,NI): CRYSTAL SYMMETRY,SUPERCONDUCTIVITY,AND THE ROLE OF OXYGEN","PHYS.REV.B,38(1988)2432",1988.0
537,Y1.0Ba2.0Cu2.97Co0.03O6.96,Y123,92.0,3.824,3.889,11.677,PRB0382432,"B.A.AVERILL, J.F.BRINGLEY, K.M.WONG, S.J.POON, T.-M.CHEN,","SYNTHESIS AND CHARACTERIZATION OF Y(1)BA(2)(CU(1-X)M(X))(3)O(7-Z) (M=CO,NI): CRYSTAL SYMMETRY,SUPERCONDUCTIVITY,AND THE ROLE OF OXYGEN","PHYS.REV.B,38(1988)2432",1988.0
538,Y1.0Ba2.0Cu2.925Co0.075O6.97,Y123,92.0,,,,PRB0382432,"B.A.AVERILL, J.F.BRINGLEY, K.M.WONG, S.J.POON, T.-M.CHEN,","SYNTHESIS AND CHARACTERIZATION OF Y(1)BA(2)(CU(1-X)M(X))(3)O(7-Z) (M=CO,NI): CRYSTAL SYMMETRY,SUPERCONDUCTIVITY,AND THE ROLE OF OXYGEN","PHYS.REV.B,38(1988)2432",1988.0
539,Y1.0Ba2.0Cu2.85Co0.15O7.03,Y123,65.0,3.869,,11.701,PRB0382432,"B.A.AVERILL, J.F.BRINGLEY, K.M.WONG, S.J.POON, T.-M.CHEN,","SYNTHESIS AND CHARACTERIZATION OF Y(1)BA(2)(CU(1-X)M(X))(3)O(7-Z) (M=CO,NI): CRYSTAL SYMMETRY,SUPERCONDUCTIVITY,AND THE ROLE OF OXYGEN","PHYS.REV.B,38(1988)2432",1988.0
540,Y1.0Ba2.0Cu2.775Co0.225O6.99,Y123,58.0,3.873,,11.647,PRB0382432,"B.A.AVERILL, J.F.BRINGLEY, K.M.WONG, S.J.POON, T.-M.CHEN,","SYNTHESIS AND CHARACTERIZATION OF Y(1)BA(2)(CU(1-X)M(X))(3)O(7-Z) (M=CO,NI): CRYSTAL SYMMETRY,SUPERCONDUCTIVITY,AND THE ROLE OF OXYGEN","PHYS.REV.B,38(1988)2432",1988.0
541,Y1.0Ba2.0Cu2.7Co0.3O7.11,Y123,36.0,3.878,,11.648,PRB0382432,"B.A.AVERILL, J.F.BRINGLEY, K.M.WONG, S.J.POON, T.-M.CHEN,","SYNTHESIS AND CHARACTERIZATION OF Y(1)BA(2)(CU(1-X)M(X))(3)O(7-Z) (M=CO,NI): CRYSTAL SYMMETRY,SUPERCONDUCTIVITY,AND THE ROLE OF OXYGEN","PHYS.REV.B,38(1988)2432",1988.0
544,Y1.0Ba2.0Cu2.94Ni0.06O7.01,Y123,85.0,3.835,3.897,11.686,PRB0382432,"B.A.AVERILL, J.F.BRINGLEY, K.M.WONG, S.J.POON, T.-M.CHEN,","SYNTHESIS AND CHARACTERIZATION OF Y(1)BA(2)(CU(1-X)M(X))(3)O(7-Z) (M=CO,NI): CRYSTAL SYMMETRY,SUPERCONDUCTIVITY,AND THE ROLE OF OXYGEN","PHYS.REV.B,38(1988)2432",1988.0
545,Y1.0Ba2.0Cu2.85Ni0.15O6.84,Y123,75.0,3.832,3.894,11.684,PRB0382432,"B.A.AVERILL, J.F.BRINGLEY, K.M.WONG, S.J.POON, T.-M.CHEN,","SYNTHESIS AND CHARACTERIZATION OF Y(1)BA(2)(CU(1-X)M(X))(3)O(7-Z) (M=CO,NI): CRYSTAL SYMMETRY,SUPERCONDUCTIVITY,AND THE ROLE OF OXYGEN","PHYS.REV.B,38(1988)2432",1988.0
546,Y1.0Ba2.0Cu2.7Ni0.3O6.88,Y123,73.0,3.827,3.889,11.671,PRB0382432,"B.A.AVERILL, J.F.BRINGLEY, K.M.WONG, S.J.POON, T.-M.CHEN,","SYNTHESIS AND CHARACTERIZATION OF Y(1)BA(2)(CU(1-X)M(X))(3)O(7-Z) (M=CO,NI): CRYSTAL SYMMETRY,SUPERCONDUCTIVITY,AND THE ROLE OF OXYGEN","PHYS.REV.B,38(1988)2432",1988.0
547,Y1.0Ba2.0Cu2.4Ni0.6O6.94,Y123,66.0,3.822,3.88,11.61,PRB0382432,"B.A.AVERILL, J.F.BRINGLEY, K.M.WONG, S.J.POON, T.-M.CHEN,","SYNTHESIS AND CHARACTERIZATION OF Y(1)BA(2)(CU(1-X)M(X))(3)O(7-Z) (M=CO,NI): CRYSTAL SYMMETRY,SUPERCONDUCTIVITY,AND THE ROLE OF OXYGEN","PHYS.REV.B,38(1988)2432",1988.0
551,La1.92Sr0.08Cu1.0O3.994,T,20.3,,,,PRB0364047,"B.L.OLSON, M.W.SHAFER, T.PENNEY,",CORRELATION OF TC WITH HOLE CONCENTRATION IN LA(2-X)SR(X)CU(1)O(4-Z) SUPERCONDUCTORS,"PHYS.REV.B,36(1987)4047",1987.0
552,La1.89Sr0.11Cu1.0O3.986,T,29.2,,,,PRB0364047,"B.L.OLSON, M.W.SHAFER, T.PENNEY,",CORRELATION OF TC WITH HOLE CONCENTRATION IN LA(2-X)SR(X)CU(1)O(4-Z) SUPERCONDUCTORS,"PHYS.REV.B,36(1987)4047",1987.0
553,La1.855Sr0.145Cu1.0O4.0,T,34.9,,,,PRB0364047,"B.L.OLSON, M.W.SHAFER, T.PENNEY,",CORRELATION OF TC WITH HOLE CONCENTRATION IN LA(2-X)SR(X)CU(1)O(4-Z) SUPERCONDUCTORS,"PHYS.REV.B,36(1987)4047",1987.0
554,La1.85Sr0.15Cu1.0O4.0,T,35.2,,,,PRB0364047,"B.L.OLSON, M.W.SHAFER, T.PENNEY,",CORRELATION OF TC WITH HOLE CONCENTRATION IN LA(2-X)SR(X)CU(1)O(4-Z) SUPERCONDUCTORS,"PHYS.REV.B,36(1987)4047",1987.0
555,La1.815Sr0.185Cu1.0O3.964,T,33.2,,,,PRB0364047,"B.L.OLSON, M.W.SHAFER, T.PENNEY,",CORRELATION OF TC WITH HOLE CONCENTRATION IN LA(2-X)SR(X)CU(1)O(4-Z) SUPERCONDUCTORS,"PHYS.REV.B,36(1987)4047",1987.0
557,La1.78Sr0.22Cu1.0O3.945,T,34.8,,,,PRB0364047,"B.L.OLSON, M.W.SHAFER, T.PENNEY,",CORRELATION OF TC WITH HOLE CONCENTRATION IN LA(2-X)SR(X)CU(1)O(4-Z) SUPERCONDUCTORS,"PHYS.REV.B,36(1987)4047",1987.0
558,La1.75Sr0.25Cu1.0O3.921,T,19.6,,,,PRB0364047,"B.L.OLSON, M.W.SHAFER, T.PENNEY,",CORRELATION OF TC WITH HOLE CONCENTRATION IN LA(2-X)SR(X)CU(1)O(4-Z) SUPERCONDUCTORS,"PHYS.REV.B,36(1987)4047",1987.0
559,La1.73Sr0.27Cu1.0O3.913,T,30.6,,,,PRB0364047,"B.L.OLSON, M.W.SHAFER, T.PENNEY,",CORRELATION OF TC WITH HOLE CONCENTRATION IN LA(2-X)SR(X)CU(1)O(4-Z) SUPERCONDUCTORS,"PHYS.REV.B,36(1987)4047",1987.0
560,La1.0Ba2.0Cu2.9O6.8,,45.0,3.892,3.936,11.814,PRB0357129,"D.R.NOAKES, E.J.ANSALDO, G.AEPPLI, G.M.LUKE, J.H.BREWER, R.F.KIEFL, R.J.CAVA, S.R.KREITZMAN,",MAGNETIC PENETRATION DEPTH AND FLUX-PINNING EFFECT IN HIGH-TC SUPERCONDUCTOR LA(1.85)SR(0.15)CU(1)O(4),"PHYS.REV.B,35(1987)7129",1987.0
562,La1.2Ba1.8Cu3.0O6.98,Y123,80.0,3.895,3.927,11.778,PRB0357129,"D.R.NOAKES, E.J.ANSALDO, G.AEPPLI, G.M.LUKE, J.H.BREWER, R.F.KIEFL, R.J.CAVA, S.R.KREITZMAN,",MAGNETIC PENETRATION DEPTH AND FLUX-PINNING EFFECT IN HIGH-TC SUPERCONDUCTOR LA(1.85)SR(0.15)CU(1)O(4),"PHYS.REV.B,35(1987)7129",1987.0
573,La1.9Ba0.1Cu1.0O4.0,T,26.9,3.785,,13.244000000000002,JJP0271449,"HIROSHI YAMAUCHI, KATSUYOSHI OH-ISHII, MASAE KIKUCHI, NORIO KOBAYASHI, TAKAAKI SASAOKA, TOMOKAZU MATSUHIRA, YASUHIKOSYONO, YOSHIO MUTO,","CRYTAL STRUCTIRE,OXYGEN CONTENT AND SUPERCONDUCTIVITY OF M(X)LA(2-X)CU(1)O(4-Y) (M=BA,SR AND CA)","JJAP LETT.,27(1988)L1449",1988.0
577,La1.9Sr0.1Cu1.0O3.98,T,29.5,3.783,,13.209,JJP0271449,"HIROSHI YAMAUCHI, KATSUYOSHI OH-ISHII, MASAE KIKUCHI, NORIO KOBAYASHI, TAKAAKI SASAOKA, TOMOKAZU MATSUHIRA, YASUHIKOSYONO, YOSHIO MUTO,","CRYTAL STRUCTIRE,OXYGEN CONTENT AND SUPERCONDUCTIVITY OF M(X)LA(2-X)CU(1)O(4-Y) (M=BA,SR AND CA)","JJAP LETT.,27(1988)L1449",1988.0
579,La1.85Sr0.15Cu1.0O3.98,T,37.9,3.773,,13.224,JJP0271449,"HIROSHI YAMAUCHI, KATSUYOSHI OH-ISHII, MASAE KIKUCHI, NORIO KOBAYASHI, TAKAAKI SASAOKA, TOMOKAZU MATSUHIRA, YASUHIKOSYONO, YOSHIO MUTO,","CRYTAL STRUCTIRE,OXYGEN CONTENT AND SUPERCONDUCTIVITY OF M(X)LA(2-X)CU(1)O(4-Y) (M=BA,SR AND CA)","JJAP LETT.,27(1988)L1449",1988.0
581,La1.8Sr0.2Cu1.0O3.99,T,27.5,,,,JJP0271449,"HIROSHI YAMAUCHI, KATSUYOSHI OH-ISHII, MASAE KIKUCHI, NORIO KOBAYASHI, TAKAAKI SASAOKA, TOMOKAZU MATSUHIRA, YASUHIKOSYONO, YOSHIO MUTO,","CRYTAL STRUCTIRE,OXYGEN CONTENT AND SUPERCONDUCTIVITY OF M(X)LA(2-X)CU(1)O(4-Y) (M=BA,SR AND CA)","JJAP LETT.,27(1988)L1449",1988.0
586,La1.9Ca0.1Cu1.0O3.967,T,20.0,3.78,,13.158,JJP0271449,"HIROSHI YAMAUCHI, KATSUYOSHI OH-ISHII, MASAE KIKUCHI, NORIO KOBAYASHI, TAKAAKI SASAOKA, TOMOKAZU MATSUHIRA, YASUHIKOSYONO, YOSHIO MUTO,","CRYTAL STRUCTIRE,OXYGEN CONTENT AND SUPERCONDUCTIVITY OF M(X)LA(2-X)CU(1)O(4-Y) (M=BA,SR AND CA)","JJAP LETT.,27(1988)L1449",1988.0
587,La1.85Ca0.15Cu1.0O3.942,T,19.0,3.779,,13.166,JJP0271449,"HIROSHI YAMAUCHI, KATSUYOSHI OH-ISHII, MASAE KIKUCHI, NORIO KOBAYASHI, TAKAAKI SASAOKA, TOMOKAZU MATSUHIRA, YASUHIKOSYONO, YOSHIO MUTO,","CRYTAL STRUCTIRE,OXYGEN CONTENT AND SUPERCONDUCTIVITY OF M(X)LA(2-X)CU(1)O(4-Y) (M=BA,SR AND CA)","JJAP LETT.,27(1988)L1449",1988.0
588,La1.8Ca0.2Cu1.0O3.917,T,19.5,,,,JJP0271449,"HIROSHI YAMAUCHI, KATSUYOSHI OH-ISHII, MASAE KIKUCHI, NORIO KOBAYASHI, TAKAAKI SASAOKA, TOMOKAZU MATSUHIRA, YASUHIKOSYONO, YOSHIO MUTO,","CRYTAL STRUCTIRE,OXYGEN CONTENT AND SUPERCONDUCTIVITY OF M(X)LA(2-X)CU(1)O(4-Y) (M=BA,SR AND CA)","JJAP LETT.,27(1988)L1449",1988.0
589,Y1.0Ba2.0Cu3.0O6.94,Y123,92.5,,,,SSC0680221,"A.J.BOURDILLON, C.C.SORRELL, H.K.LIU, J.P.ZHOU, N.SAVVIDES, S.X.DOU,",LABILE CU(3) IONS CORRELATED WITH SUPERCONDUCTING PROPERTIES IN Y(1)BA(2)CU(3)O(7-X),"SOLID STATE COMMUN.,68(1988)0221",1988.0
590,Y1.0Ba2.0Cu3.0O6.89,Y123,92.1,,,,SSC0680221,"A.J.BOURDILLON, C.C.SORRELL, H.K.LIU, J.P.ZHOU, N.SAVVIDES, S.X.DOU,",LABILE CU(3) IONS CORRELATED WITH SUPERCONDUCTING PROPERTIES IN Y(1)BA(2)CU(3)O(7-X),"SOLID STATE COMMUN.,68(1988)0221",1988.0
591,Y1.0Ba2.0Cu3.0O6.84,Y123,91.0,,,,SSC0680221,"A.J.BOURDILLON, C.C.SORRELL, H.K.LIU, J.P.ZHOU, N.SAVVIDES, S.X.DOU,",LABILE CU(3) IONS CORRELATED WITH SUPERCONDUCTING PROPERTIES IN Y(1)BA(2)CU(3)O(7-X),"SOLID STATE COMMUN.,68(1988)0221",1988.0
592,Y1.0Ba2.0Cu3.0O6.83,Y123,89.3,,,,SSC0680221,"A.J.BOURDILLON, C.C.SORRELL, H.K.LIU, J.P.ZHOU, N.SAVVIDES, S.X.DOU,",LABILE CU(3) IONS CORRELATED WITH SUPERCONDUCTING PROPERTIES IN Y(1)BA(2)CU(3)O(7-X),"SOLID STATE COMMUN.,68(1988)0221",1988.0
593,Y1.0Ba2.0Cu3.0O6.75,Y123,92.3,,,,SSC0680221,"A.J.BOURDILLON, C.C.SORRELL, H.K.LIU, J.P.ZHOU, N.SAVVIDES, S.X.DOU,",LABILE CU(3) IONS CORRELATED WITH SUPERCONDUCTING PROPERTIES IN Y(1)BA(2)CU(3)O(7-X),"SOLID STATE COMMUN.,68(1988)0221",1988.0
594,Y1.0Ba2.0Cu3.0O6.7,Y123,83.0,,,,SSC0680221,"A.J.BOURDILLON, C.C.SORRELL, H.K.LIU, J.P.ZHOU, N.SAVVIDES, S.X.DOU,",LABILE CU(3) IONS CORRELATED WITH SUPERCONDUCTING PROPERTIES IN Y(1)BA(2)CU(3)O(7-X),"SOLID STATE COMMUN.,68(1988)0221",1988.0
595,Y1.0Ba2.0Cu3.0O6.4,Y123,33.0,,,,SSC0680221,"A.J.BOURDILLON, C.C.SORRELL, H.K.LIU, J.P.ZHOU, N.SAVVIDES, S.X.DOU,",LABILE CU(3) IONS CORRELATED WITH SUPERCONDUCTING PROPERTIES IN Y(1)BA(2)CU(3)O(7-X),"SOLID STATE COMMUN.,68(1988)0221",1988.0
598,Y1.0Ba2.0Cu2.955Fe0.045O6.89,Y123,72.0,,,,SSC0680221,"A.J.BOURDILLON, C.C.SORRELL, H.K.LIU, J.P.ZHOU, N.SAVVIDES, S.X.DOU,",LABILE CU(3) IONS CORRELATED WITH SUPERCONDUCTING PROPERTIES IN Y(1)BA(2)CU(3)O(7-X),"SOLID STATE COMMUN.,68(1988)0221",1988.0
599,Y1.0Ba2.0Cu2.9Fe0.1O6.92,Y123,48.0,,,,SSC0680221,"A.J.BOURDILLON, C.C.SORRELL, H.K.LIU, J.P.ZHOU, N.SAVVIDES, S.X.DOU,",LABILE CU(3) IONS CORRELATED WITH SUPERCONDUCTING PROPERTIES IN Y(1)BA(2)CU(3)O(7-X),"SOLID STATE COMMUN.,68(1988)0221",1988.0
600,Y1.0Ba2.0Cu2.52Al0.48O6.74,Y123,68.0,,,,SSC0680221,"A.J.BOURDILLON, C.C.SORRELL, H.K.LIU, J.P.ZHOU, N.SAVVIDES, S.X.DOU,",LABILE CU(3) IONS CORRELATED WITH SUPERCONDUCTING PROPERTIES IN Y(1)BA(2)CU(3)O(7-X),"SOLID STATE COMMUN.,68(1988)0221",1988.0
601,Y1.0Ba2.0Cu2.05Al0.95O6.7,Y123,63.0,,,,SSC0680221,"A.J.BOURDILLON, C.C.SORRELL, H.K.LIU, J.P.ZHOU, N.SAVVIDES, S.X.DOU,",LABILE CU(3) IONS CORRELATED WITH SUPERCONDUCTING PROPERTIES IN Y(1)BA(2)CU(3)O(7-X),"SOLID STATE COMMUN.,68(1988)0221",1988.0
602,Y1.0Ba2.0Cu2.095Al0.095O6.81,Y123,83.3,,,,SSC0680221,"A.J.BOURDILLON, C.C.SORRELL, H.K.LIU, J.P.ZHOU, N.SAVVIDES, S.X.DOU,",LABILE CU(3) IONS CORRELATED WITH SUPERCONDUCTING PROPERTIES IN Y(1)BA(2)CU(3)O(7-X),"SOLID STATE COMMUN.,68(1988)0221",1988.0
603,Y1.0Ba2.0Cu2.98Zr0.02O6.84,Y123,90.2,,,,SSC0680221,"A.J.BOURDILLON, C.C.SORRELL, H.K.LIU, J.P.ZHOU, N.SAVVIDES, S.X.DOU,",LABILE CU(3) IONS CORRELATED WITH SUPERCONDUCTING PROPERTIES IN Y(1)BA(2)CU(3)O(7-X),"SOLID STATE COMMUN.,68(1988)0221",1988.0
604,Y1.0Ba2.0Cu2.94Zr0.06O6.81,Y123,92.3,,,,SSC0680221,"A.J.BOURDILLON, C.C.SORRELL, H.K.LIU, J.P.ZHOU, N.SAVVIDES, S.X.DOU,",LABILE CU(3) IONS CORRELATED WITH SUPERCONDUCTING PROPERTIES IN Y(1)BA(2)CU(3)O(7-X),"SOLID STATE COMMUN.,68(1988)0221",1988.0
605,Y1.0Ba2.0Cu2.98Zr0.2O6.75,Y123,89.8,,,,SSC0680221,"A.J.BOURDILLON, C.C.SORRELL, H.K.LIU, J.P.ZHOU, N.SAVVIDES, S.X.DOU,",LABILE CU(3) IONS CORRELATED WITH SUPERCONDUCTING PROPERTIES IN Y(1)BA(2)CU(3)O(7-X),"SOLID STATE COMMUN.,68(1988)0221",1988.0
606,Eu1.0Ba2.0Cu3.0O6.76,Y123,77.0,,,,SSC0680221,"A.J.BOURDILLON, C.C.SORRELL, H.K.LIU, J.P.ZHOU, N.SAVVIDES, S.X.DOU,",LABILE CU(3) IONS CORRELATED WITH SUPERCONDUCTING PROPERTIES IN Y(1)BA(2)CU(3)O(7-X),"SOLID STATE COMMUN.,68(1988)0221",1988.0
607,Eu1.0Ba2.0Cu3.0O6.88,Y123,94.0,,,,SSC0680221,"A.J.BOURDILLON, C.C.SORRELL, H.K.LIU, J.P.ZHOU, N.SAVVIDES, S.X.DOU,",LABILE CU(3) IONS CORRELATED WITH SUPERCONDUCTING PROPERTIES IN Y(1)BA(2)CU(3)O(7-X),"SOLID STATE COMMUN.,68(1988)0221",1988.0
608,Y1.0Ba2.0Cu2.98Fe0.02O6.93,Y123,89.0,,,,SSC0680221,"A.J.BOURDILLON, C.C.SORRELL, H.K.LIU, J.P.ZHOU, N.SAVVIDES, S.X.DOU,",LABILE CU(3) IONS CORRELATED WITH SUPERCONDUCTING PROPERTIES IN Y(1)BA(2)CU(3)O(7-X),"SOLID STATE COMMUN.,68(1988)0221",1988.0
609,Y1.0Ba2.0Cu2.994Zn0.006O6.63,Y123,60.0,,,,SSC0680221,"A.J.BOURDILLON, C.C.SORRELL, H.K.LIU, J.P.ZHOU, N.SAVVIDES, S.X.DOU,",LABILE CU(3) IONS CORRELATED WITH SUPERCONDUCTING PROPERTIES IN Y(1)BA(2)CU(3)O(7-X),"SOLID STATE COMMUN.,68(1988)0221",1988.0
610,Sr0.25La1.75Cu1.0O4.0,T,33.0,,,,JJP0260223,"Y.Saito, T.Noji, A.Endo, N.Matsuzaki, M.Katsumata,","Composition dependence of the high temperature superconductivity in (Ba,Sr)-La-(Hg,Ag)-Cu-O system with K2NiF4-type structure","Jpn.J.Appl.Phys., 26(1987)L223",1987.0
614,Eu0.1La1.7Sr0.2Cu1.0O4.0,T,33.0,,,,JJP0260337,"KAZUO FUEKI, KOHJI KISHIO, KOICHI KITAZAWA, MAKOTO AOKI, NAOKI OOBA, SHIN-ICHI UCHIDA, SHOJI TANAKA, TETSUYA HASEGAWA,",HIGH TC SUPERCONDUCTIVITY OF (LA(1-X)SR(X))(2)CU(1)O(4)EFFECT OF SUBSTITUTION OF FOREIGN IONS FOR CU AND LA ON SUPERCONDUCTIVITY,"JJAP.LETT.,26(1987)L337",1987.0
615,Y1.0Ba2.0Cu3.0O7.0,Y123,92.3,,,,PRB0364025,"B.S.CHANDRASEKHAR, D.E.FARRELL, J.R.CLEM.D.K.FINNEMORE, M.M.FANG, M.R.DEGUIRE, V.G.KOGAN,",SUPERCONDUCTING PROPERTIES OF ALIGNED CRYSTALLINE GRAINS OF Y(1)BA(2)CU(3)O(7-Z),"PHYS.REV.B,36(1987)4025",1987.0
634,Y1.0Ba1.48Sr0.52Cu3.0O7.0,Y123,95.0,3.79,3.84,11.52,PRB0392788,"B.CHANCE, C.F.GALLO, G.BUNKER, K.ZHANG,",LOCAL STRUCTURE DISTORTION IN A Y(1)BA(2-0.52)SR(0.52)CU(3)O(7) SUPERCONDUCTOR,"PHYS.REV.B,39(1989)2788",1989.0
635,Y1.0Ba1.48Sr0.52Cu3.0O7.0,Y123,85.0,3.812,3.862,11.586,PRB0392788,"B.CHANCE, C.F.GALLO, G.BUNKER, K.ZHANG,",LOCAL STRUCTURE DISTORTION IN A Y(1)BA(2-0.52)SR(0.52)CU(3)O(7) SUPERCONDUCTOR,"PHYS.REV.B,39(1989)2788",1989.0
637,Sm1.0Ba2.0Cu3.0O6.85,Y123,92.8,3.858,3.909,11.754,JJP0272274,"MAKOTO KOBAYASHI, SATOSHI MARUYAMA, TAKAHIRO KODAMA,","OXYGEN CONTENT AND TRANSITION TEMPERATURE (TC) IN BA(2-X)LN(1+X)CU(3)O(7-Z) (LN=SM,EU)","JJAP LETT.,27(1988)L2274",1988.0
638,Sm1.05Ba1.95Cu3.0O6.87,Y123,89.75,3.853,3.903,11.743,JJP0272274,"MAKOTO KOBAYASHI, SATOSHI MARUYAMA, TAKAHIRO KODAMA,","OXYGEN CONTENT AND TRANSITION TEMPERATURE (TC) IN BA(2-X)LN(1+X)CU(3)O(7-Z) (LN=SM,EU)","JJAP LETT.,27(1988)L2274",1988.0
639,Sm1.15Ba1.85Cu3.0O6.95,Y123,77.3,3.859,3.902,11.741,JJP0272274,"MAKOTO KOBAYASHI, SATOSHI MARUYAMA, TAKAHIRO KODAMA,","OXYGEN CONTENT AND TRANSITION TEMPERATURE (TC) IN BA(2-X)LN(1+X)CU(3)O(7-Z) (LN=SM,EU)","JJAP LETT.,27(1988)L2274",1988.0
640,Sm1.2Ba1.8Cu3.0O7.01,Y123,56.5,3.87,3.88,11.658,JJP0272274,"MAKOTO KOBAYASHI, SATOSHI MARUYAMA, TAKAHIRO KODAMA,","OXYGEN CONTENT AND TRANSITION TEMPERATURE (TC) IN BA(2-X)LN(1+X)CU(3)O(7-Z) (LN=SM,EU)","JJAP LETT.,27(1988)L2274",1988.0
641,Sm1.28Ba1.72Cu3.0O7.03,Y123,43.6,,,11.639,JJP0272274,"MAKOTO KOBAYASHI, SATOSHI MARUYAMA, TAKAHIRO KODAMA,","OXYGEN CONTENT AND TRANSITION TEMPERATURE (TC) IN BA(2-X)LN(1+X)CU(3)O(7-Z) (LN=SM,EU)","JJAP LETT.,27(1988)L2274",1988.0
642,Sm1.35Ba1.65Cu3.0O7.07,Y123,26.2,,,11.639,JJP0272274,"MAKOTO KOBAYASHI, SATOSHI MARUYAMA, TAKAHIRO KODAMA,","OXYGEN CONTENT AND TRANSITION TEMPERATURE (TC) IN BA(2-X)LN(1+X)CU(3)O(7-Z) (LN=SM,EU)","JJAP LETT.,27(1988)L2274",1988.0
645,Y1.0Ba2.0Cu3.0O6.75,Y123,89.1,,,,PRB0394299,"DONGLU SHI,",PHASE TRANSFORMATIONS IN YBA(2)CU(3)O(7-Z),"PHYSICAL REVIEW B.,39(1989)4299",1989.0
