Repository: CompRhys/apical

# Data Guide

In all cases whilst compiling this data we have been careful to include as much meta-information as possible to allow data to be traced back to it's original sources. For SuperCon this takes the form of the SuperCon "num :" reference id and then the source publication details. For ICSD we provide the ICSD collection code.

We acknowledge the Japanese National Institute for Materials Science for maintaining the [SuperCon](https://supercon.nims.go.jp/index_en.html) database as well as FIZ Karlsruhe GmbH for maintaining [ICSD](https://www.fiz-karlsruhe.de/en/produkte-und-dienstleistungen/inorganic-crystal-structure-database-icsd).

File: processed-data/super_fam.csv (part 2 of 36)
num :,element :,name :,str3 :,tc :,lata :,latb :,latc :,refno :,ma1 :,ma2 :,mb1 :,mb2 :,mc1 :,mc2 :,md1 :,md2 :,me1 :,me2 :,mf1 :,mf2 :,mg1 :,mg2 :,mh1 :,mh2 :,mi1 :,mi2 :,mo1 :,mo2 :,oz :,composition :
614,Eu0.1La1.7Sr0.2Cu1O4,"(La,Sr,Eu)2CuO4",T,33.0,,,,JJP0260337,Eu,0.1,La,1.7,Sr,0.2,Cu,1.0,,,,,,,,,,,O,4.0,,Eu0.1La1.7Sr0.2Cu1.0O4.0
615,Y1Ba2Cu3O7-Y,YBa2Cu3O7,Y123,92.3,,,,PRB0364025,Y,1.0,Ba,2.0,Cu,3.0,,,,,,,,,,,,,O,7.0,,Y1.0Ba2.0Cu3.0O7.0
634,Y1Ba1.48Sr0.52Cu3O7-Z,"Y(Ba,Sr)2Cu3O7",Y123,95.0,3.79,3.84,11.52,PRB0392788,Y,1.0,Ba,1.48,Sr,0.52,Cu,3.0,,,,,,,,,,,O,7.0,,Y1.0Ba1.48Sr0.52Cu3.0O7.0
635,Y1Ba1.48Sr0.52Cu3O7-Z,"Y(Ba,Sr)2Cu3O7",Y123,85.0,3.812,3.862,11.586,PRB0392788,Y,1.0,Ba,1.48,Sr,0.52,Cu,3.0,,,,,,,,,,,O,7.0,,Y1.0Ba1.48Sr0.52Cu3.0O7.0
637,Sm1Ba2Cu3O6.85,SmBa2Cu3O7,Y123,92.8,3.858,3.909,11.754,JJP0272274,Sm,1.0,Ba,2.0,Cu,3.0,,,,,,,,,,,,,O,6.85,6.85,Sm1.0Ba2.0Cu3.0O6.85
638,Sm1.05Ba1.95Cu3O6.87,"Sm(Ba,Sm)2Cu3O7",Y123,89.75,3.853,3.903,11.743,JJP0272274,Sm,1.05,Ba,1.95,Cu,3.0,,,,,,,,,,,,,O,6.87,6.87,Sm1.05Ba1.95Cu3.0O6.87
639,Sm1.15Ba1.85Cu3O6.95,"Sm(Ba,Sm)2Cu3O7",Y123,77.3,3.859,3.902,11.741,JJP0272274,Sm,1.15,Ba,1.85,Cu,3.0,,,,,,,,,,,,,O,6.95,6.95,Sm1.15Ba1.85Cu3.0O6.95
640,Sm1.2Ba1.8Cu3O7.01,"Sm(Ba,Sm)2Cu3O7",Y123,56.5,3.87,3.88,11.658,JJP0272274,Sm,1.2,Ba,1.8,Cu,3.0,,,,,,,,,,,,,O,7.01,7.01,Sm1.2Ba1.8Cu3.0O7.01
641,Sm1.28Ba1.72Cu3O7.03,"Sm(Ba,Sm)2Cu3O7",Y123,43.6,,,11.639,JJP0272274,Sm,1.28,Ba,1.72,Cu,3.0,,,,,,,,,,,,,O,7.03,7.03,Sm1.28Ba1.72Cu3.0O7.03
642,Sm1.35Ba1.65Cu3O7.07,"Sm(Ba,Sm)2CuO7",Y123,26.2,,,11.639,JJP0272274,Sm,1.35,Ba,1.65,Cu,3.0,,,,,,,,,,,,,O,7.07,7.07,Sm1.35Ba1.65Cu3.0O7.07
645,Y1Ba2Cu3O6.75,YBa2Cu3O7,Y123,89.1,,,,PRB0394299,Y,1.0,Ba,2.0,Cu,3.0,,,,,,,,,,,,,O,6.75,6.75,Y1.0Ba2.0Cu3.0O6.75
646,Y1Ba2Cu3O6.72,YBa2Cu3O7,Y123,62.0,,,,PRB0394299,Y,1.0,Ba,2.0,Cu,3.0,,,,,,,,,,,,,O,6.72,6.72,Y1.0Ba2.0Cu3.0O6.72
647,Y1Ba2Cu3O6.62,YBa2Cu3O7,Y123,62.0,,,,PRB0394299,Y,1.0,Ba,2.0,Cu,3.0,,,,,,,,,,,,,O,6.62,6.62,Y1.0Ba2.0Cu3.0O6.62
648,Er1Ba2Cu3O7-Z,ErBa2Cu3O7,Y123,88.0,3.828,3.89,,PRB0394291,Er,1.0,Ba,2.0,Cu,3.0,,,,,,,,,,,,,O,7.0,,Er1.0Ba2.0Cu3.0O7.0
649,Bi2Ca1Sr2Cu2O8,Bi2Sr2CaCu2O8,Bi2212,88.5,,,,PRB0394693,Bi,2.0,Ca,1.0,Sr,2.0,Cu,2.0,,,,,,,,,,,O,8.0,,Bi2.0Ca1.0Sr2.0Cu2.0O8.0
658,Ba0.65K0.35Bi1O3,"(Ba,K)BiO3",BKBO,23.0,,,,PHC1570237,Ba,0.65,K,0.35,Bi,1.0,,,,,,,,,,,,,O,3.0,,Ba0.65K0.35Bi1.0O3.0
659,La2Cu1O4.13,La2CuO4,T,28.0,,,,PHC1570237,La,2.0,Cu,1.0,,,,,,,,,,,,,,,O,4.13,,La2.0Cu1.0O4.13
660,La1.9Sr0.1Cu1O4,"(La,Sr)2CuO4",T,26.0,,,,PHC1570237,La,1.9,Sr,0.1,Cu,1.0,,,,,,,,,,,,,O,4.0,,La1.9Sr0.1Cu1.0O4.0
661,La1.85Sr0.15Cu1O4,"(La,Sr)2CuO4",T,39.0,,,,PHC1570237,La,1.85,Sr,0.15,Cu,1.0,,,,,,,,,,,,,O,4.0,,La1.85Sr0.15Cu1.0O4.0
662,La1.75Sr0.25Cu1O4,"(La,Sr)2CuO4",T,30.0,,,,PHC1570237,La,1.75,Sr,0.25,Cu,1.0,,,,,,,,,,,,,O,4.0,,La1.75Sr0.25Cu1.0O4.0
666,Y1Ba2Cu3O6.8,YBa2Cu3O7,Y123,92.0,,,,PHC1570237,Y,1.0,Ba,2.0,Cu,3.0,,,,,,,,,,,,,O,6.8,,Y1.0Ba2.0Cu3.0O6.8
667,Y1Ba2Cu3O7,YBa2Cu3O7,Y123,91.0,,,,SSC0651355,Y,1.0,Ba,2.0,Cu,3.0,,,,,,,,,,,,,O,7.0,7.0,Y1.0Ba2.0Cu3.0O7.0
670,Y1Ba2Cu3O7,YBa2Cu3O7,Y123,92.0,,,,PRB0380844,Y,1.0,Ba,2.0,Cu,3.0,,,,,,,,,,,,,O,7.0,7.0,Y1.0Ba2.0Cu3.0O7.0
673,Y1Ba2Cu3O7,YBa2Cu3O7,Y123,91.2,,,,PRB0389280,Y,1.0,Ba,2.0,Cu,3.0,,,,,,,,,,,,,O,7.0,,Y1.0Ba2.0Cu3.0O7.0
674,Bi2.2Ca1Sr1.9Cu2O8+X,Bi2Sr2CaCu2O8,Bi2212,86.5,,,,PRB0389280,Bi,2.2,Ca,1.0,Sr,1.9,Cu,2.0,,,,,,,,,,,O,8.0,,Bi2.2Ca1.0Sr1.9Cu2.0O8.0
689,Bi2Sr1.3Ca0.7Cu1O6.15,"Bi2(Sr,Ca)2CuO6",Bi2201,84.0,,,,PHC1580230,Bi,2.0,Sr,1.3,Ca,0.7,Cu,1.0,,,,,,,,,,,O,6.15,,Bi2.0Sr1.3Ca0.7Cu1.0O6.15
696,Pb0.3Bi1.7Sr2Ca2Cu3O10+Z,"(Bi,Pb)2Sr2Ca2Cu3O10",Bi2223,107.0,5.4179999999999975,5.346,37.1,PHC1580255,Pb,0.3,Bi,1.7,Sr,2.0,Ca,2.0,Cu,3.0,,,,,,,,,O,10.0,,Pb0.3Bi1.7Sr2.0Ca2.0Cu3.0O10.0
697,Y1Ba2Cu3O6.9,YBa2Cu3Oz,Y123,91.0,3.817,3.884,11.671,PRB0399069,Y,1.0,Ba,2.0,Cu,3.0,,,,,,,,,,,,,O,6.9,6.9,Y1.0Ba2.0Cu3.0O6.9
700,Y1Ba2Cu3O6.55,YBa2Cu3Oz,Y123,89.0,3.82,3.89,11.714,PRB0399069,Y,1.0,Ba,2.0,Cu,3.0,,,,,,,,,,,,,O,6.55,6.55,Y1.0Ba2.0Cu3.0O6.55
703,Ba0.6K0.4Bi1O3,"(Ba,K)BiO3",BKBO,31.5,,,,PRB0399682,Ba,0.6,K,0.4,Bi,1.0,,,,,,,,,,,,,O,3.0,,Ba0.6K0.4Bi1.0O3.0
705,Y1Ba2Cu3O7,YBa2Cu3O7,Y123,92.0,,,,SSC0700553,Y,1.0,Ba,2.0,Cu,3.0,,,,,,,,,,,,,O,7.0,,Y1.0Ba2.0Cu3.0O7.0
706,Y1Ba2Cu2.85Ag0.15O7,"YBa2(Cu,Ag)3O7",Y123,90.0,,,,SSC0700553,Y,1.0,Ba,2.0,Cu,2.85,Ag,0.15,,,,,,,,,,,O,7.0,,Y1.0Ba2.0Cu2.85Ag0.15O7.0
707,Y1Ba2Cu3O6.9,YBa2Cu3O7,Y123,90.6,,,,SSC0700561,Y,1.0,Ba,2.0,Cu,3.0,,,,,,,,,,,,,O,6.9,6.9,Y1.0Ba2.0Cu3.0O6.9
708,Y1Ba2Cu3O6.82,YBa2Cu3O7,Y123,91.2,,,,SSC0700561,Y,1.0,Ba,2.0,Cu,3.0,,,,,,,,,,,,,O,6.82,6.82,Y1.0Ba2.0Cu3.0O6.82
709,Y1Ba2Cu3O6.66,YBa2Cu3O7,Y123,88.9,,,,SSC0700561,Y,1.0,Ba,2.0,Cu,3.0,,,,,,,,,,,,,O,6.66,6.66,Y1.0Ba2.0Cu3.0O6.66
710,Y1Ba2Cu3O6.47,YBa2Cu3O7,Y123,43.6,,,,SSC0700561,Y,1.0,Ba,2.0,Cu,3.0,,,,,,,,,,,,,O,6.47,6.47,Y1.0Ba2.0Cu3.0O6.47
711,Y1Ba2Cu3O6.46,YBa2Cu3O7,Y123,45.0,,,,SSC0700561,Y,1.0,Ba,2.0,Cu,3.0,,,,,,,,,,,,,O,6.46,6.46,Y1.0Ba2.0Cu3.0O6.46
714,Tl1Sr2Ca0.5Sm0.5Cu2O6.75,"TlSr2(Ca,Sm)Cu2O7",Tl1212,37.6,3.817,,12.054,SSC0700661,Tl,1.0,Sr,2.0,Ca,0.5,Sm,0.5,Cu,2.0,,,,,,,,,O,6.75,6.75,Tl1.0Sr2.0Ca0.5Sm0.5Cu2.0O6.75
716,Y1Ba2Cu4O8+-Z,YBa2Cu4O8,Y124,82.0,,,,PRB0399611,Y,1.0,Ba,2.0,Cu,4.0,,,,,,,,,,,,,O,8.0,,Y1.0Ba2.0Cu4.0O8.0
717,Y1Ba2Cu3O7-Z,YBa2Cu3O7,Y123,91.5,,,,PRB0399611,Y,1.0,Ba,2.0,Cu,3.0,,,,,,,,,,,,,O,7.0,,Y1.0Ba2.0Cu3.0O7.0
719,Tl1Ba1.1La0.9Cu1O5,"Tl(Ba,La)2CuO5",Tl1201,39.6,3.84,,9.054,PHC1580143,Tl,1.0,Ba,1.1,La,0.9,Cu,1.0,,,,,,,,,,,O,5.0,,Tl1.0Ba1.1La0.9Cu1.0O5.0
720,Tl1Ba1.2La0.8Cu1O5,"Tl(Ba,La)2CuO5",Tl1201,41.1,3.834,,9.107,PHC1580143,Tl,1.0,Ba,1.2,La,0.8,Cu,1.0,,,,,,,,,,,O,5.0,,Tl1.0Ba1.2La0.8Cu1.0O5.0
722,Nd1.85Ce0.15Cu1O4-X,"(Nd,Ce)2CuO4",T',21.0,3.946,,12.081,PHC1580148,Nd,1.85,Ce,0.15,Cu,1.0,,,,,,,,,,,,,O,4.0,,Nd1.85Ce0.15Cu1.0O4.0
724,Y1Ba2Cu3O6.86,YBa2Cu3Oz,Y123,91.0,3.818,3.891,11.674,PHC1530026,Y,1.0,Ba,2.0,Cu,3.0,,,,,,,,,,,,,O,6.86,6.86,Y1.0Ba2.0Cu3.0O6.86
725,Y1Ba2Cu3O6.96,YBa2Cu3Oz,Y123,85.0,,,,PHC1531357,Y,1.0,Ba,2.0,Cu,3.0,,,,,,,,,,,,,O,6.96,6.96,Y1.0Ba2.0Cu3.0O6.96
754,La1Ba1Ca1Cu3O6.98,"La(Ba,Ca)2Cu3O7",Y123,76.35,3.87,,11.61,PR0399074,La,1.0,Ba,1.0,Ca,1.0,Cu,3.0,,,,,,,,,,,O,6.98,6.98,La1.0Ba1.0Ca1.0Cu3.0O6.98
757,Er1Ba2Cu3O6.15,ErBa2Cu3Oz,Y123,35.0,3.839,3.868,11.762,PRB0399099,Er,1.0,Ba,2.0,Cu,3.0,,,,,,,,,,,,,O,6.15,6.15,Er1.0Ba2.0Cu3.0O6.15
758,Er1Ba2Cu3O6.34,ErBa2Cu3Oz,Y123,20.0,3.836,3.864,11.754,PRB0399099,Er,1.0,Ba,2.0,Cu,3.0,,,,,,,,,,,,,O,6.34,6.34,Er1.0Ba2.0Cu3.0O6.34
759,Er1Ba2Cu3O6.31,ErBa2Cu3Oz,Y123,55.0,3.822,3.876,11.713,PRB0399099,Er,1.0,Ba,2.0,Cu,3.0,,,,,,,,,,,,,O,6.31,6.31,Er1.0Ba2.0Cu3.0O6.31
760,Er1Ba2Cu3O6.67,ErBa2Cu3Oz,Y123,85.0,3.812,3.89,11.67,PRB0399099,Er,1.0,Ba,2.0,Cu,3.0,,,,,,,,,,,,,O,6.67,6.67,Er1.0Ba2.0Cu3.0O6.67
761,Er1Ba2Cu3O6.91,ErBa2Cu3Oz,Y123,92.0,3.814,3.887,11.661,PRB0399099,Er,1.0,Ba,2.0,Cu,3.0,,,,,,,,,,,,,O,6.91,6.91,Er1.0Ba2.0Cu3.0O6.91
762,Ba0.6K0.4Bi1O3,"(Ba,K)BiO3",BKBO,28.9,4.285,,,PHC1710181,Ba,0.6,K,0.4,Bi,1.0,,,,,,,,,,,,,O,3.0,,Ba0.6K0.4Bi1.0O3.0
775,La1.9Sr0.1Cu1O4,"(La,Sr)2CuO4",T,26.2,,,,PRB0392312,La,1.9,Sr,0.1,Cu,1.0,,,,,,,,,,,,,O,4.0,,La1.9Sr0.1Cu1.0O4.0
776,La1.85Sr0.15Cu1O4,"(La,Sr)2CuO4",T,28.6,,,,PRB0392312,La,1.85,Sr,0.15,Cu,1.0,,,,,,,,,,,,,O,4.0,,La1.85Sr0.15Cu1.0O4.0
777,La1.8Sr0.2Cu1O4,"(La,Sr)2CuO4",T,18.9,,,,PRB0392312,La,1.8,Sr,0.2,Cu,1.0,,,,,,,,,,,,,O,4.0,,La1.8Sr0.2Cu1.0O4.0
778,La1.7Sr0.3Cu1O4,"(La,Sr)2CuO4",T,15.2,,,,PRB0392312,La,1.7,Sr,0.3,Cu,1.0,,,,,,,,,,,,,O,4.0,,La1.7Sr0.3Cu1.0O4.0
780,Y1Ba2Cu3O7-Z,YBa2Cu3O7,Y123,90.0,,,,PRB0382910,Y,1.0,Ba,2.0,Cu,3.0,,,,,,,,,,,,,O,7.0,,Y1.0Ba2.0Cu3.0O7.0
781,Y1Ba2Cu3O7-Z,YBa2Cu3O7,Y123,91.7,,,,SSC0680929,Y,1.0,Ba,2.0,Cu,3.0,,,,,,,,,,,,,O,7.0,,Y1.0Ba2.0Cu3.0O7.0
782,Y1Ba2Cu3O7-Z,YBa2Cu3O7,Y123,91.0,,,,PRB0367124,Y,1.0,Ba,2.0,Cu,3.0,,,,,,,,,,,,,O,7.0,,Y1.0Ba2.0Cu3.0O7.0
783,Y1Ba2Cu3O7-Z,YBa2Cu3O7,Y123,94.0,,,,PRB0390777,Y,1.0,Ba,2.0,Cu,3.0,,,,,,,,,,,,,O,7.0,,Y1.0Ba2.0Cu3.0O7.0
784,Y1Ba2Cu3O6.962,YBa2Cu3O7,Y123,92.2,3.82,3.886,11.68,PHC1570083,Y,1.0,Ba,2.0,Cu,3.0,,,,,,,,,,,,,O,6.9620000000000015,6.9620000000000015,Y1.0Ba2.0Cu3.0O6.9620000000000015
786,Y1Ba1.92La0.08Cu3O6.965,"Y(Ba,La)2Cu3Oz",Y123,92.6,3.817,3.887,11.664,PHC1570083,Y,1.0,Ba,1.92,La,0.08,Cu,3.0,,,,,,,,,,,O,6.965,6.965,Y1.0Ba1.92La0.08Cu3.0O6.965
787,Y1Ba1.9La0.1Cu3O6.975,"Y(Ba,La)2Cu3Oz",Y123,93.9,3.816,3.887,11.664,PHC1570083,Y,1.0,Ba,1.9,La,0.1,Cu,3.0,,,,,,,,,,,O,6.975,6.975,Y1.0Ba1.9La0.1Cu3.0O6.975
788,Y1Ba1.86La0.14Cu3O6.98,"Y(Ba,La)2Cu3Oz",Y123,89.4,3.818,3.887,11.651,PHC1570083,Y,1.0,Ba,1.86,La,0.14,Cu,3.0,,,,,,,,,,,O,6.98,6.98,Y1.0Ba1.86La0.14Cu3.0O6.98
789,Y1Ba1.8La0.2Cu3O7.013,"Y(Ba,La)2Cu3Oz",Y123,80.5,3.821,3.886,11.643,PHC1570083,Y,1.0,Ba,1.8,La,0.2,Cu,3.0,,,,,,,,,,,O,7.013,7.013,Y1.0Ba1.8La0.2Cu3.0O7.013
790,Y1Ba1.76La0.24Cu3O7.024,"Y(Ba,La)2Cu3Oz",Y123,73.4,3.823,3.883,11.636,PHC1570083,Y,1.0,Ba,1.76,La,0.24,Cu,3.0,,,,,,,,,,,O,7.024,7.024,Y1.0Ba1.76La0.24Cu3.0O7.024
791,Y1Ba1.7La0.3Cu3O7.059,"Y(Ba,La)2Cu3Oz",Y123,61.4,3.837,3.869,11.618,PHC1570083,Y,1.0,Ba,1.7,La,0.3,Cu,3.0,,,,,,,,,,,O,7.059,7.059,Y1.0Ba1.7La0.3Cu3.0O7.059
792,Y1Ba1.66La0.34Cu3O7.073,"Y(Ba,La)2Cu3Oz",Y123,56.0,3.851,3.859,11.597,PHC1570083,Y,1.0,Ba,1.66,La,0.34,Cu,3.0,,,,,,,,,,,O,7.073,7.073,Y1.0Ba1.66La0.34Cu3.0O7.073
793,Y1Ba1.6La0.4Cu3O7.083,"Y(Ba,La)2Cu3Oz",Y123,49.4,3.855,,11.581,PHC1570083,Y,1.0,Ba,1.6,La,0.4,Cu,3.0,,,,,,,,,,,O,7.0829999999999975,7.0829999999999975,Y1.0Ba1.6La0.4Cu3.0O7.0829999999999975
794,Y1Ba1.54La0.46Cu3O7.118,"Y(Ba,La)2Cu3Oz",Y123,44.1,3.856,,11.566,PHC1570083,Y,1.0,Ba,1.54,La,0.46,Cu,3.0,,,,,,,,,,,O,7.1179999999999986,7.1179999999999986,Y1.0Ba1.54La0.46Cu3.0O7.1179999999999986
795,Y1Ba2Cu2.95Co0.05O6.88,"YBa2(Cu,Co)3Oz",Y123,91.2,3.832,3.884,11.687,PHC1590141,Y,1.0,Ba,2.0,Cu,2.95,Co,0.05,,,,,,,,,,,O,6.88,6.88,Y1.0Ba2.0Cu2.95Co0.05O6.88
796,Y1Ba2Cu2.9Co0.1O6.89,"YBa2(Cu,Co)3Oz",Y123,55.3,3.866,,11.674,PHC1590141,Y,1.0,Ba,2.0,Cu,2.9,Co,0.1,,,,,,,,,,,O,6.89,6.89,Y1.0Ba2.0Cu2.9Co0.1O6.89
798,Y1Ba2Cu2.7Co0.3O6.93,"YBa2(Cu,Co)3Oz",Y123,16.9,3.875,,11.683,PHC1590141,Y,1.0,Ba,2.0,Cu,2.7,Co,0.3,,,,,,,,,,,O,6.93,6.93,Y1.0Ba2.0Cu2.7Co0.3O6.93
800,Y1Ba2Cu2.82Fe0.18O7,"YBa2(Cu,Fe)3O7",Y123,74.0,,,,PHC1590124,Y,1.0,Ba,2.0,Cu,2.82,Fe,0.18,,,,,,,,,,,O,7.0,,Y1.0Ba2.0Cu2.82Fe0.18O7.0
801,Y1Ba2Cu2.64Fe0.36O7,"YBa2(Cu,Fe)3O7",Y123,32.0,,,,PHC1590124,Y,1.0,Ba,2.0,Cu,2.64,Fe,0.36,,,,,,,,,,,O,7.0,,Y1.0Ba2.0Cu2.64Fe0.36O7.0
805,Bi2Ca1Sr2Cu2O8+Z,Bi2Sr2CaCu2O8,Bi2212,81.0,5.376,5.422999999999999,30.72,PHC1590087,Bi,2.0,Ca,1.0,Sr,2.0,Cu,2.0,,,,,,,,,,,O,8.0,,Bi2.0Ca1.0Sr2.0Cu2.0O8.0
806,Bi2Ca2Sr1Cu2O8+Z,,Bi2212,70.0,5.356,5.409,30.37,PHC1590087,Bi,2.0,Ca,2.0,Sr,1.0,Cu,2.0,,,,,,,,,,,O,8.0,,Bi2.0Ca2.0Sr1.0Cu2.0O8.0
810,Nd1.85Ce0.15Cu1O4-Z,"(Nd,Ce)2CuO4",T',22.3,,,,NAT3390293,Nd,1.85,Ce,0.15,Cu,1.0,,,,,,,,,,,,,O,4.0,,Nd1.85Ce0.15Cu1.0O4.0
811,Nd1.3Ce0.2Sr0.5Cu1O4-Z,"(Nd,Ce,Sr)2CuO4",T*,24.0,,,,NAT3390293,Nd,1.3,Ce,0.2,Sr,0.5,Cu,1.0,,,,,,,,,,,O,4.0,,Nd1.3Ce0.2Sr0.5Cu1.0O4.0
815,La2Cu1O4+Z,La2CuO4,T,35.0,,,,PR03911445,La,2.0,Cu,1.0,,,,,,,,,,,,,,,O,4.0,,La2.0Cu1.0O4.0
831,Nd1.2Ce0.35Sr0.45Cu1O4-Z,"(Nd,Ce,Sr)2CuO4",T*,21.2,3.86,,12.5,JJP0280049,Nd,1.2,Ce,0.35,Sr,0.45,Cu,1.0,,,,,,,,,,,O,4.0,,Nd1.2Ce0.35Sr0.45Cu1.0O4.0
832,Nd1Ba2Cu3O7-Z,NdBa2Cu3O7,Y123,94.2,,,,JJP0270607,Nd,1.0,Ba,2.0,Cu,3.0,,,,,,,,,,,,,O,7.0,,Nd1.0Ba2.0Cu3.0O7.0
833,Nd1.1Ba1.9Cu3O7-Z,"Nd(Ba,Nd)2Cu3O7",Y123,78.5,,,,JJP0270607,Nd,1.1,Ba,1.9,Cu,3.0,,,,,,,,,,,,,O,7.0,,Nd1.1Ba1.9Cu3.0O7.0
834,Nd1.2Ba1.8Cu3O7-Z,"Nd(Ba,Nd)2Cu3O7",Y123,48.8,,,,JJP0270607,Nd,1.2,Ba,1.8,Cu,3.0,,,,,,,,,,,,,O,7.0,,Nd1.2Ba1.8Cu3.0O7.0
835,Nd1.3Ba1.7Cu3O7-Z,"Nd(Ba,Nd)2Cu3O7",Y123,34.2,,,,JJP0270607,Nd,1.3,Ba,1.7,Cu,3.0,,,,,,,,,,,,,O,7.0,,Nd1.3Ba1.7Cu3.0O7.0
850,Gd1Ba2Cu2.64Fe0.36O6.99,"GdBa2(Cu,Fe)3Oz",Y123,21.0,3.891,,11.679,PHC1590173,Gd,1.0,Ba,2.0,Cu,2.64,Fe,0.36,,,,,,,,,,,O,6.99,6.99,Gd1.0Ba2.0Cu2.64Fe0.36O6.99
853,Gd1Ba2Cu3O6.99,GdBa2Cu3Oz,Y123,94.0,3.84,3.904,11.71,PHC1590173,Gd,1.0,Ba,2.0,Cu,3.0,,,,,,,,,,,,,O,6.99,6.99,Gd1.0Ba2.0Cu3.0O6.99
854,Gd1Ba2Cu2.91Fe0.09O6.94,"GdBa2(Cu,Fe)3Oz",Y123,75.0,3.878,,11.71,PHC1590173,Gd,1.0,Ba,2.0,Cu,2.91,Fe,0.09,,,,,,,,,,,O,6.94,6.94,Gd1.0Ba2.0Cu2.91Fe0.09O6.94
855,Gd1Ba2Cu2.82Fe0.18O6.91,"GdBa2(Cu,Fe)3Oz",Y123,41.0,3.88,,11.672,PHC1590173,Gd,1.0,Ba,2.0,Cu,2.82,Fe,0.18,,,,,,,,,,,O,6.91,6.91,Gd1.0Ba2.0Cu2.82Fe0.18O6.91
856,Gd1Ba2Cu2.73Fe0.27O6.98,"GdBa2(Cu,Fe)3Oz",Y123,40.0,3.887,,11.699000000000002,PHC1590173,Gd,1.0,Ba,2.0,Cu,2.73,Fe,0.27,,,,,,,,,,,O,6.98,6.98,Gd1.0Ba2.0Cu2.73Fe0.27O6.98
857,Sm1Ba2Cu3O7,SmBa2Cu3O7,Y123,88.1,3.853,3.908,11.73,PHC1590195,Sm,1.0,Ba,2.0,Cu,3.0,,,,,,,,,,,,,O,7.0,,Sm1.0Ba2.0Cu3.0O7.0
866,Y1Ba2Cu3O6.96,YBa2Cu3Oz,Y123,88.1,,,,PRB0375901,Y,1.0,Ba,2.0,Cu,3.0,,,,,,,,,,,,,O,6.96,6.96,Y1.0Ba2.0Cu3.0O6.96
867,La1.8Sr0.2Cu1O3.95,"(La,Sr)2CuO4",T,30.4,,,,PRB0375901,La,1.8,Sr,0.2,Cu,1.0,,,,,,,,,,,,,O,3.95,3.95,La1.8Sr0.2Cu1.0O3.95
868,Bi2Sr2Ca1Cu2O8+Z,Bi2Sr2CaCu2O8,Bi2212,72.5,5.408,,30.83,PHC1590105,Bi,2.0,Sr,2.0,Ca,1.0,Cu,2.0,,,,,,,,,,,O,8.0,,Bi2.0Sr2.0Ca1.0Cu2.0O8.0
869,Bi2Sr2Ca0.9Lu0.1Cu2O8+Z,"Bi2Sr2(Ca,Lu)Cu2O8",Bi2212,83.5,5.399,,30.68,PHC1590105,Bi,2.0,Sr,2.0,Ca,0.9,Lu,0.1,Cu,2.0,,,,,,,,,O,8.0,,Bi2.0Sr2.0Ca0.9Lu0.1Cu2.0O8.0
870,Bi2Sr2Ca0.8Lu0.2Cu2O8+Z,"Bi2Sr2(Ca,Lu)Cu2O8",Bi2212,89.5,5.407,,30.69,PHC1590105,Bi,2.0,Sr,2.0,Ca,0.8,Lu,0.2,Cu,2.0,,,,,,,,,O,8.0,,Bi2.0Sr2.0Ca0.8Lu0.2Cu2.0O8.0
871,Bi2Sr2Ca0.7Lu0.3Cu2O8+Z,"Bi2Sr2(Ca,Lu)Cu2O8",Bi2212,87.0,5.414,,30.57,PHC1590105,Bi,2.0,Sr,2.0,Ca,0.7,Lu,0.3,Cu,2.0,,,,,,,,,O,8.0,,Bi2.0Sr2.0Ca0.7Lu0.3Cu2.0O8.0
872,Bi2Sr2Ca0.6Lu0.4Cu2O8+Z,"Bi2Sr2(Ca,Lu)Cu2O8",Bi2212,65.0,5.421,5.402,30.44,PHC1590105,Bi,2.0,Sr,2.0,Ca,0.6,Lu,0.4,Cu,2.0,,,,,,,,,O,8.0,,Bi2.0Sr2.0Ca0.6Lu0.4Cu2.0O8.0
873,Bi2Sr2Ca0.5Lu0.5Cu2O8+Z,"Bi2Sr2(Ca,Lu)Cu2O8",Bi2212,29.0,5.4220000000000015,5.401,30.36,PHC1590105,Bi,2.0,Sr,2.0,Ca,0.5,Lu,0.5,Cu,2.0,,,,,,,,,O,8.0,,Bi2.0Sr2.0Ca0.5Lu0.5Cu2.0O8.0
876,Bi2Sr2Ca0.9Na0.1Cu2O8+Z,"Bi2Sr2(Ca,Na)Cu2O8",Bi2212,70.5,5.404,,30.88,PHC1590105,Bi,2.0,Sr,2.0,Ca,0.9,Na,0.1,Cu,2.0,,,,,,,,,O,8.0,,Bi2.0Sr2.0Ca0.9Na0.1Cu2.0O8.0
877,Bi2Sr2Ca0.8Na0.2Cu2O8+Z,"Bi2Sr2(Ca,Na)Cu2O8",Bi2212,73.5,5.408,,30.81,PHC1590105,Bi,2.0,Sr,2.0,Ca,0.8,Na,0.2,Cu,2.0,,,,,,,,,O,8.0,,Bi2.0Sr2.0Ca0.8Na0.2Cu2.0O8.0
878,Bi2Sr2Ca0.7Na0.3Cu2O8+Z,"Bi2Sr2(Ca,Na)Cu2O8",Bi2212,72.5,5.401,,30.75,PHC1590105,Bi,2.0,Sr,2.0,Ca,0.7,Na,0.3,Cu,2.0,,,,,,,,,O,8.0,,Bi2.0Sr2.0Ca0.7Na0.3Cu2.0O8.0
879,Bi2Sr2Ca1Cu2O8+Z,Bi2Sr2CaCu2O8,Bi2212,60.0,5.395,,30.77,PHC1590105,Bi,2.0,Sr,2.0,Ca,1.0,Cu,2.0,,,,,,,,,,,O,8.0,,Bi2.0Sr2.0Ca1.0Cu2.0O8.0
880,Bi2Sr2Ca0.9Na0.1Cu2O8+Z,"Bi2Sr2(Ca,Na)Cu2O8",Bi2212,63.5,5.396,,30.64,PHC1590105,Bi,2.0,Sr,2.0,Ca,0.9,Na,0.1,Cu,2.0,,,,,,,,,O,8.0,,Bi2.0Sr2.0Ca0.9Na0.1Cu2.0O8.0
881,Bi2Sr2Ca0.8Na0.2Cu2O8+Z,"Bi2Sr2(Ca,Na)Cu2O8",Bi2212,66.0,5.391,,30.8,PHC1590105,Bi,2.0,Sr,2.0,Ca,0.8,Na,0.2,Cu,2.0,,,,,,,,,O,8.0,,Bi2.0Sr2.0Ca0.8Na0.2Cu2.0O8.0
882,Bi2Sr2Ca0.7Na0.3Cu2O8+Z,"Bi2Sr2(Ca,Na)Cu2O8",Bi2212,65.5,5.404,,30.71,PHC1590105,Bi,2.0,Sr,2.0,Ca,0.7,Na,0.3,Cu,2.0,,,,,,,,,O,8.0,,Bi2.0Sr2.0Ca0.7Na0.3Cu2.0O8.0
883,Bi2Sr2Ca1Cu2O8+Z,Bi2Sr2CaCu2O8,Bi2212,49.5,5.391,,30.73,PHC1590105,Bi,2.0,Sr,2.0,Ca,1.0,Cu,2.0,,,,,,,,,,,O,8.0,,Bi2.0Sr2.0Ca1.0Cu2.0O8.0
884,Bi2Sr2Ca0.9Na0.1Cu2O8+Z,"Bi2Sr2(Ca,Na)Cu2O8",Bi2212,51.0,5.3870000000000005,,30.67,PHC1590105,Bi,2.0,Sr,2.0,Ca,0.9,Na,0.1,Cu,2.0,,,,,,,,,O,8.0,,Bi2.0Sr2.0Ca0.9Na0.1Cu2.0O8.0
885,Bi2Sr2Ca0.8Na0.2Cu2O8+Z,"Bi2Sr2(Ca,Na)Cu2O8",Bi2212,53.0,5.398,,30.64,PHC1590105,Bi,2.0,Sr,2.0,Ca,0.8,Na,0.2,Cu,2.0,,,,,,,,,O,8.0,,Bi2.0Sr2.0Ca0.8Na0.2Cu2.0O8.0
886,Bi2Sr2Ca0.7Na0.3Cu2O8+Z,"Bi2Sr2(Ca,Na)Cu2O8",Bi2212,54.0,5.4060000000000015,,30.86,PHC1590105,Bi,2.0,Sr,2.0,Ca,0.7,Na,0.3,Cu,2.0,,,,,,,,,O,8.0,,Bi2.0Sr2.0Ca0.7Na0.3Cu2.0O8.0
889,Y1Ba2Cu3O6.45,YBa2Cu3Oz,Y123,40.0,,,11.75,PRB0404503,Y,1.0,Ba,2.0,Cu,3.0,,,,,,,,,,,,,O,6.45,6.45,Y1.0Ba2.0Cu3.0O6.45
890,Y1Ba2Cu3O6.5,YBa2Cu3Oz,Y123,20.0,,,11.73,PRB0404503,Y,1.0,Ba,2.0,Cu,3.0,,,,,,,,,,,,,O,6.5,6.5,Y1.0Ba2.0Cu3.0O6.5
891,Y1Ba2Cu3O6.8,YBa2Cu3Oz,Y123,83.0,,,11.7,PRB0404503,Y,1.0,Ba,2.0,Cu,3.0,,,,,,,,,,,,,O,6.8,6.8,Y1.0Ba2.0Cu3.0O6.8
895,Y1Ba2Cu3O7-Z,YBa2Cu3O7,Y123,82.0,,,,PRB0404478,Y,1.0,Ba,2.0,Cu,3.0,,,,,,,,,,,,,O,7.0,,Y1.0Ba2.0Cu3.0O7.0
896,Y1Ba2Cu3O6.8,YBa2Cu3Oz,Y123,91.4,,,,SSC0710505,Y,1.0,Ba,2.0,Cu,3.0,,,,,,,,,,,,,O,6.8,6.8,Y1.0Ba2.0Cu3.0O6.8
897,Y1Ba2Cu3O6.95,YBa2Cu3Oz,Y123,89.0,3.82,3.889,11.675999999999998,PRB0402170,Y,1.0,Ba,2.0,Cu,3.0,,,,,,,,,,,,,O,6.95,6.95,Y1.0Ba2.0Cu3.0O6.95
908,Bi2Sr1.8La0.2Ca1Cu2O8+X,"Bi2(Sr,La)2CaCu2O8",Bi2212,85.0,5.4110000000000005,,30.64,PHC1590105,Bi,2.0,Sr,1.8,La,0.2,Ca,1.0,Cu,2.0,,,,,,,,,O,8.0,,Bi2.0Sr1.8La0.2Ca1.0Cu2.0O8.0
909,Bi2Sr1.6La0.4Ca1Cu2O8+X,"Bi2(Sr,La)2CaCu2O8",Bi2212,74.0,5.428,,30.52,PHC1590105,Bi,2.0,Sr,1.6,La,0.4,Ca,1.0,Cu,2.0,,,,,,,,,O,8.0,,Bi2.0Sr1.6La0.4Ca1.0Cu2.0O8.0
910,Bi2Sr1.4La0.6Ca1Cu2O8+X,"Bi2(Sr,La)2CaCu2O8",Bi2212,25.5,5.442,,30.41,PHC1590105,Bi,2.0,Sr,1.4,La,0.6,Ca,1.0,Cu,2.0,,,,,,,,,O,8.0,,Bi2.0Sr1.4La0.6Ca1.0Cu2.0O8.0
912,Bi2Sr1.8K0.2Ca1Cu2O8+X,"Bi2(Sr,K)2CaCu2O8",Bi2212,75.0,5.4,,30.69,PHC1590105,Bi,2.0,Sr,1.8,K,0.2,Ca,1.0,Cu,2.0,,,,,,,,,O,8.0,,Bi2.0Sr1.8K0.2Ca1.0Cu2.0O8.0
913,Bi2Sr1.6K0.4Ca1Cu2O8+X,"Bi2(Sr,K)2CaCu2O8",Bi2212,78.0,5.399,,30.64,PHC1590105,Bi,2.0,Sr,1.6,K,0.4,Ca,1.0,Cu,2.0,,,,,,,,,O,8.0,,Bi2.0Sr1.6K0.4Ca1.0Cu2.0O8.0
914,Bi2Sr1.8K0.2Ca1Cu2O8+X,"Bi2(Sr,K)2CaCu2O8",Bi2212,66.5,5.399,,30.7,PHC1590105,Bi,2.0,Sr,1.8,K,0.2,Ca,1.0,Cu,2.0,,,,,,,,,O,8.0,,Bi2.0Sr1.8K0.2Ca1.0Cu2.0O8.0
915,Bi2Sr1.6K0.4Ca1Cu2O8+X,"Bi2(Sr,K)2CaCu2O8",Bi2212,73.0,5.396,,30.6,PHC1590105,Bi,2.0,Sr,1.6,K,0.4,Ca,1.0,Cu,2.0,,,,,,,,,O,8.0,,Bi2.0Sr1.6K0.4Ca1.0Cu2.0O8.0
916,Bi2Sr1.8K0.2Ca1Cu2O8+X,"Bi2(Sr,K)2CaCu2O8",Bi2212,55.5,5.391,,30.69,PHC1590105,Bi,2.0,Sr,1.8,K,0.2,Ca,1.0,Cu,2.0,,,,,,,,,O,8.0,,Bi2.0Sr1.8K0.2Ca1.0Cu2.0O8.0
917,Bi2Sr1.6K0.4Ca1Cu2O8+X,"Bi2(Sr,K)2CaCu2O8",Bi2212,64.0,5.393,,30.64,PHC1590105,Bi,2.0,Sr,1.6,K,0.4,Ca,1.0,Cu,2.0,,,,,,,,,O,8.0,,Bi2.0Sr1.6K0.4Ca1.0Cu2.0O8.0
918,Y1Ba2Cu3O7-Z,YBa2Cu3O7,Y123,92.0,3.819,,11.678,PRB0404453,Y,1.0,Ba,2.0,Cu,3.0,,,,,,,,,,,,,O,7.0,,Y1.0Ba2.0Cu3.0O7.0
919,Y0.9Pr0.1Ba2Cu3O7-Z,"(Y,Pr)Ba2Cu3O7",Y123,83.3,3.824,3.888,11.677,PRB0404453,Y,0.9,Pr,0.1,Ba,2.0,Cu,3.0,,,,,,,,,,,O,7.0,,Y0.9Pr0.1Ba2.0Cu3.0O7.0
920,Y0.8Pr0.2Ba2Cu3O7-Z,"(Y,Pr)Ba2Cu3O7",Y123,75.2,3.83,3.89,11.679,PRB0404453,Y,0.8,Pr,0.2,Ba,2.0,Cu,3.0,,,,,,,,,,,O,7.0,,Y0.8Pr0.2Ba2.0Cu3.0O7.0
921,Y0.7Pr0.3Ba2Cu3O7-Z,"(Y,Pr)Ba2Cu3O7",Y123,59.1,3.834,3.895,11.686,PRB0404453,Y,0.7,Pr,0.3,Ba,2.0,Cu,3.0,,,,,,,,,,,O,7.0,,Y0.7Pr0.3Ba2.0Cu3.0O7.0
922,Y0.6Pr0.4Ba2Cu3O7-Z,"(Y,Pr)Ba2Cu3O7",Y123,49.4,3.841,3.896,11.691,PRB0404453,Y,0.6,Pr,0.4,Ba,2.0,Cu,3.0,,,,,,,,,,,O,7.0,,Y0.6Pr0.4Ba2.0Cu3.0O7.0
923,Y0.5Pr0.5Ba2Cu3O7-Z,"(Y,Pr)Ba2Cu3O7",Y123,28.9,,3.901,11.691,PRB0404453,Y,0.5,Pr,0.5,Ba,2.0,Cu,3.0,,,,,,,,,,,O,7.0,,Y0.5Pr0.5Ba2.0Cu3.0O7.0
931,Er1Ba2Cu3O6.53,ErBa2Cu3Oz,Y123,54.3,3.823,3.865,11.694,PRB0404472,Er,1.0,Ba,2.0,Cu,3.0,,,,,,,,,,,,,O,6.53,6.53,Er1.0Ba2.0Cu3.0O6.53
932,Er1Ba2Cu3O6.64,ErBa2Cu3Oz,Y123,61.3,3.82,3.869,11.675999999999998,PRB0404472,Er,1.0,Ba,2.0,Cu,3.0,,,,,,,,,,,,,O,6.64,6.64,Er1.0Ba2.0Cu3.0O6.64
933,Er1Ba2Cu3O6.78,ErBa2Cu3Oz,Y123,78.2,3.817,3.874,11.653,PRB0404472,Er,1.0,Ba,2.0,Cu,3.0,,,,,,,,,,,,,O,6.78,6.78,Er1.0Ba2.0Cu3.0O6.78
934,Er1Ba2Cu3O6.87,ErBa2Cu3Oz,Y123,94.5,3.812,3.877,11.65,PRB0404472,Er,1.0,Ba,2.0,Cu,3.0,,,,,,,,,,,,,O,6.87,6.87,Er1.0Ba2.0Cu3.0O6.87
935,Er1Ba2Cu3O7,ErBa2Cu3O7,Y123,92.5,3.803,3.873,11.62,PRB0404472,Er,1.0,Ba,2.0,Cu,3.0,,,,,,,,,,,,,O,7.0,7.0,Er1.0Ba2.0Cu3.0O7.0
936,Bi2Sr2Ca0.9Y0.1Cu2O8+Z,"Bi2Sr2(Ca,Y)Cu2O8",Bi2212,81.5,5.4170000000000025,,30.805,JJP0280112,Bi,2.0,Sr,2.0,Ca,0.9,Y,0.1,Cu,2.0,,,,,,,,,O,8.0,,Bi2.0Sr2.0Ca0.9Y0.1Cu2.0O8.0
937,Bi2Sr2Ca1Cu2O8+Z,Bi2Sr2CaCu2O8,Bi2212,70.7,5.396,,30.774,JJP0280112,Bi,2.0,Sr,2.0,Ca,1.0,Cu,2.0,,,,,,,,,,,O,8.0,,Bi2.0Sr2.0Ca1.0Cu2.0O8.0
938,Bi2Sr2Ca0.8Y0.2Cu2O8+Z,"Bi2Sr2(Ca,Y)Cu2O8",Bi2212,84.5,5.412000000000001,,30.693,JJP0280112,Bi,2.0,Sr,2.0,Ca,0.8,Y,0.2,Cu,2.0,,,,,,,,,O,8.0,,Bi2.0Sr2.0Ca0.8Y0.2Cu2.0O8.0
939,Bi2Sr2Ca0.7Y0.3Cu2O8+Z,"Bi2Sr2(Ca,Y)Cu2O8",Bi2212,80.0,5.414,,30.549,JJP0280112,Bi,2.0,Sr,2.0,Ca,0.7,Y,0.3,Cu,2.0,,,,,,,,,O,8.0,,Bi2.0Sr2.0Ca0.7Y0.3Cu2.0O8.0
940,Bi2Sr2Ca0.6Y0.4Cu2O8+Z,"Bi2Sr2(Ca,Y)Cu2O8",Bi2212,71.5,5.42,,30.469,JJP0280112,Bi,2.0,Sr,2.0,Ca,0.6,Y,0.4,Cu,2.0,,,,,,,,,O,8.0,,Bi2.0Sr2.0Ca0.6Y0.4Cu2.0O8.0
941,Bi2Sr2Ca0.5Y0.5Cu2O8+Z,"Bi2Sr2(Ca,Y)Cu2O8",Bi2212,12.0,5.426,5.434,30.401,JJP0280112,Bi,2.0,Sr,2.0,Ca,0.5,Y,0.5,Cu,2.0,,,,,,,,,O,8.0,,Bi2.0Sr2.0Ca0.5Y0.5Cu2.0O8.0
948,Bi2Sr2Ca0.55Y0.45Cu2O8+Z,"Bi2Sr2(Ca,Y)Cu2O8",Bi2212,42.0,,,,JJP0280112,Bi,2.0,Sr,2.0,Ca,0.55,Y,0.45,Cu,2.0,,,,,,,,,O,8.0,,Bi2.0Sr2.0Ca0.55Y0.45Cu2.0O8.0
949,Y1Ba2Cu3O6.96,YBa2Cu3Oz,Y123,88.5,3.831,3.875,11.646,PRB0404517,Y,1.0,Ba,2.0,Cu,3.0,,,,,,,,,,,,,O,6.96,6.96,Y1.0Ba2.0Cu3.0O6.96
950,Y0.9Pr0.1Ba2Cu3O6.91,"(Y,Pr)Ba2Cu3Oz",Y123,81.0,3.839,3.879,11.668,PRB0404517,Y,0.9,Pr,0.1,Ba,2.0,Cu,3.0,,,,,,,,,,,O,6.91,6.91,Y0.9Pr0.1Ba2.0Cu3.0O6.91
951,Y0.8Pr0.2Ba2Cu3O6.91,"(Y,Pr)Ba2Cu3Oz",Y123,62.7,3.845,3.879,11.662,PRB0404517,Y,0.8,Pr,0.2,Ba,2.0,Cu,3.0,,,,,,,,,,,O,6.91,6.91,Y0.8Pr0.2Ba2.0Cu3.0O6.91
952,Y0.7Pr0.3Ba2Cu3O6.88,"(Y,Pr)Ba2Cu3Oz",Y123,47.5,3.847,3.883,11.672,PRB0404517,Y,0.7,Pr,0.3,Ba,2.0,Cu,3.0,,,,,,,,,,,O,6.88,6.88,Y0.7Pr0.3Ba2.0Cu3.0O6.88
953,Y0.65Pr0.35Ba2Cu3O7.01,"(Y,Pr)Ba2Cu3Oz",Y123,44.5,3.857,3.882,11.652,PRB0404517,Y,0.65,Pr,0.35,Ba,2.0,Cu,3.0,,,,,,,,,,,O,7.01,7.01,Y0.65Pr0.35Ba2.0Cu3.0O7.01
954,Y0.6Pr0.4Ba2Cu3O6.9,"(Y,Pr)Ba2Cu3Oz",Y123,32.0,3.856,3.882,11.662,PRB0404517,Y,0.6,Pr,0.4,Ba,2.0,Cu,3.0,,,,,,,,,,,O,6.9,6.9,Y0.6Pr0.4Ba2.0Cu3.0O6.9
955,Y0.55Pr0.45Ba2Cu3O7.01,"(Y,Pr)Ba2Cu3Oz",Y123,29.2,3.859,3.882,11.655,PRB0404517,Y,0.55,Pr,0.45,Ba,2.0,Cu,3.0,,,,,,,,,,,O,7.01,7.01,Y0.55Pr0.45Ba2.0Cu3.0O7.01
961,Y1Ba2Cu3O7,YBa2Cu3O7,Y123,92.1,,,,PRL0582333,Y,1.0,Ba,2.0,Cu,3.0,,,,,,,,,,,,,O,7.0,,Y1.0Ba2.0Cu3.0O7.0
962,Eu1Ba2Cu3O7,EuBa2Cu3O7,Y123,92.15,,,,PRL0582333,Eu,1.0,Ba,2.0,Cu,3.0,,,,,,,,,,,,,O,7.0,,Eu1.0Ba2.0Cu3.0O7.0
963,Y1Ba2Cu3O7,YBa2Cu3O7,Y123,90.0,,,,PRL0582337,Y,1.0,Ba,2.0,Cu,3.0,,,,,,,,,,,,,O,7.0,,Y1.0Ba2.0Cu3.0O7.0
964,Y1Ba2Cu3O7,YBa2Cu3O7,Y123,92.1,,,,PRL0591236,Y,1.0,Ba,2.0,Cu,3.0,,,,,,,,,,,,,O,7.0,,Y1.0Ba2.0Cu3.0O7.0
965,Y1Ba2Cu3O7.1,YBa2Cu3Oz,Y123,91.3,,,,SSC0650869,Y,1.0,Ba,2.0,Cu,3.0,,,,,,,,,,,,,O,7.1,7.1,Y1.0Ba2.0Cu3.0O7.1
966,Y1Ba2Cu3O7,YBa2Cu3O7,Y123,89.9,,,,JJP0270553,Y,1.0,Ba,2.0,Cu,3.0,,,,,,,,,,,,,O,7.0,,Y1.0Ba2.0Cu3.0O7.0
967,Y1Ba2Cu3O7,YBa2Cu3O7,Y123,91.6,,,,PRB0375936,Y,1.0,Ba,2.0,Cu,3.0,,,,,,,,,,,,,O,7.0,,Y1.0Ba2.0Cu3.0O7.0
968,La1.85Sr0.15Cu1O4,"(La,Sr)2CuO4",T,35.0,,,,SSC0670707,La,1.85,Sr,0.15,Cu,1.0,,,,,,,,,,,,,O,4.0,,La1.85Sr0.15Cu1.0O4.0
969,Y1Ba2Cu3O7,YBa2Cu3O7,Y123,92.0,,,,PRB0392269,Y,1.0,Ba,2.0,Cu,3.0,,,,,,,,,,,,,O,7.0,,Y1.0Ba2.0Cu3.0O7.0
973,Ba0.6K0.4Bi1O3,"(Ba,K)BiO3",BKBO,29.0,,,,PRB0406862,Ba,0.6,K,0.4,Bi,1.0,,,,,,,,,,,,,O,3.0,,Ba0.6K0.4Bi1.0O3.0
975,La1Ba2Cu2.9O6.82,LaBa2Cu3Oz,Y123,45.0,3.894,3.937,11.816,PRB0406771,La,1.0,Ba,2.0,Cu,2.9,,,,,,,,,,,,,O,6.82,6.82,La1.0Ba2.0Cu2.9O6.82
979,La1Ba2Cu3O6.85,LaBa2Cu3Oz,Y123,93.0,3.893,3.938,11.818,PRB0406771,La,1.0,Ba,2.0,Cu,3.0,,,,,,,,,,,,,O,6.85,6.85,La1.0Ba2.0Cu3.0O6.85
980,Y1Ba2Cu3O6.9,YBa2Cu3Oz,Y123,92.0,,,,SSC0710939,Y,1.0,Ba,2.0,Cu,3.0,,,,,,,,,,,,,O,6.9,6.9,Y1.0Ba2.0Cu3.0O6.9
981,Y1Ba2Cu2.9Zn0.1O6.94,"YBa2(Cu,Zn)3Oz",Y123,57.0,,,,SSC0710939,Y,1.0,Ba,2.0,Cu,2.9,Zn,0.1,,,,,,,,,,,O,6.94,6.94,Y1.0Ba2.0Cu2.9Zn0.1O6.94
982,Y1Ba2Cu2.9Al0.1O7.1,"YBa2(Cu,Al)3Oz",Y123,85.0,,,,SSC0710939,Y,1.0,Ba,2.0,Cu,2.9,Al,0.1,,,,,,,,,,,O,7.1,7.1,Y1.0Ba2.0Cu2.9Al0.1O7.1
983,Y1Ba2Cu2.9Sn0.1O7.28,"YBa2(Cu,Sn)3Oz",Y123,90.0,,,,SSC0710939,Y,1.0,Ba,2.0,Cu,2.9,Sn,0.1,,,,,,,,,,,O,7.28,7.28,Y1.0Ba2.0Cu2.9Sn0.1O7.28
985,La2Cu1O4,La2CuO4,T,21.5,,,,PRL0582482,La,2.0,Cu,1.0,,,,,,,,,,,,,,,O,4.0,,La2.0Cu1.0O4.0
990,La1.88Ba0.12Cu1O4,"(La,Ba)2CuO4",T,35.0,,,,SSC0690851,La,1.88,Ba,0.12,Cu,1.0,,,,,,,,,,,,,O,4.0,,La1.88Ba0.12Cu1.0O4.0
996,La1.84Sr0.16Cu1O4,"(La,Sr)2CuO4",T,37.0,,,,PRB0397324,La,1.84,Sr,0.16,Cu,1.0,,,,,,,,,,,,,O,4.0,,La1.84Sr0.16Cu1.0O4.0
997,La1.84Sr0.16Cu0.987Ni0.013O4,"(La,Sr)2(Cu,Ni)O4",T,25.0,,,,PRB0397324,La,1.84,Sr,0.16,Cu,0.987,Ni,0.013,,,,,,,,,,,O,4.0,,La1.84Sr0.16Cu0.987Ni0.013O4.0
998,La1.84Sr0.16Cu0.975Ni0.025O4,"(La,Sr)2(Cu,Ni)O4",T,15.0,,,,PRB0397324,La,1.84,Sr,0.16,Cu,0.975,Ni,0.025,,,,,,,,,,,O,4.0,,La1.84Sr0.16Cu0.975Ni0.025O4.0
1000,Bi4Ca3Sr3Cu4O16,BI4SR3CA3CU4O16,Bi4334,84.5,,,,PRB0389194,Bi,4.0,Ca,3.0,Sr,3.0,Cu,4.0,,,,,,,,,,,O,16.0,,Bi4.0Ca3.0Sr3.0Cu4.0O16.0
1001,Bi4Ca3Sr3Cu4O16,Bi4Sr3Ca3Cu4O16,Bi4334,93.5,,,,PRB0389194,Bi,4.0,Ca,3.0,Sr,3.0,Cu,4.0,,,,,,,,,,,O,16.0,,Bi4.0Ca3.0Sr3.0Cu4.0O16.0
1002,Bi4Ca3Sr3Cu4O16,Bi4Sr3Ca3Cu4O16,Bi4334,86.5,,,,PRB0389194,Bi,4.0,Ca,3.0,Sr,3.0,Cu,4.0,,,,,,,,,,,O,16.0,,Bi4.0Ca3.0Sr3.0Cu4.0O16.0
1004,Bi2Sr2Ca1Cu2O8+Y,Bi2Sr2CaCu2O8,Bi2212,85.0,5.39,,30.7,PR0388885,Bi,2.0,Sr,2.0,Ca,1.0,Cu,2.0,,,,,,,,,,,O,8.0,,Bi2.0Sr2.0Ca1.0Cu2.0O8.0
1005,Bi2Sr2Ca2Cu3O10+Y,Bi2Sr2Ca2Cu3O10,Bi2223,110.0,5.39,,37.1,PR0388885,Bi,2.0,Sr,2.0,Ca,2.0,Cu,3.0,,,,,,,,,,,O,10.0,,Bi2.0Sr2.0Ca2.0Cu3.0O10.0
1010,Eu1Ba2Cu3O7-Z,EuBa2Cu3O7,Y123,90.0,,,,PRB0389220,Eu,1.0,Ba,2.0,Cu,3.0,,,,,,,,,,,,,O,7.0,,Eu1.0Ba2.0Cu3.0O7.0
1022,Y1Ba2Cu3O7,YBa2Cu3O7,Y123,92.0,,,,PRB0365680,Y,1.0,Ba,2.0,Cu,3.0,,,,,,,,,,,,,O,7.0,,Y1.0Ba2.0Cu3.0O7.0
1025,Y1Ba2Cu3O7-Z,YBa2Cu3O7,Y123,92.6,3.828,3.896,11.7,PHC1480342,Y,1.0,Ba,2.0,Cu,3.0,,,,,,,,,,,,,O,7.0,,Y1.0Ba2.0Cu3.0O7.0
1026,Y1Ba2Cu2.97Al0.03O7-Z,"YBa2(Cu,Al)3O7",Y123,86.1,3.838,3.896,11.701,PHC1480342,Y,1.0,Ba,2.0,Cu,2.97,Al,0.03,,,,,,,,,,,O,7.0,,Y1.0Ba2.0Cu2.97Al0.03O7.0
1027,Y1Ba2Cu2.94Al0.06O7-Z,"YBa2(Cu,Al)3O7",Y123,80.3,3.848,3.891,11.675,PHC1480342,Y,1.0,Ba,2.0,Cu,2.94,Al,0.06,,,,,,,,,,,O,7.0,,Y1.0Ba2.0Cu2.94Al0.06O7.0
1029,Y1Ba2Cu2.88Al0.12O7-Z,"YBa2(Cu,Al)3O7",Y123,68.6,3.87,,11.59,PHC1480342,Y,1.0,Ba,2.0,Cu,2.88,Al,0.12,,,,,,,,,,,O,7.0,,Y1.0Ba2.0Cu2.88Al0.12O7.0
1030,Y1Ba2Cu2.82Al0.18O7-Z,"YBa2(Cu,Al)3O7",Y123,72.1,,,,PHC1480342,Y,1.0,Ba,2.0,Cu,2.82,Al,0.18,,,,,,,,,,,O,7.0,,Y1.0Ba2.0Cu2.82Al0.18O7.0
1031,Y1Ba2Cu2.76Al0.24O7-Z,"YBa2(Cu,Al)3O7",Y123,72.1,,,,PHC1480342,Y,1.0,Ba,2.0,Cu,2.76,Al,0.24,,,,,,,,,,,O,7.0,,Y1.0Ba2.0Cu2.76Al0.24O7.0
1032,Y1Ba2Cu2.7Al0.3O7-Z,"YBa2(Cu,Al)3O7",Y123,59.4,,,,PHC1480342,Y,1.0,Ba,2.0,Cu,2.7,Al,0.3,,,,,,,,,,,O,7.0,,Y1.0Ba2.0Cu2.7Al0.3O7.0
1033,Y1Ba2Cu2.97Fe0.03O7-Z,"YBa2(Cu,Fe)3O7",Y123,89.0,,,,SSC0650043,Y,1.0,Ba,2.0,Cu,2.97,Fe,0.03,,,,,,,,,,,O,7.0,,Y1.0Ba2.0Cu2.97Fe0.03O7.0
1034,Y1Ba2Cu2.949Fe0.051O7-Z,"YBa2(Cu,Fe)3O7",Y123,78.0,,,,SSC0650043,Y,1.0,Ba,2.0,Cu,2.949,Fe,0.051,,,,,,,,,,,O,7.0,,Y1.0Ba2.0Cu2.949Fe0.051O7.0
1035,Y1Ba2Cu2.901Fe0.099O7-Z,"YBa2(Cu,Fe)3O7",Y123,62.0,,,,SSC0650043,Y,1.0,Ba,2.0,Cu,2.901,Fe,0.099,,,,,,,,,,,O,7.0,,Y1.0Ba2.0Cu2.901Fe0.099O7.0
1036,Y1Ba2Cu2.799Fe0.201O7-Z,"YBa2(Cu,Fe)3O7",Y123,39.0,,,,SSC0650043,Y,1.0,Ba,2.0,Cu,2.799,Fe,0.201,,,,,,,,,,,O,7.0,,Y1.0Ba2.0Cu2.799Fe0.201O7.0
1037,Y1Ba2Cu3O7-Z,YBa2Cu3O7,Y123,89.0,,,,PHF0181547,Y,1.0,Ba,2.0,Cu,3.0,,,,,,,,,,,,,O,7.0,,Y1.0Ba2.0Cu3.0O7.0
1040,Y1Ba2Cu3O7.1,YBa2Cu3O7,Y123,92.0,3.824,3.888,11.679,PR0365602,Y,1.0,Ba,2.0,Cu,3.0,,,,,,,,,,,,,O,7.1,7.1,Y1.0Ba2.0Cu3.0O7.1
1041,Y1Ba2Cu3O7,YBa2Cu3O7,Y123,90.0,,,,PRB0365586,Y,1.0,Ba,2.0,Cu,3.0,,,,,,,,,,,,,O,7.0,,Y1.0Ba2.0Cu3.0O7.0
1044,Y1Ba2Cu3O7-Z,YBa2Cu3O7,Y123,92.2,3.82,3.885,11.675,PRB0387084,Y,1.0,Ba,2.0,Cu,3.0,,,,,,,,,,,,,O,7.0,,Y1.0Ba2.0Cu3.0O7.0
1045,Y1Ba2Cu2.94Ga0.06O7-Z,"YBa2(Cu,Ga)3O7",Y123,86.9,3.843,3.878,11.695,PRB0387084,Y,1.0,Ba,2.0,Cu,2.94,Ga,0.06,,,,,,,,,,,O,7.0,,Y1.0Ba2.0Cu2.94Ga0.06O7.0
1046,Y1Ba2Cu2.91Ga0.09O7-Z,"YBa2(Cu,Ga)3O7",Y123,77.5,3.857,3.869,11.692,PRB0387084,Y,1.0,Ba,2.0,Cu,2.91,Ga,0.09,,,,,,,,,,,O,7.0,,Y1.0Ba2.0Cu2.91Ga0.09O7.0
1047,Y1Ba2Cu2.88Ga0.12O7-Z,"YBa2(Cu,Ga)3O7",Y123,68.2,3.863,,11.689,PRB0387084,Y,1.0,Ba,2.0,Cu,2.88,Ga,0.12,,,,,,,,,,,O,7.0,,Y1.0Ba2.0Cu2.88Ga0.12O7.0
1048,Y1Ba2Cu2.85Ga0.15O7-Z,"YBa2(Cu,Ga)3O7",Y123,68.2,,,,PRB0387084,Y,1.0,Ba,2.0,Cu,2.85,Ga,0.15,,,,,,,,,,,O,7.0,,Y1.0Ba2.0Cu2.85Ga0.15O7.0
1049,Y1Ba2Cu2.82Ga0.18O7-Z,"YBa2(Cu,Ga)3O7",Y123,58.2,3.864,,11.702,PRB0387084,Y,1.0,Ba,2.0,Cu,2.82,Ga,0.18,,,,,,,,,,,O,7.0,,Y1.0Ba2.0Cu2.82Ga0.18O7.0
1050,Y1Ba2Cu2.76Ga0.24O7-Z,"YBa2(Cu,Ga)3O7",Y123,45.7,3.866,,11.735,PRB0387084,Y,1.0,Ba,2.0,Cu,2.76,Ga,0.24,,,,,,,,,,,O,7.0,,Y1.0Ba2.0Cu2.76Ga0.24O7.0
1051,Y1Ba2Cu2.7Ga0.3O7-Z,"YBa2(Cu,Ga)3O7",Y123,24.7,3.865,,11.739,PRB0387084,Y,1.0,Ba,2.0,Cu,2.7,Ga,0.3,,,,,,,,,,,O,7.0,,Y1.0Ba2.0Cu2.7Ga0.3O7.0
1053,La1Ba2Cu3O7-Z,LaBa2Cu3O7,Y123,92.0,3.885,3.938,11.817,PRB0387080,La,1.0,Ba,2.0,Cu,3.0,,,,,,,,,,,,,O,7.0,,La1.0Ba2.0Cu3.0O7.0
1054,Tl2Sr2Ca2Cu3O10+X,Tl2Sr2Ca2Cu3O10,Tl2223,16.0,,,,PRB0387074,Tl,2.0,Sr,2.0,Ca,2.0,Cu,3.0,,,,,,,,,,,O,10.0,,Tl2.0Sr2.0Ca2.0Cu3.0O10.0
1055,Tl2Sr1Ca2Cu3O9+X,Tl2Sr2Ca2Cu3O10,Tl2223,70.0,,,,PRB0387074,Tl,2.0,Sr,1.0,Ca,2.0,Cu,3.0,,,,,,,,,,,O,9.0,,Tl2.0Sr1.0Ca2.0Cu3.0O9.0
1058,Y1Ba2Cu3O6.94,YBa2Cu3O7,Y123,95.0,3.825,3.889,11.674,PRB0387200,Y,1.0,Ba,2.0,Cu,3.0,,,,,,,,,,,,,O,6.94,6.94,Y1.0Ba2.0Cu3.0O6.94
1060,Y1Ba2Cu2.97Fe0.03O7-Z,"YBa2(Cu,Fe)3O7",Y123,89.0,,,,SSC0650043,Y,1.0,Ba,2.0,Cu,2.97,Fe,0.03,,,,,,,,,,,O,7.0,,Y1.0Ba2.0Cu2.97Fe0.03O7.0
1061,Y1Ba2Cu2.949Fe0.051O7-Z,"YBa2(Cu,Fe)3O7",Y123,78.0,,,,SSC0650043,Y,1.0,Ba,2.0,Cu,2.949,Fe,0.051,,,,,,,,,,,O,7.0,,Y1.0Ba2.0Cu2.949Fe0.051O7.0
1062,Y1Ba2Cu2.901Fe0.099O7-Z,"YBa2(Cu,Fe)3O7",Y123,62.0,,,,SSC0650043,Y,1.0,Ba,2.0,Cu,2.901,Fe,0.099,,,,,,,,,,,O,7.0,,Y1.0Ba2.0Cu2.901Fe0.099O7.0
1063,Y1Ba2Cu2.799Fe0.201O7-Z,"YBa2(Cu,Fe)3O7",Y123,39.0,,,,SSC0650043,Y,1.0,Ba,2.0,Cu,2.799,Fe,0.201,,,,,,,,,,,O,7.0,,Y1.0Ba2.0Cu2.799Fe0.201O7.0
1064,Y1Ba2Cu3O7,YBa2Cu3O7,Y123,91.8,3.822,3.891,11.677,PRB0365719,Y,1.0,Ba,2.0,Cu,3.0,,,,,,,,,,,,,O,7.0,7.0,Y1.0Ba2.0Cu3.0O7.0
1065,Y1Ba2Cu3O6.78,YBa2Cu3O7,Y123,85.4,3.827,3.895,11.722,PRB0365719,Y,1.0,Ba,2.0,Cu,3.0,,,,,,,,,,,,,O,6.78,6.78,Y1.0Ba2.0Cu3.0O6.78
1066,Y1Ba2Cu3O6.76,YBa2Cu3O7,Y123,77.8,3.83,3.898,11.728,PRB0365719,Y,1.0,Ba,2.0,Cu,3.0,,,,,,,,,,,,,O,6.76,6.76,Y1.0Ba2.0Cu3.0O6.76
1067,Y1Ba2Cu3O6.72,YBa2Cu3O7,Y123,60.8,3.835,3.89,11.716,PRB0365719,Y,1.0,Ba,2.0,Cu,3.0,,,,,,,,,,,,,O,6.72,6.72,Y1.0Ba2.0Cu3.0O6.72
1068,Y1Ba2Cu3O6.6,YBa2Cu3O7,Y123,58.9,3.831,3.889,11.736,PRB0365719,Y,1.0,Ba,2.0,Cu,3.0,,,,,,,,,,,,,O,6.6,6.6,Y1.0Ba2.0Cu3.0O6.6
1069,Y1Ba2Cu3O6.53,YBa2Cu3O7,Y123,54.8,3.838,3.887,11.747,PRB0365719,Y,1.0,Ba,2.0,Cu,3.0,,,,,,,,,,,,,O,6.53,6.53,Y1.0Ba2.0Cu3.0O6.53
1070,Y1Ba2Cu3O6.51,YBa2Cu3O7,Y123,45.4,3.845,3.887,11.768,PRB0365719,Y,1.0,Ba,2.0,Cu,3.0,,,,,,,,,,,,,O,6.51,6.51,Y1.0Ba2.0Cu3.0O6.51
1071,Y1Ba2Cu3O6.3,YBa2Cu3O7,Y123,28.0,3.851,3.883,11.789,PRB0365719,Y,1.0,Ba,2.0,Cu,3.0,,,,,,,,,,,,,O,6.3,6.3,Y1.0Ba2.0Cu3.0O6.3
1073,Y1Ba2Cu2.73Fe0.27O7.1,"YBa2(Cu,Fe)3O7",Y123,69.0,3.874,,11.7,PRB0390225,Y,1.0,Ba,2.0,Cu,2.73,Fe,0.27,,,,,,,,,,,O,7.1,7.1,Y1.0Ba2.0Cu2.73Fe0.27O7.1
1075,La1.85Sr0.15Cu1O4,"(La,Sr)2CuO4",T,37.8,3.776,,13.237,PRB0390315,La,1.85,Sr,0.15,Cu,1.0,,,,,,,,,,,,,O,4.0,,La1.85Sr0.15Cu1.0O4.0
1076,La1.85Sr0.15Cu0.995Zn0.005O4,"(La,Sr)2(Cu,Zn)O4",T,35.1,3.777,,13.23,PRB0390315,La,1.85,Sr,0.15,Cu,0.995,Zn,0.005,,,,,,,,,,,O,4.0,,La1.85Sr0.15Cu0.995Zn0.005O4.0
1077,La1.85Sr0.15Cu0.99Zn0.01O4,"(La,Sr)2(Cu,Zn)O4",T,30.1,3.777,,13.23,PRB0390315,La,1.85,Sr,0.15,Cu,0.99,Zn,0.01,,,,,,,,,,,O,4.0,,La1.85Sr0.15Cu0.99Zn0.01O4.0
1078,La1.85Sr0.15Cu0.985Zn0.015O4,"(La,Sr)2(Cu,Zn)O4",T,22.1,3.778,,13.229,PRB0390315,La,1.85,Sr,0.15,Cu,0.985,Zn,0.015,,,,,,,,,,,O,4.0,,La1.85Sr0.15Cu0.985Zn0.015O4.0
1082,Y1Ba2Cu3O6.41,YBa2Cu3O7,Y123,22.5,,,,PRB0367222,Y,1.0,Ba,2.0,Cu,3.0,,,,,,,,,,,,,O,6.41,6.41,Y1.0Ba2.0Cu3.0O6.41
1084,Y1Ba2Cu3O7,YBa2Cu3O7,Y123,92.5,,,,PRB0367222,Y,1.0,Ba,2.0,Cu,3.0,,,,,,,,,,,,,O,7.0,7.0,Y1.0Ba2.0Cu3.0O7.0
1085,Y1Ba2Cu3O6.89,YBa2Cu3O7,Y123,64.7,,,,PRB0367222,Y,1.0,Ba,2.0,Cu,3.0,,,,,,,,,,,,,O,6.89,6.89,Y1.0Ba2.0Cu3.0O6.89
1086,Y1Ba2Cu3O6.67,YBa2Cu3O7,Y123,52.5,,,,PRB0367222,Y,1.0,Ba,2.0,Cu,3.0,,,,,,,,,,,,,O,6.67,6.67,Y1.0Ba2.0Cu3.0O6.67
1087,Y1Ba2Cu3O6.56,YBa2Cu3O7,Y123,50.4,,,,PRB0367222,Y,1.0,Ba,2.0,Cu,3.0,,,,,,,,,,,,,O,6.56,6.56,Y1.0Ba2.0Cu3.0O6.56
1088,Y1Ba2Cu3O6.49,YBa2Cu3O7,Y123,37.5,,,,PRB0367222,Y,1.0,Ba,2.0,Cu,3.0,,,,,,,,,,,,,O,6.49,6.49,Y1.0Ba2.0Cu3.0O6.49
1089,Y1Ba2Cu3O7-Z,YBa2Cu3O7,Y123,90.0,3.826,3.886,11.671,PRB0367230,Y,1.0,Ba,2.0,Cu,3.0,,,,,,,,,,,,,O,7.0,,Y1.0Ba2.0Cu3.0O7.0
1090,Y1Ba2Cu2.955Fe0.045O7-Z,"YBa2(Cu,Fe)3O7",Y123,82.6,3.856,3.868,11.654000000000002,PRB0367230,Y,1.0,Ba,2.0,Cu,2.955,Fe,0.045,,,,,,,,,,,O,7.0,,Y1.0Ba2.0Cu2.955Fe0.045O7.0
1091,Y1Ba2Cu2.895Fe0.105O7-Z,"YBa2(Cu,Fe)3O7",Y123,67.0,3.861,3.867,11.652,PRB0367230,Y,1.0,Ba,2.0,Cu,2.895,Fe,0.105,,,,,,,,,,,O,7.0,,Y1.0Ba2.0Cu2.895Fe0.105O7.0
1092,Y1Ba2Cu2.85Fe0.15O7-Z,"YBa2(Cu,Fe)3O7",Y123,61.0,3.869,3.872,11.634,PRB0367230,Y,1.0,Ba,2.0,Cu,2.85,Fe,0.15,,,,,,,,,,,O,7.0,,Y1.0Ba2.0Cu2.85Fe0.15O7.0
1095,Y1Ba2Cu2.85Zn0.15O7-Z,"YBa2(Cu,Zn)3O7",Y123,12.5,,,,PRB0382903,Y,1.0,Ba,2.0,Cu,2.85,Zn,0.15,,,,,,,,,,,O,7.0,,Y1.0Ba2.0Cu2.85Zn0.15O7.0
1096,Y1Ba2Cu2.868Zn0.132O7-Z,"YBa2(Cu,Zn)3O7",Y123,19.3,,,,PRB0382903,Y,1.0,Ba,2.0,Cu,2.8680000000000003,Zn,0.132,,,,,,,,,,,O,7.0,,Y1.0Ba2.0Cu2.8680000000000003Zn0.132O7.0
1097,Y1Ba2Cu2.901Zn0.099O7-Z,"YBa2(Cu,Zn)3O7",Y123,37.5,,,,PRB0382903,Y,1.0,Ba,2.0,Cu,2.901,Zn,0.099,,,,,,,,,,,O,7.0,,Y1.0Ba2.0Cu2.901Zn0.099O7.0
1098,Y1Ba2Cu2.919Zn0.081O7-Z,"YBa2(Cu,Zn)3O7",Y123,47.4,,,,PRB0382903,Y,1.0,Ba,2.0,Cu,2.919,Zn,0.081,,,,,,,,,,,O,7.0,,Y1.0Ba2.0Cu2.919Zn0.081O7.0
1099,Y1Ba2Cu2.949Zn0.051O7-Y,"YBa2(Cu,Zn)3O7",Y123,62.7,,,,PRB0382903,Y,1.0,Ba,2.0,Cu,2.949,Zn,0.051,,,,,,,,,,,O,7.0,,Y1.0Ba2.0Cu2.949Zn0.051O7.0
1100,Y1Ba2Cu2.97Zn0.03O7-Y,"YBa2(Cu,Zn)3O7",Y123,72.3,,,,PRB0382903,Y,1.0,Ba,2.0,Cu,2.97,Zn,0.03,,,,,,,,,,,O,7.0,,Y1.0Ba2.0Cu2.97Zn0.03O7.0
1101,Y1Ba2Cu3O7-Y,YBa2Cu3O7,Y123,87.8,,,,PRB0382903,Y,1.0,Ba,2.0,Cu,3.0,,,,,,,,,,,,,O,7.0,,Y1.0Ba2.0Cu3.0O7.0
1102,Y1Ba2Cu3O7-X,YBa2Cu3O7,Y123,91.25,3.83,3.89,11.68,JJP0272342,Y,1.0,Ba,2.0,Cu,3.0,,,,,,,,,,,,,O,7.0,,Y1.0Ba2.0Cu3.0O7.0
1103,Y1Ba2Cu3S0.001O7-X,"YBa2Cu3(S,O)7",Y123,92.0,3.83,3.87,11.67,JJP0272342,Y,1.0,Ba,2.0,Cu,3.0,S,0.001,,,,,,,,,,,O,7.0,,Y1.0Ba2.0Cu3.0S0.001O7.0
1104,Y1Ba2Cu3S0.05O7-X,"YBa2Cu3(S,O)7",Y123,93.5,3.84,3.87,11.62,JJP0272342,Y,1.0,Ba,2.0,Cu,3.0,S,0.05,,,,,,,,,,,O,7.0,,Y1.0Ba2.0Cu3.0S0.05O7.0
1105,Y1Ba2Cu3Se0.05O7-X,"YBa2Cu3(S,O)7",Y123,91.0,,,,JJP0272342,Y,1.0,Ba,2.0,Cu,3.0,Se,0.05,,,,,,,,,,,O,7.0,,Y1.0Ba2.0Cu3.0Se0.05O7.0
1106,Y1Ba2Cu3O6.9,YBa2Cu3O7,Y123,80.0,,,,PRB0362386,Y,1.0,Ba,2.0,Cu,3.0,,,,,,,,,,,,,O,6.9,6.9,Y1.0Ba2.0Cu3.0O6.9
1107,Sm1Ba2Cu3O6.944,SmBa2Cu3O7,Y123,94.0,,,,JJP0280031,Sm,1.0,Ba,2.0,Cu,3.0,,,,,,,,,,,,,O,6.944,6.944,Sm1.0Ba2.0Cu3.0O6.944
1110,Sm1.2Ba1.8Cu3O6.965,"Sm(Ba,Sm)2Cu3O7",Y123,47.0,,,,JJP0280031,Sm,1.2,Ba,1.8,Cu,3.0,,,,,,,,,,,,,O,6.965,6.965,Sm1.2Ba1.8Cu3.0O6.965
1113,Sm1.1Ba1.9Cu3O7-Z,"Sm(Ba,Sm)2Cu3O7",Y123,73.0,,,,JJP0280031,Sm,1.1,Ba,1.9,Cu,3.0,,,,,,,,,,,,,O,7.0,,Sm1.1Ba1.9Cu3.0O7.0
1124,Bi2Sr2Ca0.67Y0.33Cu2O8+Z,"Bi2Sr2(Ca,Y)Cu2O8",Bi2212,34.3,,,30.58,JJP0271432,Bi,2.0,Sr,2.0,Ca,0.67,Y,0.33,Cu,2.0,,,,,,,,,O,8.0,,Bi2.0Sr2.0Ca0.67Y0.33Cu2.0O8.0
1125,Bi2Sr2Ca0.83Y0.17Cu2O8+Z,"Bi2Sr2(Ca,Y)Cu2O8",Bi2212,48.4,,,,JJP0271432,Bi,2.0,Sr,2.0,Ca,0.83,Y,0.17,Cu,2.0,,,,,,,,,O,8.0,,Bi2.0Sr2.0Ca0.83Y0.17Cu2.0O8.0
1126,Bi2Sr2Ca1Cu2O8+Z,Bi2Sr2CaCu2O8,Bi2212,52.4,,,30.85,JJP0271432,Bi,2.0,Sr,2.0,Ca,1.0,Cu,2.0,,,,,,,,,,,O,8.0,,Bi2.0Sr2.0Ca1.0Cu2.0O8.0
1131,Bi2Sr2Ca0.5Y0.5Cu2O8+Z,"Bi2Sr2(Ca,Y)Cu2O8",Bi2212,17.0,,,30.55,JJP0271432,Bi,2.0,Sr,2.0,Ca,0.5,Y,0.5,Cu,2.0,,,,,,,,,O,8.0,,Bi2.0Sr2.0Ca0.5Y0.5Cu2.0O8.0
1140,Y1Ba1.95Cs0.05Cu3O7-Z,"Y(Ba,Cs)2Cu3O7",Y123,85.5,3.827,3.876,11.632,PRB0392729,Y,1.0,Ba,1.95,Cs,0.05,Cu,3.0,,,,,,,,,,,O,7.0,,Y1.0Ba1.95Cs0.05Cu3.0O7.0
1147,Y1Ba2Cu3O6.9,YBa2Cu3O7,Y123,82.0,,,,PRB0390851,Y,1.0,Ba,2.0,Cu,3.0,,,,,,,,,,,,,O,6.9,6.9,Y1.0Ba2.0Cu3.0O6.9
1148,Y1Ba2Cu3O6.95,YBa2Cu3O7,Y123,89.9,,,,PRB0380909,Y,1.0,Ba,2.0,Cu,3.0,,,,,,,,,,,,,O,6.95,6.95,Y1.0Ba2.0Cu3.0O6.95
1149,Y1Ba2Cu3O7,YBa2Cu3O7,Y123,91.1,,,,PRB0380909,Y,1.0,Ba,2.0,Cu,3.0,,,,,,,,,,,,,O,7.0,7.0,Y1.0Ba2.0Cu3.0O7.0
1151,Y1Ba2Cu3O7,YBa2Cu3O7,Y123,93.15,,,,JJP0272339,Y,1.0,Ba,2.0,Cu,3.0,,,,,,,,,,,,,O,7.0,,Y1.0Ba2.0Cu3.0O7.0
1154,Y1Ba2Cu3O7-Z,YBa2Cu3O7,Y123,92.11,3.82,3.889,11.668,SSC0670057,Y,1.0,Ba,2.0,Cu,3.0,,,,,,,,,,,,,O,7.0,,Y1.0Ba2.0Cu3.0O7.0
1155,Y0.96Tb0.04Ba2Cu3O7-Z,"(Y,Tb)Ba2Cu3O7",Y123,92.01,3.819,3.889,11.677,SSC0670057,Y,0.96,Tb,0.04,Ba,2.0,Cu,3.0,,,,,,,,,,,O,7.0,,Y0.96Tb0.04Ba2.0Cu3.0O7.0
1156,Y0.92Tb0.08Ba2Cu3O7-Z,"(Y,Tb)Ba2Cu3O7",Y123,92.01,3.82,3.889,11.672,SSC0670057,Y,0.92,Tb,0.08,Ba,2.0,Cu,3.0,,,,,,,,,,,O,7.0,,Y0.92Tb0.08Ba2.0Cu3.0O7.0
1157,Y0.88Tb0.12Ba2Cu3O7-Z,"(Y,Tb)Ba2Cu3O7",Y123,92.1,3.831,3.891,11.666,SSC0670057,Y,0.88,Tb,0.12,Ba,2.0,Cu,3.0,,,,,,,,,,,O,7.0,,Y0.88Tb0.12Ba2.0Cu3.0O7.0
1158,Y1Ba2Cu3O7,YBa2Cu3O7,Y123,91.06,3.822,3.888,11.681,PRL0601446,Y,1.0,Ba,2.0,Cu,3.0,,,,,,,,,,,,,O,7.0,,Y1.0Ba2.0Cu3.0O7.0
1159,Y1Ba2Cu2.97Ga0.03O7,"YBa2(Cu,Ga)3O7",Y123,90.88,3.835,3.882,11.687,PRL0601446,Y,1.0,Ba,2.0,Cu,2.97,Ga,0.03,,,,,,,,,,,O,7.0,,Y1.0Ba2.0Cu2.97Ga0.03O7.0
1160,Y1Ba2Cu2.94Ga0.06O7,"YBa2(Cu,Ga)3O7",Y123,87.99,3.851,3.874,11.681,PRL0601446,Y,1.0,Ba,2.0,Cu,2.94,Ga,0.06,,,,,,,,,,,O,7.0,,Y1.0Ba2.0Cu2.94Ga0.06O7.0
1161,Y1Ba2Cu2.91Ga0.09O7,"YBa2(Cu,Ga)3O7",Y123,83.71,3.858,3.866,11.686,PRL0601446,Y,1.0,Ba,2.0,Cu,2.91,Ga,0.09,,,,,,,,,,,O,7.0,,Y1.0Ba2.0Cu2.91Ga0.09O7.0
1162,Y1Ba2Cu2.88Ga0.12O7,"YBa2(Cu,Ga)3O7",Y123,79.89,3.861,3.866,11.681,PRL0601446,Y,1.0,Ba,2.0,Cu,2.88,Ga,0.12,,,,,,,,,,,O,7.0,,Y1.0Ba2.0Cu2.88Ga0.12O7.0
1163,Y1Ba2Cu2.85Ga0.15O7,"YBa2(Cu,Ga)3O7",Y123,78.49,3.861,3.866,11.684,PRL0601446,Y,1.0,Ba,2.0,Cu,2.85,Ga,0.15,,,,,,,,,,,O,7.0,,Y1.0Ba2.0Cu2.85Ga0.15O7.0
1164,Y1Ba2Cu2.82Ga0.18O7,"YBa2(Cu,Ga)3O7",Y123,79.24,3.863,3.863,11.686,PRL0601446,Y,1.0,Ba,2.0,Cu,2.82,Ga,0.18,,,,,,,,,,,O,7.0,,Y1.0Ba2.0Cu2.82Ga0.18O7.0
1165,Y1Ba2Cu2.79Ga0.21O7,"YBa2(Cu,Ga)3O7",Y123,76.91,3.864,3.864,11.686,PRL0601446,Y,1.0,Ba,2.0,Cu,2.79,Ga,0.21,,,,,,,,,,,O,7.0,,Y1.0Ba2.0Cu2.79Ga0.21O7.0
1166,Y1Ba2Cu2.76Ga0.24O7,"YBa2(Cu,Ga)3O7",Y123,71.79,3.865,3.865,11.683,PRL0601446,Y,1.0,Ba,2.0,Cu,2.76,Ga,0.24,,,,,,,,,,,O,7.0,,Y1.0Ba2.0Cu2.76Ga0.24O7.0
1167,Y1Ba2Cu2.73Ga0.27O7,"YBa2(Cu,Ga)3O7",Y123,67.04,3.866,3.866,11.683,PRL0601446,Y,1.0,Ba,2.0,Cu,2.73,Ga,0.27,,,,,,,,,,,O,7.0,,Y1.0Ba2.0Cu2.73Ga0.27O7.0
1168,Y1Ba2Cu2.67Ga0.33O7,"YBa2(Cu,Ga)3O7",Y123,65.64,3.866,3.866,11.679,PRL0601446,Y,1.0,Ba,2.0,Cu,2.67,Ga,0.33,,,,,,,,,,,O,7.0,,Y1.0Ba2.0Cu2.67Ga0.33O7.0
1169,Y1Ba2Cu2.61Ga0.39O7,"YBa2(Cu,Ga)3O7",Y123,64.8,3.865,3.865,11.677,PRL0601446,Y,1.0,Ba,2.0,Cu,2.61,Ga,0.39,,,,,,,,,,,O,7.0,,Y1.0Ba2.0Cu2.61Ga0.39O7.0
1170,Y1Ba2Cu2.55Ga0.45O7,"YBa2(Cu,Ga)3O7",Y123,65.36,3.867,3.867,11.677,PRL0601446,Y,1.0,Ba,2.0,Cu,2.55,Ga,0.45,,,,,,,,,,,O,7.0,,Y1.0Ba2.0Cu2.55Ga0.45O7.0
1171,Y1Ba2Cu2.4Ga0.6O7,"YBa2(Cu,Ga)3O7",Y123,63.31,3.868,3.868,11.675,PRL0601446,Y,1.0,Ba,2.0,Cu,2.4,Ga,0.6,,,,,,,,,,,O,7.0,,Y1.0Ba2.0Cu2.4Ga0.6O7.0
1172,Y1Ba2Cu3O7,YBa2Cu3O7,Y123,89.66,3.822,3.888,11.683,PRL0601446,Y,1.0,Ba,2.0,Cu,3.0,,,,,,,,,,,,,O,7.0,,Y1.0Ba2.0Cu3.0O7.0
1173,Y1Ba2Cu2.97Zn0.03O7,"YBa2(Cu,Zn)3O7",Y123,78.21,3.827,3.883,11.683,PRL0601446,Y,1.0,Ba,2.0,Cu,2.97,Zn,0.03,,,,,,,,,,,O,7.0,,Y1.0Ba2.0Cu2.97Zn0.03O7.0
1174,Y1Ba2Cu2.94Zn0.06O7,"YBa2(Cu,Zn)3O7",Y123,67.04,3.829,3.883,11.683,PRL0601446,Y,1.0,Ba,2.0,Cu,2.94,Zn,0.06,,,,,,,,,,,O,7.0,,Y1.0Ba2.0Cu2.94Zn0.06O7.0
1175,Y1Ba2Cu2.91Zn0.09O7,"YBa2(Cu,Zn)3O7",Y123,55.87,3.829,3.883,11.683,PRL0601446,Y,1.0,Ba,2.0,Cu,2.91,Zn,0.09,,,,,,,,,,,O,7.0,,Y1.0Ba2.0Cu2.91Zn0.09O7.0
1176,Y1Ba2Cu2.88Zn0.12O7,"YBa2(Cu,Zn)3O7",Y123,47.02,3.834,3.886,11.681,PRL0601446,Y,1.0,Ba,2.0,Cu,2.88,Zn,0.12,,,,,,,,,,,O,7.0,,Y1.0Ba2.0Cu2.88Zn0.12O7.0
1177,Y1Ba2Cu2.85Zn0.15O7,"YBa2(Cu,Zn)3O7",Y123,45.53,3.833,3.883,11.681,PRL0601446,Y,1.0,Ba,2.0,Cu,2.85,Zn,0.15,,,,,,,,,,,O,7.0,,Y1.0Ba2.0Cu2.85Zn0.15O7.0
1178,Y1Ba2Cu2.82Zn0.18O7,"YBa2(Cu,Zn)3O7",Y123,46.18,3.833,3.883,11.681,PRL0601446,Y,1.0,Ba,2.0,Cu,2.82,Zn,0.18,,,,,,,,,,,O,7.0,,Y1.0Ba2.0Cu2.82Zn0.18O7.0
1179,Y1Ba2Cu2.885Zn0.195O7,"YBa2(Cyu,Zn)3O7",Y123,32.4,3.833,3.885,11.679,PRL0601446,Y,1.0,Ba,2.0,Cu,2.885,Zn,0.195,,,,,,,,,,,O,7.0,,Y1.0Ba2.0Cu2.885Zn0.195O7.0
1180,Y1Ba2Cu2.79Zn0.21O7,"YBa2(Cu,Zn)3O7",Y123,35.2,3.834,3.884,11.68,PRL0601446,Y,1.0,Ba,2.0,Cu,2.79,Zn,0.21,,,,,,,,,,,O,7.0,,Y1.0Ba2.0Cu2.79Zn0.21O7.0
1182,Y1Ba2Cu2.7Zn0.3O7,"YBa2(Cu,Zn)3O7",Y123,27.0,3.837,3.89,11.686,PRL0601446,Y,1.0,Ba,2.0,Cu,2.7,Zn,0.3,,,,,,,,,,,O,7.0,,Y1.0Ba2.0Cu2.7Zn0.3O7.0
1184,Y1Ba2Cu2.76Zn0.24O7,"YBa2(Cu,Zn)3O7",Y123,29.05,,,,PRL0601446,Y,1.0,Ba,2.0,Cu,2.76,Zn,0.24,,,,,,,,,,,O,7.0,,Y1.0Ba2.0Cu2.76Zn0.24O7.0
1188,La1.9Sr0.1Cu1O4,"(La,Sr)2CuO4",T,26.2,,,,PRB0392312,La,1.9,Sr,0.1,Cu,1.0,,,,,,,,,,,,,O,4.0,,La1.9Sr0.1Cu1.0O4.0
1189,La1.85Sr0.15Cu1O4,"(La,Sr)2CuO4",T,28.6,,,,PRB0392312,La,1.85,Sr,0.15,Cu,1.0,,,,,,,,,,,,,O,4.0,,La1.85Sr0.15Cu1.0O4.0
