Repository: CompRhys/apical

# Data Guide

In all cases whilst compiling this data we have been careful to include as much meta-information as possible to allow data to be traced back to it's original sources. For SuperCon this takes the form of the SuperCon "num :" reference id and then the source publication details. For ICSD we provide the ICSD collection code.

We acknowledge the Japanese National Institute for Materials Science for maintaining the [SuperCon](https://supercon.nims.go.jp/index_en.html) database as well as FIZ Karlsruhe GmbH for maintaining [ICSD](https://www.fiz-karlsruhe.de/en/produkte-und-dienstleistungen/inorganic-crystal-structure-database-icsd).

File: processed-data/super_top.csv (part 2 of 4)
num :,composition :,str3 :,tc :,lata :,latb :,latc :,refno :,author :,title :,journal :,year :,lata* :,layers :,types :,cu-o_a :,cid :,cu-o_p :
2561,Gd1.0Ba2.0Cu3.0O7.0,RE123,91.5,3.84,3.899,11.702,PR04310568,"C.C.PENG, C.L.LI, C.R.HSU, C.W.LEE, H.D.YANG, P.F.CHEN,",SUPPRESSION OF SUPERCONDUVTIVITY IN GD1-XPRXBA2CU3O7-Y AND R0.8PR0.2BA2CU3O7-Z SYSTEMS,"PHYS.REV.B,43(1991)10568",1991.0,3.84,Two,RE,2.3501066439309786,0.0,1.92
2736,Y1.0Ba2.0Cu3.0O6.9,Y123,91.0,3.821,3.881,11.666,PHC1740316,"D.NIARCNOS, G.KALLIAS, M.PISSAS, V.PSYHARIS,","CRYSTALLOGRAPHIC,THERMOGRAVIMETRIC AND MAGNETIZATION STUDY OFTHE YBA2CU3-XFEXOY SUPERCONDUCTOR (O=","PHYSICA C,174(1991)316",1991.0,3.821,Two,RE,2.280494447108712,0.0,1.9105
2740,Bi2.0Sr1.6Ca1.2Lu0.2Cu2.0O8.26,Bi2212,88.6,5.397,,30.531,PHC1740359,"H.ASANO, J.FUJIKAMI, M.AKAMATSU, R.YOSHIZAKI, T.ISHIGAKI,",SITE-SELECTIVE SUBSTITUTION EFFECT ON TC IN THE BI2(SR2-XCAX)(CA0.8R0.2)CU2O8+Y SISTEM(R=RARE-EARTH),"PHYSICA C,174(1991)359",1991.0,3.8162552980637967,Two,Bi,2.4221111872925167,0.0,1.9081276490318984
2741,Bi2.0Sr1.6Ca1.2Yb0.2Cu2.0O8.26,Bi2212,88.3,5.397,,30.542,PHC1740359,"H.ASANO, J.FUJIKAMI, M.AKAMATSU, R.YOSHIZAKI, T.ISHIGAKI,",SITE-SELECTIVE SUBSTITUTION EFFECT ON TC IN THE BI2(SR2-XCAX)(CA0.8R0.2)CU2O8+Y SISTEM(R=RARE-EARTH),"PHYSICA C,174(1991)359",1991.0,3.8162552980637967,Two,Bi,2.4248571155343592,0.0,1.9081276490318984
2742,Bi2.0Sr1.6Ca1.2Y0.2Cu2.0O8.26,Bi2212,89.1,5.402,,30.571,PHC1740359,"H.ASANO, J.FUJIKAMI, M.AKAMATSU, R.YOSHIZAKI, T.ISHIGAKI,",SITE-SELECTIVE SUBSTITUTION EFFECT ON TC IN THE BI2(SR2-XCAX)(CA0.8R0.2)CU2O8+Y SISTEM(R=RARE-EARTH),"PHYSICA C,174(1991)359",1991.0,3.819790831969729,Two,Bi,2.427442011363601,0.0,1.9098954159848645
2743,Bi2.0Sr1.6Ca1.2Dy0.2Cu2.0O8.26,Bi2212,88.0,5.401,,30.596,PHC1740359,"H.ASANO, J.FUJIKAMI, M.AKAMATSU, R.YOSHIZAKI, T.ISHIGAKI,",SITE-SELECTIVE SUBSTITUTION EFFECT ON TC IN THE BI2(SR2-XCAX)(CA0.8R0.2)CU2O8+Y SISTEM(R=RARE-EARTH),"PHYSICA C,174(1991)359",1991.0,3.819083725188543,Two,Bi,2.4346136312749094,0.0,1.9095418625942715
2748,Bi2.0Sr1.8Ca1.0Lu0.2Cu2.0O8.27,Bi2212,91.1,5.398,,30.625,PHC1740359,"H.ASANO, J.FUJIKAMI, M.AKAMATSU, R.YOSHIZAKI, T.ISHIGAKI,",SITE-SELECTIVE SUBSTITUTION EFFECT ON TC IN THE BI2(SR2-XCAX)(CA0.8R0.2)CU2O8+Y SISTEM(R=RARE-EARTH),"PHYSICA C,174(1991)359",1991.0,3.8169624048449826,Two,Bi,2.444645518361137,0.0,1.9084812024224913
2749,Bi2.0Sr1.8Ca1.0Yb0.2Cu2.0O8.26,Bi2212,90.1,5.398,,30.615,PHC1740359,"H.ASANO, J.FUJIKAMI, M.AKAMATSU, R.YOSHIZAKI, T.ISHIGAKI,",SITE-SELECTIVE SUBSTITUTION EFFECT ON TC IN THE BI2(SR2-XCAX)(CA0.8R0.2)CU2O8+Y SISTEM(R=RARE-EARTH),"PHYSICA C,174(1991)359",1991.0,3.8169624048449826,Two,Bi,2.4421492199594623,0.0,1.9084812024224913
2750,Bi2.0Sr1.8Ca1.0Y0.2Cu2.0O8.25,Bi2212,90.4,5.404,,30.623,PHC1740359,"H.ASANO, J.FUJIKAMI, M.AKAMATSU, R.YOSHIZAKI, T.ISHIGAKI,",SITE-SELECTIVE SUBSTITUTION EFFECT ON TC IN THE BI2(SR2-XCAX)(CA0.8R0.2)CU2O8+Y SISTEM(R=RARE-EARTH),"PHYSICA C,174(1991)359",1991.0,3.8212050455321034,Two,Bi,2.4385610152380606,0.0,1.9106025227660517
2751,Bi2.0Sr1.8Ca1.0Dy0.2Cu2.0O8.26,Bi2212,89.2,5.405,,30.639,PHC1740359,"H.ASANO, J.FUJIKAMI, M.AKAMATSU, R.YOSHIZAKI, T.ISHIGAKI,",SITE-SELECTIVE SUBSTITUTION EFFECT ON TC IN THE BI2(SR2-XCAX)(CA0.8R0.2)CU2O8+Y SISTEM(R=RARE-EARTH),"PHYSICA C,174(1991)359",1991.0,3.821912152313289,Two,Bi,2.4416242187736183,0.0,1.9109560761566444
2752,Bi2.0Sr1.8Ca1.0Gd0.2Cu2.0O8.26,Bi2212,88.9,5.407,,30.647,PHC1740359,"H.ASANO, J.FUJIKAMI, M.AKAMATSU, R.YOSHIZAKI, T.ISHIGAKI,",SITE-SELECTIVE SUBSTITUTION EFFECT ON TC IN THE BI2(SR2-XCAX)(CA0.8R0.2)CU2O8+Y SISTEM(R=RARE-EARTH),"PHYSICA C,174(1991)359",1991.0,3.8233263658756624,Two,Bi,2.4417595096807103,0.0,1.9116631829378312
2753,Bi2.0Sr1.8Ca1.0Eu0.2Cu2.0O8.25,Bi2212,88.9,5.41,,30.656,PHC1740359,"H.ASANO, J.FUJIKAMI, M.AKAMATSU, R.YOSHIZAKI, T.ISHIGAKI,",SITE-SELECTIVE SUBSTITUTION EFFECT ON TC IN THE BI2(SR2-XCAX)(CA0.8R0.2)CU2O8+Y SISTEM(R=RARE-EARTH),"PHYSICA C,174(1991)359",1991.0,3.825447686219222,Two,Bi,2.4412135565208475,0.0,1.912723843109611
2755,Bi2.0Sr1.8Ca1.0La0.2Cu2.0O8.27,Bi2212,87.8,5.416,,30.727,PHC1740359,"H.ASANO, J.FUJIKAMI, M.AKAMATSU, R.YOSHIZAKI, T.ISHIGAKI,",SITE-SELECTIVE SUBSTITUTION EFFECT ON TC IN THE BI2(SR2-XCAX)(CA0.8R0.2)CU2O8+Y SISTEM(R=RARE-EARTH),"PHYSICA C,174(1991)359",1991.0,3.829690326906341,Two,Bi,2.4533520317299997,0.0,1.9148451634531705
2756,Bi2.0Sr2.0Ca0.8Lu0.2Cu2.0O8.27,Bi2212,92.5,5.4,,30.666,PHC1740359,"H.ASANO, J.FUJIKAMI, M.AKAMATSU, R.YOSHIZAKI, T.ISHIGAKI,",SITE-SELECTIVE SUBSTITUTION EFFECT ON TC IN THE BI2(SR2-XCAX)(CA0.8R0.2)CU2O8+Y SISTEM(R=RARE-EARTH),"PHYSICA C,174(1991)359",1991.0,3.8183766184073566,Two,Bi,2.453018593993756,0.0,1.9091883092036783
2757,Bi2.0Sr2.0Ca0.8Yb0.2Cu2.0O8.26,Bi2212,92.1,5.403,,30.658,PHC1740359,"H.ASANO, J.FUJIKAMI, M.AKAMATSU, R.YOSHIZAKI, T.ISHIGAKI,",SITE-SELECTIVE SUBSTITUTION EFFECT ON TC IN THE BI2(SR2-XCAX)(CA0.8R0.2)CU2O8+Y SISTEM(R=RARE-EARTH),"PHYSICA C,174(1991)359",1991.0,3.820497938750916,Two,Bi,2.448228933551047,0.0,1.910248969375458
2758,Bi2.0Sr2.0Ca0.8Y0.2Cu2.0O8.27,Bi2212,92.6,5.408,,30.677,PHC1740359,"H.ASANO, J.FUJIKAMI, M.AKAMATSU, R.YOSHIZAKI, T.ISHIGAKI,",SITE-SELECTIVE SUBSTITUTION EFFECT ON TC IN THE BI2(SR2-XCAX)(CA0.8R0.2)CU2O8+Y SISTEM(R=RARE-EARTH),"PHYSICA C,174(1991)359",1991.0,3.824033472656848,Two,Bi,2.4483175309786125,0.0,1.912016736328424
2759,Bi2.0Sr2.0Ca0.8Dy0.2Cu2.0O8.26,Bi2212,91.7,5.408,,30.683000000000003,PHC1740359,"H.ASANO, J.FUJIKAMI, M.AKAMATSU, R.YOSHIZAKI, T.ISHIGAKI,",SITE-SELECTIVE SUBSTITUTION EFFECT ON TC IN THE BI2(SR2-XCAX)(CA0.8R0.2)CU2O8+Y SISTEM(R=RARE-EARTH),"PHYSICA C,174(1991)359",1991.0,3.824033472656848,Two,Bi,2.449815310019619,0.0,1.912016736328424
2760,Bi2.0Sr2.0Ca0.8Gd0.2Cu2.0O8.27,Bi2212,90.9,5.4110000000000005,,30.705,PHC1740359,"H.ASANO, J.FUJIKAMI, M.AKAMATSU, R.YOSHIZAKI, T.ISHIGAKI,",SITE-SELECTIVE SUBSTITUTION EFFECT ON TC IN THE BI2(SR2-XCAX)(CA0.8R0.2)CU2O8+Y SISTEM(R=RARE-EARTH),"PHYSICA C,174(1991)359",1991.0,3.8261547930004087,Two,Bi,2.4525145447819305,0.0,1.9130773965002044
2761,Bi2.0Sr2.0Ca0.8Eu0.2Cu2.0O8.26,Bi2212,90.9,5.412000000000001,,30.72300000000001,PHC1740359,"H.ASANO, J.FUJIKAMI, M.AKAMATSU, R.YOSHIZAKI, T.ISHIGAKI,",SITE-SELECTIVE SUBSTITUTION EFFECT ON TC IN THE BI2(SR2-XCAX)(CA0.8R0.2)CU2O8+Y SISTEM(R=RARE-EARTH),"PHYSICA C,174(1991)359",1991.0,3.826861899781596,Two,Bi,2.4560770079978234,0.0,1.913430949890798
2762,Bi2.0Sr2.0Ca0.8Nd0.2Cu2.0O8.26,Bi2212,89.7,5.416,,30.746,PHC1740359,"H.ASANO, J.FUJIKAMI, M.AKAMATSU, R.YOSHIZAKI, T.ISHIGAKI,",SITE-SELECTIVE SUBSTITUTION EFFECT ON TC IN THE BI2(SR2-XCAX)(CA0.8R0.2)CU2O8+Y SISTEM(R=RARE-EARTH),"PHYSICA C,174(1991)359",1991.0,3.829690326906341,Two,Bi,2.4580949986931806,0.0,1.9148451634531705
2763,Bi2.0Sr2.0Ca0.8La0.2Cu2.0O8.26,Bi2212,89.0,5.419,,30.774,PHC1740359,"H.ASANO, J.FUJIKAMI, M.AKAMATSU, R.YOSHIZAKI, T.ISHIGAKI,",SITE-SELECTIVE SUBSTITUTION EFFECT ON TC IN THE BI2(SR2-XCAX)(CA0.8R0.2)CU2O8+Y SISTEM(R=RARE-EARTH),"PHYSICA C,174(1991)359",1991.0,3.831811647249901,Two,Bi,2.462292012496501,0.0,1.9159058236249504
2788,Tl2.0Ba2.0Ca0.8Y0.2Cu2.0O8.0,Tl2212,85.0,3.865,,29.172,PR0442757,"A.N.DAS, A.PODDAR, B.GHOSH, P.CHOUDHURY, P.MANDAL,",EFFECT OF CARRIER CONCENTRATION ON THE NORMAL TRANSPORT PROPERTIES AND THE SUPERCONDUCTING TRANSITION TEMPERATURE IN THE TL2BA2CA1-XYXCU2O8+Y SYSTEM,"PHYS.REV.B,44(1991)2757",1991.0,3.865,Two,Tl,2.5315958916406673,0.0,1.9325
2790,Tl2.0Ba2.0Ca0.7Y0.3Cu2.0O8.0,Tl2212,73.2,3.868,,29.113000000000003,PR0442757,"A.N.DAS, A.PODDAR, B.GHOSH, P.CHOUDHURY, P.MANDAL,",EFFECT OF CARRIER CONCENTRATION ON THE NORMAL TRANSPORT PROPERTIES AND THE SUPERCONDUCTING TRANSITION TEMPERATURE IN THE TL2BA2CA1-XYXCU2O8+Y SYSTEM,"PHYS.REV.B,44(1991)2757",1991.0,3.868,Two,Tl,2.482770256075165,0.0,1.934
2857,Tl1.0Ba2.0Ca0.8Nd0.2Cu2.0O6.86,Tl1212,100.0,3.856,,12.653,PHC1780029,"A.MAIGNAN, B.RAVEAU, C.MARTIN, C.MICHEL, E.SUARD, M.HERVIEU, V.CAIGNAERT,","MEUTRON DIFFRACTION STRUCTURE DETERMINATION OF THE ""1212"" -SERIES TLBA2CA1-XCU2O7-Z","PHYSICA C,178(1991)29",1991.0,3.856,Two,Tl,2.712621031094379,1.0,1.928
2917,Y1.0Ba2.0Cu3.0O7.0,Y123,91.0,3.82,3.889,11.672,SSC0700951,"D.PAVUNA, F.LICCI, M.AFFRONTE, O.MARTIN, S.CATTANI, T.BESAGNI,",EFFECTS OF CU SUBSTITUTION BY ZN ON TRANSPORT PRAPERTIES OF YBA(2)CU(3)O(7-Z),"SOLID STATE COMMUN.,70(1989)951",1989.0,3.82,Two,RE,2.284567817604385,0.0,1.91
2931,Tl1.0Sr2.0Sr0.5Nd0.5Cu2.0O7.0,Tl1212,86.0,3.836,,12.135,PHC1770183,"D.O.PEDERSON, D.X.GU, Y.XIN, Z.Z.SHENG,","FORMATION AND SUPERCONDUCTIVITY OF 1212-TYPE PHASE TLSR2(SR0.5R0.5)SU2O7-Z WITH R=SC,Y AND LANTHANIDES","PHYSICA C,177(1991)183",1991.0,3.836,Two,Tl,2.4338254123698704,0.0,1.918
2979,Y1.0Ba2.0Cu3.0O9.0,Y123,93.0,3.819,3.882,11.665,PR0362305,"B.J.SUH, C.PARK, I.S.YU, J.H.LEE, S.C.LEE, Y.W.PARK, Z.G.KHIM,",SUPERCONDUCTIVITY IN SINGLE-PHASE Y1BA2CU3O9-X AND THERMOELECTRIC POWER MEASUREMENT,"PHPYS.REV.B,36(1991)2305",1987.0,3.819,Two,RE,2.278104979630461,0.0,1.9095
3043,Ba2.0Cu3.0O7.0,RE123,92.0,3.82,3.886,11.683,PRB0365694,"A.R.MOOODENBAUGH, J.J.REILLY, J.R.JOHNSON, M.SUENAGA, P.THOMPSON,",SUPERCONDUCTIVITY IN H(X) Y(1)BA(2)CU(3)O(7),"PHYS.REV.B,36(1987)5694",1987.0,3.82,Two,RE,2.373344870645102,1.0,1.91
3044,Y1.0Ba2.0Cu3.0H0.13O7.0,Y123,93.5,3.821,3.887,11.688,PRB0365694,"A.R.MOOODENBAUGH, J.J.REILLY, J.R.JOHNSON, M.SUENAGA, P.THOMPSON,",SUPERCONDUCTIVITY IN H(X) Y(1)BA(2)CU(3)O(7),"PHYS.REV.B,36(1987)5694",1987.0,3.821,Two,RE,2.2983249537495727,0.0,1.9105
3045,Y1.0Ba2.0Cu3.0H0.19O7.0,Y123,93.5,3.825,3.886,11.691,PRB0365694,"A.R.MOOODENBAUGH, J.J.REILLY, J.R.JOHNSON, M.SUENAGA, P.THOMPSON,",SUPERCONDUCTIVITY IN H(X) Y(1)BA(2)CU(3)O(7),"PHYS.REV.B,36(1987)5694",1987.0,3.825,Two,RE,2.303914366280658,0.0,1.9125
3046,Y1.0Ba2.0Cu3.0H0.38O7.0,Y123,93.8,3.825,3.886,11.69,PRB0365694,"A.R.MOOODENBAUGH, J.J.REILLY, J.R.JOHNSON, M.SUENAGA, P.THOMPSON,",SUPERCONDUCTIVITY IN H(X) Y(1)BA(2)CU(3)O(7),"PHYS.REV.B,36(1987)5694",1987.0,3.825,Two,RE,2.3031038887060724,0.0,1.9125
3047,Y1.0Ba2.0Cu3.0H0.49O7.0,Y123,93.6,3.826,3.886,11.694,PRB0365694,"A.R.MOOODENBAUGH, J.J.REILLY, J.R.JOHNSON, M.SUENAGA, P.THOMPSON,",SUPERCONDUCTIVITY IN H(X) Y(1)BA(2)CU(3)O(7),"PHYS.REV.B,36(1987)5694",1987.0,3.826,Two,RE,2.307135293956245,0.0,1.913
3137,Bi2.0Sr1.4Li0.6Ca1.0Cu2.0O7.7,Bi2212,94.0,5.398,,30.806,PHC1810063,"C.ENGKAGUL, I.M.TANG, J.LAKSANABOONSONG, K.EAIPRASERTSAK, K.TREECHAIRUSME, N.CHAICHIT, N.CHIENGPRATOOM, S.LEELAPRUTE,","LITHIUM/STRONTIUM EXCHANGE IN ""2212"" BISMUTH SUPERCONDUCTORS","PHYSICA C,181(1991)63",1991.0,3.8169624048449826,Two,Bi,2.4898285194314504,0.0,1.9084812024224913
3370,Y1.0Ba2.0Cu3.0O6.99,Y123,91.4,3.818,3.885,11.682,PHC1900255,"M.ANDERSSON, M.NYGREN, O.RAPP, T.L.WEN, Z.HEGEDUS,",STRUCTURAL AND SUPERCONDUCTING PROPERTIES OF Y1-2XCAXPRXBA2CU3O7-Z,"PHYSICA C,190(1992)255",1992.0,3.818,Two,RE,2.2910936034465657,0.0,1.909
3491,Eu1.0Ba2.0Cu3.0O6.97,RE123,94.77,3.843,3.902,11.714,PR0446999,"B.W.LEE, G.NIEVA, IVAN K.SCHULLER, M.B.MAPLE, S.GHAMATY,",SUPERCONDUCTIVITY AND MAGNETISM IN EU1-XPRXBA2CU3O7-Z,"PHYS.REV.B,44(1991)6999",1991.0,3.843,Two,RE,2.354365877033939,0.0,1.9215
3649,La2.0Cu1.0O4.11,T,45.0,5.341,5.404,13.219,PHC1970303,"D.C.JOHNSTON, F.C.CHOU, J.H.CHO,","SYNTHESIS,CHARACTERIZATION,AND SUPERCONDUCTING AND MAGNETIC PROPERTIES OF ELECTROCHEMICALLY OXIDIZED LA2CUO4+Z AND LA2-XSRXCUO4+Z (0.01<-X<-0.33,0.01<-Z<-0.36)","PHYSICA C,197(1992)303",1992.0,3.7766573183173504,One,RE,2.408927746206319,1.0,1.8883286591586752
3653,La1.99Sr0.01Cu1.0O4.13,T,40.0,5.3370000000000015,5.395,13.198,PHC1970303,"D.C.JOHNSTON, F.C.CHOU, J.H.CHO,","SYNTHESIS,CHARACTERIZATION,AND SUPERCONDUCTING AND MAGNETIC PROPERTIES OF ELECTROCHEMICALLY OXIDIZED LA2CUO4+Z AND LA2-XSRXCUO4+Z (0.01<-X<-0.33,0.01<-Z<-0.36)","PHYSICA C,197(1992)303",1992.0,3.773828891192605,One,RE,2.40431393427857,1.0,1.8869144455963025
3658,La1.85Sr0.15Cu1.0O4.05,T,39.0,3.775,,13.227,PHC1970303,"D.C.JOHNSTON, F.C.CHOU, J.H.CHO,","SYNTHESIS,CHARACTERIZATION,AND SUPERCONDUCTING AND MAGNETIC PROPERTIES OF ELECTROCHEMICALLY OXIDIZED LA2CUO4+Z AND LA2-XSRXCUO4+Z (0.01<-X<-0.33,0.01<-Z<-0.36)","PHYSICA C,197(1992)303",1992.0,3.775,One,RE,2.4113253600435534,0.0,1.8875
3678,Tl2.0Ba2.0Ca1.0Cu2.0O8.0,Tl2212,109.0,3.856,,29.32800000000001,PHC1960291,"ALI NAZIRIPOUR, ALLEN M.HERMANN, CHENG DONG, HONG MIN DUAN, JOHN.W.DREXLER, WILLIAM KIEHL,",COMPOSITION DEPENDENCE OF THE SUPERCONDUCTING PROPERTIES OF THE TL-BA-CA-CU-O SYSTEM,"PHYSICA C,196(1992)291",1992.0,3.856,Two,Tl,2.6667575216957067,1.0,1.928
3683,Bi2.0Sr2.0Ca1.0Cu2.0O8.0,Bi2212,88.0,5.414,5.426,30.921,PHC1980033,"G.GUNTHERODT, L.BUSCHMANN, M.BOEKHOLT, M.FLEUSTER, TH.BOLLMEIER,",STRUCTURAL AND SUPERCONDUCTING PROPERTIES OF BI2SR2CA(CU1-YCOY)2O8+Z SINGLE CRYSTALS,"PHYSICA C,198(1992)33",1992.0,3.8282761133439682,Two,Bi,2.5036419685367357,0.0,1.9141380566719841
3726,Yb0.9Ca0.1Ba1.8Sr0.2Cu4.0O8.0,RE124,87.0,3.814,3.854,27.128,PHC1990177,"AKIKO NARA, H.YAMAUCHI, KIYOTAKA MATSUURA, SATOSHI TAKANO, SEIJI ADACHI, YUJI YAEGASHI,","PREPARATION AND PROPERTIES OF CA-DOPED ""YB-124"" SUPERCONDUCTORS","PHYSICA C,199(1992)177",1992.0,3.814,Two,RE,2.3457609740728347,1.0,1.907
3730,YbCa0.2Ba1.6Sr0.4Cu4.0O8.0,RE124,86.0,3.809,3.852,27.106,PHC1990177,"AKIKO NARA, H.YAMAUCHI, KIYOTAKA MATSUURA, SATOSHI TAKANO, SEIJI ADACHI, YUJI YAEGASHI,","PREPARATION AND PROPERTIES OF CA-DOPED ""YB-124"" SUPERCONDUCTORS","PHYSICA C,199(1992)177",1992.0,3.809,Two,RE,2.3491304813135523,1.0,1.9045
3844,Ho1.0Ba2.0Cu3.0O6.9,RE123,91.5,3.819,3.9,11.669,ME0382455,"A. Labarta, J. Tejada, J.M. Gonzalez-Calbet, M. Vallet, X. Obradors,",Meissner effect and critical fields in an inhomogeneous BaHoCu3O7-x high-Tc superconductor,"Phys.Rev.B,38(1988)2455",1988.0,3.819,Two,RE,2.3634606813484016,1.0,1.9095
3857,Eu1.0Ba2.0Cu3.0O7.01,RE123,90.0,3.859,3.904,11.709,PR0382450,"E.A.HAYRI, K.V.RAMANUJACHARY, MARTHA GREENBLATT, S.LI,","ORTHORHOMBIC-TO-TETRAGONAL TRANSITION IN R1+XBA2-XCU3O7-Z (R=NS,SM, AND FU)","PHYS.REV.B,38(1988)2450",1988.0,3.859,Two,RE,2.3186771169059632,0.0,1.9295
4053,Bi2.0Sr2.0Ca0.9Dy0.1Cu2.0O8.0,Bi2212,93.0,5.4129999999999985,,30.871,SSC0830689,"E.LAXMI NARSAIAH, U.V.SUBBA RAO,",MGNETISM AND SUPERCONDUCTIVITY IN THE 2:2:1:2 BISMUTH CUPRATEBY DYSPROSIUM SUBSTITUTION (BI2SR2CA1-XDYXCU2O8+Z),SOLID STATE COMMUN.83(1992)689,1992.0,3.8275690065627814,Two,Bi,2.4920913504354854,0.0,1.9137845032813907
4054,Bi2.0Sr2.0Ca0.8Dy0.2Cu2.0O8.0,Bi2212,89.0,5.4179999999999975,,30.809,SSC0830689,"E.LAXMI NARSAIAH, U.V.SUBBA RAO,",MGNETISM AND SUPERCONDUCTIVITY IN THE 2:2:1:2 BISMUTH CUPRATEBY DYSPROSIUM SUBSTITUTION (BI2SR2CA1-XDYXCU2O8+Z),SOLID STATE COMMUN.83(1992)689,1992.0,3.831104540468712,Two,Bi,2.4719599308094886,0.0,1.915552270234356
4055,Bi2.0Sr2.0Ca0.7Dy0.3Cu2.0O8.0,Bi2212,88.0,5.422999999999999,,30.746,SSC0830689,"E.LAXMI NARSAIAH, U.V.SUBBA RAO,",MGNETISM AND SUPERCONDUCTIVITY IN THE 2:2:1:2 BISMUTH CUPRATEBY DYSPROSIUM SUBSTITUTION (BI2SR2CA1-XDYXCU2O8+Z),SOLID STATE COMMUN.83(1992)689,1992.0,3.8346400743746463,Two,Bi,2.4515788813433184,0.0,1.9173200371873231
4337,Y1.0Ba2.0Cu4.0O8.0,Y124,81.5,3.839,3.869,27.243,PHC2040413,"I.K.GOPALAKRISHNAN, J.V.YAKHMI, R.M.IYER,",THE INFLUENCE OF SUBSTITUTION OF CE ON THE SUPERCONDUCTING BEHAVIOUR OF YBA2CU4O8 AND DYBA2CU4O8,"PHYSICA C,204(1993)413",1993.0,3.839,Two,RE,2.3418480854375847,0.0,1.9195
4360,Bi2.0Sr2.0Ca0.9Y0.1Cu2.0O8.2,Bi2212,89.0,5.41,5.44,30.7,PHC2000215,"A.STRUK, K.WESTERHOLT,",PRESSURE DEPENDENCE OF THE SUPERCONDUCTING TRANSITION TEMPERATURE OF COMPOUNDS BI2-YPBYSR2CA1-XYXCU2O8+Z,"PHYSICA C,200(1992)215",1992.0,3.825447686219222,Two,Bi,2.4521972694882166,0.0,1.912723843109611
4518,Hg1.0Ba2.0Ca1.0Cu2.0O6.0,Hg1212,128.0,3.85,,12.66,PHC2160029,"B.A.HUNTER, D.G.HINKS, G.S.KNAPP, J.D.JORGENSEN, J.L.WAGNER, M.A.BENO, P.G.RADAELLI,","STRUCTURE,DOPING AND SUPERCONDUCTIVITY IN HGBA2CACU2O6+Z (TC<-128K)","PHYSICA C,216(1993)29",1993.0,3.85,Two,Hg,2.7756401327549174,1.0,1.925
4526,Tl0.6Pb0.2Bi0.2Sr1.8Ba0.2Ca2.0Cu3.0O9.0,Tl1223,122.0,3.822,,15.348,PHC2220278,"D.A.Jefferson, D.S.Shy, R.S.Liu, S.F.Hu, S.F.Wu,",Improvement of phase purity and accelerated formation of the Tl-1223 phase from the stoichiometric compositions (Tl0.6Pb0.2Bi0.2)(Sr2-xBax)Ca2Cu3O9 (x=0.2-0.3),"Physica C, 222(1994)278-282",1994.0,3.822,Three,Tl,2.4111842219151707,1.0,1.911
4537,Hg1.0Ba2.0Ca2.0Cu3.0O8.0,Hg1223,134.5,3.852,,15.83,PHC2220007,"M.Paranthaman,",Single-step synthesis of bulk HgBa2Ca2Cu3O8+z,"Physica C, 222(1994)7",1994.0,3.852,Three,Hg,2.8181511619123523,0.0,1.926
4562,Bi0.33Hg0.67Sr2.0Y0.5Ca0.5Cu2.0O7.0,Hg1212,92.0,3.811,,12.0,PHC2200001,"A.P.B.Sinha, D.E.Morris, K.K.Singh, V.Kirtikar,","Studies on (Hg,Bi)-1212: A 92K superconductor","Physica C, 220(1994)1-6",1994.0,3.811,Two,Hg,2.285442281822016,0.0,1.9055
4571,Hg1.0Ba2.0Cu1.0O4.0,Hg1201,97.0,3.879,,9.516,PHC2210001,"B.A.Hunter, D.G.Hinks, H.Shaked, J.D.Jorgensen, J.L.Wagner, P.G.Radaelli, R.B.Von Dreele, R.L.Hitterman,","Pressur-induced structural changes in superconducting HgBa2Cun-1CunO2n+2+z (n=1,2,3) compounds","Physica C,221(1994)1-10",1994.0,3.879,One,Hg,2.7767922771987927,0.0,1.9395
4572,Hg1.0Ba2.0Ca1.0Cu2.0O6.0,Hg1212,128.0,3.849,,12.646,PHC2210001,"B.A.Hunter, D.G.Hinks, H.Shaked, J.D.Jorgensen, J.L.Wagner, P.G.Radaelli, R.B.Von Dreele, R.L.Hitterman,","Pressur-induced structural changes in superconducting HgBa2Cun-1CunO2n+2+z (n=1,2,3) compounds","Physica C,221(1994)1-10",1994.0,3.849,Two,Hg,2.765111528742022,1.0,1.9245
4573,Hg1.0Ba2.0Ca2.0Cu3.0O8.0,Hg1223,135.0,3.846,,15.773,PHC2210001,"B.A.Hunter, D.G.Hinks, H.Shaked, J.D.Jorgensen, J.L.Wagner, P.G.Radaelli, R.B.Von Dreele, R.L.Hitterman,","Pressur-induced structural changes in superconducting HgBa2Cun-1CunO2n+2+z (n=1,2,3) compounds","Physica C,221(1994)1-10",1994.0,3.846,Three,Hg,2.776152133162862,0.0,1.923
4585,Y1.0Ba2.0Cu4.0O8.0,Y124,80.0,3.837,3.868,27.20300000000001,PHC2200041,"Kay Kohn, Ken Ichiro Gondaira, Nobuyoshi Yamada, Takeo Iri, Zhen Guo,",Superconducting properties of (Y1-xPrx)Ba2Cu4O8 compounds,"Physica C, 220(1994)41-49",1994.0,3.837,Two,RE,2.326472314755829,0.0,1.9185
4628,Y0.9Ca0.1Ba2.0Cu4.0O8.0,Y124,88.8,3.833,3.861,27.189,PHC2230051,"A.P.B.Sinha, D.E.Morris, George H.Kwei, H.B.Liu,",Effect of praseodymium substitution in YBa2Cu4O8(1:2:4),"Physica C, 223(1994)51-56",1994.0,3.833,Two,RE,2.3321243625453087,0.0,1.9165
4629,Y0.85Pr0.05Ca0.1Ba2.0Cu4.0O8.0,Y124,83.8,3.83,3.86,27.169,PHC2230051,"A.P.B.Sinha, D.E.Morris, George H.Kwei, H.B.Liu,",Effect of praseodymium substitution in YBa2Cu4O8(1:2:4),"Physica C, 223(1994)51-56",1994.0,3.83,Two,RE,2.3311234878275213,1.0,1.915
4630,Y0.8Pr0.1Ca0.1Ba2.0Cu4.0O8.0,Y124,80.0,3.832,3.862,27.174,PHC2230051,"A.P.B.Sinha, D.E.Morris, George H.Kwei, H.B.Liu,",Effect of praseodymium substitution in YBa2Cu4O8(1:2:4),"Physica C, 223(1994)51-56",1994.0,3.832,Two,RE,2.3271943248675355,1.0,1.916
4643,Hg0.8Pb0.2Ba2.0Cu1.0O4.0,Hg1201,96.0,3.881,,9.531,APL0630693,"B.Dabrowski, D.G.Hinks, G.W.Crabtree, J.D.Jorgensen, J.F.Mitchell, J.L.Wagner, P.G.Radaelli, U.Welp,",The irreversibility line of HgBa2CuO4+z,"Appl.Phys.Lett., 63(1993)693",1993.0,3.881,One,Hg,2.784152451534235,0.0,1.9405
4667,La1.85Sr0.15Cu1.0O4.0,T,37.0,3.786,,13.246,PHC2270160,"J.M.Honig, K.Sreedhar, P.A.Metcalf,",Effect of a change in the carrier concentration and disorder on the superconducting transition temperature of the La2-xSrxCu1-yNiyO4 system,"Physica C, 227(1994)160-168",1994.0,3.786,One,RE,2.413524503699237,0.0,1.893
4669,La1.83Sr0.17Cu1.0O4.0,T,37.0,3.782,,13.252,PHC2270160,"J.M.Honig, K.Sreedhar, P.A.Metcalf,",Effect of a change in the carrier concentration and disorder on the superconducting transition temperature of the La2-xSrxCu1-yNiyO4 system,"Physica C, 227(1994)160-168",1994.0,3.782,One,RE,2.415967879549141,0.0,1.891
4717,La2.0Cu1.0O4.0,T,41.2,5.336,5.421,13.164,PHC2230075,"Mitsuru Itoh, Shigeru Sakamoto, Tetsuro Nakamura, Yoshiyuki Inaguma, Yue-Jin Shan,","Preparation, magnetization, Seebeck coefficient, and electrical resistivity of electrochemically oxidized La2-xBaxCuO4 (0=","Physica C, 223(1994)75-82",1994.0,3.773121784411417,One,RE,2.395937811346383,1.0,1.8865608922057084
4778,Tl2.0Ba2.0Cu1.0O6.0,Tl2201,83.0,5.489,5.46,23.209,PHC2020199,"YUICHI SHIMAKAWA,",LOW-TEMPERATURE CRYSTAL STRUCTURES OF TL2BA2CUO6-Z AND TLSR2CACU2O7-Z,"PHYSICA C,202(1992)199",1992.0,3.8813091219329587,One,Tl,2.8377761082743405,1.0,1.9406545609664794
4823,Yb1.0Ba2.0Cu3.0O6.95,RE123,88.4,3.8,3.866,11.634,PHC2290239,"H.Zhang, J.L.Peng, M.S.Hegde, R.L.Greene, S.M.Green, X.Q.Xu,",Superconducting properties of Yb1-x Prx Ba2 Cu3O7-z,"Physica C, 229(1994)239-243",1994.0,3.8,Two,RE,2.371189762572082,1.0,1.9
4824,Yb0.95Pr0.05Ba2.0Cu3.0O6.9,RE123,89.1,3.801,3.87,11.64,PHC2290239,"H.Zhang, J.L.Peng, M.S.Hegde, R.L.Greene, S.M.Green, X.Q.Xu,",Superconducting properties of Yb1-x Prx Ba2 Cu3O7-z,"Physica C, 229(1994)239-243",1994.0,3.801,Two,RE,2.3743023959255445,1.0,1.9005
4825,Yb0.9Pr0.1Ba2.0Cu3.0O6.92,RE123,88.0,3.803,3.878,11.655,PHC2290239,"H.Zhang, J.L.Peng, M.S.Hegde, R.L.Greene, S.M.Green, X.Q.Xu,",Superconducting properties of Yb1-x Prx Ba2 Cu3O7-z,"Physica C, 229(1994)239-243",1994.0,3.803,Two,RE,2.383066996111185,1.0,1.9015
4917,Hg1.0Ba2.0Ca1.0Cu2.0O6.24,Hg1212,126.0,3.855,,12.665,PHC2160029,"B.A.HUNTER, D.G.HINKS, G.S.KNAPP, J.D.JORGENSEN, J.L.WAGNER, M.A.BENO, P.G.RADAELLI,","STRUCTURE,DOPING AND SUPERCONDUCTIVITY IN HGBA2CACU2O6+Z (TC<-128K)","PHYSICA C,216(1993)29",1993.0,3.855,Two,Hg,2.782907283188287,1.0,1.9275
4983,Nd1.0Ba2.0Cu3.0O6.81,RE123,91.7,3.863,3.916,11.745,PHC2250025,"A.V.Mironov, D.V.Fomichev, E.V.Antipov, O.G.D'yachenko,","The structures of Nd1+xBa2-xCu3O7-z (x=0.05,0.22,0.42) phases refined from X-ray single-crystal data","Physica C, 225(1994)25-33",1994.0,3.863,Two,RE,2.3412849842346737,0.0,1.9315
5142,Y0.9Ca0.1Ba2.0Cu4.0O8.0,Y124,83.5,3.846,3.869,27.25,PHC2170294,"Ben Huybrechts, Masasuke Takata, Sadao Mori, Satoshi Ohara, Yuichi Watanabe,",Synthesis of 90 K superconducting Y0.9Ca0.1Ba2Cu4O8 in oxygen at ordinary pressure by Ag2O addition,"Physica C, 217(1993)294",1993.0,3.846,Two,RE,2.322304534985114,0.0,1.923
5146,Er1.0Ba2.0Cu3.0O6.935,RE123,88.0,3.82,3.886,11.671,SSC0880629,"D.G. Kuberkar, G.K. Bichile, K.M. Jadhav, R.G. Kulkarni, R.L. Raibagkar,",SUPPRESSION OF SUPERCONDUCTIVITY IN Er1-xCaxBa2Cu3Oy BY HOLE DOPING AND PAIR BREAKING,"Solid State Commun.,88(1993)629-632",1993.0,3.82,Two,RE,2.363187536730244,1.0,1.91
5153,Y1.0Ba2.0Cu4.0O8.0,Y124,80.0,3.839,3.871,27.259,SUP0060265,"A. Sequeira, H. Rajagopal, I.K. Gopalakrishnan, J.V. Yakhmi, R.M. Iyer,",Inflence of Ba Content and Ce Doping on the Structural Features of YBa2Cu4O8 Superconductor-a Neutron Study,"J.Superconductivity,6(1993)265",1993.0,3.839,Two,RE,2.3506731979595266,0.0,1.9195
5155,Y1.0Ba2.2Cu4.0O8.0,Y124,80.0,3.845,3.869,27.265,SUP0060265,"A. Sequeira, H. Rajagopal, I.K. Gopalakrishnan, J.V. Yakhmi, R.M. Iyer,",Inflence of Ba Content and Ce Doping on the Structural Features of YBa2Cu4O8 Superconductor-a Neutron Study,"J.Superconductivity,6(1993)265",1993.0,3.845,Two,RE,2.333921583285979,0.0,1.9225
5254,Hg0.9Mo0.1Sr2.0Cu1.0O4.0,Hg1201,72.0,3.785,,8.841000000000003,PHC2310009,"A.P.B.Sinha, D.E.Morris, K.K.Singh, K.Ksingh, V.Kirtikar,",A new 78 K superconductor by Mo substitution,"Physica C,231(1994) 9-14",1994.0,3.785,One,Hg,2.4436916849954913,1.0,1.8925
5255,Hg0.85Mo0.15Sr2.0Cu1.0O4.0,Hg1201,78.0,3.787,,8.844,PHC2310009,"A.P.B.Sinha, D.E.Morris, K.K.Singh, K.Ksingh, V.Kirtikar,",A new 78 K superconductor by Mo substitution,"Physica C,231(1994) 9-14",1994.0,3.787,One,Hg,2.4459208187059516,1.0,1.8935
5256,Hg0.8Mo0.2Sr2.0Cu1.0O4.0,Hg1201,72.0,3.797,,8.818,PHC2310009,"A.P.B.Sinha, D.E.Morris, K.K.Singh, K.Ksingh, V.Kirtikar,",A new 78 K superconductor by Mo substitution,"Physica C,231(1994) 9-14",1994.0,3.797,One,Hg,2.4395354317895843,1.0,1.8985
5297,Y1.0Ba2.0Cu3.0O6.8210000000000015,Y123,91.1,3.821,3.89,11.678,APJ0334583,"Akihiko Nishida, Kauzumi Forai, Kouki Furuya, Nobuhiro Fuketa,","Examinations of Superconducting Transition Width, Oxygen Deficiency and Crystallographic Quality in YBa2Cu3O7-z","Jpn.J.Appl.Phys.,33(1994) 4583-4592",1994.0,3.821,Two,RE,2.290220178003727,0.0,1.9105
5315,Y0.9K0.1Ba2.0Cu3.0O6.51,Y123,92.05,3.825,3.896,11.692,JJP0330219,"Fumihiko Kimura, Katsuyuki Fujiwara, Yukichi Tatsumi,",Effects of Substitution by Group Ia and IIIa Elements on Superconducting Properties of YBa2Cu3Oy,"Jpn.J.Appl.Phys.Lett.,33 (1994) L219-222",1994.0,3.825,Two,RE,2.304724843855242,0.0,1.9125
5317,Y0.95Rb0.05Ba2.0Cu3.0O6.59,Y123,92.05,3.824,3.897,11.694,JJP0330219,"Fumihiko Kimura, Katsuyuki Fujiwara, Yukichi Tatsumi,",Effects of Substitution by Group Ia and IIIa Elements on Superconducting Properties of YBa2Cu3Oy,"Jpn.J.Appl.Phys.Lett.,33 (1994) L219-222",1994.0,3.824,Two,RE,2.305556304052578,0.0,1.912
5318,Y0.9Rb0.1Ba2.0Cu3.0O6.42,Y123,92.4,3.825,3.896,11.693,JJP0330219,"Fumihiko Kimura, Katsuyuki Fujiwara, Yukichi Tatsumi,",Effects of Substitution by Group Ia and IIIa Elements on Superconducting Properties of YBa2Cu3Oy,"Jpn.J.Appl.Phys.Lett.,33 (1994) L219-222",1994.0,3.825,Two,RE,2.3055353214298258,0.0,1.9125
5319,Y0.85Rb0.15Ba2.0Cu3.0O6.48,Y123,91.95,3.822,3.896,11.694,JJP0330219,"Fumihiko Kimura, Katsuyuki Fujiwara, Yukichi Tatsumi,",Effects of Substitution by Group Ia and IIIa Elements on Superconducting Properties of YBa2Cu3Oy,"Jpn.J.Appl.Phys.Lett.,33 (1994) L219-222",1994.0,3.822,Two,RE,2.303977314148913,0.0,1.911
5320,Y0.95Cs0.05Ba2.0Cu3.0O6.61,Y123,92.45,3.823,3.896,11.69,JJP0330219,"Fumihiko Kimura, Katsuyuki Fujiwara, Yukichi Tatsumi,",Effects of Substitution by Group Ia and IIIa Elements on Superconducting Properties of YBa2Cu3Oy,"Jpn.J.Appl.Phys.Lett.,33 (1994) L219-222",1994.0,3.823,Two,RE,2.3015248988024073,0.0,1.9115
5321,Y0.9Cs0.1Ba2.0Cu3.0O6.47,Y123,91.3,3.827,3.895,11.685,JJP0330219,"Fumihiko Kimura, Katsuyuki Fujiwara, Yukichi Tatsumi,",Effects of Substitution by Group Ia and IIIa Elements on Superconducting Properties of YBa2Cu3Oy,"Jpn.J.Appl.Phys.Lett.,33 (1994) L219-222",1994.0,3.827,Two,RE,2.3006304907368165,0.0,1.9135
5323,Y1.0Ba1.9K0.1Cu3.0O6.61,Y123,92.7,3.829,3.896,11.693,JJP0330219,"Fumihiko Kimura, Katsuyuki Fujiwara, Yukichi Tatsumi,",Effects of Substitution by Group Ia and IIIa Elements on Superconducting Properties of YBa2Cu3Oy,"Jpn.J.Appl.Phys.Lett.,33 (1994) L219-222",1994.0,3.829,Two,RE,2.3086933012371578,0.0,1.9145
5324,Y1.0Ba1.8K0.2Cu3.0O6.57,Y123,93.0,3.836,3.896,11.691,JJP0330219,"Fumihiko Kimura, Katsuyuki Fujiwara, Yukichi Tatsumi,",Effects of Substitution by Group Ia and IIIa Elements on Superconducting Properties of YBa2Cu3Oy,"Jpn.J.Appl.Phys.Lett.,33 (1994) L219-222",1994.0,3.836,Two,RE,2.3125988107508206,0.0,1.918
5325,Y1.0Ba1.7K0.3Cu3.0O6.54,Y123,92.85,3.828,3.895,11.687,JJP0330219,"Fumihiko Kimura, Katsuyuki Fujiwara, Yukichi Tatsumi,",Effects of Substitution by Group Ia and IIIa Elements on Superconducting Properties of YBa2Cu3Oy,"Jpn.J.Appl.Phys.Lett.,33 (1994) L219-222",1994.0,3.828,Two,RE,2.3030409408378176,0.0,1.914
5326,Y1.0Ba1.9Rb0.1Cu3.0O6.52,Y123,93.35,3.825,3.895,11.687,JJP0330219,"Fumihiko Kimura, Katsuyuki Fujiwara, Yukichi Tatsumi,",Effects of Substitution by Group Ia and IIIa Elements on Superconducting Properties of YBa2Cu3Oy,"Jpn.J.Appl.Phys.Lett.,33 (1994) L219-222",1994.0,3.825,Two,RE,2.300672455982319,0.0,1.9125
5328,Y1.0Ba1.7Rb0.3Cu3.0O6.52,Y123,91.05,3.826,3.895,11.684,JJP0330219,"Fumihiko Kimura, Katsuyuki Fujiwara, Yukichi Tatsumi,",Effects of Substitution by Group Ia and IIIa Elements on Superconducting Properties of YBa2Cu3Oy,"Jpn.J.Appl.Phys.Lett.,33 (1994) L219-222",1994.0,3.826,Two,RE,2.299030518210399,0.0,1.913
5329,Y1.0Ba1.9Cs0.1Cu3.0O6.65,Y123,93.45,3.826,3.895,11.688,JJP0330219,"Fumihiko Kimura, Katsuyuki Fujiwara, Yukichi Tatsumi,",Effects of Substitution by Group Ia and IIIa Elements on Superconducting Properties of YBa2Cu3Oy,"Jpn.J.Appl.Phys.Lett.,33 (1994) L219-222",1994.0,3.826,Two,RE,2.302272428508738,0.0,1.913
5330,Y1.0Ba1.8Cs0.2Cu3.0O6.58,Y123,93.3,3.827,3.893,11.684,JJP0330219,"Fumihiko Kimura, Katsuyuki Fujiwara, Yukichi Tatsumi,",Effects of Substitution by Group Ia and IIIa Elements on Superconducting Properties of YBa2Cu3Oy,"Jpn.J.Appl.Phys.Lett.,33 (1994) L219-222",1994.0,3.827,Two,RE,2.299820013162231,0.0,1.9135
5331,Y1.0Ba1.7Cs0.3Cu3.0O6.6,Y123,93.75,3.826,3.896,11.69,JJP0330219,"Fumihiko Kimura, Katsuyuki Fujiwara, Yukichi Tatsumi,",Effects of Substitution by Group Ia and IIIa Elements on Superconducting Properties of YBa2Cu3Oy,"Jpn.J.Appl.Phys.Lett.,33 (1994) L219-222",1994.0,3.826,Two,RE,2.303893383657906,0.0,1.913
5332,Y0.95Sc0.05Ba2.0Cu3.0O6.63,Y123,91.7,3.831,3.895,11.69,JJP0330219,"Fumihiko Kimura, Katsuyuki Fujiwara, Yukichi Tatsumi,",Effects of Substitution by Group Ia and IIIa Elements on Superconducting Properties of YBa2Cu3Oy,"Jpn.J.Appl.Phys.Lett.,33 (1994) L219-222",1994.0,3.831,Two,RE,2.3078408584170695,0.0,1.9155
5333,Y0.9Sc0.1Ba2.0Cu3.0O6.56,Y123,91.4,3.833,3.896,11.687,JJP0330219,"Fumihiko Kimura, Katsuyuki Fujiwara, Yukichi Tatsumi,",Effects of Substitution by Group Ia and IIIa Elements on Superconducting Properties of YBa2Cu3Oy,"Jpn.J.Appl.Phys.Lett.,33 (1994) L219-222",1994.0,3.833,Two,RE,2.306988415596983,0.0,1.9165
5334,Y0.95La0.05Ba2.0Cu3.0O6.58,Y123,93.65,3.829,3.896,11.7,JJP0330219,"Fumihiko Kimura, Katsuyuki Fujiwara, Yukichi Tatsumi,",Effects of Substitution by Group Ia and IIIa Elements on Superconducting Properties of YBa2Cu3Oy,"Jpn.J.Appl.Phys.Lett.,33 (1994) L219-222",1994.0,3.829,Two,RE,2.31436664425925,0.0,1.9145
5335,Y0.9La0.1Ba2.0Cu3.0O6.62,Y123,92.35,3.834,3.896,11.69,JJP0330219,"Fumihiko Kimura, Katsuyuki Fujiwara, Yukichi Tatsumi,",Effects of Substitution by Group Ia and IIIa Elements on Superconducting Properties of YBa2Cu3Oy,"Jpn.J.Appl.Phys.Lett.,33 (1994) L219-222",1994.0,3.834,Two,RE,2.31020934327257,0.0,1.917
5338,Y1.1Ba1.9Cu3.0O6.65,Y123,91.25,3.831,3.892,11.68,JJP0330219,"Fumihiko Kimura, Katsuyuki Fujiwara, Yukichi Tatsumi,",Effects of Substitution by Group Ia and IIIa Elements on Superconducting Properties of YBa2Cu3Oy,"Jpn.J.Appl.Phys.Lett.,33 (1994) L219-222",1994.0,3.831,Two,RE,2.299736082671224,0.0,1.9155
5339,Y1.2Ba1.8Cu3.0O6.68,Y123,92.3,3.83,3.894,11.696,JJP0330219,"Fumihiko Kimura, Katsuyuki Fujiwara, Yukichi Tatsumi,",Effects of Substitution by Group Ia and IIIa Elements on Superconducting Properties of YBa2Cu3Oy,"Jpn.J.Appl.Phys.Lett.,33 (1994) L219-222",1994.0,3.83,Two,RE,2.3119142289127463,0.0,1.915
5340,Y1.0Ba1.9La0.1Cu3.0O6.73,Y123,92.85,3.836,3.888,11.668,JJP0330219,"Fumihiko Kimura, Katsuyuki Fujiwara, Yukichi Tatsumi,",Effects of Substitution by Group Ia and IIIa Elements on Superconducting Properties of YBa2Cu3Oy,"Jpn.J.Appl.Phys.Lett.,33 (1994) L219-222",1994.0,3.836,Two,RE,2.293957826535374,0.0,1.918
5341,Y1.0Ba1.8La0.2Cu3.0O6.81,Y123,91.7,3.826,3.887,11.661,JJP0330219,"Fumihiko Kimura, Katsuyuki Fujiwara, Yukichi Tatsumi,",Effects of Substitution by Group Ia and IIIa Elements on Superconducting Properties of YBa2Cu3Oy,"Jpn.J.Appl.Phys.Lett.,33 (1994) L219-222",1994.0,3.826,Two,RE,2.2803895339949527,0.0,1.913
5371,Y1.0Ba2.0Cu4.0O8.0,Y124,80.4,3.842,3.863,27.204,PHC2340361,"H.Yamauchi, N.Koshizuka, N.Seiji, N.Watanabe,",Effects of Ni substitution on the superconducting and Raman spectra in YBa2Cu4O8,"Physica C.,234(1994) 361-367",1994.0,3.842,Two,RE,2.310306357730717,0.0,1.921
5426,Er1.0Ba2.0Cu3.0O7.0,RE123,90.5,3.82,3.89,11.63,PR05000462,"A.K. Bandyopadhyay, A.V. Narlikar, Deepak Varandani, E. Gmelin,","Resistivity, magnetic-susceptibility, and specific-heat studies of ErBa2(Cu(1-x)Mx)3O7-y [(M=Ni,Zn,Fe,Co, and Ga) and x =0.005]: The effect of site-dependent substitutional disorder","Phys.Rev.B,50(1994)462",1994.0,3.82,Two,RE,2.328483312521147,1.0,1.91
5442,Er1.0Ba2.0Cu3.0O6.92,RE123,90.0,3.821,3.888,11.669,PHC2430134,"M.Yahya, R.Abd-Shukor, S.S.Lee,",Ultrasonic velocity studies on superconducting and non-superconducting ErBa2Cu3O7-z,"Physica C.,243(1995)134-138",1995.0,3.821,Two,RE,2.3595286141404697,1.0,1.9105
5497,Hg0.8Mo0.2Ba2.0Ca1.0Cu2.0O6.4,Hg1212,127.0,3.86,,12.576,PHC2430233,"A.Maignan, B.Raveau, C.Michel, D.Pelloquin, M.Hervieu, S.Malo,",The great ability of mercury-based cuprates to accommodate transition elements,"Physica C.,243(1995)233-242",1995.0,3.86,Two,Hg,2.724553945232051,1.0,1.93
5500,Hg0.8Ti0.2Ba2.0Ca1.0Cu2.0O6.2,Hg1212,127.0,3.857,,12.581,PHC2430233,"A.Maignan, B.Raveau, C.Michel, D.Pelloquin, M.Hervieu, S.Malo,",The great ability of mercury-based cuprates to accommodate transition elements,"Physica C.,243(1995)233-242",1995.0,3.857,Two,Hg,2.725778377388165,1.0,1.9285
5523,Y1.0Ba2.0Cu3.0O7.0,Y123,92.03,3.818,3.886,11.679,PHC2410301,"A.Junod, A.Mirmelstein, E.Janod, J.Muller, K.-Q.Wang,",Specific heat of YBa2Cu3O7-z ceramics with single and double superconducting transitions in magnetic fields up to 14 T,"Physica C.,241(1995)301-310",1995.0,3.818,Two,RE,2.2886621707228123,0.0,1.909
5524,Y1.0Ba2.0Cu3.0O7.0,Y123,92.83,3.818,3.885,11.677,PHC2410301,"A.Junod, A.Mirmelstein, E.Janod, J.Muller, K.-Q.Wang,",Specific heat of YBa2Cu3O7-z ceramics with single and double superconducting transitions in magnetic fields up to 14 T,"Physica C.,241(1995)301-310",1995.0,3.818,Two,RE,2.287041215573643,0.0,1.909
5527,Hg0.75SrBa2.0Ca2.0Cu3.0O8.0,Hg1223,133.5,3.855,,15.83,PHC2410211,"C.W.Chu, L.Gao, Q.M.Lin, Y.Y.Sun, Y.Y.Xue, Z.H.He,","High-pressure synthesis of single-phase superconductors HgzSrxBa2-xCa2Cu3O8+zand(Hg,M)Sr2Ca2CU3Oy with M=Pb and Mo","Physica C.,241(1995)211-218",1995.0,3.855,Three,Hg,2.8074033128252847,0.0,1.9275
5529,Hg0.75Sr1.0Ba1.0Ca2.0Cu3.0O8.0,Hg1223,122.0,3.837,,15.552,PHC2410211,"C.W.Chu, L.Gao, Q.M.Lin, Y.Y.Sun, Y.Y.Xue, Z.H.He,","High-pressure synthesis of single-phase superconductors HgzSrxBa2-xCa2Cu3O8+zand(Hg,M)Sr2Ca2CU3Oy with M=Pb and Mo","Physica C.,241(1995)211-218",1995.0,3.837,Three,Hg,2.5622143707728258,1.0,1.9185
5715,Y1.0Ba2.0Cu1.0O8.0,Y124,84.5,3.842,3.861,27.207,PHC2420373,"F.L.Juang, H.D.Yang, K.C.Huang, T.H.Meen, W.J.Huang, Y.C.Chen,","Structure,superconductivity and magnetism of YBa2(Cu1-xMx)4O8(M=Fe,Co,Ni,Zn and Ga)","Physica C.,242(1995)373-380",1995.0,3.842,Two,RE,2.311961066328582,0.0,1.921
5787,La1.8K0.2Cu1.0O4.0,T,41.0,5.334,,13.324000000000002,PHC2030115,"R.SCHOLLHORN, W.GUNTHER,",LOW TEMPERATURE SYNTHESIS AND PROPERTIES OF SUPERCONDUCTING ALKALI SUBSTITUTED LA2CUO4 PHASE,"PHYSICA C,203(1992)115",1992.0,3.7717075708490437,One,RE,2.436464478478778,1.0,1.8858537854245219
5811,Y1.0Ba2.0Cu3.0O6.92,Y123,91.5,3.822,3.888,11.667,SUP0080373,"D.G. Kuberkar, G.K. Bichile, K.M. Jadhav, R.G. Kulkarni, R.L. Raibagkar,",Influence of Hole Filling by Ti on the Superconductivity of YBa2Cu3O7-delta,"J.Superconductivity,8(1995)373",1995.0,3.822,Two,RE,2.282094419635129,0.0,1.911
5841,Y0.98Ca0.02Ba2.0Cu4.0O8.0,Y124,87.0,3.834,3.864,27.156,PHC2520013,"B. Dabrowski (c), C.A. Hijar (a,b), C.L. Stern (a), K. Rogacki (c), K.R. Poeppelmeier (a,b), Z. Chen (c),",Single-crystal growth and characterization of REBa2Cu4O8 and Y1-xCaxBa2Cu4O8,"Physica C,252(1995)13-21",1995.0,3.834,Two,RE,2.3105790626572595,1.0,1.917
6003,Tl0.8Bi0.2Sr1.6Ba0.4Ca2.0Cu3.0O9.0,Tl1223,113.0,3.821,,15.424,PHC2530109,"B.C. Chakoumakos, D.K. Christen, J.R. Thompson, M. Paranthaman, N.H. Hur,",Structure and supercoducting properties of (Tl0.8Bi0.2) (Sr1.6Ba0.4) Ca2Cu3O9-z,"Physica C,253(1995)109-114",1995.0,3.821,Three,Tl,2.472273695552127,1.0,1.9105
6014,Hg0.66Pb0.34Ba2.0Ca1.98Cu2.9O8.4,Hg1223,143.0,3.848,,15.918,PHC2460207,"C.C.Lam, G.J.Shen, H.M.Shao, J.C.L.Chow, J.H.Du, K.C.Hung, P.C.W.Fung, S.L.Ho, X.S.Xu, X.X.Yao,",The synthesis and characterization of HgBa2Ca2Cu3O8+z superconductors with substitution of Hg by Pb,"Physica C.,246(1995)207-215",1995.0,3.848,Three,Hg,2.930508574191223,0.0,1.924
6030,Tl0.9Mo0.1Sr1.2La0.8Cu1.0O5.0,Tl1201,40.0,3.776,,8.841000000000003,PHC2540033,"A. Maignan, B. Raveau, C. Martin, C. Michel, F. Letouz'e, M. Hervieu,",Stabilization of new superconducting thallium cuprates and oxycarbonates bymolybdenum,"Physica C,254(1995)33-43",1995.0,3.776,One,Tl,2.330569683780646,0.0,1.888
6055,Y1.0Ba1.0Sr1.0Cu3.0O6.9,Y123,92.0,3.8008,3.8523,11.576,PLA1960263,"Guanghan Cao, Hongkai wu, Xiaojun Li, Yitai Qian, Yuheng Zhang, Zuyao Chen,",Structural properties and superconductivity in the Y1-xPrxBaSrCu3O7-delta system,"Phys.Lett.A,196(1994)263-266",1994.0,3.8008,Two,RE,2.1916036673690726,1.0,1.9004
6067,Hg1.0Ba2.0Cu1.0O4.0,Hg1201,97.0,3.877,,9.498,PHC2550180,"A. Asab (a), A.R. Armstrong (b1), I. Gemeson (a), P.P. Edwards (a),",Single-step synthesis and crystal structure of HgBa2CuO4+z with a Tc of 97K,"Physica.C,255(1995)180-187",1995.0,3.877,One,Hg,2.768149342707107,0.0,1.9385
6082,Tl0.9Hg0.1Ba2.0Ca2.0Cu3.0O8.0,Tl1223,132.0,3.845,,15.902,PHC2460203,"I.C.Chang, J.Z.Liu, M.D.Lan, P.Klavins, R.N.Shelton,",Superconductivity above 130 K in Tl1-xHgxBa2Ca2Cu3O8+z,"Physica C.,246(1995)203-206",1995.0,3.845,Three,Tl,2.7878880950050733,0.0,1.9225
6083,Tl0.7Hg0.3Ba2.0Ca2.0Cu3.0O8.0,Tl1223,133.0,3.845,,15.89,PHC2460203,"I.C.Chang, J.Z.Liu, M.D.Lan, P.Klavins, R.N.Shelton,",Superconductivity above 130 K in Tl1-xHgxBa2Ca2Cu3O8+z,"Physica C.,246(1995)203-206",1995.0,3.845,Three,Tl,2.7786000232410086,0.0,1.9225
6084,Tl0.5Hg0.5Ba2.0Ca2.0Cu3.0O8.0,Tl1223,134.0,3.845,,15.873,PHC2460203,"I.C.Chang, J.Z.Liu, M.D.Lan, P.Klavins, R.N.Shelton,",Superconductivity above 130 K in Tl1-xHgxBa2Ca2Cu3O8+z,"Physica C.,246(1995)203-206",1995.0,3.845,Three,Tl,2.7654419215752477,0.0,1.9225
6085,Tl0.3Hg0.7Ba2.0Ca2.0Cu3.0O8.0,Hg1223,134.0,3.845,,15.86,PHC2460203,"I.C.Chang, J.Z.Liu, M.D.Lan, P.Klavins, R.N.Shelton,",Superconductivity above 130 K in Tl1-xHgxBa2Ca2Cu3O8+z,"Physica C.,246(1995)203-206",1995.0,3.845,Three,Hg,2.8766477537770587,0.0,1.9225
6086,Tl0.1Hg0.9Ba2.0Ca2.0Cu3.0O8.0,Hg1223,134.0,3.845,,15.851,PHC2460203,"I.C.Chang, J.Z.Liu, M.D.Lan, P.Klavins, R.N.Shelton,",Superconductivity above 130 K in Tl1-xHgxBa2Ca2Cu3O8+z,"Physica C.,246(1995)203-206",1995.0,3.845,Three,Hg,2.8666222705785938,0.0,1.9225
6088,Hg1.0Ba2.0Ca2.0Cu3.0O8.0,Hg1223,134.0,3.845,,15.829,PHC2460203,"I.C.Chang, J.Z.Liu, M.D.Lan, P.Klavins, R.N.Shelton,",Superconductivity above 130 K in Tl1-xHgxBa2Ca2Cu3O8+z,"Physica C.,246(1995)203-206",1995.0,3.845,Three,Hg,2.8421155338712314,0.0,1.9225
6092,Hg1.0Ba2.0Cu1.0O4.0,Hg1201,97.0,3.88,,9.521,PHC2550173,"D.A. Mikhailova, E.V. Antipov, V.A. Alyoshin,",Synthesis of monophase HgBa2CuO4+z under controlled partial oxygen pressure,"Physica.C,255(1995)173-179",1995.0,3.88,One,Hg,2.779403397569643,0.0,1.94
6186,Y1.0Ba2.0Cu3.0O6.19,Y123,93.2,3.818,3.882,11.643,SPS0312056,"E.G. Ponyatovskii, I.N. Kremenskaya, I.O. Bashkin, M.A. Nevedomskaya, N.S. Sidorov, R.A. Dilanyan, R.K. Nikolaev, V.M. Prokopenko, V.Sh. Shekhtman, V.V. Sinitsyn, Zh.D. Sokolovskaya,",Influence of hydrogen on the superconducting ceramic YBa2Cu3Oy (y=6.91 and 6.54),Soviet Phys.;Solid State 31(1989)2056,1989.0,3.818,Two,RE,2.2594849780377686,0.0,1.909
6188,Y1.0Ba2.0Cu3.0H0.32O6.91,Y123,91.25,3.848,3.888,11.646,SPS0312056,"E.G. Ponyatovskii, I.N. Kremenskaya, I.O. Bashkin, M.A. Nevedomskaya, N.S. Sidorov, R.A. Dilanyan, R.K. Nikolaev, V.M. Prokopenko, V.Sh. Shekhtman, V.V. Sinitsyn, Zh.D. Sokolovskaya,",Influence of hydrogen on the superconducting ceramic YBa2Cu3Oy (y=6.91 and 6.54),Soviet Phys.;Solid State 31(1989)2056,1989.0,3.848,Two,RE,2.285601259316511,0.0,1.924
6238,Y1.0Ba2.0Cu3.0O6.91,Y123,93.1,3.817,3.886,11.669,JJP0270525,"Hirofumi KAWANAKA, Hironobu FUJII, Hitoshi FUKUBA, Shinichi ORIMO, Wei YE,",Effect of Hydrogen Absorption on Superconductivity in YBa2Cu3O6.91 and GdBa2Cu3O6.89,Jpn.J.Appl.Phys.Lett.27(1988)L252-L258,1988.0,3.817,Two,RE,2.279767900025133,0.0,1.9085
6240,Y1.0Ba2.0Cu3.0H0.27O6.91,Y123,91.1,3.825,3.885,11.656,JJP0270525,"Hirofumi KAWANAKA, Hironobu FUJII, Hitoshi FUKUBA, Shinichi ORIMO, Wei YE,",Effect of Hydrogen Absorption on Superconductivity in YBa2Cu3O6.91 and GdBa2Cu3O6.89,Jpn.J.Appl.Phys.Lett.27(1988)L252-L258,1988.0,3.825,Two,RE,2.275547651170198,0.0,1.9125
