Repository: CompRhys/apical

# Data Guide

In all cases whilst compiling this data we have been careful to include as much meta-information as possible to allow data to be traced back to it's original sources. For SuperCon this takes the form of the SuperCon "num :" reference id and then the source publication details. For ICSD we provide the ICSD collection code.

We acknowledge the Japanese National Institute for Materials Science for maintaining the [SuperCon](https://supercon.nims.go.jp/index_en.html) database as well as FIZ Karlsruhe GmbH for maintaining [ICSD](https://www.fiz-karlsruhe.de/en/produkte-und-dienstleistungen/inorganic-crystal-structure-database-icsd).

File: processed-data/super_apical.csv (part 3 of 20)
num :,composition :,str3 :,tc :,lata :,latb :,latc :,refno :,author :,title :,journal :,year :,lata* :,layers :,types :,cu-o_a :,cid :,cu-o_p :
1046,Y1.0Ba2.0Cu2.91Ga0.09O7.0,Y123,77.5,3.8569999999999998,3.8689999999999998,11.692,PRB0387084,"A.R.MOODENBAUGH, M.SUENAGA, R.L.SABATINI, YOUWEN XU,",EFFECT OF GA SDDITION TO Y(1)BA(2)CU(3)O(7),"PHYS.REV.B,38(1988)7084",1988.0,3.8569999999999998,Two,RE,2.329988682313896,,1.9284999999999999
1047,Y1.0Ba2.0Cu2.88Ga0.12O7.0,Y123,68.2,3.863,,11.689,PRB0387084,"A.R.MOODENBAUGH, M.SUENAGA, R.L.SABATINI, YOUWEN XU,",EFFECT OF GA SDDITION TO Y(1)BA(2)CU(3)O(7),"PHYS.REV.B,38(1988)7084",1988.0,3.863,Two,RE,2.332294219301142,,1.9315
1049,Y1.0Ba2.0Cu2.82Ga0.18O7.0,Y123,58.2,3.864,,11.702,PRB0387084,"A.R.MOODENBAUGH, M.SUENAGA, R.L.SABATINI, YOUWEN XU,",EFFECT OF GA SDDITION TO Y(1)BA(2)CU(3)O(7),"PHYS.REV.B,38(1988)7084",1988.0,3.864,Two,RE,2.3436199227225725,,1.932
1050,Y1.0Ba2.0Cu2.76Ga0.24O7.0,Y123,45.7,3.866,,11.735,PRB0387084,"A.R.MOODENBAUGH, M.SUENAGA, R.L.SABATINI, YOUWEN XU,",EFFECT OF GA SDDITION TO Y(1)BA(2)CU(3)O(7),"PHYS.REV.B,38(1988)7084",1988.0,3.866,Two,RE,2.3719446725875297,,1.933
1051,Y1.0Ba2.0Cu2.7Ga0.3O7.0,Y123,24.7,3.865,,11.739,PRB0387084,"A.R.MOODENBAUGH, M.SUENAGA, R.L.SABATINI, YOUWEN XU,",EFFECT OF GA SDDITION TO Y(1)BA(2)CU(3)O(7),"PHYS.REV.B,38(1988)7084",1988.0,3.865,Two,RE,2.374397087934037,,1.9325
1053,La1.0Ba2.0Cu3.0O7.0,RE123,92.0,3.885,3.938,11.817,PRB0387080,"A.MAEDA, K.UCHINOKURA, N.SUZUKI, S.TANAKA, S.UCHIDA, T.MAEDA, T.WADA,",ORTHORHOMBIC-TETRAGONAL PHASE TRANSITION IN LA(1)BA(2)CU(3)O(7-Y) WITH ZERO RESISTANCE AT 92 K,"PHYS.REV.B,38(1988)7080",1988.0,3.885,Two,RE,2.3589762484365764,,1.9425
1058,Y1.0Ba2.0Cu3.0O6.94,Y123,95.0,3.825,3.889,11.674000000000001,PRB0387200,"F.CORDERO, G.CANNELLI, R.CANTELLI,",NEW ANELASTIC RELAXATION EFFECT IN Y-BA-CU-O AT LOW TEMPERATURE: A SNOEK-TYPE PEAK DUE TO OXYGEN DIFFUSION,"PHYS.REV.B,38(1988)7200",1988.0,3.825,Two,RE,2.29013624751272,,1.9125
1064,Y1.0Ba2.0Cu3.0O7.0,Y123,91.8,3.822,3.891,11.677,PRB0365719,"B.BATLOGG, C.H.CHEN, D.WERDER, E.A.RIETMAN, R.J.CAVA, S.M.ZAHURAK,",SINGLE-PHASE 60-K BULK SUPERCONDUCTOR IN ANNEALED BA(2)Y(1)CU(3)O(7-Z)(0.3,"PHYS.REV.B,36(1987)5719",1987.0,3.822,Two,RE,2.290199195380975,,1.911
1065,Y1.0Ba2.0Cu3.0O6.78,Y123,85.4,3.827,3.895,11.722000000000001,PRB0365719,"B.BATLOGG, C.H.CHEN, D.WERDER, E.A.RIETMAN, R.J.CAVA, S.M.ZAHURAK,",SINGLE-PHASE 60-K BULK SUPERCONDUCTOR IN ANNEALED BA(2)Y(1)CU(3)O(7-Z)(0.3,"PHYS.REV.B,36(1987)5719",1987.0,3.827,Two,RE,2.330618160996446,,1.9135
1066,Y1.0Ba2.0Cu3.0O6.76,Y123,77.8,3.83,3.898,11.728,PRB0365719,"B.BATLOGG, C.H.CHEN, D.WERDER, E.A.RIETMAN, R.J.CAVA, S.M.ZAHURAK,",SINGLE-PHASE 60-K BULK SUPERCONDUCTOR IN ANNEALED BA(2)Y(1)CU(3)O(7-Z)(0.3,"PHYS.REV.B,36(1987)5719",1987.0,3.83,Two,RE,2.337849511299453,,1.915
1067,Y1.0Ba2.0Cu3.0O6.72,Y123,60.8,3.835,3.89,11.716,PRB0365719,"B.BATLOGG, C.H.CHEN, D.WERDER, E.A.RIETMAN, R.J.CAVA, S.M.ZAHURAK,",SINGLE-PHASE 60-K BULK SUPERCONDUCTOR IN ANNEALED BA(2)Y(1)CU(3)O(7-Z)(0.3,"PHYS.REV.B,36(1987)5719",1987.0,3.835,Two,RE,2.3320712551636014,,1.9175
1068,Y1.0Ba2.0Cu3.0O6.6,Y123,58.9,3.8310000000000004,3.889,11.735999999999999,PRB0365719,"B.BATLOGG, C.H.CHEN, D.WERDER, E.A.RIETMAN, R.J.CAVA, S.M.ZAHURAK,",SINGLE-PHASE 60-K BULK SUPERCONDUCTOR IN ANNEALED BA(2)Y(1)CU(3)O(7-Z)(0.3,"PHYS.REV.B,36(1987)5719",1987.0,3.8310000000000004,Two,RE,2.3451228268479625,,1.9155000000000002
1069,Y1.0Ba2.0Cu3.0O6.53,Y123,54.8,3.838,3.887,11.747,PRB0365719,"B.BATLOGG, C.H.CHEN, D.WERDER, E.A.RIETMAN, R.J.CAVA, S.M.ZAHURAK,",SINGLE-PHASE 60-K BULK SUPERCONDUCTOR IN ANNEALED BA(2)Y(1)CU(3)O(7-Z)(0.3,"PHYS.REV.B,36(1987)5719",1987.0,3.838,Two,RE,2.3595645448312226,,1.919
1070,Y1.0Ba2.0Cu3.0O6.51,Y123,45.4,3.845,3.887,11.767999999999999,PRB0365719,"B.BATLOGG, C.H.CHEN, D.WERDER, E.A.RIETMAN, R.J.CAVA, S.M.ZAHURAK,",SINGLE-PHASE 60-K BULK SUPERCONDUCTOR IN ANNEALED BA(2)Y(1)CU(3)O(7-Z)(0.3,"PHYS.REV.B,36(1987)5719",1987.0,3.845,Two,RE,2.3821110385603284,,1.9225
1071,Y1.0Ba2.0Cu3.0O6.3,Y123,28.0,3.8510000000000004,3.883,11.789000000000001,PRB0365719,"B.BATLOGG, C.H.CHEN, D.WERDER, E.A.RIETMAN, R.J.CAVA, S.M.ZAHURAK,",SINGLE-PHASE 60-K BULK SUPERCONDUCTOR IN ANNEALED BA(2)Y(1)CU(3)O(7-Z)(0.3,"PHYS.REV.B,36(1987)5719",1987.0,3.8510000000000004,Two,RE,2.4038680373376042,,1.9255000000000002
1073,Y1.0Ba2.0Cu2.73Fe0.27O7.1,Y123,69.0,3.8739999999999997,,11.7,PRB0390225,"G.HILSCHER, I.FELNER, N.PILLMAYR, Y.WOLFUS,","SUSCEPTIBILITY,CRYSTAL-STRUCTURE,AND SPECIFIC-HEAT STUDIES OF THE HIGH-TC SUPERCONDUCTOR AND QUENCHED Y(1)BA(2)(CU(0.91)FE(0.09))(3)O(X)","PHYS.REV.B,39(1989)225",1989.0,3.8739999999999997,Two,RE,2.349893917091734,,1.9369999999999998
1075,La1.85Sr0.15Cu1.0O4.0,T,37.8,3.7760000000000002,,13.237,PRB0390315,"A.BAKHSHAI, C.L.CHIEN, GANG XIAO, MARTA Z.CIEPLAK, Z.TESANOVIC,",CORRELATION BETWEEN SUPERCONDUCTIVITY AND NORMAL-STATE PROPERTIES IN THE LA(1.85)SR(0.15)(CU(1-X)ZN(X))O(4) SYSTEM,"PHYS.REV.B,39(1989)315",1989.0,3.7760000000000002,One,RE,2.4136035840611774,,1.8880000000000001
1076,La1.85Sr0.15Cu0.995Zn0.005O4.0,T,35.1,3.7769999999999997,,13.23,PRB0390315,"A.BAKHSHAI, C.L.CHIEN, GANG XIAO, MARTA Z.CIEPLAK, Z.TESANOVIC,",CORRELATION BETWEEN SUPERCONDUCTIVITY AND NORMAL-STATE PROPERTIES IN THE LA(1.85)SR(0.15)(CU(1-X)ZN(X))O(4) SYSTEM,"PHYS.REV.B,39(1989)315",1989.0,3.7769999999999997,One,RE,2.411611011934306,,1.8884999999999998
1077,La1.85Sr0.15Cu0.99Zn0.01O4.0,T,30.1,3.7769999999999997,,13.23,PRB0390315,"A.BAKHSHAI, C.L.CHIEN, GANG XIAO, MARTA Z.CIEPLAK, Z.TESANOVIC,",CORRELATION BETWEEN SUPERCONDUCTIVITY AND NORMAL-STATE PROPERTIES IN THE LA(1.85)SR(0.15)(CU(1-X)ZN(X))O(4) SYSTEM,"PHYS.REV.B,39(1989)315",1989.0,3.7769999999999997,One,RE,2.411611011934306,,1.8884999999999998
1078,La1.85Sr0.15Cu0.985Zn0.015O4.0,T,22.1,3.778,,13.229000000000001,PRB0390315,"A.BAKHSHAI, C.L.CHIEN, GANG XIAO, MARTA Z.CIEPLAK, Z.TESANOVIC,",CORRELATION BETWEEN SUPERCONDUCTIVITY AND NORMAL-STATE PROPERTIES IN THE LA(1.85)SR(0.15)(CU(1-X)ZN(X))O(4) SYSTEM,"PHYS.REV.B,39(1989)315",1989.0,3.778,One,RE,2.411125779623139,,1.889
1089,Y1.0Ba2.0Cu3.0O7.0,Y123,90.0,3.826,3.886,11.671,PRB0367230,"A.H.MORRISH, I.MAARTENSE, M.RAUDSEPP, Q.A.PANKHURST, X.Z.ZHOU, Y.L.LUO,","SUSCEPTIBILITY,CRYSTAL-STRUCTURE,AND MOSSBAUER STUDY OF THE HIGH-TEMPERATURE SUPERCONDUCTOR Y(1)BA(2)CU(3)O(7-Z) DOPED WITH IRON","PHYS.REV.B,36(1987)7230",1987.0,3.826,Two,RE,2.2884943097407984,,1.913
1090,Y1.0Ba2.0Cu2.955Fe0.045O7.0,Y123,82.6,3.8560000000000003,3.8680000000000003,11.654000000000002,PRB0367230,"A.H.MORRISH, I.MAARTENSE, M.RAUDSEPP, Q.A.PANKHURST, X.Z.ZHOU, Y.L.LUO,","SUSCEPTIBILITY,CRYSTAL-STRUCTURE,AND MOSSBAUER STUDY OF THE HIGH-TEMPERATURE SUPERCONDUCTOR Y(1)BA(2)CU(3)O(7-Z) DOPED WITH IRON","PHYS.REV.B,36(1987)7230",1987.0,3.8560000000000003,Two,RE,2.298401039527853,,1.9280000000000002
1091,Y1.0Ba2.0Cu2.895Fe0.105O7.0,Y123,67.0,3.861,3.867,11.652000000000001,PRB0367230,"A.H.MORRISH, I.MAARTENSE, M.RAUDSEPP, Q.A.PANKHURST, X.Z.ZHOU, Y.L.LUO,","SUSCEPTIBILITY,CRYSTAL-STRUCTURE,AND MOSSBAUER STUDY OF THE HIGH-TEMPERATURE SUPERCONDUCTOR Y(1)BA(2)CU(3)O(7-Z) DOPED WITH IRON","PHYS.REV.B,36(1987)7230",1987.0,3.861,Two,RE,2.3007275591378455,,1.9305
1092,Y1.0Ba2.0Cu2.85Fe0.15O7.0,Y123,61.0,3.8689999999999998,3.872,11.634,PRB0367230,"A.H.MORRISH, I.MAARTENSE, M.RAUDSEPP, Q.A.PANKHURST, X.Z.ZHOU, Y.L.LUO,","SUSCEPTIBILITY,CRYSTAL-STRUCTURE,AND MOSSBAUER STUDY OF THE HIGH-TEMPERATURE SUPERCONDUCTOR Y(1)BA(2)CU(3)O(7-Z) DOPED WITH IRON","PHYS.REV.B,36(1987)7230",1987.0,3.8689999999999998,Two,RE,2.2924549224099877,,1.9344999999999999
1102,Y1.0Ba2.0Cu3.0O7.0,Y123,91.25,3.83,3.89,11.68,JJP0272342,"MAKI KAWAI, SHIRO KAMBE,","EFFECT OF S,SE AND TE ADDITION ON THE SUPERCONDUCTIVE PROPERTIES OF BA(2)Y(1)CU(3)O(7-Y)","JJAP LATT.,27(1988)L2342",1988.0,3.83,Two,RE,2.298946587719392,,1.915
1103,Y1.0Ba2.0Cu3.0S0.001O7.0,Y123,92.0,3.83,3.87,11.67,JJP0272342,"MAKI KAWAI, SHIRO KAMBE,","EFFECT OF S,SE AND TE ADDITION ON THE SUPERCONDUCTIVE PROPERTIES OF BA(2)Y(1)CU(3)O(7-Y)","JJAP LATT.,27(1988)L2342",1988.0,3.83,Two,RE,2.2908418119735465,,1.915
1104,Y1.0Ba2.0Cu3.0S0.05O7.0,Y123,93.5,3.84,3.87,11.62,JJP0272342,"MAKI KAWAI, SHIRO KAMBE,","EFFECT OF S,SE AND TE ADDITION ON THE SUPERCONDUCTIVE PROPERTIES OF BA(2)Y(1)CU(3)O(7-Y)","JJAP LATT.,27(1988)L2342",1988.0,3.84,Two,RE,2.2582128827626473,,1.92
1140,Y1.0Ba1.95Cs0.05Cu3.0O7.0,Y123,85.5,3.827,3.8760000000000003,11.632,PRB0392729,"A.RULMONT, CH.LAURENT, H.W.VANDERSCHUEREN, M.AUSLOOS, P.TARTE,",SUPERCONDUCTIVITY IN Y(1)BA(1.95)CS(0.05)CU(3)O(7-Y) GRANULAR CERAMICS,"PHYS.REV.B,39(1989)2729",1989.0,3.827,Two,RE,2.257675179283833,,1.9135
1154,Y1.0Ba2.0Cu3.0O7.0,Y123,92.11,3.82,3.889,11.668,SSC0670057,"JAMES E.KASPER, JOHN W.SCHWEITZER, LEE S.MARTINSON, NORMAN G.BAENZIGER, WILLIAM R.SAVAGE,",SUPERCONDUCTIVITY IN YTTRIUM-TERBIUM-BARIUM-COPPER OXIDE,"SOLID STATE COMMUN.,68(1988)0057",1988.0,3.82,Two,RE,2.281325907306046,,1.91
1155,Y0.96Tb0.04Ba2.0Cu3.0O7.0,Y123,92.01,3.819,3.889,11.677,SSC0670057,"JAMES E.KASPER, JOHN W.SCHWEITZER, LEE S.MARTINSON, NORMAN G.BAENZIGER, WILLIAM R.SAVAGE,",SUPERCONDUCTIVITY IN YTTRIUM-TERBIUM-BARIUM-COPPER OXIDE,"SOLID STATE COMMUN.,68(1988)0057",1988.0,3.819,Two,RE,2.2878307105254763,,1.9095
1156,Y0.92Tb0.08Ba2.0Cu3.0O7.0,Y123,92.01,3.82,3.889,11.672,SSC0670057,"JAMES E.KASPER, JOHN W.SCHWEITZER, LEE S.MARTINSON, NORMAN G.BAENZIGER, WILLIAM R.SAVAGE,",SUPERCONDUCTIVITY IN YTTRIUM-TERBIUM-BARIUM-COPPER OXIDE,"SOLID STATE COMMUN.,68(1988)0057",1988.0,3.82,Two,RE,2.284567817604385,,1.91
1157,Y0.88Tb0.12Ba2.0Cu3.0O7.0,Y123,92.1,3.8310000000000004,3.891,11.665999999999999,SSC0670057,"JAMES E.KASPER, JOHN W.SCHWEITZER, LEE S.MARTINSON, NORMAN G.BAENZIGER, WILLIAM R.SAVAGE,",SUPERCONDUCTIVITY IN YTTRIUM-TERBIUM-BARIUM-COPPER OXIDE,"SOLID STATE COMMUN.,68(1988)0057",1988.0,3.8310000000000004,Two,RE,2.288389396627041,,1.9155000000000002
1158,Y1.0Ba2.0Cu3.0O7.0,Y123,91.06,3.822,3.888,11.681,PRL0601446,"A.BAKHSHAI, A.GAVRIN, C.L.CHIEN, F.T.STREITZ, GANG XIAO, M.Z.CIEPLAK,",HIGH-TEMPERATURE SUPERCONDUCTIVITY IN TETRAGONAL PEROVSKITE STRUCTURES:IS OXYGEN-VACANCY ORDER IMPORTANT?,"PHYS.REV.LETT.,60(1988)1446",1988.0,3.822,Two,RE,2.293441105679312,,1.911
1159,Y1.0Ba2.0Cu2.97Ga0.03O7.0,Y123,90.88,3.835,3.8819999999999997,11.687000000000001,PRL0601446,"A.BAKHSHAI, A.GAVRIN, C.L.CHIEN, F.T.STREITZ, GANG XIAO, M.Z.CIEPLAK,",HIGH-TEMPERATURE SUPERCONDUCTIVITY IN TETRAGONAL PEROVSKITE STRUCTURES:IS OXYGEN-VACANCY ORDER IMPORTANT?,"PHYS.REV.LETT.,60(1988)1446",1988.0,3.835,Two,RE,2.30856740550065,,1.9175
1160,Y1.0Ba2.0Cu2.94Ga0.06O7.0,Y123,87.99,3.8510000000000004,3.8739999999999997,11.681,PRL0601446,"A.BAKHSHAI, A.GAVRIN, C.L.CHIEN, F.T.STREITZ, GANG XIAO, M.Z.CIEPLAK,",HIGH-TEMPERATURE SUPERCONDUCTIVITY IN TETRAGONAL PEROVSKITE STRUCTURES:IS OXYGEN-VACANCY ORDER IMPORTANT?,"PHYS.REV.LETT.,60(1988)1446",1988.0,3.8510000000000004,Two,RE,2.316336459282468,,1.9255000000000002
1161,Y1.0Ba2.0Cu2.91Ga0.09O7.0,Y123,83.71,3.858,3.866,11.686,PRL0601446,"A.BAKHSHAI, A.GAVRIN, C.L.CHIEN, F.T.STREITZ, GANG XIAO, M.Z.CIEPLAK,",HIGH-TEMPERATURE SUPERCONDUCTIVITY IN TETRAGONAL PEROVSKITE STRUCTURES:IS OXYGEN-VACANCY ORDER IMPORTANT?,"PHYS.REV.LETT.,60(1988)1446",1988.0,3.858,Two,RE,2.325915311818223,,1.929
1162,Y1.0Ba2.0Cu2.88Ga0.12O7.0,Y123,79.89,3.861,3.866,11.681,PRL0601446,"A.BAKHSHAI, A.GAVRIN, C.L.CHIEN, F.T.STREITZ, GANG XIAO, M.Z.CIEPLAK,",HIGH-TEMPERATURE SUPERCONDUCTIVITY IN TETRAGONAL PEROVSKITE STRUCTURES:IS OXYGEN-VACANCY ORDER IMPORTANT?,"PHYS.REV.LETT.,60(1988)1446",1988.0,3.861,Two,RE,2.324231408800797,,1.9305
1163,Y1.0Ba2.0Cu2.85Ga0.15O7.0,Y123,78.49,3.861,3.866,11.684000000000001,PRL0601446,"A.BAKHSHAI, A.GAVRIN, C.L.CHIEN, F.T.STREITZ, GANG XIAO, M.Z.CIEPLAK,",HIGH-TEMPERATURE SUPERCONDUCTIVITY IN TETRAGONAL PEROVSKITE STRUCTURES:IS OXYGEN-VACANCY ORDER IMPORTANT?,"PHYS.REV.LETT.,60(1988)1446",1988.0,3.861,Two,RE,2.326662841524552,,1.9305
1164,Y1.0Ba2.0Cu2.82Ga0.18O7.0,Y123,79.24,3.863,3.863,11.686,PRL0601446,"A.BAKHSHAI, A.GAVRIN, C.L.CHIEN, F.T.STREITZ, GANG XIAO, M.Z.CIEPLAK,",HIGH-TEMPERATURE SUPERCONDUCTIVITY IN TETRAGONAL PEROVSKITE STRUCTURES:IS OXYGEN-VACANCY ORDER IMPORTANT?,"PHYS.REV.LETT.,60(1988)1446",1988.0,3.863,Two,RE,2.3298627865773884,,1.9315
1165,Y1.0Ba2.0Cu2.79Ga0.21O7.0,Y123,76.91,3.864,3.864,11.686,PRL0601446,"A.BAKHSHAI, A.GAVRIN, C.L.CHIEN, F.T.STREITZ, GANG XIAO, M.Z.CIEPLAK,",HIGH-TEMPERATURE SUPERCONDUCTIVITY IN TETRAGONAL PEROVSKITE STRUCTURES:IS OXYGEN-VACANCY ORDER IMPORTANT?,"PHYS.REV.LETT.,60(1988)1446",1988.0,3.864,Two,RE,2.33065228152922,,1.932
1166,Y1.0Ba2.0Cu2.76Ga0.24O7.0,Y123,71.79,3.865,3.865,11.683,PRL0601446,"A.BAKHSHAI, A.GAVRIN, C.L.CHIEN, F.T.STREITZ, GANG XIAO, M.Z.CIEPLAK,",HIGH-TEMPERATURE SUPERCONDUCTIVITY IN TETRAGONAL PEROVSKITE STRUCTURES:IS OXYGEN-VACANCY ORDER IMPORTANT?,"PHYS.REV.LETT.,60(1988)1446",1988.0,3.865,Two,RE,2.3290103437572984,,1.9325
1167,Y1.0Ba2.0Cu2.73Ga0.27O7.0,Y123,67.04,3.866,3.866,11.683,PRL0601446,"A.BAKHSHAI, A.GAVRIN, C.L.CHIEN, F.T.STREITZ, GANG XIAO, M.Z.CIEPLAK,",HIGH-TEMPERATURE SUPERCONDUCTIVITY IN TETRAGONAL PEROVSKITE STRUCTURES:IS OXYGEN-VACANCY ORDER IMPORTANT?,"PHYS.REV.LETT.,60(1988)1446",1988.0,3.866,Two,RE,2.329799838709132,,1.933
1168,Y1.0Ba2.0Cu2.67Ga0.33O7.0,Y123,65.64,3.866,3.866,11.679,PRL0601446,"A.BAKHSHAI, A.GAVRIN, C.L.CHIEN, F.T.STREITZ, GANG XIAO, M.Z.CIEPLAK,",HIGH-TEMPERATURE SUPERCONDUCTIVITY IN TETRAGONAL PEROVSKITE STRUCTURES:IS OXYGEN-VACANCY ORDER IMPORTANT?,"PHYS.REV.LETT.,60(1988)1446",1988.0,3.866,Two,RE,2.3265579284107947,,1.933
1169,Y1.0Ba2.0Cu2.61Ga0.39O7.0,Y123,64.8,3.865,3.865,11.677,PRL0601446,"A.BAKHSHAI, A.GAVRIN, C.L.CHIEN, F.T.STREITZ, GANG XIAO, M.Z.CIEPLAK,",HIGH-TEMPERATURE SUPERCONDUCTIVITY IN TETRAGONAL PEROVSKITE STRUCTURES:IS OXYGEN-VACANCY ORDER IMPORTANT?,"PHYS.REV.LETT.,60(1988)1446",1988.0,3.865,Two,RE,2.3241474783097917,,1.9325
1170,Y1.0Ba2.0Cu2.55Ga0.45O7.0,Y123,65.36,3.867,3.867,11.677,PRL0601446,"A.BAKHSHAI, A.GAVRIN, C.L.CHIEN, F.T.STREITZ, GANG XIAO, M.Z.CIEPLAK,",HIGH-TEMPERATURE SUPERCONDUCTIVITY IN TETRAGONAL PEROVSKITE STRUCTURES:IS OXYGEN-VACANCY ORDER IMPORTANT?,"PHYS.REV.LETT.,60(1988)1446",1988.0,3.867,Two,RE,2.3257264682134586,,1.9335
1171,Y1.0Ba2.0Cu2.4Ga0.6O7.0,Y123,63.31,3.8680000000000003,3.8680000000000003,11.675,PRL0601446,"A.BAKHSHAI, A.GAVRIN, C.L.CHIEN, F.T.STREITZ, GANG XIAO, M.Z.CIEPLAK,",HIGH-TEMPERATURE SUPERCONDUCTIVITY IN TETRAGONAL PEROVSKITE STRUCTURES:IS OXYGEN-VACANCY ORDER IMPORTANT?,"PHYS.REV.LETT.,60(1988)1446",1988.0,3.8680000000000003,Two,RE,2.3248950080161226,,1.9340000000000002
1172,Y1.0Ba2.0Cu3.0O7.0,Y123,89.66,3.822,3.888,11.683,PRL0601446,"A.BAKHSHAI, A.GAVRIN, C.L.CHIEN, F.T.STREITZ, GANG XIAO, M.Z.CIEPLAK,",HIGH-TEMPERATURE SUPERCONDUCTIVITY IN TETRAGONAL PEROVSKITE STRUCTURES:IS OXYGEN-VACANCY ORDER IMPORTANT?,"PHYS.REV.LETT.,60(1988)1446",1988.0,3.822,Two,RE,2.2950620608284815,,1.911
1173,Y1.0Ba2.0Cu2.97Zn0.03O7.0,Y123,78.21,3.827,3.883,11.683,PRL0601446,"A.BAKHSHAI, A.GAVRIN, C.L.CHIEN, F.T.STREITZ, GANG XIAO, M.Z.CIEPLAK,",HIGH-TEMPERATURE SUPERCONDUCTIVITY IN TETRAGONAL PEROVSKITE STRUCTURES:IS OXYGEN-VACANCY ORDER IMPORTANT?,"PHYS.REV.LETT.,60(1988)1446",1988.0,3.827,Two,RE,2.299009535587645,,1.9135
1174,Y1.0Ba2.0Cu2.94Zn0.06O7.0,Y123,67.04,3.8289999999999997,3.883,11.683,PRL0601446,"A.BAKHSHAI, A.GAVRIN, C.L.CHIEN, F.T.STREITZ, GANG XIAO, M.Z.CIEPLAK,",HIGH-TEMPERATURE SUPERCONDUCTIVITY IN TETRAGONAL PEROVSKITE STRUCTURES:IS OXYGEN-VACANCY ORDER IMPORTANT?,"PHYS.REV.LETT.,60(1988)1446",1988.0,3.8289999999999997,Two,RE,2.300588525491312,,1.9144999999999999
1175,Y1.0Ba2.0Cu2.91Zn0.09O7.0,Y123,55.87,3.8289999999999997,3.883,11.683,PRL0601446,"A.BAKHSHAI, A.GAVRIN, C.L.CHIEN, F.T.STREITZ, GANG XIAO, M.Z.CIEPLAK,",HIGH-TEMPERATURE SUPERCONDUCTIVITY IN TETRAGONAL PEROVSKITE STRUCTURES:IS OXYGEN-VACANCY ORDER IMPORTANT?,"PHYS.REV.LETT.,60(1988)1446",1988.0,3.8289999999999997,Two,RE,2.300588525491312,,1.9144999999999999
1176,Y1.0Ba2.0Cu2.88Zn0.12O7.0,Y123,47.02,3.8339999999999996,3.886,11.681,PRL0601446,"A.BAKHSHAI, A.GAVRIN, C.L.CHIEN, F.T.STREITZ, GANG XIAO, M.Z.CIEPLAK,",HIGH-TEMPERATURE SUPERCONDUCTIVITY IN TETRAGONAL PEROVSKITE STRUCTURES:IS OXYGEN-VACANCY ORDER IMPORTANT?,"PHYS.REV.LETT.,60(1988)1446",1988.0,3.8339999999999996,Two,RE,2.3029150451013063,,1.9169999999999998
1177,Y1.0Ba2.0Cu2.85Zn0.15O7.0,Y123,45.53,3.833,3.883,11.681,PRL0601446,"A.BAKHSHAI, A.GAVRIN, C.L.CHIEN, F.T.STREITZ, GANG XIAO, M.Z.CIEPLAK,",HIGH-TEMPERATURE SUPERCONDUCTIVITY IN TETRAGONAL PEROVSKITE STRUCTURES:IS OXYGEN-VACANCY ORDER IMPORTANT?,"PHYS.REV.LETT.,60(1988)1446",1988.0,3.833,Two,RE,2.3021255501494746,,1.9165
1178,Y1.0Ba2.0Cu2.82Zn0.18O7.0,Y123,46.18,3.833,3.883,11.681,PRL0601446,"A.BAKHSHAI, A.GAVRIN, C.L.CHIEN, F.T.STREITZ, GANG XIAO, M.Z.CIEPLAK,",HIGH-TEMPERATURE SUPERCONDUCTIVITY IN TETRAGONAL PEROVSKITE STRUCTURES:IS OXYGEN-VACANCY ORDER IMPORTANT?,"PHYS.REV.LETT.,60(1988)1446",1988.0,3.833,Two,RE,2.3021255501494746,,1.9165
1179,Y1.0Ba2.0Cu2.885Zn0.195O7.0,Y123,32.4,3.833,3.885,11.679,PRL0601446,"A.BAKHSHAI, A.GAVRIN, C.L.CHIEN, F.T.STREITZ, GANG XIAO, M.Z.CIEPLAK,",HIGH-TEMPERATURE SUPERCONDUCTIVITY IN TETRAGONAL PEROVSKITE STRUCTURES:IS OXYGEN-VACANCY ORDER IMPORTANT?,"PHYS.REV.LETT.,60(1988)1446",1988.0,3.833,Two,RE,2.300504595000307,,1.9165
1180,Y1.0Ba2.0Cu2.79Zn0.21O7.0,Y123,35.2,3.8339999999999996,3.884,11.68,PRL0601446,"A.BAKHSHAI, A.GAVRIN, C.L.CHIEN, F.T.STREITZ, GANG XIAO, M.Z.CIEPLAK,",HIGH-TEMPERATURE SUPERCONDUCTIVITY IN TETRAGONAL PEROVSKITE STRUCTURES:IS OXYGEN-VACANCY ORDER IMPORTANT?,"PHYS.REV.LETT.,60(1988)1446",1988.0,3.8339999999999996,Two,RE,2.3021045675267224,,1.9169999999999998
1182,Y1.0Ba2.0Cu2.7Zn0.3O7.0,Y123,27.0,3.8369999999999997,3.89,11.686,PRL0601446,"A.BAKHSHAI, A.GAVRIN, C.L.CHIEN, F.T.STREITZ, GANG XIAO, M.Z.CIEPLAK,",HIGH-TEMPERATURE SUPERCONDUCTIVITY IN TETRAGONAL PEROVSKITE STRUCTURES:IS OXYGEN-VACANCY ORDER IMPORTANT?,"PHYS.REV.LETT.,60(1988)1446",1988.0,3.8369999999999997,Two,RE,2.3093359178297312,,1.9184999999999999
1282,La2.0Cu1.0O4.0,T,33.0,5.358,5.403,13.181,PRB0375916,"G.GRUNER, J.D.THOMPSON, J.P.REMEIKA, R.S.KWOK, S-W.CHEONG, Z.FISK,",ELECTRONIC ANISOTROPY IN SINGLE-CRYSTAL LA(2)CU(1)O(4),"PHYS.REV.B,37(1988)5916",1988.0,3.788678133597522,One,RE,2.3965682816411857,,1.894339066798761
1391,Y1.0Ba2.0Cu3.0O7.0,Y123,91.4,3.818,3.887,11.675999999999998,PHC1520495,"BEZINGE.A, ECKERT.D, GRAF.T, JUNOD.A, MULLER.J,","SPECIFIC HEAT, MAGNETIC SUSCEPTIBILITY AND SUPERCONDUCTIVITY OF YBA2CU3O7-Z DOPED WITH IRON","PHYSICA C,152(1988)495",1988.0,3.818,Two,RE,2.286230737999057,,1.909
1392,Y1.0Ba2.0Cu2.97Fe0.03O7.0,Y123,91.2,3.825,3.885,11.683,PHC1520495,"BEZINGE.A, ECKERT.D, GRAF.T, JUNOD.A, MULLER.J,","SPECIFIC HEAT, MAGNETIC SUSCEPTIBILITY AND SUPERCONDUCTIVITY OF YBA2CU3O7-Z DOPED WITH IRON","PHYSICA C,152(1988)495",1988.0,3.825,Two,RE,2.29743054568398,,1.9125
1393,Y1.0Ba2.0Cu2.94Fe0.06O7.0,Y123,89.3,3.8339999999999996,3.8810000000000002,11.681,PHC1520495,"BEZINGE.A, ECKERT.D, GRAF.T, JUNOD.A, MULLER.J,","SPECIFIC HEAT, MAGNETIC SUSCEPTIBILITY AND SUPERCONDUCTIVITY OF YBA2CU3O7-Z DOPED WITH IRON","PHYSICA C,152(1988)495",1988.0,3.8339999999999996,Two,RE,2.3029150451013063,,1.9169999999999998
1394,Y1.0Ba2.0Cu2.88Fe0.12O7.0,Y123,77.3,3.863,,11.685,PHC1520495,"BEZINGE.A, ECKERT.D, GRAF.T, JUNOD.A, MULLER.J,","SPECIFIC HEAT, MAGNETIC SUSCEPTIBILITY AND SUPERCONDUCTIVITY OF YBA2CU3O7-Z DOPED WITH IRON","PHYSICA C,152(1988)495",1988.0,3.863,Two,RE,2.3290523090028046,,1.9315
1413,Y1.0Ba2.0Cu3.0O7.0,Y123,91.0,3.823,3.895,11.694,PHC1560395,"HIRAGA.K, KIKUCHI.M, KOBAYASHI.N, LIU.A, MUTO.Y, NAKATSU.O, SASAKI.T, SYONO.Y, TOKIWA.A,",SPECIFIC HEAT OF YBA2CU3O7-Z AND BACUO2+C IN MAGNETIC FIELDS UP TO 6 T,"PHYSICA C,156(1988)",1988.0,3.823,Two,RE,2.3047668091007463,,1.9115
1418,Y1.0Ba2.0Cu3.0O6.5,Y123,50.0,3.8339999999999996,3.873,11.738,PHC1520424,"ISHIKAWA.M, K, KOGA, NAKAZAWA.Y, TAKABATAKE.T,",SUPERCONCDUCTING AND MAGNETIC PROPERTIES OF THE OXYGEN-VACANCYORDERED ORTHO-2 PHASE OF BA2YCU3O6.5,"PHYSICA C,152(1988)424",1988.0,3.8339999999999996,Two,RE,2.3491122668526287,,1.9169999999999998
1422,Y1.0Ba2.0Cu3.0O6.95,Y123,91.0,3.824,3.886,11.675999999999998,PHB1480442,"A.A.MENOVSKY, A.SCHUIJFF, H.BARTEN, H.P.VAN DER MEULEN, J.C.P.KLAASSE, J.C.VAN MILTENBURG, J.J.M.FRANSE, J.Q.A.KOSTER, K.KADOWAWKI, M.VAN SPRANG, P.W.LEDNOR, R.DE RUITER, T.T.M.PALSTRA, Y.K.HUANG, Z.TARNAWSKI,",PHYSICAL PROPERTIES OF SINGLE-PHASE HIGH-TC SUPERCONDUCTOR YBA2CU3O7,"PHYSICA B,148(1987)442",1987.0,3.824,Two,RE,2.2909677077100543,,1.912
1502,Y1.0Ba2.0Cu3.0O6.29,Y123,21.9,3.842,3.872,11.767000000000001,JJP0280368,"HIROMASA MAZAKI, KOJI -KOSUGE, TAKAYOSHI KUBOZOE, YUJI AIHARA, YUTAKA UEDA,",POSSIBLE EXISTENCE OF A SUPERCONDUCTING PHASE IN HIGHLY OXYGEN--DEFICIENT YBA(2)CU(3)O(Y)(Y<6.5),"JJAP LETT.,28(1989)L368",1989.0,3.842,Two,RE,2.378932076130246,,1.921
1503,Y1.0Ba2.0Cu3.0O6.34,Y123,23.5,3.838,3.875,11.747,JJP0280368,"HIROMASA MAZAKI, KOJI -KOSUGE, TAKAYOSHI KUBOZOE, YUJI AIHARA, YUTAKA UEDA,",POSSIBLE EXISTENCE OF A SUPERCONDUCTING PHASE IN HIGHLY OXYGEN--DEFICIENT YBA(2)CU(3)O(Y)(Y<6.5),"JJAP LETT.,28(1989)L368",1989.0,3.838,Two,RE,2.3595645448312226,,1.919
1504,Y1.0Ba2.0Cu3.0O6.43,Y123,26.4,3.8369999999999997,3.875,11.747,JJP0280368,"HIROMASA MAZAKI, KOJI -KOSUGE, TAKAYOSHI KUBOZOE, YUJI AIHARA, YUTAKA UEDA,",POSSIBLE EXISTENCE OF A SUPERCONDUCTING PHASE IN HIGHLY OXYGEN--DEFICIENT YBA(2)CU(3)O(Y)(Y<6.5),"JJAP LETT.,28(1989)L368",1989.0,3.8369999999999997,Two,RE,2.358775049879389,,1.9184999999999999
1505,Y1.0Ba2.0Cu3.0O6.5,Y123,50.1,3.8310000000000004,3.8789999999999996,11.738,JJP0280368,"HIROMASA MAZAKI, KOJI -KOSUGE, TAKAYOSHI KUBOZOE, YUJI AIHARA, YUTAKA UEDA,",POSSIBLE EXISTENCE OF A SUPERCONDUCTING PHASE IN HIGHLY OXYGEN--DEFICIENT YBA(2)CU(3)O(Y)(Y<6.5),"JJAP LETT.,28(1989)L368",1989.0,3.8310000000000004,Two,RE,2.346743781997132,,1.9155000000000002
1506,Y1.0Ba2.0Cu3.0O6.54,Y123,54.0,3.8310000000000004,3.8760000000000003,11.732000000000001,JJP0280368,"HIROMASA MAZAKI, KOJI -KOSUGE, TAKAYOSHI KUBOZOE, YUJI AIHARA, YUTAKA UEDA,",POSSIBLE EXISTENCE OF A SUPERCONDUCTING PHASE IN HIGHLY OXYGEN--DEFICIENT YBA(2)CU(3)O(Y)(Y<6.5),"JJAP LETT.,28(1989)L368",1989.0,3.8310000000000004,Two,RE,2.3418809165496253,,1.9155000000000002
1507,Y1.0Ba2.0Cu3.0O6.58,Y123,56.3,3.8289999999999997,3.88,11.722999999999999,JJP0280368,"HIROMASA MAZAKI, KOJI -KOSUGE, TAKAYOSHI KUBOZOE, YUJI AIHARA, YUTAKA UEDA,",POSSIBLE EXISTENCE OF A SUPERCONDUCTING PHASE IN HIGHLY OXYGEN--DEFICIENT YBA(2)CU(3)O(Y)(Y<6.5),"JJAP LETT.,28(1989)L368",1989.0,3.8289999999999997,Two,RE,2.333007628474695,,1.9144999999999999
1508,Y1.0Ba2.0Cu3.0O6.64,Y123,59.7,3.826,3.8819999999999997,11.719000000000001,JJP0280368,"HIROMASA MAZAKI, KOJI -KOSUGE, TAKAYOSHI KUBOZOE, YUJI AIHARA, YUTAKA UEDA,",POSSIBLE EXISTENCE OF A SUPERCONDUCTING PHASE IN HIGHLY OXYGEN--DEFICIENT YBA(2)CU(3)O(Y)(Y<6.5),"JJAP LETT.,28(1989)L368",1989.0,3.826,Two,RE,2.327397233320861,,1.913
1509,Y1.0Ba2.0Cu3.0O6.72,Y123,85.0,3.824,3.8810000000000002,11.707,JJP0280368,"HIROMASA MAZAKI, KOJI -KOSUGE, TAKAYOSHI KUBOZOE, YUJI AIHARA, YUTAKA UEDA,",POSSIBLE EXISTENCE OF A SUPERCONDUCTING PHASE IN HIGHLY OXYGEN--DEFICIENT YBA(2)CU(3)O(Y)(Y<6.5),"JJAP LETT.,28(1989)L368",1989.0,3.824,Two,RE,2.3160925125221787,,1.912
1510,Y1.0Ba2.0Cu3.0O6.8,Y123,93.9,3.82,3.884,11.697000000000001,JJP0280368,"HIROMASA MAZAKI, KOJI -KOSUGE, TAKAYOSHI KUBOZOE, YUJI AIHARA, YUTAKA UEDA,",POSSIBLE EXISTENCE OF A SUPERCONDUCTING PHASE IN HIGHLY OXYGEN--DEFICIENT YBA(2)CU(3)O(Y)(Y<6.5),"JJAP LETT.,28(1989)L368",1989.0,3.82,Two,RE,2.304829756969001,,1.91
1511,Y1.0Ba2.0Cu3.0O6.87,Y123,93.2,3.818,3.885,11.684000000000001,JJP0280368,"HIROMASA MAZAKI, KOJI -KOSUGE, TAKAYOSHI KUBOZOE, YUJI AIHARA, YUTAKA UEDA,",POSSIBLE EXISTENCE OF A SUPERCONDUCTING PHASE IN HIGHLY OXYGEN--DEFICIENT YBA(2)CU(3)O(Y)(Y<6.5),"JJAP LETT.,28(1989)L368",1989.0,3.818,Two,RE,2.292714558595735,,1.909
1530,Tl2.0Ba2.0Cu1.0O5.962999999999999,Tl2201,53.0,3.86,,23.201,PHC1570279,"H.IGARASHI, S.IIJIMA, T.ICHIHASHI, T.MANAKO, T.SATOH, Y.KUBO, Y.SHIMAKAWA,","VARIATION IN TC,STRUCTURE AND OXYGEN CONTENT IN TL(2)BA(2)CU(1)O(6) AND THEIR CORRELATIONS","PHYSICA C,157(1989)279",1989.0,3.86,One,Tl,2.6548784811445074,,1.93
1532,Tl2.0Ba2.0Cu1.0O6.0,Tl2201,50.0,5.455,5.492999999999999,23.176,PHC1570279,"H.IGARASHI, S.IIJIMA, T.ICHIHASHI, T.MANAKO, T.SATOH, Y.KUBO, Y.SHIMAKAWA,","VARIATION IN TC,STRUCTURE AND OXYGEN CONTENT IN TL(2)BA(2)CU(1)O(6) AND THEIR CORRELATIONS","PHYSICA C,157(1989)279",1989.0,3.8572674913726166,One,Tl,2.6272438908222497,,1.9286337456863083
1556,Y1.0Ba2.0Cu3.0O7.0,Y123,89.5,3.82,3.89,11.68,PHC1560761,"DUAN HONG-MIN, LIN SHU-YUAN, LU LI, MA BEI-HAI, ZHANG DIAN-LIN,",STUDU OF THE SUPERCONDUCTING TRANSITION IN YBA2CU3O7-Z SINGLECRYSTAL BY THERMOPOWRT MEASUREMENTS,"PHYSICA C,156(1988)761",1988.0,3.82,Two,RE,2.2910516382010613,,1.91
1558,Bi4.0Sr4.0Ca2.0Cu4.0O16.25,Bi2212,82.4,5.412000000000001,,30.843000000000004,PRB0394316,"G.W.HULL, J.-M.TARASCON, L.H.GREENE, M-.S.HEGDE, M.GIROUD, P.BARBOUX, R.RAMESH, W.R.MCKINNON,",BISMUTH CUPRATE HIGH-T(C) SUPERCONDUCTORS USING CATIONIC SUBSTI-TUTION,"PHYSICAL REVIEW B.,39(1989)4316",1989.0,3.826861899781596,Two,Bi,2.4860325888179196,,1.913430949890798
1559,Bi4.0Sr4.0Ca1.9Tm0.1Cu4.0O16.28,Bi2212,83.9,5.4060000000000015,,30.776999999999997,PRB0394316,"G.W.HULL, J.-M.TARASCON, L.H.GREENE, M-.S.HEGDE, M.GIROUD, P.BARBOUX, R.RAMESH, W.R.MCKINNON,",BISMUTH CUPRATE HIGH-T(C) SUPERCONDUCTORS USING CATIONIC SUBSTI-TUTION,"PHYSICAL REVIEW B.,39(1989)4316",1989.0,3.822619259094477,Two,Bi,2.475142262809604,,1.9113096295472385
1560,Bi4.0Sr4.0Ca1.8Tm0.2Cu4.0O16.38,Bi2212,83.9,5.403,,30.738000000000003,PRB0394316,"G.W.HULL, J.-M.TARASCON, L.H.GREENE, M-.S.HEGDE, M.GIROUD, P.BARBOUX, R.RAMESH, W.R.MCKINNON,",BISMUTH CUPRATE HIGH-T(C) SUPERCONDUCTORS USING CATIONIC SUBSTI-TUTION,"PHYSICAL REVIEW B.,39(1989)4316",1989.0,3.820497938750916,Two,Bi,2.468199320764445,,1.910248969375458
1561,Bi4.0Sr4.0Ca1.5Tm0.5Cu4.0O16.5,Bi2212,84.3,5.405,,30.671,PRB0394316,"G.W.HULL, J.-M.TARASCON, L.H.GREENE, M-.S.HEGDE, M.GIROUD, P.BARBOUX, R.RAMESH, W.R.MCKINNON,",BISMUTH CUPRATE HIGH-T(C) SUPERCONDUCTORS USING CATIONIC SUBSTI-TUTION,"PHYSICAL REVIEW B.,39(1989)4316",1989.0,3.821912152313289,Two,Bi,2.449612373658977,,1.9109560761566444
1562,Bi4.0Sr4.0Ca1.0Tm1.0Cu4.0O16.67,Bi2212,37.7,5.419,,30.451999999999998,PRB0394316,"G.W.HULL, J.-M.TARASCON, L.H.GREENE, M-.S.HEGDE, M.GIROUD, P.BARBOUX, R.RAMESH, W.R.MCKINNON,",BISMUTH CUPRATE HIGH-T(C) SUPERCONDUCTORS USING CATIONIC SUBSTI-TUTION,"PHYSICAL REVIEW B.,39(1989)4316",1989.0,3.831811647249901,Two,Bi,2.3819112039625723,,1.9159058236249504
1594,Bi1.7Pb0.3Sr2.0Ca0.7Y0.3Cu2.0O8.25,Bi2212,71.0,5.4110000000000005,5.414,30.471,PHC1650055,"DE LEEUW.D.M, FEINER.L.F, GROEN.W.A,",HOLE CONCENTRATION AND TC IN BI2SR2CACU2O8+Z,"PHYSICA C,165(1990)55",1990.0,3.8261547930004087,Two,Bi,2.394101162182741,,1.9130773965002044
1595,Bi1.7Pb0.3Sr2.0Ca0.7Y0.3Cu2.0O8.25,Bi2212,72.0,5.409,5.4239999999999995,30.456,PHC1650055,"DE LEEUW.D.M, FEINER.L.F, GROEN.W.A,",HOLE CONCENTRATION AND TC IN BI2SR2CACU2O8+Z,"PHYSICA C,165(1990)55",1990.0,3.8247405794380347,Two,Bi,2.3922184623944776,,1.9123702897190173
1596,Bi1.7Pb0.3Sr2.0Ca0.7Y0.3Cu2.0O8.26,Bi2212,73.0,5.407,5.4110000000000005,30.445999999999998,PHC1650055,"DE LEEUW.D.M, FEINER.L.F, GROEN.W.A,",HOLE CONCENTRATION AND TC IN BI2SR2CACU2O8+Z,"PHYSICA C,165(1990)55",1990.0,3.8233263658756624,Two,Bi,2.3915839118070474,,1.9116631829378312
1609,Tl2.0Ba2.0Ca1.0Cu2.0O8.0,Tl2212,113.1,3.847,,29.43,PHC1560113,"HAN.H, HAN.S.H, LIU.Y, ZHANG.Y.L,",PRESSURE EFFECTS ON THE NEW HIGH-TC SUPERCONDUCTOR TL-BA-CA-CU-O,"PHYSICA C,156(1988)113",1988.0,3.847,Two,Tl,2.7728227261012064,,1.9235
1610,Bi2.0Sr2.0Ca1.0Cu2.0O8.0,Bi2212,85.0,5.4270000000000005,5.441,30.77,PHC1560448,"BEILLE.J, DUPENDANT.H, LABORDE.O, LEFUR.Y, PERROUX.M, TOURNIER.R, WANG.J.H, YEN.Y.F, ZHAO.Z, ZHENG.D.N,","PRESSURE EFFECTS, ANISOTROPIC TRANSPORT PROPERTIES AND UPPER CRITICAL FIELDS OF BI2SR2CACU2O8+C SINGLE CRYSTALS-CHARACTERIZATION OF NEEDLE-LIKE BI-SR-CA-CU-O CRYSTALS","PHYSICA C,156(1988)448",1988.0,3.8374685014993934,Two,Bi,2.4538465018788433,,1.9187342507496967
1611,Bi2.0Sr2.0Ca1.0Cu2.0O8.0,Bi2212,82.0,5.4270000000000005,5.441,30.77,PHC1560448,"BEILLE.J, DUPENDANT.H, LABORDE.O, LEFUR.Y, PERROUX.M, TOURNIER.R, WANG.J.H, YEN.Y.F, ZHAO.Z, ZHENG.D.N,","PRESSURE EFFECTS, ANISOTROPIC TRANSPORT PROPERTIES AND UPPER CRITICAL FIELDS OF BI2SR2CACU2O8+C SINGLE CRYSTALS-CHARACTERIZATION OF NEEDLE-LIKE BI-SR-CA-CU-O CRYSTALS","PHYSICA C,156(1988)448",1988.0,3.8374685014993934,Two,Bi,2.4538465018788433,,1.9187342507496967
1614,Bi2.0Sr1.5Ca1.5Cu2.0O8.19,Bi2212,83.0,5.402,5.4079999999999995,30.699,PHC1650055,"DE LEEUW.D.M, FEINER.L.F, GROEN.W.A,",HOLE CONCENTRATION AND TC IN BI2SR2CACU2O8+Z,"PHYSICA C,165(1990)55",1990.0,3.819790831969729,Two,Bi,2.459394630905037,,1.9098954159848645
1615,Bi2.0Sr1.5Ca1.5Cu2.0O8.22,Bi2212,73.0,5.396,5.4,30.635,PHC1650055,"DE LEEUW.D.M, FEINER.L.F, GROEN.W.A,",HOLE CONCENTRATION AND TC IN BI2SR2CACU2O8+Z,"PHYSICA C,165(1990)55",1990.0,3.81554819128261,Two,Bi,2.4490035645770587,,1.907774095641305
1616,Bi2.0Sr1.5Ca1.5Cu2.0O8.25,Bi2212,67.0,5.396,5.404,30.618000000000002,PHC1650055,"DE LEEUW.D.M, FEINER.L.F, GROEN.W.A,",HOLE CONCENTRATION AND TC IN BI2SR2CACU2O8+Z,"PHYSICA C,165(1990)55",1990.0,3.81554819128261,Two,Bi,2.4447598572942115,,1.907774095641305
1617,Bi2.0Sr2.0Ca1.0Cu2.0O8.0,Bi2212,83.0,5.407,5.415,30.874000000000002,PHC1650055,"DE LEEUW.D.M, FEINER.L.F, GROEN.W.A,",HOLE CONCENTRATION AND TC IN BI2SR2CACU2O8+Z,"PHYSICA C,165(1990)55",1990.0,3.8233263658756624,Two,Bi,2.4984254833987283,,1.9116631829378312
1618,Bi2.0Sr2.0Ca1.0Cu2.0O8.0,Bi2212,68.0,5.401,5.4079999999999995,30.788,PHC1650055,"DE LEEUW.D.M, FEINER.L.F, GROEN.W.A,",HOLE CONCENTRATION AND TC IN BI2SR2CACU2O8+Z,"PHYSICA C,165(1990)55",1990.0,3.819083725188543,Two,Bi,2.4825425605870644,,1.9095418625942715
1619,Bi2.0Sr2.0Ca1.0Cu2.0O8.0,Bi2212,64.0,5.401,5.412000000000001,30.781,PHC1650055,"DE LEEUW.D.M, FEINER.L.F, GROEN.W.A,",HOLE CONCENTRATION AND TC IN BI2SR2CACU2O8+Z,"PHYSICA C,165(1990)55",1990.0,3.819083725188543,Two,Bi,2.480795151705892,,1.9095418625942715
1620,Bi2.0Sr2.0Ca0.5Y0.5Cu2.0O8.33,Bi2212,40.0,5.416,5.439,30.43,PHC1650055,"DE LEEUW.D.M, FEINER.L.F, GROEN.W.A,",HOLE CONCENTRATION AND TC IN BI2SR2CACU2O8+Z,"PHYSICA C,165(1990)55",1990.0,3.829690326906341,Two,Bi,2.3792119692002585,,1.9148451634531705
1623,Bi2.0Sr2.0Ca1.0Cu2.0O8.23,Bi2212,70.0,5.403,5.407,30.851,PHC1650055,"DE LEEUW.D.M, FEINER.L.F, GROEN.W.A,",HOLE CONCENTRATION AND TC IN BI2SR2CACU2O8+Z,"PHYSICA C,165(1990)55",1990.0,3.820497938750916,Two,Bi,2.496407492703369,,1.910248969375458
1624,Bi2.0Sr2.0Ca0.9Y0.1Cu2.0O8.23,Bi2212,90.0,5.407,5.416,30.807,PHC1650055,"DE LEEUW.D.M, FEINER.L.F, GROEN.W.A,",HOLE CONCENTRATION AND TC IN BI2SR2CACU2O8+Z,"PHYSICA C,165(1990)55",1990.0,3.8233263658756624,Two,Bi,2.4817002841075064,,1.9116631829378312
1625,Bi2.0Sr2.0Ca0.7Y0.3Cu2.0O8.3,Bi2212,86.0,5.41,5.425,30.619,PHC1650055,"DE LEEUW.D.M, FEINER.L.F, GROEN.W.A,",HOLE CONCENTRATION AND TC IN BI2SR2CACU2O8+Z,"PHYSICA C,165(1990)55",1990.0,3.825447686219222,Two,Bi,2.4319772524346517,,1.912723843109611
1626,Bi2.0Sr2.0Ca0.65Y0.35Cu2.0O8.3,Bi2212,74.0,5.412000000000001,5.428,30.54,PHC1650055,"DE LEEUW.D.M, FEINER.L.F, GROEN.W.A,",HOLE CONCENTRATION AND TC IN BI2SR2CACU2O8+Z,"PHYSICA C,165(1990)55",1990.0,3.826861899781596,Two,Bi,2.4103947472471727,,1.913430949890798
1627,Bi2.0Sr2.0Ca0.6Y0.4Cu2.0O8.29,Bi2212,64.0,5.414,5.431,30.52,PHC1650055,"DE LEEUW.D.M, FEINER.L.F, GROEN.W.A,",HOLE CONCENTRATION AND TC IN BI2SR2CACU2O8+Z,"PHYSICA C,165(1990)55",1990.0,3.8282761133439682,Two,Bi,2.4035404026295777,,1.9141380566719841
1642,Y1.0Ba2.0Cu4.0O7.8,Y124,77.5,3.8360000000000003,3.872,27.224,PR04111209,"HISAO YAMAUCHI, NOBUO SUZUKI, SHIN-ICHI KORIYAMA, SHOJI TANAKA, TAKAHIRO WADA, TAKESHI SAKURAI,",PREPARATION AND PROPERTIES OF SUPERCONDUCTING Y(BA1-XSRX)2CU4O8,"PHYS.REV.BA,41(1990)11209",1990.0,3.8360000000000003,Two,RE,2.3413987802524177,,1.9180000000000001
1643,Y1.0Ba1.9Sr0.1Cu4.0O7.9,Y124,78.0,3.823,3.8680000000000003,27.19400000000001,PR04111209,"HISAO YAMAUCHI, NOBUO SUZUKI, SHIN-ICHI KORIYAMA, SHOJI TANAKA, TAKAHIRO WADA, TAKESHI SAKURAI,",PREPARATION AND PROPERTIES OF SUPERCONDUCTING Y(BA1-XSRX)2CU4O8,"PHYS.REV.BA,41(1990)11209",1990.0,3.823,Two,RE,2.36831726332388,,1.9115
1644,Y1.0Ba1.8Sr0.2Cu4.0O7.9,Y124,78.0,3.82,3.866,27.176,PR04111209,"HISAO YAMAUCHI, NOBUO SUZUKI, SHIN-ICHI KORIYAMA, SHOJI TANAKA, TAKAHIRO WADA, TAKESHI SAKURAI,",PREPARATION AND PROPERTIES OF SUPERCONDUCTING Y(BA1-XSRX)2CU4O8,"PHYS.REV.BA,41(1990)11209",1990.0,3.82,Two,RE,2.3684195276713287,,1.91
1645,Y1.0Ba1.6Sr0.4Cu4.0O7.9,Y124,79.0,3.805,3.862,27.122,PR04111209,"HISAO YAMAUCHI, NOBUO SUZUKI, SHIN-ICHI KORIYAMA, SHOJI TANAKA, TAKAHIRO WADA, TAKESHI SAKURAI,",PREPARATION AND PROPERTIES OF SUPERCONDUCTING Y(BA1-XSRX)2CU4O8,"PHYS.REV.BA,41(1990)11209",1990.0,3.805,Two,RE,2.388787352582965,,1.9025
1650,Y1.0Ba1.4Sr0.6Cu4.0O7.8,Y124,78.5,3.802,3.86,27.068,PR04111209,"HISAO YAMAUCHI, NOBUO SUZUKI, SHIN-ICHI KORIYAMA, SHOJI TANAKA, TAKAHIRO WADA, TAKESHI SAKURAI,",PREPARATION AND PROPERTIES OF SUPERCONDUCTING Y(BA1-XSRX)2CU4O8,"PHYS.REV.BA,41(1990)11209",1990.0,3.802,Two,RE,2.369033113756052,,1.901
1651,Y1.0Ba1.2Sr0.8Cu4.0O7.9,Y124,79.0,3.799,3.8560000000000003,27.021,PR04111209,"HISAO YAMAUCHI, NOBUO SUZUKI, SHIN-ICHI KORIYAMA, SHOJI TANAKA, TAKAHIRO WADA, TAKESHI SAKURAI,",PREPARATION AND PROPERTIES OF SUPERCONDUCTING Y(BA1-XSRX)2CU4O8,"PHYS.REV.BA,41(1990)11209",1990.0,3.799,Two,RE,2.3531398616574877,,1.8995
1652,Y1.0Ba2.0Cu3.0O6.9,Y123,92.5,3.823,3.892,11.684000000000001,PR04111209,"HISAO YAMAUCHI, NOBUO SUZUKI, SHIN-ICHI KORIYAMA, SHOJI TANAKA, TAKAHIRO WADA, TAKESHI SAKURAI,",PREPARATION AND PROPERTIES OF SUPERCONDUCTING Y(BA1-XSRX)2CU4O8,"PHYS.REV.BA,41(1990)11209",1990.0,3.823,Two,RE,2.2966620333549006,,1.9115
1653,Y1.0Ba1.8Sr0.2Cu3.0O6.8,Y123,90.5,3.815,3.883,11.655999999999999,PR04111209,"HISAO YAMAUCHI, NOBUO SUZUKI, SHIN-ICHI KORIYAMA, SHOJI TANAKA, TAKAHIRO WADA, TAKESHI SAKURAI,",PREPARATION AND PROPERTIES OF SUPERCONDUCTING Y(BA1-XSRX)2CU4O8,"PHYS.REV.BA,41(1990)11209",1990.0,3.815,Two,RE,2.2676527016518673,,1.9075
1656,Y0.95Ca0.05Ba1.6Sr0.4Cu4.0O7.8,Y124,82.0,3.813,3.861,27.13,PR04111209,"HISAO YAMAUCHI, NOBUO SUZUKI, SHIN-ICHI KORIYAMA, SHOJI TANAKA, TAKAHIRO WADA, TAKESHI SAKURAI,",PREPARATION AND PROPERTIES OF SUPERCONDUCTING Y(BA1-XSRX)2CU4O8,"PHYS.REV.BA,41(1990)11209",1990.0,3.813,Two,RE,2.366451866351568,,1.9065
1657,Y0.9Ca0.1Ba1.6Sr0.4Cu4.0O7.8,Y124,85.5,3.812,3.859,27.155,PR04111209,"HISAO YAMAUCHI, NOBUO SUZUKI, SHIN-ICHI KORIYAMA, SHOJI TANAKA, TAKAHIRO WADA, TAKESHI SAKURAI,",PREPARATION AND PROPERTIES OF SUPERCONDUCTING Y(BA1-XSRX)2CU4O8,"PHYS.REV.BA,41(1990)11209",1990.0,3.812,Two,RE,2.3835846099786484,,1.906
1658,Y1.0Ba1.6Sr0.4Cu3.0O6.8,Y123,88.5,3.805,3.875,11.624,PR04111209,"HISAO YAMAUCHI, NOBUO SUZUKI, SHIN-ICHI KORIYAMA, SHOJI TANAKA, TAKAHIRO WADA, TAKESHI SAKURAI,",PREPARATION AND PROPERTIES OF SUPERCONDUCTING Y(BA1-XSRX)2CU4O8,"PHYS.REV.BA,41(1990)11209",1990.0,3.805,Two,RE,2.2338224697468334,,1.9025
1659,Y1.0Ba1.4Sr0.6Cu3.0O6.8,Y123,86.0,3.803,3.8689999999999998,11.61,PR04111209,"HISAO YAMAUCHI, NOBUO SUZUKI, SHIN-ICHI KORIYAMA, SHOJI TANAKA, TAKAHIRO WADA, TAKESHI SAKURAI,",PREPARATION AND PROPERTIES OF SUPERCONDUCTING Y(BA1-XSRX)2CU4O8,"PHYS.REV.BA,41(1990)11209",1990.0,3.803,Two,RE,2.220896793798982,,1.9015
1660,Y1.0Ba1.2Sr0.8Cu3.0O6.8,Y123,86.0,3.792,3.859,11.578,PR04111209,"HISAO YAMAUCHI, NOBUO SUZUKI, SHIN-ICHI KORIYAMA, SHOJI TANAKA, TAKAHIRO WADA, TAKESHI SAKURAI,",PREPARATION AND PROPERTIES OF SUPERCONDUCTING Y(BA1-XSRX)2CU4O8,"PHYS.REV.BA,41(1990)11209",1990.0,3.792,Two,RE,2.1862770669421128,,1.896
1661,Y1.0Ba1.0Sr1.0Cu3.0O6.8,Y123,83.5,3.792,3.85,11.552999999999999,PR04111209,"HISAO YAMAUCHI, NOBUO SUZUKI, SHIN-ICHI KORIYAMA, SHOJI TANAKA, TAKAHIRO WADA, TAKESHI SAKURAI,",PREPARATION AND PROPERTIES OF SUPERCONDUCTING Y(BA1-XSRX)2CU4O8,"PHYS.REV.BA,41(1990)11209",1990.0,3.792,Two,RE,2.166015127577497,,1.896
1662,Y1.0Ba0.8Sr1.2Cu3.0O6.8,Y123,82.0,3.781,3.842,11.527000000000001,PR04111209,"HISAO YAMAUCHI, NOBUO SUZUKI, SHIN-ICHI KORIYAMA, SHOJI TANAKA, TAKAHIRO WADA, TAKESHI SAKURAI,",PREPARATION AND PROPERTIES OF SUPERCONDUCTING Y(BA1-XSRX)2CU4O8,"PHYS.REV.BA,41(1990)11209",1990.0,3.781,Two,RE,2.136258266168138,,1.8905
1680,Y1.0Ba2.0Cu4.0O7.9860000000000015,Y124,80.0,3.841,3.8710000000000004,27.24,PHC1680482,"E.JILEK, E.KALDIS, E.N.VAN EENIGE, J.KARPINSKI, R.GRIESSEN, R.J.WIJNGAARDEN, S.RUSIECKI,",SUPERCONDUCTIVITY AT 108 K IN YBA2CU4O8 AT PRESSURES UP TO 12GPA,"PHYSICA C,186(1990)482",1990.0,3.841,Two,RE,2.333506366216629,,1.9205
1747,Ho1.0Ba2.0Cu3.0O7.0,RE123,95.0,3.818,3.89,11.669,SSC0640727,"A.WITTLIN, E.GARCIA-GONALEZ, F.GARCIA-ALVARADO, HJ.MATTAUSCH, L.GENZEL, M.CARDONA, R.LIU,",INFRARED AND RAMAN SPECTRA OF THE MBA2CU3O7-TYPE HIGH-TC SUPERCONDUCTORS,"SOLID STATE COMMUN.,64(1987)727",1987.0,3.818,Two,RE,2.3654267149523673,,1.909
1816,Y1.0Ba2.0Cu2.88Fe0.12O7.0,Y123,77.3,3.861,,11.682,PRB0396667,"A.R.MOODENBAUGH, J.TAFTO, M.SUENAGA, R.L.SABATINI, YOUWEN XU,","MICROSTRUCTURE,LATTICE PARAMETERS,AND SUPERCONDUCTIVITY OF YBA2(CU1-XFEX)3O7-Z","PHYS.REV.B.,39(1989)6667",1989.0,3.861,Two,RE,2.3250418863753826,,1.9305
1817,Y1.0Ba2.0Cu2.85Fe0.15O7.0,Y123,73.7,3.861,,11.675999999999998,PRB0396667,"A.R.MOODENBAUGH, J.TAFTO, M.SUENAGA, R.L.SABATINI, YOUWEN XU,","MICROSTRUCTURE,LATTICE PARAMETERS,AND SUPERCONDUCTIVITY OF YBA2(CU1-XFEX)3O7-Z","PHYS.REV.B.,39(1989)6667",1989.0,3.861,Two,RE,2.320179020927874,,1.9305
1818,Y1.0Ba2.0Cu2.775Fe0.225O7.0,Y123,57.6,3.865,,11.68,PRB0396667,"A.R.MOODENBAUGH, J.TAFTO, M.SUENAGA, R.L.SABATINI, YOUWEN XU,","MICROSTRUCTURE,LATTICE PARAMETERS,AND SUPERCONDUCTIVITY OF YBA2(CU1-XFEX)3O7-Z","PHYS.REV.B.,39(1989)6667",1989.0,3.865,Two,RE,2.326578911033545,,1.9325
1819,Y1.0Ba2.0Cu2.7Fe0.3O7.15,Y123,36.0,3.865,,11.668,PRB0396667,"A.R.MOODENBAUGH, J.TAFTO, M.SUENAGA, R.L.SABATINI, YOUWEN XU,","MICROSTRUCTURE,LATTICE PARAMETERS,AND SUPERCONDUCTIVITY OF YBA2(CU1-XFEX)3O7-Z","PHYS.REV.B.,39(1989)6667",1989.0,3.865,Two,RE,2.31685318013853,,1.9325
1834,Tl1.0Sr1.3Nd0.7Ca1.0Cu2.0O7.0,Tl1212,81.0,3.8280000000000003,,11.987,PHC1680521,"GEORGE H. KWEI, M.A.SUBRAMANIAN,",STRUCTURE OF TI(SR0.65ND0.35)2CACU2O7NEUTRON POWDER DEFFRACTION STUDY OF CATI0N ORDERING AND OXYGENSTOICHIOMETRY,"PHYSICA C,186(1990)521",1990.0,3.8280000000000003,Two,Tl,2.3524196825004964,,1.9140000000000001
1835,Tl0.5Pb0.5Sr2.0Ca1.0Cu2.0O7.0,Tl1212,85.0,3.802,,12.107000000000001,PHC1590245,"A.W. SLEIGHT, J. GOPALAKRISHNAN, J.B. PARISE, M.A. SUBRAMANIAN, P.L. GAI,","THE SUPERCONDUCTORS (Tl,Pb)SrCaCu2O7 AND (Tl,Pb)Sr2Ca2Cu3O9: neutron POWDER DIFFRACTION, HIGH RESOLUTION ELECTRON MICROSCOPY AND X-RAY ABSORPTION STUDIES","Physica.C,159(1989)245-254",1989.0,3.802,Two,Tl,2.3935541531594584,,1.901
1836,Y1.0Ba2.0Cu3.0O7.0,Y123,89.8,3.82,3.885,11.675999999999998,PRB0396667,"A.R.MOODENBAUGH, J.TAFTO, M.SUENAGA, R.L.SABATINI, YOUWEN XU,","MICROSTRUCTURE,LATTICE PARAMETERS,AND SUPERCONDUCTIVITY OF YBA2(CU1-XFEX)3O7-Z","PHYS.REV.B.,39(1989)6667",1989.0,3.82,Two,RE,2.2878097279027223,,1.91
1837,Y1.0Ba2.0Cu2.985Fe0.015O7.0,Y123,90.0,3.822,3.885,11.68,PRB0396667,"A.R.MOODENBAUGH, J.TAFTO, M.SUENAGA, R.L.SABATINI, YOUWEN XU,","MICROSTRUCTURE,LATTICE PARAMETERS,AND SUPERCONDUCTIVITY OF YBA2(CU1-XFEX)3O7-Z","PHYS.REV.B.,39(1989)6667",1989.0,3.822,Two,RE,2.292630628104728,,1.911
1838,Y1.0Ba2.0Cu2.97Fe0.03O7.0,Y123,89.2,3.825,3.885,11.672,PRB0396667,"A.R.MOODENBAUGH, J.TAFTO, M.SUENAGA, R.L.SABATINI, YOUWEN XU,","MICROSTRUCTURE,LATTICE PARAMETERS,AND SUPERCONDUCTIVITY OF YBA2(CU1-XFEX)3O7-Z","PHYS.REV.B.,39(1989)6667",1989.0,3.825,Two,RE,2.2885152923635506,,1.9125
