Repository: CompRhys/apical

# Data Guide

In all cases whilst compiling this data we have been careful to include as much meta-information as possible to allow data to be traced back to it's original sources. For SuperCon this takes the form of the SuperCon "num :" reference id and then the source publication details. For ICSD we provide the ICSD collection code.

We acknowledge the Japanese National Institute for Materials Science for maintaining the [SuperCon](https://supercon.nims.go.jp/index_en.html) database as well as FIZ Karlsruhe GmbH for maintaining [ICSD](https://www.fiz-karlsruhe.de/en/produkte-und-dienstleistungen/inorganic-crystal-structure-database-icsd).

File: processed-data/super_apical.csv (part 3 of 8)
num :,composition :,str3 :,tc :,lata :,latb :,latc :,refno :,lata ,lata* :,layers :,types :,cu-o_a :,cid :,cu-o_p :
3248,Bi2.0Sr2.0Ca0.8Gd0.2Cu2.0O8.0,Bi2212,73.0,5.4179999999999975,,30.586,PR0457436,5.4179999999999975,3.8311045404687123,Two,Bi,2.417549535022337,,1.9155522702343561
3249,Bi2.0Sr2.0Ca0.7Gd0.3Cu2.0O8.0,Bi2212,48.0,5.433,,30.586,PR0457436,5.433,3.8417111421865124,Two,Bi,2.4062108373902737,,1.9208555710932562
3250,Bi2.0Sr2.0Ca0.6Gd0.4Cu2.0O8.0,Bi2212,30.0,5.437,,30.465,PR0457436,5.437,3.8445395693112587,Two,Bi,2.376834371493599,,1.9222697846556294
3256,Bi2.0Sr2.0Ca0.9Y0.1Cu2.0O8.0,Bi2212,77.0,5.403,,30.8,PR0457436,5.403,3.8204979387509157,Two,Bi,2.4754956873955987,,1.9102489693754579
3257,Bi2.0Sr2.0Ca0.8Y0.2Cu2.0O8.0,Bi2212,70.0,5.405,,30.714,PR0457436,5.405,3.8219121523132893,Two,Bi,2.4552537624103414,,1.9109560761566446
3258,Bi2.0Sr2.0Ca0.7Y0.3Cu2.0O8.0,Bi2212,48.0,5.408,,30.62,PR0457436,5.408,3.824033472656849,Two,Bi,2.432513589492934,,1.9120167363284244
3259,Bi2.0Sr2.0Ca0.6Y0.4Cu2.0O8.0,Bi2212,37.0,5.416,,30.414,PR0457436,5.416,3.8296903269063414,Two,Bi,2.3816011641046466,,1.9148451634531707
3260,Bi2.0Sr2.0Ca0.5Y0.5Cu2.0O8.0,Bi2212,22.0,5.4179999999999975,,30.414,PR0457436,5.4179999999999975,3.8311045404687123,Two,Bi,2.3800893377537076,,1.9155522702343561
3298,Y1.0Ba2.0Cu4.0O8.0,Y124,80.0,3.837,3.867,27.23,PHC1920103,3.852,3.837,Two,RE,2.28615458668672,,1.9185
3299,Y1.0Ba2.0Cu4.0Li0.016O8.0,Y124,77.0,3.838,3.869,27.21,PHC1920103,3.8535,3.838,Two,RE,2.275398350320321,,1.919
3300,Y1.0Ba2.0Cu4.0Li0.031O8.0,Y124,72.0,3.838,3.868,27.2,PHC1920103,3.853,3.838,Two,RE,2.2712183023316572,,1.919
3301,Y1.0Ba2.0Cu4.0Li0.062O8.0,Y124,64.0,3.83,3.869,27.2,PHC1920103,3.8495,3.83,Two,RE,2.2903874254442487,,1.915
3302,Y1.0Ba2.0Cu4.0Li0.125O8.0,Y124,58.0,3.827,3.869,27.2,PHC1920103,3.8480000000000003,3.827,Two,RE,2.297575846611471,,1.9135
3303,Y1.0Ba2.0Cu4.0Li0.25O8.0,Y124,58.0,3.818,3.868,27.18,PHC1920103,3.843,3.818,Two,RE,2.310781014135809,,1.909
3370,Y1.0Ba2.0Cu3.0O6.99,Y123,91.4,3.818,3.885,11.682,PHC1900255,3.8515,3.818,Two,RE,2.308384232576598,,1.909
3371,Y0.8Ca0.1Pr0.1Ba2.0Cu3.0O7.01,Y123,78.4,3.823,3.887,11.679,PHC1900255,3.855,3.823,Two,RE,2.309765484593802,,1.9115
3372,Y0.6Ca0.2Pr0.2Ba2.0Cu3.0O7.0,Y123,67.1,3.829,3.888,11.679,PHC1900255,3.8585,3.829,Two,RE,2.3142292340029442,,1.9145
3373,Y0.4Ca0.3Pr0.3Ba2.0Cu3.0O7.02,Y123,53.6,3.832,3.89,11.681,PHC1900255,3.861,3.832,Two,RE,2.318020134812233,,1.916
3374,Y0.2Ca0.4Pr0.4Ba2.0Cu3.0O7.0,Y123,36.5,3.834,3.896,11.68,PHC1900255,3.865,3.834,Two,RE,2.318728538229589,,1.917
3491,Eu1.0Ba2.0Cu3.0O6.97,RE123,94.77,3.843,3.902,11.714,PR0446999,3.8725,3.843,Two,RE,2.306717852674683,,1.9215
3493,Eu0.9Pr0.1Ba2.0Cu3.0O6.95,RE123,79.45,3.842,3.895,11.696,PR0446999,3.8685,3.842,Two,RE,2.296876050265159,,1.921
3494,Eu0.8Pr0.2Ba2.0Cu3.0O6.97,RE123,57.9,3.847,3.904,11.714,PR0446999,3.8755,3.847,Two,RE,2.302508214394102,,1.9235
3495,Eu0.7Pr0.3Ba2.0Cu3.0O6.95,RE123,38.8,3.846,3.899,11.701,PR0446999,3.8725,3.846,Two,RE,2.2956925819789307,,1.923
3496,Eu0.6Pr0.4Ba2.0Cu3.0O6.97,RE123,15.0,3.856,3.894,11.722,PR0446999,3.875,3.856,Two,RE,2.297878400253758,,1.928
3546,Bi2.0Sr1.6La0.4Cu1.0O6.32,Bi2201,23.2,5.384,5.407,24.491,PHC1940337,5.3955,3.807062909908372,One,Bi,2.522680216015946,,1.903531454954186
3557,Y1.0Sr2.0Cu2.85Re0.15O7.0,Y123,53.0,3.81,,11.522,PHC1960141,3.81,3.81,Two,RE,2.1777104783200816,,1.905
3558,Y1.0Sr2.0Cu2.8Re0.2O6.9,Y123,43.0,3.814,,11.524,PHC1960141,3.814,3.814,Two,RE,2.1822453373642308,,1.907
3559,Y1.0Sr2.0Cu2.75Re0.25O7.0,Y123,37.0,3.821,,11.527,PHC1960141,3.821,3.821,Two,RE,2.1897915841653113,,1.9105
3560,Y1.0Sr2.0Cu2.7Re0.3O7.1,Y123,33.0,3.823,,11.529000000000002,PHC1960141,3.823,3.823,Two,RE,2.192838526739747,,1.9115
3561,Y1.0Sr2.0Cu2.85Re0.15O7.1,Y123,73.0,3.811,,11.495,PHC1960141,3.811,3.811,Two,RE,2.1574075841412093,,1.9055
3562,Y1.0Sr2.0Cu2.8Re0.2O7.2,Y123,63.0,3.815,,11.496,PHC1960141,3.815,3.815,Two,RE,2.161162930132999,,1.9075
3563,Y1.0Sr2.0Cu2.75Re0.25O7.3,Y123,49.0,3.822,,11.496,PHC1960141,3.822,3.822,Two,RE,2.166370637776998,,1.911
3564,Y1.0Sr2.0Cu2.7Re0.3O7.2,Y123,44.0,3.824,,11.499,PHC1960141,3.824,3.824,Two,RE,2.1701970934037913,,1.912
3565,Y1.0Sr2.0Cu2.8W0.2O6.9,Y123,45.0,3.805,,11.522,PHC1960141,3.805,3.805,Two,RE,2.173990687145798,,1.9025
3566,Y1.0Sr2.0Cu2.75W0.25O6.9,Y123,33.0,3.809,,11.526,PHC1960141,3.809,3.809,Two,RE,2.1800845722946676,,1.9045
3567,Y1.0Sr2.0Cu2.7W0.3O6.9,Y123,24.0,3.812,,11.535,PHC1960141,3.812,3.812,Two,RE,2.1893320644704826,,1.906
3568,Y1.0Sr2.0Cu2.8W0.2O7.2,Y123,66.0,3.804,,11.491,PHC1960141,3.804,3.804,Two,RE,2.1490818242877676,,1.902
3569,Y1.0Sr2.0Cu2.75W0.25O7.1,Y123,51.0,3.809,,11.492,PHC1960141,3.809,3.809,Two,RE,2.153581128514416,,1.9045
3570,Y1.0Sr2.0Cu2.7W0.3O6.9,Y123,28.0,3.811,,11.522,PHC1960141,3.811,3.811,Two,RE,2.1784544365549383,,1.9055
3571,Y1.0Sr2.0Cu2.8Mo0.2O7.0,Y123,40.0,3.807,,11.521,PHC1960141,3.807,3.807,Two,RE,2.174699090563152,,1.9035
3572,Y1.0Sr2.0Cu2.75Mo0.25O7.1,Y123,31.0,3.812,,11.537,PHC1960141,3.812,3.812,Two,RE,2.190891090575203,,1.906
3573,Y1.0Sr2.0Cu2.7Mo0.3O7.1,Y123,30.0,3.816,,11.534,PHC1960141,3.816,3.816,Two,RE,2.19152838435755,,1.908
3574,Y1.0Sr2.0Cu2.65Mo0.35O7.2,Y123,29.0,3.819,,11.537,PHC1960141,3.819,3.819,Two,RE,2.196098798219202,,1.9095
3575,Y1.0Sr2.0Cu2.8Mo0.2O7.1,Y123,71.0,3.807,,11.49,PHC1960141,3.807,3.807,Two,RE,2.1505341859399802,,1.9035
3576,Y1.0Sr2.0Cu2.75Mo0.25O7.1,Y123,55.0,3.812,,11.499,PHC1960141,3.812,3.812,Two,RE,2.1612695945855087,,1.906
3577,Y1.0Sr2.0Cu2.7Mo0.3O7.1,Y123,43.0,3.816,,11.496,PHC1960141,3.816,3.816,Two,RE,2.161906888367856,,1.908
3578,Y1.0Sr2.0Cu2.65Mo0.35O7.4,Y123,43.0,3.819,,11.499,PHC1960141,3.819,3.819,Two,RE,2.1664773022295076,,1.9095
3581,Y1.0Sr2.0Cu2.65Ga0.35O6.6,Y123,17.0,3.811,,11.453,PHC1960141,3.811,3.811,Two,RE,2.124668035942072,,1.9055
3607,Y1.0Sr2.0Cu2.7Ti0.3O6.7,Y123,26.0,3.814,,11.470999999999998,PHC1960141,3.814,3.814,Two,RE,2.1409311455891302,,1.907
3608,Y1.0Sr2.0Cu2.675Ti0.325O6.6,Y123,21.0,3.816,,11.477,PHC1960141,3.816,3.816,Two,RE,2.1470961403730087,,1.908
3609,Y1.0Sr2.0Cu2.65Ti0.35O6.8,Y123,21.0,3.816,,11.48,PHC1960141,3.816,3.816,Two,RE,2.1494346795300885,,1.908
3610,Y1.0Sr2.0Cu2.7Ti0.3O7.0,Y123,58.0,3.809,,11.458,PHC1960141,3.809,3.809,Two,RE,2.1270776847341626,,1.9045
3611,Y1.0Sr2.0Cu2.675Ti0.325O7.1,Y123,56.0,3.81,,11.46,PHC1960141,3.81,3.81,Two,RE,2.12938066907374,,1.905
3612,Y1.0Sr2.0Cu2.65Ti0.35O7.1,Y123,53.0,3.81,,11.461,PHC1960141,3.81,3.81,Two,RE,2.130160182126099,,1.905
3617,Dy1.0Ba1.0Sr1.0Cu3.0O6.94,RE123,80.0,3.828,,11.533,PHC1960247,3.828,3.828,Two,RE,2.2129566424313025,,1.914
3618,Dy1.0Ba1.0Sr1.0Cu3.0O6.93,RE123,83.0,3.816,3.838,11.542,PHC1960247,3.827,3.816,Two,RE,2.2310326632628814,,1.908
3629,Nd1.0Ba2.0Cu3.0O6.86,RE123,78.6,3.866,3.908,11.765999999999998,APJ0271862,3.887,3.866,Two,RE,2.313984600502605,,1.933
3632,Nd0.75Pr0.25Ba2.0Cu3.0O6.96,RE123,11.7,3.861,3.906,11.758,APJ0271862,3.8835,3.861,Two,RE,2.314404776362368,,1.9305
3638,Lu0.5Pr0.5Ba2.0Cu3.0O6.75,RE123,40.1,3.826,3.891,11.683,PHC1960090,3.8585,3.826,Two,RE,2.305846561402168,,1.913
3639,Yb0.5Pr0.5Ba2.0Cu3.0O6.67,RE123,38.7,3.826,3.893,11.675999999999998,PHC1960090,3.8595,3.826,Two,RE,2.3016099234100738,,1.913
3640,Tm0.5Pr0.5Ba2.0Cu3.0O6.64,RE123,36.0,3.829,3.895,11.679,PHC1960090,3.862,3.829,Two,RE,2.3002683966962505,,1.9145
3641,Er0.5Pr0.5Ba2.0Cu3.0O6.82,RE123,34.4,3.832,3.893,11.682,PHC1960090,3.8625,3.832,Two,RE,2.2989268699824263,,1.916
3642,Ho0.5Pr0.5Ba2.0Cu3.0O6.67,RE123,24.3,3.834,3.898,11.691,PHC1960090,3.866,3.834,Two,RE,2.3022691568319704,,1.917
3643,Y0.5Pr0.5Ba2.0Cu3.0O6.68,Y123,27.1,3.837,3.896,11.7,PHC1960090,3.8665,3.837,Two,RE,2.3365506739813657,,1.9185
3644,Dy0.5Pr0.5Ba2.0Cu3.0O6.85,RE123,19.0,3.844,3.906,11.709,PHC1960090,3.875,3.844,Two,RE,2.3026392731101852,,1.922
3648,La2.0Cu1.0O4.03,T,32.0,5.3610000000000015,5.382999999999999,13.184,PHC1970303,5.372000000000001,3.7907994539410823,One,RE,2.396825543478625,,1.8953997269705412
3649,La2.0Cu1.0O4.11,T,45.0,5.341,5.404,13.219,PHC1970303,5.3725000000000005,3.7766573183173504,One,RE,2.408927746206319,,1.8883286591586752
3651,La1.75Sr0.25Cu1.0O4.07,T,37.0,3.77,,13.249,PHC1970303,3.77,3.77,One,RE,2.4180223177438847,,1.885
3653,La1.99Sr0.01Cu1.0O4.13,T,40.0,5.3370000000000015,5.395,13.198,PHC1970303,5.3660000000000005,3.773828891192605,One,RE,2.40431393427857,,1.8869144455963025
3658,La1.85Sr0.15Cu1.0O4.05,T,39.0,3.775,,13.227,PHC1970303,3.775,3.775,One,RE,2.4113253600435534,,1.8875
3677,Tl2.0Ba2.0Cu1.0O6.0,Tl2201,85.0,3.867,,23.186,PHC1960291,3.867,3.867,One,Tl,2.7118854892350086,,1.9335
3678,Tl2.0Ba2.0Ca1.0Cu2.0O8.0,Tl2212,109.0,3.856,,29.32800000000001,PHC1960291,3.856,3.856,Two,Tl,2.6667575216957067,,1.928
3683,Bi2.0Sr2.0Ca1.0Cu2.0O8.0,Bi2212,88.0,5.414,5.426,30.921,PHC1980033,5.42,3.828276113343968,Two,Bi,2.4935334556602125,,1.914138056671984
3684,Bi2.0Sr2.0Ca1.0Cu1.96Co0.04O8.0,Bi2212,78.0,5.379,5.414,30.89,PHC1980033,5.3965,3.8035273760024384,Two,Bi,2.513238869619552,,1.9017636880012192
3685,Bi2.0Sr2.0Ca1.0Cu1.92Co0.08O8.0,Bi2212,68.0,5.362,5.405,30.718000000000004,PHC1980033,5.3835,3.7915065607222678,Two,Bi,2.4886291963339238,,1.8957532803611339
3686,Bi2.0Sr2.0Ca1.0Cu1.88Co0.12O8.0,Bi2212,56.0,5.3420000000000005,5.397,30.69,PHC1980033,5.3695,3.777364425098537,Two,Bi,2.497649288194956,,1.8886822125492686
3695,Bi8.0Sr8.0Ca4.0Cu9.0O34.25,Bi2212,73.5,5.388,,30.406,PHC1980162,5.388,3.8098913370331178,Two,Bi,2.4010243982611463,,1.9049456685165589
3696,Bi8.0Sr7.0Ca5.0Cu9.0O34.13,Bi2212,72.5,5.392,,30.568,PHC1980162,5.392,3.812719764157864,Two,Bi,2.433283024382044,,1.906359882078932
3697,Bi8.0Sr6.0Ca6.0Cu9.0O33.0,Bi2212,74.3,5.392,,30.577,PHC1980162,5.392,3.812719764157864,Two,Bi,2.435243150983309,,1.906359882078932
3698,Bi8.0Sr5.0Ca7.0Cu9.0O34.94,Bi2212,74.4,5.3889999999999985,,30.686,PHC1980162,5.3889999999999985,3.8105984438143032,Two,Bi,2.461250201569493,,1.9052992219071516
3699,Bi8.0Sr4.0Ca8.0Cu9.0O33.0,Bi2212,69.0,5.399,,30.769,PHC1980162,5.399,3.81766951162617,Two,Bi,2.471767792915344,,1.908834755813085
3704,Ca1.0La1.0Ba1.0Cu3.0O7.0,RE123,80.0,3.865,,11.635,PHC1980231,3.865,3.865,Two,RE,2.2357513562207156,,1.9325
3710,Y1.0Sr1.0Ba1.0Cu2.7Co0.3O6.0,Y123,22.0,3.84,,11.502,PHC1990037,3.84,3.84,Two,RE,2.184438964318586,,1.92
3711,Y0.9Ca0.1Sr1.0Ba1.0Cu2.7Co0.3O6.0,Y123,40.0,3.83,,11.531,PHC1990037,3.83,3.83,Two,RE,2.1996052604884664,,1.915
3712,Y0.8Ca0.2Sr1.0Ba1.0Cu2.7Co0.3O6.0,Y123,58.0,3.82,,11.538,PHC1990037,3.82,3.82,Two,RE,2.19762226950642,,1.91
3713,Y1.0Ba2.0Cu3.975Fe0.025O8.0,Y124,64.6,3.835,3.87,27.17,PHC1990130,3.8525,3.835,Two,RE,2.2658665795328905,,1.9175
3722,Yb1.0Ba1.8Sr0.2Cu4.0O8.0,RE124,80.0,3.814,3.857,27.129,PHC1990177,3.8355,3.814,Two,RE,2.2995370386724554,,1.907
3723,Yb1.0Ba1.6Sr0.4Cu4.0O8.0,RE124,80.0,3.805,3.855,27.072,PHC1990177,3.83,3.805,Two,RE,2.2972750178168506,,1.9025
3726,Yb0.9Ca0.1Ba1.8Sr0.2Cu4.0O8.0,RE124,87.0,3.814,3.854,27.128,PHC1990177,3.834,3.814,Two,RE,2.299162070445438,,1.907
3727,Yb0.9Ca0.1Ba1.6Sr0.4Cu4.0O8.0,RE124,86.0,3.805,3.851,27.076,PHC1990177,3.828,3.805,Two,RE,2.298774890724921,,1.9025
3730,YbCa0.2Ba1.6Sr0.4Cu4.0O8.0,RE124,86.0,3.809,3.852,27.106,PHC1990177,3.8305,3.809,Two,RE,2.3015300850534914,,1.9045
3731,YbCa0.4Ba1.6Sr0.4Cu4.0O8.0,RE124,85.0,3.809,3.852,27.106,PHC1990177,3.8305,3.809,Two,RE,2.3015300850534914,,1.9045
3732,Y1.0Ba2.0Cu2.88Fe0.12O7.0,Y123,57.0,3.866,,11.729,PR0469250,3.866,3.866,Two,RE,2.380731341310671,,1.933
3742,Bi2.0Sr1.6La0.4Cu1.0O6.0,Bi2201,27.0,5.4110000000000005,5.377999999999999,24.41,SSC0691093,5.3945,3.8261547930004087,One,Bi,2.495013458814862,,1.9130773965002044
3779,Y1.0Ba2.0Cu3.0O6.9,Y123,89.6,3.822,3.88,11.66,SSC0710419,3.8510000000000004,3.822,Two,RE,2.294210778364098,,1.911
3780,Y1.0Ba2.0Cu3.0O6.95,Y123,91.0,3.816,3.99,11.646,SSC0710419,3.903000000000001,3.816,Two,RE,2.278833846221911,,1.908
3786,Eu1.0Ba2.0Cu3.0O7.0,RE123,85.1,3.82,3.884,11.681,SSC0651333,3.852,3.82,Two,RE,2.310950550825299,,1.91
3844,Ho1.0Ba2.0Cu3.0O6.9,RE123,91.5,3.819,3.9,11.669,ME0382455,3.8595,3.819,Two,RE,2.304740152408999,,1.9095
3845,Nd1.0Ba2.0Cu3.0O7.04,RE123,82.5,3.871,3.914,11.755999999999998,PR0382450,3.8925,3.871,Two,RE,2.3026702126631733,,1.9355
3846,Nd1.1Ba1.9Cu3.0O7.05,RE123,65.5,3.871,3.914,11.732,PR0382450,3.8925,3.871,Two,RE,2.288144596690282,,1.9355
3847,Nd1.2Ba1.8Cu3.0O7.1,RE123,43.5,3.89,3.892,11.696,PR0382450,3.891,3.89,Two,RE,2.2463603908981824,,1.945
3848,Nd1.3Ba1.7Cu3.0O7.14,RE123,32.0,3.89,,11.661,PR0382450,3.89,3.89,Two,RE,2.225177200937715,,1.945
3851,Sm1.0Ba2.0Cu3.0O7.01,RE123,87.0,3.858,3.91,11.741,PR0382450,3.884,3.858,Two,RE,2.307273027092006,,1.929
3852,Sm1.1Ba1.9Cu3.0O7.05,RE123,78.5,3.86,3.906,11.729,PR0382450,3.883,3.86,Two,RE,2.297905399965269,,1.93
3853,Sm1.2Ba1.8Cu3.0O7.09,RE123,38.0,3.881,,11.654000000000002,PR0382450,3.881,3.881,Two,RE,2.230412249076932,,1.9405
3857,Eu1.0Ba2.0Cu3.0O7.01,RE123,90.0,3.859,3.904,11.709,PR0382450,3.8815,3.859,Two,RE,2.286853129558005,,1.9295
3858,Eu1.1Ba1.9Cu3.0O7.07,RE123,81.0,3.873,3.887,11.679,PR0382450,3.88,3.873,Two,RE,2.2539623756098552,,1.9365
3859,Eu1.2Ba1.8Cu3.0O7.18,RE123,42.0,3.867,,11.630999999999998,PR0382450,3.867,3.867,Two,RE,2.2312256010849425,,1.9335
3860,Eu1.3Ba1.7Cu3.0O7.15,RE123,39.5,3.873,,11.624,PR0382450,3.873,3.873,Two,RE,2.2206745056719783,,1.9365
3861,Eu1.4Ba1.6Cu3.0O7.16,RE123,28.0,3.854,,11.619000000000002,PR0382450,3.854,3.854,Two,RE,2.237644117510388,,1.927
3883,La1.85Sr0.15Cu1.0O4.0,T,34.4,3.778,,13.222,EF0365258,3.778,3.778,One,RE,2.4093672165048168,,1.889
3884,La1.45Nd0.4Sr0.15Cu1.0O4.0,T,22.5,3.768,,13.173,EF0365258,3.768,3.768,One,RE,2.3993973647620606,,1.884
3886,Y1.0Ba2.0Cu3.0S1.0O6.0,Y123,89.0,3.855,3.914,11.75,MA0364028,3.8845,3.855,Two,RE,2.388917574826811,,1.9275
3925,Bi2.0Sr1.9La0.1Cu1.0O6.2,Bi2201,12.0,5.374,5.379,24.63,SSC0720697,5.3765,3.7999918420965058,One,Bi,2.5771692146658722,,1.8999959210482529
3926,Bi2.0Sr1.8La0.2Cu1.0O6.3,Bi2201,18.0,5.375,5.388,24.59,SSC0720697,5.3815,3.8006989488776926,One,Bi,2.5611265758545247,,1.9003494744388463
3927,Bi2.0Sr1.6La0.4Cu1.0O6.35,Bi2201,20.0,5.381,5.4170000000000025,24.42,SSC0720697,5.399000000000001,3.804941589564812,One,Bi,2.493283069662489,,1.902470794782406
3928,Bi2.0Sr1.5La0.5Cu1.0O6.38,Bi2201,21.0,5.3870000000000005,5.421,24.31,SSC0720697,5.404,3.8091842302519314,One,Bi,2.4497929863356322,,1.9045921151259657
3936,Y1.0Ba2.0Cu3.96Co0.04O8.0,Y124,62.5,3.842,3.873,27.227,PHC1990001,3.8575,3.842,Two,RE,2.2729198703447513,,1.921
3937,Y1.0Ba2.0Cu3.92Co0.08O8.0,Y124,50.6,3.842,3.873,27.214,PHC1990001,3.8575,3.842,Two,RE,2.267485807959489,,1.921
3938,Y1.0Ba2.0Cu4.0O8.0,Y124,76.9,3.841,3.872,27.227,PHC1990001,3.8565,3.841,Two,RE,2.275316010733825,,1.9205
3939,Y1.0Ba2.0Cu3.96Fe0.04O8.0,Y124,64.6,3.842,3.873,27.221,PHC1990001,3.8575,3.842,Two,RE,2.2704118415515535,,1.921
3940,Y1.0Ba2.0Cu3.92Fe0.08O8.0,Y124,50.4,3.843,3.874,27.195,PHC1990001,3.8585,3.843,Two,RE,2.2571475763919553,,1.9215
3968,Gd1.0Ba2.0Cu3.0O7.0,RE123,89.0,3.838,3.9,11.699000000000002,SSC0670521,3.869,3.838,Two,RE,2.3029013905423525,,1.919
3969,Gd1.0Ba2.0Cu2.925Fe0.075O7.0,RE123,64.0,3.871,3.897,11.684,SSC0670521,3.884,3.871,Two,RE,2.2590933647444986,,1.9355
3970,Gd1.0Ba2.0Cu2.85Fe0.15O7.0,RE123,47.0,3.874,3.891,11.67,SSC0670521,3.8825,3.874,Two,RE,2.2474628600498754,,1.937
3971,Gd1.0Ba2.0Cu2.775Fe0.225O7.0,RE123,33.0,3.884,,11.661,SSC0670521,3.884,3.884,Two,RE,2.2314916583585873,,1.942
3972,Gd1.0Ba2.0Cu2.7Fe0.3O7.0,RE123,11.0,3.886,3.882,11.652,SSC0670521,3.884,3.886,Two,RE,2.2239397332284625,,1.943
4015,La1.85Sr0.15Cu1.0O4.0,T,35.7,3.78,,13.241,SSC0720529,3.78,3.78,One,RE,2.4136724412374484,,1.89
4016,La1.85Sr0.15Cu0.99Ni0.01O4.0,T,30.1,3.779,,13.235,SSC0720529,3.779,3.779,One,RE,2.412399110430294,,1.8895
4017,La1.85Sr0.15Cu0.98Ni0.02O4.0,T,23.7,3.78,,13.227,SSC0720529,3.78,3.78,One,RE,2.410155315000805,,1.89
4018,La1.85Sr0.15Cu0.97Ni0.03O4.0,T,16.3,3.779,,13.22,SSC0720529,3.779,3.779,One,RE,2.408630760891033,,1.8895
4053,Bi2.0Sr2.0Ca0.9Dy0.1Cu2.0O8.0,Bi2212,93.0,5.4129999999999985,,30.871,SSC0830689,5.4129999999999985,3.8275690065627805,Two,Bi,2.483399776606431,,1.9137845032813903
4054,Bi2.0Sr2.0Ca0.8Dy0.2Cu2.0O8.0,Bi2212,89.0,5.4179999999999975,,30.809,SSC0830689,5.4179999999999975,3.8311045404687123,Two,Bi,2.4661171163648055,,1.9155522702343561
4055,Bi2.0Sr2.0Ca0.7Dy0.3Cu2.0O8.0,Bi2212,88.0,5.422999999999999,,30.746,SSC0830689,5.422999999999999,3.8346400743746463,Two,Bi,2.448616664278591,,1.9173200371873231
4085,Tl0.7Pb0.3Ca1.0Sr2.0Cu2.0O7.0,Tl1212,31.0,3.794,,12.115,SSC0830073,3.794,3.794,Two,Tl,2.3914989764790526,,1.897
4086,Tl0.5Pb0.5Ca1.0Sr2.0Cu2.0O7.0,Tl1212,84.5,3.81,,12.16,SSC0830073,3.81,3.81,Two,Tl,2.426637430766318,,1.905
4105,Y1.0Ba2.0Cu3.0O6.93,Y123,90.5,3.821,3.885,11.675,PO0392261,3.853,3.821,Two,RE,2.3051595159146476,,1.9105
4193,Bi2.0Sr1.0Ca2.0Cu2.0O8.229,Bi2212,76.4,5.396,,30.487,JPS0621017,5.396,3.81554819128261,Two,Bi,2.412618232268771,,1.907774095641305
4204,Hg1.0Ba2.0Cu1.0O4.0,Hg1201,64.5,3.88,,9.509,NAT3620226,3.88,3.88,One,Hg,2.7742723569446635,,1.94
4206,Y0.76Ca0.24Ba2.0Cu2.94Co0.06O6.81,Y123,82.0,3.857,,11.695,PHC2000043,3.857,3.857,Two,RE,2.3475322734167055,,1.9285
4207,Y0.76Ca0.24Ba2.0Cu2.85Co0.15O6.8,Y123,86.0,3.862,,11.691,PHC2000043,3.862,3.862,Two,RE,2.34813401238155,,1.931
4208,Y0.76Ca0.24Ba2.0Cu2.76Co0.24O6.84,Y123,85.0,3.863,,11.709,PHC2000043,3.863,3.863,Two,RE,2.3629092055588927,,1.9315
4209,Y0.76Ca0.24Ba2.0Cu2.64Co0.36O6.96,Y123,66.0,3.87,,11.689,PHC2000043,3.87,3.87,Two,RE,2.3525266521556834,,1.935
4210,Y0.76Ca0.34Ba2.0Cu2.55Co0.45O6.95,Y123,51.0,3.874,,11.687,PHC2000043,3.874,3.874,Two,RE,2.3539434589903916,,1.937
4212,Y0.9Ca0.1Ba2.0Cu2.55Co0.45O7.02,Y123,18.0,3.879,,11.677,PHC2000043,3.879,3.879,Two,RE,2.349868119641071,,1.9395
4213,Y0.85Ca0.15Ba2.0Cu2.55Co0.45O7.08,Y123,30.0,3.876,,11.685,PHC2000043,3.876,3.876,Two,RE,2.3538723493553846,,1.938
4214,Y0.76Ca0.24Ba2.0Cu2.55Co0.45O6.93,Y123,51.0,3.874,,11.687,PHC2000043,3.874,3.874,Two,RE,2.3539434589903916,,1.937
4215,Y0.7Ca0.3Ba2.0Cu2.55Co0.45O6.84,Y123,53.0,3.874,,11.689,PHC2000043,3.874,3.874,Two,RE,2.355502485095112,,1.937
4216,Y1.0Ba2.0Cu2.85Co0.15O6.92,Y123,71.0,3.864,,11.678,PHC2000043,3.864,3.864,Two,RE,2.3394882591705777,,1.932
4217,Y0.95Ca0.05Ba2.0Cu2.85Co0.15O6.82,Y123,83.0,3.864,,11.684,PHC2000043,3.864,3.864,Two,RE,2.344165337484739,,1.932
4218,Y0.9Ca0.1Ba2.0Cu2.85Co0.15O6.91,Y123,84.0,3.863,,11.69,PHC2000043,3.863,3.863,Two,RE,2.3480984575640456,,1.9315
4219,Y0.85Ca0.15Ba2.0Cu2.85Co0.15O6.83,Y123,86.0,3.861,,11.694,PHC2000043,3.861,3.861,Two,RE,2.349728593303775,,1.9305
4220,Y0.8Ca0.2Ba2.0Cu2.85Co0.15O6.84,Y123,86.0,3.86,,11.75,PHC2000043,3.86,3.86,Two,RE,2.3926373660010967,,1.93
4221,Y0.76Ca0.24Ba2.0Cu2.85Co0.15O6.8,Y123,86.0,3.862,,11.691,PHC2000043,3.862,3.862,Two,RE,2.34813401238155,,1.931
4222,Y0.88Ca0.12Ba2.0Cu2.88Co0.12O6.78,Y123,87.0,3.861,,11.687,PHC2000043,3.861,3.861,Two,RE,2.3442720019372505,,1.9305
4223,Y0.85Ca0.15Ba2.0Cu2.85Co0.15O6.83,Y123,86.0,3.861,,11.694,PHC2000043,3.861,3.861,Two,RE,2.349728593303775,,1.9305
4224,Y0.76Ca0.24Ba2.0Cu2.76Co0.24O6.84,Y123,85.0,3.863,,11.709,PHC2000043,3.863,3.863,Two,RE,2.3629092055588927,,1.9315
4225,Y0.7Ca0.3Ba2.0Cu2.7Co0.3O6.93,Y123,84.0,3.865,,11.715,PHC2000043,3.865,3.865,Two,RE,2.3690742003427676,,1.9325
4226,Y0.64Ca0.36Ba2.0Cu2.64Co0.36O6.87,Y123,82.0,3.866,,11.717,PHC2000043,3.866,3.866,Two,RE,2.3713771846823484,,1.933
4269,La1.25Ca0.3Ba1.45Cu3.0O7.11,RE123,67.1,3.883,,11.649,PR0480532,3.883,3.883,Two,RE,2.225281259942287,,1.9415
4271,La1.25Ca0.4Ba1.35Cu3.0O7.141,RE123,77.8,3.876,,11.634,PR0480532,3.876,3.876,Two,RE,2.2235696169502472,,1.938
4273,La1.25Ca0.5Ba1.25Cu3.0O7.1370000000000005,RE123,79.2,3.873,,11.622,PR0480532,3.873,3.873,Two,RE,2.219464037674236,,1.9365
4274,La1.25Ba1.75Cu3.0O7.07,RE123,40.0,3.917,,11.751,PR0480532,3.917,3.917,Two,RE,2.2512332024421364,,1.9585
4276,La1.25Ca0.1Ba1.65Cu3.0O7.06,RE123,38.8,3.906,,11.718,PR0480532,3.906,3.906,Two,RE,2.242836985751009,,1.953
4278,La1.25Ca0.2Ba1.55Cu3.0O7.0820000000000025,RE123,50.2,3.894,,11.685,PR0480532,3.894,3.894,Two,RE,2.2354931786300267,,1.947
4319,La0.8Sm0.2Ca1.0Ba1.0Cu3.0O7.0,RE123,71.0,3.861,,11.626,PHC1990240,3.861,3.861,Two,RE,2.2345138885114624,,1.9305
4320,La0.6Sm0.4Ca1.0Ba1.0Cu3.0O7.0,RE123,68.0,3.859,,11.612,PHC1990240,3.859,3.859,Two,RE,2.228145431667567,,1.9295
4321,La0.4Sm0.6Ca1.0Ba1.0Cu3.0O7.0,RE123,64.0,3.853,,11.613,PHC1990240,3.853,3.853,Two,RE,2.235065123087309,,1.9265
4324,La1.0Ca1.0Ba1.0Cu3.0O7.0,RE123,72.0,3.871,,11.61,PHC1990240,3.871,3.871,Two,RE,2.2143060488280817,,1.9355
4325,La0.8Nd0.2Ca1.0Ba1.0Cu3.0O7.0,RE123,71.0,3.866,,11.606,PHC1990240,3.866,3.866,Two,RE,2.2171471606833264,,1.933
4326,La0.6Nd0.4Ca1.0Ba1.0Cu3.0O7.0,RE123,67.0,3.864,,11.617,PHC1990240,3.864,3.864,Two,RE,2.2259095538111935,,1.932
4327,La0.4Nd0.6Ca1.0Ba1.0Cu3.0O7.0,RE123,63.0,3.86,,11.622,PHC1990240,3.86,3.86,Two,RE,2.233145362086126,,1.93
4328,La0.2Nd0.8Ca1.0Ba1.0Cu3.0O7.0,RE123,57.0,3.857,,11.628,PHC1990240,3.857,3.857,Two,RE,2.239933994789785,,1.9285
4329,Nd1.0Ca1.0Ba1.0Cu3.0O7.0,RE123,46.0,3.854,,11.629,PHC1990240,3.854,3.854,Two,RE,2.2436964574990914,,1.927
4337,Y1.0Ba2.0Cu4.0O8.0,Y124,81.5,3.839,3.869,27.243,PHC2040413,3.8539999999999996,3.839,Two,RE,2.286796368293835,,1.9195
4338,Y0.9Ce0.1Ba2.0Cu4.0O8.0,Y124,56.5,3.845,3.871,27.236,PHC2040413,3.858000000000001,3.845,Two,RE,2.2694934923673262,,1.9225
4339,Dy1.0Ba2.0Cu4.0O8.0,RE124,76.0,3.844,3.872,27.22300000000001,PHC2040413,3.858,3.844,Two,RE,2.2710801583974876,,1.922
4340,Dy0.9Ce0.1Ba2.0Cu4.0O8.0,RE124,44.0,3.846,3.876,27.205,PHC2040413,3.861,3.846,Two,RE,2.2600838040702005,,1.923
4358,Bi1.9Pb0.1Sr2.0Ca1.0Cu2.0O8.2,Bi2212,73.5,5.39,5.44,31.0,PHC2000215,5.415,3.8113055505954905,Two,Bi,2.528880927593729,,1.9056527752977452
4359,Bi2.0Sr2.0Ca1.0Cu2.0O8.2,Bi2212,85.2,5.4,5.45,31.1,PHC2000215,5.425000000000002,3.8183766184073566,Two,Bi,2.5431009802975275,,1.9091883092036783
4360,Bi2.0Sr2.0Ca0.9Y0.1Cu2.0O8.2,Bi2212,89.0,5.41,5.44,30.7,PHC2000215,5.425000000000002,3.825447686219222,Two,Bi,2.4484251107087975,,1.912723843109611
4361,Bi2.0Sr2.0Ca0.8Y0.2Cu2.0O8.2,Bi2212,87.8,5.4,5.45,31.0,PHC2000215,5.425000000000002,3.8183766184073566,Two,Bi,2.521321795839021,,1.9091883092036783
4362,Dy1.0Ba1.0Sr1.0Cu3.0O6.94,RE123,83.0,3.816,3.838,11.542,PHC2000012,3.827,3.816,Two,RE,2.2310326632628814,,1.908
4363,Y1.0Ba1.0Sr1.0Cu3.0O6.94,Y123,79.0,3.791,3.845,11.542,PHC2000012,3.818000000000001,3.791,Two,RE,2.1791655329050066,,1.8955
4364,Ho1.0Ba1.0Sr1.0Cu3.0O6.94,RE123,79.0,3.789,3.851,11.546,PHC2000012,3.82,3.789,Two,RE,2.261868657652287,,1.8945
4365,Er1.0Ba1.0Sr1.0Cu3.0O6.94,RE123,78.0,3.791,3.847,11.56,PHC2000012,3.819,3.791,Two,RE,2.2682371144961837,,1.8955
4366,Tm1.0Ba1.0Sr1.0Cu3.0O6.94,RE123,70.0,3.821,3.836,11.55,PHC2000012,3.8285,3.821,Two,RE,2.230612487403119,,1.9105
4368,La1.0Ba1.0Sr1.0Cu3.0O6.94,RE123,57.0,3.877,,11.728,PHC2000012,3.877,3.877,Two,RE,2.279409203273928,,1.9385
4370,Nd1.0Ba1.0Sr1.0Cu3.0O6.94,RE123,74.0,3.87,,11.622,PHC2000012,3.87,3.87,Two,RE,2.2226212663846723,,1.935
4371,Sm1.0Ba1.0Sr1.0Cu3.0O6.94,RE123,80.0,3.851,,11.591,PHC2000012,3.851,3.851,Two,RE,2.2238547942524485,,1.9255
4372,Eu1.0Ba1.0Sr1.0Cu3.0O6.94,RE123,80.0,3.844,,11.579,PHC2000012,3.844,3.844,Two,RE,2.223958853257021,,1.922
4373,Gd1.0Ba1.0Sr1.0Cu3.0O6.94,RE123,86.0,3.845,,11.554,PHC2000012,3.845,3.845,Two,RE,2.207775593715113,,1.9225
4417,Y1.0Ba2.0Cu2.82Fe0.18O6.95,Y123,75.6,3.885,,11.718,PHC2050039,3.885,3.885,Two,RE,2.386291904196989,,1.9425
4419,Y1.0Ba2.0Cu2.94Fe0.06O6.89,Y123,87.5,3.849,3.88,11.681,PHC2050039,3.8645,3.849,Two,RE,2.330667424804803,,1.9245
4515,Hg1.0Ba2.0Ca2.0Cu3.0O8.0,Hg1223,132.0,3.851,,15.847,PHC2160006,3.851,3.851,Three,Hg,2.8419194256785696,,1.9255
4518,Hg1.0Ba2.0Ca1.0Cu2.0O6.0,Hg1212,128.0,3.85,,12.66,PHC2160029,3.85,3.85,Two,Hg,2.778794114865722,,1.925
4519,Hg1.0Ba2.0Ca1.0Cu2.0O6.0,Hg1212,92.0,3.863,,12.698,PHC2160029,3.863,3.863,Two,Hg,2.8123693821191225,,1.9315
4526,Tl0.6Pb0.2Bi0.2Sr1.8Ba0.2Ca2.0Cu3.0O9.0,Tl1223,122.0,3.822,,15.348,PHC2220278,3.822,3.822,Three,Tl,2.4111842219151707,,1.911
4537,Hg1.0Ba2.0Ca2.0Cu3.0O8.0,Hg1223,134.5,3.852,,15.83,PHC2220007,3.852,3.852,Three,Hg,2.819686731102565,,1.926
4561,Bi0.33Hg0.67Sr2.0Y1.0Cu2.0O7.0,Hg1212,74.0,3.816,,12.02,PHC2200001,3.816,3.816,Two,Hg,2.303294228322212,,1.908
4562,Bi0.33Hg0.67Sr2.0Y0.5Ca0.5Cu2.0O7.0,Hg1212,92.0,3.811,,12.0,PHC2200001,3.811,3.811,Two,Hg,2.2865192332259383,,1.9055
4571,Hg1.0Ba2.0Cu1.0O4.0,Hg1201,97.0,3.879,,9.516,PHC2210001,3.879,3.879,One,Hg,2.7767922771987927,,1.9395
4572,Hg1.0Ba2.0Ca1.0Cu2.0O6.0,Hg1212,128.0,3.849,,12.646,PHC2210001,3.849,3.849,Two,Hg,2.7682678872772453,,1.9245
4573,Hg1.0Ba2.0Ca2.0Cu3.0O8.0,Hg1223,135.0,3.846,,15.773,PHC2210001,3.846,3.846,Three,Hg,2.7694683139359997,,1.923
4574,Bi2.0Sr2.0Ca1.0Cu2.0O8.0,Bi2212,85.0,5.399,5.4570000000000025,30.724,PRL0720128,5.428000000000001,3.81766951162617,Two,Bi,2.4619671599090163,,1.908834755813085
4585,Y1.0Ba2.0Cu4.0O8.0,Y124,80.0,3.837,3.868,27.20300000000001,PHC2200041,3.8525,3.837,Two,RE,2.2748684571173334,,1.9185
4586,Y0.9Pr0.1Ba2.0Cu4.0O8.0,Y124,75.0,3.841,3.871,27.206,PHC2200041,3.856,3.841,Two,RE,2.266537909957633,,1.9205
4587,Y0.8Pr0.2Ba2.0Cu4.0O8.0,Y124,68.0,3.845,3.875,27.214,PHC2200041,3.86,3.845,Two,RE,2.260297386792267,,1.9225
4588,Y0.7Pr0.3Ba2.0Cu4.0O8.0,Y124,61.0,3.849,3.879,27.215,PHC2200041,3.864,3.849,Two,RE,2.251130830034838,,1.9245
4589,Y0.6Pr0.4Ba2.0Cu4.0O8.0,Y124,58.0,3.853,3.882,27.227,PHC2200041,3.8675,3.853,Two,RE,2.246562326064938,,1.9265
4590,Y0.5Pr0.5Ba2.0Cu4.0O8.0,Y124,49.0,3.858,3.885,27.236,PHC2200041,3.8715,3.858,Two,RE,2.238343667309365,,1.929
4591,Y0.4Pr0.6Ba2.0Cu4.0O8.0,Y124,39.0,3.863,3.889,27.248,PHC2200041,3.8760000000000003,3.863,Two,RE,2.231379022950393,,1.9315
4592,Y0.3Pr0.7Ba2.0Cu4.0O8.0,Y124,23.0,3.867,3.892,27.251,PHC2200041,3.8795,3.867,Two,RE,2.223048475790696,,1.9335
4608,Hg1.0Ba2.0Cu1.0O4.0,Hg1201,94.0,3.879,,9.51,PHC2230207,3.879,3.879,One,Hg,2.774226756886303,,1.9395
4623,Y1.0Ba2.0Cu4.0O8.0,Y124,79.7,3.833,3.861,27.189,PHC2230051,3.847,3.833,Two,RE,2.278600951489496,,1.9165
4624,Y0.95Pr0.05Ba2.0Cu4.0O8.0,Y124,77.0,3.834,3.863,27.172,PHC2230051,3.8485,3.834,Two,RE,2.2690987295196963,,1.917
4625,Y0.9Pr0.1Ba2.0Cu4.0O8.0,Y124,74.6,3.837,3.867,27.174,PHC2230051,3.852,3.837,Two,RE,2.262746317950206,,1.9185
4626,Y0.85Pr0.15Ba2.0Cu4.0O8.0,Y124,72.3,3.839,3.867,27.184,PHC2230051,3.853,3.839,Two,RE,2.262134085160722,,1.9195
4627,Y0.8Pr0.2Ba2.0Cu4.0O8.0,Y124,70.8,3.841,3.869,27.184,PHC2230051,3.855,3.841,Two,RE,2.2573418043825737,,1.9205
4628,Y0.9Ca0.1Ba2.0Cu4.0O8.0,Y124,88.8,3.833,3.861,27.189,PHC2230051,3.847,3.833,Two,RE,2.278600951489496,,1.9165
4629,Y0.85Pr0.05Ca0.1Ba2.0Cu4.0O8.0,Y124,83.8,3.83,3.86,27.169,PHC2230051,3.845,3.83,Two,RE,2.277429276679393,,1.915
4630,Y0.8Pr0.1Ca0.1Ba2.0Cu4.0O8.0,Y124,80.0,3.832,3.862,27.174,PHC2230051,3.847,3.832,Two,RE,2.2747270198955767,,1.916
4631,Y0.75Pr0.15Ca0.1Ba2.0Cu4.0O8.0,Y124,76.2,3.834,3.864,27.18,PHC2230051,3.849,3.834,Two,RE,2.272442767910626,,1.917
4632,Y0.7Pr0.2Ca0.1Ba2.0Cu4.0O8.0,Y124,73.4,3.836,3.867,27.173,PHC2230051,3.8515,3.836,Two,RE,2.264724453540414,,1.918
4642,Hg1.0Ba2.0Cu1.0O4.0,Hg1201,94.0,3.878,,9.527,APL0630693,3.878,3.878,One,Hg,2.7810225443279157,,1.939
4643,Hg0.8Pb0.2Ba2.0Cu1.0O4.0,Hg1201,96.0,3.881,,9.531,APL0630693,3.881,3.881,One,Hg,2.784152451534235,,1.9405
4667,La1.85Sr0.15Cu1.0O4.0,T,37.0,3.786,,13.246,PHC2270160,3.786,3.786,One,RE,2.413524503699237,,1.893
4669,La1.83Sr0.17Cu1.0O4.0,T,37.0,3.782,,13.252,PHC2270160,3.782,3.782,One,RE,2.415967879549141,,1.891
4673,La1.8Sr0.2Cu1.0O4.0,T,31.0,3.78,,13.261,PHC2270160,3.78,3.78,One,RE,2.418696907289797,,1.89
4677,La1.75Sr0.25Cu1.0O4.0,T,16.2,3.777,,13.263,PHC2270160,3.777,3.777,One,RE,2.4199013809206806,,1.8885
4717,La2.0Cu1.0O4.0,T,41.2,5.336,5.421,13.164,PHC2230075,5.378500000000002,3.7731217844114173,One,RE,2.3959378113463825,,1.8865608922057087
4718,La1.95Ba0.05Cu1.0O4.0,T,33.6,5.332000000000002,5.4,13.187,PHC2230075,5.366000000000001,3.7702933572866724,One,RE,2.4023778247338,,1.8851466786433362
4719,La1.92Ba0.08Cu1.0O4.0,T,31.1,5.3610000000000015,,13.258,PHC2230075,5.3610000000000015,3.7907994539410823,One,RE,2.4154160678723136,,1.8953997269705412
4720,La1.875Ba0.125Cu1.0O4.0,T,28.4,5.354,,13.281,PHC2230075,5.354,3.785849706472775,One,RE,2.4223524893301445,,1.8929248532363876
4721,La1.855Ba0.145Cu1.0O4.0,T,30.3,5.354,,13.289,PHC2230075,5.354,3.785849706472775,One,RE,2.4243622757510837,,1.8929248532363876
4722,La1.84Ba0.16Cu1.0O4.0,T,29.8,5.353,,13.300999999999998,PHC2230075,5.353,3.7851425996915884,One,RE,2.4275424247392965,,1.8925712998457942
4723,La1.8Ba0.2Cu1.0O4.0,T,16.5,5.352,,13.327,PHC2230075,5.352,3.7844354929104025,One,RE,2.4342396999641536,,1.8922177464552012
4755,Tl0.5Pb0.5Sr2.0Ca1.0Cu2.0O7.0,Tl1212,82.0,3.799,,12.109000000000002,PHC2280323,3.799,3.799,Two,Tl,2.39227480451207,,1.8995
4756,Hg0.67Tl1.33Ba2.0Ca1.0Cu2.0O8.0,Tl2212,100.0,3.854,,29.385,PHC2260184,3.854,3.854,Two,Tl,2.708827146390143,,1.927
4763,Y1.0Sr2.0Cu2.7Ti0.3O7.224,Y123,35.0,3.811,,11.459,PHC2260037,3.811,3.811,Two,RE,2.1293451142562354,,1.9055
4764,Y1.0Sr2.0Cu2.7Ti0.3O7.152,Y123,23.0,3.816,,11.483,PHC2260037,3.816,3.816,Two,RE,2.15177321868717,,1.908
4765,Y1.0Sr2.0Cu2.7Ti0.3O7.144,Y123,12.0,3.815,,11.477,PHC2260037,3.815,3.815,Two,RE,2.146352182138152,,1.9075
4776,Tl2.0Ba2.0Cu1.0O6.0,Tl2201,78.0,3.864,,23.201,PHC2020199,3.864,3.864,One,Tl,2.6889488408612294,,1.932
4778,Tl2.0Ba2.0Cu1.0O6.0,Tl2201,83.0,5.489,5.46,23.209,PHC2020199,5.4745,3.881309121932959,One,Tl,2.8377761082743405,,1.9406545609664796
4780,Tl1.0Sr2.0Ca1.0Cu2.0O7.0,Tl1212,73.0,3.796,,12.122,PHC2020199,3.796,3.796,Two,Tl,2.3965906871792875,,1.898
4795,La1.945Rb0.055Cu1.0O4.0,T,22.0,3.786,,13.276,PHC2260353,3.786,3.786,One,RE,2.4210612027777594,,1.893
4802,Y1.0Ba2.0Cu3.0O7.01,Y123,89.5,3.823,3.883,11.68,PHC2300177,3.853,3.823,Two,RE,2.3105449976461614,,1.9115
4803,Y1.0Ba2.0Cu3.0O6.84,Y123,67.0,3.828,3.882,11.714,PHC2300177,3.855,3.828,Two,RE,2.3407682326007,,1.914
4804,Y1.0Ba2.0Cu3.0O6.63,Y123,51.0,3.835,3.877,11.733,PHC2300177,3.8560000000000003,3.835,Two,RE,2.3607866882395463,,1.9175
4823,Yb1.0Ba2.0Cu3.0O6.95,RE123,88.4,3.8,3.866,11.634,PHC2290239,3.833,3.8,Two,RE,2.303552744281293,,1.9
4824,Yb0.95Pr0.05Ba2.0Cu3.0O6.9,RE123,89.1,3.801,3.87,11.64,PHC2290239,3.8355,3.801,Two,RE,2.3061317387043703,,1.9005
4825,Yb0.9Pr0.1Ba2.0Cu3.0O6.92,RE123,88.0,3.803,3.878,11.655,PHC2290239,3.8405,3.803,Two,RE,2.3131054295471363,,1.9015
4826,Yb0.8Pr0.2Ba2.0Cu3.0O6.88,RE123,79.9,3.809,3.881,11.65,PHC2290239,3.845,3.809,Two,RE,2.303764802131913,,1.9045
4827,Yb0.7Pr0.3Ba2.0Cu3.0O6.87,RE123,67.2,3.812,3.886,11.648,PHC2290239,3.8489999999999998,3.812,Two,RE,2.299397105423736,,1.906
4828,Yb0.6Pr0.4Ba2.0Cu3.0O6.91,RE123,50.5,3.817,3.888,11.679,PHC2290239,3.8525,3.817,Two,RE,2.3128973115379945,,1.9085
4829,Yb0.5Pr0.5Ba2.0Cu3.0O6.9,RE123,34.8,3.822,3.894,11.699000000000002,PHC2290239,3.858,3.822,Two,RE,2.319739943664678,,1.911
4830,Yb0.45Pr0.55Ba2.0Cu3.0O6.92,RE123,18.3,3.83,3.897,11.7,PHC2290239,3.8635,3.83,Two,RE,2.3119259011023847,,1.915
4866,Hg0.5Tl0.5Ba2.0Ca0.86Sr0.14Cu2.0O6.0,Hg1212,122.0,3.85,,12.655,PHC2310004,3.85,3.85,Two,Hg,2.77520850058111,,1.925
4884,Tl1.7Ba2.0Cu1.0O6.0,Tl2201,24.0,3.867,,23.175,PHC2310161,3.867,3.867,One,Tl,2.7099670001982545,,1.9335
4885,Tl1.8Ba2.0Ca0.85Cu2.2O8.0,Tl2212,104.0,3.857,,29.35,PHC2310161,3.857,3.857,Two,Tl,2.672933255557762,,1.9285
4894,Hg0.67Bi0.33Sr2.0Y0.67Ca0.33Cu2.0O6.0,Hg1212,77.5,3.81,,12.015999999999998,PHC2280190,3.81,3.81,Two,Hg,2.297506691345127,,1.905
4899,Y1.0Sr2.0Cu2.7Ti0.3O7.224,Y123,35.0,3.811,,11.459,PHC2260037,3.811,3.811,Two,RE,2.1293451142562354,,1.9055
4900,Y1.0Sr2.0Cu2.7Ti0.3O7.152,Y123,23.0,3.816,,11.483,PHC2260037,3.816,3.816,Two,RE,2.15177321868717,,1.908
4901,Y1.0Sr2.0Cu2.7Ti0.3O7.144,Y123,12.0,3.815,,11.477,PHC2260037,3.815,3.815,Two,RE,2.146352182138152,,1.9075
4917,Hg1.0Ba2.0Ca1.0Cu2.0O6.24,Hg1212,126.0,3.855,,12.665,PHC2160029,3.855,3.855,Two,Hg,2.78481226710816,,1.9275
4918,Hg1.0Ba2.0Ca1.0Cu2.0O6.08,Hg1212,92.0,3.863,,12.698,PHC2160029,3.863,3.863,Two,Hg,2.8123693821191225,,1.9315
4951,Y1.0Ba2.0Cu2.9Fe0.1O7.0,Y123,80.5,3.861,,11.669,PHC2330061,3.861,3.861,Two,RE,2.3302407669947645,,1.9305
4952,Y1.0Ba2.0Cu2.9Fe0.1O6.8,Y123,48.0,3.864,,11.701,PHC2330061,3.864,3.864,Two,RE,2.357417059374866,,1.932
4953,Y1.0Ba2.0Cu2.9Fe0.1O6.72,Y123,33.0,3.864,,11.719,PHC2330061,3.864,3.864,Two,RE,2.371448294317352,,1.932
4956,Y1.0Ba2.0Cu2.9Ni0.1O7.0,Y123,81.5,3.822,3.888,11.665,PHC2330061,3.855,3.822,Two,RE,2.2981083436258984,,1.911
4958,Y1.0Ba2.0Cu2.9Ni0.1O6.85,Y123,54.5,3.825,3.889,11.684,PHC2330061,3.8569999999999998,3.825,Two,RE,2.3151509663253176,,1.9125
4959,Y1.0Ba2.0Cu2.9Ni0.1O6.77,Y123,44.0,3.828,3.887,11.682,PHC2330061,3.8575,3.828,Two,RE,2.3158238149251673,,1.914
4960,Y1.0Ba2.0Cu2.9Ni0.1O6.71,Y123,29.0,3.833,3.887,11.682,PHC2330061,3.86,3.833,Two,RE,2.3195436060994528,,1.9165
4961,Y1.0Ba2.0Cu2.9Ni0.1O6.61,Y123,20.5,3.839,3.881,11.722,PHC2330061,3.86,3.839,Two,RE,2.3551878776030097,,1.9195
4964,Y1.0Ba2.0Cu2.9Zn0.1O7.0,Y123,51.5,3.825,3.891,11.674,PHC2330061,3.858,3.825,Two,RE,2.3073558358017134,,1.9125
4965,Y1.0Ba2.0Cu2.9Zn0.1O6.99,Y123,43.5,3.826,3.889,11.678,PHC2330061,3.8575,3.826,Two,RE,2.311217846246013,,1.913
4966,Y1.0Ba2.0Cu2.9Zn0.1O6.93,Y123,23.0,3.828,3.89,11.687,PHC2330061,3.859,3.828,Two,RE,2.3197213801869694,,1.914
4983,Nd1.0Ba2.0Cu3.0O6.81,RE123,91.7,3.863,3.916,11.745,PHC2250025,3.8895,3.863,Two,RE,2.304431915236761,,1.9315
4984,Nd1.2Ba1.8Cu3.0O6.91,RE123,47.6,3.89,,11.684,PHC2250025,3.89,3.89,Two,RE,2.2390975829117368,,1.945
5010,Bi2.0Sr2.0Ca0.8Ce0.2Cu2.0O8.0,Bi2212,17.0,5.369,5.38,30.521,PR0481211,5.3744999999999985,3.796456308190573,Two,Bi,2.4404328107223727,,1.8982281540952866
5013,Bi2.0Sr2.0Ca0.95Pr0.05Cu2.0O8.0,Bi2212,83.15,5.38,5.39,30.62,PR0481211,5.385,3.804234482783625,Two,Bi,2.453679158406115,,1.9021172413918126
5014,Bi2.0Sr2.0Ca0.9Pr0.1Cu2.0O8.0,Bi2212,60.5,5.37,,30.542,PR0481211,5.37,3.79716341497176,Two,Bi,2.4442505262831875,,1.89858170748588
5015,Bi2.0Sr2.0Ca0.85Pr0.15Cu2.0O8.0,Bi2212,68.35,5.37,5.38,30.498,PR0481211,5.375,3.79716341497176,Two,Bi,2.4346676851214455,,1.89858170748588
5017,Bi2.0Sr2.0Ca0.7Pr0.3Cu2.0O8.0,Bi2212,30.3,5.3660000000000005,5.385,30.361,PR0481211,5.3755000000000015,3.794334987847014,Two,Bi,2.407853855115175,,1.897167493923507
5068,Hg1.0Ba2.0Ca1.0Cu2.0O6.0,Hg1212,113.0,3.862,,12.707,PHC2140307,3.862,3.862,Two,Hg,2.8183369802398577,,1.931
5070,Hg1.0Ba2.0Ca2.0Cu3.0O8.0,Hg1223,133.0,3.853,,15.818,PHC2150001,3.853,3.853,Three,Hg,2.8032280800681475,,1.9265
5098,Yb1.0Ba1.8Sr0.2Cu4.0O8.0,RE124,82.0,3.814,3.857,27.129,PHC1900433,3.8355,3.814,Two,RE,2.2995370386724554,,1.907
5099,Yb1.0Ba1.6Sr0.4Cu4.0O8.0,RE124,80.0,3.805,3.855,27.072,PHC1900433,3.83,3.805,Two,RE,2.2972750178168506,,1.9025
5140,Hg1.0Ba2.0Ca2.0Cu3.0O8.41,Hg1223,133.0,3.85,,15.784,PHC2170265,3.85,3.85,Three,Hg,2.7717674235891154,,1.925
5142,Y0.9Ca0.1Ba2.0Cu4.0O8.0,Y124,83.5,3.846,3.869,27.25,PHC2170294,3.8575,3.846,Two,RE,2.272949419162382,,1.923
5146,Er1.0Ba2.0Cu3.0O6.935,RE123,88.0,3.82,3.886,11.671,SSC0880629,3.853,3.82,Two,RE,2.304898210836594,,1.91
5147,Er0.95Ca0.05Ba2.0Cu3.0O6.935,RE123,86.0,3.76,3.8,11.671,SSC0880629,3.78,3.76,Two,RE,2.3680427850453145,,1.88
5148,Er0.9Ca0.1Ba2.0Cu3.0O6.93,RE123,82.5,3.821,3.883,11.663,SSC0880629,3.852,3.821,Two,RE,2.2990039292754845,,1.9105
5149,Er0.85Ca0.15Ba2.0Cu3.0O6.93,RE123,79.5,3.827,3.885,11.674,SSC0880629,3.8560000000000003,3.827,Two,RE,2.2993470458421883,,1.9135
5150,Er0.8Ca0.2Ba2.0Cu3.0O6.91,RE123,76.5,3.828,3.992,11.664,SSC0880629,3.91,3.828,Two,RE,2.2922422962833378,,1.914
5151,Er0.75Ca0.25Ba2.0Cu3.0O6.88,RE123,67.5,3.835,3.882,11.662,SSC0880629,3.8585,3.835,Two,RE,2.28366496129458,,1.9175
5152,Er0.7Ca0.3Ba2.0Cu3.0O6.83,RE123,55.7,3.791,3.941,11.91,SSC0880629,3.866000000000001,3.791,Two,RE,2.480069014100858,,1.8955
5153,Y1.0Ba2.0Cu4.0O8.0,Y124,80.0,3.839,3.871,27.259,SUP0060265,3.855,3.839,Two,RE,2.293484445075696,,1.9195
5154,Y0.9Ce0.1Ba2.0Cu4.0O8.0,Y124,55.0,3.829,3.86,27.152,SUP0060265,3.8445,3.829,Two,RE,2.2727193354877384,,1.9145
5155,Y1.0Ba2.2Cu4.0O8.0,Y124,80.0,3.845,3.869,27.265,SUP0060265,3.8569999999999998,3.845,Two,RE,2.28161563153445,,1.9225
5250,Y1.0Ba2.0Cu2.88Zr0.12O7.0,Y123,84.0,3.858,3.88,11.86,SUP0070853,3.869,3.858,Two,RE,2.4768958852910217,,1.929
5251,Y1.0Ba2.0Cu2.85Zr0.15O7.0,Y123,82.5,3.859,3.881,11.86,SUP0070853,3.87,3.859,Two,RE,2.47763984352588,,1.9295
5253,Hg0.95Mo0.05Sr2.0Cu1.0O4.0,Hg1201,58.0,3.782,,8.846,PHC2310009,3.782,3.782,One,Hg,2.444410058257905,,1.891
5254,Hg0.9Mo0.1Sr2.0Cu1.0O4.0,Hg1201,72.0,3.785,,8.841000000000003,PHC2310009,3.785,3.785,One,Hg,2.4436916849954913,,1.8925
5255,Hg0.85Mo0.15Sr2.0Cu1.0O4.0,Hg1201,78.0,3.787,,8.844,PHC2310009,3.787,3.787,One,Hg,2.4459208187059516,,1.8935
5256,Hg0.8Mo0.2Sr2.0Cu1.0O4.0,Hg1201,72.0,3.797,,8.818,PHC2310009,3.797,3.797,One,Hg,2.4395354317895843,,1.8985
5257,Hg0.75Mo0.25Sr2.0Cu1.0O4.0,Hg1201,50.0,3.795,,8.816,PHC2310009,3.795,3.795,One,Hg,2.4377338847978707,,1.8975
5258,Hg0.7Mo0.3Sr2.0Cu1.0O4.0,Hg1201,20.0,3.798,,8.81,PHC2310009,3.798,3.798,One,Hg,2.4365879248167075,,1.899
5282,La1.85Sr0.15Cu1.0O4.0,T,35.45,3.78,,13.22,SUP0070813,3.78,3.78,One,RE,2.408396751882483,,1.89
5295,Y1.0Ba2.0Cu3.0O6.8870000000000005,Y123,89.8,3.84,3.886,11.666,APJ0334583,3.863,3.84,Two,RE,2.312279104905686,,1.92
5296,Y1.0Ba2.0Cu3.0O6.791,Y123,86.9,3.824,3.891,11.683,APJ0334583,3.8575,3.824,Two,RE,2.3136274950380997,,1.912
5297,Y1.0Ba2.0Cu3.0O6.8210000000000015,Y123,91.1,3.821,3.89,11.678,APJ0334583,3.8555,3.821,Two,RE,2.3074980550717274,,1.9105
5298,Y1.0Ba2.0Cu3.0O6.869,Y123,90.0,3.829,3.889,11.669,APJ0334583,3.859,3.829,Two,RE,2.30643410347934,,1.9145
5299,Y1.0Ba2.0Cu3.0O6.87,Y123,88.7,3.82,3.891,11.669,APJ0334583,3.8555,3.82,Two,RE,2.2997384793656277,,1.91
5300,Y1.0Ba2.0Cu3.0O6.852,Y123,89.2,3.841,3.887,11.672,APJ0334583,3.864,3.841,Two,RE,2.317700141454706,,1.9205
5301,Y1.0Ba2.0Cu3.0O6.858,Y123,87.4,3.831,3.885,11.671,APJ0334583,3.858,3.831,Two,RE,2.309481046053774,,1.9155
5302,Y1.0Ba2.0Cu3.0O6.937,Y123,84.8,3.828,3.915,11.656,APJ0334583,3.8715,3.828,Two,RE,2.2955564755637994,,1.914
5303,Y1.0Ba2.0Cu3.0O6.837999999999999,Y123,84.8,3.827,3.889,11.675,APJ0334583,3.858,3.827,Two,RE,2.30962326532379,,1.9135
5304,Y1.0Ba2.0Cu3.0O6.8610000000000015,Y123,80.5,3.854,3.888,11.671,APJ0334583,3.871,3.854,Two,RE,2.326592085455486,,1.927
5305,Y1.0Ba2.0Cu3.0O6.894,Y123,80.5,3.835,3.886,11.664,APJ0334583,3.8605,3.835,Two,RE,2.30700028762668,,1.9175
5306,Y1.0Ba2.0Cu3O6.876,Y123,78.1,3.852,3.885,11.668,APJ0334583,3.8685,3.852,Two,RE,2.322765629828689,,1.926
5307,Y1.0Ba2.0Cu3.0O6.882999999999999,Y123,74.0,3.886,3.886,11.666,APJ0334583,3.886,3.886,Two,RE,2.3465011837091083,,1.943
5308,Y1.0Ba2.0Cu3.0O6.87,Y123,75.1,3.846,3.886,11.669,APJ0334583,3.866,3.846,Two,RE,2.31908139347191,,1.923
5309,Y1.0Ba2.0Cu3.0O6.829,Y123,57.7,3.869,3.894,11.675999999999998,APJ0334583,3.8815,3.869,Two,RE,2.341649024240141,,1.9345
5310,Y1.0Ba2.0Cu3.0O6.729,Y123,56.8,3.861,3.889,11.695,APJ0334583,3.875,3.861,Two,RE,2.350508106356134,,1.9305
5314,Y0.95K0.05Ba2.0Cu3.0O6.6,Y123,89.4,3.825,3.896,11.688,JJP0330219,3.8605,3.825,Two,RE,2.3182690185347603,,1.9125
5315,Y0.9K0.1Ba2.0Cu3.0O6.51,Y123,92.05,3.825,3.896,11.692,JJP0330219,3.8605,3.825,Two,RE,2.3213870707442013,,1.9125
5316,Y0.85K0.15Ba2.0Cu3.0O6.48,Y123,90.15,3.823,3.896,11.69,JJP0330219,3.8595,3.823,Two,RE,2.3183401281697655,,1.9115
5317,Y0.95Rb0.05Ba2.0Cu3.0O6.59,Y123,92.05,3.824,3.897,11.694,JJP0330219,3.8605,3.824,Two,RE,2.322202138614065,,1.912
5318,Y0.9Rb0.1Ba2.0Cu3.0O6.42,Y123,92.4,3.825,3.896,11.693,JJP0330219,3.8605,3.825,Two,RE,2.3221665837965606,,1.9125
5319,Y0.85Rb0.15Ba2.0Cu3.0O6.48,Y123,91.95,3.822,3.896,11.694,JJP0330219,3.859,3.822,Two,RE,2.3207142221443515,,1.911
5320,Y0.95Cs0.05Ba2.0Cu3.0O6.61,Y123,92.45,3.823,3.896,11.69,JJP0330219,3.8595,3.823,Two,RE,2.3183401281697655,,1.9115
5321,Y0.9Cs0.1Ba2.0Cu3.0O6.47,Y123,91.3,3.827,3.895,11.685,JJP0330219,3.861,3.827,Two,RE,2.317418395847392,,1.9135
5322,Y0.85Cs0.15Ba2.0Cu3.0O6.5,Y123,90.4,3.823,3.897,11.696,JJP0330219,3.86,3.823,Two,RE,2.323017206483927,,1.9115
