Repository: CompRhys/apical

# Data Guide

In all cases whilst compiling this data we have been careful to include as much meta-information as possible to allow data to be traced back to it's original sources. For SuperCon this takes the form of the SuperCon "num :" reference id and then the source publication details. For ICSD we provide the ICSD collection code.

We acknowledge the Japanese National Institute for Materials Science for maintaining the [SuperCon](https://supercon.nims.go.jp/index_en.html) database as well as FIZ Karlsruhe GmbH for maintaining [ICSD](https://www.fiz-karlsruhe.de/en/produkte-und-dienstleistungen/inorganic-crystal-structure-database-icsd).

File: processed-data/super_cleaned.csv (part 3 of 21)
num :,composition :,str3 :,tc :,lata :,latb :,latc :,refno :,author :,title :,journal :,year :,lata* :
1159,Y1.0Ba2.0Cu2.97Ga0.03O7.0,Y123,90.88,3.835,3.8819999999999997,11.687000000000001,PRL0601446,"A.BAKHSHAI, A.GAVRIN, C.L.CHIEN, F.T.STREITZ, GANG XIAO, M.Z.CIEPLAK,",HIGH-TEMPERATURE SUPERCONDUCTIVITY IN TETRAGONAL PEROVSKITE STRUCTURES:IS OXYGEN-VACANCY ORDER IMPORTANT?,"PHYS.REV.LETT.,60(1988)1446",1988.0,3.835
1160,Y1.0Ba2.0Cu2.94Ga0.06O7.0,Y123,87.99,3.8510000000000004,3.8739999999999997,11.681,PRL0601446,"A.BAKHSHAI, A.GAVRIN, C.L.CHIEN, F.T.STREITZ, GANG XIAO, M.Z.CIEPLAK,",HIGH-TEMPERATURE SUPERCONDUCTIVITY IN TETRAGONAL PEROVSKITE STRUCTURES:IS OXYGEN-VACANCY ORDER IMPORTANT?,"PHYS.REV.LETT.,60(1988)1446",1988.0,3.8510000000000004
1161,Y1.0Ba2.0Cu2.91Ga0.09O7.0,Y123,83.71,3.858,3.866,11.686,PRL0601446,"A.BAKHSHAI, A.GAVRIN, C.L.CHIEN, F.T.STREITZ, GANG XIAO, M.Z.CIEPLAK,",HIGH-TEMPERATURE SUPERCONDUCTIVITY IN TETRAGONAL PEROVSKITE STRUCTURES:IS OXYGEN-VACANCY ORDER IMPORTANT?,"PHYS.REV.LETT.,60(1988)1446",1988.0,3.858
1162,Y1.0Ba2.0Cu2.88Ga0.12O7.0,Y123,79.89,3.861,3.866,11.681,PRL0601446,"A.BAKHSHAI, A.GAVRIN, C.L.CHIEN, F.T.STREITZ, GANG XIAO, M.Z.CIEPLAK,",HIGH-TEMPERATURE SUPERCONDUCTIVITY IN TETRAGONAL PEROVSKITE STRUCTURES:IS OXYGEN-VACANCY ORDER IMPORTANT?,"PHYS.REV.LETT.,60(1988)1446",1988.0,3.861
1163,Y1.0Ba2.0Cu2.85Ga0.15O7.0,Y123,78.49,3.861,3.866,11.684000000000001,PRL0601446,"A.BAKHSHAI, A.GAVRIN, C.L.CHIEN, F.T.STREITZ, GANG XIAO, M.Z.CIEPLAK,",HIGH-TEMPERATURE SUPERCONDUCTIVITY IN TETRAGONAL PEROVSKITE STRUCTURES:IS OXYGEN-VACANCY ORDER IMPORTANT?,"PHYS.REV.LETT.,60(1988)1446",1988.0,3.861
1164,Y1.0Ba2.0Cu2.82Ga0.18O7.0,Y123,79.24,3.863,3.863,11.686,PRL0601446,"A.BAKHSHAI, A.GAVRIN, C.L.CHIEN, F.T.STREITZ, GANG XIAO, M.Z.CIEPLAK,",HIGH-TEMPERATURE SUPERCONDUCTIVITY IN TETRAGONAL PEROVSKITE STRUCTURES:IS OXYGEN-VACANCY ORDER IMPORTANT?,"PHYS.REV.LETT.,60(1988)1446",1988.0,3.863
1165,Y1.0Ba2.0Cu2.79Ga0.21O7.0,Y123,76.91,3.864,3.864,11.686,PRL0601446,"A.BAKHSHAI, A.GAVRIN, C.L.CHIEN, F.T.STREITZ, GANG XIAO, M.Z.CIEPLAK,",HIGH-TEMPERATURE SUPERCONDUCTIVITY IN TETRAGONAL PEROVSKITE STRUCTURES:IS OXYGEN-VACANCY ORDER IMPORTANT?,"PHYS.REV.LETT.,60(1988)1446",1988.0,3.864
1166,Y1.0Ba2.0Cu2.76Ga0.24O7.0,Y123,71.79,3.865,3.865,11.683,PRL0601446,"A.BAKHSHAI, A.GAVRIN, C.L.CHIEN, F.T.STREITZ, GANG XIAO, M.Z.CIEPLAK,",HIGH-TEMPERATURE SUPERCONDUCTIVITY IN TETRAGONAL PEROVSKITE STRUCTURES:IS OXYGEN-VACANCY ORDER IMPORTANT?,"PHYS.REV.LETT.,60(1988)1446",1988.0,3.865
1167,Y1.0Ba2.0Cu2.73Ga0.27O7.0,Y123,67.04,3.866,3.866,11.683,PRL0601446,"A.BAKHSHAI, A.GAVRIN, C.L.CHIEN, F.T.STREITZ, GANG XIAO, M.Z.CIEPLAK,",HIGH-TEMPERATURE SUPERCONDUCTIVITY IN TETRAGONAL PEROVSKITE STRUCTURES:IS OXYGEN-VACANCY ORDER IMPORTANT?,"PHYS.REV.LETT.,60(1988)1446",1988.0,3.866
1168,Y1.0Ba2.0Cu2.67Ga0.33O7.0,Y123,65.64,3.866,3.866,11.679,PRL0601446,"A.BAKHSHAI, A.GAVRIN, C.L.CHIEN, F.T.STREITZ, GANG XIAO, M.Z.CIEPLAK,",HIGH-TEMPERATURE SUPERCONDUCTIVITY IN TETRAGONAL PEROVSKITE STRUCTURES:IS OXYGEN-VACANCY ORDER IMPORTANT?,"PHYS.REV.LETT.,60(1988)1446",1988.0,3.866
1169,Y1.0Ba2.0Cu2.61Ga0.39O7.0,Y123,64.8,3.865,3.865,11.677,PRL0601446,"A.BAKHSHAI, A.GAVRIN, C.L.CHIEN, F.T.STREITZ, GANG XIAO, M.Z.CIEPLAK,",HIGH-TEMPERATURE SUPERCONDUCTIVITY IN TETRAGONAL PEROVSKITE STRUCTURES:IS OXYGEN-VACANCY ORDER IMPORTANT?,"PHYS.REV.LETT.,60(1988)1446",1988.0,3.865
1170,Y1.0Ba2.0Cu2.55Ga0.45O7.0,Y123,65.36,3.867,3.867,11.677,PRL0601446,"A.BAKHSHAI, A.GAVRIN, C.L.CHIEN, F.T.STREITZ, GANG XIAO, M.Z.CIEPLAK,",HIGH-TEMPERATURE SUPERCONDUCTIVITY IN TETRAGONAL PEROVSKITE STRUCTURES:IS OXYGEN-VACANCY ORDER IMPORTANT?,"PHYS.REV.LETT.,60(1988)1446",1988.0,3.867
1171,Y1.0Ba2.0Cu2.4Ga0.6O7.0,Y123,63.31,3.8680000000000003,3.8680000000000003,11.675,PRL0601446,"A.BAKHSHAI, A.GAVRIN, C.L.CHIEN, F.T.STREITZ, GANG XIAO, M.Z.CIEPLAK,",HIGH-TEMPERATURE SUPERCONDUCTIVITY IN TETRAGONAL PEROVSKITE STRUCTURES:IS OXYGEN-VACANCY ORDER IMPORTANT?,"PHYS.REV.LETT.,60(1988)1446",1988.0,3.8680000000000003
1172,Y1.0Ba2.0Cu3.0O7.0,Y123,89.66,3.822,3.888,11.683,PRL0601446,"A.BAKHSHAI, A.GAVRIN, C.L.CHIEN, F.T.STREITZ, GANG XIAO, M.Z.CIEPLAK,",HIGH-TEMPERATURE SUPERCONDUCTIVITY IN TETRAGONAL PEROVSKITE STRUCTURES:IS OXYGEN-VACANCY ORDER IMPORTANT?,"PHYS.REV.LETT.,60(1988)1446",1988.0,3.822
1173,Y1.0Ba2.0Cu2.97Zn0.03O7.0,Y123,78.21,3.827,3.883,11.683,PRL0601446,"A.BAKHSHAI, A.GAVRIN, C.L.CHIEN, F.T.STREITZ, GANG XIAO, M.Z.CIEPLAK,",HIGH-TEMPERATURE SUPERCONDUCTIVITY IN TETRAGONAL PEROVSKITE STRUCTURES:IS OXYGEN-VACANCY ORDER IMPORTANT?,"PHYS.REV.LETT.,60(1988)1446",1988.0,3.827
1174,Y1.0Ba2.0Cu2.94Zn0.06O7.0,Y123,67.04,3.8289999999999997,3.883,11.683,PRL0601446,"A.BAKHSHAI, A.GAVRIN, C.L.CHIEN, F.T.STREITZ, GANG XIAO, M.Z.CIEPLAK,",HIGH-TEMPERATURE SUPERCONDUCTIVITY IN TETRAGONAL PEROVSKITE STRUCTURES:IS OXYGEN-VACANCY ORDER IMPORTANT?,"PHYS.REV.LETT.,60(1988)1446",1988.0,3.8289999999999997
1175,Y1.0Ba2.0Cu2.91Zn0.09O7.0,Y123,55.87,3.8289999999999997,3.883,11.683,PRL0601446,"A.BAKHSHAI, A.GAVRIN, C.L.CHIEN, F.T.STREITZ, GANG XIAO, M.Z.CIEPLAK,",HIGH-TEMPERATURE SUPERCONDUCTIVITY IN TETRAGONAL PEROVSKITE STRUCTURES:IS OXYGEN-VACANCY ORDER IMPORTANT?,"PHYS.REV.LETT.,60(1988)1446",1988.0,3.8289999999999997
1176,Y1.0Ba2.0Cu2.88Zn0.12O7.0,Y123,47.02,3.8339999999999996,3.886,11.681,PRL0601446,"A.BAKHSHAI, A.GAVRIN, C.L.CHIEN, F.T.STREITZ, GANG XIAO, M.Z.CIEPLAK,",HIGH-TEMPERATURE SUPERCONDUCTIVITY IN TETRAGONAL PEROVSKITE STRUCTURES:IS OXYGEN-VACANCY ORDER IMPORTANT?,"PHYS.REV.LETT.,60(1988)1446",1988.0,3.8339999999999996
1177,Y1.0Ba2.0Cu2.85Zn0.15O7.0,Y123,45.53,3.833,3.883,11.681,PRL0601446,"A.BAKHSHAI, A.GAVRIN, C.L.CHIEN, F.T.STREITZ, GANG XIAO, M.Z.CIEPLAK,",HIGH-TEMPERATURE SUPERCONDUCTIVITY IN TETRAGONAL PEROVSKITE STRUCTURES:IS OXYGEN-VACANCY ORDER IMPORTANT?,"PHYS.REV.LETT.,60(1988)1446",1988.0,3.833
1178,Y1.0Ba2.0Cu2.82Zn0.18O7.0,Y123,46.18,3.833,3.883,11.681,PRL0601446,"A.BAKHSHAI, A.GAVRIN, C.L.CHIEN, F.T.STREITZ, GANG XIAO, M.Z.CIEPLAK,",HIGH-TEMPERATURE SUPERCONDUCTIVITY IN TETRAGONAL PEROVSKITE STRUCTURES:IS OXYGEN-VACANCY ORDER IMPORTANT?,"PHYS.REV.LETT.,60(1988)1446",1988.0,3.833
1179,Y1.0Ba2.0Cu2.885Zn0.195O7.0,Y123,32.4,3.833,3.885,11.679,PRL0601446,"A.BAKHSHAI, A.GAVRIN, C.L.CHIEN, F.T.STREITZ, GANG XIAO, M.Z.CIEPLAK,",HIGH-TEMPERATURE SUPERCONDUCTIVITY IN TETRAGONAL PEROVSKITE STRUCTURES:IS OXYGEN-VACANCY ORDER IMPORTANT?,"PHYS.REV.LETT.,60(1988)1446",1988.0,3.833
1180,Y1.0Ba2.0Cu2.79Zn0.21O7.0,Y123,35.2,3.8339999999999996,3.884,11.68,PRL0601446,"A.BAKHSHAI, A.GAVRIN, C.L.CHIEN, F.T.STREITZ, GANG XIAO, M.Z.CIEPLAK,",HIGH-TEMPERATURE SUPERCONDUCTIVITY IN TETRAGONAL PEROVSKITE STRUCTURES:IS OXYGEN-VACANCY ORDER IMPORTANT?,"PHYS.REV.LETT.,60(1988)1446",1988.0,3.8339999999999996
1182,Y1.0Ba2.0Cu2.7Zn0.3O7.0,Y123,27.0,3.8369999999999997,3.89,11.686,PRL0601446,"A.BAKHSHAI, A.GAVRIN, C.L.CHIEN, F.T.STREITZ, GANG XIAO, M.Z.CIEPLAK,",HIGH-TEMPERATURE SUPERCONDUCTIVITY IN TETRAGONAL PEROVSKITE STRUCTURES:IS OXYGEN-VACANCY ORDER IMPORTANT?,"PHYS.REV.LETT.,60(1988)1446",1988.0,3.8369999999999997
1245,Nd1.85Ce0.15Cu1.0O3.93,T',24.0,3.95,,12.07,AS3370345,"H.TAKAGI, S.UCHIDA, Y.TOKURA,",A SUPERCONDUCTING COPPER OXIDE COMPOUND WITH ELECTRONS AS THECHARGE CARRIERS,"NATURE,337(1989)345",1989.0,3.95
1282,La2.0Cu1.0O4.0,T,33.0,5.358,5.403,13.181,PRB0375916,"G.GRUNER, J.D.THOMPSON, J.P.REMEIKA, R.S.KWOK, S-W.CHEONG, Z.FISK,",ELECTRONIC ANISOTROPY IN SINGLE-CRYSTAL LA(2)CU(1)O(4),"PHYS.REV.B,37(1988)5916",1988.0,3.788678133597521
1391,Y1.0Ba2.0Cu3.0O7.0,Y123,91.4,3.818,3.887,11.675999999999998,PHC1520495,"BEZINGE.A, ECKERT.D, GRAF.T, JUNOD.A, MULLER.J,","SPECIFIC HEAT, MAGNETIC SUSCEPTIBILITY AND SUPERCONDUCTIVITY OF YBA2CU3O7-Z DOPED WITH IRON","PHYSICA C,152(1988)495",1988.0,3.818
1392,Y1.0Ba2.0Cu2.97Fe0.03O7.0,Y123,91.2,3.825,3.885,11.683,PHC1520495,"BEZINGE.A, ECKERT.D, GRAF.T, JUNOD.A, MULLER.J,","SPECIFIC HEAT, MAGNETIC SUSCEPTIBILITY AND SUPERCONDUCTIVITY OF YBA2CU3O7-Z DOPED WITH IRON","PHYSICA C,152(1988)495",1988.0,3.825
1393,Y1.0Ba2.0Cu2.94Fe0.06O7.0,Y123,89.3,3.8339999999999996,3.8810000000000002,11.681,PHC1520495,"BEZINGE.A, ECKERT.D, GRAF.T, JUNOD.A, MULLER.J,","SPECIFIC HEAT, MAGNETIC SUSCEPTIBILITY AND SUPERCONDUCTIVITY OF YBA2CU3O7-Z DOPED WITH IRON","PHYSICA C,152(1988)495",1988.0,3.8339999999999996
1394,Y1.0Ba2.0Cu2.88Fe0.12O7.0,Y123,77.3,3.863,,11.685,PHC1520495,"BEZINGE.A, ECKERT.D, GRAF.T, JUNOD.A, MULLER.J,","SPECIFIC HEAT, MAGNETIC SUSCEPTIBILITY AND SUPERCONDUCTIVITY OF YBA2CU3O7-Z DOPED WITH IRON","PHYSICA C,152(1988)495",1988.0,3.863
1413,Y1.0Ba2.0Cu3.0O7.0,Y123,91.0,3.823,3.895,11.694,PHC1560395,"HIRAGA.K, KIKUCHI.M, KOBAYASHI.N, LIU.A, MUTO.Y, NAKATSU.O, SASAKI.T, SYONO.Y, TOKIWA.A,",SPECIFIC HEAT OF YBA2CU3O7-Z AND BACUO2+C IN MAGNETIC FIELDS UP TO 6 T,"PHYSICA C,156(1988)",1988.0,3.823
1418,Y1.0Ba2.0Cu3.0O6.5,Y123,50.0,3.8339999999999996,3.873,11.738,PHC1520424,"ISHIKAWA.M, K, KOGA, NAKAZAWA.Y, TAKABATAKE.T,",SUPERCONCDUCTING AND MAGNETIC PROPERTIES OF THE OXYGEN-VACANCYORDERED ORTHO-2 PHASE OF BA2YCU3O6.5,"PHYSICA C,152(1988)424",1988.0,3.8339999999999996
1422,Y1.0Ba2.0Cu3.0O6.95,Y123,91.0,3.824,3.886,11.675999999999998,PHB1480442,"A.A.MENOVSKY, A.SCHUIJFF, H.BARTEN, H.P.VAN DER MEULEN, J.C.P.KLAASSE, J.C.VAN MILTENBURG, J.J.M.FRANSE, J.Q.A.KOSTER, K.KADOWAWKI, M.VAN SPRANG, P.W.LEDNOR, R.DE RUITER, T.T.M.PALSTRA, Y.K.HUANG, Z.TARNAWSKI,",PHYSICAL PROPERTIES OF SINGLE-PHASE HIGH-TC SUPERCONDUCTOR YBA2CU3O7,"PHYSICA B,148(1987)442",1987.0,3.824
1502,Y1.0Ba2.0Cu3.0O6.29,Y123,21.9,3.842,3.872,11.767000000000001,JJP0280368,"HIROMASA MAZAKI, KOJI -KOSUGE, TAKAYOSHI KUBOZOE, YUJI AIHARA, YUTAKA UEDA,",POSSIBLE EXISTENCE OF A SUPERCONDUCTING PHASE IN HIGHLY OXYGEN--DEFICIENT YBA(2)CU(3)O(Y)(Y<6.5),"JJAP LETT.,28(1989)L368",1989.0,3.842
1503,Y1.0Ba2.0Cu3.0O6.34,Y123,23.5,3.838,3.875,11.747,JJP0280368,"HIROMASA MAZAKI, KOJI -KOSUGE, TAKAYOSHI KUBOZOE, YUJI AIHARA, YUTAKA UEDA,",POSSIBLE EXISTENCE OF A SUPERCONDUCTING PHASE IN HIGHLY OXYGEN--DEFICIENT YBA(2)CU(3)O(Y)(Y<6.5),"JJAP LETT.,28(1989)L368",1989.0,3.838
1504,Y1.0Ba2.0Cu3.0O6.43,Y123,26.4,3.8369999999999997,3.875,11.747,JJP0280368,"HIROMASA MAZAKI, KOJI -KOSUGE, TAKAYOSHI KUBOZOE, YUJI AIHARA, YUTAKA UEDA,",POSSIBLE EXISTENCE OF A SUPERCONDUCTING PHASE IN HIGHLY OXYGEN--DEFICIENT YBA(2)CU(3)O(Y)(Y<6.5),"JJAP LETT.,28(1989)L368",1989.0,3.8369999999999997
1505,Y1.0Ba2.0Cu3.0O6.5,Y123,50.1,3.8310000000000004,3.8789999999999996,11.738,JJP0280368,"HIROMASA MAZAKI, KOJI -KOSUGE, TAKAYOSHI KUBOZOE, YUJI AIHARA, YUTAKA UEDA,",POSSIBLE EXISTENCE OF A SUPERCONDUCTING PHASE IN HIGHLY OXYGEN--DEFICIENT YBA(2)CU(3)O(Y)(Y<6.5),"JJAP LETT.,28(1989)L368",1989.0,3.8310000000000004
1506,Y1.0Ba2.0Cu3.0O6.54,Y123,54.0,3.8310000000000004,3.8760000000000003,11.732000000000001,JJP0280368,"HIROMASA MAZAKI, KOJI -KOSUGE, TAKAYOSHI KUBOZOE, YUJI AIHARA, YUTAKA UEDA,",POSSIBLE EXISTENCE OF A SUPERCONDUCTING PHASE IN HIGHLY OXYGEN--DEFICIENT YBA(2)CU(3)O(Y)(Y<6.5),"JJAP LETT.,28(1989)L368",1989.0,3.8310000000000004
1507,Y1.0Ba2.0Cu3.0O6.58,Y123,56.3,3.8289999999999997,3.88,11.722999999999999,JJP0280368,"HIROMASA MAZAKI, KOJI -KOSUGE, TAKAYOSHI KUBOZOE, YUJI AIHARA, YUTAKA UEDA,",POSSIBLE EXISTENCE OF A SUPERCONDUCTING PHASE IN HIGHLY OXYGEN--DEFICIENT YBA(2)CU(3)O(Y)(Y<6.5),"JJAP LETT.,28(1989)L368",1989.0,3.8289999999999997
1508,Y1.0Ba2.0Cu3.0O6.64,Y123,59.7,3.826,3.8819999999999997,11.719000000000001,JJP0280368,"HIROMASA MAZAKI, KOJI -KOSUGE, TAKAYOSHI KUBOZOE, YUJI AIHARA, YUTAKA UEDA,",POSSIBLE EXISTENCE OF A SUPERCONDUCTING PHASE IN HIGHLY OXYGEN--DEFICIENT YBA(2)CU(3)O(Y)(Y<6.5),"JJAP LETT.,28(1989)L368",1989.0,3.826
1509,Y1.0Ba2.0Cu3.0O6.72,Y123,85.0,3.824,3.8810000000000002,11.707,JJP0280368,"HIROMASA MAZAKI, KOJI -KOSUGE, TAKAYOSHI KUBOZOE, YUJI AIHARA, YUTAKA UEDA,",POSSIBLE EXISTENCE OF A SUPERCONDUCTING PHASE IN HIGHLY OXYGEN--DEFICIENT YBA(2)CU(3)O(Y)(Y<6.5),"JJAP LETT.,28(1989)L368",1989.0,3.824
1510,Y1.0Ba2.0Cu3.0O6.8,Y123,93.9,3.82,3.884,11.697000000000001,JJP0280368,"HIROMASA MAZAKI, KOJI -KOSUGE, TAKAYOSHI KUBOZOE, YUJI AIHARA, YUTAKA UEDA,",POSSIBLE EXISTENCE OF A SUPERCONDUCTING PHASE IN HIGHLY OXYGEN--DEFICIENT YBA(2)CU(3)O(Y)(Y<6.5),"JJAP LETT.,28(1989)L368",1989.0,3.82
1511,Y1.0Ba2.0Cu3.0O6.87,Y123,93.2,3.818,3.885,11.684000000000001,JJP0280368,"HIROMASA MAZAKI, KOJI -KOSUGE, TAKAYOSHI KUBOZOE, YUJI AIHARA, YUTAKA UEDA,",POSSIBLE EXISTENCE OF A SUPERCONDUCTING PHASE IN HIGHLY OXYGEN--DEFICIENT YBA(2)CU(3)O(Y)(Y<6.5),"JJAP LETT.,28(1989)L368",1989.0,3.818
1530,Tl2.0Ba2.0Cu1.0O5.962999999999999,Tl2201,53.0,3.86,,23.201,PHC1570279,"H.IGARASHI, S.IIJIMA, T.ICHIHASHI, T.MANAKO, T.SATOH, Y.KUBO, Y.SHIMAKAWA,","VARIATION IN TC,STRUCTURE AND OXYGEN CONTENT IN TL(2)BA(2)CU(1)O(6) AND THEIR CORRELATIONS","PHYSICA C,157(1989)279",1989.0,3.86
1532,Tl2.0Ba2.0Cu1.0O6.0,Tl2201,50.0,5.455,5.492999999999999,23.176,PHC1570279,"H.IGARASHI, S.IIJIMA, T.ICHIHASHI, T.MANAKO, T.SATOH, Y.KUBO, Y.SHIMAKAWA,","VARIATION IN TC,STRUCTURE AND OXYGEN CONTENT IN TL(2)BA(2)CU(1)O(6) AND THEIR CORRELATIONS","PHYSICA C,157(1989)279",1989.0,3.8572674913726166
1556,Y1.0Ba2.0Cu3.0O7.0,Y123,89.5,3.82,3.89,11.68,PHC1560761,"DUAN HONG-MIN, LIN SHU-YUAN, LU LI, MA BEI-HAI, ZHANG DIAN-LIN,",STUDU OF THE SUPERCONDUCTING TRANSITION IN YBA2CU3O7-Z SINGLECRYSTAL BY THERMOPOWRT MEASUREMENTS,"PHYSICA C,156(1988)761",1988.0,3.82
1558,Bi4.0Sr4.0Ca2.0Cu4.0O16.25,Bi2212,82.4,5.412000000000001,,30.843000000000004,PRB0394316,"G.W.HULL, J.-M.TARASCON, L.H.GREENE, M-.S.HEGDE, M.GIROUD, P.BARBOUX, R.RAMESH, W.R.MCKINNON,",BISMUTH CUPRATE HIGH-T(C) SUPERCONDUCTORS USING CATIONIC SUBSTI-TUTION,"PHYSICAL REVIEW B.,39(1989)4316",1989.0,3.8268618997815955
1559,Bi4.0Sr4.0Ca1.9Tm0.1Cu4.0O16.28,Bi2212,83.9,5.4060000000000015,,30.776999999999997,PRB0394316,"G.W.HULL, J.-M.TARASCON, L.H.GREENE, M-.S.HEGDE, M.GIROUD, P.BARBOUX, R.RAMESH, W.R.MCKINNON,",BISMUTH CUPRATE HIGH-T(C) SUPERCONDUCTORS USING CATIONIC SUBSTI-TUTION,"PHYSICAL REVIEW B.,39(1989)4316",1989.0,3.8226192590944765
1560,Bi4.0Sr4.0Ca1.8Tm0.2Cu4.0O16.38,Bi2212,83.9,5.403,,30.738000000000003,PRB0394316,"G.W.HULL, J.-M.TARASCON, L.H.GREENE, M-.S.HEGDE, M.GIROUD, P.BARBOUX, R.RAMESH, W.R.MCKINNON,",BISMUTH CUPRATE HIGH-T(C) SUPERCONDUCTORS USING CATIONIC SUBSTI-TUTION,"PHYSICAL REVIEW B.,39(1989)4316",1989.0,3.8204979387509157
1561,Bi4.0Sr4.0Ca1.5Tm0.5Cu4.0O16.5,Bi2212,84.3,5.405,,30.671,PRB0394316,"G.W.HULL, J.-M.TARASCON, L.H.GREENE, M-.S.HEGDE, M.GIROUD, P.BARBOUX, R.RAMESH, W.R.MCKINNON,",BISMUTH CUPRATE HIGH-T(C) SUPERCONDUCTORS USING CATIONIC SUBSTI-TUTION,"PHYSICAL REVIEW B.,39(1989)4316",1989.0,3.8219121523132893
1562,Bi4.0Sr4.0Ca1.0Tm1.0Cu4.0O16.67,Bi2212,37.7,5.419,,30.451999999999998,PRB0394316,"G.W.HULL, J.-M.TARASCON, L.H.GREENE, M-.S.HEGDE, M.GIROUD, P.BARBOUX, R.RAMESH, W.R.MCKINNON,",BISMUTH CUPRATE HIGH-T(C) SUPERCONDUCTORS USING CATIONIC SUBSTI-TUTION,"PHYSICAL REVIEW B.,39(1989)4316",1989.0,3.8318116472499004
1594,Bi1.7Pb0.3Sr2.0Ca0.7Y0.3Cu2.0O8.25,Bi2212,71.0,5.4110000000000005,5.414,30.471,PHC1650055,"DE LEEUW.D.M, FEINER.L.F, GROEN.W.A,",HOLE CONCENTRATION AND TC IN BI2SR2CACU2O8+Z,"PHYSICA C,165(1990)55",1990.0,3.8261547930004087
1595,Bi1.7Pb0.3Sr2.0Ca0.7Y0.3Cu2.0O8.25,Bi2212,72.0,5.409,5.4239999999999995,30.456,PHC1650055,"DE LEEUW.D.M, FEINER.L.F, GROEN.W.A,",HOLE CONCENTRATION AND TC IN BI2SR2CACU2O8+Z,"PHYSICA C,165(1990)55",1990.0,3.824740579438035
1596,Bi1.7Pb0.3Sr2.0Ca0.7Y0.3Cu2.0O8.26,Bi2212,73.0,5.407,5.4110000000000005,30.445999999999998,PHC1650055,"DE LEEUW.D.M, FEINER.L.F, GROEN.W.A,",HOLE CONCENTRATION AND TC IN BI2SR2CACU2O8+Z,"PHYSICA C,165(1990)55",1990.0,3.8233263658756624
1609,Tl2.0Ba2.0Ca1.0Cu2.0O8.0,Tl2212,113.1,3.847,,29.43,PHC1560113,"HAN.H, HAN.S.H, LIU.Y, ZHANG.Y.L,",PRESSURE EFFECTS ON THE NEW HIGH-TC SUPERCONDUCTOR TL-BA-CA-CU-O,"PHYSICA C,156(1988)113",1988.0,3.847
1610,Bi2.0Sr2.0Ca1.0Cu2.0O8.0,Bi2212,85.0,5.4270000000000005,5.441,30.77,PHC1560448,"BEILLE.J, DUPENDANT.H, LABORDE.O, LEFUR.Y, PERROUX.M, TOURNIER.R, WANG.J.H, YEN.Y.F, ZHAO.Z, ZHENG.D.N,","PRESSURE EFFECTS, ANISOTROPIC TRANSPORT PROPERTIES AND UPPER CRITICAL FIELDS OF BI2SR2CACU2O8+C SINGLE CRYSTALS-CHARACTERIZATION OF NEEDLE-LIKE BI-SR-CA-CU-O CRYSTALS","PHYSICA C,156(1988)448",1988.0,3.8374685014993934
1611,Bi2.0Sr2.0Ca1.0Cu2.0O8.0,Bi2212,82.0,5.4270000000000005,5.441,30.77,PHC1560448,"BEILLE.J, DUPENDANT.H, LABORDE.O, LEFUR.Y, PERROUX.M, TOURNIER.R, WANG.J.H, YEN.Y.F, ZHAO.Z, ZHENG.D.N,","PRESSURE EFFECTS, ANISOTROPIC TRANSPORT PROPERTIES AND UPPER CRITICAL FIELDS OF BI2SR2CACU2O8+C SINGLE CRYSTALS-CHARACTERIZATION OF NEEDLE-LIKE BI-SR-CA-CU-O CRYSTALS","PHYSICA C,156(1988)448",1988.0,3.8374685014993934
1614,Bi2.0Sr1.5Ca1.5Cu2.0O8.19,Bi2212,83.0,5.402,5.4079999999999995,30.699,PHC1650055,"DE LEEUW.D.M, FEINER.L.F, GROEN.W.A,",HOLE CONCENTRATION AND TC IN BI2SR2CACU2O8+Z,"PHYSICA C,165(1990)55",1990.0,3.8197908319697293
1615,Bi2.0Sr1.5Ca1.5Cu2.0O8.22,Bi2212,73.0,5.396,5.4,30.635,PHC1650055,"DE LEEUW.D.M, FEINER.L.F, GROEN.W.A,",HOLE CONCENTRATION AND TC IN BI2SR2CACU2O8+Z,"PHYSICA C,165(1990)55",1990.0,3.81554819128261
1616,Bi2.0Sr1.5Ca1.5Cu2.0O8.25,Bi2212,67.0,5.396,5.404,30.618000000000002,PHC1650055,"DE LEEUW.D.M, FEINER.L.F, GROEN.W.A,",HOLE CONCENTRATION AND TC IN BI2SR2CACU2O8+Z,"PHYSICA C,165(1990)55",1990.0,3.81554819128261
1617,Bi2.0Sr2.0Ca1.0Cu2.0O8.0,Bi2212,83.0,5.407,5.415,30.874000000000002,PHC1650055,"DE LEEUW.D.M, FEINER.L.F, GROEN.W.A,",HOLE CONCENTRATION AND TC IN BI2SR2CACU2O8+Z,"PHYSICA C,165(1990)55",1990.0,3.8233263658756624
1618,Bi2.0Sr2.0Ca1.0Cu2.0O8.0,Bi2212,68.0,5.401,5.4079999999999995,30.788,PHC1650055,"DE LEEUW.D.M, FEINER.L.F, GROEN.W.A,",HOLE CONCENTRATION AND TC IN BI2SR2CACU2O8+Z,"PHYSICA C,165(1990)55",1990.0,3.819083725188543
1619,Bi2.0Sr2.0Ca1.0Cu2.0O8.0,Bi2212,64.0,5.401,5.412000000000001,30.781,PHC1650055,"DE LEEUW.D.M, FEINER.L.F, GROEN.W.A,",HOLE CONCENTRATION AND TC IN BI2SR2CACU2O8+Z,"PHYSICA C,165(1990)55",1990.0,3.819083725188543
1620,Bi2.0Sr2.0Ca0.5Y0.5Cu2.0O8.33,Bi2212,40.0,5.416,5.439,30.43,PHC1650055,"DE LEEUW.D.M, FEINER.L.F, GROEN.W.A,",HOLE CONCENTRATION AND TC IN BI2SR2CACU2O8+Z,"PHYSICA C,165(1990)55",1990.0,3.8296903269063414
1623,Bi2.0Sr2.0Ca1.0Cu2.0O8.23,Bi2212,70.0,5.403,5.407,30.851,PHC1650055,"DE LEEUW.D.M, FEINER.L.F, GROEN.W.A,",HOLE CONCENTRATION AND TC IN BI2SR2CACU2O8+Z,"PHYSICA C,165(1990)55",1990.0,3.8204979387509157
1624,Bi2.0Sr2.0Ca0.9Y0.1Cu2.0O8.23,Bi2212,90.0,5.407,5.416,30.807,PHC1650055,"DE LEEUW.D.M, FEINER.L.F, GROEN.W.A,",HOLE CONCENTRATION AND TC IN BI2SR2CACU2O8+Z,"PHYSICA C,165(1990)55",1990.0,3.8233263658756624
1625,Bi2.0Sr2.0Ca0.7Y0.3Cu2.0O8.3,Bi2212,86.0,5.41,5.425,30.619,PHC1650055,"DE LEEUW.D.M, FEINER.L.F, GROEN.W.A,",HOLE CONCENTRATION AND TC IN BI2SR2CACU2O8+Z,"PHYSICA C,165(1990)55",1990.0,3.825447686219222
1626,Bi2.0Sr2.0Ca0.65Y0.35Cu2.0O8.3,Bi2212,74.0,5.412000000000001,5.428,30.54,PHC1650055,"DE LEEUW.D.M, FEINER.L.F, GROEN.W.A,",HOLE CONCENTRATION AND TC IN BI2SR2CACU2O8+Z,"PHYSICA C,165(1990)55",1990.0,3.8268618997815955
1627,Bi2.0Sr2.0Ca0.6Y0.4Cu2.0O8.29,Bi2212,64.0,5.414,5.431,30.52,PHC1650055,"DE LEEUW.D.M, FEINER.L.F, GROEN.W.A,",HOLE CONCENTRATION AND TC IN BI2SR2CACU2O8+Z,"PHYSICA C,165(1990)55",1990.0,3.828276113343968
1642,Y1.0Ba2.0Cu4.0O7.8,Y124,77.5,3.8360000000000003,3.872,27.224,PR04111209,"HISAO YAMAUCHI, NOBUO SUZUKI, SHIN-ICHI KORIYAMA, SHOJI TANAKA, TAKAHIRO WADA, TAKESHI SAKURAI,",PREPARATION AND PROPERTIES OF SUPERCONDUCTING Y(BA1-XSRX)2CU4O8,"PHYS.REV.BA,41(1990)11209",1990.0,3.8360000000000003
1643,Y1.0Ba1.9Sr0.1Cu4.0O7.9,Y124,78.0,3.823,3.8680000000000003,27.19400000000001,PR04111209,"HISAO YAMAUCHI, NOBUO SUZUKI, SHIN-ICHI KORIYAMA, SHOJI TANAKA, TAKAHIRO WADA, TAKESHI SAKURAI,",PREPARATION AND PROPERTIES OF SUPERCONDUCTING Y(BA1-XSRX)2CU4O8,"PHYS.REV.BA,41(1990)11209",1990.0,3.823
1644,Y1.0Ba1.8Sr0.2Cu4.0O7.9,Y124,78.0,3.82,3.866,27.176,PR04111209,"HISAO YAMAUCHI, NOBUO SUZUKI, SHIN-ICHI KORIYAMA, SHOJI TANAKA, TAKAHIRO WADA, TAKESHI SAKURAI,",PREPARATION AND PROPERTIES OF SUPERCONDUCTING Y(BA1-XSRX)2CU4O8,"PHYS.REV.BA,41(1990)11209",1990.0,3.82
1645,Y1.0Ba1.6Sr0.4Cu4.0O7.9,Y124,79.0,3.805,3.862,27.122,PR04111209,"HISAO YAMAUCHI, NOBUO SUZUKI, SHIN-ICHI KORIYAMA, SHOJI TANAKA, TAKAHIRO WADA, TAKESHI SAKURAI,",PREPARATION AND PROPERTIES OF SUPERCONDUCTING Y(BA1-XSRX)2CU4O8,"PHYS.REV.BA,41(1990)11209",1990.0,3.805
1650,Y1.0Ba1.4Sr0.6Cu4.0O7.8,Y124,78.5,3.802,3.86,27.068,PR04111209,"HISAO YAMAUCHI, NOBUO SUZUKI, SHIN-ICHI KORIYAMA, SHOJI TANAKA, TAKAHIRO WADA, TAKESHI SAKURAI,",PREPARATION AND PROPERTIES OF SUPERCONDUCTING Y(BA1-XSRX)2CU4O8,"PHYS.REV.BA,41(1990)11209",1990.0,3.802
1651,Y1.0Ba1.2Sr0.8Cu4.0O7.9,Y124,79.0,3.799,3.8560000000000003,27.021,PR04111209,"HISAO YAMAUCHI, NOBUO SUZUKI, SHIN-ICHI KORIYAMA, SHOJI TANAKA, TAKAHIRO WADA, TAKESHI SAKURAI,",PREPARATION AND PROPERTIES OF SUPERCONDUCTING Y(BA1-XSRX)2CU4O8,"PHYS.REV.BA,41(1990)11209",1990.0,3.799
1652,Y1.0Ba2.0Cu3.0O6.9,Y123,92.5,3.823,3.892,11.684000000000001,PR04111209,"HISAO YAMAUCHI, NOBUO SUZUKI, SHIN-ICHI KORIYAMA, SHOJI TANAKA, TAKAHIRO WADA, TAKESHI SAKURAI,",PREPARATION AND PROPERTIES OF SUPERCONDUCTING Y(BA1-XSRX)2CU4O8,"PHYS.REV.BA,41(1990)11209",1990.0,3.823
1653,Y1.0Ba1.8Sr0.2Cu3.0O6.8,Y123,90.5,3.815,3.883,11.655999999999999,PR04111209,"HISAO YAMAUCHI, NOBUO SUZUKI, SHIN-ICHI KORIYAMA, SHOJI TANAKA, TAKAHIRO WADA, TAKESHI SAKURAI,",PREPARATION AND PROPERTIES OF SUPERCONDUCTING Y(BA1-XSRX)2CU4O8,"PHYS.REV.BA,41(1990)11209",1990.0,3.815
1656,Y0.95Ca0.05Ba1.6Sr0.4Cu4.0O7.8,Y124,82.0,3.813,3.861,27.13,PR04111209,"HISAO YAMAUCHI, NOBUO SUZUKI, SHIN-ICHI KORIYAMA, SHOJI TANAKA, TAKAHIRO WADA, TAKESHI SAKURAI,",PREPARATION AND PROPERTIES OF SUPERCONDUCTING Y(BA1-XSRX)2CU4O8,"PHYS.REV.BA,41(1990)11209",1990.0,3.813
1657,Y0.9Ca0.1Ba1.6Sr0.4Cu4.0O7.8,Y124,85.5,3.812,3.859,27.155,PR04111209,"HISAO YAMAUCHI, NOBUO SUZUKI, SHIN-ICHI KORIYAMA, SHOJI TANAKA, TAKAHIRO WADA, TAKESHI SAKURAI,",PREPARATION AND PROPERTIES OF SUPERCONDUCTING Y(BA1-XSRX)2CU4O8,"PHYS.REV.BA,41(1990)11209",1990.0,3.812
1658,Y1.0Ba1.6Sr0.4Cu3.0O6.8,Y123,88.5,3.805,3.875,11.624,PR04111209,"HISAO YAMAUCHI, NOBUO SUZUKI, SHIN-ICHI KORIYAMA, SHOJI TANAKA, TAKAHIRO WADA, TAKESHI SAKURAI,",PREPARATION AND PROPERTIES OF SUPERCONDUCTING Y(BA1-XSRX)2CU4O8,"PHYS.REV.BA,41(1990)11209",1990.0,3.805
1659,Y1.0Ba1.4Sr0.6Cu3.0O6.8,Y123,86.0,3.803,3.8689999999999998,11.61,PR04111209,"HISAO YAMAUCHI, NOBUO SUZUKI, SHIN-ICHI KORIYAMA, SHOJI TANAKA, TAKAHIRO WADA, TAKESHI SAKURAI,",PREPARATION AND PROPERTIES OF SUPERCONDUCTING Y(BA1-XSRX)2CU4O8,"PHYS.REV.BA,41(1990)11209",1990.0,3.803
1660,Y1.0Ba1.2Sr0.8Cu3.0O6.8,Y123,86.0,3.792,3.859,11.578,PR04111209,"HISAO YAMAUCHI, NOBUO SUZUKI, SHIN-ICHI KORIYAMA, SHOJI TANAKA, TAKAHIRO WADA, TAKESHI SAKURAI,",PREPARATION AND PROPERTIES OF SUPERCONDUCTING Y(BA1-XSRX)2CU4O8,"PHYS.REV.BA,41(1990)11209",1990.0,3.792
1661,Y1.0Ba1.0Sr1.0Cu3.0O6.8,Y123,83.5,3.792,3.85,11.552999999999999,PR04111209,"HISAO YAMAUCHI, NOBUO SUZUKI, SHIN-ICHI KORIYAMA, SHOJI TANAKA, TAKAHIRO WADA, TAKESHI SAKURAI,",PREPARATION AND PROPERTIES OF SUPERCONDUCTING Y(BA1-XSRX)2CU4O8,"PHYS.REV.BA,41(1990)11209",1990.0,3.792
1662,Y1.0Ba0.8Sr1.2Cu3.0O6.8,Y123,82.0,3.781,3.842,11.527000000000001,PR04111209,"HISAO YAMAUCHI, NOBUO SUZUKI, SHIN-ICHI KORIYAMA, SHOJI TANAKA, TAKAHIRO WADA, TAKESHI SAKURAI,",PREPARATION AND PROPERTIES OF SUPERCONDUCTING Y(BA1-XSRX)2CU4O8,"PHYS.REV.BA,41(1990)11209",1990.0,3.781
1680,Y1.0Ba2.0Cu4.0O7.9860000000000015,Y124,80.0,3.841,3.8710000000000004,27.24,PHC1680482,"E.JILEK, E.KALDIS, E.N.VAN EENIGE, J.KARPINSKI, R.GRIESSEN, R.J.WIJNGAARDEN, S.RUSIECKI,",SUPERCONDUCTIVITY AT 108 K IN YBA2CU4O8 AT PRESSURES UP TO 12GPA,"PHYSICA C,186(1990)482",1990.0,3.841
1747,Ho1.0Ba2.0Cu3.0O7.0,RE123,95.0,3.818,3.89,11.669,SSC0640727,"A.WITTLIN, E.GARCIA-GONALEZ, F.GARCIA-ALVARADO, HJ.MATTAUSCH, L.GENZEL, M.CARDONA, R.LIU,",INFRARED AND RAMAN SPECTRA OF THE MBA2CU3O7-TYPE HIGH-TC SUPERCONDUCTORS,"SOLID STATE COMMUN.,64(1987)727",1987.0,3.818
1787,Nd1.85Th0.15Cu1.0O4.0,T',18.0,3.955,,12.116,PRL0641067,"B.P.CLAYMAN, J.L.PENG, L.ZHANG, Q.SONG, R.N.SHELTON, S.H.WANG,",ENERGY GAPS OF ND1.85CE0.15CUO4-Y AND ND1.85TH0.15CUO4-Y DETERMINED BY FAR-INFRARED SPECTROSCOPY,"PHYS.REV.LETT.,64(1990)1067",1990.0,3.955
1788,Nd1.85Ce0.15Cu1.0O4.0,T',23.0,3.9589999999999996,,12.11,PRL0641067,"B.P.CLAYMAN, J.L.PENG, L.ZHANG, Q.SONG, R.N.SHELTON, S.H.WANG,",ENERGY GAPS OF ND1.85CE0.15CUO4-Y AND ND1.85TH0.15CUO4-Y DETERMINED BY FAR-INFRARED SPECTROSCOPY,"PHYS.REV.LETT.,64(1990)1067",1990.0,3.9589999999999996
1816,Y1.0Ba2.0Cu2.88Fe0.12O7.0,Y123,77.3,3.861,,11.682,PRB0396667,"A.R.MOODENBAUGH, J.TAFTO, M.SUENAGA, R.L.SABATINI, YOUWEN XU,","MICROSTRUCTURE,LATTICE PARAMETERS,AND SUPERCONDUCTIVITY OF YBA2(CU1-XFEX)3O7-Z","PHYS.REV.B.,39(1989)6667",1989.0,3.861
1817,Y1.0Ba2.0Cu2.85Fe0.15O7.0,Y123,73.7,3.861,,11.675999999999998,PRB0396667,"A.R.MOODENBAUGH, J.TAFTO, M.SUENAGA, R.L.SABATINI, YOUWEN XU,","MICROSTRUCTURE,LATTICE PARAMETERS,AND SUPERCONDUCTIVITY OF YBA2(CU1-XFEX)3O7-Z","PHYS.REV.B.,39(1989)6667",1989.0,3.861
1818,Y1.0Ba2.0Cu2.775Fe0.225O7.0,Y123,57.6,3.865,,11.68,PRB0396667,"A.R.MOODENBAUGH, J.TAFTO, M.SUENAGA, R.L.SABATINI, YOUWEN XU,","MICROSTRUCTURE,LATTICE PARAMETERS,AND SUPERCONDUCTIVITY OF YBA2(CU1-XFEX)3O7-Z","PHYS.REV.B.,39(1989)6667",1989.0,3.865
1819,Y1.0Ba2.0Cu2.7Fe0.3O7.15,Y123,36.0,3.865,,11.668,PRB0396667,"A.R.MOODENBAUGH, J.TAFTO, M.SUENAGA, R.L.SABATINI, YOUWEN XU,","MICROSTRUCTURE,LATTICE PARAMETERS,AND SUPERCONDUCTIVITY OF YBA2(CU1-XFEX)3O7-Z","PHYS.REV.B.,39(1989)6667",1989.0,3.865
1834,Tl1.0Sr1.3Nd0.7Ca1.0Cu2.0O7.0,Tl1212,81.0,3.8280000000000003,,11.987,PHC1680521,"GEORGE H. KWEI, M.A.SUBRAMANIAN,",STRUCTURE OF TI(SR0.65ND0.35)2CACU2O7NEUTRON POWDER DEFFRACTION STUDY OF CATI0N ORDERING AND OXYGENSTOICHIOMETRY,"PHYSICA C,186(1990)521",1990.0,3.8280000000000003
1835,Tl0.5Pb0.5Sr2.0Ca1.0Cu2.0O7.0,Tl1212,85.0,3.802,,12.107000000000001,PHC1590245,"A.W. SLEIGHT, J. GOPALAKRISHNAN, J.B. PARISE, M.A. SUBRAMANIAN, P.L. GAI,","THE SUPERCONDUCTORS (Tl,Pb)SrCaCu2O7 AND (Tl,Pb)Sr2Ca2Cu3O9: neutron POWDER DIFFRACTION, HIGH RESOLUTION ELECTRON MICROSCOPY AND X-RAY ABSORPTION STUDIES","Physica.C,159(1989)245-254",1989.0,3.802
1836,Y1.0Ba2.0Cu3.0O7.0,Y123,89.8,3.82,3.885,11.675999999999998,PRB0396667,"A.R.MOODENBAUGH, J.TAFTO, M.SUENAGA, R.L.SABATINI, YOUWEN XU,","MICROSTRUCTURE,LATTICE PARAMETERS,AND SUPERCONDUCTIVITY OF YBA2(CU1-XFEX)3O7-Z","PHYS.REV.B.,39(1989)6667",1989.0,3.82
1837,Y1.0Ba2.0Cu2.985Fe0.015O7.0,Y123,90.0,3.822,3.885,11.68,PRB0396667,"A.R.MOODENBAUGH, J.TAFTO, M.SUENAGA, R.L.SABATINI, YOUWEN XU,","MICROSTRUCTURE,LATTICE PARAMETERS,AND SUPERCONDUCTIVITY OF YBA2(CU1-XFEX)3O7-Z","PHYS.REV.B.,39(1989)6667",1989.0,3.822
1838,Y1.0Ba2.0Cu2.97Fe0.03O7.0,Y123,89.2,3.825,3.885,11.672,PRB0396667,"A.R.MOODENBAUGH, J.TAFTO, M.SUENAGA, R.L.SABATINI, YOUWEN XU,","MICROSTRUCTURE,LATTICE PARAMETERS,AND SUPERCONDUCTIVITY OF YBA2(CU1-XFEX)3O7-Z","PHYS.REV.B.,39(1989)6667",1989.0,3.825
1839,Y1.0Ba2.0Cu2.955Fe0.045O7.0,Y123,86.7,3.8289999999999997,3.8810000000000002,11.677999999999999,PRB0396667,"A.R.MOODENBAUGH, J.TAFTO, M.SUENAGA, R.L.SABATINI, YOUWEN XU,","MICROSTRUCTURE,LATTICE PARAMETERS,AND SUPERCONDUCTIVITY OF YBA2(CU1-XFEX)3O7-Z","PHYS.REV.B.,39(1989)6667",1989.0,3.8289999999999997
1840,Y1.0Ba2.0Cu2.94Fe0.06O7.0,Y123,86.4,3.8339999999999996,3.8789999999999996,11.677,PRB0396667,"A.R.MOODENBAUGH, J.TAFTO, M.SUENAGA, R.L.SABATINI, YOUWEN XU,","MICROSTRUCTURE,LATTICE PARAMETERS,AND SUPERCONDUCTIVITY OF YBA2(CU1-XFEX)3O7-Z","PHYS.REV.B.,39(1989)6667",1989.0,3.8339999999999996
1841,Y1.0Ba2.0Cu2.925Fe0.075O7.0,Y123,86.4,3.842,3.8680000000000003,11.677999999999999,PRB0396667,"A.R.MOODENBAUGH, J.TAFTO, M.SUENAGA, R.L.SABATINI, YOUWEN XU,","MICROSTRUCTURE,LATTICE PARAMETERS,AND SUPERCONDUCTIVITY OF YBA2(CU1-XFEX)3O7-Z","PHYS.REV.B.,39(1989)6667",1989.0,3.842
1842,Y1.0Ba2.0Cu2.91Fe0.09O7.0,Y123,82.8,3.852,3.861,11.686,PRB0396667,"A.R.MOODENBAUGH, J.TAFTO, M.SUENAGA, R.L.SABATINI, YOUWEN XU,","MICROSTRUCTURE,LATTICE PARAMETERS,AND SUPERCONDUCTIVITY OF YBA2(CU1-XFEX)3O7-Z","PHYS.REV.B.,39(1989)6667",1989.0,3.852
1853,Bi2.0Sr2.0Ca1.0Cu1.0O8.0,Bi2212,77.0,3.8139999999999996,,30.52,PHC1680493,"CARLOS FAINSTEIN, CELIA SARAGOVI, PABLO ETCHEGOIN, STELLA DUHALDE,",IRON DOPING AND MOSSBAUER SPECTROSCOPY IN BI-SR-CA-CU CERAMICSUPERCONDUCTORS,"PHUSOCA C,185(1990)493",1990.0,3.8139999999999996
1906,Pb2.0Sr2.0Y0.85Ca0.15Cu3.0O8.0,Pb3212,46.0,5.403,5.442,15.773,PHC1700130,"HIROMU SUNAGAWA, HISASHI KAWABE, MASAHIRO MASUZAWA, NORIO KOBAYASHI, TAKASHI NOJI, YOJI KOIKE, YOSHITAMI SAITO,",NORMAL AND SUPERCONDUCTING PROPERTIES OF PB2SR2Y1-XCAXCU3O8+ZI:DEPENDENCE ON THE CA CONCENTRATION,"PHYSICA C,170(1990)130",1990.0,3.8204979387509157
1907,Pb2.0Sr2.0Y0.8Ca0.2Cu3.0O8.0,Pb3212,58.9,5.4,5.435,15.786,PHC1700130,"HIROMU SUNAGAWA, HISASHI KAWABE, MASAHIRO MASUZAWA, NORIO KOBAYASHI, TAKASHI NOJI, YOJI KOIKE, YOSHITAMI SAITO,",NORMAL AND SUPERCONDUCTING PROPERTIES OF PB2SR2Y1-XCAXCU3O8+ZI:DEPENDENCE ON THE CA CONCENTRATION,"PHYSICA C,170(1990)130",1990.0,3.8183766184073566
1908,Pb2.0Sr2.0Y0.75Ca0.25Cu3.0O8.0,Pb3212,70.6,5.396,5.435,15.777000000000001,PHC1700130,"HIROMU SUNAGAWA, HISASHI KAWABE, MASAHIRO MASUZAWA, NORIO KOBAYASHI, TAKASHI NOJI, YOJI KOIKE, YOSHITAMI SAITO,",NORMAL AND SUPERCONDUCTING PROPERTIES OF PB2SR2Y1-XCAXCU3O8+ZI:DEPENDENCE ON THE CA CONCENTRATION,"PHYSICA C,170(1990)130",1990.0,3.81554819128261
1909,Pb2.0Sr2.0Y0.7Ca0.3Cu3.0O8.0,Pb3212,76.8,5.395,5.435,15.802999999999999,PHC1700130,"HIROMU SUNAGAWA, HISASHI KAWABE, MASAHIRO MASUZAWA, NORIO KOBAYASHI, TAKASHI NOJI, YOJI KOIKE, YOSHITAMI SAITO,",NORMAL AND SUPERCONDUCTING PROPERTIES OF PB2SR2Y1-XCAXCU3O8+ZI:DEPENDENCE ON THE CA CONCENTRATION,"PHYSICA C,170(1990)130",1990.0,3.814841084501423
1910,Pb2.0Sr2.0Y0.65Ca0.35Cu3.0O8.0,Pb3212,79.1,5.394,5.432,15.799000000000001,PHC1700130,"HIROMU SUNAGAWA, HISASHI KAWABE, MASAHIRO MASUZAWA, NORIO KOBAYASHI, TAKASHI NOJI, YOJI KOIKE, YOSHITAMI SAITO,",NORMAL AND SUPERCONDUCTING PROPERTIES OF PB2SR2Y1-XCAXCU3O8+ZI:DEPENDENCE ON THE CA CONCENTRATION,"PHYSICA C,170(1990)130",1990.0,3.814133977720237
1911,Pb2.0Sr2.0Y0.6Ca0.4Cu3.0O8.0,Pb3212,79.1,5.392,5.43,15.806,PHC1700130,"HIROMU SUNAGAWA, HISASHI KAWABE, MASAHIRO MASUZAWA, NORIO KOBAYASHI, TAKASHI NOJI, YOJI KOIKE, YOSHITAMI SAITO,",NORMAL AND SUPERCONDUCTING PROPERTIES OF PB2SR2Y1-XCAXCU3O8+ZI:DEPENDENCE ON THE CA CONCENTRATION,"PHYSICA C,170(1990)130",1990.0,3.812719764157864
1913,Pb2.0Sr2.0Y0.55Ca0.45Cu3.0O8.0,Pb3212,79.7,5.391,5.43,15.806,PHC1700130,"HIROMU SUNAGAWA, HISASHI KAWABE, MASAHIRO MASUZAWA, NORIO KOBAYASHI, TAKASHI NOJI, YOJI KOIKE, YOSHITAMI SAITO,",NORMAL AND SUPERCONDUCTING PROPERTIES OF PB2SR2Y1-XCAXCU3O8+ZI:DEPENDENCE ON THE CA CONCENTRATION,"PHYSICA C,170(1990)130",1990.0,3.8120126573766773
1914,Pb2.0Sr2.0Y0.5Ca0.5Cu3.0O8.0,Pb3212,79.7,5.388,5.428,15.808,PHC1700130,"HIROMU SUNAGAWA, HISASHI KAWABE, MASAHIRO MASUZAWA, NORIO KOBAYASHI, TAKASHI NOJI, YOJI KOIKE, YOSHITAMI SAITO,",NORMAL AND SUPERCONDUCTING PROPERTIES OF PB2SR2Y1-XCAXCU3O8+ZI:DEPENDENCE ON THE CA CONCENTRATION,"PHYSICA C,170(1990)130",1990.0,3.8098913370331178
1915,Pb2.0Sr2.0Y0.45Ca0.55Cu3.0O8.0,Pb3212,78.8,5.385,5.4239999999999995,15.804,PHC1700130,"HIROMU SUNAGAWA, HISASHI KAWABE, MASAHIRO MASUZAWA, NORIO KOBAYASHI, TAKASHI NOJI, YOJI KOIKE, YOSHITAMI SAITO,",NORMAL AND SUPERCONDUCTING PROPERTIES OF PB2SR2Y1-XCAXCU3O8+ZI:DEPENDENCE ON THE CA CONCENTRATION,"PHYSICA C,170(1990)130",1990.0,3.807770016689558
1916,Pb2.0Sr2.0Y0.4Ca0.6Cu3.0O8.0,Pb3212,79.1,5.396,5.434,15.835999999999999,PHC1700130,"HIROMU SUNAGAWA, HISASHI KAWABE, MASAHIRO MASUZAWA, NORIO KOBAYASHI, TAKASHI NOJI, YOJI KOIKE, YOSHITAMI SAITO,",NORMAL AND SUPERCONDUCTING PROPERTIES OF PB2SR2Y1-XCAXCU3O8+ZI:DEPENDENCE ON THE CA CONCENTRATION,"PHYSICA C,170(1990)130",1990.0,3.81554819128261
1917,Pb2.0Sr2.0Y0.3Ca0.7Cu3.0O8.0,Pb3212,73.0,5.393,5.428999999999999,15.818,PHC1700130,"HIROMU SUNAGAWA, HISASHI KAWABE, MASAHIRO MASUZAWA, NORIO KOBAYASHI, TAKASHI NOJI, YOJI KOIKE, YOSHITAMI SAITO,",NORMAL AND SUPERCONDUCTING PROPERTIES OF PB2SR2Y1-XCAXCU3O8+ZI:DEPENDENCE ON THE CA CONCENTRATION,"PHYSICA C,170(1990)130",1990.0,3.8134268709390504
1918,Pb2.0Sr2.0Y0.2Ca0.8Cu3.0O8.0,Pb3212,73.2,5.392,5.425,15.8,PHC1700130,"HIROMU SUNAGAWA, HISASHI KAWABE, MASAHIRO MASUZAWA, NORIO KOBAYASHI, TAKASHI NOJI, YOJI KOIKE, YOSHITAMI SAITO,",NORMAL AND SUPERCONDUCTING PROPERTIES OF PB2SR2Y1-XCAXCU3O8+ZI:DEPENDENCE ON THE CA CONCENTRATION,"PHYSICA C,170(1990)130",1990.0,3.812719764157864
1950,Tl1.0Ba2.0Ca0.9Gd0.1Cu2.0O7.0,Tl1212,91.8,3.872,,12.675,PHC1680057,"M.KIKUCHI, N.KOBAYASHI, S.NAKAJIMA, Y.MUTO, Y.SYONO,","SUPERCONDUCTIVITY OF HIGH-TC TLBA2CA1-XREXCU2O7(RE=ND,GD OR Y)SYSTEM","PHYSICA C,168(1990)57",1990.0,3.872
1951,Tl1.0Ba2.0Ca0.8Gd0.2Cu2.0O7.0,Tl1212,93.6,3.887,,12.63,PHC1680057,"M.KIKUCHI, N.KOBAYASHI, S.NAKAJIMA, Y.MUTO, Y.SYONO,","SUPERCONDUCTIVITY OF HIGH-TC TLBA2CA1-XREXCU2O7(RE=ND,GD OR Y)SYSTEM","PHYSICA C,168(1990)57",1990.0,3.887
1957,Tl1.0Ba2.0Ca0.8Y0.2Cu2.0O7.0,Tl1212,97.6,3.861,,12.729000000000001,PHC1680057,"M.KIKUCHI, N.KOBAYASHI, S.NAKAJIMA, Y.MUTO, Y.SYONO,","SUPERCONDUCTIVITY OF HIGH-TC TLBA2CA1-XREXCU2O7(RE=ND,GD OR Y)SYSTEM","PHYSICA C,168(1990)57",1990.0,3.861
1958,Tl1.0Ba2.0Ca0.65Y0.35Cu2.0O7.0,Tl1212,102.0,3.865,,12.649000000000001,PHC1680057,"M.KIKUCHI, N.KOBAYASHI, S.NAKAJIMA, Y.MUTO, Y.SYONO,","SUPERCONDUCTIVITY OF HIGH-TC TLBA2CA1-XREXCU2O7(RE=ND,GD OR Y)SYSTEM","PHYSICA C,168(1990)57",1990.0,3.865
1959,Tl1.0Ba2.0Ca0.6Y0.4Cu2.0O7.0,Tl1212,95.8,3.8680000000000003,,12.623,PHC1680057,"M.KIKUCHI, N.KOBAYASHI, S.NAKAJIMA, Y.MUTO, Y.SYONO,","SUPERCONDUCTIVITY OF HIGH-TC TLBA2CA1-XREXCU2O7(RE=ND,GD OR Y)SYSTEM","PHYSICA C,168(1990)57",1990.0,3.8680000000000003
1963,Tl1.0Ba2.0Ca1.0Cu2.0O7.0,Tl1212,81.6,3.847,,12.770999999999999,PHC1680057,"M.KIKUCHI, N.KOBAYASHI, S.NAKAJIMA, Y.MUTO, Y.SYONO,","SUPERCONDUCTIVITY OF HIGH-TC TLBA2CA1-XREXCU2O7(RE=ND,GD OR Y)SYSTEM","PHYSICA C,168(1990)57",1990.0,3.847
1964,Tl1.0Ba2.0Ca0.9Nd0.1Cu2.0O7.0,Tl1212,90.8,3.8680000000000003,,12.729000000000001,PHC1680057,"M.KIKUCHI, N.KOBAYASHI, S.NAKAJIMA, Y.MUTO, Y.SYONO,","SUPERCONDUCTIVITY OF HIGH-TC TLBA2CA1-XREXCU2O7(RE=ND,GD OR Y)SYSTEM","PHYSICA C,168(1990)57",1990.0,3.8680000000000003
1965,Tl1.0Ba2.0Ca0.8Nd0.2Cu2.0O7.0,Tl1212,96.3,3.888,,12.697000000000001,PHC1680057,"M.KIKUCHI, N.KOBAYASHI, S.NAKAJIMA, Y.MUTO, Y.SYONO,","SUPERCONDUCTIVITY OF HIGH-TC TLBA2CA1-XREXCU2O7(RE=ND,GD OR Y)SYSTEM","PHYSICA C,168(1990)57",1990.0,3.888
1972,Y1.0Ba2.0Cu3.0O6.8,Y123,89.5,3.82,3.886,11.66,TH1220431,"A.J.ZALESKI, A.JEZOWSKI, C.SULKOWSKI, E.TROJNAR, J.KLAMUT, J.MUCHA, J.RAFALOWICZ, J.STEPIEN-DAMM, K.ROGACKI, M.HOROBIOWSKI, R.HORYN, Z.BUKOWSKI,",THERMAL CONDUCTIVITY AND ELECTRICAL RESISTIVITY OF THE HIGH-TC SUPERCONDUCTOR Y(1)BA(2)CU(3)O(9-Z),"PHYS.REV.A,122(1987)431",1987.0,3.82
1973,Y1.0Ba2.0Cu2.94Ni0.06O7.0,Y123,82.7,3.826,3.888,11.668,PHC1700071,"B.ULLMANN, H.C.FREYHARDT, K.HEINEMANN, R.WORDENWEBER,","ASPECTS OF SUBSTITUTION OF MAGNETIC IONS FE, NI AND GD IN YBCOHTSC","PHYSICA C,179(1990)71",1990.0,3.826
1974,Y1.0Ba2.0Cu2.85Ni0.15O7.0,Y123,74.6,3.827,3.887,11.668,PHC1700071,"B.ULLMANN, H.C.FREYHARDT, K.HEINEMANN, R.WORDENWEBER,","ASPECTS OF SUBSTITUTION OF MAGNETIC IONS FE, NI AND GD IN YBCOHTSC","PHYSICA C,179(1990)71",1990.0,3.827
1984,Y1.0Ba2.0Cu2.835Fe0.165O6.98,Y123,69.3,3.864,,11.675999999999998,PHC1700071,"B.ULLMANN, H.C.FREYHARDT, K.HEINEMANN, R.WORDENWEBER,","ASPECTS OF SUBSTITUTION OF MAGNETIC IONS FE, NI AND GD IN YBCOHTSC","PHYSICA C,179(1990)71",1990.0,3.864
1988,Y1.0Ba2.0Cu2.58Fe0.42O7.0,Y123,24.7,3.865,,11.627,PHC1700071,"B.ULLMANN, H.C.FREYHARDT, K.HEINEMANN, R.WORDENWEBER,","ASPECTS OF SUBSTITUTION OF MAGNETIC IONS FE, NI AND GD IN YBCOHTSC","PHYSICA C,179(1990)71",1990.0,3.865
1989,Dy1.0Ba2.0Cu4.0O8.0,RE124,77.2,3.846,3.873,27.237,PRB0397347,"DONALD E.MORRIS, JANICE H.NICKEL, JEFFREY S.SCOTT, JOHN Y.T.WEI, NAGGI G.ASMAR,",EIGHT NEW HIGH-TEMPERATURE SUPERCONDUCTORS WITH THE 1:2:4 STRUCTURE,"PHYS.REV.B.,39(1989)7347",1989.0,3.846
1991,Er1.0Ba2.0Cu4.0O8.0,RE124,78.3,3.8369999999999997,3.8689999999999998,27.23,PRB0397347,"DONALD E.MORRIS, JANICE H.NICKEL, JEFFREY S.SCOTT, JOHN Y.T.WEI, NAGGI G.ASMAR,",EIGHT NEW HIGH-TEMPERATURE SUPERCONDUCTORS WITH THE 1:2:4 STRUCTURE,"PHYS.REV.B.,39(1989)7347",1989.0,3.8369999999999997
1992,Tm1.0Ba2.0Cu4.0O8.0,RE124,78.6,3.827,3.864,27.18,PRB0397347,"DONALD E.MORRIS, JANICE H.NICKEL, JEFFREY S.SCOTT, JOHN Y.T.WEI, NAGGI G.ASMAR,",EIGHT NEW HIGH-TEMPERATURE SUPERCONDUCTORS WITH THE 1:2:4 STRUCTURE,"PHYS.REV.B.,39(1989)7347",1989.0,3.827
1993,Y1.0Ba2.0Cu4.0O8.0,Y124,80.4,3.84,3.87,27.230999999999998,PRB0397347,"DONALD E.MORRIS, JANICE H.NICKEL, JEFFREY S.SCOTT, JOHN Y.T.WEI, NAGGI G.ASMAR,",EIGHT NEW HIGH-TEMPERATURE SUPERCONDUCTORS WITH THE 1:2:4 STRUCTURE,"PHYS.REV.B.,39(1989)7347",1989.0,3.84
1994,Sm1.0Ba2.0Cu4.0O8.0,RE124,69.3,3.872,3.886,27.308000000000003,PRB0397347,"DONALD E.MORRIS, JANICE H.NICKEL, JEFFREY S.SCOTT, JOHN Y.T.WEI, NAGGI G.ASMAR,",EIGHT NEW HIGH-TEMPERATURE SUPERCONDUCTORS WITH THE 1:2:4 STRUCTURE,"PHYS.REV.B.,39(1989)7347",1989.0,3.872
1995,Eu1.0Ba2.0Cu4.0O8.0,RE124,68.9,3.865,3.884,27.279,PRB0397347,"DONALD E.MORRIS, JANICE H.NICKEL, JEFFREY S.SCOTT, JOHN Y.T.WEI, NAGGI G.ASMAR,",EIGHT NEW HIGH-TEMPERATURE SUPERCONDUCTORS WITH THE 1:2:4 STRUCTURE,"PHYS.REV.B.,39(1989)7347",1989.0,3.865
1996,Gd1.0Ba2.0Cu4.0O8.0,RE124,73.4,3.863,3.8810000000000002,27.259,PRB0397347,"DONALD E.MORRIS, JANICE H.NICKEL, JEFFREY S.SCOTT, JOHN Y.T.WEI, NAGGI G.ASMAR,",EIGHT NEW HIGH-TEMPERATURE SUPERCONDUCTORS WITH THE 1:2:4 STRUCTURE,"PHYS.REV.B.,39(1989)7347",1989.0,3.863
1997,Y1.0Ba2.0Cu4.0O8.045,Y124,81.4,3.84,3.8689999999999998,27.23,PHC1680047,"A.JUNOD, D.ECKERT, D.SANCHEZ, E.KALDIS, G.TRISCONE, J.KARPINSKI, J.MULLER, S.RUSIECKI, T.GRAF,",SPECIFIC HEAT OF THE SUPERCONDUCTOR YBA2CU4O8FROM 1.5 TO 330 K,"PHYSICA C,168(1990)47",1990.0,3.84
1998,Y1.0Ba2.0Cu4.0O8.0,Y124,79.7,3.8369999999999997,3.87,27.215999999999998,PHC1680047,"A.JUNOD, D.ECKERT, D.SANCHEZ, E.KALDIS, G.TRISCONE, J.KARPINSKI, J.MULLER, S.RUSIECKI, T.GRAF,",SPECIFIC HEAT OF THE SUPERCONDUCTOR YBA2CU4O8FROM 1.5 TO 330 K,"PHYSICA C,168(1990)47",1990.0,3.8369999999999997
1999,Y1.0Ba2.0Cu4.0O8.0,Y124,80.6,3.843,3.872,27.237,PHC1680047,"A.JUNOD, D.ECKERT, D.SANCHEZ, E.KALDIS, G.TRISCONE, J.KARPINSKI, J.MULLER, S.RUSIECKI, T.GRAF,",SPECIFIC HEAT OF THE SUPERCONDUCTOR YBA2CU4O8FROM 1.5 TO 330 K,"PHYSICA C,168(1990)47",1990.0,3.843
2000,Ho1.0Ba2.0Cu4.0O8.0,RE124,77.4,3.84,3.87,27.221,PRB0397347,"DONALD E.MORRIS, JANICE H.NICKEL, JEFFREY S.SCOTT, JOHN Y.T.WEI, NAGGI G.ASMAR,",EIGHT NEW HIGH-TEMPERATURE SUPERCONDUCTORS WITH THE 1:2:4 STRUCTURE,"PHYS.REV.B.,39(1989)7347",1989.0,3.84
2001,Er1.0Ba2.0Cu4.0O8.0,RE124,78.0,3.8360000000000003,3.867,27.22,PHC1700112,"C.F.VAN BRUGGEN, D.M.DE LEEUW, H.J.TERPSTRA, M.KRAAN, R.A.M.VAN WOERDEN,",NORMAL-STATE TRANSPORT PROPERTIES OF THE HIGH-TC SUPERCONDUCTOR ERBA2CU4O8,"PHYUSICA C,170(1990)112",1990.0,3.8360000000000003
2003,Y1.0Ba2.0Cu4.0O8.0,Y124,82.9,3.835,3.8560000000000003,27.215,PHC1650391,"D.M.POOKE, J.L.TALLON, M.R.PORESLAND, R.G.BUCKLEY,",CALCIUM-SUBSTITUTED SUPERCONDUCTING RBA2CU4O8 WITH TC-90K PREPARED AT ONE ATMOSPHERE,"PHYSICA C,165(1990)391",1990.0,3.835
2009,Y1.0Ba2.0Cu4.0O8.043,Y124,80.0,3.841,3.8710000000000004,27.24,SSC0690531,"E. Jilek, E. Kaldis, J. Karpinski, P. Fischer, S. Rusiecki,",HIGHPRESSURE PREPARATION AND NEUTRON-DIFFRACTION STUDY OF THE HIGH Tc SUPERCONDUCTOR YBa2Cu4O8+-x,"Solid State Commun.,69(1989)531-533",1989.0,3.841
2013,La2.0Cu1.0O4.13,T,34.0,3.772,3.8160000000000003,13.165,PRB03811337,"B.DABROWSKI, B.MOROSIN, D.G.HINKS, D.S.GINLEY, E.L.VENTURINI, J.D.JORGENSEN, J.E.SCHIRBER, L.SODERHOLM, SHIYOU PEI,",SUPERCONDUCTING PHASE OF LA(2)CU(1)O(4+Z): A SUPERCONDUCTING COMPOSITION RESULTING FROM PHASE SEPARATION,"PHYS.REV.B,38(1988)11337",1988.0,3.772
