Repository: CompRhys/apical

# Data Guide

In all cases whilst compiling this data we have been careful to include as much meta-information as possible to allow data to be traced back to it's original sources. For SuperCon this takes the form of the SuperCon "num :" reference id and then the source publication details. For ICSD we provide the ICSD collection code.

We acknowledge the Japanese National Institute for Materials Science for maintaining the [SuperCon](https://supercon.nims.go.jp/index_en.html) database as well as FIZ Karlsruhe GmbH for maintaining [ICSD](https://www.fiz-karlsruhe.de/en/produkte-und-dienstleistungen/inorganic-crystal-structure-database-icsd).

File: processed-data/super_cuprates.csv (part 3 of 58)
num :,composition :,str3 :,tc :,lata :,latb :,latc :,refno :,author :,title :,journal :,year :
646,Y1.0Ba2.0Cu3.0O6.72,Y123,62.0,,,,PRB0394299,"DONGLU SHI,",PHASE TRANSFORMATIONS IN YBA(2)CU(3)O(7-Z),"PHYSICAL REVIEW B.,39(1989)4299",1989.0
647,Y1.0Ba2.0Cu3.0O6.62,Y123,62.0,,,,PRB0394299,"DONGLU SHI,",PHASE TRANSFORMATIONS IN YBA(2)CU(3)O(7-Z),"PHYSICAL REVIEW B.,39(1989)4299",1989.0
648,Er1.0Ba2.0Cu3.0O7.0,Y123,88.0,3.828,3.89,,PRB0394291,"B.C.SALES, D.MCK.PAUL, H.A.MOOK, J.O.RAMEY, L.A.BOATNER, L.CUSSEN,",MAGNETIC ORDERING IN THE HIGH-TEMPERATURE SUPERCONDUCTOR ERBA(2-)CU(3)O(7-Z),"PHYS. REV. B.,39(1989)4291",1989.0
649,Bi2.0Ca1.0Sr2.0Cu2.0O8.0,Bi2212,88.5,,,,PRB0394693,"ROBERT E.JOHNSON,",TUNNELING MEASUREMENTS ON BI(2)CASR(2)CU(2)O(8),"PHYS. REV. B.,39(1989)4693",1989.0
659,La2.0Cu1.0O4.13,T,28.0,,,,PHC1570237,"B.MOROSIN, D.S.GINLEY, J.E.SCHIRBER,",EFFECT OF PRESSURE ON THE SUPERCONDUCTING TRANSITION TEMPERATURE OF BA(1-X)K(X)BI(1)O(3),"PHYSICA C,157(1989)237",1989.0
660,La1.9Sr0.1Cu1.0O4.0,T,26.0,,,,PHC1570237,"B.MOROSIN, D.S.GINLEY, J.E.SCHIRBER,",EFFECT OF PRESSURE ON THE SUPERCONDUCTING TRANSITION TEMPERATURE OF BA(1-X)K(X)BI(1)O(3),"PHYSICA C,157(1989)237",1989.0
661,La1.85Sr0.15Cu1.0O4.0,T,39.0,,,,PHC1570237,"B.MOROSIN, D.S.GINLEY, J.E.SCHIRBER,",EFFECT OF PRESSURE ON THE SUPERCONDUCTING TRANSITION TEMPERATURE OF BA(1-X)K(X)BI(1)O(3),"PHYSICA C,157(1989)237",1989.0
662,La1.75Sr0.25Cu1.0O4.0,T,30.0,,,,PHC1570237,"B.MOROSIN, D.S.GINLEY, J.E.SCHIRBER,",EFFECT OF PRESSURE ON THE SUPERCONDUCTING TRANSITION TEMPERATURE OF BA(1-X)K(X)BI(1)O(3),"PHYSICA C,157(1989)237",1989.0
666,Y1.0Ba2.0Cu3.0O6.8,Y123,92.0,,,,PHC1570237,"B.MOROSIN, D.S.GINLEY, J.E.SCHIRBER,",EFFECT OF PRESSURE ON THE SUPERCONDUCTING TRANSITION TEMPERATURE OF BA(1-X)K(X)BI(1)O(3),"PHYSICA C,157(1989)237",1989.0
667,Y1.0Ba2.0Cu3.0O7.0,Y123,91.0,,,,SSC0651355,"B.LEONTIC, L.FORRO, M.PETRAVIC,",HALL-EFFECT OF THE HIGH TC SUPERCONDUCTORS Y-BA-CU-O AND GD-BA-CU-O,"SOLID STATE COMMUN.,65(1988)1355",1988.0
670,Y1.0Ba2.0Cu3.0O7.0,Y123,92.0,,,,PRB0380844,"A.T.FIORY, G.S.GRADER, P.K.GALLAGHER,",HALL COEFFICIENT AND OXYGEN STOICHIOMETRY IN Y(1)BA(2)CU(3)O(7-Z) CERAMICS AT ELEVATED TEMPERATURES,"PHYS.REV.B,38(1988)844",1988.0
673,Y1.0Ba2.0Cu3.0O7.0,Y123,91.2,,,,PRB0389280,"J.E.FISCHER, M.J.NAUGHTON, N.P.ONG, P.K.DAVIES, P.M.CHAIKIN, R.C.YU, R.V.CHAMBERLIN, T.W.JING, Z.Z.WANG,",ORIENTATIONAL ANISOTROPY OF THE UPPER CRITICAL FIELD IN SINGLE-CRYSTAL Y(1)BA(2)CU(3)O(7) AND BI(2.2)CA(1)SR(1.9)CU(2)O(8+X),"PHYS.REV.B,38(1988)9280",1988.0
674,Bi2.2Ca1.0Sr1.9Cu2.0O8.0,Bi2212,86.5,,,,PRB0389280,"J.E.FISCHER, M.J.NAUGHTON, N.P.ONG, P.K.DAVIES, P.M.CHAIKIN, R.C.YU, R.V.CHAMBERLIN, T.W.JING, Z.Z.WANG,",ORIENTATIONAL ANISOTROPY OF THE UPPER CRITICAL FIELD IN SINGLE-CRYSTAL Y(1)BA(2)CU(3)O(7) AND BI(2.2)CA(1)SR(1.9)CU(2)O(8+X),"PHYS.REV.B,38(1988)9280",1988.0
689,Bi2.0Sr1.3Ca0.7Cu1.0O6.15,Bi2201,84.0,,,,PHC1580230,"A.SCHENCK, B.HETTICH, B.HITTI, E.LIPPELT, F.N.GYGAX, H.MALETTA, M.WEBER, P.BIRRER,","MAGNETIC PENETRATION DEPTH IN BI(2)(SR,CA)(2)CUO(8-Z)","PHYSICA C ,158(1989)230",1989.0
696,Pb0.3Bi1.7Sr2.0Ca2.0Cu3.0O10.0,Bi2223,107.0,5.4179999999999975,5.346,37.1,PHC1580255,"JIN RONG-YING, QI-ZE RAN, SHI FAN, SHI NI-CHENG, SHI ZHEN-HUA, ZHOU SHOU-ZENG,","THE SPECIFIC HEAT OF THE SINGLE-PHASE (BI,PB)(2)SR(2)CA(2)CU(3)O(10+Y) SUPERCONDUCTOR","PHYSICA C ,158(1989)255",1989.0
697,Y1.0Ba2.0Cu3.0O6.9,Y123,91.0,3.817,3.884,11.671,PRB0399069,"C.NOBILI, E.GALLI, F.C.MATACOTTA, F.NAVA, G.OTTAVIANI, M.AFFRONTE, T.MANFREDINI,",OXYGEN IN-DIFFUSION PROCESSES IN TETRAGONAL YBA(2)CU(3)O(7-X)OXIDE,"PHYS.REV.B.,39(1989)9069",1989.0
700,Y1.0Ba2.0Cu3.0O6.55,Y123,89.0,3.82,3.89,11.714,PRB0399069,"C.NOBILI, E.GALLI, F.C.MATACOTTA, F.NAVA, G.OTTAVIANI, M.AFFRONTE, T.MANFREDINI,",OXYGEN IN-DIFFUSION PROCESSES IN TETRAGONAL YBA(2)CU(3)O(7-X)OXIDE,"PHYS.REV.B.,39(1989)9069",1989.0
705,Y1.0Ba2.0Cu3.0O7.0,Y123,92.0,,,,SSC0700553,"HONG MA, QINGRONG FENG, SHOUSHENG YAN, SUICHEN LIANG, YI GAO, YUNXI SUN,",DETERMINARION OF FLUX PINNING POTENTIALS FROM FIELD-INDUCED ANISOTROPY IN OXIDE SUPERCONDUCTORS,"SOLID STATE COMMUN.,70(1989)553",1989.0
706,Y1.0Ba2.0Cu2.85Ag0.15O7.0,Y123,90.0,,,,SSC0700553,"HONG MA, QINGRONG FENG, SHOUSHENG YAN, SUICHEN LIANG, YI GAO, YUNXI SUN,",DETERMINARION OF FLUX PINNING POTENTIALS FROM FIELD-INDUCED ANISOTROPY IN OXIDE SUPERCONDUCTORS,"SOLID STATE COMMUN.,70(1989)553",1989.0
707,Y1.0Ba2.0Cu3.0O6.9,Y123,90.6,,,,SSC0700561,"A.V.PALNICHENKO, I.N.KREMENSKAYA, M.A.NEVEDOMSKAYA, N.S.SIDOROV, O.V.ZHARIKOV, R.K.NIKOLAYEV, V.F.DEGTYARYOVA, V.SH.SHEHTMAN, YU.A.OSIPIAN,",THE EFFECT OF A MODERATE-TEMPERATURE ANNEALING ON THE STRUCTURE AND TEMPERATURE OF A SUPERCONDUCTIVE CONVERSION OF CERAMICSYBA2CU3OY,"SOLID STATE COMMUN.,70(1989)561",1989.0
708,Y1.0Ba2.0Cu3.0O6.82,Y123,91.2,,,,SSC0700561,"A.V.PALNICHENKO, I.N.KREMENSKAYA, M.A.NEVEDOMSKAYA, N.S.SIDOROV, O.V.ZHARIKOV, R.K.NIKOLAYEV, V.F.DEGTYARYOVA, V.SH.SHEHTMAN, YU.A.OSIPIAN,",THE EFFECT OF A MODERATE-TEMPERATURE ANNEALING ON THE STRUCTURE AND TEMPERATURE OF A SUPERCONDUCTIVE CONVERSION OF CERAMICSYBA2CU3OY,"SOLID STATE COMMUN.,70(1989)561",1989.0
709,Y1.0Ba2.0Cu3.0O6.66,Y123,88.9,,,,SSC0700561,"A.V.PALNICHENKO, I.N.KREMENSKAYA, M.A.NEVEDOMSKAYA, N.S.SIDOROV, O.V.ZHARIKOV, R.K.NIKOLAYEV, V.F.DEGTYARYOVA, V.SH.SHEHTMAN, YU.A.OSIPIAN,",THE EFFECT OF A MODERATE-TEMPERATURE ANNEALING ON THE STRUCTURE AND TEMPERATURE OF A SUPERCONDUCTIVE CONVERSION OF CERAMICSYBA2CU3OY,"SOLID STATE COMMUN.,70(1989)561",1989.0
710,Y1.0Ba2.0Cu3.0O6.47,Y123,43.6,,,,SSC0700561,"A.V.PALNICHENKO, I.N.KREMENSKAYA, M.A.NEVEDOMSKAYA, N.S.SIDOROV, O.V.ZHARIKOV, R.K.NIKOLAYEV, V.F.DEGTYARYOVA, V.SH.SHEHTMAN, YU.A.OSIPIAN,",THE EFFECT OF A MODERATE-TEMPERATURE ANNEALING ON THE STRUCTURE AND TEMPERATURE OF A SUPERCONDUCTIVE CONVERSION OF CERAMICSYBA2CU3OY,"SOLID STATE COMMUN.,70(1989)561",1989.0
711,Y1.0Ba2.0Cu3.0O6.46,Y123,45.0,,,,SSC0700561,"A.V.PALNICHENKO, I.N.KREMENSKAYA, M.A.NEVEDOMSKAYA, N.S.SIDOROV, O.V.ZHARIKOV, R.K.NIKOLAYEV, V.F.DEGTYARYOVA, V.SH.SHEHTMAN, YU.A.OSIPIAN,",THE EFFECT OF A MODERATE-TEMPERATURE ANNEALING ON THE STRUCTURE AND TEMPERATURE OF A SUPERCONDUCTIVE CONVERSION OF CERAMICSYBA2CU3OY,"SOLID STATE COMMUN.,70(1989)561",1989.0
714,Tl1.0Sr2.0Ca0.5Sm0.5Cu2.0O6.75,Tl1212,37.6,3.817,,12.054,SSC0700661,"G.H.RAO, J.K.LIANG, S.S.XIE, X.R.CHENG, Y.L.ZHANG, Z.X.ZHAO,",THE CRYSTAL STRUCTURE AND SUPERCONDUCTIVITY OF NEW SUPERCONDUCTING PHASE TISR2CA0.5SM0.5CU2O6.75,"SOLID STATE COMMUN.,70(1989)661",1989.0
716,Y1.0Ba2.0Cu4.0O8.0,Y124,82.0,,,,PRB0399611,"A.F.HEBARD, A.T.FIORY, C.E.RICE, M.GURVITCH, P.L.GAMMEL, R.M.FIEMING, S.MARTIN,",NONLINEAR TEMPERATURE DEPENDENCE OF THE NORMAL-STATE RESISTIVITY IN YBA2CU4O8+-ZFILMS,"PHYS.REV.B.,39(1989)9611",1989.0
717,Y1.0Ba2.0Cu3.0O7.0,Y123,91.5,,,,PRB0399611,"A.F.HEBARD, A.T.FIORY, C.E.RICE, M.GURVITCH, P.L.GAMMEL, R.M.FIEMING, S.MARTIN,",NONLINEAR TEMPERATURE DEPENDENCE OF THE NORMAL-STATE RESISTIVITY IN YBA2CU4O8+-ZFILMS,"PHYS.REV.B.,39(1989)9611",1989.0
719,Tl1.0Ba1.1La0.9Cu1.0O5.0,Tl1201,39.6,3.84,,9.054,PHC1580143,"H.IGARASHI, T.MANAKO, T.SATOH, Y.KUBO, Y.SHIMAKAWA,",SUPERCONDUCTIVITY OF TLBA(1+X)LA(1-X)CUO(5) WITH 1201 STRUCTURE,"PHYSICA C ,158(1989)143",1989.0
720,Tl1.0Ba1.2La0.8Cu1.0O5.0,Tl1201,41.1,3.834,,9.107,PHC1580143,"H.IGARASHI, T.MANAKO, T.SATOH, Y.KUBO, Y.SHIMAKAWA,",SUPERCONDUCTIVITY OF TLBA(1+X)LA(1-X)CUO(5) WITH 1201 STRUCTURE,"PHYSICA C ,158(1989)143",1989.0
722,Nd1.85Ce0.15Cu1.0O4.0,T',21.0,3.946,,12.081,PHC1580148,"A.I. NAZZAL, E. MORAN, J.B. TORRANCE, T.C. HUANG,",SINTHESIS AND X-RAY CHARACTERIZATION OF SUPERCONDUCTING AND RELATED Ln2-xCexCuO4-y(Ln=Nd AND GD) COMPOUNDS,"Physica C, 159(1989)148-152",1989.0
724,Y1.0Ba2.0Cu3.0O6.86,Y123,91.0,3.818,3.891,11.674,PHC1530026,"HIROYUKI TAKEYA, HUMIHIKO TAKEI, NOBORU MIURA, TOSHIRO SAKAKIBARA, TSUNEAKI GOTO, TSUYOSHI TAMEGAI, YASUHIKO IYE,","THE ANISOTROPIC SUPERCONDUCTIVITY OF R(1)BA(2)CU(3)O(7-X) (R:Y,GD AND HO) SINGLE CRYSTALS","PHYSICA C, 153(1988)26",1988.0
725,Y1.0Ba2.0Cu3.0O6.96,Y123,85.0,,,,PHC1531357,"C.AYACHE, J.ROSSAT-MIGNOD, J.Y.HENRY, L.FORRO, M.RAKI, P.C.E.STAMP,",TRANSPORT PROPERTIES OF A Y(1)BA(2)CU(3)O(7-Z) SINGLE CRYSTAL,"Physica C,153(1988)1357",1988.0
753,Bi2.0Sr1.3Ca0.7Cu1.0O8.0,,84.0,5.392,5.394,24.537,PHC1580230,"A.SCHENCK, B.HETTICH, B.HITTI, E.LIPPELT, F.N.GYGAX, H.MALETTA, M.WEBER, P.BIRRER,","MAGNETIC PENETRATION DEPTH IN BI(2)(SR,CA)(2)CUO(8-Z)","PHYSICA C ,158(1989)230",1989.0
754,La1.0Ba1.0Ca1.0Cu3.0O6.98,Y123,76.35,3.87,,11.61,PR0399074,"H.B.RADOUSKY, J.L.PENG, L.BERNARDEZ, M.COSTANTINO, P.A.HAHN, P.KLAVINS, R.N.SHELTON,","PREPARATION,CHARACTERIZATION,AND SUPERCONDUCTING PROPERTIES OFTETRAGONAL LABACACU(3)O(7+X)","PHYS.REV.B.,39(1989)9074",1989.0
757,Er1.0Ba2.0Cu3.0O6.15,Y123,35.0,3.839,3.868,11.762,PRB0399099,"G.H.BELLESIS, H.S.LESSURE, J.LUKIN, M.GREENBLATT, S.A.FRIEDBERG, S.M.FINE, S.SIMIZU,",LOW-DEMENSIONAL MAGNETIC ORDERING AND ISING- AND XY-LINK ANISOTROPY OF ER(3+) IN THE SYSTEM ERBA(2)CU(3)O(X) WITH 6,"PHYS.REV.B.,39(1989)9099",1989.0
758,Er1.0Ba2.0Cu3.0O6.34,Y123,20.0,3.836,3.864,11.754,PRB0399099,"G.H.BELLESIS, H.S.LESSURE, J.LUKIN, M.GREENBLATT, S.A.FRIEDBERG, S.M.FINE, S.SIMIZU,",LOW-DEMENSIONAL MAGNETIC ORDERING AND ISING- AND XY-LINK ANISOTROPY OF ER(3+) IN THE SYSTEM ERBA(2)CU(3)O(X) WITH 6,"PHYS.REV.B.,39(1989)9099",1989.0
759,Er1.0Ba2.0Cu3.0O6.31,Y123,55.0,3.822,3.876,11.713,PRB0399099,"G.H.BELLESIS, H.S.LESSURE, J.LUKIN, M.GREENBLATT, S.A.FRIEDBERG, S.M.FINE, S.SIMIZU,",LOW-DEMENSIONAL MAGNETIC ORDERING AND ISING- AND XY-LINK ANISOTROPY OF ER(3+) IN THE SYSTEM ERBA(2)CU(3)O(X) WITH 6,"PHYS.REV.B.,39(1989)9099",1989.0
760,Er1.0Ba2.0Cu3.0O6.67,Y123,85.0,3.812,3.89,11.67,PRB0399099,"G.H.BELLESIS, H.S.LESSURE, J.LUKIN, M.GREENBLATT, S.A.FRIEDBERG, S.M.FINE, S.SIMIZU,",LOW-DEMENSIONAL MAGNETIC ORDERING AND ISING- AND XY-LINK ANISOTROPY OF ER(3+) IN THE SYSTEM ERBA(2)CU(3)O(X) WITH 6,"PHYS.REV.B.,39(1989)9099",1989.0
761,Er1.0Ba2.0Cu3.0O6.91,Y123,92.0,3.814,3.887,11.661,PRB0399099,"G.H.BELLESIS, H.S.LESSURE, J.LUKIN, M.GREENBLATT, S.A.FRIEDBERG, S.M.FINE, S.SIMIZU,",LOW-DEMENSIONAL MAGNETIC ORDERING AND ISING- AND XY-LINK ANISOTROPY OF ER(3+) IN THE SYSTEM ERBA(2)CU(3)O(X) WITH 6,"PHYS.REV.B.,39(1989)9099",1989.0
775,La1.9Sr0.1Cu1.0O4.0,T,26.2,,,,PRB0392312,"MINORU SUZUKI,",HALL COEFFICIENTS AND OPTICAL PROPERTIES OF LA(2-X)SR(X)CU(1)O(4) SINGLE-CRYSTAL THIN FILMS,"PHYS.REV.B,39(1989)2312",1989.0
776,La1.85Sr0.15Cu1.0O4.0,T,28.6,,,,PRB0392312,"MINORU SUZUKI,",HALL COEFFICIENTS AND OPTICAL PROPERTIES OF LA(2-X)SR(X)CU(1)O(4) SINGLE-CRYSTAL THIN FILMS,"PHYS.REV.B,39(1989)2312",1989.0
777,La1.8Sr0.2Cu1.0O4.0,T,18.9,,,,PRB0392312,"MINORU SUZUKI,",HALL COEFFICIENTS AND OPTICAL PROPERTIES OF LA(2-X)SR(X)CU(1)O(4) SINGLE-CRYSTAL THIN FILMS,"PHYS.REV.B,39(1989)2312",1989.0
778,La1.7Sr0.3Cu1.0O4.0,T,15.2,,,,PRB0392312,"MINORU SUZUKI,",HALL COEFFICIENTS AND OPTICAL PROPERTIES OF LA(2-X)SR(X)CU(1)O(4) SINGLE-CRYSTAL THIN FILMS,"PHYS.REV.B,39(1989)2312",1989.0
780,Y1.0Ba2.0Cu3.0O7.0,Y123,90.0,,,,PRB0382910,"A.MATSUDA, H.SHIBATA, K.KINOSHITA, T.ISHII, T.WATANABE, T.YAMADA,",ELECTRONIC PROPERTIES OF BA(2)Y(1-X)PR(X)CU(3)O(7-Z),"PHYS.REV.B,38(1988)2910",1988.0
781,Y1.0Ba2.0Cu3.0O7.0,Y123,91.7,,,,SSC0680929,"E.ZIRNGIEBL, M.GALFFY,",HALL-EFFECT OF BULK Y(1)BA(2)CU(3)O(7-Z),"SOLID STATE COMMUN.,68(1988)929",1988.0
782,Y1.0Ba2.0Cu3.0O7.0,Y123,91.0,,,,PRB0367124,"A.I.BRAGINSKI, A.J.PANSON, G.R.WAGNER,",REEXAMINATION OF THE Y(2)O(3)-BA(1)O(1)-CU(1)O(1) PHASE DIAGRAM FOR SOLID SOLUTIONS NEAR Y(1)BA(2)CU(3)O(7),"PHYS.REV.B,36(1987)7124",1987.0
783,Y1.0Ba2.0Cu3.0O7.0,Y123,94.0,,,,PRB0390777,"J.CLAYHOLD, J.M.TARASCON, N.P.ONG, P.BARBOUX, S.HAGEN, Z.Z.WANG,","CHAIN-SITE VERSUS PLANE-SITE CU SUBSTITUTION IN Y(1)BA(2)CU(3-X)M(X)O(7) (M=CO,NI): HALL AND THERMOPOWER STUDIES","PHYS.REV.B,39(1989)777",1989.0
784,Y1.0Ba2.0Cu3.0O6.9620000000000015,Y123,92.2,3.82,3.886,11.68,PHC1570083,"MITSURU ITOH, RUIXING LIANG, RYOZO AOKI, TETSURO NAKAMURA,",THE EFFECT OF LA SUBSTITUTION ON THE SUPERCONDUCTIVITY OF BA(2)-YCU(3)O(Y),"PHYSICA C,157(1989)83",1989.0
785,Y1.0Ba2.0La1.94Cu3.0O6.962999999999999,,91.8,3.818,3.887,11.669,PHC1570083,"MITSURU ITOH, RUIXING LIANG, RYOZO AOKI, TETSURO NAKAMURA,",THE EFFECT OF LA SUBSTITUTION ON THE SUPERCONDUCTIVITY OF BA(2)-YCU(3)O(Y),"PHYSICA C,157(1989)83",1989.0
786,Y1.0Ba1.92La0.08Cu3.0O6.965,Y123,92.6,3.817,3.887,11.664,PHC1570083,"MITSURU ITOH, RUIXING LIANG, RYOZO AOKI, TETSURO NAKAMURA,",THE EFFECT OF LA SUBSTITUTION ON THE SUPERCONDUCTIVITY OF BA(2)-YCU(3)O(Y),"PHYSICA C,157(1989)83",1989.0
787,Y1.0Ba1.9La0.1Cu3.0O6.975,Y123,93.9,3.816,3.887,11.664,PHC1570083,"MITSURU ITOH, RUIXING LIANG, RYOZO AOKI, TETSURO NAKAMURA,",THE EFFECT OF LA SUBSTITUTION ON THE SUPERCONDUCTIVITY OF BA(2)-YCU(3)O(Y),"PHYSICA C,157(1989)83",1989.0
788,Y1.0Ba1.86La0.14Cu3.0O6.98,Y123,89.4,3.818,3.887,11.651,PHC1570083,"MITSURU ITOH, RUIXING LIANG, RYOZO AOKI, TETSURO NAKAMURA,",THE EFFECT OF LA SUBSTITUTION ON THE SUPERCONDUCTIVITY OF BA(2)-YCU(3)O(Y),"PHYSICA C,157(1989)83",1989.0
789,Y1.0Ba1.8La0.2Cu3.0O7.013,Y123,80.5,3.821,3.886,11.643,PHC1570083,"MITSURU ITOH, RUIXING LIANG, RYOZO AOKI, TETSURO NAKAMURA,",THE EFFECT OF LA SUBSTITUTION ON THE SUPERCONDUCTIVITY OF BA(2)-YCU(3)O(Y),"PHYSICA C,157(1989)83",1989.0
790,Y1.0Ba1.76La0.24Cu3.0O7.024,Y123,73.4,3.823,3.883,11.636,PHC1570083,"MITSURU ITOH, RUIXING LIANG, RYOZO AOKI, TETSURO NAKAMURA,",THE EFFECT OF LA SUBSTITUTION ON THE SUPERCONDUCTIVITY OF BA(2)-YCU(3)O(Y),"PHYSICA C,157(1989)83",1989.0
791,Y1.0Ba1.7La0.3Cu3.0O7.059,Y123,61.4,3.837,3.869,11.618,PHC1570083,"MITSURU ITOH, RUIXING LIANG, RYOZO AOKI, TETSURO NAKAMURA,",THE EFFECT OF LA SUBSTITUTION ON THE SUPERCONDUCTIVITY OF BA(2)-YCU(3)O(Y),"PHYSICA C,157(1989)83",1989.0
792,Y1.0Ba1.66La0.34Cu3.0O7.073,Y123,56.0,3.851,3.859,11.597,PHC1570083,"MITSURU ITOH, RUIXING LIANG, RYOZO AOKI, TETSURO NAKAMURA,",THE EFFECT OF LA SUBSTITUTION ON THE SUPERCONDUCTIVITY OF BA(2)-YCU(3)O(Y),"PHYSICA C,157(1989)83",1989.0
793,Y1.0Ba1.6La0.4Cu3.0O7.0829999999999975,Y123,49.4,3.855,,11.581,PHC1570083,"MITSURU ITOH, RUIXING LIANG, RYOZO AOKI, TETSURO NAKAMURA,",THE EFFECT OF LA SUBSTITUTION ON THE SUPERCONDUCTIVITY OF BA(2)-YCU(3)O(Y),"PHYSICA C,157(1989)83",1989.0
794,Y1.0Ba1.54La0.46Cu3.0O7.1179999999999986,Y123,44.1,3.856,,11.566,PHC1570083,"MITSURU ITOH, RUIXING LIANG, RYOZO AOKI, TETSURO NAKAMURA,",THE EFFECT OF LA SUBSTITUTION ON THE SUPERCONDUCTIVITY OF BA(2)-YCU(3)O(Y),"PHYSICA C,157(1989)83",1989.0
795,Y1.0Ba2.0Cu2.95Co0.05O6.88,Y123,91.2,3.832,3.884,11.687,PHC1590141,"A.HOSER, A.W.HEWAT, D.HOHLWEIN, M.SCHLICHENMAIER, R.KIEMEL, R.SONNTAG, S.KEMMLER-SACK, S.LOSCH, W.PRANDL, W.SCHAFER,",STRUCTURAL CHANGES OF THE SUPERCONDUCTOR YBA(2)CU(3)O(7) BY COBALT SUBSTITUTION.A HIGH-RESOLUTION NEUTRON POWDER DIFFRACTIONSTUDY,"PHYSICA C ,159(1989)141",1989.0
796,Y1.0Ba2.0Cu2.9Co0.1O6.89,Y123,55.3,3.866,,11.674,PHC1590141,"A.HOSER, A.W.HEWAT, D.HOHLWEIN, M.SCHLICHENMAIER, R.KIEMEL, R.SONNTAG, S.KEMMLER-SACK, S.LOSCH, W.PRANDL, W.SCHAFER,",STRUCTURAL CHANGES OF THE SUPERCONDUCTOR YBA(2)CU(3)O(7) BY COBALT SUBSTITUTION.A HIGH-RESOLUTION NEUTRON POWDER DIFFRACTIONSTUDY,"PHYSICA C ,159(1989)141",1989.0
798,Y1.0Ba2.0Cu2.7Co0.3O6.93,Y123,16.9,3.875,,11.683,PHC1590141,"A.HOSER, A.W.HEWAT, D.HOHLWEIN, M.SCHLICHENMAIER, R.KIEMEL, R.SONNTAG, S.KEMMLER-SACK, S.LOSCH, W.PRANDL, W.SCHAFER,",STRUCTURAL CHANGES OF THE SUPERCONDUCTOR YBA(2)CU(3)O(7) BY COBALT SUBSTITUTION.A HIGH-RESOLUTION NEUTRON POWDER DIFFRACTIONSTUDY,"PHYSICA C ,159(1989)141",1989.0
800,Y1.0Ba2.0Cu2.82Fe0.18O7.0,Y123,74.0,,,,PHC1590124,"A.MENELLE, G.CODDENS, I.MIREBEAU, K.MOORJANI, M.HENNION, M.HERVIEU, T.E.PHILLIPS,",DYNAMICS OF FE IN SUPERCONDUCTING YBA(2)(CU(1-X)FE(X))(3)O(Y)BY NEUTRON SCATTERING,"PHYSICA C ,159(1989)124",1989.0
801,Y1.0Ba2.0Cu2.64Fe0.36O7.0,Y123,32.0,,,,PHC1590124,"A.MENELLE, G.CODDENS, I.MIREBEAU, K.MOORJANI, M.HENNION, M.HERVIEU, T.E.PHILLIPS,",DYNAMICS OF FE IN SUPERCONDUCTING YBA(2)(CU(1-X)FE(X))(3)O(Y)BY NEUTRON SCATTERING,"PHYSICA C ,159(1989)124",1989.0
805,Bi2.0Ca1.0Sr2.0Cu2.0O8.0,Bi2212,81.0,5.376,5.422999999999999,30.72,PHC1590087,"A. SWQUEIRA, C.N.R. RAO, H. RAJAGOPAL, R. NAGARAJAN,",NEUTRON DIFFRACTION EVIDENCE FOR OXYGEN DIMERS IN Bi-Ca-Sr-Cu-O SUPERCONDUCTORS,Physica C159(1989)87,1989.0
806,Bi2.0Ca2.0Sr1.0Cu2.0O8.0,Bi2212,70.0,5.356,5.409,30.37,PHC1590087,"A. SWQUEIRA, C.N.R. RAO, H. RAJAGOPAL, R. NAGARAJAN,",NEUTRON DIFFRACTION EVIDENCE FOR OXYGEN DIMERS IN Bi-Ca-Sr-Cu-O SUPERCONDUCTORS,Physica C159(1989)87,1989.0
807,Bi2.0Ca1.5Y0.5Sr1.0Cu2.0O8.0,,65.0,5.386,5.403,30.37,PHC1590087,"A. SWQUEIRA, C.N.R. RAO, H. RAJAGOPAL, R. NAGARAJAN,",NEUTRON DIFFRACTION EVIDENCE FOR OXYGEN DIMERS IN Bi-Ca-Sr-Cu-O SUPERCONDUCTORS,Physica C159(1989)87,1989.0
810,Nd1.85Ce0.15Cu1.0O4.0,T',22.3,,,,NAT3390293,"C.Murayama, H.Takagi, N.Mori, S.Uchida, S.Yomo, Y.Tokura,",,Nature 339(1989)293-294,
811,Nd1.3Ce0.2Sr0.5Cu1.0O4.0,T*,24.0,,,,NAT3390293,"C.Murayama, H.Takagi, N.Mori, S.Uchida, S.Yomo, Y.Tokura,",,Nature 339(1989)293-294,
815,La2.0Cu1.0O4.0,T,35.0,,,,PR03911445,"F.H.GARZON, J.D.THOMPSON, M.C.ARONSON, S-W.CHEONG, Z.FISK,",PRESSURE DEPENDENCE OF THE SUPERCONDUCTING AND NEEL TENPERATURES IN A LA(2)CUO(4+Z) CRYSTAL,"PHYS.REV.B.,39(1989)11445",1989.0
831,Nd1.2Ce0.35Sr0.45Cu1.0O4.0,T*,21.2,3.86,,12.5,JJP0280049,"MICHIKAZU KOSUGE,",PREPARATION OF AN ALMOST SINGLE PHASE SUPERCONDUCTOR IN THE ND-CE-SR-CU-O SYSTEM,"JJAP LETT.,28(1989)L49",1989.0
832,Nd1.0Ba2.0Cu3.0O7.0,Y123,94.2,,,,JJP0270607,"HIDEO KATOH, HIROYUKI AKINAGA, KOHZOH MASUDA, KOKI TAKITA,",CORRELATION OF TC WITH HOLE CONCENTRATION IN COPPER-OXIDE SUPERCONDUCTORS;HALL EFFECT MEASUREMENT IN ND(1+X)BA(2-X)CU(3)O(7-Z),"JJAP.LETT.,27(1988)L607",1988.0
833,Nd1.1Ba1.9Cu3.0O7.0,Y123,78.5,,,,JJP0270607,"HIDEO KATOH, HIROYUKI AKINAGA, KOHZOH MASUDA, KOKI TAKITA,",CORRELATION OF TC WITH HOLE CONCENTRATION IN COPPER-OXIDE SUPERCONDUCTORS;HALL EFFECT MEASUREMENT IN ND(1+X)BA(2-X)CU(3)O(7-Z),"JJAP.LETT.,27(1988)L607",1988.0
834,Nd1.2Ba1.8Cu3.0O7.0,Y123,48.8,,,,JJP0270607,"HIDEO KATOH, HIROYUKI AKINAGA, KOHZOH MASUDA, KOKI TAKITA,",CORRELATION OF TC WITH HOLE CONCENTRATION IN COPPER-OXIDE SUPERCONDUCTORS;HALL EFFECT MEASUREMENT IN ND(1+X)BA(2-X)CU(3)O(7-Z),"JJAP.LETT.,27(1988)L607",1988.0
835,Nd1.3Ba1.7Cu3.0O7.0,Y123,34.2,,,,JJP0270607,"HIDEO KATOH, HIROYUKI AKINAGA, KOHZOH MASUDA, KOKI TAKITA,",CORRELATION OF TC WITH HOLE CONCENTRATION IN COPPER-OXIDE SUPERCONDUCTORS;HALL EFFECT MEASUREMENT IN ND(1+X)BA(2-X)CU(3)O(7-Z),"JJAP.LETT.,27(1988)L607",1988.0
850,Gd1.0Ba2.0Cu2.64Fe0.36O6.99,Y123,21.0,3.891,,11.679,PHC1590173,"A.SEIDEL, G.CZJZEK, H.J.BORNEMANN, P.ADELMANN, R.KMIEC,",DEPENDENCE OF STRUCTURE AND T(C) UPON THE DISTRIBUTION OF IRONOVER THE COPPER SITES IN GDBA(2)(CU(1-X)FE(X))(3)0(Z),"PHYSICA C.,159(1989)173",1989.0
853,Gd1.0Ba2.0Cu3.0O6.99,Y123,94.0,3.84,3.904,11.71,PHC1590173,"A.SEIDEL, G.CZJZEK, H.J.BORNEMANN, P.ADELMANN, R.KMIEC,",DEPENDENCE OF STRUCTURE AND T(C) UPON THE DISTRIBUTION OF IRONOVER THE COPPER SITES IN GDBA(2)(CU(1-X)FE(X))(3)0(Z),"PHYSICA C.,159(1989)173",1989.0
854,Gd1.0Ba2.0Cu2.91Fe0.09O6.94,Y123,75.0,3.878,,11.71,PHC1590173,"A.SEIDEL, G.CZJZEK, H.J.BORNEMANN, P.ADELMANN, R.KMIEC,",DEPENDENCE OF STRUCTURE AND T(C) UPON THE DISTRIBUTION OF IRONOVER THE COPPER SITES IN GDBA(2)(CU(1-X)FE(X))(3)0(Z),"PHYSICA C.,159(1989)173",1989.0
855,Gd1.0Ba2.0Cu2.82Fe0.18O6.91,Y123,41.0,3.88,,11.672,PHC1590173,"A.SEIDEL, G.CZJZEK, H.J.BORNEMANN, P.ADELMANN, R.KMIEC,",DEPENDENCE OF STRUCTURE AND T(C) UPON THE DISTRIBUTION OF IRONOVER THE COPPER SITES IN GDBA(2)(CU(1-X)FE(X))(3)0(Z),"PHYSICA C.,159(1989)173",1989.0
856,Gd1.0Ba2.0Cu2.73Fe0.27O6.98,Y123,40.0,3.887,,11.699000000000002,PHC1590173,"A.SEIDEL, G.CZJZEK, H.J.BORNEMANN, P.ADELMANN, R.KMIEC,",DEPENDENCE OF STRUCTURE AND T(C) UPON THE DISTRIBUTION OF IRONOVER THE COPPER SITES IN GDBA(2)(CU(1-X)FE(X))(3)0(Z),"PHYSICA C.,159(1989)173",1989.0
857,Sm1.0Ba2.0Cu3.0O7.0,Y123,88.1,3.853,3.908,11.73,PHC1590195,"J.Q. ZHENG, N. CAO, W.Y. GUAN, X.S. CHEN,",MAGNETIC CHARACTERISTICS OF NORMAL AND SUPERCONDUCTIVE STATES IN SmBa2Cu3O7,"Physica.C,159(1989)195-200",1989.0
866,Y1.0Ba2.0Cu3.0O6.96,Y123,88.1,,,,PRB0375901,"A.J.JACOBSON, D.C.JOHNSTON, D.P.GOSHORN, J.P.STOKES, J.T.LEWANDOWSKI, M.J.HIGGINS, S.BHATTACHARYA,",ANOMALOUS ULTRASOUND PROPAGATION IN HIGH-TC SUPERCONDUCTORS:LA(1.8)SR(0.2)CU(1)O(4-Y) AND Y(1)BA(2)CU(3)O(7-Z),"PHYS.REV.B,37(1988)5901",1988.0
867,La1.8Sr0.2Cu1.0O3.95,T,30.4,,,,PRB0375901,"A.J.JACOBSON, D.C.JOHNSTON, D.P.GOSHORN, J.P.STOKES, J.T.LEWANDOWSKI, M.J.HIGGINS, S.BHATTACHARYA,",ANOMALOUS ULTRASOUND PROPAGATION IN HIGH-TC SUPERCONDUCTORS:LA(1.8)SR(0.2)CU(1)O(4-Y) AND Y(1)BA(2)CU(3)O(7-Z),"PHYS.REV.B,37(1988)5901",1988.0
868,Bi2.0Sr2.0Ca1.0Cu2.0O8.0,Bi2212,72.5,5.408,,30.83,PHC1590105,"NORIO KOBAYASHI, SYOICHI HOSOYA, TETSUO FUKASE, YOJI KOIKE, YOSHIHIRO IWABUCHI,",CORRELATION BETWEEN T(C) AND HOLE CONCENTRATION IN THE CATION-SUBSTITUTED BI(2)SR(2)CACU(2)O(8+Z) SYSTEM,"PHYSICA C.,159(1989)105",1989.0
869,Bi2.0Sr2.0Ca0.9Lu0.1Cu2.0O8.0,Bi2212,83.5,5.399,,30.68,PHC1590105,"NORIO KOBAYASHI, SYOICHI HOSOYA, TETSUO FUKASE, YOJI KOIKE, YOSHIHIRO IWABUCHI,",CORRELATION BETWEEN T(C) AND HOLE CONCENTRATION IN THE CATION-SUBSTITUTED BI(2)SR(2)CACU(2)O(8+Z) SYSTEM,"PHYSICA C.,159(1989)105",1989.0
870,Bi2.0Sr2.0Ca0.8Lu0.2Cu2.0O8.0,Bi2212,89.5,5.407,,30.69,PHC1590105,"NORIO KOBAYASHI, SYOICHI HOSOYA, TETSUO FUKASE, YOJI KOIKE, YOSHIHIRO IWABUCHI,",CORRELATION BETWEEN T(C) AND HOLE CONCENTRATION IN THE CATION-SUBSTITUTED BI(2)SR(2)CACU(2)O(8+Z) SYSTEM,"PHYSICA C.,159(1989)105",1989.0
871,Bi2.0Sr2.0Ca0.7Lu0.3Cu2.0O8.0,Bi2212,87.0,5.414,,30.57,PHC1590105,"NORIO KOBAYASHI, SYOICHI HOSOYA, TETSUO FUKASE, YOJI KOIKE, YOSHIHIRO IWABUCHI,",CORRELATION BETWEEN T(C) AND HOLE CONCENTRATION IN THE CATION-SUBSTITUTED BI(2)SR(2)CACU(2)O(8+Z) SYSTEM,"PHYSICA C.,159(1989)105",1989.0
872,Bi2.0Sr2.0Ca0.6Lu0.4Cu2.0O8.0,Bi2212,65.0,5.421,5.402,30.44,PHC1590105,"NORIO KOBAYASHI, SYOICHI HOSOYA, TETSUO FUKASE, YOJI KOIKE, YOSHIHIRO IWABUCHI,",CORRELATION BETWEEN T(C) AND HOLE CONCENTRATION IN THE CATION-SUBSTITUTED BI(2)SR(2)CACU(2)O(8+Z) SYSTEM,"PHYSICA C.,159(1989)105",1989.0
873,Bi2.0Sr2.0Ca0.5Lu0.5Cu2.0O8.0,Bi2212,29.0,5.4220000000000015,5.401,30.36,PHC1590105,"NORIO KOBAYASHI, SYOICHI HOSOYA, TETSUO FUKASE, YOJI KOIKE, YOSHIHIRO IWABUCHI,",CORRELATION BETWEEN T(C) AND HOLE CONCENTRATION IN THE CATION-SUBSTITUTED BI(2)SR(2)CACU(2)O(8+Z) SYSTEM,"PHYSICA C.,159(1989)105",1989.0
876,Bi2.0Sr2.0Ca0.9Na0.1Cu2.0O8.0,Bi2212,70.5,5.404,,30.88,PHC1590105,"NORIO KOBAYASHI, SYOICHI HOSOYA, TETSUO FUKASE, YOJI KOIKE, YOSHIHIRO IWABUCHI,",CORRELATION BETWEEN T(C) AND HOLE CONCENTRATION IN THE CATION-SUBSTITUTED BI(2)SR(2)CACU(2)O(8+Z) SYSTEM,"PHYSICA C.,159(1989)105",1989.0
877,Bi2.0Sr2.0Ca0.8Na0.2Cu2.0O8.0,Bi2212,73.5,5.408,,30.81,PHC1590105,"NORIO KOBAYASHI, SYOICHI HOSOYA, TETSUO FUKASE, YOJI KOIKE, YOSHIHIRO IWABUCHI,",CORRELATION BETWEEN T(C) AND HOLE CONCENTRATION IN THE CATION-SUBSTITUTED BI(2)SR(2)CACU(2)O(8+Z) SYSTEM,"PHYSICA C.,159(1989)105",1989.0
878,Bi2.0Sr2.0Ca0.7Na0.3Cu2.0O8.0,Bi2212,72.5,5.401,,30.75,PHC1590105,"NORIO KOBAYASHI, SYOICHI HOSOYA, TETSUO FUKASE, YOJI KOIKE, YOSHIHIRO IWABUCHI,",CORRELATION BETWEEN T(C) AND HOLE CONCENTRATION IN THE CATION-SUBSTITUTED BI(2)SR(2)CACU(2)O(8+Z) SYSTEM,"PHYSICA C.,159(1989)105",1989.0
879,Bi2.0Sr2.0Ca1.0Cu2.0O8.0,Bi2212,60.0,5.395,,30.77,PHC1590105,"NORIO KOBAYASHI, SYOICHI HOSOYA, TETSUO FUKASE, YOJI KOIKE, YOSHIHIRO IWABUCHI,",CORRELATION BETWEEN T(C) AND HOLE CONCENTRATION IN THE CATION-SUBSTITUTED BI(2)SR(2)CACU(2)O(8+Z) SYSTEM,"PHYSICA C.,159(1989)105",1989.0
880,Bi2.0Sr2.0Ca0.9Na0.1Cu2.0O8.0,Bi2212,63.5,5.396,,30.64,PHC1590105,"NORIO KOBAYASHI, SYOICHI HOSOYA, TETSUO FUKASE, YOJI KOIKE, YOSHIHIRO IWABUCHI,",CORRELATION BETWEEN T(C) AND HOLE CONCENTRATION IN THE CATION-SUBSTITUTED BI(2)SR(2)CACU(2)O(8+Z) SYSTEM,"PHYSICA C.,159(1989)105",1989.0
881,Bi2.0Sr2.0Ca0.8Na0.2Cu2.0O8.0,Bi2212,66.0,5.391,,30.8,PHC1590105,"NORIO KOBAYASHI, SYOICHI HOSOYA, TETSUO FUKASE, YOJI KOIKE, YOSHIHIRO IWABUCHI,",CORRELATION BETWEEN T(C) AND HOLE CONCENTRATION IN THE CATION-SUBSTITUTED BI(2)SR(2)CACU(2)O(8+Z) SYSTEM,"PHYSICA C.,159(1989)105",1989.0
882,Bi2.0Sr2.0Ca0.7Na0.3Cu2.0O8.0,Bi2212,65.5,5.404,,30.71,PHC1590105,"NORIO KOBAYASHI, SYOICHI HOSOYA, TETSUO FUKASE, YOJI KOIKE, YOSHIHIRO IWABUCHI,",CORRELATION BETWEEN T(C) AND HOLE CONCENTRATION IN THE CATION-SUBSTITUTED BI(2)SR(2)CACU(2)O(8+Z) SYSTEM,"PHYSICA C.,159(1989)105",1989.0
883,Bi2.0Sr2.0Ca1.0Cu2.0O8.0,Bi2212,49.5,5.391,,30.73,PHC1590105,"NORIO KOBAYASHI, SYOICHI HOSOYA, TETSUO FUKASE, YOJI KOIKE, YOSHIHIRO IWABUCHI,",CORRELATION BETWEEN T(C) AND HOLE CONCENTRATION IN THE CATION-SUBSTITUTED BI(2)SR(2)CACU(2)O(8+Z) SYSTEM,"PHYSICA C.,159(1989)105",1989.0
884,Bi2.0Sr2.0Ca0.9Na0.1Cu2.0O8.0,Bi2212,51.0,5.3870000000000005,,30.67,PHC1590105,"NORIO KOBAYASHI, SYOICHI HOSOYA, TETSUO FUKASE, YOJI KOIKE, YOSHIHIRO IWABUCHI,",CORRELATION BETWEEN T(C) AND HOLE CONCENTRATION IN THE CATION-SUBSTITUTED BI(2)SR(2)CACU(2)O(8+Z) SYSTEM,"PHYSICA C.,159(1989)105",1989.0
885,Bi2.0Sr2.0Ca0.8Na0.2Cu2.0O8.0,Bi2212,53.0,5.398,,30.64,PHC1590105,"NORIO KOBAYASHI, SYOICHI HOSOYA, TETSUO FUKASE, YOJI KOIKE, YOSHIHIRO IWABUCHI,",CORRELATION BETWEEN T(C) AND HOLE CONCENTRATION IN THE CATION-SUBSTITUTED BI(2)SR(2)CACU(2)O(8+Z) SYSTEM,"PHYSICA C.,159(1989)105",1989.0
886,Bi2.0Sr2.0Ca0.7Na0.3Cu2.0O8.0,Bi2212,54.0,5.4060000000000015,,30.86,PHC1590105,"NORIO KOBAYASHI, SYOICHI HOSOYA, TETSUO FUKASE, YOJI KOIKE, YOSHIHIRO IWABUCHI,",CORRELATION BETWEEN T(C) AND HOLE CONCENTRATION IN THE CATION-SUBSTITUTED BI(2)SR(2)CACU(2)O(8+Z) SYSTEM,"PHYSICA C.,159(1989)105",1989.0
889,Y1.0Ba2.0Cu3.0O6.45,Y123,40.0,,,11.75,PRB0404503,"B.KEIMER, G.SHIRANE, J.M.TRANQUADA, M.SATO, S.SHAMOTO,",NEUTRON SCATTERING STUDY OF MAGNETIC EXCITATIONS IN YBA2CU3O6+X,"PHYS.REV.B,40(1989)4503",1989.0
890,Y1.0Ba2.0Cu3.0O6.5,Y123,20.0,,,11.73,PRB0404503,"B.KEIMER, G.SHIRANE, J.M.TRANQUADA, M.SATO, S.SHAMOTO,",NEUTRON SCATTERING STUDY OF MAGNETIC EXCITATIONS IN YBA2CU3O6+X,"PHYS.REV.B,40(1989)4503",1989.0
891,Y1.0Ba2.0Cu3.0O6.8,Y123,83.0,,,11.7,PRB0404503,"B.KEIMER, G.SHIRANE, J.M.TRANQUADA, M.SATO, S.SHAMOTO,",NEUTRON SCATTERING STUDY OF MAGNETIC EXCITATIONS IN YBA2CU3O6+X,"PHYS.REV.B,40(1989)4503",1989.0
895,Y1.0Ba2.0Cu3.0O7.0,Y123,82.0,,,,PRB0404478,"H.MAZAKI, J.TAKADA, K.HIRATA, K.IIJIMA, K.YAMAMOTO, T.TERASHIMA, Y.BANDO,",QUASIPARTICLE DENSITY OF STATES IN THE PERPENDICULAR DIRECTIONTO THE CU-O PLANES IN YBA2CU3O7-X SINGLE-CRYSTAL THIN FILMS,"PHYS.REV.B,40(1989)4478",1989.0
896,Y1.0Ba2.0Cu3.0O6.8,Y123,91.4,,,,SSC0710505,"C.HUCHO, E.-W.SCHEIDT, K.LUDERS, V.MULLER,",MAGNETIC PENETRATION DEPTH IN ORIENTED YBACUO POWDER SAMPLES,"SOLID STATE COMMUN.,71(1989)505",1989.0
897,Y1.0Ba2.0Cu3.0O6.95,Y123,89.0,3.82,3.889,11.675999999999998,PRB0402170,"A.SIMON, A.WITTLIN, E.SCHONHERR, L.GENZEL, M.BAUER, M.CARDONA,",PHONON ANOMALIES AND RANGE OF SUPERCONDUCTING ENERGY GAPS FROMINFRARED STUDIES OF YBA2CU3O7-Z,"PHYS.REV.B,40(1989)2170",1989.0
901,Bi0.7Pb0.3Sr1.0Ca1.0Cu1.8O6.0,,73.0,,,37.6,SSC0710187,"A. Belling, H. Hejdova', J. Bischof, J. Hrebi'k, V. Plechacek, Z. Trejbalova',",SPECIFIC HEAT AND RESISTIVITY OF THE HIGH-Tc SUPERCONDUCTOR BiCaSrCu2Ox FROM 2.5 TO 300K,"Solid State Commun.,71(1989)187-190",1989.0
908,Bi2.0Sr1.8La0.2Ca1.0Cu2.0O8.0,Bi2212,85.0,5.4110000000000005,,30.64,PHC1590105,"NORIO KOBAYASHI, SYOICHI HOSOYA, TETSUO FUKASE, YOJI KOIKE, YOSHIHIRO IWABUCHI,",CORRELATION BETWEEN T(C) AND HOLE CONCENTRATION IN THE CATION-SUBSTITUTED BI(2)SR(2)CACU(2)O(8+Z) SYSTEM,"PHYSICA C.,159(1989)105",1989.0
909,Bi2.0Sr1.6La0.4Ca1.0Cu2.0O8.0,Bi2212,74.0,5.428,,30.52,PHC1590105,"NORIO KOBAYASHI, SYOICHI HOSOYA, TETSUO FUKASE, YOJI KOIKE, YOSHIHIRO IWABUCHI,",CORRELATION BETWEEN T(C) AND HOLE CONCENTRATION IN THE CATION-SUBSTITUTED BI(2)SR(2)CACU(2)O(8+Z) SYSTEM,"PHYSICA C.,159(1989)105",1989.0
910,Bi2.0Sr1.4La0.6Ca1.0Cu2.0O8.0,Bi2212,25.5,5.442,,30.41,PHC1590105,"NORIO KOBAYASHI, SYOICHI HOSOYA, TETSUO FUKASE, YOJI KOIKE, YOSHIHIRO IWABUCHI,",CORRELATION BETWEEN T(C) AND HOLE CONCENTRATION IN THE CATION-SUBSTITUTED BI(2)SR(2)CACU(2)O(8+Z) SYSTEM,"PHYSICA C.,159(1989)105",1989.0
912,Bi2.0Sr1.8K0.2Ca1.0Cu2.0O8.0,Bi2212,75.0,5.4,,30.69,PHC1590105,"NORIO KOBAYASHI, SYOICHI HOSOYA, TETSUO FUKASE, YOJI KOIKE, YOSHIHIRO IWABUCHI,",CORRELATION BETWEEN T(C) AND HOLE CONCENTRATION IN THE CATION-SUBSTITUTED BI(2)SR(2)CACU(2)O(8+Z) SYSTEM,"PHYSICA C.,159(1989)105",1989.0
913,Bi2.0Sr1.6K0.4Ca1.0Cu2.0O8.0,Bi2212,78.0,5.399,,30.64,PHC1590105,"NORIO KOBAYASHI, SYOICHI HOSOYA, TETSUO FUKASE, YOJI KOIKE, YOSHIHIRO IWABUCHI,",CORRELATION BETWEEN T(C) AND HOLE CONCENTRATION IN THE CATION-SUBSTITUTED BI(2)SR(2)CACU(2)O(8+Z) SYSTEM,"PHYSICA C.,159(1989)105",1989.0
914,Bi2.0Sr1.8K0.2Ca1.0Cu2.0O8.0,Bi2212,66.5,5.399,,30.7,PHC1590105,"NORIO KOBAYASHI, SYOICHI HOSOYA, TETSUO FUKASE, YOJI KOIKE, YOSHIHIRO IWABUCHI,",CORRELATION BETWEEN T(C) AND HOLE CONCENTRATION IN THE CATION-SUBSTITUTED BI(2)SR(2)CACU(2)O(8+Z) SYSTEM,"PHYSICA C.,159(1989)105",1989.0
915,Bi2.0Sr1.6K0.4Ca1.0Cu2.0O8.0,Bi2212,73.0,5.396,,30.6,PHC1590105,"NORIO KOBAYASHI, SYOICHI HOSOYA, TETSUO FUKASE, YOJI KOIKE, YOSHIHIRO IWABUCHI,",CORRELATION BETWEEN T(C) AND HOLE CONCENTRATION IN THE CATION-SUBSTITUTED BI(2)SR(2)CACU(2)O(8+Z) SYSTEM,"PHYSICA C.,159(1989)105",1989.0
916,Bi2.0Sr1.8K0.2Ca1.0Cu2.0O8.0,Bi2212,55.5,5.391,,30.69,PHC1590105,"NORIO KOBAYASHI, SYOICHI HOSOYA, TETSUO FUKASE, YOJI KOIKE, YOSHIHIRO IWABUCHI,",CORRELATION BETWEEN T(C) AND HOLE CONCENTRATION IN THE CATION-SUBSTITUTED BI(2)SR(2)CACU(2)O(8+Z) SYSTEM,"PHYSICA C.,159(1989)105",1989.0
917,Bi2.0Sr1.6K0.4Ca1.0Cu2.0O8.0,Bi2212,64.0,5.393,,30.64,PHC1590105,"NORIO KOBAYASHI, SYOICHI HOSOYA, TETSUO FUKASE, YOJI KOIKE, YOSHIHIRO IWABUCHI,",CORRELATION BETWEEN T(C) AND HOLE CONCENTRATION IN THE CATION-SUBSTITUTED BI(2)SR(2)CACU(2)O(8+Z) SYSTEM,"PHYSICA C.,159(1989)105",1989.0
918,Y1.0Ba2.0Cu3.0O7.0,Y123,92.0,3.819,,11.678,PRB0404453,"A.KEBEDE, C.S.JEE, G.H.MYER, J.E.CROW, J.SCHWEGLER, M.V.KURIC, P.SCHLOTTMANN, R.E.SALOMON, R.P.GUERTIN, S.H.BLOOM, T.MIHALISIN,",MAGNETIC ORDERING AND SUPERCONDUCTIVITY IN Y1-XPRXBA2CU3O7-Y,"PHYS.REV.B,40(1989)4453",1989.0
919,Y0.9Pr0.1Ba2.0Cu3.0O7.0,Y123,83.3,3.824,3.888,11.677,PRB0404453,"A.KEBEDE, C.S.JEE, G.H.MYER, J.E.CROW, J.SCHWEGLER, M.V.KURIC, P.SCHLOTTMANN, R.E.SALOMON, R.P.GUERTIN, S.H.BLOOM, T.MIHALISIN,",MAGNETIC ORDERING AND SUPERCONDUCTIVITY IN Y1-XPRXBA2CU3O7-Y,"PHYS.REV.B,40(1989)4453",1989.0
920,Y0.8Pr0.2Ba2.0Cu3.0O7.0,Y123,75.2,3.83,3.89,11.679,PRB0404453,"A.KEBEDE, C.S.JEE, G.H.MYER, J.E.CROW, J.SCHWEGLER, M.V.KURIC, P.SCHLOTTMANN, R.E.SALOMON, R.P.GUERTIN, S.H.BLOOM, T.MIHALISIN,",MAGNETIC ORDERING AND SUPERCONDUCTIVITY IN Y1-XPRXBA2CU3O7-Y,"PHYS.REV.B,40(1989)4453",1989.0
921,Y0.7Pr0.3Ba2.0Cu3.0O7.0,Y123,59.1,3.834,3.895,11.686,PRB0404453,"A.KEBEDE, C.S.JEE, G.H.MYER, J.E.CROW, J.SCHWEGLER, M.V.KURIC, P.SCHLOTTMANN, R.E.SALOMON, R.P.GUERTIN, S.H.BLOOM, T.MIHALISIN,",MAGNETIC ORDERING AND SUPERCONDUCTIVITY IN Y1-XPRXBA2CU3O7-Y,"PHYS.REV.B,40(1989)4453",1989.0
922,Y0.6Pr0.4Ba2.0Cu3.0O7.0,Y123,49.4,3.841,3.896,11.691,PRB0404453,"A.KEBEDE, C.S.JEE, G.H.MYER, J.E.CROW, J.SCHWEGLER, M.V.KURIC, P.SCHLOTTMANN, R.E.SALOMON, R.P.GUERTIN, S.H.BLOOM, T.MIHALISIN,",MAGNETIC ORDERING AND SUPERCONDUCTIVITY IN Y1-XPRXBA2CU3O7-Y,"PHYS.REV.B,40(1989)4453",1989.0
923,Y0.5Pr0.5Ba2.0Cu3.0O7.0,Y123,28.9,,3.901,11.691,PRB0404453,"A.KEBEDE, C.S.JEE, G.H.MYER, J.E.CROW, J.SCHWEGLER, M.V.KURIC, P.SCHLOTTMANN, R.E.SALOMON, R.P.GUERTIN, S.H.BLOOM, T.MIHALISIN,",MAGNETIC ORDERING AND SUPERCONDUCTIVITY IN Y1-XPRXBA2CU3O7-Y,"PHYS.REV.B,40(1989)4453",1989.0
931,Er1.0Ba2.0Cu3.0O6.53,Y123,54.3,3.823,3.865,11.694,PRB0404472,"B.RUPP, E.PORSCHKE, P.ALLENSPACH, P.FISCHER, P.MEUFFELS,",NEUTRON-DIFFRACTION STUDY OF ERBA2CU3OX IN THE COMPOSITION RANGE 6.1<-X<-7.0,"PHYS.REV.B,40(1989)4472",1989.0
932,Er1.0Ba2.0Cu3.0O6.64,Y123,61.3,3.82,3.869,11.675999999999998,PRB0404472,"B.RUPP, E.PORSCHKE, P.ALLENSPACH, P.FISCHER, P.MEUFFELS,",NEUTRON-DIFFRACTION STUDY OF ERBA2CU3OX IN THE COMPOSITION RANGE 6.1<-X<-7.0,"PHYS.REV.B,40(1989)4472",1989.0
933,Er1.0Ba2.0Cu3.0O6.78,Y123,78.2,3.817,3.874,11.653,PRB0404472,"B.RUPP, E.PORSCHKE, P.ALLENSPACH, P.FISCHER, P.MEUFFELS,",NEUTRON-DIFFRACTION STUDY OF ERBA2CU3OX IN THE COMPOSITION RANGE 6.1<-X<-7.0,"PHYS.REV.B,40(1989)4472",1989.0
934,Er1.0Ba2.0Cu3.0O6.87,Y123,94.5,3.812,3.877,11.65,PRB0404472,"B.RUPP, E.PORSCHKE, P.ALLENSPACH, P.FISCHER, P.MEUFFELS,",NEUTRON-DIFFRACTION STUDY OF ERBA2CU3OX IN THE COMPOSITION RANGE 6.1<-X<-7.0,"PHYS.REV.B,40(1989)4472",1989.0
935,Er1.0Ba2.0Cu3.0O7.0,Y123,92.5,3.803,3.873,11.62,PRB0404472,"B.RUPP, E.PORSCHKE, P.ALLENSPACH, P.FISCHER, P.MEUFFELS,",NEUTRON-DIFFRACTION STUDY OF ERBA2CU3OX IN THE COMPOSITION RANGE 6.1<-X<-7.0,"PHYS.REV.B,40(1989)4472",1989.0
936,Bi2.0Sr2.0Ca0.9Y0.1Cu2.0O8.0,Bi2212,81.5,5.4170000000000025,,30.805,JJP0280112,"FUMIKO SAKAI, KEI-ICHI KOGA, KUNIO SUZUKI, MASAKI ICHIHARA, TSUYOSHI TAMEGAI, YASUHIRO IYE,",METAL-INSULATOR TRANSITION IN THE BI2SR2CA1-XYXCU2O8+Y SYSTEM,"JJAP LETT.,28(1989)L112",1989.0
937,Bi2.0Sr2.0Ca1.0Cu2.0O8.0,Bi2212,70.7,5.396,,30.774,JJP0280112,"FUMIKO SAKAI, KEI-ICHI KOGA, KUNIO SUZUKI, MASAKI ICHIHARA, TSUYOSHI TAMEGAI, YASUHIRO IYE,",METAL-INSULATOR TRANSITION IN THE BI2SR2CA1-XYXCU2O8+Y SYSTEM,"JJAP LETT.,28(1989)L112",1989.0
938,Bi2.0Sr2.0Ca0.8Y0.2Cu2.0O8.0,Bi2212,84.5,5.412000000000001,,30.693,JJP0280112,"FUMIKO SAKAI, KEI-ICHI KOGA, KUNIO SUZUKI, MASAKI ICHIHARA, TSUYOSHI TAMEGAI, YASUHIRO IYE,",METAL-INSULATOR TRANSITION IN THE BI2SR2CA1-XYXCU2O8+Y SYSTEM,"JJAP LETT.,28(1989)L112",1989.0
939,Bi2.0Sr2.0Ca0.7Y0.3Cu2.0O8.0,Bi2212,80.0,5.414,,30.549,JJP0280112,"FUMIKO SAKAI, KEI-ICHI KOGA, KUNIO SUZUKI, MASAKI ICHIHARA, TSUYOSHI TAMEGAI, YASUHIRO IYE,",METAL-INSULATOR TRANSITION IN THE BI2SR2CA1-XYXCU2O8+Y SYSTEM,"JJAP LETT.,28(1989)L112",1989.0
940,Bi2.0Sr2.0Ca0.6Y0.4Cu2.0O8.0,Bi2212,71.5,5.42,,30.469,JJP0280112,"FUMIKO SAKAI, KEI-ICHI KOGA, KUNIO SUZUKI, MASAKI ICHIHARA, TSUYOSHI TAMEGAI, YASUHIRO IYE,",METAL-INSULATOR TRANSITION IN THE BI2SR2CA1-XYXCU2O8+Y SYSTEM,"JJAP LETT.,28(1989)L112",1989.0
941,Bi2.0Sr2.0Ca0.5Y0.5Cu2.0O8.0,Bi2212,12.0,5.426,5.434,30.401,JJP0280112,"FUMIKO SAKAI, KEI-ICHI KOGA, KUNIO SUZUKI, MASAKI ICHIHARA, TSUYOSHI TAMEGAI, YASUHIRO IYE,",METAL-INSULATOR TRANSITION IN THE BI2SR2CA1-XYXCU2O8+Y SYSTEM,"JJAP LETT.,28(1989)L112",1989.0
948,Bi2.0Sr2.0Ca0.55Y0.45Cu2.0O8.0,Bi2212,42.0,,,,JJP0280112,"FUMIKO SAKAI, KEI-ICHI KOGA, KUNIO SUZUKI, MASAKI ICHIHARA, TSUYOSHI TAMEGAI, YASUHIRO IYE,",METAL-INSULATOR TRANSITION IN THE BI2SR2CA1-XYXCU2O8+Y SYSTEM,"JJAP LETT.,28(1989)L112",1989.0
949,Y1.0Ba2.0Cu3.0O6.96,Y123,88.5,3.831,3.875,11.646,PRB0404517,"H.B.RADOUSKY, J.L.PENG, L.BERNARDEZ, P.A.HAHN, P.KLAVINS, R.N.SHELTON,",UPPER CRITICAL FIELD AND NORMAL-STATE PROPERTIES OF SINGLE-PHASE Y1-XPRXBA2CU3O7Z COMPOUNDS,"PHYS.REV.B,40(1989)4517",1989.0
950,Y0.9Pr0.1Ba2.0Cu3.0O6.91,Y123,81.0,3.839,3.879,11.668,PRB0404517,"H.B.RADOUSKY, J.L.PENG, L.BERNARDEZ, P.A.HAHN, P.KLAVINS, R.N.SHELTON,",UPPER CRITICAL FIELD AND NORMAL-STATE PROPERTIES OF SINGLE-PHASE Y1-XPRXBA2CU3O7Z COMPOUNDS,"PHYS.REV.B,40(1989)4517",1989.0
951,Y0.8Pr0.2Ba2.0Cu3.0O6.91,Y123,62.7,3.845,3.879,11.662,PRB0404517,"H.B.RADOUSKY, J.L.PENG, L.BERNARDEZ, P.A.HAHN, P.KLAVINS, R.N.SHELTON,",UPPER CRITICAL FIELD AND NORMAL-STATE PROPERTIES OF SINGLE-PHASE Y1-XPRXBA2CU3O7Z COMPOUNDS,"PHYS.REV.B,40(1989)4517",1989.0
952,Y0.7Pr0.3Ba2.0Cu3.0O6.88,Y123,47.5,3.847,3.883,11.672,PRB0404517,"H.B.RADOUSKY, J.L.PENG, L.BERNARDEZ, P.A.HAHN, P.KLAVINS, R.N.SHELTON,",UPPER CRITICAL FIELD AND NORMAL-STATE PROPERTIES OF SINGLE-PHASE Y1-XPRXBA2CU3O7Z COMPOUNDS,"PHYS.REV.B,40(1989)4517",1989.0
953,Y0.65Pr0.35Ba2.0Cu3.0O7.01,Y123,44.5,3.857,3.882,11.652,PRB0404517,"H.B.RADOUSKY, J.L.PENG, L.BERNARDEZ, P.A.HAHN, P.KLAVINS, R.N.SHELTON,",UPPER CRITICAL FIELD AND NORMAL-STATE PROPERTIES OF SINGLE-PHASE Y1-XPRXBA2CU3O7Z COMPOUNDS,"PHYS.REV.B,40(1989)4517",1989.0
954,Y0.6Pr0.4Ba2.0Cu3.0O6.9,Y123,32.0,3.856,3.882,11.662,PRB0404517,"H.B.RADOUSKY, J.L.PENG, L.BERNARDEZ, P.A.HAHN, P.KLAVINS, R.N.SHELTON,",UPPER CRITICAL FIELD AND NORMAL-STATE PROPERTIES OF SINGLE-PHASE Y1-XPRXBA2CU3O7Z COMPOUNDS,"PHYS.REV.B,40(1989)4517",1989.0
955,Y0.55Pr0.45Ba2.0Cu3.0O7.01,Y123,29.2,3.859,3.882,11.655,PRB0404517,"H.B.RADOUSKY, J.L.PENG, L.BERNARDEZ, P.A.HAHN, P.KLAVINS, R.N.SHELTON,",UPPER CRITICAL FIELD AND NORMAL-STATE PROPERTIES OF SINGLE-PHASE Y1-XPRXBA2CU3O7Z COMPOUNDS,"PHYS.REV.B,40(1989)4517",1989.0
961,Y1.0Ba2.0Cu3.0O7.0,Y123,92.1,,,,PRL0582333,"A.JAYARAMAN, A.M.MUJSCE, A.WHITE, B.BATLOGG, D.W.MURPHY, E.A.RIETMAN, G.A.KOUROUKLIS, H.S.CHEN, K.T.SHORT, L.W.RUPP, R.B.VAN DOVER, R.J.CAVA, S.SUNSHINE,",ISOTOPE EFFECT IN THE HIGH-TC SUPERCONDUCTORS BA(2)Y(1)CU(3)O(7) AND BA(2)EU(1)CU(3)O(7),"PHYS.REV.LETT.,58(1987)2333",1987.0
962,Eu1.0Ba2.0Cu3.0O7.0,Y123,92.15,,,,PRL0582333,"A.JAYARAMAN, A.M.MUJSCE, A.WHITE, B.BATLOGG, D.W.MURPHY, E.A.RIETMAN, G.A.KOUROUKLIS, H.S.CHEN, K.T.SHORT, L.W.RUPP, R.B.VAN DOVER, R.J.CAVA, S.SUNSHINE,",ISOTOPE EFFECT IN THE HIGH-TC SUPERCONDUCTORS BA(2)Y(1)CU(3)O(7) AND BA(2)EU(1)CU(3)O(7),"PHYS.REV.LETT.,58(1987)2333",1987.0
963,Y1.0Ba2.0Cu3.0O7.0,Y123,90.0,,,,PRL0582337,"A.ZETTL, ANGELICA M.STACY, DONALD E.MORRIS, HANS-CONRAD ZUR LOYE, K.J.CHANG, K.L.LEARY, L.C.BOURNE, M.F.CROMMIE, MARVIN L.COHEN, S.W.KELLER,",SEARCH FOR ISOTOPE EFFECT IN SUPERCONDUCTING Y-BA-CU-O,"PHYS.REV.LETT.,58(1987)2337",1987.0
964,Y1.0Ba2.0Cu3.0O7.0,Y123,92.1,,,,PRL0591236,"ANGELICA M.STACY, HANS CONRAD ZUR LOYE, JAMES N.MICHAELS, KEVIN J.LEARY, STEVEN W.KELLER, TANYA A.FALTENS, WILLIAM K.HAM,",OBSERVATION OF AN OXYGEN ISOTOPE EFFECT IN Y(1)BA(2)CU(3)O(7),"PHYS.REV.LETT.,59(1987)1236",1987.0
965,Y1.0Ba2.0Cu3.0O7.1,Y123,91.3,,,,SSC0650869,"CHEN GENG-HUA, HAN SHUN-HUI, LI JING-YUAN, LIN QUAN(C.LIN), LIU CHAO-XIN, NI YONG-MING, NING TAI-SHANG, SHAO YOU-YU, SHEN ZHI-GONG, WEI YU-NIAN, YAN QI-WEI, YANG QIAN-SHENG, ZHANG PAN-LIN, ZHAO JIN-KUE,",THE COPPER ISOTOPE EFFECT IN BA(2)Y(1)CU(3)O(7),"SOLID STATE COMMUN.,65(1988)869",1988.0
966,Y1.0Ba2.0Cu3.0O7.0,Y123,89.9,,,,JJP0270553,"TAKEHIKO HIDAKA, TOSHIMI MATSUI, YOSHIHIKO NAKAGAWA,",BA ISOTOPE EFFECT IN A BA(2)Y(1)CU(3)O(7-Z) SUPERCONDUCTOR,"JJAP.LETT.,27(1988)L553",1988.0
967,Y1.0Ba2.0Cu3.0O7.0,Y123,91.6,,,,PRB0375936,"ANDREA G.MARKELZ, DONALD E.MORRIS, JANICE H.NICKEL, JOHN Y.T.WEI, RANDY M.KURODA,",SMALL OXYGEN ISOTOPE SHIFT IN Y(1)BA(2)CU(3)O(7),"PHYS.REV.B,37(1988)5936",1988.0
968,La1.85Sr0.15Cu1.0O4.0,T,35.0,,,,SSC0670707,"A. Zettl, Donald E. Morris, John Kinney, L.C. Bourne, Luis Bernardez, M.F. Crommie, Marvin L. Cohen, S. Hoen, W.N. Creager,",MAGNETIC AND RESISTIVE DETERMINATION OF THE OXYGEN ISOTOPE EFFECT IN La1.85Sr0.15CuO4,"Solid State Commun.,67(1988)707-711",1988.0
969,Y1.0Ba2.0Cu3.0O7.0,Y123,92.0,,,,PRB0392269,"A.ZETTL, JOHN KINNEY, L.C.BOURNE, LUIS BERNARDEZ, M.F.CROMMIE, MARVIN L.COHEN, S.HOEN, T.W.BARBEE III, W.N.CREAGER,",OXYGEN ISOTOPE STUDY OF Y(1)BA(2)CU(3)O(7),"PHYS.REV.B,39(1989)2269",1989.0
975,La1.0Ba2.0Cu2.9O6.82,Y123,45.0,3.894,3.937,11.816,PRB0406771,"ATSUTAKA MAEDA, HAJIME ASANO, KUNIMITSU UCHINOKURA, MITSURU IZUMI, SHOJI TANAKA, TAKAHIRO WADA, TOMIAKI YABE,",STRUCTURAL PROPERTIES OF THE SUPERCONDUCTOR LABA2CU3-YO7-Z INTHE SOLID SOLUTION SYSTEM LA1+XBA2-XCU3-YO7-Z,"PHYS.REV.B,40(1989)6771",1989.0
979,La1.0Ba2.0Cu3.0O6.85,Y123,93.0,3.893,3.938,11.818,PRB0406771,"ATSUTAKA MAEDA, HAJIME ASANO, KUNIMITSU UCHINOKURA, MITSURU IZUMI, SHOJI TANAKA, TAKAHIRO WADA, TOMIAKI YABE,",STRUCTURAL PROPERTIES OF THE SUPERCONDUCTOR LABA2CU3-YO7-Z INTHE SOLID SOLUTION SYSTEM LA1+XBA2-XCU3-YO7-Z,"PHYS.REV.B,40(1989)6771",1989.0
980,Y1.0Ba2.0Cu3.0O6.9,Y123,92.0,,,,SSC0710939,"H. ZHANG, M. R. JI, Q. R. ZHANG, S. X. WANG, X. Y. ZHOU, Y. ZHAO,",CORRELATION BETWEEN ELECTRONIC STATES OF OXYGEN AND COPPER INY-BA-CU-O DOPED SYSTEMS,SOLID STATE COMMUN.71(1989)939,1989.0
