Repository: CompRhys/apical

# Data Guide

In all cases whilst compiling this data we have been careful to include as much meta-information as possible to allow data to be traced back to it's original sources. For SuperCon this takes the form of the SuperCon "num :" reference id and then the source publication details. For ICSD we provide the ICSD collection code.

We acknowledge the Japanese National Institute for Materials Science for maintaining the [SuperCon](https://supercon.nims.go.jp/index_en.html) database as well as FIZ Karlsruhe GmbH for maintaining [ICSD](https://www.fiz-karlsruhe.de/en/produkte-und-dienstleistungen/inorganic-crystal-structure-database-icsd).

File: processed-data/super_fam.csv (part 3 of 36)
num :,element :,name :,str3 :,tc :,lata :,latb :,latc :,refno :,ma1 :,ma2 :,mb1 :,mb2 :,mc1 :,mc2 :,md1 :,md2 :,me1 :,me2 :,mf1 :,mf2 :,mg1 :,mg2 :,mh1 :,mh2 :,mi1 :,mi2 :,mo1 :,mo2 :,oz :,composition :
1190,La1.8Sr0.2Cu1O4,"(La,Sr)2CuO4",T,18.9,,,,PRB0392312,La,1.8,Sr,0.2,Cu,1.0,,,,,,,,,,,,,O,4.0,,La1.8Sr0.2Cu1.0O4.0
1191,La1.7Sr0.3Cu1O4,"(La,Sr)2CuO4",T,15.2,,,,PRB0392312,La,1.7,Sr,0.3,Cu,1.0,,,,,,,,,,,,,O,4.0,,La1.7Sr0.3Cu1.0O4.0
1224,Y1Ba2Cu2.98Ni0.02O7,"YBa2(Cu,Ni)3O7",Y123,91.6,,,,PRB0390777,Y,1.0,Ba,2.0,Cu,2.98,Ni,0.02,,,,,,,,,,,O,7.0,,Y1.0Ba2.0Cu2.98Ni0.02O7.0
1225,Y1Ba2Cu2.95Ni0.05O7,"YBa2(Cu,Ni)3O7",Y123,90.6,,,,PRB0390777,Y,1.0,Ba,2.0,Cu,2.95,Ni,0.05,,,,,,,,,,,O,7.0,,Y1.0Ba2.0Cu2.95Ni0.05O7.0
1226,Y1Ba2Cu2.9Ni0.1O7,"YBa2(Cu,Ni)3O7",Y123,83.0,,,,PRB0390777,Y,1.0,Ba,2.0,Cu,2.9,Ni,0.1,,,,,,,,,,,O,7.0,,Y1.0Ba2.0Cu2.9Ni0.1O7.0
1227,Y1Ba2Cu2.8Ni0.2O7,"YBa2(Cu,Ni)3O7",Y123,79.4,,,,PRB0390777,Y,1.0,Ba,2.0,Cu,2.8,Ni,0.2,,,,,,,,,,,O,7.0,,Y1.0Ba2.0Cu2.8Ni0.2O7.0
1228,Y1Ba2Cu2.6Ni0.4O7,"YBa2(Cu,Ni)3O7",Y123,71.0,,,,PRB0390777,Y,1.0,Ba,2.0,Cu,2.6,Ni,0.4,,,,,,,,,,,O,7.0,,Y1.0Ba2.0Cu2.6Ni0.4O7.0
1229,Bi2Ca1Sr2Cu2O8,Bi2Sr2CaCu2O8,Bi2212,88.0,,,,PRB0394693,Bi,2.0,Ca,1.0,Sr,2.0,Cu,2.0,,,,,,,,,,,O,8.0,,Bi2.0Ca1.0Sr2.0Cu2.0O8.0
1245,Nd1.85Ce0.15Cu1O3.93,"(Nd,Ce)2CuO4",T',24.0,3.95,,12.07,AS3370345,Nd,1.85,Ce,0.15,Cu,1.0,,,,,,,,,,,,,O,3.93,3.93,Nd1.85Ce0.15Cu1.0O3.93
1246,Pr1.85Ce0.15Cu1O4-X,"(Pr,Ce)2CuO4",T',17.0,,,,AS3370345,Pr,1.85,Ce,0.15,Cu,1.0,,,,,,,,,,,,,O,4.0,,Pr1.85Ce0.15Cu1.0O4.0
1247,Sm1.85Ce0.15Cu1O4-X,"(Sm,Ce)2CuO4",T*,15.0,,,,AS3370345,Sm,1.85,Ce,0.15,Cu,1.0,,,,,,,,,,,,,O,4.0,,Sm1.85Ce0.15Cu1.0O4.0
1253,Y1Ba2Cu2.6Ni0.4O7,"YBa2(Cu,Ni)3O7",Y123,58.0,,,,PRB0397324,Y,1.0,Ba,2.0,Cu,2.6,Ni,0.4,,,,,,,,,,,O,7.0,,Y1.0Ba2.0Cu2.6Ni0.4O7.0
1257,La1.85Sr0.15Cu1O4-Z,"(La,Sr)2CuO4",T,35.0,,,,PRB0377963,La,1.85,Sr,0.15,Cu,1.0,,,,,,,,,,,,,O,4.0,,La1.85Sr0.15Cu1.0O4.0
1258,Y1Ba2Cu3O7-Z,YBa2Cu307,Y123,92.0,,,,PRB0377963,Y,1.0,Ba,2.0,Cu,3.0,,,,,,,,,,,,,O,7.0,,Y1.0Ba2.0Cu3.0O7.0
1259,Y1Ba2Cu3O7-Z,YBa2Cu3O7,Y123,92.0,,,,PRB0377963,Y,1.0,Ba,2.0,Cu,3.0,,,,,,,,,,,,,O,7.0,,Y1.0Ba2.0Cu3.0O7.0
1267,La1.8Ba0.2Cu1O4,"(La,Ba)2CuO4",T,29.0,,,,PRB0358794,La,1.8,Ba,0.2,Cu,1.0,,,,,,,,,,,,,O,4.0,,La1.8Ba0.2Cu1.0O4.0
1268,La1.8Sr0.2Cu1O4,"(La,Sr)2CuO4",T,36.0,,,,PRB0358794,La,1.8,Sr,0.2,Cu,1.0,,,,,,,,,,,,,O,4.0,,La1.8Sr0.2Cu1.0O4.0
1276,La1.91Sr0.09Cu1O4,"(La,Sr)2CuO4",T,11.0,,,,SSC0680649,La,1.91,Sr,0.09,Cu,1.0,,,,,,,,,,,,,O,4.0,,La1.91Sr0.09Cu1.0O4.0
1278,Y1Ba2Cu3O6.9,YBa2Cu3O7,Y123,92.0,,,,SSC0680649,Y,1.0,Ba,2.0,Cu,3.0,,,,,,,,,,,,,O,6.9,6.9,Y1.0Ba2.0Cu3.0O6.9
1279,Y1Ba2Cu3O6.7,YBa2Cu3O7,Y123,85.4,,,,SSC0680649,Y,1.0,Ba,2.0,Cu,3.0,,,,,,,,,,,,,O,6.7,6.7,Y1.0Ba2.0Cu3.0O6.7
1281,La1.8Ba0.2Cu1O4-Y,"(La,Ba)2CuO4",T,28.0,,,,PRB0357124,La,1.8,Ba,0.2,Cu,1.0,,,,,,,,,,,,,O,4.0,,La1.8Ba0.2Cu1.0O4.0
1282,La2Cu1O4-Y,La2CuO4,T,33.0,5.358,5.403,13.181,PRB0375916,La,2.0,Cu,1.0,,,,,,,,,,,,,,,O,4.0,,La2.0Cu1.0O4.0
1289,La1.925Sr0.075Cu1O4,"(La,Sr)2CuO4",T,21.2,,,,PR0410282,La,1.925,Sr,0.075,Cu,1.0,,,,,,,,,,,,,O,4.0,,La1.925Sr0.075Cu1.0O4.0
1290,La1.887Sr0.113Cu1O4,"(La,Sr)2CuO4",T,29.7,,,,PR0410282,La,1.887,Sr,0.113,Cu,1.0,,,,,,,,,,,,,O,4.0,,La1.887Sr0.113Cu1.0O4.0
1291,La1.85Sr0.15Cu1O4,"(La,Sr)2CuO4",T,37.8,,,,PR0410282,La,1.85,Sr,0.15,Cu,1.0,,,,,,,,,,,,,O,4.0,,La1.85Sr0.15Cu1.0O4.0
1292,La1.812Sr0.188Cu1O4,"(La,Sr)2CuO4",T,34.4,,,,PR0410282,La,1.812,Sr,0.188,Cu,1.0,,,,,,,,,,,,,O,4.0,,La1.812Sr0.188Cu1.0O4.0
1293,La1.775Sr0.225Cu1O4,"(La,Sr)2CuO4",T,23.0,,,,PR0410282,La,1.775,Sr,0.225,Cu,1.0,,,,,,,,,,,,,O,4.0,,La1.775Sr0.225Cu1.0O4.0
1295,Y2Ba4Cu7O15-X,Y2Ba4Cu7Oz,Y247,55.0,3.854,3.874,50.4,PR04011406,Y,2.0,Ba,4.0,Cu,7.0,,,,,,,,,,,,,O,15.0,,Y2.0Ba4.0Cu7.0O15.0
1296,Eu2Ba4Cu7O15-X,Eu2Ba4Cu7Oz,Y247,45.0,3.879,3.886,50.39,PR04011406,Eu,2.0,Ba,4.0,Cu,7.0,,,,,,,,,,,,,O,15.0,,Eu2.0Ba4.0Cu7.0O15.0
1297,Gd2Ba4Cu7O15-X,Gd2Ba4Cu7Oz,Y247,45.0,3.872,3.879,50.36,PR04011406,Gd,2.0,Ba,4.0,Cu,7.0,,,,,,,,,,,,,O,15.0,,Gd2.0Ba4.0Cu7.0O15.0
1298,Dy2Ba4Cu7O15-X,Dy2Ba4Cu7Oz,Y247,50.0,3.864,3.879,50.39,PR04011406,Dy,2.0,Ba,4.0,Cu,7.0,,,,,,,,,,,,,O,15.0,,Dy2.0Ba4.0Cu7.0O15.0
1299,Ho2Ba4Cu7O15-X,Ho2Ba4Cu7Oz,Y247,55.0,3.857,3.879,50.4,PR04011406,Ho,2.0,Ba,4.0,Cu,7.0,,,,,,,,,,,,,O,15.0,,Ho2.0Ba4.0Cu7.0O15.0
1300,Er2Ba4Cu7O15-X,Er2Ba4Cu7Oz,Y247,55.0,3.847,3.873,50.44,PR04011406,Er,2.0,Ba,4.0,Cu,7.0,,,,,,,,,,,,,O,15.0,,Er2.0Ba4.0Cu7.0O15.0
1301,Ba0.77K0.23Bi1O3,"(Ba,K)BiO3",BKBO,28.0,,,,SSC0680647,Ba,0.77,K,0.23,Bi,1.0,,,,,,,,,,,,,O,3.0,,Ba0.77K0.23Bi1.0O3.0
1304,Ba0.9K0.2Bi1O3-Z,"(Ba,K)BiO3",BKBO,20.0,,,,PRB0373745,Ba,0.9,K,0.2,Bi,1.0,,,,,,,,,,,,,O,3.0,,Ba0.9K0.2Bi1.0O3.0
1305,Ba0.9K0.24Bi1O3-Z,"(Ba,K)BiO3",BKBO,22.0,,,,PRB0373745,Ba,0.9,K,0.24,Bi,1.0,,,,,,,,,,,,,O,3.0,,Ba0.9K0.24Bi1.0O3.0
1306,Ba0.9Rb0.2Bi1O3-Z,"(Ba,Rb)BiO3",BKBO,15.0,,,,PRB0373745,Ba,0.9,Rb,0.2,Bi,1.0,,,,,,,,,,,,,O,3.0,,Ba0.9Rb0.2Bi1.0O3.0
1307,Ba0.6K0.4Bi1O3-Z,"(Ba,K)BiO3",BKBO,26.0,4.287,,,PRB0397339,Ba,0.6,K,0.4,Bi,1.0,,,,,,,,,,,,,O,3.0,,Ba0.6K0.4Bi1.0O3.0
1308,Sm1Ba2Cu3O6.941,SmBa2Cu3O7,Y123,90.7,,,,PRB0399203,Sm,1.0,Ba,2.0,Cu,3.0,,,,,,,,,,,,,O,6.941,6.941,Sm1.0Ba2.0Cu3.0O6.941
1309,Sm1Ba2Cu3O7,SmBa2Cu3O7,Y123,95.5,,,,PRB0399203,Sm,1.0,Ba,2.0,Cu,3.0,,,,,,,,,,,,,O,7.0,7.0,Sm1.0Ba2.0Cu3.0O7.0
1310,Sm1Ba2Cu3O6.927,SmBa2Cu3O7,Y123,88.1,,,,PRB0399203,Sm,1.0,Ba,2.0,Cu,3.0,,,,,,,,,,,,,O,6.9270000000000005,6.9270000000000005,Sm1.0Ba2.0Cu3.0O6.9270000000000005
1311,Sm1Ba2Cu3O6.9,SmBa2Cu3O7,Y123,87.0,,,,PRB0399203,Sm,1.0,Ba,2.0,Cu,3.0,,,,,,,,,,,,,O,6.9,6.9,Sm1.0Ba2.0Cu3.0O6.9
1312,Sm1Ba2Cu3O6.878,SmBa2Cu3O7,Y123,91.1,,,,PRB0399203,Sm,1.0,Ba,2.0,Cu,3.0,,,,,,,,,,,,,O,6.877999999999999,6.877999999999999,Sm1.0Ba2.0Cu3.0O6.877999999999999
1313,Sm1Ba2Cu3O6.813,SmBa2Cu3O7,Y123,83.6,,,,PRB0399203,Sm,1.0,Ba,2.0,Cu,3.0,,,,,,,,,,,,,O,6.813,6.813,Sm1.0Ba2.0Cu3.0O6.813
1314,Sm1Ba2Cu3O6.773,SmBa2Cu3O7,Y123,87.8,,,,PRB0399203,Sm,1.0,Ba,2.0,Cu,3.0,,,,,,,,,,,,,O,6.773,6.773,Sm1.0Ba2.0Cu3.0O6.773
1315,Sm1Ba2Cu3O6.734,SmBa2Cu3O7,Y123,67.6,,,,PRB0399203,Sm,1.0,Ba,2.0,Cu,3.0,,,,,,,,,,,,,O,6.734,6.734,Sm1.0Ba2.0Cu3.0O6.734
1316,Sm1Ba2Cu3O6.709,SmBa2Cu3O7,Y123,59.8,,,,PRB0399203,Sm,1.0,Ba,2.0,Cu,3.0,,,,,,,,,,,,,O,6.709,6.709,Sm1.0Ba2.0Cu3.0O6.709
1317,Sm1Ba2Cu3O6.554,SmBa2Cu3O7,Y123,44.7,,,,PRB0399203,Sm,1.0,Ba,2.0,Cu,3.0,,,,,,,,,,,,,O,6.5539999999999985,6.5539999999999985,Sm1.0Ba2.0Cu3.0O6.5539999999999985
1328,Bi2Sr2Ca1Cu2O8-X,Bi2Sr2CaCu2O8,Bi2212,83.0,,,,PR04011352,Bi,2.0,Sr,2.0,Ca,1.0,Cu,2.0,,,,,,,,,,,O,8.0,,Bi2.0Sr2.0Ca1.0Cu2.0O8.0
1329,Bi2Sr2Ca1Cu2O8-X,Bi2Sr2CaCu2O8,Bi2212,25.0,,,,PR04011352,Bi,2.0,Sr,2.0,Ca,1.0,Cu,2.0,,,,,,,,,,,O,8.0,,Bi2.0Sr2.0Ca1.0Cu2.0O8.0
1330,Nd1.85Ce0.15Cu1O4-Y,"(Nd,Ce)2CuO4",T',20.9,,,,SSC0711079,Nd,1.85,Ce,0.15,Cu,1.0,,,,,,,,,,,,,O,4.0,,Nd1.85Ce0.15Cu1.0O4.0
1331,Y1Ba2Cu3O7,YBa2Cu3O7,Y123,91.5,,,,SSC0711099,Y,1.0,Ba,2.0,Cu,3.0,,,,,,,,,,,,,O,7.0,,Y1.0Ba2.0Cu3.0O7.0
1333,Y1Ba1.9Ca0.1Cu3O6.84,"Y(Ba,Ca)2Cu3O7",Y123,85.0,,,,SSC0710939,Y,1.0,Ba,1.9,Ca,0.1,Cu,3.0,,,,,,,,,,,O,6.84,6.84,Y1.0Ba1.9Ca0.1Cu3.0O6.84
1334,Y1Ba1.9Sr0.1Cu3O6.89,"Y(Ba,Sr)2Cu3O7",Y123,89.0,,,,SSC0710939,Y,1.0,Ba,1.9,Sr,0.1,Cu,3.0,,,,,,,,,,,O,6.89,6.89,Y1.0Ba1.9Sr0.1Cu3.0O6.89
1335,Y1Ba2Cu2.975Zn0.025O6.93,"YBa2(Cu,Zn)3O7",Y123,82.8,,,,SSC0720075,Y,1.0,Ba,2.0,Cu,2.975,Zn,0.025,,,,,,,,,,,O,6.93,6.93,Y1.0Ba2.0Cu2.975Zn0.025O6.93
1336,Y1Ba2Cu2.95Zn0.05O6.94,"YBa2(Cu,Zn)3O7",Y123,73.9,,,,SSC0720075,Y,1.0,Ba,2.0,Cu,2.95,Zn,0.05,,,,,,,,,,,O,6.94,6.94,Y1.0Ba2.0Cu2.95Zn0.05O6.94
1337,Y1Ba2Cu2.925Zn0.075O6.94,"YBa2(Cu,Zn)3O7",Y123,65.0,,,,SSC0720075,Y,1.0,Ba,2.0,Cu,2.925,Zn,0.075,,,,,,,,,,,O,6.94,6.94,Y1.0Ba2.0Cu2.925Zn0.075O6.94
1338,Y1Ba2Cu2.9Zn0.1O6.94,"YBa2(Cu,Zn)3O7",Y123,56.9,,,,SSC0720075,Y,1.0,Ba,2.0,Cu,2.9,Zn,0.1,,,,,,,,,,,O,6.94,6.94,Y1.0Ba2.0Cu2.9Zn0.1O6.94
1340,Y1Ba2Cu2.8Zn0.2O6.88,"YBa2(Cu,Zn)3O7",Y123,54.7,,,,SSC0720075,Y,1.0,Ba,2.0,Cu,2.8,Zn,0.2,,,,,,,,,,,O,6.88,6.88,Y1.0Ba2.0Cu2.8Zn0.2O6.88
1341,Y1Ba2Cu2.7Zn0.3O6.92,"YBa2(Cu,Zn)3O7",Y123,47.2,,,,SSC0720075,Y,1.0,Ba,2.0,Cu,2.7,Zn,0.3,,,,,,,,,,,O,6.92,6.92,Y1.0Ba2.0Cu2.7Zn0.3O6.92
1342,Y1Ba2Cu2.97Fe0.03O7-Z,"YBa2(Cu,Fe)3O7",Y123,91.0,,,,SSC0720085,Y,1.0,Ba,2.0,Cu,2.97,Fe,0.03,,,,,,,,,,,O,7.0,,Y1.0Ba2.0Cu2.97Fe0.03O7.0
1343,Y1Ba2Cu2.82Fe0.18O7-Z,"YBa2(Cu,Fe)3O7",Y123,72.2,,,,SSC0720085,Y,1.0,Ba,2.0,Cu,2.82,Fe,0.18,,,,,,,,,,,O,7.0,,Y1.0Ba2.0Cu2.82Fe0.18O7.0
1346,Y0.9Er0.1Ba1.9Sr0.1Cu3O7-Z,"(Y,Er)(Ba,Sr)2Cu3O7",Y123,88.0,,,,SSC0720117,Y,0.9,Er,0.1,Ba,1.9,Sr,0.1,Cu,3.0,,,,,,,,,O,7.0,,Y0.9Er0.1Ba1.9Sr0.1Cu3.0O7.0
1347,Y0.9Ho0.1Ba2Cu3O7-Z,"(Y,Ho)Ba2Cu3O7",Y123,60.0,,,,SSC0720351,Y,0.9,Ho,0.1,Ba,2.0,Cu,3.0,,,,,,,,,,,O,7.0,,Y0.9Ho0.1Ba2.0Cu3.0O7.0
1348,Y1Ba2Cu2.975Zn0.025O6.85,"YBa2(Cu,Zn)3O7",Y123,72.85,,,,PRB0406850,Y,1.0,Ba,2.0,Cu,2.975,Zn,0.025,,,,,,,,,,,O,6.85,6.85,Y1.0Ba2.0Cu2.975Zn0.025O6.85
1349,Y1Ba2Cu2.95Zn0.05O6.85,"YBa2(Cu,Zn)3O7",Y123,66.19,,,,PRB0406850,Y,1.0,Ba,2.0,Cu,2.95,Zn,0.05,,,,,,,,,,,O,6.85,6.85,Y1.0Ba2.0Cu2.95Zn0.05O6.85
1350,Y1Ba2Cu2.925Zn0.075O6.85,"YBa2(Cu,Zn)3O7",Y123,63.6,,,,PRB0406850,Y,1.0,Ba,2.0,Cu,2.925,Zn,0.075,,,,,,,,,,,O,6.85,6.85,Y1.0Ba2.0Cu2.925Zn0.075O6.85
1351,Y1Ba2Cu2.9Zn0.1O6.85,"YBa2(Cu,Zn)3O7",Y123,50.08,,,,PRB0406850,Y,1.0,Ba,2.0,Cu,2.9,Zn,0.1,,,,,,,,,,,O,6.85,6.85,Y1.0Ba2.0Cu2.9Zn0.1O6.85
1352,Y1Ba2Cu2.85Zn0.15O6.85,"YBa2(Cu,Zn)3O7",Y123,47.6,,,,PRB0406850,Y,1.0,Ba,2.0,Cu,2.85,Zn,0.15,,,,,,,,,,,O,6.85,6.85,Y1.0Ba2.0Cu2.85Zn0.15O6.85
1353,Y1Ba2Cu2.8Zn0.2O6.85,"YBa2(Cu,Zn)3O7",Y123,30.69,,,,PRB0406850,Y,1.0,Ba,2.0,Cu,2.8,Zn,0.2,,,,,,,,,,,O,6.85,6.85,Y1.0Ba2.0Cu2.8Zn0.2O6.85
1359,Y1Ba2Cu2.8Ni0.2O7,"YBa2(Cu,Ni)3O7",Y123,63.5,,,,SSC0720089,Y,1.0,Ba,2.0,Cu,2.8,Ni,0.2,,,,,,,,,,,O,7.0,,Y1.0Ba2.0Cu2.8Ni0.2O7.0
1360,Y1Ba2Cu2.88Ni0.12O7,"YBa2(Cu,Ni)3O7",Y123,74.3,,,,SSC0720089,Y,1.0,Ba,2.0,Cu,2.88,Ni,0.12,,,,,,,,,,,O,7.0,,Y1.0Ba2.0Cu2.88Ni0.12O7.0
1361,Y1Ba2Cu2.75Ni0.25O7,"YBa2(Cu,Ni)3O7",Y123,54.0,,,,SSC0720089,Y,1.0,Ba,2.0,Cu,2.75,Ni,0.25,,,,,,,,,,,O,7.0,,Y1.0Ba2.0Cu2.75Ni0.25O7.0
1362,Y1Ba2Cu2.72Ni0.28O7,"YBa2(Cu,Ni)3O7",Y123,51.0,,,,SSC0720089,Y,1.0,Ba,2.0,Cu,2.72,Ni,0.28,,,,,,,,,,,O,7.0,,Y1.0Ba2.0Cu2.72Ni0.28O7.0
1363,Y1Ba2Cu2.89Co0.11O7,"YBa2(Cu,Co)3O7",Y123,64.0,,,,SSC0720089,Y,1.0,Ba,2.0,Cu,2.89,Co,0.11,,,,,,,,,,,O,7.0,,Y1.0Ba2.0Cu2.89Co0.11O7.0
1364,Y1Ba2Cu2.82Co0.18O7,"YBa2(Cu,Co)3O7",Y123,46.0,,,,SSC0720089,Y,1.0,Ba,2.0,Cu,2.82,Co,0.18,,,,,,,,,,,O,7.0,,Y1.0Ba2.0Cu2.82Co0.18O7.0
1367,Y1Ba2Cu3O7-z,YBa2Cu3O7,Y123,89.5,,,,PRB0392936,Y,1.0,Ba,2.0,Cu,3.0,,,,,,,,,,,,,O,7.0,,Y1.0Ba2.0Cu3.0O7.0
1368,Y1Ba2Cu3O7-Z,YBa2Cu3O7,Y123,81.0,,,11.71,PLA1280283,Y,1.0,Ba,2.0,Cu,3.0,,,,,,,,,,,,,O,7.0,,Y1.0Ba2.0Cu3.0O7.0
1369,Y1Ba2Cu3O7-Z,YBa2Cu3O7,Y123,91.0,,,,PRB0380252,Y,1.0,Ba,2.0,Cu,3.0,,,,,,,,,,,,,O,7.0,,Y1.0Ba2.0Cu3.0O7.0
1370,Bi2Sr2Ca1Cu2O8,Bi2Sr2CaCu2O8,Bi2212,90.0,5.4,27.01,30.82,SSC0670609,Bi,2.0,Sr,2.0,Ca,1.0,Cu,2.0,,,,,,,,,,,O,8.0,,Bi2.0Sr2.0Ca1.0Cu2.0O8.0
1371,Y1Ba1.9K0.1Cu3O6.9,"Y(Ba,K)2Cu3O7",Y123,91.5,,,,ZPB0690151,Y,1.0,Ba,1.9,K,0.1,Cu,3.0,,,,,,,,,,,O,6.9,6.9,Y1.0Ba1.9K0.1Cu3.0O6.9
1373,La1.8Sr0.2Cu1O4,"(La,Sr)2CuO4",T,37.2,,,,ZPB0690151,La,1.8,Sr,0.2,Cu,1.0,,,,,,,,,,,,,O,4.0,,La1.8Sr0.2Cu1.0O4.0
1374,Y1Ba2Cu3O7,YBa2Cu3O7,Y123,91.0,,,,TH1531507,Y,1.0,Ba,2.0,Cu,3.0,,,,,,,,,,,,,O,7.0,,Y1.0Ba2.0Cu3.0O7.0
1376,Y1Ba2Cu3O7,YBa2Cu3O7,Y123,92.0,,,,PHC1531092,Y,1.0,Ba,2.0,Cu,3.0,,,,,,,,,,,,,O,7.0,,Y1.0Ba2.0Cu3.0O7.0
1384,Y1Ba2Cu3O7-Z,YBa2Cu3O7,Y123,92.0,,,,LTP0730241,Y,1.0,Ba,2.0,Cu,3.0,,,,,,,,,,,,,O,7.0,,Y1.0Ba2.0Cu3.0O7.0
1385,Y1Ba2Cu3O7-Z,YBa2Cu3O7,Y123,92.0,,,,LTP0730241,Y,1.0,Ba,2.0,Cu,3.0,,,,,,,,,,,,,O,7.0,,Y1.0Ba2.0Cu3.0O7.0
1386,Y1Ba2Cu3O7-Z,YBa2Cu3O7,Y123,90.5,,,,LTP0730241,Y,1.0,Ba,2.0,Cu,3.0,,,,,,,,,,,,,O,7.0,,Y1.0Ba2.0Cu3.0O7.0
1390,Y1Ba2Cu3O7,YBa2Cu3O7,Y123,89.9,,,,PHC1590215,Y,1.0,Ba,2.0,Cu,3.0,,,,,,,,,,,,,O,7.0,,Y1.0Ba2.0Cu3.0O7.0
1391,Y1Ba2Cu3O7,YBa2Cu3O7,Y123,91.4,3.818,3.887,11.675999999999998,PHC1520495,Y,1.0,Ba,2.0,Cu,3.0,,,,,,,,,,,,,O,7.0,,Y1.0Ba2.0Cu3.0O7.0
1392,Y1Ba2Cu2.97Fe0.03O7,"YBa2(Cu,Fe)3O7",Y123,91.2,3.825,3.885,11.683,PHC1520495,Y,1.0,Ba,2.0,Cu,2.97,Fe,0.03,,,,,,,,,,,O,7.0,,Y1.0Ba2.0Cu2.97Fe0.03O7.0
1393,Y1Ba2Cu2.94Fe0.06O7,"YBa2(Cu,Fe)3O7",Y123,89.3,3.834,3.881,11.681,PHC1520495,Y,1.0,Ba,2.0,Cu,2.94,Fe,0.06,,,,,,,,,,,O,7.0,,Y1.0Ba2.0Cu2.94Fe0.06O7.0
1394,Y1Ba2Cu2.88Fe0.12O7,"YBa2(Cu,Fe)3O7",Y123,77.3,3.863,,11.685,PHC1520495,Y,1.0,Ba,2.0,Cu,2.88,Fe,0.12,,,,,,,,,,,O,7.0,,Y1.0Ba2.0Cu2.88Fe0.12O7.0
1395,Y1Ba2Cu3O7,YBa2Cu3O7,Y123,90.5,,,,PHC1520401,Y,1.0,Ba,2.0,Cu,3.0,,,,,,,,,,,,,O,7.0,,Y1.0Ba2.0Cu3.0O7.0
1396,Y1Ba2Cu3O7,YBa2Cu3O7,Y123,92.0,,,,PHC1520401,Y,1.0,Ba,2.0,Cu,3.0,,,,,,,,,,,,,O,7.0,,Y1.0Ba2.0Cu3.0O7.0
1397,Y1Ba2Cu3O7,YBa2Cu3O7,Y123,91.5,,,,PHC1520401,Y,1.0,Ba,2.0,Cu,3.0,,,,,,,,,,,,,O,7.0,,Y1.0Ba2.0Cu3.0O7.0
1398,Y1Ba2Cu3O7,YBa2Cu3O7,Y123,95.0,,,,PHC1520401,Y,1.0,Ba,2.0,Cu,3.0,,,,,,,,,,,,,O,7.0,,Y1.0Ba2.0Cu3.0O7.0
1400,Y1Ba2Cu3O7,YBa2Cu3O7,Y123,91.0,,,,PHC1520401,Y,1.0,Ba,2.0,Cu,3.0,,,,,,,,,,,,,O,7.0,,Y1.0Ba2.0Cu3.0O7.0
1401,Y1Ba2Cu3O7,YBa2Cu3O7,Y123,92.0,,,,PHC1520401,Y,1.0,Ba,2.0,Cu,3.0,,,,,,,,,,,,,O,7.0,,Y1.0Ba2.0Cu3.0O7.0
1413,Y1Ba2Cu3O7,YBa2Cu3O7,Y123,91.0,3.823,3.895,11.694,PHC1560395,Y,1.0,Ba,2.0,Cu,3.0,,,,,,,,,,,,,O,7.0,7.0,Y1.0Ba2.0Cu3.0O7.0
1416,Y1.1Ba1.9Cu3O7-Z,"Y(Ba,Y)2Cu3O7",Y123,91.0,,,,PHC1560395,Y,1.1,Ba,1.9,Cu,3.0,,,,,,,,,,,,,O,7.0,,Y1.1Ba1.9Cu3.0O7.0
1418,Y1Ba2Cu3O6.5,YBa2Cu3O7,Y123,50.0,3.834,3.873,11.738,PHC1520424,Y,1.0,Ba,2.0,Cu,3.0,,,,,,,,,,,,,O,6.5,6.5,Y1.0Ba2.0Cu3.0O6.5
1419,Y1Ba2Cu3O6.92,YBa2Cu3O7,Y123,91.0,,,,PHB1480305,Y,1.0,Ba,2.0,Cu,3.0,,,,,,,,,,,,,O,6.92,6.92,Y1.0Ba2.0Cu3.0O6.92
1421,Y1Ba2Cu3O6.66,YBa2Cu3O7,Y123,50.0,,,,PHB1480305,Y,1.0,Ba,2.0,Cu,3.0,,,,,,,,,,,,,O,6.66,6.66,Y1.0Ba2.0Cu3.0O6.66
1422,Y1Ba2Cu3O6.95,YBa2Cu3O7,Y123,91.0,3.824,3.886,11.675999999999998,PHB1480442,Y,1.0,Ba,2.0,Cu,3.0,,,,,,,,,,,,,O,6.95,6.95,Y1.0Ba2.0Cu3.0O6.95
1423,Y1Ba2Cu3O7,YBa2Cu3O7,Y123,92.0,,,,PHB1480360,Y,1.0,Ba,2.0,Cu,3.0,,,,,,,,,,,,,O,7.0,,Y1.0Ba2.0Cu3.0O7.0
1432,La1.8Sr0.2Cu1O4-Z,"(La,Sr)2CuO4",T,35.0,,,,PRB0371580,La,1.8,Sr,0.2,Cu,1.0,,,,,,,,,,,,,O,4.0,,La1.8Sr0.2Cu1.0O4.0
1439,Gd1Ba2Cu3O7-Z,GdBa2Cu3O7,Y123,92.7,,,,JJP0270333,Gd,1.0,Ba,2.0,Cu,3.0,,,,,,,,,,,,,O,7.0,,Gd1.0Ba2.0Cu3.0O7.0
1440,Gd1Ba2Cu3O7-Z,GdBa2Cu3O7,Y123,49.0,,,,JJP0270333,Gd,1.0,Ba,2.0,Cu,3.0,,,,,,,,,,,,,O,7.0,,Gd1.0Ba2.0Cu3.0O7.0
1442,Gd1Ba2Cu2.925Fe0.075O7-Z,"GdBa2(Cu,Fe)3O7",Y123,81.3,,,,JJP0270333,Gd,1.0,Ba,2.0,Cu,2.925,Fe,0.075,,,,,,,,,,,O,7.0,,Gd1.0Ba2.0Cu2.925Fe0.075O7.0
1443,Gd1Ba2Cu2.85Fe0.15O7-Z,"GdBa2(Cu,Fe)3O7",Y123,63.1,,,,JJP0270333,Gd,1.0,Ba,2.0,Cu,2.85,Fe,0.15,,,,,,,,,,,O,7.0,,Gd1.0Ba2.0Cu2.85Fe0.15O7.0
1445,Y1Ba2Cu3O7-Z,YBa2Cu3O7,Y123,88.9,,,,JPF0180009,Y,1.0,Ba,2.0,Cu,3.0,,,,,,,,,,,,,O,7.0,,Y1.0Ba2.0Cu3.0O7.0
1446,Y1Ba2Cu3O7-Z,YBa2Cu3O7,Y123,89.2,,,,JPF0180009,Y,1.0,Ba,2.0,Cu,3.0,,,,,,,,,,,,,O,7.0,,Y1.0Ba2.0Cu3.0O7.0
1447,Y1Ba2Cu3O7-Z,YBa2Cu3O7,Y123,90.1,,,,JPF0180009,Y,1.0,Ba,2.0,Cu,3.0,,,,,,,,,,,,,O,7.0,,Y1.0Ba2.0Cu3.0O7.0
1448,Y1Ba2Cu3O7-Z,YBa2Cu3O7,Y123,92.0,,,,PRB0377917,Y,1.0,Ba,2.0,Cu,3.0,,,,,,,,,,,,,O,7.0,,Y1.0Ba2.0Cu3.0O7.0
1449,Y1Ba2Cu3O7-Z,YBa2Cu3O7,Y123,91.0,,,,PRB0377917,Y,1.0,Ba,2.0,Cu,3.0,,,,,,,,,,,,,O,7.0,,Y1.0Ba2.0Cu3.0O7.0
1453,Y0.9Ba2.1Cu3O7-Z,"(Y,Ba)Ba2Cu3O7",Y123,92.0,,,,LTP0730241,Y,0.9,Ba,2.1,Cu,3.0,,,,,,,,,,,,,O,7.0,,Y0.9Ba2.1Cu3.0O7.0
1454,Y1.1Ba1.9Cu3O7-Z,"Y(Ba,Y)2Cu3O7",Y123,92.0,,,,LTP0730241,Y,1.1,Ba,1.9,Cu,3.0,,,,,,,,,,,,,O,7.0,,Y1.1Ba1.9Cu3.0O7.0
1461,Ba0.6K0.4Bi1O3,"(Ba,K)BiO3",BKBO,27.0,4.29,,,SSC0701155,Ba,0.6,K,0.4,Bi,1.0,,,,,,,,,,,,,O,3.0,,Ba0.6K0.4Bi1.0O3.0
1464,La1.8Ba0.2Cu1O4-Y,"(La,Ba)2CuO4",T,31.0,,,,SSC0630721,La,1.8,Ba,0.2,Cu,1.0,,,,,,,,,,,,,O,4.0,,La1.8Ba0.2Cu1.0O4.0
1466,La1.8Sr0.2Cu1O4-Z,"(La,Sr)2CuO4",T,32.5,,,,SSC0630635,La,1.8,Sr,0.2,Cu,1.0,,,,,,,,,,,,,O,4.0,,La1.8Sr0.2Cu1.0O4.0
1471,La1.8Sr0.2Cu1O4,"(La,Sr)2CuO4",T,41.5,,,,PRB0368780,La,1.8,Sr,0.2,Cu,1.0,,,,,,,,,,,,,O,4.0,,La1.8Sr0.2Cu1.0O4.0
1473,La1.85Ba0.15Cu1O4,"(La,Ba)2CuO4",T,29.0,,,,JPF0170329,La,1.85,Ba,0.15,Cu,1.0,,,,,,,,,,,,,O,4.0,,La1.85Ba0.15Cu1.0O4.0
1474,Y1Ba2Cu3O7-Z,YBa2Cu3O7,Y123,88.5,,,,SSC0651555,Y,1.0,Ba,2.0,Cu,3.0,,,,,,,,,,,,,O,7.0,,Y1.0Ba2.0Cu3.0O7.0
1475,Tl2Ba2Ca2Cu3O10+Z,Tl2Ba2Ca2Cu3O10,Tl2223,105.0,,,,PRB03912391,Tl,2.0,Ba,2.0,Ca,2.0,Cu,3.0,,,,,,,,,,,O,10.0,,Tl2.0Ba2.0Ca2.0Cu3.0O10.0
1476,Tl2Ba2Ca2Cu3O10+Z,Tl2Ba2Ca2Cu3O10,Tl2223,105.0,,,,PRB03912391,Tl,2.0,Ba,2.0,Ca,2.0,Cu,3.0,,,,,,,,,,,O,10.0,,Tl2.0Ba2.0Ca2.0Cu3.0O10.0
1477,Bi2Sr2Ca1Cu2O8,Bi2Sr2CaCu2O8,Bi2212,98.0,,,,PRB03912391,Bi,2.0,Sr,2.0,Ca,1.0,Cu,2.0,,,,,,,,,,,O,8.0,,Bi2.0Sr2.0Ca1.0Cu2.0O8.0
1478,Bi2Sr2Ca6Cu8O19,Bi2Sr2Ca6Cu8O19,Bi2268,80.0,,,,PRB03811942,Bi,2.0,Sr,2.0,Ca,6.0,Cu,8.0,,,,,,,,,,,O,19.0,,Bi2.0Sr2.0Ca6.0Cu8.0O19.0
1479,Bi2Sr2Ca1Cu2O8,Bi2Sr2CaCu2O8,Bi2212,84.0,,,,PRB03811942,Bi,2.0,Sr,2.0,Ca,1.0,Cu,2.0,,,,,,,,,,,O,8.0,,Bi2.0Sr2.0Ca1.0Cu2.0O8.0
1480,Bi2Sr2Ca1Cu2O8,Bi2Sr2CaCu2O8,Bi2212,84.0,,,,PRB03811942,Bi,2.0,Sr,2.0,Ca,1.0,Cu,2.0,,,,,,,,,,,O,8.0,,Bi2.0Sr2.0Ca1.0Cu2.0O8.0
1481,Bi2Sr2Ca2Cu4O11,,Bi2224,95.0,,,,PRB03811942,Bi,2.0,Sr,2.0,Ca,2.0,Cu,4.0,,,,,,,,,,,O,11.0,,Bi2.0Sr2.0Ca2.0Cu4.0O11.0
1484,Tl2Ba2Ca1Cu2O7.876,Tl2Ba2CaCu2O8,Tl2212,110.0,,,,PR04011400,Tl,2.0,Ba,2.0,Ca,1.0,Cu,2.0,,,,,,,,,,,O,7.876,7.876,Tl2.0Ba2.0Ca1.0Cu2.0O7.876
1485,Tl2Ba2Ca1Cu2O7.833,Tl2Ba2CaCu2O8,Tl2212,112.0,,,,PR04011400,Tl,2.0,Ba,2.0,Ca,1.0,Cu,2.0,,,,,,,,,,,O,7.832999999999997,7.832999999999997,Tl2.0Ba2.0Ca1.0Cu2.0O7.832999999999997
1486,Tl2Ba2Ca1Cu2O8,Tl2Ba2CaCu2O8,Tl2212,87.0,,,,PR04011400,Tl,2.0,Ba,2.0,Ca,1.0,Cu,2.0,,,,,,,,,,,O,8.0,8.0,Tl2.0Ba2.0Ca1.0Cu2.0O8.0
1487,Tl2Ba2Ca1Cu2O7.984,Tl2Ba2CaCu2O8,Tl2212,92.0,,,,PR04011400,Tl,2.0,Ba,2.0,Ca,1.0,Cu,2.0,,,,,,,,,,,O,7.984,7.984,Tl2.0Ba2.0Ca1.0Cu2.0O7.984
1488,Tl2Ba2Ca1Cu2O7.978,Tl2Ba2CaCu2O8,Tl2212,95.0,,,,PR04011400,Tl,2.0,Ba,2.0,Ca,1.0,Cu,2.0,,,,,,,,,,,O,7.978,7.978,Tl2.0Ba2.0Ca1.0Cu2.0O7.978
1489,Tl2Ba2Ca1Cu2O7.958,Tl2Ba2CaCu2O8,Tl2212,107.0,,,,PR04011400,Tl,2.0,Ba,2.0,Ca,1.0,Cu,2.0,,,,,,,,,,,O,7.957999999999997,7.957999999999997,Tl2.0Ba2.0Ca1.0Cu2.0O7.957999999999997
1490,Tl2Ba2Ca1Cu2O7.946,Tl2Ba2CaCu2O8,Tl2212,107.0,,,,PR04011400,Tl,2.0,Ba,2.0,Ca,1.0,Cu,2.0,,,,,,,,,,,O,7.9460000000000015,7.9460000000000015,Tl2.0Ba2.0Ca1.0Cu2.0O7.9460000000000015
1491,Tl2Ba2Ca2Cu3O10,Tl2Ba2Ca2Cu3O10,Tl2223,115.0,,,,PR04011400,Tl,2.0,Ba,2.0,Ca,2.0,Cu,3.0,,,,,,,,,,,O,10.0,,Tl2.0Ba2.0Ca2.0Cu3.0O10.0
1492,Tl2Ba2Ca2Cu3O9.964,Tl2Ba2Ca2Cu3O10,Tl2223,112.0,,,,PR04011400,Tl,2.0,Ba,2.0,Ca,2.0,Cu,3.0,,,,,,,,,,,O,9.964,9.964,Tl2.0Ba2.0Ca2.0Cu3.0O9.964
1493,Tl2Ba2Ca2Cu3O9.877,Tl2Ba2Ca2Cu3O10,Tl2223,111.0,,,,PR04011400,Tl,2.0,Ba,2.0,Ca,2.0,Cu,3.0,,,,,,,,,,,O,9.877,9.877,Tl2.0Ba2.0Ca2.0Cu3.0O9.877
1494,Tl2Ba2Ca2Cu3O9.841,Tl2Ba2Ca2Cu3O10,Tl2223,110.0,,,,PR04011400,Tl,2.0,Ba,2.0,Ca,2.0,Cu,3.0,,,,,,,,,,,O,9.841,9.841,Tl2.0Ba2.0Ca2.0Cu3.0O9.841
1495,Bi2Sr2Ca1Cu2O8,Bi2Sr2CaCu2O8,Bi2212,85.0,,,30.86,PHC1660405,Bi,2.0,Sr,2.0,Ca,1.0,Cu,2.0,,,,,,,,,,,O,8.0,,Bi2.0Sr2.0Ca1.0Cu2.0O8.0
1497,Tl2Ba2Ca2Cu3O10+Z,Tl2Ba2Ca2Cu3O10,Tl2223,110.0,,,,PR04011403,Tl,2.0,Ba,2.0,Ca,2.0,Cu,3.0,,,,,,,,,,,O,10.0,,Tl2.0Ba2.0Ca2.0Cu3.0O10.0
1502,Y1Ba2Cu3O6.29,YBa2Cu3O7,Y123,21.9,3.842,3.872,11.767,JJP0280368,Y,1.0,Ba,2.0,Cu,3.0,,,,,,,,,,,,,O,6.29,6.29,Y1.0Ba2.0Cu3.0O6.29
1503,Y1Ba2Cu3O6.34,YBa2Cu3O7,Y123,23.5,3.838,3.875,11.747,JJP0280368,Y,1.0,Ba,2.0,Cu,3.0,,,,,,,,,,,,,O,6.34,6.34,Y1.0Ba2.0Cu3.0O6.34
1504,Y1Ba2Cu3O6.43,YBa2Cu3O7,Y123,26.4,3.837,3.875,11.747,JJP0280368,Y,1.0,Ba,2.0,Cu,3.0,,,,,,,,,,,,,O,6.43,6.43,Y1.0Ba2.0Cu3.0O6.43
1505,Y1Ba2Cu3O6.5,YBa2Cu3O7,Y123,50.1,3.831,3.879,11.738,JJP0280368,Y,1.0,Ba,2.0,Cu,3.0,,,,,,,,,,,,,O,6.5,6.5,Y1.0Ba2.0Cu3.0O6.5
1506,Y1Ba2Cu3O6.54,YBa2Cu3O7,Y123,54.0,3.831,3.876,11.732,JJP0280368,Y,1.0,Ba,2.0,Cu,3.0,,,,,,,,,,,,,O,6.54,6.54,Y1.0Ba2.0Cu3.0O6.54
1507,Y1Ba2Cu3O6.58,YBa2Cu3O7,Y123,56.3,3.829,3.88,11.723,JJP0280368,Y,1.0,Ba,2.0,Cu,3.0,,,,,,,,,,,,,O,6.58,6.58,Y1.0Ba2.0Cu3.0O6.58
1508,Y1Ba2Cu3O6.64,YBa2Cu3O7,Y123,59.7,3.826,3.882,11.719,JJP0280368,Y,1.0,Ba,2.0,Cu,3.0,,,,,,,,,,,,,O,6.64,6.64,Y1.0Ba2.0Cu3.0O6.64
1509,Y1Ba2Cu3O6.72,YBa2Cu3O7,Y123,85.0,3.824,3.881,11.707,JJP0280368,Y,1.0,Ba,2.0,Cu,3.0,,,,,,,,,,,,,O,6.72,6.72,Y1.0Ba2.0Cu3.0O6.72
1510,Y1Ba2Cu3O6.8,YBa2Cu3O7,Y123,93.9,3.82,3.884,11.697,JJP0280368,Y,1.0,Ba,2.0,Cu,3.0,,,,,,,,,,,,,O,6.8,6.8,Y1.0Ba2.0Cu3.0O6.8
1511,Y1Ba2Cu3O6.87,YBa2Cu3O7,Y123,93.2,3.818,3.885,11.684,JJP0280368,Y,1.0,Ba,2.0,Cu,3.0,,,,,,,,,,,,,O,6.87,6.87,Y1.0Ba2.0Cu3.0O6.87
1512,Tl2Ba2Cu1O5.957,Tl2Ba2CuO6,Tl2201,38.0,,,23.17,PR04011400,Tl,2.0,Ba,2.0,Cu,1.0,,,,,,,,,,,,,O,5.9570000000000025,5.9570000000000025,Tl2.0Ba2.0Cu1.0O5.9570000000000025
1513,Tl2Ba2Cu1O5.947,Tl2Ba2CuO6,Tl2201,50.0,,,23.176,PR04011400,Tl,2.0,Ba,2.0,Cu,1.0,,,,,,,,,,,,,O,5.947,5.947,Tl2.0Ba2.0Cu1.0O5.947
1514,Tl2Ba2Cu1O5.943,Tl2Ba2CuO6,Tl2201,56.0,,,23.2,PR04011400,Tl,2.0,Ba,2.0,Cu,1.0,,,,,,,,,,,,,O,5.943,5.943,Tl2.0Ba2.0Cu1.0O5.943
1515,Tl2Ba2Ca1Cu2O7.984,Tl2Ba2CaCu2O8,Tl2212,90.0,,,,PR04011400,Tl,2.0,Ba,2.0,Ca,1.0,Cu,2.0,,,,,,,,,,,O,7.984,7.984,Tl2.0Ba2.0Ca1.0Cu2.0O7.984
1516,Tl2Ba2Ca1Cu2O7.978,Tl2Ba2CaCu2O8,Tl2212,95.0,,,,PR04011400,Tl,2.0,Ba,2.0,Ca,1.0,Cu,2.0,,,,,,,,,,,O,7.978,7.978,Tl2.0Ba2.0Ca1.0Cu2.0O7.978
1517,Tl2Ba2Ca1Cu2O7.958,Tl2Ba2CaCu2O8,Tl2212,107.0,,,,PR04011400,Tl,2.0,Ba,2.0,Ca,1.0,Cu,2.0,,,,,,,,,,,O,7.957999999999997,7.957999999999997,Tl2.0Ba2.0Ca1.0Cu2.0O7.957999999999997
1518,Tl2Ba2Ca1Cu2O7.946,Tl2Ba2CaCu2O8,Tl2212,107.0,,,,PR04011400,Tl,2.0,Ba,2.0,Ca,1.0,Cu,2.0,,,,,,,,,,,O,7.9460000000000015,7.9460000000000015,Tl2.0Ba2.0Ca1.0Cu2.0O7.9460000000000015
1519,Tl2Ba2Ca1Cu2O7.876,Tl2Ba2CaCu2O8,Tl2212,110.0,,,,PR04011400,Tl,2.0,Ba,2.0,Ca,1.0,Cu,2.0,,,,,,,,,,,O,7.876,7.876,Tl2.0Ba2.0Ca1.0Cu2.0O7.876
1520,Tl2Ba2Ca1Cu2O7.833,Tl2Ba2CaCu2O8,Tl2212,112.0,,,,PR04011400,Tl,2.0,Ba,2.0,Ca,1.0,Cu,2.0,,,,,,,,,,,O,7.832999999999997,7.832999999999997,Tl2.0Ba2.0Ca1.0Cu2.0O7.832999999999997
1521,Tl2Ba2Cu1O5.94,Tl2Ba2CuO6,Tl2201,58.0,,,,PR04011400,Tl,2.0,Ba,2.0,Cu,1.0,,,,,,,,,,,,,O,5.94,5.94,Tl2.0Ba2.0Cu1.0O5.94
1522,Tl2Ba2Cu1O5.929,TL2BA2CUO6,Tl2201,70.0,,,,PR04011400,Tl,2.0,Ba,2.0,Cu,1.0,,,,,,,,,,,,,O,5.9289999999999985,5.9289999999999985,Tl2.0Ba2.0Cu1.0O5.9289999999999985
1523,Tl2Ba2Cu1O5.912,Tl2Ba2CuO6,Tl2201,82.0,,,,PR04011400,Tl,2.0,Ba,2.0,Cu,1.0,,,,,,,,,,,,,O,5.912000000000001,5.912000000000001,Tl2.0Ba2.0Cu1.0O5.912000000000001
1524,Tl2Ba2Cu1O5.876,Tl2Ba2CuO6,Tl2201,87.0,,,,PR04011400,Tl,2.0,Ba,2.0,Cu,1.0,,,,,,,,,,,,,O,5.876,5.876,Tl2.0Ba2.0Cu1.0O5.876
1525,Tl2Ba2Ca2Cu3O10,Tl2Ba2Ca2Cu3O10,Tl2223,115.0,,,,PR04011400,Tl,2.0,Ba,2.0,Ca,2.0,Cu,3.0,,,,,,,,,,,O,10.0,10.0,Tl2.0Ba2.0Ca2.0Cu3.0O10.0
1526,Tl2Ba2Ca2Cu3O9.964,Tl2Ba2Ca2Cu3O10,Tl2223,112.0,,,,PR04011400,Tl,2.0,Ba,2.0,Ca,2.0,Cu,3.0,,,,,,,,,,,O,9.964,9.964,Tl2.0Ba2.0Ca2.0Cu3.0O9.964
1527,Tl2Ba2Ca2Cu3O9.877,Tl2Ba2Ca2Cu3O10,Tl2223,111.0,,,,PR04011400,Tl,2.0,Ba,2.0,Ca,2.0,Cu,3.0,,,,,,,,,,,O,9.877,9.877,Tl2.0Ba2.0Ca2.0Cu3.0O9.877
1528,Tl2Ba2Ca2Cu3O9.841,Tl2Ba2Ca2Cu3O10,Tl2223,110.0,,,,PR04011400,Tl,2.0,Ba,2.0,Ca,2.0,Cu,3.0,,,,,,,,,,,O,9.841,9.841,Tl2.0Ba2.0Ca2.0Cu3.0O9.841
1529,Tl2Ba2Ca1Cu2O8,Tl2Ba2CaCu2O8,Tl2212,87.0,,,,PR04011400,Tl,2.0,Ba,2.0,Ca,1.0,Cu,2.0,,,,,,,,,,,O,8.0,8.0,Tl2.0Ba2.0Ca1.0Cu2.0O8.0
1530,Tl2Ba2Cu1O5.963,Tl2Ba2CuO6,Tl2201,53.0,3.86,,23.201,PHC1570279,Tl,2.0,Ba,2.0,Cu,1.0,,,,,,,,,,,,,O,5.962999999999999,5.962999999999999,Tl2.0Ba2.0Cu1.0O5.962999999999999
1532,Tl2Ba2Cu1O6,Tl2Ba2CuO6,Tl2201,50.0,5.455,5.4929999999999986,23.176,PHC1570279,Tl,2.0,Ba,2.0,Cu,1.0,,,,,,,,,,,,,O,6.0,,Tl2.0Ba2.0Cu1.0O6.0
1534,Bi1.6Pb0.3Sb0.1Sr2Ca2Cu3O10,"(Bi,Pb,Sb)2Sr2Ca2Cu3O10",Bi2223,109.0,5.261,,37.1,PHC1650340,Bi,1.6,Pb,0.3,Sb,0.1,Sr,2.0,Ca,2.0,Cu,3.0,,,,,,,O,10.0,,Bi1.6Pb0.3Sb0.1Sr2.0Ca2.0Cu3.0O10.0
1539,Ho1Ba2Cu4O8,,Y124,78.5,,,,PHC1660393,Ho,1.0,Ba,2.0,Cu,4.0,,,,,,,,,,,,,O,8.0,,Ho1.0Ba2.0Cu4.0O8.0
1540,Ho1Ba2Cu4O8,HoBa2Cu4O8,Y124,77.0,,,,PHC1670102,Ho,1.0,Ba,2.0,Cu,4.0,,,,,,,,,,,,,O,8.0,,Ho1.0Ba2.0Cu4.0O8.0
1541,Ho0.95Ca0.05Ba2Cu4O8,"(Ho,Ca)Ba2Cu4O8",Y124,81.0,,,,PHC1670102,Ho,0.95,Ca,0.05,Ba,2.0,Cu,4.0,,,,,,,,,,,O,8.0,,Ho0.95Ca0.05Ba2.0Cu4.0O8.0
1542,Ho0.9Ca0.1Ba2Cu4O8,"(Ho,Ca)Ba2Cu4O8",Y124,87.0,,,,PHC1670102,Ho,0.9,Ca,0.1,Ba,2.0,Cu,4.0,,,,,,,,,,,O,8.0,,Ho0.9Ca0.1Ba2.0Cu4.0O8.0
1543,Ho0.85Ca0.15Ba2Cu4O8,"(Ho,Ca)Ba2Cu4O8",Y124,87.0,,,,PHC1670102,Ho,0.85,Ca,0.15,Ba,2.0,Cu,4.0,,,,,,,,,,,O,8.0,,Ho0.85Ca0.15Ba2.0Cu4.0O8.0
1544,Ho0.8Ca0.2Ba2Cu4O8,"(Ho,Ca)Ba2Cu4O8",Y124,87.0,,,,PHC1670102,Ho,0.8,Ca,0.2,Ba,2.0,Cu,4.0,,,,,,,,,,,O,8.0,,Ho0.8Ca0.2Ba2.0Cu4.0O8.0
1545,Ho0.7Ca0.3Ba2Cu4O8,"(Ho,Ca)Ba2Cu4O8",Y124,87.0,,,,PHC1670102,Ho,0.7,Ca,0.3,Ba,2.0,Cu,4.0,,,,,,,,,,,O,8.0,,Ho0.7Ca0.3Ba2.0Cu4.0O8.0
1546,Y1Ba2Cu4O8,YBa2Cu4O8,Y124,81.0,,,,PHC1670102,Y,1.0,Ba,2.0,Cu,4.0,,,,,,,,,,,,,O,8.0,,Y1.0Ba2.0Cu4.0O8.0
1547,Y0.95Ca0.05Ba2Cu4O8,"(Y,Ca)Ba2Cu4O8",Y124,84.0,,,,PHC1670102,Y,0.95,Ca,0.05,Ba,2.0,Cu,4.0,,,,,,,,,,,O,8.0,,Y0.95Ca0.05Ba2.0Cu4.0O8.0
1548,Y0.9Ca0.1Ba2Cu4O8,"(Y,Ca)Ba2Cu4O8",Y124,89.5,,,,PHC1670102,Y,0.9,Ca,0.1,Ba,2.0,Cu,4.0,,,,,,,,,,,O,8.0,,Y0.9Ca0.1Ba2.0Cu4.0O8.0
1549,Y0.85Ca0.15Ba2Cu4O8,"(Y,Ca)Ba2Cu4O8",Y124,90.0,,,,PHC1670102,Y,0.85,Ca,0.15,Ba,2.0,Cu,4.0,,,,,,,,,,,O,8.0,,Y0.85Ca0.15Ba2.0Cu4.0O8.0
1550,Y0.8Ca0.2Ba2Cu4O8,"(Y,Ca)Ba2Cu4O8",Y124,90.0,,,,PHC1670102,Y,0.8,Ca,0.2,Ba,2.0,Cu,4.0,,,,,,,,,,,O,8.0,,Y0.8Ca0.2Ba2.0Cu4.0O8.0
1551,Y0.7Ca0.3Ba2Cu4O8,"(Y,Ca)Ba2Cu4O8",Y124,90.0,,,,PHC1670102,Y,0.7,Ca,0.3,Ba,2.0,Cu,4.0,,,,,,,,,,,O,8.0,,Y0.7Ca0.3Ba2.0Cu4.0O8.0
1552,La1.8Ba0.2Cu1O4-Y,"(La,Ba)2CuO4",T,31.0,,,,SSC0630721,La,1.8,Ba,0.2,Cu,1.0,,,,,,,,,,,,,O,4.0,,La1.8Ba0.2Cu1.0O4.0
1554,La1.8Sr0.2Cu1O4-Z,"(La,Sr)2CuO4",T,34.0,,,,SSC0630635,La,1.8,Sr,0.2,Cu,1.0,,,,,,,,,,,,,O,4.0,,La1.8Sr0.2Cu1.0O4.0
1556,Y1Ba2Cu3O7-Z,YBa2Cu3O7,Y123,89.5,3.82,3.89,11.68,PHC1560761,Y,1.0,Ba,2.0,Cu,3.0,,,,,,,,,,,,,O,7.0,,Y1.0Ba2.0Cu3.0O7.0
1558,Bi4Sr4Ca2Cu4O16.25,Bi2Sr2CaCu2O8,Bi2212,82.4,5.412000000000001,,30.843000000000004,PRB0394316,Bi,4.0,Sr,4.0,Ca,2.0,Cu,4.0,,,,,,,,,,,O,16.25,16.25,Bi4.0Sr4.0Ca2.0Cu4.0O16.25
1559,Bi4Sr4Ca1.9Tm0.1Cu4O16.28,"Bi2Sr2(Ca,Tm)Cu2O8",Bi2212,83.9,5.4060000000000015,,30.777,PRB0394316,Bi,4.0,Sr,4.0,Ca,1.9,Tm,0.1,Cu,4.0,,,,,,,,,O,16.28,16.28,Bi4.0Sr4.0Ca1.9Tm0.1Cu4.0O16.28
1560,Bi4Sr4Ca1.8Tm0.2Cu4O16.38,"Bi2Sr2(Ca,Tm)CuO8",Bi2212,83.9,5.403,,30.738000000000003,PRB0394316,Bi,4.0,Sr,4.0,Ca,1.8,Tm,0.2,Cu,4.0,,,,,,,,,O,16.38,16.38,Bi4.0Sr4.0Ca1.8Tm0.2Cu4.0O16.38
1561,Bi4Sr4Ca1.5Tm0.5Cu4O16.5,"Bi2Sr2(Ca,Tm)Cu2O8",Bi2212,84.3,5.405,,30.671,PRB0394316,Bi,4.0,Sr,4.0,Ca,1.5,Tm,0.5,Cu,4.0,,,,,,,,,O,16.5,16.5,Bi4.0Sr4.0Ca1.5Tm0.5Cu4.0O16.5
1562,Bi4Sr4Ca1Tm1Cu4O16.67,"Bi2Sr2(Ca,Tm)Cu2O8",Bi2212,37.7,5.419,,30.452,PRB0394316,Bi,4.0,Sr,4.0,Ca,1.0,Tm,1.0,Cu,4.0,,,,,,,,,O,16.67,16.67,Bi4.0Sr4.0Ca1.0Tm1.0Cu4.0O16.67
1564,Bi4Sr4Ca1.5Eu0.5Cu4O16+Y,"Bi2Sr2(Ca,Eu)Cu2O8",Bi2212,84.3,,,,PRB0394316,Bi,4.0,Sr,4.0,Ca,1.5,Eu,0.5,Cu,4.0,,,,,,,,,O,16.0,,Bi4.0Sr4.0Ca1.5Eu0.5Cu4.0O16.0
1565,Bi4Sr4Ca1Eu1Cu4O16+Y,"Bi2Sr2(Ca,Eu)Cu2O8",Bi2212,28.5,,,,PRB0394316,Bi,4.0,Sr,4.0,Ca,1.0,Eu,1.0,Cu,4.0,,,,,,,,,O,16.0,,Bi4.0Sr4.0Ca1.0Eu1.0Cu4.0O16.0
1567,Bi4Sr4Ca1.5Er0.5Cu4O16+Y,"Bi2Sr2(Ca,Er)Cu2O8",Bi2212,84.3,,,,PRB0394316,Bi,4.0,Sr,4.0,Ca,1.5,Er,0.5,Cu,4.0,,,,,,,,,O,16.0,,Bi4.0Sr4.0Ca1.5Er0.5Cu4.0O16.0
1568,Bi4Sr4Ca1Er1Cu4O16+Y,"Bi2Sr2(Ca,Er)Cu2O8",Bi2212,32.9,,,,PRB0394316,Bi,4.0,Sr,4.0,Ca,1.0,Er,1.0,Cu,4.0,,,,,,,,,O,16.0,,Bi4.0Sr4.0Ca1.0Er1.0Cu4.0O16.0
1570,Bi4Sr4Ca1.5Ho0.5Cu4O16+Y,"Bi2Sr2(Ca,Ho)Cu2O8",Bi2212,84.3,,,,PRB0394316,Bi,4.0,Sr,4.0,Ca,1.5,Ho,0.5,Cu,4.0,,,,,,,,,O,16.0,,Bi4.0Sr4.0Ca1.5Ho0.5Cu4.0O16.0
1571,Bi4Sr4Ca1Ho1Cu4O16+Y,"Bi2Sr2(Ca,Ho)Cu2O8",Bi2212,40.7,,,,PRB0394316,Bi,4.0,Sr,4.0,Ca,1.0,Ho,1.0,Cu,4.0,,,,,,,,,O,16.0,,Bi4.0Sr4.0Ca1.0Ho1.0Cu4.0O16.0
1594,Bi1.7Pb0.3Sr2Ca0.7Y0.3Cu2O8.25,"(Bi,Pb)2Sr2(Ca,Y)Cu2O8",Bi2212,71.0,5.4110000000000005,5.414,30.471,PHC1650055,Bi,1.7,Pb,0.3,Sr,2.0,Ca,0.7,Y,0.3,Cu,2.0,,,,,,,O,8.25,8.25,Bi1.7Pb0.3Sr2.0Ca0.7Y0.3Cu2.0O8.25
1595,Bi1.7Pb0.3Sr2Ca0.7Y0.3Cu2O8.25,"(Bi,Pb)2Sr2(Ca,Y)Cu2O8",Bi2212,72.0,5.409,5.424,30.456,PHC1650055,Bi,1.7,Pb,0.3,Sr,2.0,Ca,0.7,Y,0.3,Cu,2.0,,,,,,,O,8.25,8.25,Bi1.7Pb0.3Sr2.0Ca0.7Y0.3Cu2.0O8.25
1596,Bi1.7Pb0.3Sr2Ca0.7Y0.3Cu2O8.26,"(Bi,Pb)2Sr2(Ca,Y)Cu2O8",Bi2212,73.0,5.407,5.4110000000000005,30.446,PHC1650055,Bi,1.7,Pb,0.3,Sr,2.0,Ca,0.7,Y,0.3,Cu,2.0,,,,,,,O,8.26,8.26,Bi1.7Pb0.3Sr2.0Ca0.7Y0.3Cu2.0O8.26
1598,Y1Ba2Cu2.97Fe0.03O7-Z,"YBa2(Cu,Fe)3O7",Y123,84.0,,,,PHC1520339,Y,1.0,Ba,2.0,Cu,2.97,Fe,0.03,,,,,,,,,,,O,7.0,,Y1.0Ba2.0Cu2.97Fe0.03O7.0
1599,Y1Ba2Cu3O7-Z,YBa2Cu3O7,Y123,91.0,,,,PHC1520339,Y,1.0,Ba,2.0,Cu,3.0,,,,,,,,,,,,,O,7.0,,Y1.0Ba2.0Cu3.0O7.0
1602,Y1Ba2Cu2.895Fe0.105O7-Z,"YBa2(Cu,Fe)3O7",Y123,63.0,,,,PHC1520339,Y,1.0,Ba,2.0,Cu,2.895,Fe,0.105,,,,,,,,,,,O,7.0,,Y1.0Ba2.0Cu2.895Fe0.105O7.0
1604,Y1Ba2Cu2.901Co0.099O7-Z,"YBa2(Cu,Co)3O7",Y123,70.0,,,,PHC1520339,Y,1.0,Ba,2.0,Cu,2.901,Co,0.099,,,,,,,,,,,O,7.0,,Y1.0Ba2.0Cu2.901Co0.099O7.0
1605,Y1Ba2Cu2.955Zn0.045O7-Z,"YBa2(Cu,Zn)3O7",Y123,67.0,,,,PHC1520339,Y,1.0,Ba,2.0,Cu,2.955,Zn,0.045,,,,,,,,,,,O,7.0,,Y1.0Ba2.0Cu2.955Zn0.045O7.0
1606,Y1Ba2Cu2.82Zn0.18O7-Z,"YBa2(Cu,Zn)3O7",Y123,35.0,,,,PHC1520339,Y,1.0,Ba,2.0,Cu,2.82,Zn,0.18,,,,,,,,,,,O,7.0,,Y1.0Ba2.0Cu2.82Zn0.18O7.0
1607,Y1Ba2Cu2.94Ni0.06O7-Z,"YBa2(Cu,Ni)3O7",Y123,83.0,,,,PHC1520339,Y,1.0,Ba,2.0,Cu,2.94,Ni,0.06,,,,,,,,,,,O,7.0,,Y1.0Ba2.0Cu2.94Ni0.06O7.0
1609,Tl2Ba2Ca1Cu2O8,Tl2Ba2CaCu2O8,Tl2212,113.1,3.847,,29.43,PHC1560113,Tl,2.0,Ba,2.0,Ca,1.0,Cu,2.0,,,,,,,,,,,O,8.0,,Tl2.0Ba2.0Ca1.0Cu2.0O8.0
1610,Bi2Sr2Ca1Cu2O8+X,Bi2Sr2CaCu2O8,Bi2212,85.0,5.4270000000000005,5.441,30.77,PHC1560448,Bi,2.0,Sr,2.0,Ca,1.0,Cu,2.0,,,,,,,,,,,O,8.0,,Bi2.0Sr2.0Ca1.0Cu2.0O8.0
1611,Bi2Sr2Ca1Cu2O8+X,Bi2Sr2CaCu2O8,Bi2212,82.0,5.4270000000000005,5.441,30.77,PHC1560448,Bi,2.0,Sr,2.0,Ca,1.0,Cu,2.0,,,,,,,,,,,O,8.0,,Bi2.0Sr2.0Ca1.0Cu2.0O8.0
1613,Bi2Sr2Ca1Cu2O8+X,Bi2Sr2CaCu2O8,Bi2212,80.0,,,,PHC1660015,Bi,2.0,Sr,2.0,Ca,1.0,Cu,2.0,,,,,,,,,,,O,8.0,,Bi2.0Sr2.0Ca1.0Cu2.0O8.0
1614,Bi2Sr1.5Ca1.5Cu2O8.19,"Bi2(Sr,Ca)2Cu2O8",Bi2212,83.0,5.402,5.408,30.699,PHC1650055,Bi,2.0,Sr,1.5,Ca,1.5,Cu,2.0,,,,,,,,,,,O,8.19,8.19,Bi2.0Sr1.5Ca1.5Cu2.0O8.19
1615,Bi2Sr1.5Ca1.5Cu2O8.22,"Bi2(Sr,Ca)2Cu2O8",Bi2212,73.0,5.396,5.4,30.635,PHC1650055,Bi,2.0,Sr,1.5,Ca,1.5,Cu,2.0,,,,,,,,,,,O,8.22,8.22,Bi2.0Sr1.5Ca1.5Cu2.0O8.22
1616,Bi2Sr1.5Ca1.5Cu2O8.25,"Bi2(Sr,Ca)2Cu2O8",Bi2212,67.0,5.396,5.404,30.618,PHC1650055,Bi,2.0,Sr,1.5,Ca,1.5,Cu,2.0,,,,,,,,,,,O,8.25,8.25,Bi2.0Sr1.5Ca1.5Cu2.0O8.25
1617,Bi2Sr2Ca1Cu2O8+X,Bi2Sr2CaCu2O8,Bi2212,83.0,5.407,5.415,30.874,PHC1650055,Bi,2.0,Sr,2.0,Ca,1.0,Cu,2.0,,,,,,,,,,,O,8.0,,Bi2.0Sr2.0Ca1.0Cu2.0O8.0
1618,Bi2Sr2Ca1Cu2O8+X,Bi2Sr2CaCu2O8,Bi2212,68.0,5.401,5.408,30.788,PHC1650055,Bi,2.0,Sr,2.0,Ca,1.0,Cu,2.0,,,,,,,,,,,O,8.0,,Bi2.0Sr2.0Ca1.0Cu2.0O8.0
1619,Bi2Sr2Ca1Cu2O8+X,Bi2Sr2CaCu2O8,Bi2212,64.0,5.401,5.412000000000001,30.781,PHC1650055,Bi,2.0,Sr,2.0,Ca,1.0,Cu,2.0,,,,,,,,,,,O,8.0,,Bi2.0Sr2.0Ca1.0Cu2.0O8.0
1620,Bi2Sr2Ca0.5Y0.5Cu2O8.33,"Bi2Sr2(Ca,Y)Cu2O8",Bi2212,40.0,5.416,5.439,30.43,PHC1650055,Bi,2.0,Sr,2.0,Ca,0.5,Y,0.5,Cu,2.0,,,,,,,,,O,8.33,8.33,Bi2.0Sr2.0Ca0.5Y0.5Cu2.0O8.33
1623,Bi2Sr2Ca1Cu2O8.23,Bi2Sr2CaCu2O8,Bi2212,70.0,5.403,5.407,30.851,PHC1650055,Bi,2.0,Sr,2.0,Ca,1.0,Cu,2.0,,,,,,,,,,,O,8.23,8.23,Bi2.0Sr2.0Ca1.0Cu2.0O8.23
1624,Bi2Sr2Ca0.9Y0.1Cu2O8.23,"Bi2Sr2(Ca,Y)Cu2O8",Bi2212,90.0,5.407,5.416,30.807,PHC1650055,Bi,2.0,Sr,2.0,Ca,0.9,Y,0.1,Cu,2.0,,,,,,,,,O,8.23,8.23,Bi2.0Sr2.0Ca0.9Y0.1Cu2.0O8.23
1625,Bi2Sr2Ca0.7Y0.3Cu2O8.3,"Bi2Sr2(Ca,Y)Cu2O8",Bi2212,86.0,5.41,5.425,30.619,PHC1650055,Bi,2.0,Sr,2.0,Ca,0.7,Y,0.3,Cu,2.0,,,,,,,,,O,8.3,8.3,Bi2.0Sr2.0Ca0.7Y0.3Cu2.0O8.3
1626,Bi2Sr2Ca0.65Y0.35Cu2O8.3,"Bi2Sr2(Ca,Y)Cu2O8",Bi2212,74.0,5.412000000000001,5.428,30.54,PHC1650055,Bi,2.0,Sr,2.0,Ca,0.65,Y,0.35,Cu,2.0,,,,,,,,,O,8.3,8.3,Bi2.0Sr2.0Ca0.65Y0.35Cu2.0O8.3
1627,Bi2Sr2Ca0.6Y0.4Cu2O8.29,"Bi2Sr2(Ca,Y)Cu2O8",Bi2212,64.0,5.414,5.431,30.52,PHC1650055,Bi,2.0,Sr,2.0,Ca,0.6,Y,0.4,Cu,2.0,,,,,,,,,O,8.29,8.29,Bi2.0Sr2.0Ca0.6Y0.4Cu2.0O8.29
1628,Er1Ba2Cu3O7,ErBa2Cu3O7,Y123,92.0,,,,PHC1660009,Er,1.0,Ba,2.0,Cu,3.0,,,,,,,,,,,,,O,7.0,7.0,Er1.0Ba2.0Cu3.0O7.0
1642,Y1Ba2Cu4O7.8,YBa2Cu4O8,Y124,77.5,3.836,3.872,27.224,PR04111209,Y,1.0,Ba,2.0,Cu,4.0,,,,,,,,,,,,,O,7.8,7.8,Y1.0Ba2.0Cu4.0O7.8
1643,Y1Ba1.9Sr0.1Cu4O7.9,"Y(Ba,Sr)2Cu4O8",Y124,78.0,3.823,3.868,27.19400000000001,PR04111209,Y,1.0,Ba,1.9,Sr,0.1,Cu,4.0,,,,,,,,,,,O,7.9,7.9,Y1.0Ba1.9Sr0.1Cu4.0O7.9
1644,Y1Ba1.8Sr0.2Cu4O7.9,"Y(Ba,Sr)2Cu4O8",Y124,78.0,3.82,3.866,27.176,PR04111209,Y,1.0,Ba,1.8,Sr,0.2,Cu,4.0,,,,,,,,,,,O,7.9,7.9,Y1.0Ba1.8Sr0.2Cu4.0O7.9
1645,Y1Ba1.6Sr0.4Cu4O7.9,"Y(Ba,Sr)2Cu4O8",Y124,79.0,3.805,3.862,27.122,PR04111209,Y,1.0,Ba,1.6,Sr,0.4,Cu,4.0,,,,,,,,,,,O,7.9,7.9,Y1.0Ba1.6Sr0.4Cu4.0O7.9
1650,Y1Ba1.4Sr0.6Cu4O7.8,"Y(Ba,Sr)2Cu4O8",Y124,78.5,3.802,3.86,27.068,PR04111209,Y,1.0,Ba,1.4,Sr,0.6,Cu,4.0,,,,,,,,,,,O,7.8,7.8,Y1.0Ba1.4Sr0.6Cu4.0O7.8
1651,Y1Ba1.2Sr0.8Cu4O7.9,"Y(Ba,Sr)2Cu4O8",Y124,79.0,3.799,3.856,27.021,PR04111209,Y,1.0,Ba,1.2,Sr,0.8,Cu,4.0,,,,,,,,,,,O,7.9,7.9,Y1.0Ba1.2Sr0.8Cu4.0O7.9
1652,Y1Ba2Cu3O6.9,YBa2Cu3O7,Y123,92.5,3.823,3.892,11.684,PR04111209,Y,1.0,Ba,2.0,Cu,3.0,,,,,,,,,,,,,O,6.9,6.9,Y1.0Ba2.0Cu3.0O6.9
1653,Y1Ba1.8Sr0.2Cu3O6.8,"Y(Ba,Sr)2Cu3O7",Y123,90.5,3.815,3.883,11.656,PR04111209,Y,1.0,Ba,1.8,Sr,0.2,Cu,3.0,,,,,,,,,,,O,6.8,6.8,Y1.0Ba1.8Sr0.2Cu3.0O6.8
1654,Y1Ba2Cu3O7,YBa2Cu3O7,Y123,90.0,,,,PR04111299,Y,1.0,Ba,2.0,Cu,3.0,,,,,,,,,,,,,O,7.0,,Y1.0Ba2.0Cu3.0O7.0
1655,Y1Ba2Cu3O7,YBa2Cu3O7,Y123,93.4,,,,PR04111299,Y,1.0,Ba,2.0,Cu,3.0,,,,,,,,,,,,,O,7.0,,Y1.0Ba2.0Cu3.0O7.0
1656,Y0.95Ca0.05Ba1.6Sr0.4Cu4O7.8,"(Y,Ca)(Ba,Sr)2Cu4O8",Y124,82.0,3.813,3.861,27.13,PR04111209,Y,0.95,Ca,0.05,Ba,1.6,Sr,0.4,Cu,4.0,,,,,,,,,O,7.8,7.8,Y0.95Ca0.05Ba1.6Sr0.4Cu4.0O7.8
1657,Y0.9Ca0.1Ba1.6Sr0.4Cu4O7.8,"(Y,Ca)(Ba,Sr)2Cu4O8",Y124,85.5,3.812,3.859,27.155,PR04111209,Y,0.9,Ca,0.1,Ba,1.6,Sr,0.4,Cu,4.0,,,,,,,,,O,7.8,7.8,Y0.9Ca0.1Ba1.6Sr0.4Cu4.0O7.8
1658,Y1Ba1.6Sr0.4Cu3O6.8,"Y(Ba,Sr)2Cu3O7",Y123,88.5,3.805,3.875,11.624,PR04111209,Y,1.0,Ba,1.6,Sr,0.4,Cu,3.0,,,,,,,,,,,O,6.8,6.8,Y1.0Ba1.6Sr0.4Cu3.0O6.8
1659,Y1Ba1.4Sr0.6Cu3O6.8,"Y(Ba,Sr)2Cu3O7",Y123,86.0,3.803,3.869,11.61,PR04111209,Y,1.0,Ba,1.4,Sr,0.6,Cu,3.0,,,,,,,,,,,O,6.8,6.8,Y1.0Ba1.4Sr0.6Cu3.0O6.8
1660,Y1Ba1.2Sr0.8Cu3O6.8,"Y(Ba,Sr)2Cu3O7",Y123,86.0,3.792,3.859,11.578,PR04111209,Y,1.0,Ba,1.2,Sr,0.8,Cu,3.0,,,,,,,,,,,O,6.8,6.8,Y1.0Ba1.2Sr0.8Cu3.0O6.8
1661,Y1Ba1Sr1Cu3O6.8,"Y(Ba,Sr)2Cu3O7",Y123,83.5,3.792,3.85,11.553,PR04111209,Y,1.0,Ba,1.0,Sr,1.0,Cu,3.0,,,,,,,,,,,O,6.8,6.8,Y1.0Ba1.0Sr1.0Cu3.0O6.8
1662,Y1Ba0.8Sr1.2Cu3O6.8,"Y(Ba,Sr)2Cu3O7",Y123,82.0,3.781,3.842,11.527,PR04111209,Y,1.0,Ba,0.8,Sr,1.2,Cu,3.0,,,,,,,,,,,O,6.8,6.8,Y1.0Ba0.8Sr1.2Cu3.0O6.8
1663,Y1Ba2Cu4O7.96,YBa2Cu4O8,Y124,86.0,,,,PHC1690237,Y,1.0,Ba,2.0,Cu,4.0,,,,,,,,,,,,,O,7.96,7.96,Y1.0Ba2.0Cu4.0O7.96
1665,Nd1.85Ce0.15Cu1O4-Z,"(Nd,Ce)2CuO4",T',18.4,,,,PHC1680530,Nd,1.85,Ce,0.15,Cu,1.0,,,,,,,,,,,,,O,4.0,,Nd1.85Ce0.15Cu1.0O4.0
1666,Nd1.85Th0.15Cu1O4-Z,"(Nd,Th)2CuO4",T',15.9,,,,PHC1680530,Nd,1.85,Th,0.15,Cu,1.0,,,,,,,,,,,,,O,4.0,,Nd1.85Th0.15Cu1.0O4.0
1667,Sm1.85Ce0.15Cu1O4-Z,"(Sm,Ce)2CuO4",T',21.1,,,,PHC1680530,Sm,1.85,Ce,0.15,Cu,1.0,,,,,,,,,,,,,O,4.0,,Sm1.85Ce0.15Cu1.0O4.0
1668,Pr1.85Ce0.15Cu1O4-Z,"(Pr,Ce)2CuO4",T',22.4,,,,PHC1680530,Pr,1.85,Ce,0.15,Cu,1.0,,,,,,,,,,,,,O,4.0,,Pr1.85Ce0.15Cu1.0O4.0
1669,Pr1.85Th0.15Cu1O4-Z,"(Pr,Th)2CuO4",T',15.5,,,,PHC1680530,Pr,1.85,Th,0.15,Cu,1.0,,,,,,,,,,,,,O,4.0,,Pr1.85Th0.15Cu1.0O4.0
1670,Bi2Sr2Ca1Cu2O8.11,Bi2Sr2CaCu2O8,Bi2212,86.4,,,,PHC1680499,Bi,2.0,Sr,2.0,Ca,1.0,Cu,2.0,,,,,,,,,,,O,8.11,8.11,Bi2.0Sr2.0Ca1.0Cu2.0O8.11
1671,Bi2Sr2Ca1Cu2O8.16,Bi2Sr2CaCu2O8,Bi2212,92.7,,,,PHC1680499,Bi,2.0,Sr,2.0,Ca,1.0,Cu,2.0,,,,,,,,,,,O,8.16,8.16,Bi2.0Sr2.0Ca1.0Cu2.0O8.16
1672,Bi2Sr2Ca1Cu2O8.19,Bi2Sr2CaCu2O8,Bi2212,88.0,,,,PHC1680499,Bi,2.0,Sr,2.0,Ca,1.0,Cu,2.0,,,,,,,,,,,O,8.19,8.19,Bi2.0Sr2.0Ca1.0Cu2.0O8.19
1673,Bi2Sr2Ca1Cu2O8.22,Bi2Sr2CaCu2O8,Bi2212,78.5,,,,PHC1680499,Bi,2.0,Sr,2.0,Ca,1.0,Cu,2.0,,,,,,,,,,,O,8.22,8.22,Bi2.0Sr2.0Ca1.0Cu2.0O8.22
1674,Tl2Ba2Cu1O6.1,Tl2Ba2CuO6,Tl2201,92.4,,,,PHC1680499,Tl,2.0,Ba,2.0,Cu,1.0,,,,,,,,,,,,,O,6.1,6.1,Tl2.0Ba2.0Cu1.0O6.1
1676,Tl2Ba2Cu1O6.12,Tl2Ba2CuO6,Tl2201,87.8,,,,PHC1680499,Tl,2.0,Ba,2.0,Cu,1.0,,,,,,,,,,,,,O,6.12,6.12,Tl2.0Ba2.0Cu1.0O6.12
1677,Tl2Ba2Cu1O6.16,Tl2Ba2CuO6,Tl2201,64.9,,,,PHC1680499,Tl,2.0,Ba,2.0,Cu,1.0,,,,,,,,,,,,,O,6.16,6.16,Tl2.0Ba2.0Cu1.0O6.16
1678,Tl2Ba2Cu1O6.19,Tl2Ba2CuO6,Tl2201,45.3,,,,PHC1680499,Tl,2.0,Ba,2.0,Cu,1.0,,,,,,,,,,,,,O,6.19,6.19,Tl2.0Ba2.0Cu1.0O6.19
1680,Y1Ba2Cu4O7.986,YBa2Cu4O8,Y124,80.0,3.841,3.871,27.24,PHC1680482,Y,1.0,Ba,2.0,Cu,4.0,,,,,,,,,,,,,O,7.9860000000000015,7.9860000000000015,Y1.0Ba2.0Cu4.0O7.9860000000000015
1690,Bi4Sr3Ca2Y1Cu4O16,,Bi2212,43.5,,,,SSC0741321,Bi,4.0,Sr,3.0,Ca,2.0,Y,1.0,Cu,4.0,,,,,,,,,O,16.0,,Bi4.0Sr3.0Ca2.0Y1.0Cu4.0O16.0
1691,Bi4Sr3Ca1.6Y1.4Cu4O16,,Bi2212,79.8,,,,SSC0741321,Bi,4.0,Sr,3.0,Ca,1.6,Y,1.4,Cu,4.0,,,,,,,,,O,16.0,,Bi4.0Sr3.0Ca1.6Y1.4Cu4.0O16.0
1692,Bi4Sr3Ca1.5Y1.5Cu4O16,,Bi2212,86.1,,,,SSC0741321,Bi,4.0,Sr,3.0,Ca,1.5,Y,1.5,Cu,4.0,,,,,,,,,O,16.0,,Bi4.0Sr3.0Ca1.5Y1.5Cu4.0O16.0
1693,Bi4Sr3Ca1.4Y1.6Cu4O16,,Bi2212,85.8,,,,SSC0741321,Bi,4.0,Sr,3.0,Ca,1.4,Y,1.6,Cu,4.0,,,,,,,,,O,16.0,,Bi4.0Sr3.0Ca1.4Y1.6Cu4.0O16.0
1694,Bi4Sr3Ca1.2Y1.8Cu4O16,,Bi2212,79.3,,,,SSC0741321,Bi,4.0,Sr,3.0,Ca,1.2,Y,1.8,Cu,4.0,,,,,,,,,O,16.0,,Bi4.0Sr3.0Ca1.2Y1.8Cu4.0O16.0
1695,Bi4Sr3Ca1Y2Cu4O16,,Bi2212,64.1,,,,SSC0741321,Bi,4.0,Sr,3.0,Ca,1.0,Y,2.0,Cu,4.0,,,,,,,,,O,16.0,,Bi4.0Sr3.0Ca1.0Y2.0Cu4.0O16.0
1696,Bi2Sr2Ca0.5Y0.5Cu2O8,"Bi2Sr2(Ca,Y)Cu2O8",Bi2212,41.0,,,,SSC0741321,Bi,2.0,Sr,2.0,Ca,0.5,Y,0.5,Cu,2.0,,,,,,,,,O,8.0,,Bi2.0Sr2.0Ca0.5Y0.5Cu2.0O8.0
1697,Bi2Sr2Ca0.6Y0.4Cu2O8,"Bi2Sr2(Ca,Y)Cu2O8",Bi2212,62.7,,,,SSC0741321,Bi,2.0,Sr,2.0,Ca,0.6,Y,0.4,Cu,2.0,,,,,,,,,O,8.0,,Bi2.0Sr2.0Ca0.6Y0.4Cu2.0O8.0
1698,Bi2Sr2Ca0.7Y0.3Cu2O8,"Bi2Sr2(Ca,Y)Cu2O8",Bi2212,81.4,,,,SSC0741321,Bi,2.0,Sr,2.0,Ca,0.7,Y,0.3,Cu,2.0,,,,,,,,,O,8.0,,Bi2.0Sr2.0Ca0.7Y0.3Cu2.0O8.0
1699,Bi2Sr2Ca0.75Y0.25Cu2O8,"BISr2(Ca,Y)Cu2O8",Bi2212,89.4,,,,SSC0741321,Bi,2.0,Sr,2.0,Ca,0.75,Y,0.25,Cu,2.0,,,,,,,,,O,8.0,,Bi2.0Sr2.0Ca0.75Y0.25Cu2.0O8.0
1700,Nd1Ba2Cu3O6.84,NdBa2Cu3O7,Y123,93.0,,,,PHC1650221,Nd,1.0,Ba,2.0,Cu,3.0,,,,,,,,,,,,,O,6.84,6.84,Nd1.0Ba2.0Cu3.0O6.84
1701,Nd1.1Ba1.9Cu3O6.9,"Nd(Ba,Nd)2Cu3O7",Y123,92.0,,,,PHC1650221,Nd,1.1,Ba,1.9,Cu,3.0,,,,,,,,,,,,,O,6.9,6.9,Nd1.1Ba1.9Cu3.0O6.9
1702,Nd1.2Ba1.8Cu3O6.96,"Nd(Ba,Nd)2Cu3O7",Y123,80.0,,,,PHC1650221,Nd,1.2,Ba,1.8,Cu,3.0,,,,,,,,,,,,,O,6.96,6.96,Nd1.2Ba1.8Cu3.0O6.96
1703,Nd1.3Ba1.7Cu3O7,"Nd(Ba,Nd)2Cu3O7",Y123,69.0,,,,PHC1650221,Nd,1.3,Ba,1.7,Cu,3.0,,,,,,,,,,,,,O,7.0,7.0,Nd1.3Ba1.7Cu3.0O7.0
1704,Nd1.4Ba1.6Cu3O7.09,"Nd(Ba,Nd)2Cu3O7",Y123,38.0,,,,PHC1650221,Nd,1.4,Ba,1.6,Cu,3.0,,,,,,,,,,,,,O,7.09,7.09,Nd1.4Ba1.6Cu3.0O7.09
1705,Nd1.5Ba1.5Cu3O7.14,"Nd(Ba,Nd)2Cu3O7",Y123,20.0,,,,PHC1650221,Nd,1.5,Ba,1.5,Cu,3.0,,,,,,,,,,,,,O,7.14,7.14,Nd1.5Ba1.5Cu3.0O7.14
1706,Bi2Sr2Ca0.8Y0.2Cu2O8,"Bi2Sr2(Ca,Y)Cu2O8",Bi2212,89.6,,,,SSC0741321,Bi,2.0,Sr,2.0,Ca,0.8,Y,0.2,Cu,2.0,,,,,,,,,O,8.0,,Bi2.0Sr2.0Ca0.8Y0.2Cu2.0O8.0
1707,Bi2Sr2Ca0.9Y0.1Cu2O8,"Bi2Sr2(Ca,Y)Cu2O8",Bi2212,76.0,,,,SSC0741321,Bi,2.0,Sr,2.0,Ca,0.9,Y,0.1,Cu,2.0,,,,,,,,,O,8.0,,Bi2.0Sr2.0Ca0.9Y0.1Cu2.0O8.0
1708,Bi2Sr2Ca1Cu2O8,Bi2Sr2CaCu2O8,Bi2212,71.8,,,,SSC0741321,Bi,2.0,Sr,2.0,Ca,1.0,Cu,2.0,,,,,,,,,,,O,8.0,,Bi2.0Sr2.0Ca1.0Cu2.0O8.0
1711,La1.91Ba0.09Cu1O4,"(La,Ba)2CuO4",T,28.8,,,,SSC0740767,La,1.91,Ba,0.09,Cu,1.0,,,,,,,,,,,,,O,4.0,,La1.91Ba0.09Cu1.0O4.0
1713,La1.84Ba0.16Cu1O4,"(La,Ba)2CuO4",T,28.8,,,,SSC0740767,La,1.84,Ba,0.16,Cu,1.0,,,,,,,,,,,,,O,4.0,,La1.84Ba0.16Cu1.0O4.0
1715,La1.78Ba0.22Cu1O4,"(La,Ba)2CuO4",T,32.0,,,,SSC0740767,La,1.78,Ba,0.22,Cu,1.0,,,,,,,,,,,,,O,4.0,,La1.78Ba0.22Cu1.0O4.0
1721,La1.85Sr0.15Cu1O4,"(La,Sr)2CuO4",T,36.4,,,,SSC0740951,La,1.85,Sr,0.15,Cu,1.0,,,,,,,,,,,,,O,4.0,,La1.85Sr0.15Cu1.0O4.0
1722,Y1Ba2Cu3O6.7,YBa2Cu3O7,Y123,60.0,,,,SSC0740951,Y,1.0,Ba,2.0,Cu,3.0,,,,,,,,,,,,,O,6.7,6.7,Y1.0Ba2.0Cu3.0O6.7
1733,Ba0.5K0.5Bi1O3,"(Ba,K)BiO3",BKBO,24.0,4.29,,,PR0422551,Ba,0.5,K,0.5,Bi,1.0,,,,,,,,,,,,,O,3.0,,Ba0.5K0.5Bi1.0O3.0
1735,Y1Ba2Cu3O7-Z,YBa2Cu3O7,Y123,93.0,,,,PR04111681,Y,1.0,Ba,2.0,Cu,3.0,,,,,,,,,,,,,O,7.0,,Y1.0Ba2.0Cu3.0O7.0
1737,Y1Ba2Cu3O7-Z,YBa2Cu3O7,Y123,90.0,,,,PR0416605,Y,1.0,Ba,2.0,Cu,3.0,,,,,,,,,,,,,O,7.0,,Y1.0Ba2.0Cu3.0O7.0
1747,Ho1Ba2Cu3O7,HoBa2Cu3O7,Y123,95.0,3.818,3.89,11.669,SSC0640727,Ho,1.0,Ba,2.0,Cu,3.0,,,,,,,,,,,,,O,7.0,,Ho1.0Ba2.0Cu3.0O7.0
1750,Dy1Ba2Cu3O7-Z,DyBa2Cu3O7,Y123,90.0,,,,PRB0370652,Dy,1.0,Ba,2.0,Cu,3.0,,,,,,,,,,,,,O,7.0,,Dy1.0Ba2.0Cu3.0O7.0
1756,Y1Ba2Cu3O7-Y,YBa2Cu3O7,Y123,84.0,,,,PRB0360843,Y,1.0,Ba,2.0,Cu,3.0,,,,,,,,,,,,,O,7.0,,Y1.0Ba2.0Cu3.0O7.0
1757,Y1Ba2Cu3O9-Y,YBa2Cu3O7,Y123,90.0,,,,PRB0358853,Y,1.0,Ba,2.0,Cu,3.0,,,,,,,,,,,,,O,9.0,,Y1.0Ba2.0Cu3.0O9.0
1758,Y1Ba2Cu3O7-Y,YBa2Cu3O7,Y123,90.0,,,,PRB0375920,Y,1.0,Ba,2.0,Cu,3.0,,,,,,,,,,,,,O,7.0,,Y1.0Ba2.0Cu3.0O7.0
1759,Y1Ba2Cu3.85O6.85,,Y123,93.0,,,,PRL0582249,Y,1.0,Ba,2.0,Cu,3.85,,,,,,,,,,,,,O,6.85,6.85,Y1.0Ba2.0Cu3.85O6.85
