Repository: CompRhys/apical

# Data Guide

In all cases whilst compiling this data we have been careful to include as much meta-information as possible to allow data to be traced back to it's original sources. For SuperCon this takes the form of the SuperCon "num :" reference id and then the source publication details. For ICSD we provide the ICSD collection code.

We acknowledge the Japanese National Institute for Materials Science for maintaining the [SuperCon](https://supercon.nims.go.jp/index_en.html) database as well as FIZ Karlsruhe GmbH for maintaining [ICSD](https://www.fiz-karlsruhe.de/en/produkte-und-dienstleistungen/inorganic-crystal-structure-database-icsd).

File: processed-data/super_top.csv (part 3 of 4)
num :,composition :,str3 :,tc :,lata :,latb :,latc :,refno :,author :,title :,journal :,year :,lata* :,layers :,types :,cu-o_a :,cid :,cu-o_p :
6241,Y1.0Ba2.0Cu3.0H0.52O6.91,Y123,91.7,3.865,3.887,11.619000000000002,JJP0270525,"Hirofumi KAWANAKA, Hironobu FUJII, Hitoshi FUKUBA, Shinichi ORIMO, Wei YE,",Effect of Hydrogen Absorption on Superconductivity in YBa2Cu3O6.91 and GdBa2Cu3O6.89,Jpn.J.Appl.Phys.Lett.27(1988)L252-L258,1988.0,3.865,Two,RE,2.277139778983887,0.0,1.9325
6242,Y1.0Ba2.0Cu3.0H0.91O6.91,Y123,91.4,3.871,,11.625,JJP0270525,"Hirofumi KAWANAKA, Hironobu FUJII, Hitoshi FUKUBA, Shinichi ORIMO, Wei YE,",Effect of Hydrogen Absorption on Superconductivity in YBa2Cu3O6.91 and GdBa2Cu3O6.89,Jpn.J.Appl.Phys.Lett.27(1988)L252-L258,1988.0,3.871,Two,RE,2.286739614142393,0.0,1.9355
6244,Gd1.0Ba2.0Cu3.0O6.89,RE123,92.9,3.844,3.889,11.667,JJP0270525,"Hirofumi KAWANAKA, Hironobu FUJII, Hitoshi FUKUBA, Shinichi ORIMO, Wei YE,",Effect of Hydrogen Absorption on Superconductivity in YBa2Cu3O6.91 and GdBa2Cu3O6.89,Jpn.J.Appl.Phys.Lett.27(1988)L252-L258,1988.0,3.844,Two,RE,2.3126169522634457,1.0,1.922
6422,Y1.0Ba1.9Ca0.1Cu4.0O8.0,Y124,85.4,3.84,3.866,27.247,PHC1740383,"D.M.POOKE, G.V.M.WILLIAMS, H.L.JOHNSON, J.L.TALLON, M.BOWDEN, M.MEYLAN, M.P.STAINES, M.R.PRESLAND, N.E.FLOWER, R.G.BUCKLEY,","CA-AND LA-SUBSTITUTION IN YBA2CU3O7-Z,Y2BA4CU7O15-Z AND YBA2CU4O8","PHYSICA C,174(1991)383",1991.0,3.84,Two,RE,2.340710858256526,0.0,1.92
6423,Y1.0Ba1.926Ca0.07400000000000001Cu4.0O8.0,Y124,83.3,3.84,3.869,27.241,PHC1740383,"D.M.POOKE, G.V.M.WILLIAMS, H.L.JOHNSON, J.L.TALLON, M.BOWDEN, M.MEYLAN, M.P.STAINES, M.R.PRESLAND, N.E.FLOWER, R.G.BUCKLEY,","CA-AND LA-SUBSTITUTION IN YBA2CU3O7-Z,Y2BA4CU7O15-Z AND YBA2CU4O8","PHYSICA C,174(1991)383",1991.0,3.84,Two,RE,2.3374014410607975,0.0,1.92
6529,Hg0.7Bi0.3Sr2.0Ca0.75Pr0.25Cu2.0O6.0,Hg1212,91.0,3.833,,12.107,PHC2610201,"H.J. Tsao, J.B. Shi, M.F. Tai,",Superconductivity and magnetism of the (Hg0.7Bi0.3)Sr2(Ca1-xPrx)Cu2O6+z system,"Physica.C,261(1996)201-206",1996.0,3.833,Two,Hg,2.376755419400297,0.0,1.9165
6532,Er1.0Ba2.0Cu3.0O6.952999999999999,RE123,90.9,3.821,3.885,11.667,PHC2610090,"D.G. Kuberkar, G.J. Baldha, K.M. Pansuria, R.G. Kulkarni, U.S. Joshi,",Effect of Hf and Hf-Ca substitution on the superconductivity of ErBa2Cu3O7-z,"Physica.C,261(1996)90-96",1996.0,3.821,Two,RE,2.3578357251546582,1.0,1.9105
6618,Y1.0Ba2.0Cu3.0O6.83,Y123,92.0,3.822,3.888,11.667,PHC1830154,"D.G. Kuberkar, G.K. Bichile, R.G. Kulkarni, Smida Deshmukh,",Influence of hole filling and pair breaking by Pr and hole doping by Ca on superconductivity and flux pinning of YBa2Cu3O6.83,"Physica.C,183(1991)154-162",1991.0,3.822,Two,RE,2.282094419635129,0.0,1.911
6705,Hg1.4Tl0.6Ba2.0Y0.4Ca0.6Cu2.0O8.0,Hg2212,84.0,3.856,,28.99,PHC2590036,"Ayako Tokiwa-Yamamoto, Keiichi Tanabe, Seiji Adachi, Tadashi Tatsuki, Xiao-Jing Wu,","Effect of Tl doping on the phase stability of Hg2Ba2(Y,Ca)1Cu2O8-z suoerconducters prepared by a high-pressure technique","Physica C,259(1996)36-42",,3.856,Two,Hg,2.4642630163328407,0.0,1.928
6745,Er1.0Ba2.0Cu3.0O6.94,RE123,91.5,3.82,3.886,11.671,SSC0981095,"D.G. Kuberkar, G.J. Baldha, K.M. Pansuria, R.G. Kulkarni, U.S. Joshi,",INFLUENCE OF HOLE FILLING BY Co AND HOLE DOPING BY Ca ON THE SUPERCONDUCTIVITY OF ErBa2Cu3O7-z,Solid State Commun.98(1996)10095-1098,1996.0,3.82,Two,RE,2.363187536730244,1.0,1.91
6766,Tm1.0Ba2.0Cu4.0O8.0,RE124,79.6,3.82,3.86,27.187,PHC2620261,"Makoto Kawazoe, Masakazu Tatsumi, Seika Yamamoto,","Synthesis of bulk superconductors RBa2Cu4O8(R=Tm, Er, Ho, Y, Dy, and Gd) by a simple solid-state rection method","Physica.C,262(1996)261-265",1996.0,3.82,Two,RE,2.3561269537595053,0.0,1.91
6795,Er1.0Ba2.0Cu3.0O6.94,RE123,91.5,3.82,3.886,11.671,SSC0981095,"D.G. Kuberkar, G.J. Baldha, K.M. Pansuria, R.G. Kulkarni, U.S. Joshi,",INFLUENCE OF HOLE FILLING BY Co AND HOLE DOPING BY Ca ON THE SUPERCONDUCTIVITY OF ErBa2Cu3O7-z,Solid State Commun.98(1996)10095-1098,1996.0,3.82,Two,RE,2.363187536730244,1.0,1.91
6835,Y1.0Ba2.0Cu1.0O8.0,Y124,80.0,3.842,3.87,27.19400000000001,SSC0980971,"B. Jayaram, Dale J. Payne, H.R. Chandrasekhar, J. Ulanday, Meera Chandrasekhar,",EVIDENCE FOR CHAIN SITE SUBSTTUTION OF NICKEL IN YBa2(Cu1-xNix)4O8,"Solid State Commun.,98(1996)971",1996.0,3.842,Two,RE,2.3047906624045087,0.0,1.921
6877,Nd1.0Ba2.0Cu3.0O6.93,RE123,91.5,3.87,3.918,11.763,PHC2690231,"C. Tengroth, O"". Rapp, P. Lundqvist, R. Tellgren, Z. Hegedu""s,",Neutron-diffraction studies and interatomic distances in Ca-Pr doped NdBa2Cu3O7-z,"Physica.C,269(1996)231-241",1996.0,3.87,Two,RE,2.3427587498792,0.0,1.935
6937,Hg1.0Ba2.0Cu1.0O4.09,Hg1201,97.0,3.8753,,9.512,PHC2650013,"A. Fukuoka, A. Tokiwa-Yamamoto, H. Yamauchi, K. Tanabe, M. Itoh, R. Usami, S. Adachi,",Dependence of superconducting properties on the Cu-valence determined by iodometry in HgBa2CuO4+z,"Physica.C,265(1996)13-18",1996.0,3.8753,One,Hg,2.7733311392484983,0.0,1.93765
6964,Gd0.9Ca0.1Ba2.0Cu3.0O7.0,RE123,88.0,3.83,3.889,11.683,PR05403580,"J.C. Chen, S.H. Cheng, Weiyan Guan,","Ion-size effect on transport properties in R0.9Ca0.1Ba2Cu3O7-z systems(R=Tm,Ho,Gd,and Nd)","Phys.Rev.B,54(1996)3580",1996.0,3.83,Two,RE,2.3536845346054434,1.0,1.915
6965,Ho0.9Ca0.1Ba2.0Cu3.0O7.0,RE123,89.0,3.815,3.878,11.661,PR05403580,"J.C. Chen, S.H. Cheng, Weiyan Guan,","Ion-size effect on transport properties in R0.9Ca0.1Ba2Cu3O7-z systems(R=Tm,Ho,Gd,and Nd)","Phys.Rev.B,54(1996)3580",1996.0,3.815,Two,RE,2.3645532598210246,1.0,1.9075
7116,Y0.97Ca0.03Ba2.0Cu4.0O8.0,Y124,81.9,3.822,3.855,27.164,JJP0350974,"Masakazu TATSUMI, Miho NISHI, Seika YAMAMOTO, Takenori SHIGETA,","Preparation of Ceramics (RCa)Ba2Cu4O8 (R=Y,Ho,Er,Tm and Yb) by Conventional Solid-State Reaction",J.Appl.Phys.Lett.35(1996)L974,,3.822,Two,RE,2.355113682656781,1.0,1.911
7117,Y0.95Ca0.05Ba2.0Cu4.0O8.0,Y124,85.4,3.822,3.853,27.175,JJP0350974,"Masakazu TATSUMI, Miho NISHI, Seika YAMAMOTO, Takenori SHIGETA,","Preparation of Ceramics (RCa)Ba2Cu4O8 (R=Y,Ho,Er,Tm and Yb) by Conventional Solid-State Reaction",J.Appl.Phys.Lett.35(1996)L974,,3.822,Two,RE,2.3611809475156162,1.0,1.911
7118,Y0.93Ca0.07Ba2.0Cu4.0O8.0,Y124,83.5,3.82,3.852,27.18,JJP0350974,"Masakazu TATSUMI, Miho NISHI, Seika YAMAMOTO, Takenori SHIGETA,","Preparation of Ceramics (RCa)Ba2Cu4O8 (R=Y,Ho,Er,Tm and Yb) by Conventional Solid-State Reaction",J.Appl.Phys.Lett.35(1996)L974,,3.82,Two,RE,2.3706258058018137,0.0,1.91
7120,Tm1.0Ba2.0Cu4.0O8.0,RE124,79.0,3.829,3.859,27.185,JJP0350974,"Masakazu TATSUMI, Miho NISHI, Seika YAMAMOTO, Takenori SHIGETA,","Preparation of Ceramics (RCa)Ba2Cu4O8 (R=Y,Ho,Er,Tm and Yb) by Conventional Solid-State Reaction",J.Appl.Phys.Lett.35(1996)L974,,3.829,Two,RE,2.33167440034517,0.0,1.9145
7121,Tm0.99Ca0.01Ba2.0Cu4.0O8.0,RE124,79.2,3.831,3.86,27.186,JJP0350974,"Masakazu TATSUMI, Miho NISHI, Seika YAMAMOTO, Takenori SHIGETA,","Preparation of Ceramics (RCa)Ba2Cu4O8 (R=Y,Ho,Er,Tm and Yb) by Conventional Solid-State Reaction",J.Appl.Phys.Lett.35(1996)L974,,3.831,Two,RE,2.3268789523774385,0.0,1.9155
7122,Tm0.97Ca0.03Ba2.0Cu4.0O8.0,RE124,81.2,3.829,3.857,27.198,JJP0350974,"Masakazu TATSUMI, Miho NISHI, Seika YAMAMOTO, Takenori SHIGETA,","Preparation of Ceramics (RCa)Ba2Cu4O8 (R=Y,Ho,Er,Tm and Yb) by Conventional Solid-State Reaction",J.Appl.Phys.Lett.35(1996)L974,,3.829,Two,RE,2.3374204754642474,0.0,1.9145
7123,Tm0.95Ca0.05Ba2.0Cu4.0O8.0,RE124,84.8,3.829,3.857,27.207,JJP0350974,"Masakazu TATSUMI, Miho NISHI, Seika YAMAMOTO, Takenori SHIGETA,","Preparation of Ceramics (RCa)Ba2Cu4O8 (R=Y,Ho,Er,Tm and Yb) by Conventional Solid-State Reaction",J.Appl.Phys.Lett.35(1996)L974,,3.829,Two,RE,2.34139852746976,0.0,1.9145
7126,Er0.99Ca0.01Ba2.0Cu4.0O8.0,RE124,79.3,3.837,3.86,27.196,JJP0350974,"Masakazu TATSUMI, Miho NISHI, Seika YAMAMOTO, Takenori SHIGETA,","Preparation of Ceramics (RCa)Ba2Cu4O8 (R=Y,Ho,Er,Tm and Yb) by Conventional Solid-State Reaction",J.Appl.Phys.Lett.35(1996)L974,,3.837,Two,RE,2.3155866489229755,0.0,1.9185
7127,Er0.97Ca0.03Ba2.0Cu4.0O8.0,RE124,80.0,3.834,3.86,27.218000000000004,JJP0350974,"Masakazu TATSUMI, Miho NISHI, Seika YAMAMOTO, Takenori SHIGETA,","Preparation of Ceramics (RCa)Ba2Cu4O8 (R=Y,Ho,Er,Tm and Yb) by Conventional Solid-State Reaction",J.Appl.Phys.Lett.35(1996)L974,,3.834,Two,RE,2.333166956666752,0.0,1.917
7206,Eu1.0Ba2.0Cu3.0O6.94,RE123,93.6,3.841,3.906,11.712,JAP0800898,"A. Knizhnik, B. Fisher, G. M. Reisner, G.M. Reisner, J. Genossar, L. Patlagan,","Fully oxygenated RBa2Cu3-xCoxOy,(R=Y,Eu,Pr,and 0%$x%$1)-from high-temperature superconductors to high-resistivity nonmetals",J.Appl.Phys.80(1996)898,,3.841,Two,RE,2.3566050552560607,0.0,1.9205
7273,Y1.0Ba2.0Cu3.0O6.94,Y123,93.0,3.821,3.884,11.687,PR05414956,"A.P.B. Sinha, A.V. Inyushkin, Donald E. Morris, Guo-meng Zhao, K.K. Singh, Vidula Kirtikar,",Large copper isotope effect in oxygen depleted YBa2Cu3Oy: Importance of Cu-dominated phonon modes in the pairing mechanism,"Phys.Rev.B,54(1996)14956",1996.0,3.821,Two,RE,2.297514476174987,0.0,1.9105
7309,Bi1.95Sr1.75La0.4Cu1.0O6.0,Bi2201,33.1,5.425,5.404,24.479,SST0090297,"C Dong, F Wu, G C Che, H Chen, S L Jia, Y C Lan, Z X Zhao,","The effects of composition, synthesis conditions, oxygen content and F doping on superconductivity and structure for R-substituted Bi-2201",Supercond.Sci.Technol.9(1996)297,,3.83605428793702,One,Bi,2.520044811179022,1.0,1.91802714396851
7315,Bi1.95Sr1.65La0.4Cu1.0O6.28,Bi2201,32.6,5.442,5.404,24.678,SST0090297,"C Dong, F Wu, G C Che, H Chen, S L Jia, Y C Lan, Z X Zhao,","The effects of composition, synthesis conditions, oxygen content and F doping on superconductivity and structure for R-substituted Bi-2201",Supercond.Sci.Technol.9(1996)297,,3.848075103217192,One,Bi,2.6012189213149375,1.0,1.924037551608596
7316,Bi1.95Sr1.65La0.4Cu1.0O6.297999999999999,Bi2201,34.0,5.4270000000000005,5.4179999999999975,24.639,SST0090297,"C Dong, F Wu, G C Che, H Chen, S L Jia, Y C Lan, Z X Zhao,","The effects of composition, synthesis conditions, oxygen content and F doping on superconductivity and structure for R-substituted Bi-2201",Supercond.Sci.Technol.9(1996)297,,3.8374685014993934,One,Bi,2.5837317603490613,1.0,1.9187342507496967
7477,Bi2.0Sr2.0Ca1.0Cu2.0O8.0,Bi2212,92.4,5.41,5.412000000000001,30.88,JPM0060399,"A Junod, C Opagiste, D. Triscone, J Muller, J-Y Genoud, T. Tsukamoto,",Magnetization scaling below Tc in BiSrCaCuO and TlBaCaCuO superconducting ceramics,J. Phys.Condens.Matter 6(1994)L399-L404,,3.825447686219222,Two,Bi,2.497130640718362,0.0,1.912723843109611
7511,Bi2.0Sr2.0Ca0.9Ce0.1Cu2.0O8.0,Bi2212,90.0,5.393,5.4,30.949,PHC2750279,"A. Thamizhavel, C. Subramanian, D. Prabhakaran, R. Jayavel,",Growth and characterization of superconducting Bi2Sr2Ca(1-x)CexCu2O8+z single crystals,"Physica.C,275(1997)279-283",1997.0,3.8134268709390495,Two,Bi,2.5301799561110165,0.0,1.9067134354695248
7525,Y1.0Ba2.0Cu3.0O7.0,Y123,92.3,3.817,3.885,11.685,PHC2240263,"A.F.Khoder, A.Junod, C.Opagiste, E.Janod, G.Triscone, J,-Y.Genoud, J.Muller, M.Couach, T.Graf, T.Tsukamoto,",Reversible magnetization below Tc in high-quality superconducting ceramics,Physica C 224 (1994)263-276,1994.0,3.817,Two,RE,2.2927355412184873,0.0,1.9085
7526,Y1.0Ba2.0Cu3.0O7.0,Y123,91.7,3.817,3.886,11.679,PHC2240263,"A.F.Khoder, A.Junod, C.Opagiste, E.Janod, G.Triscone, J,-Y.Genoud, J.Muller, M.Couach, T.Graf, T.Tsukamoto,",Reversible magnetization below Tc in high-quality superconducting ceramics,Physica C 224 (1994)263-276,1994.0,3.817,Two,RE,2.287872675770979,0.0,1.9085
7527,Y1.0Ba2.0Cu4.0O8.0,Y124,80.1,3.843,3.871,27.242,PHC2240263,"A.F.Khoder, A.Junod, C.Opagiste, E.Janod, G.Triscone, J,-Y.Genoud, J.Muller, M.Couach, T.Graf, T.Tsukamoto,",Reversible magnetization below Tc in high-quality superconducting ceramics,Physica C 224 (1994)263-276,1994.0,3.843,Two,RE,2.3279224946587815,0.0,1.9215
7530,Bi2.0Sr2.0Ca1.0Cu2.0O8.0,Bi2212,93.7,5.409,5.4110000000000005,30.9,PHC2240263,"A.F.Khoder, A.Junod, C.Opagiste, E.Janod, G.Triscone, J,-Y.Genoud, J.Muller, M.Couach, T.Graf, T.Tsukamoto,",Reversible magnetization below Tc in high-quality superconducting ceramics,Physica C 224 (1994)263-276,1994.0,3.8247405794380347,Two,Bi,2.503054111428836,0.0,1.9123702897190173
7531,Bi2.0Sr2.0Ca1.0Cu2.0O8.0,Bi2212,92.4,5.41,5.412000000000001,30.88,PHC2240263,"A.F.Khoder, A.Junod, C.Opagiste, E.Janod, G.Triscone, J,-Y.Genoud, J.Muller, M.Couach, T.Graf, T.Tsukamoto,",Reversible magnetization below Tc in high-quality superconducting ceramics,Physica C 224 (1994)263-276,1994.0,3.825447686219222,Two,Bi,2.497130640718362,0.0,1.912723843109611
7532,Tl2.0Ba2.0Cu1.0O6.0,Tl2201,92.1,3.87,,23.226,PHC2240263,"A.F.Khoder, A.Junod, C.Opagiste, E.Janod, G.Triscone, J,-Y.Genoud, J.Muller, M.Couach, T.Graf, T.Tsukamoto,",Reversible magnetization below Tc in high-quality superconducting ceramics,Physica C 224 (1994)263-276,1994.0,3.87,One,Tl,2.7444145827925652,0.0,1.935
7533,Tl2.0Ba2.0Cu1.0O6.0,Tl2201,92.1,3.871,,23.224,PHC2240263,"A.F.Khoder, A.Junod, C.Opagiste, E.Janod, G.Triscone, J,-Y.Genoud, J.Muller, M.Couach, T.Graf, T.Tsukamoto,",Reversible magnetization below Tc in high-quality superconducting ceramics,Physica C 224 (1994)263-276,1994.0,3.871,One,Tl,2.7525833565332434,0.0,1.9355
7601,Nd1.0Ba2.0Cu3.0O7.0,RE123,93.4,3.862,3.912,11.748,PR05602824,"I. Bryntse, O. Rapp, P. Landqvist, R. Tellgren,",Neutron-diffraction studies and bond valence sums of charge neutrally doped Nd1-2xCaxThxBa2Cu3O7-delta,"Phys.Rev.B,56(1997)2824",1997.0,3.862,Two,RE,2.345790351317353,0.0,1.931
7602,Nd0.97Ca0.015Th0.015Ba2.0Cu3.0O7.0,RE123,90.4,3.864,3.911,11.741,PR05602824,"I. Bryntse, O. Rapp, P. Landqvist, R. Tellgren,",Neutron-diffraction studies and bond valence sums of charge neutrally doped Nd1-2xCaxThxBa2Cu3O7-delta,"Phys.Rev.B,56(1997)2824",1997.0,3.864,Two,RE,2.335933172659089,0.0,1.932
7710,Hg0.7Pb0.3Ba2.0Ca2.0Cu3.0O8.0,Hg1223,143.0,3.842,,15.824000000000002,JP00901451,"F.M. Pan, H M Shao, Mao Zhiqing, N Xu, SS Jiang, X S Wu, Zhang Yuheng, Zuo Jian,",The crystal structure of the superconductor HgBa2Ca2Cu3O8+delta with Pb substitution,J.Phys.;Cond.Matter9(1997)1451-1460,1997.0,3.842,Three,Hg,2.847293670070262,0.0,1.921
7749,La1.85Sr0.15Cu1.0O4.0,T,37.8,3.771,,13.217,SUP0100159,"G. J. Xu, H. Zhang, J. Lin, S.S. Jiang, W.J. Liu, W.M. Chen, X. Jin, X.S. Wu, Z.Q. Mao,",Structure Studies of La1.85Sr0.15CuO4 Doped with Ng at High Doping Level,"J.Superconductivity,(1997)159",1997.0,3.771,One,RE,2.409749163051578,0.0,1.8855
7807,Y1.0La0.2Ba1.8Cu3.0O7.36,Y123,89.1,3.863,3.851,11.608,JJP0360473,"Bin OKAI, Katsuo KATO,",Tc of Overdoped YLa0.2Ba1.8Cu3O7.06+y and La1.2Ba1.8Cu3O7.2+y,Japanese J.Appl.Phys.Lett.36(1997)473-475,1997.0,3.863,Two,RE,2.2666455357597908,1.0,1.9315
7808,Y1.0La0.2Ba1.8Cu3.0O7.46,Y123,89.8,3.86,,11.608,JJP0360473,"Bin OKAI, Katsuo KATO,",Tc of Overdoped YLa0.2Ba1.8Cu3O7.06+y and La1.2Ba1.8Cu3O7.2+y,Japanese J.Appl.Phys.Lett.36(1997)473-475,1997.0,3.86,Two,RE,2.2642770509042904,1.0,1.93
7809,Y1.0La0.2Ba1.8Cu3.0O7.49,Y123,90.4,3.86,,11.595,JJP0360473,"Bin OKAI, Katsuo KATO,",Tc of Overdoped YLa0.2Ba1.8Cu3O7.06+y and La1.2Ba1.8Cu3O7.2+y,Japanese J.Appl.Phys.Lett.36(1997)473-475,1997.0,3.86,Two,RE,2.2537408424346914,1.0,1.93
7810,Y1.0La0.2Ba1.8Cu3.0O7.57,Y123,89.6,3.861,,11.595,JJP0360473,"Bin OKAI, Katsuo KATO,",Tc of Overdoped YLa0.2Ba1.8Cu3O7.06+y and La1.2Ba1.8Cu3O7.2+y,Japanese J.Appl.Phys.Lett.36(1997)473-475,1997.0,3.861,Two,RE,2.254530337386525,1.0,1.9305
7811,Y1.0La0.2Ba1.8Cu3.0O7.62,Y123,87.9,3.86,,11.595,JJP0360473,"Bin OKAI, Katsuo KATO,",Tc of Overdoped YLa0.2Ba1.8Cu3O7.06+y and La1.2Ba1.8Cu3O7.2+y,Japanese J.Appl.Phys.Lett.36(1997)473-475,1997.0,3.86,Two,RE,2.2537408424346914,1.0,1.93
7812,Y1.0La0.2Ba1.8Cu3.0O7.64,Y123,88.1,3.862,,11.601,JJP0360473,"Bin OKAI, Katsuo KATO,",Tc of Overdoped YLa0.2Ba1.8Cu3O7.06+y and La1.2Ba1.8Cu3O7.2+y,Japanese J.Appl.Phys.Lett.36(1997)473-475,1997.0,3.862,Two,RE,2.260182697785867,1.0,1.931
7813,Y1.0La0.2Ba1.8Cu3.0O7.74,Y123,89.1,3.861,,11.597,JJP0360473,"Bin OKAI, Katsuo KATO,",Tc of Overdoped YLa0.2Ba1.8Cu3O7.06+y and La1.2Ba1.8Cu3O7.2+y,Japanese J.Appl.Phys.Lett.36(1997)473-475,1997.0,3.861,Two,RE,2.2561512925356926,1.0,1.9305
7814,Y1.0La0.2Ba1.8Cu3.0O7.77,Y123,89.8,3.866,,11.595,JJP0360473,"Bin OKAI, Katsuo KATO,",Tc of Overdoped YLa0.2Ba1.8Cu3O7.06+y and La1.2Ba1.8Cu3O7.2+y,Japanese J.Appl.Phys.Lett.36(1997)473-475,1997.0,3.866,Two,RE,2.2584778121456903,1.0,1.933
7815,Y1.0La0.2Ba1.8Cu3.0O7.79,Y123,90.4,3.86,,11.59,JJP0360473,"Bin OKAI, Katsuo KATO,",Tc of Overdoped YLa0.2Ba1.8Cu3O7.06+y and La1.2Ba1.8Cu3O7.2+y,Japanese J.Appl.Phys.Lett.36(1997)473-475,1997.0,3.86,Two,RE,2.2496884545617686,1.0,1.93
7893,Y1.0Ba2.0Cu3.0O8.0,Y123,93.0,3.826,3.887,11.682,PHC2980066,"J. Gao, W.H. Tang,",Influence of Nd at Ba-sites on superconductivity of YBa2-x NdxCu3Oy,"Physica.C,298(1998)66-72",1998.0,3.826,Two,RE,2.2974095630612297,0.0,1.913
8013,Bi2.0Sr2.0Ca1.0Cu1.3K0.7O8.0,Bi2212,93.0,5.42,5.41,30.69,PHC3000033,"Ajay Mohan Suvarna, C.S. Sunandana,",Magnetic penetration depth in K-doped Bi-2212 Bi2Sr2CaCu2-xKO8+delta: ESR study,"Physica.C,300(1998)33-37",1998.0,3.832518754031087,Two,Bi,2.4403922320153097,0.0,1.9162593770155436
8029,Y1.0Ca1.0Ba4.0Cu5.0N0.3C0.7O14.0,Y123,82.0,3.879,3.885,11.536,PHC2080116,"A.MAIGNAN, B.RAVEAU, C.MICHEL, M.HERVIEU,","INTRODUCTION OF NITRATE GROUPS IN THE ""123""STRUCTURE","PHYSICA C,208(1993)116",1993.0,3.879,Two,RE,2.220923069619028,1.0,1.9395
8274,Dy1.0Ba1.5Sr0.5Cu3.0O7.0,RE123,86.5,3.8068,3.8743,11.632,MRB0331241,"C.M. Wang, H.-C.I. Kao, J.T. Huang, M.Y. Lin,","Series of R(Ba,Sr)2Cu3Oz compounds with fixed Ba and Sr content and different rare-earth replacement R","Mat. Res. Bull., 33(1998)1241",1998.0,3.8068,Two,RE,2.356127845079303,1.0,1.9034
8275,Ho1.0Ba1.5Sr0.5Cu3.0O7.0,RE123,86.8,3.8042,3.8739,11.61,MRB0331241,"C.M. Wang, H.-C.I. Kao, J.T. Huang, M.Y. Lin,","Series of R(Ba,Sr)2Cu3Oz compounds with fixed Ba and Sr content and different rare-earth replacement R","Mat. Res. Bull., 33(1998)1241",1998.0,3.8042,Two,RE,2.3426177536057082,1.0,1.9021
8276,Y1.0Ba1.5Sr0.5Cu3.0O7.0,Y123,87.4,3.7976,3.8725,11.606,MRB0331241,"C.M. Wang, H.-C.I. Kao, J.T. Huang, M.Y. Lin,","Series of R(Ba,Sr)2Cu3Oz compounds with fixed Ba and Sr content and different rare-earth replacement R","Mat. Res. Bull., 33(1998)1241",1998.0,3.7976,Two,RE,2.2133916107607448,1.0,1.8988
8283,Hg0.7Cr0.3Sr2.0Cu1.0O4.0,Hg1201,63.0,3.8439,,8.6978,SUP0110141,"G.P. Peacock, I. Gameson, J.A. Hriljac, M. Slaski, M.O. Jones, Neil C. Hyatt, Peter P. Edwards,",Synthe sis and Structure of Hg1-xCrxSr2CuO4+delta Mercurocuprates,"J.Superconductivity,11(1998)141",1998.0,3.8439,One,Hg,2.4103319680424433,1.0,1.92195
8292,Bi2.0Sr2.0Ca1.0Cu1.2K0.8O8.0,Bi2212,93.0,5.42,5.41,30.69,PHC3000033,"Ajay Mohan Suvarna, C.S. Sunandana,",Magnetic penetration depth in K-doped Bi-2212 Bi2Sr2CaCu2-xKO8+delta: ESR study,"Physica.C,300(1998)33-37",1998.0,3.832518754031087,Two,Bi,2.4403922320153097,0.0,1.9162593770155436
8313,Ho1.0Ba1.5Sr0.5Cu3.0O7.0,RE123,86.8,3.8042,3.8739,11.61,MRB0331241,"C.M. Wang, H.-C.I. Kao, J.T. Huang, M.Y. Lin,","Series of R(Ba,Sr)2Cu3Oz compounds with fixed Ba and Sr content and different rare-earth replacement R","Mat. Res. Bull., 33(1998)1241",1998.0,3.8042,Two,RE,2.3426177536057082,1.0,1.9021
8314,Y1.0Ba1.5Sr0.5Cu3.0O7.0,Y123,87.4,3.7976,3.8725,11.606,MRB0331241,"C.M. Wang, H.-C.I. Kao, J.T. Huang, M.Y. Lin,","Series of R(Ba,Sr)2Cu3Oz compounds with fixed Ba and Sr content and different rare-earth replacement R","Mat. Res. Bull., 33(1998)1241",1998.0,3.7976,Two,RE,2.2133916107607448,1.0,1.8988
8364,Y1.0Ba2.0Cu3.0O6.96,Y123,92.3,3.822,3.879,11.694,PSS0402145,,,"Fizika tverdogo tela (Phys. Of the Solid State), 40(1998)2145",,3.822,Two,RE,2.303977314148913,0.0,1.911
8365,Y0.975Ca0.025Ba2.0Cu3.0O6.95,Y123,91.5,3.822,3.882,11.691,PSS0402145,,,"Fizika tverdogo tela (Phys. Of the Solid State), 40(1998)2145",,3.822,Two,RE,2.3015458814251595,0.0,1.911
8484,Pr0.5Ca0.5Ba2.0Cu3.0O7.0,RE123,98.0,3.844,,11.646,SSC1070509,"D. Jin, D.Jin, F. Wu, F.Wu, L.F. Xu, L.F.Xu, Y.F. Xiong, Y.F.Xiong, Y.S. Yao, Y.S.Yao, Z.X. Zhao, Z.X.Zhao,",OBSERVATION AND STUDIES OF 98 K SUPERCONDUCTIVITY IN OXYGEN-DEFICIENT TETRAGONAL Pr0.5Ca0.5Ba2Cu3O7-delta SYNTHESIZED UNDER HIGH-PRESSURE,Solid State Commun.107(1998)509,1998.0,3.844,Two,RE,2.294841617912445,1.0,1.922
8540,Bi2.0Sr2.0Ca1.0Cu1.3K0.7O8.0,Bi2212,93.0,5.42,5.41,30.69,PHC3000033,"Ajay Mohan Suvarna, C.S. Sunandana,",Magnetic penetration depth in K-doped Bi-2212 Bi2Sr2CaCu2-xKO8+delta: ESR study,"Physica.C,300(1998)33-37",1998.0,3.832518754031087,Two,Bi,2.4403922320153097,0.0,1.9162593770155436
8618,Nd1.0Ba2.0Cu3.0O6.98,RE123,91.0,3.8594,3.9163,11.7276,PHC3200087,"Amish G. Joshi, D.G. Kuberkar, R.G. Kulkarni,",Influence of hole-filling by La and hole-doping by Ca on the superconductivity of NdBa2Cu3O7-delta,"Physia C,320(1999)87-95",1999.0,3.8594,Two,RE,2.333634571032407,0.0,1.9297
8671,Hg0.5Bi0.5Sr2.0Ca2.0Cu3.0O8.35,Hg1223,107.0,3.826,,15.2534,PHC3190209,"E. Kandyel, S. Adachi, S. Tajima, X.-J. Wu,",High-prssure synthesis and heat treatments of (Hg1-xBix)Sr2Ca2Cu3Oy,"Physia C,319(1999)209-218",1999.0,3.826,Three,Hg,2.2689998970851653,1.0,1.913
8770,Y1.0Ba2.0Cu3.0O6.95,Y123,91.0,3.818,3.89,11.666,PSS0411363,"M.V.Elizarova, V.E.Gasumyantz,",,Fizika tverdogo tera (Phys. Of the Solid State) 41(1999)1363,1999.0,3.818,Two,RE,2.2781259622532133,0.0,1.909
8811,Hg0.8Ba2.0Cu1.2O4.0,Hg1201,97.0,3.8827,,9.5274,PHC3140196,"A. Daignere, A. Maignan, D. Pelloquin, G. Villard,","Effect of underdoping on the superconductivity of (Hg,Cu)Ba2CuO4+delta '1201' single crystals","Physica C,314(1999)196-204",1999.0,3.8827,One,Hg,2.783417556867825,0.0,1.94135
8998,Bi2.0Sr2.0Ca1.0Cu2.0O8.0,Bi2212,88.5,5.41,5.55,30.81,EPL0490086,"A.Mourachkine,",The pseudogap in Bi2Sr2CaCu2O8+x single crystals from tunneling measurements: A possible evidence for the Cooper pairs above Tc,"Europhys Lett,49(2000)86-91",2000.0,3.825447686219222,Two,Bi,2.479656551906639,0.0,1.912723843109611
9065,Gd1.0Ba2.0Cu3.0O6.968999999999999,RE123,91.0,3.8387,3.8968,11.6979,PHC2910025,"Amish G. Joshi, D.G. Kuberkar, G.J. Baldha, R.G. Kulkami,",Effect of Mo and Mo-Ca substitution on the superconductivity of GdBa2Cu3O7-delta,"Physica.C,291(1997)25-33",1997.0,3.8387,Two,RE,2.3491920651952256,0.0,1.91935
9101,La1.85Sr0.15Cu1.0O4.0,T,39.0,3.773,,13.233,PHC3340025,"A.A. Shikov, D.A.Shulyatev, G.Kh. Panova, M.N. Khlopkin, N.A. Chernoplekov,",Angular dependence of the specific heat of La1.85Sr0.15CuO4 in superconducting mixed state,"Physica C,334(2000)25-32",2000.0,3.773,One,RE,2.4133007178763575,0.0,1.8865
9525,Nd1.0Ba2.0Cu3.0O6.82,RE123,95.0,3.855,3.913,11.741,SUP0110455,"J.C. Chen, S.H. Cheng, Weiyan Guan,","The Superconducting and Normal-State Transport Properties in Pure, Pr-Doped, and Ca-Doped NdBa2Cu3O7-y","J.Superconductivity,11(1998)455",1998.0,3.855,Two,RE,2.3536274750947808,0.0,1.9275
9548,Hg1.0Ba2.0Cu1.0O4.0,Hg1201,97.0,3.8828,,9.523,PR06114370,"A. A. Gippius, A. M. Abakumov, E. N. Morozova, E. V. Antipov, G. Buntkowsky, K. Luders, M. G. Rozova, O. Klein, W. Hoffmann,",Magnetic flux dynamics and structural features in fluorinated HgBa2CuO4 as probed by <19>F NMR,"Phys.Rev.B,61(2000)14370-14373",2000.0,3.8828,One,Hg,2.7815834939830446,0.0,1.9414
9549,Hg1.0Ba2.0Cu1.0O4.0,Hg1201,96.0,3.8825,,9.51,PR06114370,"A. A. Gippius, A. M. Abakumov, E. N. Morozova, E. V. Antipov, G. Buntkowsky, K. Luders, M. G. Rozova, O. Klein, W. Hoffmann,",Magnetic flux dynamics and structural features in fluorinated HgBa2CuO4 as probed by <19>F NMR,"Phys.Rev.B,61(2000)14370-14373",2000.0,3.8825,One,Hg,2.775882910606184,0.0,1.94125
9595,Y1.0Ba1.0Sr1.0Cu2.95Mo0.05O7.07,Y123,85.0,3.8263,3.8126,11.5558,P063054501,"B. Dabrowski, J. D. Jorgensen, K. Rogacki, O. Chmaissem,","Increase of the superconducting Tc, irreversibility fields, and critical currents in tetragonal YBaSrCu3-xMoxO7 + d","Phys.Rev.B,63(2001)054501",2001.0,3.8263,Two,RE,2.1953641416342062,1.0,1.91315
9596,Y1.0Ba1.0Sr1.0Cu2.9Mo0.1O7.16,Y123,86.0,3.8221,,11.5754,P063054501,"B. Dabrowski, J. D. Jorgensen, K. Rogacki, O. Chmaissem,","Increase of the superconducting Tc, irreversibility fields, and critical currents in tetragonal YBaSrCu3-xMoxO7 + d","Phys.Rev.B,63(2001)054501",2001.0,3.8221,Two,RE,2.2079336232983646,1.0,1.91105
9598,Hg1.0Ba2.0Cu1.0O4.15,Hg1201,97.2,3.88,,9.527,P063014508,"A. Basset, A. Caneiro, A. Serquis, J. D. Jorgensen, J. P. Hodges, S. Short,","Oxygen content, thermodynamic stability, and superconductivity of Hg1-xRexBa2CuO4 + z","Phys.Rev.B,63(2001)014508",2001.0,3.88,One,Hg,2.7819689178821325,0.0,1.94
9599,Hg0.95Re0.05Ba2.0Cu1.0O4.37,Hg1201,96.0,3.872,,9.464,P063014508,"A. Basset, A. Caneiro, A. Serquis, J. D. Jorgensen, J. P. Hodges, S. Short,","Oxygen content, thermodynamic stability, and superconductivity of Hg1-xRexBa2CuO4 + z","Phys.Rev.B,63(2001)014508",2001.0,3.872,One,Hg,2.7512454603841223,0.0,1.936
9734,Tl1.0Sr1.5La0.5Ca1.0Cu2.0O7.0,Tl1212,90.0,3.807,,12.071,PHC3110297,"L.R. Sung, L.R.Sung, M.R.Yeh, M.r. Yeh, W.H. Lee, W.H.Lee,",Magnetic and superconducting properties of Tl(Sr1.5R0.5)CaCu2O7-delta compounds,"Physica.C,311(1998)297-302",1999.0,3.807,Two,Tl,2.3790702594253634,0.0,1.9035
9736,Tl1.0Sr1.5Pr0.5Ca1.0Cu2.0O7.0,Tl1212,88.0,3.809,,12.047,PHC3110297,"L.R. Sung, L.R.Sung, M.R.Yeh, M.r. Yeh, W.H. Lee, W.H.Lee,",Magnetic and superconducting properties of Tl(Sr1.5R0.5)CaCu2O7-delta compounds,"Physica.C,311(1998)297-302",1999.0,3.809,Two,Tl,2.3683935909662512,0.0,1.9045
9737,Tl1.0Sr1.5Nd0.5Ca1.0Cu2.0O7.0,Tl1212,88.0,3.809,,12.046,PHC3110297,"L.R. Sung, L.R.Sung, M.R.Yeh, M.r. Yeh, W.H. Lee, W.H.Lee,",Magnetic and superconducting properties of Tl(Sr1.5R0.5)CaCu2O7-delta compounds,"Physica.C,311(1998)297-302",1999.0,3.809,Two,Tl,2.3678849335740146,0.0,1.9045
9738,Tl1.0Sr1.5Sm0.5Ca1.0Cu2.0O7.0,Tl1212,86.0,3.803,,12.031,PHC3110297,"L.R. Sung, L.R.Sung, M.R.Yeh, M.r. Yeh, W.H. Lee, W.H.Lee,",Magnetic and superconducting properties of Tl(Sr1.5R0.5)CaCu2O7-delta compounds,"Physica.C,311(1998)297-302",1999.0,3.803,Two,Tl,2.355661745826735,0.0,1.9015
9739,Tl1.0Sr1.5Eu0.5Ca1.0Cu2.0O7.0,Tl1212,88.0,3.801,,12.024,PHC3110297,"L.R. Sung, L.R.Sung, M.R.Yeh, M.r. Yeh, W.H. Lee, W.H.Lee,",Magnetic and superconducting properties of Tl(Sr1.5R0.5)CaCu2O7-delta compounds,"Physica.C,311(1998)297-302",1999.0,3.801,Two,Tl,2.3505700351265,0.0,1.9005
9754,Hg1.0Ba2.0Cu1.0O4.09,Hg1201,98.0,3.8817,,9.5339,PHC3510329,"A.Yamamoto, F.Izumi, S.Tajima, Wei-Zhi Hu,",Superconducting and structural properties of nearly carbonate-free HgBa2CuO4+z,"Physica C, 351(2001)329",2001.0,3.8817,One,Hg,2.7857236837625803,0.0,1.94085
9772,Nd1.0Ba2.0Cu3.0O7.0,RE123,92.81,3.8719,3.9215,11.7399,PHC3390245,"M.Andersson, M.Valldor, O.Rapp, P.Lundqvist, S. R. Ghorbani,",Thermoelectric power and resistivity of Nd1-xCaxBa2Cu3Oy and Nd1-xLaxBa2Cu3Oy,"Physica C, 339(2000)245",2000.0,3.8719,Two,RE,2.3194704182455634,0.0,1.93595
9773,Nd0.97Ca0.03Ba2.0Cu3.0O7.0,RE123,90.36,3.8674,3.917,11.7423,PHC3390245,"M.Andersson, M.Valldor, O.Rapp, P.Lundqvist, S. R. Ghorbani,",Thermoelectric power and resistivity of Nd1-xCaxBa2Cu3Oy and Nd1-xLaxBa2Cu3Oy,"Physica C, 339(2000)245",2000.0,3.8674,Two,RE,2.3303490362463815,0.0,1.9337
9776,Nd0.95La0.05Ba2.0Cu3.0O7.0,RE123,91.78,3.8686,3.9174,11.7441,PHC3390245,"M.Andersson, M.Valldor, O.Rapp, P.Lundqvist, S. R. Ghorbani,",Thermoelectric power and resistivity of Nd1-xCaxBa2Cu3Oy and Nd1-xLaxBa2Cu3Oy,"Physica C, 339(2000)245",2000.0,3.8686,Two,RE,2.3295133960088514,0.0,1.9343
9777,Nd0.9La0.1Ba2.0Cu3.0O7.0,RE123,91.09,3.868,3.9092,11.754,PHC3390245,"M.Andersson, M.Valldor, O.Rapp, P.Lundqvist, S. R. Ghorbani,",Thermoelectric power and resistivity of Nd1-xCaxBa2Cu3Oy and Nd1-xLaxBa2Cu3Oy,"Physica C, 339(2000)245",2000.0,3.868,Two,RE,2.3390728166509875,0.0,1.934
9863,Tl0.5Pb0.5Sr1.84Nd0.16Ca1.0Cu2.0O7.0,Tl1212,102.0,3.815,,12.112,JJP0400262,"Li-Ru Sung, Shin-Hau Huang, Wun-Hsin Lee, Yeong-Der Yao,",Magnetic-Relaxation Behavior of (Tl0.5Pb0.5)(Sr1.84Nd0.16)CaCu2O7 Superconducting Material,"Jpn. J. Appl. Phys. , 40 (2001) L262-L265",2001.0,3.815,Two,Tl,2.406049648325382,0.0,1.9075
10424,Tl1.0Ba1.2La0.8Cu1.0O5.0,Tl1201,45.0,3.84,,9.114,PR05006402,"Takashi Manako, Yoshimi kubo,",Preparation and transport properties of single-phase TlBa1+xLa1-XCuO5(0,Phys.Rev.B.50 (1994) 6402,1994.0,3.84,One,Tl,2.467487089242593,1.0,1.92
10506,Y1.0Ba2.0Cu4.0O8.0,Y124,80.5,3.83,3.87,27.16,PR05010265,"A.V.Narlikar, Ratan Lal, S.K.Agarwal, S.P.Pandey, V.P.S.Awana,","Superconductivity of the Pr-doped(Y,Eu) Ba2Cu4O8 system","Phys.Rev.B,50 (1994) 10265",1994.0,3.83,Two,RE,2.3261593620339296,1.0,1.915
10520,Tl1.0Ba1.3La0.7Cu1.0O5.0,Tl1201,40.0,3.844,,9.1,PR05010238,"A.Sundaresan, C.S.Gopinath, L.C.Gupta, M.Sharon, R.Pinto, R.Vijayaraghavan, S.Subramaian,","Superconductivity and valence state of Tl in TlA2-XLaxCuO5 and TlA2Ca1-xGdxCu2O7(A=Ba,Sr)","Phys.Rev.B,50 (1994) 10238",1994.0,3.844,One,Tl,2.477550760030108,1.0,1.922
10525,Tl1.0Sr1.0La1.0Cu1.0O8.0,Tl1201,32.0,3.779,,8.863999999999997,PR05010238,"A.Sundaresan, C.S.Gopinath, L.C.Gupta, M.Sharon, R.Pinto, R.Vijayaraghavan, S.Subramaian,","Superconductivity and valence state of Tl in TlA2-XLaxCuO5 and TlA2Ca1-xGdxCu2O7(A=Ba,Sr)","Phys.Rev.B,50 (1994) 10238",1994.0,3.779,One,Tl,2.336492900736208,0.0,1.8895
11015,Hg1.0Ba2.0Ca2.0Cu3.0O8.27,Hg1223,135.0,3.848,,15.778,PR05115407,"B.A. Hunter, D.G. Hinks, J.D. Jorgensen, J.L. Wagner,",Structure and superconductivity of HgBa2Ca2Cu3O8+z,"Phys.Rev.B,51(1995)15407",1995.0,3.848,Three,Hg,2.7745566133261876,0.0,1.924
11058,Y1.0Ba2.0Cu3.0O6.94,Y123,92.6,3.821,3.884,11.687,PR05116487,"Donald E. Morris, Guo-meng Zhao,",Observati of a possible oxygen isotope effect on the effective mass of carriers in YBa2Cu3O6.94,"Phys.Rev.B,51(1995)16487",1995.0,3.821,Two,RE,2.297514476174987,0.0,1.9105
11059,Y1.0Ba2.0Cu3.0O6.94,Y123,92.9,3.821,3.884,11.687,PR05116487,"Donald E. Morris, Guo-meng Zhao,",Observati of a possible oxygen isotope effect on the effective mass of carriers in YBa2Cu3O6.94,"Phys.Rev.B,51(1995)16487",1995.0,3.821,Two,RE,2.297514476174987,0.0,1.9105
11300,Yb1.0Ba2.0Cu3.0O7.0,RE123,87.9,3.796,3.866,11.613,PR05112900,"C.W. Chu, C.Y. Huang, J.C. Ho, J.G. Lin, X.W. Cao, Y.Y. Xue,",Origin of the R-ion effect on Tc in RBa2Cu3O7,"Phys.Rev.B,51(1995)12900",1995.0,3.796,Two,RE,2.361278562636943,1.0,1.898
11301,Tm1.0Ba2.0Cu3.0O7.0,RE123,90.4,3.801,3.871,11.616,PR05112900,"C.W. Chu, C.Y. Huang, J.C. Ho, J.G. Lin, X.W. Cao, Y.Y. Xue,",Origin of the R-ion effect on Tc in RBa2Cu3O7,"Phys.Rev.B,51(1995)12900",1995.0,3.801,Two,RE,2.353987728095827,1.0,1.9005
11302,Ho1.0Ba2.0Cu3.0O7.0,RE123,91.5,3.818,3.883,11.633,PR05112900,"C.W. Chu, C.Y. Huang, J.C. Ho, J.G. Lin, X.W. Cao, Y.Y. Xue,",Origin of the R-ion effect on Tc in RBa2Cu3O7,"Phys.Rev.B,51(1995)12900",1995.0,3.818,Two,RE,2.3349547132077917,1.0,1.909
11303,Dy1.0Ba2.0Cu3.0O7.0,RE123,91.7,3.818,3.884,11.649,PR05112900,"C.W. Chu, C.Y. Huang, J.C. Ho, J.G. Lin, X.W. Cao, Y.Y. Xue,",Origin of the R-ion effect on Tc in RBa2Cu3O7,"Phys.Rev.B,51(1995)12900",1995.0,3.818,Two,RE,2.348497825094269,1.0,1.909
11305,Sm1.0Ba2.0Cu3.0O7.0,RE123,93.1,3.849,3.898,11.691,PR05112900,"C.W. Chu, C.Y. Huang, J.C. Ho, J.G. Lin, X.W. Cao, Y.Y. Xue,",Origin of the R-ion effect on Tc in RBa2Cu3O7,"Phys.Rev.B,51(1995)12900",1995.0,3.849,Two,RE,2.3231014520733337,0.0,1.9245
11306,Nd1.0Ba2.0Cu3.0O7.0,RE123,94.4,3.857,3.912,11.720999999999998,PR05112900,"C.W. Chu, C.Y. Huang, J.C. Ho, J.G. Lin, X.W. Cao, Y.Y. Xue,",Origin of the R-ion effect on Tc in RBa2Cu3O7,"Phys.Rev.B,51(1995)12900",1995.0,3.857,Two,RE,2.3327665180287505,0.0,1.9285
11812,Bi2.0Sr2.0Ca1.0Cu2.0O8.0,Bi2212,92.0,5.4,5.4,30.97,PR05207647,"D. Hu, M. Ausloos, V. Brabers,",Mixed-state thermoelectric and thermomagnetic effects of a Bi2Sr2CaCu2O8+z single crystal,"Phys.Rev.B,52(1995)7647",1995.0,3.8183766184073566,Two,Bi,2.528906065404668,0.0,1.9091883092036783
12082,Y1.0Ba2.0Cu3.0O6.9,Y123,92.5,3.8154,3.8842,11.678,P071104503,"G.C.Che, K.Q.Li, N.L.Di, Y.H.Liu, Z.H.Cheng, Z.Q.Kou, Z.X.Zhao,",Superconductivity and Mossbauer effect of FexCu1?xBa2YCu2O7+y superconductors synthesized by high pressure,"Phys.Rev.B, 71(2005)104503",2005.0,3.8154,Two,RE,2.2857990062734626,0.0,1.9077
12090,Y1.0Ba2.0Cu2.94Fe0.06O7.254,Y123,91.0,3.8565,,11.619000000000002,P071104503,"G.C.Che, K.Q.Li, N.L.Di, Y.H.Liu, Z.H.Cheng, Z.Q.Kou, Z.X.Zhao,",Superconductivity and Mossbauer effect of FexCu1?xBa2YCu2O7+y superconductors synthesized by high pressure,"Phys.Rev.B, 71(2005)104503",2005.0,3.8565,Two,RE,2.2704290718933073,0.0,1.92825
12153,La1.85Sr0.15Cu1.0O4.0,T,37.0,3.7733,,13.2235,PHC4210056,"Changjin Zhang, Hui Huang, Min Tan, Yuheng Zhang,",Effects of Mn doping on the superconductivity in La2-xSrxCuO4,"Physica C, 421(2005)56",2005.0,3.7733,One,RE,2.4108438937989267,0.0,1.88665
12154,La1.82Sr0.18Cu0.98Mn0.02O4.0,T,37.0,3.7761,,13.2174,PHC4210056,"Changjin Zhang, Hui Huang, Min Tan, Yuheng Zhang,",Effects of Mn doping on the superconductivity in La2-xSrxCuO4,"Physica C, 421(2005)56",2005.0,3.7761,One,RE,2.408656206429021,0.0,1.88805
12155,La1.79Sr0.21Cu0.96Mn0.04O4.0,T,37.0,3.7808,,13.1964,PHC4210056,"Changjin Zhang, Hui Huang, Min Tan, Yuheng Zhang,",Effects of Mn doping on the superconductivity in La2-xSrxCuO4,"Physica C, 421(2005)56",2005.0,3.7808,One,RE,2.402280674733872,0.0,1.8904
12167,Hg1.4Tl0.6Ba2.0Y0.6Ca0.4Cu2.0O7.78,Hg2212,84.6,3.857,,28.99,PHC2820887,"A.Tokiwa-Yamamoto, K.Tanabe, S.Adachi, T.Tatsuki, X.-J.Wu,","A new Hg-based homologous series of cuprate superconductors; (Hg,Tl)-22(n-1)n (n=1,5)","Physica C, 282-287(1997)887",1997.0,3.857,Two,Hg,2.4655807955699176,0.0,1.9285
12254,Hg0.5Fe0.5Sr2.0Y0.4Ca0.6Cu2.0O6.67,Hg1212,77.5,3.8196,,11.8772,PHC4220102,"Elsayed Kandyel,","Synthesis, structural and transport properties of (Hg,Fe)-1212 superconducting cuprate","Physica C, 422(2005)102",2005.0,3.8196,Two,Hg,2.2062127148823674,0.0,1.9098
12300,Yb1.0Ba2.0Cu3.0O7.0,RE123,91.3,3.877,3.801,11.646,PR05315245,"M.G. Berger, O. Glu""ck, S.S. Ata-Allah, Yunhui Xu,","Rare-earth ion size effect on resistivity, susceptibility, and superconductivity of RBa2Cu3-xZnxO7-y (R=Yb, Er, Y, Dy, Gd, Eu, Sm, and Nd)","Phys.Rev.53,(1996)15245",1996.0,3.877,Two,RE,2.229962508981574,1.0,1.9385
12301,Yb1.0Ba2.0Cu2.99Zn0.01O7.0,RE123,87.8,3.869,3.801,11.656,PR05315245,"M.G. Berger, O. Glu""ck, S.S. Ata-Allah, Yunhui Xu,","Rare-earth ion size effect on resistivity, susceptibility, and superconductivity of RBa2Cu3-xZnxO7-y (R=Yb, Er, Y, Dy, Gd, Eu, Sm, and Nd)","Phys.Rev.53,(1996)15245",1996.0,3.869,Two,RE,2.254155222742348,1.0,1.9345
12306,Er1.0Ba2.0Cu3.0O7.0,RE123,93.1,3.878,3.809,11.655,PR05315245,"M.G. Berger, O. Glu""ck, S.S. Ata-Allah, Yunhui Xu,","Rare-earth ion size effect on resistivity, susceptibility, and superconductivity of RBa2Cu3-xZnxO7-y (R=Yb, Er, Y, Dy, Gd, Eu, Sm, and Nd)","Phys.Rev.53,(1996)15245",1996.0,3.878,Two,RE,2.23561447581375,1.0,1.939
12307,Er1.0Ba2.0Cu2.99Zn0.01O7.0,RE123,89.8,3.879,3.808,11.659,PR05315245,"M.G. Berger, O. Glu""ck, S.S. Ata-Allah, Yunhui Xu,","Rare-earth ion size effect on resistivity, susceptibility, and superconductivity of RBa2Cu3-xZnxO7-y (R=Yb, Er, Y, Dy, Gd, Eu, Sm, and Nd)","Phys.Rev.53,(1996)15245",1996.0,3.879,Two,RE,2.2370342201814055,1.0,1.9395
12314,Y1.0Ba2.0Cu3.0O7.0,Y123,93.4,3.886,3.818,11.669,PR05315245,"M.G. Berger, O. Glu""ck, S.S. Ata-Allah, Yunhui Xu,","Rare-earth ion size effect on resistivity, susceptibility, and superconductivity of RBa2Cu3-xZnxO7-y (R=Yb, Er, Y, Dy, Gd, Eu, Sm, and Nd)","Phys.Rev.53,(1996)15245",1996.0,3.886,Two,RE,2.334243051701609,0.0,1.943
12322,Dy1.0Ba2.0Cu3.0O7.0,RE123,95.1,3.894,3.836,11.684,PR05315245,"M.G. Berger, O. Glu""ck, S.S. Ata-Allah, Yunhui Xu,","Rare-earth ion size effect on resistivity, susceptibility, and superconductivity of RBa2Cu3-xZnxO7-y (R=Yb, Er, Y, Dy, Gd, Eu, Sm, and Nd)","Phys.Rev.53,(1996)15245",1996.0,3.894,Two,RE,2.2287048284445383,0.0,1.947
12323,Dy1.0Ba2.0Cu2.99Zn0.01O7.0,RE123,89.5,3.889,3.826,11.673,PR05315245,"M.G. Berger, O. Glu""ck, S.S. Ata-Allah, Yunhui Xu,","Rare-earth ion size effect on resistivity, susceptibility, and superconductivity of RBa2Cu3-xZnxO7-y (R=Yb, Er, Y, Dy, Gd, Eu, Sm, and Nd)","Phys.Rev.53,(1996)15245",1996.0,3.889,Two,RE,2.229224107042414,1.0,1.9445
12330,Gd1.0Ba2.0Cu3.0O7.0,RE123,94.8,3.898,3.838,11.703,PR05315245,"M.G. Berger, O. Glu""ck, S.S. Ata-Allah, Yunhui Xu,","Rare-earth ion size effect on resistivity, susceptibility, and superconductivity of RBa2Cu3-xZnxO7-y (R=Yb, Er, Y, Dy, Gd, Eu, Sm, and Nd)","Phys.Rev.53,(1996)15245",1996.0,3.898,Two,RE,2.2369231393938662,0.0,1.949
12331,Gd1.0Ba2.0Cu2.99Zn0.01O7.0,RE123,89.8,3.906,3.842,11.703,PR05315245,"M.G. Berger, O. Glu""ck, S.S. Ata-Allah, Yunhui Xu,","Rare-earth ion size effect on resistivity, susceptibility, and superconductivity of RBa2Cu3-xZnxO7-y (R=Yb, Er, Y, Dy, Gd, Eu, Sm, and Nd)","Phys.Rev.53,(1996)15245",1996.0,3.906,Two,RE,2.22119487056214,0.0,1.953
12338,Eu1.0Ba2.0Cu3.0O7.0,RE123,94.5,3.897,3.84,11.709,PR05315245,"M.G. Berger, O. Glu""ck, S.S. Ata-Allah, Yunhui Xu,","Rare-earth ion size effect on resistivity, susceptibility, and superconductivity of RBa2Cu3-xZnxO7-y (R=Yb, Er, Y, Dy, Gd, Eu, Sm, and Nd)","Phys.Rev.53,(1996)15245",1996.0,3.897,Two,RE,2.243967839955263,0.0,1.9485
12339,Eu1.0Ba2.0Cu2.99Zn0.01O7.0,RE123,91.3,3.892,3.834,11.714,PR05315245,"M.G. Berger, O. Glu""ck, S.S. Ata-Allah, Yunhui Xu,","Rare-earth ion size effect on resistivity, susceptibility, and superconductivity of RBa2Cu3-xZnxO7-y (R=Yb, Er, Y, Dy, Gd, Eu, Sm, and Nd)","Phys.Rev.53,(1996)15245",1996.0,3.892,Two,RE,2.258030230439615,0.0,1.946
12346,Sm1.0Ba2.0Cu3.0O7.0,RE123,95.1,3.903,3.849,11.732,PR05315245,"M.G. Berger, O. Glu""ck, S.S. Ata-Allah, Yunhui Xu,","Rare-earth ion size effect on resistivity, susceptibility, and superconductivity of RBa2Cu3-xZnxO7-y (R=Yb, Er, Y, Dy, Gd, Eu, Sm, and Nd)","Phys.Rev.53,(1996)15245",1996.0,3.903,Two,RE,2.2516398616682785,0.0,1.9515
12347,Sm1.0Ba2.0Cu2.99Zn0.01O7.0,RE123,91.3,3.905,3.849,11.737,PR05315245,"M.G. Berger, O. Glu""ck, S.S. Ata-Allah, Yunhui Xu,","Rare-earth ion size effect on resistivity, susceptibility, and superconductivity of RBa2Cu3-xZnxO7-y (R=Yb, Er, Y, Dy, Gd, Eu, Sm, and Nd)","Phys.Rev.53,(1996)15245",1996.0,3.905,Two,RE,2.251940016924872,0.0,1.9525
12354,Nd1.0Ba2.0Cu3.0O7.0,RE123,95.1,3.918,3.861,11.773,PR05315245,"M.G. Berger, O. Glu""ck, S.S. Ata-Allah, Yunhui Xu,","Rare-earth ion size effect on resistivity, susceptibility, and superconductivity of RBa2Cu3-xZnxO7-y (R=Yb, Er, Y, Dy, Gd, Eu, Sm, and Nd)","Phys.Rev.53,(1996)15245",1996.0,3.918,Two,RE,2.25685358181789,0.0,1.959
12355,Nd1.0Ba2.0Cu2.99Zn0.01O7.0,RE123,94.5,3.913,3.863,11.774,PR05315245,"M.G. Berger, O. Glu""ck, S.S. Ata-Allah, Yunhui Xu,","Rare-earth ion size effect on resistivity, susceptibility, and superconductivity of RBa2Cu3-xZnxO7-y (R=Yb, Er, Y, Dy, Gd, Eu, Sm, and Nd)","Phys.Rev.53,(1996)15245",1996.0,3.913,Two,RE,2.2675301943306234,0.0,1.9565
12500,Bi2.0Sr2.0Ca1.0Cu2.0O8.0,Bi2212,95.0,5.402,5.4270000000000005,30.804,PR05302245,"Latica Menon, S. K. Malik, V. P. S. Awana,",Effect of substituting Ce at the Ca site on the high-temperature superconductor Bi2Sr2CaCu2O8+z,"Phys.Rev.B,53(1996)2245",1996.0,3.819790831969729,Two,Bi,2.4856057641226217,0.0,1.9098954159848645
12507,Sm1.0Ba2.0Cu3.0O6.95,RE123,95.0,3.846,3.911,11.73,PR05302781,"A. J. Zaleski, C. Sulkowski, D. Wlosewicz, T. Plackowski, Z. Bukowski,",SmBa2Cu3O7-z ceramics processed under oxygen pressure of 250 bar: Enhancement of intragrain superconducting properties,"Phys.Rev.B,53(1996)2781",1996.0,3.846,Two,RE,2.3620108881085207,0.0,1.923
12509,Sm1.0Ba2.0Cu3.0O7.0,RE123,96.0,3.845,3.91,11.720999999999998,PR05302781,"A. J. Zaleski, C. Sulkowski, D. Wlosewicz, T. Plackowski, Z. Bukowski,",SmBa2Cu3O7-z ceramics processed under oxygen pressure of 250 bar: Enhancement of intragrain superconducting properties,"Phys.Rev.B,53(1996)2781",1996.0,3.845,Two,RE,2.35635892127634,0.0,1.9225
