Repository: CompRhys/apical

# Data Guide

In all cases whilst compiling this data we have been careful to include as much meta-information as possible to allow data to be traced back to it's original sources. For SuperCon this takes the form of the SuperCon "num :" reference id and then the source publication details. For ICSD we provide the ICSD collection code.

We acknowledge the Japanese National Institute for Materials Science for maintaining the [SuperCon](https://supercon.nims.go.jp/index_en.html) database as well as FIZ Karlsruhe GmbH for maintaining [ICSD](https://www.fiz-karlsruhe.de/en/produkte-und-dienstleistungen/inorganic-crystal-structure-database-icsd).

File: processed-data/super_apical.csv (part 4 of 20)
num :,composition :,str3 :,tc :,lata :,latb :,latc :,refno :,author :,title :,journal :,year :,lata* :,layers :,types :,cu-o_a :,cid :,cu-o_p :
1839,Y1.0Ba2.0Cu2.955Fe0.045O7.0,Y123,86.7,3.8289999999999997,3.8810000000000002,11.677999999999999,PRB0396667,"A.R.MOODENBAUGH, J.TAFTO, M.SUENAGA, R.L.SABATINI, YOUWEN XU,","MICROSTRUCTURE,LATTICE PARAMETERS,AND SUPERCONDUCTIVITY OF YBA2(CU1-XFEX)3O7-Z","PHYS.REV.B.,39(1989)6667",1989.0,3.8289999999999997,Two,RE,2.2965361376183893,,1.9144999999999999
1840,Y1.0Ba2.0Cu2.94Fe0.06O7.0,Y123,86.4,3.8339999999999996,3.8789999999999996,11.677,PRB0396667,"A.R.MOODENBAUGH, J.TAFTO, M.SUENAGA, R.L.SABATINI, YOUWEN XU,","MICROSTRUCTURE,LATTICE PARAMETERS,AND SUPERCONDUCTIVITY OF YBA2(CU1-XFEX)3O7-Z","PHYS.REV.B.,39(1989)6667",1989.0,3.8339999999999996,Two,RE,2.299673134802969,,1.9169999999999998
1841,Y1.0Ba2.0Cu2.925Fe0.075O7.0,Y123,86.4,3.842,3.8680000000000003,11.677999999999999,PRB0396667,"A.R.MOODENBAUGH, J.TAFTO, M.SUENAGA, R.L.SABATINI, YOUWEN XU,","MICROSTRUCTURE,LATTICE PARAMETERS,AND SUPERCONDUCTIVITY OF YBA2(CU1-XFEX)3O7-Z","PHYS.REV.B.,39(1989)6667",1989.0,3.842,Two,RE,2.306799571992217,,1.921
1842,Y1.0Ba2.0Cu2.91Fe0.09O7.0,Y123,82.8,3.852,3.861,11.686,PRB0396667,"A.R.MOODENBAUGH, J.TAFTO, M.SUENAGA, R.L.SABATINI, YOUWEN XU,","MICROSTRUCTURE,LATTICE PARAMETERS,AND SUPERCONDUCTIVITY OF YBA2(CU1-XFEX)3O7-Z","PHYS.REV.B.,39(1989)6667",1989.0,3.852,Two,RE,2.321178342107226,,1.926
1853,Bi2.0Sr2.0Ca1.0Cu1.0O8.0,Bi2212,77.0,3.8139999999999996,,30.52,PHC1680493,"CARLOS FAINSTEIN, CELIA SARAGOVI, PABLO ETCHEGOIN, STELLA DUHALDE,",IRON DOPING AND MOSSBAUER SPECTROSCOPY IN BI-SR-CA-CU CERAMICSUPERCONDUCTORS,"PHUSOCA C,185(1990)493",1990.0,3.8139999999999996,Two,Bi,2.4223342563453283,,1.9069999999999998
1950,Tl1.0Ba2.0Ca0.9Gd0.1Cu2.0O7.0,Tl1212,91.8,3.872,,12.675,PHC1680057,"M.KIKUCHI, N.KOBAYASHI, S.NAKAJIMA, Y.MUTO, Y.SYONO,","SUPERCONDUCTIVITY OF HIGH-TC TLBA2CA1-XREXCU2O7(RE=ND,GD OR Y)SYSTEM","PHYSICA C,168(1990)57",1990.0,3.872,Two,Tl,2.736060365360194,,1.936
1951,Tl1.0Ba2.0Ca0.8Gd0.2Cu2.0O7.0,Tl1212,93.6,3.887,,12.63,PHC1680057,"M.KIKUCHI, N.KOBAYASHI, S.NAKAJIMA, Y.MUTO, Y.SYONO,","SUPERCONDUCTIVITY OF HIGH-TC TLBA2CA1-XREXCU2O7(RE=ND,GD OR Y)SYSTEM","PHYSICA C,168(1990)57",1990.0,3.887,Two,Tl,2.724654099868843,,1.9435
1957,Tl1.0Ba2.0Ca0.8Y0.2Cu2.0O7.0,Tl1212,97.6,3.861,,12.729000000000001,PHC1680057,"M.KIKUCHI, N.KOBAYASHI, S.NAKAJIMA, Y.MUTO, Y.SYONO,","SUPERCONDUCTIVITY OF HIGH-TC TLBA2CA1-XREXCU2O7(RE=ND,GD OR Y)SYSTEM","PHYSICA C,168(1990)57",1990.0,3.861,Two,Tl,2.7551067652908277,,1.9305
1958,Tl1.0Ba2.0Ca0.65Y0.35Cu2.0O7.0,Tl1212,102.0,3.865,,12.649000000000001,PHC1680057,"M.KIKUCHI, N.KOBAYASHI, S.NAKAJIMA, Y.MUTO, Y.SYONO,","SUPERCONDUCTIVITY OF HIGH-TC TLBA2CA1-XREXCU2O7(RE=ND,GD OR Y)SYSTEM","PHYSICA C,168(1990)57",1990.0,3.865,Two,Tl,2.7174763918210196,,1.9325
1959,Tl1.0Ba2.0Ca0.6Y0.4Cu2.0O7.0,Tl1212,95.8,3.8680000000000003,,12.623,PHC1680057,"M.KIKUCHI, N.KOBAYASHI, S.NAKAJIMA, Y.MUTO, Y.SYONO,","SUPERCONDUCTIVITY OF HIGH-TC TLBA2CA1-XREXCU2O7(RE=ND,GD OR Y)SYSTEM","PHYSICA C,168(1990)57",1990.0,3.8680000000000003,Two,Tl,2.706547963054721,,1.9340000000000002
1963,Tl1.0Ba2.0Ca1.0Cu2.0O7.0,Tl1212,81.6,3.847,,12.770999999999999,PHC1680057,"M.KIKUCHI, N.KOBAYASHI, S.NAKAJIMA, Y.MUTO, Y.SYONO,","SUPERCONDUCTIVITY OF HIGH-TC TLBA2CA1-XREXCU2O7(RE=ND,GD OR Y)SYSTEM","PHYSICA C,168(1990)57",1990.0,3.847,Two,Tl,2.7657526130827534,,1.9235
1964,Tl1.0Ba2.0Ca0.9Nd0.1Cu2.0O7.0,Tl1212,90.8,3.8680000000000003,,12.729000000000001,PHC1680057,"M.KIKUCHI, N.KOBAYASHI, S.NAKAJIMA, Y.MUTO, Y.SYONO,","SUPERCONDUCTIVITY OF HIGH-TC TLBA2CA1-XREXCU2O7(RE=ND,GD OR Y)SYSTEM","PHYSICA C,168(1990)57",1990.0,3.8680000000000003,Two,Tl,2.7604656466318414,,1.9340000000000002
1965,Tl1.0Ba2.0Ca0.8Nd0.2Cu2.0O7.0,Tl1212,96.3,3.888,,12.697000000000001,PHC1680057,"M.KIKUCHI, N.KOBAYASHI, S.NAKAJIMA, Y.MUTO, Y.SYONO,","SUPERCONDUCTIVITY OF HIGH-TC TLBA2CA1-XREXCU2O7(RE=ND,GD OR Y)SYSTEM","PHYSICA C,168(1990)57",1990.0,3.888,Two,Tl,2.7594996996260086,,1.944
1972,Y1.0Ba2.0Cu3.0O6.8,Y123,89.5,3.82,3.886,11.66,TH1220431,"A.J.ZALESKI, A.JEZOWSKI, C.SULKOWSKI, E.TROJNAR, J.KLAMUT, J.MUCHA, J.RAFALOWICZ, J.STEPIEN-DAMM, K.ROGACKI, M.HOROBIOWSKI, R.HORYN, Z.BUKOWSKI,",THERMAL CONDUCTIVITY AND ELECTRICAL RESISTIVITY OF THE HIGH-TC SUPERCONDUCTOR Y(1)BA(2)CU(3)O(9-Z),"PHYS.REV.A,122(1987)431",1987.0,3.82,Two,RE,2.27484208670937,,1.91
1973,Y1.0Ba2.0Cu2.94Ni0.06O7.0,Y123,82.7,3.826,3.888,11.668,PHC1700071,"B.ULLMANN, H.C.FREYHARDT, K.HEINEMANN, R.WORDENWEBER,","ASPECTS OF SUBSTITUTION OF MAGNETIC IONS FE, NI AND GD IN YBCOHTSC","PHYSICA C,179(1990)71",1990.0,3.826,Two,RE,2.286062877017045,,1.913
1974,Y1.0Ba2.0Cu2.85Ni0.15O7.0,Y123,74.6,3.827,3.887,11.668,PHC1700071,"B.ULLMANN, H.C.FREYHARDT, K.HEINEMANN, R.WORDENWEBER,","ASPECTS OF SUBSTITUTION OF MAGNETIC IONS FE, NI AND GD IN YBCOHTSC","PHYSICA C,179(1990)71",1990.0,3.827,Two,RE,2.2868523719688767,,1.9135
1984,Y1.0Ba2.0Cu2.835Fe0.165O6.98,Y123,69.3,3.864,,11.675999999999998,PHC1700071,"B.ULLMANN, H.C.FREYHARDT, K.HEINEMANN, R.WORDENWEBER,","ASPECTS OF SUBSTITUTION OF MAGNETIC IONS FE, NI AND GD IN YBCOHTSC","PHYSICA C,179(1990)71",1990.0,3.864,Two,RE,2.3225475057833727,,1.932
1988,Y1.0Ba2.0Cu2.58Fe0.42O7.0,Y123,24.7,3.865,,11.627,PHC1700071,"B.ULLMANN, H.C.FREYHARDT, K.HEINEMANN, R.WORDENWEBER,","ASPECTS OF SUBSTITUTION OF MAGNETIC IONS FE, NI AND GD IN YBCOHTSC","PHYSICA C,179(1990)71",1990.0,3.865,Two,RE,2.2836235995805634,,1.9325
1989,Dy1.0Ba2.0Cu4.0O8.0,RE124,77.2,3.846,3.873,27.237,PRB0397347,"DONALD E.MORRIS, JANICE H.NICKEL, JEFFREY S.SCOTT, JOHN Y.T.WEI, NAGGI G.ASMAR,",EIGHT NEW HIGH-TEMPERATURE SUPERCONDUCTORS WITH THE 1:2:4 STRUCTURE,"PHYS.REV.B.,39(1989)7347",1989.0,3.846,Two,RE,2.3101403439794312,,1.923
1991,Er1.0Ba2.0Cu4.0O8.0,RE124,78.3,3.8369999999999997,3.8689999999999998,27.23,PRB0397347,"DONALD E.MORRIS, JANICE H.NICKEL, JEFFREY S.SCOTT, JOHN Y.T.WEI, NAGGI G.ASMAR,",EIGHT NEW HIGH-TEMPERATURE SUPERCONDUCTORS WITH THE 1:2:4 STRUCTURE,"PHYS.REV.B.,39(1989)7347",1989.0,3.8369999999999997,Two,RE,2.330614845388252,,1.9184999999999999
1992,Tm1.0Ba2.0Cu4.0O8.0,RE124,78.6,3.827,3.864,27.18,PRB0397347,"DONALD E.MORRIS, JANICE H.NICKEL, JEFFREY S.SCOTT, JOHN Y.T.WEI, NAGGI G.ASMAR,",EIGHT NEW HIGH-TEMPERATURE SUPERCONDUCTORS WITH THE 1:2:4 STRUCTURE,"PHYS.REV.B.,39(1989)7347",1989.0,3.827,Two,RE,2.334701825199341,,1.9135
1993,Y1.0Ba2.0Cu4.0O8.0,Y124,80.4,3.84,3.87,27.230999999999998,PRB0397347,"DONALD E.MORRIS, JANICE H.NICKEL, JEFFREY S.SCOTT, JOHN Y.T.WEI, NAGGI G.ASMAR,",EIGHT NEW HIGH-TEMPERATURE SUPERCONDUCTORS WITH THE 1:2:4 STRUCTURE,"PHYS.REV.B.,39(1989)7347",1989.0,3.84,Two,RE,2.331885745734584,,1.92
1994,Sm1.0Ba2.0Cu4.0O8.0,RE124,69.3,3.872,3.886,27.308000000000003,PRB0397347,"DONALD E.MORRIS, JANICE H.NICKEL, JEFFREY S.SCOTT, JOHN Y.T.WEI, NAGGI G.ASMAR,",EIGHT NEW HIGH-TEMPERATURE SUPERCONDUCTORS WITH THE 1:2:4 STRUCTURE,"PHYS.REV.B.,39(1989)7347",1989.0,3.872,Two,RE,2.273435855545563,,1.936
1995,Eu1.0Ba2.0Cu4.0O8.0,RE124,68.9,3.865,3.884,27.279,PRB0397347,"DONALD E.MORRIS, JANICE H.NICKEL, JEFFREY S.SCOTT, JOHN Y.T.WEI, NAGGI G.ASMAR,",EIGHT NEW HIGH-TEMPERATURE SUPERCONDUCTORS WITH THE 1:2:4 STRUCTURE,"PHYS.REV.B.,39(1989)7347",1989.0,3.865,Two,RE,2.2789487760836677,,1.9325
1996,Gd1.0Ba2.0Cu4.0O8.0,RE124,73.4,3.863,3.8810000000000002,27.259,PRB0397347,"DONALD E.MORRIS, JANICE H.NICKEL, JEFFREY S.SCOTT, JOHN Y.T.WEI, NAGGI G.ASMAR,",EIGHT NEW HIGH-TEMPERATURE SUPERCONDUCTORS WITH THE 1:2:4 STRUCTURE,"PHYS.REV.B.,39(1989)7347",1989.0,3.863,Two,RE,2.275346114261982,,1.9315
1997,Y1.0Ba2.0Cu4.0O8.045,Y124,81.4,3.84,3.8689999999999998,27.23,PHC1680047,"A.JUNOD, D.ECKERT, D.SANCHEZ, E.KALDIS, G.TRISCONE, J.KARPINSKI, J.MULLER, S.RUSIECKI, T.GRAF,",SPECIFIC HEAT OF THE SUPERCONDUCTOR YBA2CU4O8FROM 1.5 TO 330 K,"PHYSICA C,168(1990)47",1990.0,3.84,Two,RE,2.331334176201964,,1.92
1998,Y1.0Ba2.0Cu4.0O8.0,Y124,79.7,3.8369999999999997,3.87,27.215999999999998,PHC1680047,"A.JUNOD, D.ECKERT, D.SANCHEZ, E.KALDIS, G.TRISCONE, J.KARPINSKI, J.MULLER, S.RUSIECKI, T.GRAF,",SPECIFIC HEAT OF THE SUPERCONDUCTOR YBA2CU4O8FROM 1.5 TO 330 K,"PHYSICA C,168(1990)47",1990.0,3.8369999999999997,Two,RE,2.333642718679902,,1.9184999999999999
1999,Y1.0Ba2.0Cu4.0O8.0,Y124,80.6,3.843,3.872,27.237,PHC1680047,"A.JUNOD, D.ECKERT, D.SANCHEZ, E.KALDIS, G.TRISCONE, J.KARPINSKI, J.MULLER, S.RUSIECKI, T.GRAF,",SPECIFIC HEAT OF THE SUPERCONDUCTOR YBA2CU4O8FROM 1.5 TO 330 K,"PHYSICA C,168(1990)47",1990.0,3.843,Two,RE,2.325164646995675,,1.9215
2000,Ho1.0Ba2.0Cu4.0O8.0,RE124,77.4,3.84,3.87,27.221,PRB0397347,"DONALD E.MORRIS, JANICE H.NICKEL, JEFFREY S.SCOTT, JOHN Y.T.WEI, NAGGI G.ASMAR,",EIGHT NEW HIGH-TEMPERATURE SUPERCONDUCTORS WITH THE 1:2:4 STRUCTURE,"PHYS.REV.B.,39(1989)7347",1989.0,3.84,Two,RE,2.318780612763553,,1.92
2001,Er1.0Ba2.0Cu4.0O8.0,RE124,78.0,3.8360000000000003,3.867,27.22,PHC1700112,"C.F.VAN BRUGGEN, D.M.DE LEEUW, H.J.TERPSTRA, M.KRAAN, R.A.M.VAN WOERDEN,",NORMAL-STATE TRANSPORT PROPERTIES OF THE HIGH-TC SUPERCONDUCTOR ERBA2CU4O8,"PHYUSICA C,170(1990)112",1990.0,3.8360000000000003,Two,RE,2.3288135144774067,,1.9180000000000001
2003,Y1.0Ba2.0Cu4.0O8.0,Y124,82.9,3.835,3.8560000000000003,27.215,PHC1650391,"D.M.POOKE, J.L.TALLON, M.R.PORESLAND, R.G.BUCKLEY,",CALCIUM-SUBSTITUTED SUPERCONDUCTING RBA2CU4O8 WITH TC-90K PREPARED AT ONE ATMOSPHERE,"PHYSICA C,165(1990)391",1990.0,3.835,Two,RE,2.339778159770373,,1.9175
2009,Y1.0Ba2.0Cu4.0O8.043,Y124,80.0,3.841,3.8710000000000004,27.24,SSC0690531,"E. Jilek, E. Kaldis, J. Karpinski, P. Fischer, S. Rusiecki,",HIGHPRESSURE PREPARATION AND NEUTRON-DIFFRACTION STUDY OF THE HIGH Tc SUPERCONDUCTOR YBa2Cu4O8+-x,"Solid State Commun.,69(1989)531-533",1989.0,3.841,Two,RE,2.333506366216629,,1.9205
2013,La2.0Cu1.0O4.13,T,34.0,3.772,3.8160000000000003,13.165,PRB03811337,"B.DABROWSKI, B.MOROSIN, D.G.HINKS, D.S.GINLEY, E.L.VENTURINI, J.D.JORGENSEN, J.E.SCHIRBER, L.SODERHOLM, SHIYOU PEI,",SUPERCONDUCTING PHASE OF LA(2)CU(1)O(4+Z): A SUPERCONDUCTING COMPOSITION RESULTING FROM PHASE SEPARATION,"PHYS.REV.B,38(1988)11337",1988.0,3.772,One,RE,2.3964515423069224,,1.886
2015,La2.0Cu1.0O4.32,T,37.5,3.79,3.813,13.181,PHC1580183,"B.MOROSIN, C.CHAILLOUT, J.E.SCHIRBER, M.MAREZIO, M.S.LEHMANN, S.W.CHEONG, Z.FISK,",THE CRYSTAL STRUCTURE OF SUPERCONDUCTING LA(2)CUO(4.032) BY NEUTRON DIFFRACTION,"PHYSICA C ,158(1989)183",1989.0,3.79,One,RE,2.3962589529949065,,1.895
2025,Y1.0Ba2.0Cu2.85Zn0.15O7.0,Y123,42.8,3.835,3.8739999999999997,11.620999999999999,SSC0750987,"A.K.RAJARAJAN, K.PATNAIK, L.C.GUPTA, N.C.MISHRA, R.VIJAYARAGHAVAN,",SIMULTANEOUS DOPING AT THE CHAIN- AND PLANE-SITES OF CU IN YBA2CU3O7-Y,"SOLID STATE COMMUN.,75(1990)987",1990.0,3.835,Two,RE,2.2550758855780657,,1.9175
2026,Y1.0Ba2.0Cu2.85Zn0.114Ga0.036000000000000004O7.0,Y123,40.2,3.842,3.8739999999999997,11.62,SSC0750987,"A.K.RAJARAJAN, K.PATNAIK, L.C.GUPTA, N.C.MISHRA, R.VIJAYARAGHAVAN,",SIMULTANEOUS DOPING AT THE CHAIN- AND PLANE-SITES OF CU IN YBA2CU3O7-Y,"SOLID STATE COMMUN.,75(1990)987",1990.0,3.842,Two,RE,2.2597918726663124,,1.921
2027,Y1.0Ba2.0Cu2.85Zn0.075Ga0.075O7.0,Y123,42.3,3.853,3.8739999999999997,11.623,SSC0750987,"A.K.RAJARAJAN, K.PATNAIK, L.C.GUPTA, N.C.MISHRA, R.VIJAYARAGHAVAN,",SIMULTANEOUS DOPING AT THE CHAIN- AND PLANE-SITES OF CU IN YBA2CU3O7-Y,"SOLID STATE COMMUN.,75(1990)987",1990.0,3.853,Two,RE,2.27090774986023,,1.9265
2028,Y1.0Ba2.0Cu2.85Zn0.036000000000000004Ga0.114O7.0,Y123,55.1,3.85,3.8689999999999998,11.614,SSC0750987,"A.K.RAJARAJAN, K.PATNAIK, L.C.GUPTA, N.C.MISHRA, R.VIJAYARAGHAVAN,",SIMULTANEOUS DOPING AT THE CHAIN- AND PLANE-SITES OF CU IN YBA2CU3O7-Y,"SOLID STATE COMMUN.,75(1990)987",1990.0,3.85,Two,RE,2.2612449668334698,,1.925
2029,Y1.0Ba2.0Cu2.85Ga0.15O7.0,Y123,75.2,3.855,3.8760000000000003,11.633,SSC0750987,"A.K.RAJARAJAN, K.PATNAIK, L.C.GUPTA, N.C.MISHRA, R.VIJAYARAGHAVAN,",SIMULTANEOUS DOPING AT THE CHAIN- AND PLANE-SITES OF CU IN YBA2CU3O7-Y,"SOLID STATE COMMUN.,75(1990)987",1990.0,3.855,Two,RE,2.280591515509741,,1.9275
2047,Er1.0Ba2.0Cu3.0O7.0,RE123,92.5,3.819,3.891,11.672,JJP0261231,"M.ISHIKAWA, T.TAKABATAKE, Y.NAKAZAWA,",SUPERCONDUCTIVITY IN METAMORPHIC PHASES OF BA(2)ER(1)CU(3)O(7-Z),"JJAP LETT.,26(1987)L1231",1987.0,3.819,Two,RE,2.366000014827115,,1.9095
2048,Er1.0Ba2.0Cu3.0O7.0,RE123,51.8,3.84,3.877,11.763,JJP0261231,"M.ISHIKAWA, T.TAKABATAKE, Y.NAKAZAWA,",SUPERCONDUCTIVITY IN METAMORPHIC PHASES OF BA(2)ER(1)CU(3)O(7-Z),"JJAP LETT.,26(1987)L1231",1987.0,3.84,Two,RE,2.401739757998174,,1.92
2062,Eu1.0Ba2.0Cu3.0O6.9,RE123,88.0,3.844,3.8989999999999996,11.7,SSC0750059,"C.V.TOMY, KALYAN ADHIKARY, N.C.SONI, R.NAGARAJAN, RAM PRASAD, S.K.MALIK,","MAGNETIC SUSCEPTIBILITY, RESISTIVITY AND 151EU MOSSBAUER STUDIES ON ZN-SUBSTITUTED EUBA2CU3O7-Y","SOLID STATE COMMUN.,75(1990)59",1990.0,3.844,Two,RE,2.340549620529306,,1.922
2077,Y1.0Ba2.0Cu4.0O8.0,Y124,83.0,3.842,3.863,27.19,JJP0291079,"KOJI YAMAGUCHI, NAOKI KOSHIZUKA, SATOSHI GOTOH, SHOJI TANAKA, TAKAYUKI MIYATAKE, TSUTOMU TAKATA,",CRITICAL CURRENT DENSITIES OF Y1-XCAXBA2CU4O8 (X=0 AND 0.1) SUPERCONDUCTING CERAMICS,"JJAP LETT,29(1990)L1079",1990.0,3.842,Two,RE,2.30258438427402,,1.921
2078,Y0.9Ca0.1Ba2.0Cu4.0O8.0,Y124,91.0,3.841,3.864,27.21,JJP0291079,"KOJI YAMAGUCHI, NAOKI KOSHIZUKA, SATOSHI GOTOH, SHOJI TANAKA, TAKAYUKI MIYATAKE, TSUTOMU TAKATA,",CRITICAL CURRENT DENSITIES OF Y1-XCAXBA2CU4O8 (X=0 AND 0.1) SUPERCONDUCTING CERAMICS,"JJAP LETT,29(1990)L1079",1990.0,3.841,Two,RE,2.3169592802379904,,1.9205
2086,Y1.0Ba2.0Cu4.0O8.0,Y124,82.5,3.842,3.863,27.19,PHC1600541,"GOTOH, K., KOSHIZUKA, MIYATAKE, N., S., T., TAKATA, TANAKA, YAMAGUCHI,",PREPARATION AND SUPERCONDUCTING PROPERTIES OF YBA2CU4O8,PHYS.C.160(1989)541,1989.0,3.842,Two,RE,2.30258438427402,,1.921
2111,Eu0.9Pr0.1Ba2.0Cu3.0O7.0,RE123,77.8,3.838,3.885,11.673,PHC1710287,"A.SZYTUTA, A.ZYGMUNT, K.LATKA, R.DURAJ, Z.TOMKOWICZ,",INVESTIGATION OF THE PRASEODYMIUM ROLE IN SUPERCONDUCTIVITY OF(EU1-XPRX)BA2CU3O7-Z AND RELATED COMPOUNDS,"PHYSICA C,171(1990)287",1990.0,3.838,Two,RE,2.329491820844669,,1.919
2149,Y1.0Ba2.0Cu3.0O6.9,Y123,92.0,3.821,3.887,11.665999999999999,SSC0681011,"A.A.SIKOV, E.ZSOLDOS, J.TOTH, M.N.HLOPKIN,",THERMOELECTRIC POWER OF Y(1)BA(2)CU(3)O(X) SUPERCONDUCTORS,"SOLID STATE COMMUN.,68(1988)1011",1988.0,3.821,Two,RE,2.28049444710871,,1.9105
2150,Y1.0Ba2.0Cu3.0O6.7,Y123,56.0,3.822,3.8810000000000002,11.700999999999999,SSC0681011,"A.A.SIKOV, E.ZSOLDOS, J.TOTH, M.N.HLOPKIN,",THERMOELECTRIC POWER OF Y(1)BA(2)CU(3)O(X) SUPERCONDUCTORS,"SOLID STATE COMMUN.,68(1988)1011",1988.0,3.822,Two,RE,2.3096506571710034,,1.911
2165,Er1.0Ba2.0Cu3.0O7.0,RE123,91.1,3.821,3.895,11.705,PRB0372285,"B.J.SUH, C.J.LIM, J.H.LEE, S.C.LEE, S.H.MOON, Z.G.KHIM,",THERMOELECTRIC POWER AND SUPERCONDUCTING PROPERTIES OF Y(1)BA(2)CU(3)O(7-Z) AND R(1)BA(2)CU(3)O(7-Z),"PHYS.REV.B,37(1988)2285",1988.0,3.821,Two,RE,2.3900006158850435,,1.9105
2166,Tm1.0Ba2.0Cu3.0O7.0,RE123,92.1,3.844,3.915,11.783,PRB0372285,"B.J.SUH, C.J.LIM, J.H.LEE, S.C.LEE, S.H.MOON, Z.G.KHIM,",THERMOELECTRIC POWER AND SUPERCONDUCTING PROPERTIES OF Y(1)BA(2)CU(3)O(7-Z) AND R(1)BA(2)CU(3)O(7-Z),"PHYS.REV.B,37(1988)2285",1988.0,3.844,Two,RE,2.4108045134404077,,1.922
2167,Yb1.0Ba2.0Cu3.0O7.0,RE123,96.1,3.8280000000000003,3.906,11.745999999999999,PRB0372285,"B.J.SUH, C.J.LIM, J.H.LEE, S.C.LEE, S.H.MOON, Z.G.KHIM,",THERMOELECTRIC POWER AND SUPERCONDUCTING PROPERTIES OF Y(1)BA(2)CU(3)O(7-Z) AND R(1)BA(2)CU(3)O(7-Z),"PHYS.REV.B,37(1988)2285",1988.0,3.8280000000000003,Two,RE,2.41094260486638,,1.9140000000000001
2168,Lu1.0Ba2.0Cu3.0O7.0,RE123,92.4,3.7969999999999997,3.8789999999999996,11.663,PRB0372285,"B.J.SUH, C.J.LIM, J.H.LEE, S.C.LEE, S.H.MOON, Z.G.KHIM,",THERMOELECTRIC POWER AND SUPERCONDUCTING PROPERTIES OF Y(1)BA(2)CU(3)O(7-Z) AND R(1)BA(2)CU(3)O(7-Z),"PHYS.REV.B,37(1988)2285",1988.0,3.7969999999999997,Two,RE,2.401634753678219,,1.8984999999999999
2169,Y1.0Ba2.0Cu3.0O7.0,Y123,94.0,3.815,3.891,11.673,PRB0372285,"B.J.SUH, C.J.LIM, J.H.LEE, S.C.LEE, S.H.MOON, Z.G.KHIM,",THERMOELECTRIC POWER AND SUPERCONDUCTING PROPERTIES OF Y(1)BA(2)CU(3)O(7-Z) AND R(1)BA(2)CU(3)O(7-Z),"PHYS.REV.B,37(1988)2285",1988.0,3.815,Two,RE,2.281430820419807,,1.9075
2170,Sm1.0Ba2.0Cu3.0O7.0,RE123,73.0,3.87,3.8930000000000002,11.727,PRB0372285,"B.J.SUH, C.J.LIM, J.H.LEE, S.C.LEE, S.H.MOON, Z.G.KHIM,",THERMOELECTRIC POWER AND SUPERCONDUCTING PROPERTIES OF Y(1)BA(2)CU(3)O(7-Z) AND R(1)BA(2)CU(3)O(7-Z),"PHYS.REV.B,37(1988)2285",1988.0,3.87,Two,RE,2.312286748134626,,1.935
2171,Nd1.0Ba2.0Cu3.0O7.0,RE123,93.5,3.8689999999999998,3.92,11.78,PRB0372285,"B.J.SUH, C.J.LIM, J.H.LEE, S.C.LEE, S.H.MOON, Z.G.KHIM,",THERMOELECTRIC POWER AND SUPERCONDUCTING PROPERTIES OF Y(1)BA(2)CU(3)O(7-Z) AND R(1)BA(2)CU(3)O(7-Z),"PHYS.REV.B,37(1988)2285",1988.0,3.8689999999999998,Two,RE,2.3591143398625474,,1.9344999999999999
2172,Eu1.0Ba2.0Cu3.0O7.0,RE123,82.2,3.859,3.9139999999999997,11.753,PRB0372285,"B.J.SUH, C.J.LIM, J.H.LEE, S.C.LEE, S.H.MOON, Z.G.KHIM,",THERMOELECTRIC POWER AND SUPERCONDUCTING PROPERTIES OF Y(1)BA(2)CU(3)O(7-Z) AND R(1)BA(2)CU(3)O(7-Z),"PHYS.REV.B,37(1988)2285",1988.0,3.859,Two,RE,2.3559206745937757,,1.9295
2173,Gd1.0Ba2.0Cu3.0O7.0,RE123,95.7,3.84,3.9139999999999997,11.743,PRB0372285,"B.J.SUH, C.J.LIM, J.H.LEE, S.C.LEE, S.H.MOON, Z.G.KHIM,",THERMOELECTRIC POWER AND SUPERCONDUCTING PROPERTIES OF Y(1)BA(2)CU(3)O(7-Z) AND R(1)BA(2)CU(3)O(7-Z),"PHYS.REV.B,37(1988)2285",1988.0,3.84,Two,RE,2.3848108681400775,,1.92
2174,Dy1.0Ba2.0Cu3.0O7.0,RE123,95.1,3.8339999999999996,3.905,11.725999999999999,PRB0372285,"B.J.SUH, C.J.LIM, J.H.LEE, S.C.LEE, S.H.MOON, Z.G.KHIM,",THERMOELECTRIC POWER AND SUPERCONDUCTING PROPERTIES OF Y(1)BA(2)CU(3)O(7-Z) AND R(1)BA(2)CU(3)O(7-Z),"PHYS.REV.B,37(1988)2285",1988.0,3.8339999999999996,Two,RE,2.38221751338449,,1.9169999999999998
2175,Ho1.0Ba2.0Cu3.0O7.0,RE123,91.3,3.8310000000000004,3.897,11.7,PRB0372285,"B.J.SUH, C.J.LIM, J.H.LEE, S.C.LEE, S.H.MOON, Z.G.KHIM,",THERMOELECTRIC POWER AND SUPERCONDUCTING PROPERTIES OF Y(1)BA(2)CU(3)O(7-Z) AND R(1)BA(2)CU(3)O(7-Z),"PHYS.REV.B,37(1988)2285",1988.0,3.8310000000000004,Two,RE,2.36610805738086,,1.9155000000000002
2177,Y1.0Ba2.0Cu3.0O6.88,Y123,90.6,3.824,3.889,11.694,SSC0641285,"J.KLAMUT, P.J.MARDOWSKI, R.HORYN, Z.BUKOWSKI, Z.HENKIE,",NORMAL STATE THERMOPOWER OF THE HIGH TEMPERATURE SUPERCONDUCTOR Y(1)BA(2)CU(3)O(6.5+Z),"SOLID STATE COMMUN.,64(1987)1285",1987.0,3.824,Two,RE,2.305556304052578,,1.912
2193,Y1.0Ba2.0Cu3.0O6.8,Y123,64.0,3.822,3.889,11.712,PR0418757,"A.R.VOODENBAUGH, J.G.HUBER, W.J.LIVERMAN, YOUWEN XU,","SUPERCONDUCTIVITY UNDER HIGH PRESSURE OF YBA2(CU1-XMX)3O7-Z(M=FE,CO,AL,CR,NI, AND ZN)","PHYS.REV.B,41(1990)8757",1990.0,3.822,Two,RE,2.3185659104914347,,1.911
2194,Y1.0Ba2.0Cu3.0O7.0,Y123,89.0,3.8169999999999997,3.885,11.681,PR0418757,"A.R.VOODENBAUGH, J.G.HUBER, W.J.LIVERMAN, YOUWEN XU,","SUPERCONDUCTIVITY UNDER HIGH PRESSURE OF YBA2(CU1-XMX)3O7-Z(M=FE,CO,AL,CR,NI, AND ZN)","PHYS.REV.B,41(1990)8757",1990.0,3.8169999999999997,Two,RE,2.2894936309201466,,1.9084999999999999
2235,Y1.0Ba2.0Cu3.0O7.0,Y123,92.0,3.82,3.89,11.68,IJM0030409,"DUAN HONG-MIN, LIN SHU-YUAN, LU LI, MA BEI-HAI, ZHANG DIAN-LIN,",THERMOPOWER ANISOTROPY OF YBA2CU3O7-Z SINGLE CRYSTALS,"INT'L J.MOD.PHYS.B,3(1989)409",1989.0,3.82,Two,RE,2.2910516382010613,,1.91
2286,Y1.0Ba2.0Cu4.0O8.0,Y124,79.6,3.84,3.87,27.227,PHC1720131,"M.AFFRONTE, M.DECROUX, O.FISCHER, T.GRAF, W.SADOWSKI,",COMPARISON OF HALL EFFECT NEAR TC IN YBCO 123 SINGLE CRYSTAL AND 124 CERAMICS,"PHYSICA C,172(1990)131",1990.0,3.84,Two,RE,2.329679467604099,,1.92
2309,Y1.0Ba2.0Cu4.0O8.0,Y124,80.4,3.84,3.87,27.231,PRB0397347,"DONALD E.MORRIS, JANICE H.NICKEL, JEFFREY S.SCOTT, JOHN Y.T.WEI, NAGGI G.ASMAR,",EIGHT NEW HIGH-TEMPERATURE SUPERCONDUCTORS WITH THE 1:2:4 STRUCTURE,"PHYS.REV.B.,39(1989)7347",1989.0,3.84,Two,RE,2.331885745734586,,1.92
2310,Sm1.0Ba2.0Cu4.0O8.0,RE124,69.3,3.872,3.886,27.308000000000003,PRB0397347,"DONALD E.MORRIS, JANICE H.NICKEL, JEFFREY S.SCOTT, JOHN Y.T.WEI, NAGGI G.ASMAR,",EIGHT NEW HIGH-TEMPERATURE SUPERCONDUCTORS WITH THE 1:2:4 STRUCTURE,"PHYS.REV.B.,39(1989)7347",1989.0,3.872,Two,RE,2.273435855545563,,1.936
2311,Eu1.0Ba2.0Cu4.0O8.0,RE124,68.9,3.865,3.884,27.279,PRB0397347,"DONALD E.MORRIS, JANICE H.NICKEL, JEFFREY S.SCOTT, JOHN Y.T.WEI, NAGGI G.ASMAR,",EIGHT NEW HIGH-TEMPERATURE SUPERCONDUCTORS WITH THE 1:2:4 STRUCTURE,"PHYS.REV.B.,39(1989)7347",1989.0,3.865,Two,RE,2.2789487760836677,,1.9325
2312,Gd1.0Ba2.0Cu4.0O8.0,RE124,73.4,3.863,3.881,27.259,PRB0397347,"DONALD E.MORRIS, JANICE H.NICKEL, JEFFREY S.SCOTT, JOHN Y.T.WEI, NAGGI G.ASMAR,",EIGHT NEW HIGH-TEMPERATURE SUPERCONDUCTORS WITH THE 1:2:4 STRUCTURE,"PHYS.REV.B.,39(1989)7347",1989.0,3.863,Two,RE,2.275346114261982,,1.9315
2313,Dy1.0Ba2.0Cu4.0O8.0,RE124,77.2,3.846,3.873,27.237,PRB0397347,"DONALD E.MORRIS, JANICE H.NICKEL, JEFFREY S.SCOTT, JOHN Y.T.WEI, NAGGI G.ASMAR,",EIGHT NEW HIGH-TEMPERATURE SUPERCONDUCTORS WITH THE 1:2:4 STRUCTURE,"PHYS.REV.B.,39(1989)7347",1989.0,3.846,Two,RE,2.3101403439794312,,1.923
2315,Ho1.0Ba2.0Cu4.0O8.0,RE124,77.4,3.84,3.87,27.221,PRB0397347,"DONALD E.MORRIS, JANICE H.NICKEL, JEFFREY S.SCOTT, JOHN Y.T.WEI, NAGGI G.ASMAR,",EIGHT NEW HIGH-TEMPERATURE SUPERCONDUCTORS WITH THE 1:2:4 STRUCTURE,"PHYS.REV.B.,39(1989)7347",1989.0,3.84,Two,RE,2.318780612763553,,1.92
2316,Er1.0Ba2.0Cu4.0O8.0,RE124,78.3,3.837,3.869,27.23,PRB0397347,"DONALD E.MORRIS, JANICE H.NICKEL, JEFFREY S.SCOTT, JOHN Y.T.WEI, NAGGI G.ASMAR,",EIGHT NEW HIGH-TEMPERATURE SUPERCONDUCTORS WITH THE 1:2:4 STRUCTURE,"PHYS.REV.B.,39(1989)7347",1989.0,3.837,Two,RE,2.3306148453882507,,1.9185
2317,Tm1.0Ba2.0Cu4.0O8.0,RE124,78.6,3.827,3.864,27.18,PRB0397347,"DONALD E.MORRIS, JANICE H.NICKEL, JEFFREY S.SCOTT, JOHN Y.T.WEI, NAGGI G.ASMAR,",EIGHT NEW HIGH-TEMPERATURE SUPERCONDUCTORS WITH THE 1:2:4 STRUCTURE,"PHYS.REV.B.,39(1989)7347",1989.0,3.827,Two,RE,2.334701825199341,,1.9135
2318,Sm1.0Ba2.0Cu3.0O7.0,RE123,88.1,3.853,3.908,11.73,PHC1590195,"J.Q. ZHENG, N. CAO, W.Y. GUAN, X.S. CHEN,",MAGNETIC CHARACTERISTICS OF NORMAL AND SUPERCONDUCTIVE STATES IN SmBa2Cu3O7,"Physica.C,159(1989)195-200",1989.0,3.853,Two,RE,2.3482486528807596,,1.9265
2327,Y1.0Ba2.0Cu3.0O7.0,Y123,91.0,3.825,3.9,11.66,PRB0406739,"E. R. BAUMINGER, E. R. YACOBY, G. HILSCHER, I. FELNER, I. NOWIK, N. PILLMAYR, U. YARON, Y. WOLFUS,",MAGNETIC ORDER AND SUPERCONDUCTIVITY IN Y1-XPRXBA2CU3O7,"PHYS.REV.B,40(1989)6739",1989.0,3.825,Two,RE,2.2787895614685354,,1.9125
2328,Y0.8Pr0.2Ba2.0Cu3.0O7.0,Y123,67.0,3.83,3.905,11.67,PRB0406739,"E. R. BAUMINGER, E. R. YACOBY, G. HILSCHER, I. FELNER, I. NOWIK, N. PILLMAYR, U. YARON, Y. WOLFUS,",MAGNETIC ORDER AND SUPERCONDUCTIVITY IN Y1-XPRXBA2CU3O7,"PHYS.REV.B,40(1989)6739",1989.0,3.83,Two,RE,2.2908418119735465,,1.915
2329,Y0.6Pr0.4Ba2.0Cu3.0O7.0,Y123,35.0,3.83,3.921,11.68,PRB0406739,"E. R. BAUMINGER, E. R. YACOBY, G. HILSCHER, I. FELNER, I. NOWIK, N. PILLMAYR, U. YARON, Y. WOLFUS,",MAGNETIC ORDER AND SUPERCONDUCTIVITY IN Y1-XPRXBA2CU3O7,"PHYS.REV.B,40(1989)6739",1989.0,3.83,Two,RE,2.298946587719392,,1.915
2346,Y1.0Ba2.0Cu2.7Fe0.3O7.1,Y123,69.0,3.875,,11.68,PRB0406739,"E. R. BAUMINGER, E. R. YACOBY, G. HILSCHER, I. FELNER, I. NOWIK, N. PILLMAYR, U. YARON, Y. WOLFUS,",MAGNETIC ORDER AND SUPERCONDUCTIVITY IN Y1-XPRXBA2CU3O7,"PHYS.REV.B,40(1989)6739",1989.0,3.875,Two,RE,2.3344738605518742,,1.9375
2347,Y0.8Pr0.2Ba2.0Cu2.7Fe0.3O7.1,Y123,25.0,3.879,,11.69,PRB0406739,"E. R. BAUMINGER, E. R. YACOBY, G. HILSCHER, I. FELNER, I. NOWIK, N. PILLMAYR, U. YARON, Y. WOLFUS,",MAGNETIC ORDER AND SUPERCONDUCTIVITY IN Y1-XPRXBA2CU3O7,"PHYS.REV.B,40(1989)6739",1989.0,3.879,Two,RE,2.345736616105052,,1.9395
2377,Bi1.0Pb1.0Sr2.0Y0.65Ca0.35Cu2.0O8.0,Bi2212,76.0,5.395,5.407,30.35,PR0438686,"C.N.R.RAO, J.GOPALAKRISHNAN, V.MANIVANNAN,",MODULATION-FREE BISMUTH-LEAD CUPRATE SUPERCONDUCTORS:BIPBSR1+XL1-XCUO6 AND BIPBSR2Y1-XCAXCU2O8,"PHYS.REV.B,43(1991)8686",1991.0,3.814841084501423,Two,Bi,2.3787899340364516,,1.9074205422507116
2378,Bi1.0Pb1.0Sr2.0Y0.6Ca0.4Cu2.0O8.0,Bi2212,83.0,5.391,5.395,30.392,PR0438686,"C.N.R.RAO, J.GOPALAKRISHNAN, V.MANIVANNAN,",MODULATION-FREE BISMUTH-LEAD CUPRATE SUPERCONDUCTORS:BIPBSR1+XL1-XCUO6 AND BIPBSR2Y1-XCAXCU2O8,"PHYS.REV.B,43(1991)8686",1991.0,3.812012657376677,Two,Bi,2.3929978829519785,,1.9060063286883384
2379,Bi1.0Pb1.0Sr2.0Y0.5Ca0.5Cu2.0O8.0,Bi2212,85.0,5.3889999999999985,,30.44,PR0438686,"C.N.R.RAO, J.GOPALAKRISHNAN, V.MANIVANNAN,",MODULATION-FREE BISMUTH-LEAD CUPRATE SUPERCONDUCTORS:BIPBSR1+XL1-XCUO6 AND BIPBSR2Y1-XCAXCU2O8,"PHYS.REV.B,43(1991)8686",1991.0,3.810598443814304,Two,Bi,2.4068418630942636,,1.905299221907152
2380,Bi1.0Pb1.0Sr2.0Y0.4Ca0.6Cu2.0O8.0,Bi2212,79.5,5.3889999999999985,,30.463,PR0438686,"C.N.R.RAO, J.GOPALAKRISHNAN, V.MANIVANNAN,",MODULATION-FREE BISMUTH-LEAD CUPRATE SUPERCONDUCTORS:BIPBSR1+XL1-XCUO6 AND BIPBSR2Y1-XCAXCU2O8,"PHYS.REV.B,43(1991)8686",1991.0,3.810598443814304,Two,Bi,2.4125833494181155,,1.905299221907152
2381,Bi1.0Pb1.0Sr2.0Y0.3Ca0.7Cu2.0O8.0,Bi2212,75.0,5.3870000000000005,,30.535,PR0438686,"C.N.R.RAO, J.GOPALAKRISHNAN, V.MANIVANNAN,",MODULATION-FREE BISMUTH-LEAD CUPRATE SUPERCONDUCTORS:BIPBSR1+XL1-XCUO6 AND BIPBSR2Y1-XCAXCU2O8,"PHYS.REV.B,43(1991)8686",1991.0,3.809184230251931,Two,Bi,2.4324184457244202,,1.9045921151259655
2425,Y1.0Ba2.0Cu3.0O7.0,Y123,92.1,3.82,3.886,11.688,PHC1710031,"F.H.DACOL, G.BURNS, IN-SANG YANG, J.F.BRINGLEY, S.S.TRAIL,",RAMAN MEASUREMENTS OF Y1-XEUXBA2CU3O7: COMPARISON WITH Y1-XPRXBA2CU307,"PHYSICA C,171(1990)31",1990.0,3.82,Two,RE,2.2975354587977392,,1.91
2427,Y0.6Eu0.4Ba2.0Cu3.0O7.0,Y123,92.6,3.828,3.893,11.696,PHC1710031,"F.H.DACOL, G.BURNS, IN-SANG YANG, J.F.BRINGLEY, S.S.TRAIL,",RAMAN MEASUREMENTS OF Y1-XEUXBA2CU3O7: COMPARISON WITH Y1-XPRXBA2CU307,"PHYSICA C,171(1990)31",1990.0,3.828,Two,RE,2.3103352390090794,,1.914
2429,Y0.2Eu0.8Ba2.0Cu3.0O7.0,Y123,93.8,3.836,3.896,11.71,PHC1710031,"F.H.DACOL, G.BURNS, IN-SANG YANG, J.F.BRINGLEY, S.S.TRAIL,",RAMAN MEASUREMENTS OF Y1-XEUXBA2CU3O7: COMPARISON WITH Y1-XPRXBA2CU307,"PHYSICA C,171(1990)31",1990.0,3.836,Two,RE,2.327997884667928,,1.918
2430,Eu1.0Ba2.0Cu3.0O7.0,RE123,95.2,3.845,3.905,11.719,PHC1710031,"F.H.DACOL, G.BURNS, IN-SANG YANG, J.F.BRINGLEY, S.S.TRAIL,",RAMAN MEASUREMENTS OF Y1-XEUXBA2CU3O7: COMPARISON WITH Y1-XPRXBA2CU307,"PHYSICA C,171(1990)31",1990.0,3.845,Two,RE,2.354666032290532,,1.9225
2431,Y1.0Ba2.0Cu3.0O6.93,Y123,91.0,3.818,3.884,11.683,PHC1710093,"A.P.PAULIKAS, B.DABROWSKI, B.W.VEAL, D.G.HINKS, I.D.BROWN, J.D.JORGENSEN, P.LIGHTFOOT, R.KLEB, SHIYOU PEI,",PRESSURE-INDUCED CHARGE TRANSFER AND DTC/DP IN YBA2CU3O7-X,"PHYSICA C,171(1990)93",1990.0,3.818,Two,RE,2.2919040810211495,,1.909
2432,Y1.0Ba2.0Cu3.0O6.6,Y123,58.0,3.83,3.885,11.709,PHC1710093,"A.P.PAULIKAS, B.DABROWSKI, B.W.VEAL, D.G.HINKS, I.D.BROWN, J.D.JORGENSEN, P.LIGHTFOOT, R.KLEB, SHIYOU PEI,",PRESSURE-INDUCED CHARGE TRANSFER AND DTC/DP IN YBA2CU3O7-X,"PHYSICA C,171(1990)93",1990.0,3.83,Two,RE,2.3224504373823454,,1.915
2448,Y1.0Ba2.0Cu4.0O8.0,Y124,81.3,3.833,3.873,27.19,PR04310364,"B.BROSH, I.FELNER,",EFFECTS OF FE AND ZN SUBSTITUTION UPON SUPERCONDUCTIVITY IN YBA2CU4O8,PHYS.REV.43(1991)10364,1991.0,3.833,Two,RE,2.3326759320779322,,1.9165
2450,Y1.0Ba2.0Cu3.9Zn0.1O8.0,Y124,25.3,3.83,3.869,27.13300000000001,PR04310364,"B.BROSH, I.FELNER,",EFFECTS OF FE AND ZN SUBSTITUTION UPON SUPERCONDUCTIVITY IN YBA2CU4O8,PHYS.REV.43(1991)10364,1991.0,3.83,Two,RE,2.311266984653158,,1.915
2479,La1.85Sr0.15Cu1.0O4.0,T,37.0,3.776,,13.229,PRB0402254,"H.TAKAGI, M.UOTA, S.ISHIBASHI, S.UCHIDA, T.IDO, Y.TOKURA,",SUPERCONDUCTOR-TO-NONSUPERCONDUCTOR TRANSITION INLA1-XSRX)2CUO4 AS INVESTIGATED BY TRANSPORT AND MAGNETIC MEASUREMENTS,"PHYS.REV.B,40(1989)2254",1989.0,3.776,One,RE,2.411593797640238,,1.888
2533,Gd1.0Ba2.0Cu3.0O7.0,RE123,93.5,3.838,3.89,11.695,PHC1740071,"A.BAJOREK, A.SZYTUTA, A.ZYGMUNT, K.BATANDA, K.LATKA, R.KMIEC, R.KRUK, Z.TOMOKOWICZ,",SUPERCONDUCTIVITY IN THE (GD1-XPRX)BA2CU307-Z SYSTEM,PHYSICA C174(1991)71,1991.0,3.838,Two,RE,2.348113599688577,,1.919
2536,Gd0.85Pr0.15Ba2.0Cu3.0O7.0,RE123,63.0,3.841,3.887,11.678,PHC1740071,"A.BAJOREK, A.SZYTUTA, A.ZYGMUNT, K.BATANDA, K.LATKA, R.KMIEC, R.KRUK, Z.TOMOKOWICZ,",SUPERCONDUCTIVITY IN THE (GD1-XPRX)BA2CU307-Z SYSTEM,PHYSICA C174(1991)71,1991.0,3.841,Two,RE,2.3278259424972965,,1.9205
2537,Gd0.8Pr0.2Ba2.0Cu3.0O7.0,RE123,56.0,3.841,3.893,11.678,PHC1740071,"A.BAJOREK, A.SZYTUTA, A.ZYGMUNT, K.BATANDA, K.LATKA, R.KMIEC, R.KRUK, Z.TOMOKOWICZ,",SUPERCONDUCTIVITY IN THE (GD1-XPRX)BA2CU307-Z SYSTEM,PHYSICA C174(1991)71,1991.0,3.841,Two,RE,2.3278259424972965,,1.9205
2538,Gd0.75Pr0.25Ba2.0Cu3.0O7.0,RE123,51.0,3.839,3.894,11.682,PHC1740071,"A.BAJOREK, A.SZYTUTA, A.ZYGMUNT, K.BATANDA, K.LATKA, R.KMIEC, R.KRUK, Z.TOMOKOWICZ,",SUPERCONDUCTIVITY IN THE (GD1-XPRX)BA2CU307-Z SYSTEM,PHYSICA C174(1991)71,1991.0,3.839,Two,RE,2.3351437876768477,,1.9195
2539,Gd0.7Pr0.3Ba2.0Cu3.0O7.0,RE123,43.2,3.846,3.904,11.687,PHC1740071,"A.BAJOREK, A.SZYTUTA, A.ZYGMUNT, K.BATANDA, K.LATKA, R.KMIEC, R.KRUK, Z.TOMOKOWICZ,",SUPERCONDUCTIVITY IN THE (GD1-XPRX)BA2CU307-Z SYSTEM,PHYSICA C174(1991)71,1991.0,3.846,Two,RE,2.3256137749136103,,1.923
2541,Gd0.6Pr0.4Ba2.0Cu3.0O7.0,RE123,16.0,3.85,3.905,11.693,PHC1740071,"A.BAJOREK, A.SZYTUTA, A.ZYGMUNT, K.BATANDA, K.LATKA, R.KMIEC, R.KRUK, Z.TOMOKOWICZ,",SUPERCONDUCTIVITY IN THE (GD1-XPRX)BA2CU307-Z SYSTEM,PHYSICA C174(1991)71,1991.0,3.85,Two,RE,2.322828307455176,,1.925
2546,Y1.0Ba2.0Cu3.0O7.0,Y123,93.0,3.82,3.891,11.679,PHC1610001,"FANG M.M., GRABTREE G.W., GRIMSDITCH M., KWOK W.K., LIU J.Z., WELP U., YOU H.,",THE UPPER CRITICAL FIELD OF UNTWINNED YBA2CU3O7-Z CRYSTALS,PHYS.C.161(1989)1,1989.0,3.82,Two,RE,2.2902411606264774,,1.91
2561,Gd1.0Ba2.0Cu3.0O7.0,RE123,91.5,3.84,3.899,11.702,PR04310568,"C.C.PENG, C.L.LI, C.R.HSU, C.W.LEE, H.D.YANG, P.F.CHEN,",SUPPRESSION OF SUPERCONDUVTIVITY IN GD1-XPRXBA2CU3O7-Y AND R0.8PR0.2BA2CU3O7-Z SYSTEMS,"PHYS.REV.B,43(1991)10568",1991.0,3.84,Two,RE,2.3501066439309786,,1.92
2562,Gd0.9Pr0.1Ba2.0Cu3.0O7.0,RE123,73.5,3.845,3.899,11.701,PR04310568,"C.C.PENG, C.L.LI, C.R.HSU, C.W.LEE, H.D.YANG, P.F.CHEN,",SUPPRESSION OF SUPERCONDUVTIVITY IN GD1-XPRXBA2CU3O7-Y AND R0.8PR0.2BA2CU3O7-Z SYSTEMS,"PHYS.REV.B,43(1991)10568",1991.0,3.845,Two,RE,2.339430031418245,,1.9225
2563,Gd0.8Pr0.2Ba2.0Cu3.0O7.0,RE123,58.0,3.85,3.895,11.7,PR04310568,"C.C.PENG, C.L.LI, C.R.HSU, C.W.LEE, H.D.YANG, P.F.CHEN,",SUPPRESSION OF SUPERCONDUVTIVITY IN GD1-XPRXBA2CU3O7-Y AND R0.8PR0.2BA2CU3O7-Z SYSTEMS,"PHYS.REV.B,43(1991)10568",1991.0,3.85,Two,RE,2.3287534189055106,,1.925
2564,Gd0.7Pr0.3Ba2.0Cu3.0O7.0,RE123,35.0,3.857,3.898,11.699000000000002,PR04310568,"C.C.PENG, C.L.LI, C.R.HSU, C.W.LEE, H.D.YANG, P.F.CHEN,",SUPPRESSION OF SUPERCONDUVTIVITY IN GD1-XPRXBA2CU3O7-Y AND R0.8PR0.2BA2CU3O7-Z SYSTEMS,"PHYS.REV.B,43(1991)10568",1991.0,3.857,Two,RE,2.314144739184846,,1.9285
2565,Gd0.65Pr0.35Ba2.0Cu3.0O7.0,RE123,15.5,3.859,3.899,11.697,PR04310568,"C.C.PENG, C.L.LI, C.R.HSU, C.W.LEE, H.D.YANG, P.F.CHEN,",SUPPRESSION OF SUPERCONDUVTIVITY IN GD1-XPRXBA2CU3O7-Y AND R0.8PR0.2BA2CU3O7-Z SYSTEMS,"PHYS.REV.B,43(1991)10568",1991.0,3.859,Two,RE,2.3085197829911035,,1.9295
2693,Y1.0Ba2.0Cu4.0O7.9,Y124,78.3,3.836,3.872,27.224,PR0428030,"H.YAMAUCHI, NAOKI KOSHIZUKA, NOBUO SUZUKI, SHIN-ICHI KORIYAMA, SHOJI TANAKA, TAKAHIRO WADA, TAKAYUKI MIYATAKE, TAKESHI SAKURAI,",SYNTHESIS AND SUPERCONDUCTING PROPERTIES OF Y(BA1-YLAY)2CU4O8AND (Y1-XCAX)(BA1-YLAY)2CU4O8,"PHYS.REV.B,42(1990)8030",1990.0,3.836,Two,RE,2.3413987802524194,,1.918
2695,Y1.0Ba1.9La0.1Cu4.0O7.8,Y124,67.8,3.832,3.873,27.196,PR0428030,"H.YAMAUCHI, NAOKI KOSHIZUKA, NOBUO SUZUKI, SHIN-ICHI KORIYAMA, SHOJI TANAKA, TAKAHIRO WADA, TAKAYUKI MIYATAKE, TAKESHI SAKURAI,",SYNTHESIS AND SUPERCONDUCTING PROPERTIES OF Y(BA1-YLAY)2CU4O8AND (Y1-XCAX)(BA1-YLAY)2CU4O8,"PHYS.REV.B,42(1990)8030",1990.0,3.832,Two,RE,2.339328854585206,,1.916
2697,Y1.0Ba1.8La0.2Cu4.0O7.9,Y124,60.1,3.834,3.875,27.145,PR0428030,"H.YAMAUCHI, NAOKI KOSHIZUKA, NOBUO SUZUKI, SHIN-ICHI KORIYAMA, SHOJI TANAKA, TAKAHIRO WADA, TAKAYUKI MIYATAKE, TAKESHI SAKURAI,",SYNTHESIS AND SUPERCONDUCTING PROPERTIES OF Y(BA1-YLAY)2CU4O8AND (Y1-XCAX)(BA1-YLAY)2CU4O8,"PHYS.REV.B,42(1990)8030",1990.0,3.834,Two,RE,2.304511797798426,,1.917
2699,Y1.0Ba1.7La0.3Cu4.0O7.8,Y124,62.7,3.835,3.878,27.143,PR0428030,"H.YAMAUCHI, NAOKI KOSHIZUKA, NOBUO SUZUKI, SHIN-ICHI KORIYAMA, SHOJI TANAKA, TAKAHIRO WADA, TAKAYUKI MIYATAKE, TAKESHI SAKURAI,",SYNTHESIS AND SUPERCONDUCTING PROPERTIES OF Y(BA1-YLAY)2CU4O8AND (Y1-XCAX)(BA1-YLAY)2CU4O8,"PHYS.REV.B,42(1990)8030",1990.0,3.835,Two,RE,2.300065153421637,,1.9175
2700,Y0.95Ca0.05Ba1.9La0.1Cu4.0O7.9,Y124,68.8,3.828,3.874,27.155,PR0428030,"H.YAMAUCHI, NAOKI KOSHIZUKA, NOBUO SUZUKI, SHIN-ICHI KORIYAMA, SHOJI TANAKA, TAKAHIRO WADA, TAKAYUKI MIYATAKE, TAKESHI SAKURAI,",SYNTHESIS AND SUPERCONDUCTING PROPERTIES OF Y(BA1-YLAY)2CU4O8AND (Y1-XCAX)(BA1-YLAY)2CU4O8,"PHYS.REV.B,42(1990)8030",1990.0,3.828,Two,RE,2.3300885249939154,,1.914
2701,Y0.9Ca0.1Ba1.9La0.1Cu4.0O7.8,Y124,79.0,3.827,3.873,27.174,PR0428030,"H.YAMAUCHI, NAOKI KOSHIZUKA, NOBUO SUZUKI, SHIN-ICHI KORIYAMA, SHOJI TANAKA, TAKAHIRO WADA, TAKAYUKI MIYATAKE, TAKESHI SAKURAI,",SYNTHESIS AND SUPERCONDUCTING PROPERTIES OF Y(BA1-YLAY)2CU4O8AND (Y1-XCAX)(BA1-YLAY)2CU4O8,"PHYS.REV.B,42(1990)8030",1990.0,3.827,Two,RE,2.343911851425264,,1.9135
2716,Y1.0Ba2.0Cu2.9Fe0.1O6.9,Y123,74.9,3.859,,11.659,PHC1740316,"D.NIARCNOS, G.KALLIAS, M.PISSAS, V.PSYHARIS,","CRYSTALLOGRAPHIC,THERMOGRAVIMETRIC AND MAGNETIZATION STUDY OFTHE YBA2CU3-XFEXOY SUPERCONDUCTOR (O=","PHYSICA C,174(1991)316",1991.0,3.859,Two,RE,2.3048219122562728,,1.9295
2725,Y1.0Ba2.0Cu2.95Fe0.05O6.9,Y123,88.7,3.833,3.877,11.663,PHC1740316,"D.NIARCNOS, G.KALLIAS, M.PISSAS, V.PSYHARIS,","CRYSTALLOGRAPHIC,THERMOGRAVIMETRIC AND MAGNETIZATION STUDY OFTHE YBA2CU3-XFEXOY SUPERCONDUCTOR (O=","PHYSICA C,174(1991)316",1991.0,3.833,Two,RE,2.2875369538069545,,1.9165
2736,Y1.0Ba2.0Cu3.0O6.9,Y123,91.0,3.821,3.881,11.666,PHC1740316,"D.NIARCNOS, G.KALLIAS, M.PISSAS, V.PSYHARIS,","CRYSTALLOGRAPHIC,THERMOGRAVIMETRIC AND MAGNETIZATION STUDY OFTHE YBA2CU3-XFEXOY SUPERCONDUCTOR (O=","PHYSICA C,174(1991)316",1991.0,3.821,Two,RE,2.280494447108712,,1.9105
2740,Bi2.0Sr1.6Ca1.2Lu0.2Cu2.0O8.26,Bi2212,88.6,5.397,,30.531,PHC1740359,"H.ASANO, J.FUJIKAMI, M.AKAMATSU, R.YOSHIZAKI, T.ISHIGAKI,",SITE-SELECTIVE SUBSTITUTION EFFECT ON TC IN THE BI2(SR2-XCAX)(CA0.8R0.2)CU2O8+Y SISTEM(R=RARE-EARTH),"PHYSICA C,174(1991)359",1991.0,3.8162552980637967,Two,Bi,2.4221111872925167,,1.9081276490318984
2741,Bi2.0Sr1.6Ca1.2Yb0.2Cu2.0O8.26,Bi2212,88.3,5.397,,30.542,PHC1740359,"H.ASANO, J.FUJIKAMI, M.AKAMATSU, R.YOSHIZAKI, T.ISHIGAKI,",SITE-SELECTIVE SUBSTITUTION EFFECT ON TC IN THE BI2(SR2-XCAX)(CA0.8R0.2)CU2O8+Y SISTEM(R=RARE-EARTH),"PHYSICA C,174(1991)359",1991.0,3.8162552980637967,Two,Bi,2.4248571155343592,,1.9081276490318984
2742,Bi2.0Sr1.6Ca1.2Y0.2Cu2.0O8.26,Bi2212,89.1,5.402,,30.571,PHC1740359,"H.ASANO, J.FUJIKAMI, M.AKAMATSU, R.YOSHIZAKI, T.ISHIGAKI,",SITE-SELECTIVE SUBSTITUTION EFFECT ON TC IN THE BI2(SR2-XCAX)(CA0.8R0.2)CU2O8+Y SISTEM(R=RARE-EARTH),"PHYSICA C,174(1991)359",1991.0,3.819790831969729,Two,Bi,2.427442011363601,,1.9098954159848645
2743,Bi2.0Sr1.6Ca1.2Dy0.2Cu2.0O8.26,Bi2212,88.0,5.401,,30.596,PHC1740359,"H.ASANO, J.FUJIKAMI, M.AKAMATSU, R.YOSHIZAKI, T.ISHIGAKI,",SITE-SELECTIVE SUBSTITUTION EFFECT ON TC IN THE BI2(SR2-XCAX)(CA0.8R0.2)CU2O8+Y SISTEM(R=RARE-EARTH),"PHYSICA C,174(1991)359",1991.0,3.819083725188543,Two,Bi,2.4346136312749094,,1.9095418625942715
2744,Bi2.0Sr1.6Ca1.2Gd0.2Cu2.0O8.26,Bi2212,87.1,5.407,,30.59,PHC1740359,"H.ASANO, J.FUJIKAMI, M.AKAMATSU, R.YOSHIZAKI, T.ISHIGAKI,",SITE-SELECTIVE SUBSTITUTION EFFECT ON TC IN THE BI2(SR2-XCAX)(CA0.8R0.2)CU2O8+Y SISTEM(R=RARE-EARTH),"PHYSICA C,174(1991)359",1991.0,3.8233263658756624,Two,Bi,2.427530608791165,,1.9116631829378312
2745,Bi2.0Sr1.6Ca1.2Eu0.2Cu2.0O8.26,Bi2212,87.1,5.408,,30.608,PHC1740359,"H.ASANO, J.FUJIKAMI, M.AKAMATSU, R.YOSHIZAKI, T.ISHIGAKI,",SITE-SELECTIVE SUBSTITUTION EFFECT ON TC IN THE BI2(SR2-XCAX)(CA0.8R0.2)CU2O8+Y SISTEM(R=RARE-EARTH),"PHYSICA C,174(1991)359",1991.0,3.824033472656848,Two,Bi,2.431093072007057,,1.912016736328424
2746,Bi2.0Sr1.6Ca1.2Nd0.2Cu2.0O8.26,Bi2212,86.0,5.4129999999999985,,30.65,PHC1740359,"H.ASANO, J.FUJIKAMI, M.AKAMATSU, R.YOSHIZAKI, T.ISHIGAKI,",SITE-SELECTIVE SUBSTITUTION EFFECT ON TC IN THE BI2(SR2-XCAX)(CA0.8R0.2)CU2O8+Y SISTEM(R=RARE-EARTH),"PHYSICA C,174(1991)359",1991.0,3.8275690065627814,Two,Bi,2.436923155758473,,1.9137845032813907
2747,Bi2.0Sr1.6Ca1.2La0.2Cu2.0O8.27,Bi2212,86.0,5.4129999999999985,,30.652,PHC1740359,"H.ASANO, J.FUJIKAMI, M.AKAMATSU, R.YOSHIZAKI, T.ISHIGAKI,",SITE-SELECTIVE SUBSTITUTION EFFECT ON TC IN THE BI2(SR2-XCAX)(CA0.8R0.2)CU2O8+Y SISTEM(R=RARE-EARTH),"PHYSICA C,174(1991)359",1991.0,3.8275690065627814,Two,Bi,2.4374224154388084,,1.9137845032813907
2748,Bi2.0Sr1.8Ca1.0Lu0.2Cu2.0O8.27,Bi2212,91.1,5.398,,30.625,PHC1740359,"H.ASANO, J.FUJIKAMI, M.AKAMATSU, R.YOSHIZAKI, T.ISHIGAKI,",SITE-SELECTIVE SUBSTITUTION EFFECT ON TC IN THE BI2(SR2-XCAX)(CA0.8R0.2)CU2O8+Y SISTEM(R=RARE-EARTH),"PHYSICA C,174(1991)359",1991.0,3.8169624048449826,Two,Bi,2.444645518361137,,1.9084812024224913
2749,Bi2.0Sr1.8Ca1.0Yb0.2Cu2.0O8.26,Bi2212,90.1,5.398,,30.615,PHC1740359,"H.ASANO, J.FUJIKAMI, M.AKAMATSU, R.YOSHIZAKI, T.ISHIGAKI,",SITE-SELECTIVE SUBSTITUTION EFFECT ON TC IN THE BI2(SR2-XCAX)(CA0.8R0.2)CU2O8+Y SISTEM(R=RARE-EARTH),"PHYSICA C,174(1991)359",1991.0,3.8169624048449826,Two,Bi,2.4421492199594623,,1.9084812024224913
2750,Bi2.0Sr1.8Ca1.0Y0.2Cu2.0O8.25,Bi2212,90.4,5.404,,30.623,PHC1740359,"H.ASANO, J.FUJIKAMI, M.AKAMATSU, R.YOSHIZAKI, T.ISHIGAKI,",SITE-SELECTIVE SUBSTITUTION EFFECT ON TC IN THE BI2(SR2-XCAX)(CA0.8R0.2)CU2O8+Y SISTEM(R=RARE-EARTH),"PHYSICA C,174(1991)359",1991.0,3.8212050455321034,Two,Bi,2.4385610152380606,,1.9106025227660517
2751,Bi2.0Sr1.8Ca1.0Dy0.2Cu2.0O8.26,Bi2212,89.2,5.405,,30.639,PHC1740359,"H.ASANO, J.FUJIKAMI, M.AKAMATSU, R.YOSHIZAKI, T.ISHIGAKI,",SITE-SELECTIVE SUBSTITUTION EFFECT ON TC IN THE BI2(SR2-XCAX)(CA0.8R0.2)CU2O8+Y SISTEM(R=RARE-EARTH),"PHYSICA C,174(1991)359",1991.0,3.821912152313289,Two,Bi,2.4416242187736183,,1.9109560761566444
2752,Bi2.0Sr1.8Ca1.0Gd0.2Cu2.0O8.26,Bi2212,88.9,5.407,,30.647,PHC1740359,"H.ASANO, J.FUJIKAMI, M.AKAMATSU, R.YOSHIZAKI, T.ISHIGAKI,",SITE-SELECTIVE SUBSTITUTION EFFECT ON TC IN THE BI2(SR2-XCAX)(CA0.8R0.2)CU2O8+Y SISTEM(R=RARE-EARTH),"PHYSICA C,174(1991)359",1991.0,3.8233263658756624,Two,Bi,2.4417595096807103,,1.9116631829378312
2753,Bi2.0Sr1.8Ca1.0Eu0.2Cu2.0O8.25,Bi2212,88.9,5.41,,30.656,PHC1740359,"H.ASANO, J.FUJIKAMI, M.AKAMATSU, R.YOSHIZAKI, T.ISHIGAKI,",SITE-SELECTIVE SUBSTITUTION EFFECT ON TC IN THE BI2(SR2-XCAX)(CA0.8R0.2)CU2O8+Y SISTEM(R=RARE-EARTH),"PHYSICA C,174(1991)359",1991.0,3.825447686219222,Two,Bi,2.4412135565208475,,1.912723843109611
2754,Bi2.0Sr1.8Ca1.0Nd0.2Cu2.0O8.26,Bi2212,87.7,5.414,,30.685,PHC1740359,"H.ASANO, J.FUJIKAMI, M.AKAMATSU, R.YOSHIZAKI, T.ISHIGAKI,",SITE-SELECTIVE SUBSTITUTION EFFECT ON TC IN THE BI2(SR2-XCAX)(CA0.8R0.2)CU2O8+Y SISTEM(R=RARE-EARTH),"PHYSICA C,174(1991)359",1991.0,3.8282761133439682,Two,Bi,2.4447293262572116,,1.9141380566719841
2755,Bi2.0Sr1.8Ca1.0La0.2Cu2.0O8.27,Bi2212,87.8,5.416,,30.727,PHC1740359,"H.ASANO, J.FUJIKAMI, M.AKAMATSU, R.YOSHIZAKI, T.ISHIGAKI,",SITE-SELECTIVE SUBSTITUTION EFFECT ON TC IN THE BI2(SR2-XCAX)(CA0.8R0.2)CU2O8+Y SISTEM(R=RARE-EARTH),"PHYSICA C,174(1991)359",1991.0,3.829690326906341,Two,Bi,2.4533520317299997,,1.9148451634531705
2756,Bi2.0Sr2.0Ca0.8Lu0.2Cu2.0O8.27,Bi2212,92.5,5.4,,30.666,PHC1740359,"H.ASANO, J.FUJIKAMI, M.AKAMATSU, R.YOSHIZAKI, T.ISHIGAKI,",SITE-SELECTIVE SUBSTITUTION EFFECT ON TC IN THE BI2(SR2-XCAX)(CA0.8R0.2)CU2O8+Y SISTEM(R=RARE-EARTH),"PHYSICA C,174(1991)359",1991.0,3.8183766184073566,Two,Bi,2.453018593993756,,1.9091883092036783
2757,Bi2.0Sr2.0Ca0.8Yb0.2Cu2.0O8.26,Bi2212,92.1,5.403,,30.658,PHC1740359,"H.ASANO, J.FUJIKAMI, M.AKAMATSU, R.YOSHIZAKI, T.ISHIGAKI,",SITE-SELECTIVE SUBSTITUTION EFFECT ON TC IN THE BI2(SR2-XCAX)(CA0.8R0.2)CU2O8+Y SISTEM(R=RARE-EARTH),"PHYSICA C,174(1991)359",1991.0,3.820497938750916,Two,Bi,2.448228933551047,,1.910248969375458
