Repository: CompRhys/apical

# Data Guide

In all cases whilst compiling this data we have been careful to include as much meta-information as possible to allow data to be traced back to it's original sources. For SuperCon this takes the form of the SuperCon "num :" reference id and then the source publication details. For ICSD we provide the ICSD collection code.

We acknowledge the Japanese National Institute for Materials Science for maintaining the [SuperCon](https://supercon.nims.go.jp/index_en.html) database as well as FIZ Karlsruhe GmbH for maintaining [ICSD](https://www.fiz-karlsruhe.de/en/produkte-und-dienstleistungen/inorganic-crystal-structure-database-icsd).

File: processed-data/super_apical.csv (part 4 of 8)
num :,composition :,str3 :,tc :,lata :,latb :,latc :,refno :,lata ,lata* :,layers :,types :,cu-o_a :,cid :,cu-o_p :
5323,Y1.0Ba1.9K0.1Cu3.0O6.61,Y123,92.7,3.829,3.896,11.693,JJP0330219,3.8625,3.829,Two,RE,2.3251424167359875,,1.9145
5324,Y1.0Ba1.8K0.2Cu3.0O6.57,Y123,93.0,3.836,3.896,11.691,JJP0330219,3.866000000000001,3.836,Two,RE,2.3287910982752678,,1.918
5325,Y1.0Ba1.7K0.3Cu3.0O6.54,Y123,92.85,3.828,3.895,11.687,JJP0330219,3.8615,3.828,Two,RE,2.3197213801869694,,1.914
5326,Y1.0Ba1.9Rb0.1Cu3.0O6.52,Y123,93.35,3.825,3.895,11.687,JJP0330219,3.86,3.825,Two,RE,2.317489505482399,,1.9125
5327,Y1.0Ba1.8Rb0.2Cu3.0O6.56,Y123,90.55,3.825,3.893,11.684,JJP0330219,3.859,3.825,Two,RE,2.3151509663253176,,1.9125
5328,Y1.0Ba1.7Rb0.3Cu3.0O6.52,Y123,91.05,3.826,3.895,11.684,JJP0330219,3.8605,3.826,Two,RE,2.3158949245601743,,1.913
5329,Y1.0Ba1.9Cs0.1Cu3.0O6.65,Y123,93.45,3.826,3.895,11.688,JJP0330219,3.8605,3.826,Two,RE,2.319012976769617,,1.913
5330,Y1.0Ba1.8Cs0.2Cu3.0O6.58,Y123,93.3,3.827,3.893,11.684,JJP0330219,3.86,3.827,Two,RE,2.316638882795031,,1.9135
5331,Y1.0Ba1.7Cs0.3Cu3.0O6.6,Y123,93.75,3.826,3.896,11.69,JJP0330219,3.861,3.826,Two,RE,2.3205720028743375,,1.913
5332,Y0.95Sc0.05Ba2.0Cu3.0O6.63,Y123,91.7,3.831,3.895,11.69,JJP0330219,3.863,3.831,Two,RE,2.324291794048621,,1.9155
5333,Y0.9Sc0.1Ba2.0Cu3.0O6.56,Y123,91.4,3.833,3.896,11.687,JJP0330219,3.864500000000001,3.833,Two,RE,2.323441171361255,,1.9165
5334,Y0.95La0.05Ba2.0Cu3.0O6.58,Y123,93.65,3.829,3.896,11.7,JJP0330219,3.8625,3.829,Two,RE,2.33059900810251,,1.9145
5335,Y0.9La0.1Ba2.0Cu3.0O6.62,Y123,92.35,3.834,3.896,11.69,JJP0330219,3.865,3.834,Two,RE,2.326523668753193,,1.917
5336,Y1.0Ba1.9Sc0.1Cu3.0O6.55,Y123,88.95,3.837,3.895,11.689,JJP0330219,3.866,3.837,Two,RE,2.3279760304054022,,1.9185
5337,Y1.0Ba1.8Sc0.2Cu3.0O6.64,Y123,88.8,3.827,3.893,11.681,JJP0330219,3.86,3.827,Two,RE,2.3143003436379495,,1.9135
5338,Y1.1Ba1.9Cu3.0O6.65,Y123,91.25,3.831,3.892,11.68,JJP0330219,3.8615,3.831,Two,RE,2.316496663525017,,1.9155
5339,Y1.2Ba1.8Cu3.0O6.68,Y123,92.3,3.83,3.894,11.696,JJP0330219,3.862,3.83,Two,RE,2.328224914127926,,1.915
5340,Y1.0Ba1.9La0.1Cu3.0O6.73,Y123,92.85,3.836,3.888,11.668,JJP0330219,3.862,3.836,Two,RE,2.310862298070978,,1.918
5341,Y1.0Ba1.8La0.2Cu3.0O6.81,Y123,91.7,3.826,3.887,11.661,JJP0330219,3.8565,3.826,Two,RE,2.297966124355886,,1.913
5362,Bi2.0Sr2.0Ca1.0Cu2.0O8.0,Bi2212,66.5,5.392,,30.854,PHC2220233,5.392,3.812719764157864,Two,Bi,2.495571491933369,,1.906359882078932
5363,Bi2.0Sr1.9Gd0.1Ca1.0Cu2.0O8.0,Bi2212,76.0,5.396,,30.715,PHC2220233,5.396,3.81554819128261,Two,Bi,2.462274772834164,,1.907774095641305
5364,Bi2.0Sr1.8Gd0.2Ca1.0Cu2.0O8.0,Bi2212,71.6,5.398,,30.572,PHC2220233,5.398,3.816962404844983,Two,Bi,2.4296187127075592,,1.9084812024224915
5365,Bi2.0Sr1.7Gd0.3Ca1.0Cu2.0O8.0,Bi2212,60.4,5.394,,30.384,PHC2220233,5.394,3.814133977720237,Two,Bi,2.391697498627451,,1.9070669888601186
5366,Bi2.0Sr1.6Gd0.4Ca1.0Cu2.0O8.0,Bi2212,50.0,5.394,,30.329,PHC2220233,5.394,3.814133977720237,Two,Bi,2.379718947175273,,1.9070669888601186
5371,Y1.0Ba2.0Cu4.0O8.0,Y124,80.4,3.842,3.863,27.204,PHC2340361,3.8525,3.842,Two,RE,2.263305759970827,,1.921
5372,Y1.0Ba2.0Cu3.96Ni0.04O8.0,Y124,45.4,3.843,3.859,27.227,PHC2340361,3.8510000000000004,3.843,Two,RE,2.270523729955678,,1.9215
5373,Y1.0Ba2.0Cu3.92Ni0.08O8.0,Y124,17.0,3.843,3.858,27.207,PHC2340361,3.8505,3.843,Two,RE,2.2621636339783526,,1.9215
5412,Hg0.75Tl0.25Ba2.0Ca1.72Sr0.28Cu3.0O8.0,Hg1223,128.0,3.873,,16.006,PHC2340019,3.873,3.873,Three,Hg,2.9683131865400503,,1.9365
5413,Hg0.5Tl0.5Ba2.0Ca1.72Sr0.28Cu3.0O8.0,Hg1223,124.0,3.865,,15.957,PHC2340019,3.865,3.865,Three,Hg,2.932535132109229,,1.9325
5414,Hg0.25Tl0.75Ba2.0Ca1.72Sr0.28Cu3.0O8.0,Tl1223,122.0,3.863,,15.869000000000002,PHC2340019,3.863,3.863,Three,Tl,2.721575553292141,,1.9315
5426,Er1.0Ba2.0Cu3.0O7.0,RE123,90.5,3.82,3.89,11.63,PR05000462,3.855,3.82,Two,RE,2.280083616882904,,1.91
5434,Hg1.0Ba2.0Cu1.0O4.0,Hg1201,59.0,3.875,,9.5,PHC2430001,3.875,3.875,One,Hg,2.768058142590386,,1.9375
5435,Hg1.0Ba2.0Cu1.0O4.0,Hg1201,87.0,3.878,,9.51,PHC2430001,3.878,3.878,One,Hg,2.773753570109195,,1.939
5436,Hg1.0Ba2.0Cu1.0O4.1,Hg1201,35.0,3.874,,9.5,PHC2430001,3.874,3.874,One,Hg,2.7675849558132772,,1.937
5437,Hg1.0Ba2.0Cu1.0O4.09,Hg1201,36.0,3.874,,9.507,PHC2430001,3.874,3.874,One,Hg,2.7705780628445145,,1.937
5438,Hg1.0Ba2.0Cu1.0O4.07,Hg1201,91.0,3.88,,9.512,PHC2430001,3.88,3.88,One,Hg,2.7755551171009087,,1.94
5442,Er1.0Ba2.0Cu3.0O6.92,RE123,90.0,3.821,3.888,11.669,PHC2430134,3.8545,3.821,Two,RE,2.3026353332687077,,1.9105
5444,Y1.0CaBa2.0Cu3.0NiO6.89,Y123,91.0,3.825,3.879,11.683,PHC2430160,3.852,3.825,Two,RE,2.3143714532729582,,1.9125
5445,Y0.95Ca0.05Ba2.0Cu2.95Ni0.05O6.83,Y123,82.0,3.827,3.896,11.669,PHC2430160,3.8615,3.827,Two,RE,2.3049461870096266,,1.9135
5446,Y0.9Ca0.1Ba2.0Cu2.9Ni0.1O6.86,Y123,74.0,3.829,3.88,11.682,PHC2430160,3.8545,3.829,Two,RE,2.316567773160024,,1.9145
5447,Y0.85Ca0.15Ba2.0Cu2.85Ni0.15O6.85,Y123,67.0,3.823,3.885,11.671,PHC2430160,3.8539999999999996,3.823,Two,RE,2.3035293801749184,,1.9115
5448,Y0.8Ca0.2Ba2.0Cu2.8Ni0.2O6.77,Y123,64.0,3.825,3.872,11.663,PHC2430160,3.8485,3.825,Two,RE,2.2987811922257517,,1.9125
5449,Y0.75Ca0.25Ba2.0Cu2.75Ni0.25O6.77,Y123,62.0,3.829,3.891,11.65,PHC2430160,3.86,3.829,Two,RE,2.291623355484493,,1.9145
5451,Hg0.8V0.2Ba2.0Cu1.0O4.3,Hg1201,90.0,3.886,,9.339,PHC2430214,3.886,3.886,One,Hg,2.704421735420111,,1.943
5452,Hg0.8V0.2Ba2.0Ca1.0Cu2.0O6.3,Hg1212,115.0,3.869,,12.5,PHC2430214,3.869,3.869,Two,Hg,2.6732981019978954,,1.9345
5454,Y0.95Ca0.05Ba2.0Cu2.95Zn0.05O6.89,Y123,65.0,3.819,3.876,11.658,PHC2430160,3.8475,3.819,Two,RE,2.2904198775548057,,1.9095
5455,Y0.9Ca0.1Ba2.0Cu2.9Zn0.1O6.81,Y123,50.0,3.814,3.885,11.661,PHC2430160,3.8495,3.814,Two,RE,2.289038625537602,,1.907
5456,Y0.85Ca0.15Ba2.0Cu2.85Zn0.15O6.85,Y123,43.0,3.816,3.879,11.666,PHC2430160,3.8475,3.816,Two,RE,2.2944241072691174,,1.908
5457,Y0.8Ca0.2Ba2.0Cu2.8Zn0.2O6.73,Y123,43.0,3.824,3.875,11.674,PHC2430160,3.8495,3.824,Two,RE,2.306611877566855,,1.912
5458,Y0.75Ca0.25Ba2.0Cu2.75Zn0.25O6.76,Y123,42.0,3.82,3.868,11.67,PHC2430160,3.844,3.82,Two,RE,2.300517992417987,,1.91
5485,Hg0.9W0.1Ba2.0Cu1.0O4.2,Hg1201,89.0,3.875,,9.45,PHC2430233,3.875,3.875,One,Hg,2.7466788066529726,,1.9375
5487,Hg0.6Cr0.4Ba2.0Cu1.0O4.1,Hg1201,70.0,3.926,,9.306,PHC2430233,3.926,3.926,One,Hg,2.709238844785767,,1.963
5488,Hg0.8Mo0.2Ba2.0Cu1.0O4.4,Hg1201,74.0,3.882,,9.378,PHC2430233,3.882,3.882,One,Hg,2.719204870342858,,1.941
5489,Hg0.9Mo0.1Ba2.0Cu1.0O4.2,Hg1201,75.0,3.875,,9.435,PHC2430233,3.875,3.875,One,Hg,2.740265005871749,,1.9375
5490,Hg0.8W0.2Ba2.0Cu1.0O4.4,Hg1201,45.0,3.871,,9.416,PHC2430233,3.871,3.871,One,Hg,2.730248111107096,,1.9355
5491,Hg0.9Ba2.0Cu1.0O4.0,Hg1201,91.0,3.883,,9.536,PHC2430233,3.883,3.883,One,Hg,2.787236758682193,,1.9415
5492,Hg0.8V0.2Ba2.0Cu1.0O4.3,Hg1201,96.0,3.8863,,9.338,PHC2430233,3.8863,3.8863,One,Hg,2.7041361047344945,,1.94315
5493,Hg1.0Ba2.0Ca1.0Cu2.0O6.0,Hg1212,117.0,3.862,,12.704,PHC2430233,3.862,3.862,Two,Hg,2.8161856116690895,,1.931
5495,Hg0.8V0.2Ba2.0Ca1.0Cu2.0O6.3,Hg1212,119.0,3.869,,12.5,PHC2430233,3.869,3.869,Two,Hg,2.6732981019978954,,1.9345
5497,Hg0.8Mo0.2Ba2.0Ca1.0Cu2.0O6.4,Hg1212,127.0,3.86,,12.576,PHC2430233,3.86,3.86,Two,Hg,2.7234208707999024,,1.93
5498,Hg0.8W0.2Ba2.0Ca1.0Cu2.0O6.4,Hg1212,118.0,3.861,,12.661,PHC2430233,3.861,3.861,Two,Hg,2.784862821229865,,1.9305
5499,Hg0.9W0.1Ba2.0Ca1.0Cu2.0O6.2,Hg1212,118.0,3.864,,12.685,PHC2430233,3.864,3.864,Two,Hg,2.803533292570698,,1.932
5500,Hg0.8Ti0.2Ba2.0Ca1.0Cu2.0O6.2,Hg1212,127.0,3.857,,12.581,PHC2430233,3.857,3.857,Two,Hg,2.725546962309817,,1.9285
5501,Hg0.8Cr0.2Ba2.0Ca1.0Cu2.0O6.1,Hg1212,110.0,3.875,,12.488,PHC2430233,3.875,3.875,Two,Hg,2.667611673264222,,1.9375
5505,Hg0.8V0.2Ba2.0Ca2.0Cu3.0O8.3,Hg1223,120.0,3.863,,15.652,PHC2430233,3.863,3.863,Three,Hg,2.5855203691413466,,1.9315
5507,Hg0.8Mo0.2Ba2.0Ca2.0Cu3.0O8.4,Hg1223,129.0,3.854,,15.731,PHC2430233,3.854,3.854,Three,Hg,2.70015877590986,,1.927
5509,Hg0.6Ti0.4Ba2.0Ca2.0Cu3.0O8.4,Hg1223,128.0,3.851,,15.707,PHC2430233,3.851,3.851,Three,Hg,2.6802462065140142,,1.9255
5511,Hg0.8Cr0.2Ba2.0Ca2.0Cu3.0O8.1,Hg1223,95.0,3.863,,15.625,PHC2430233,3.863,3.863,Three,Hg,2.5543405340167533,,1.9315
5521,Hg0.8Bi0.2Ba2.0Cu1.0O4.2,Hg1201,85.0,3.876,,9.475,PHC2410001,3.876,3.876,One,Hg,2.7578416613987877,,1.938
5522,Hg0.8Bi0.2Ba2.0Ca2.0Cu3.0O8.2,Hg1223,130.0,3.85,,15.813,PHC2410001,3.85,3.85,Three,Hg,2.8052568761303442,,1.925
5523,Y1.0Ba2.0Cu3.0O7.0,Y123,92.03,3.818,3.886,11.679,PHC2410301,3.852,3.818,Two,RE,2.3060456934195184,,1.909
5524,Y1.0Ba2.0Cu3.0O7.0,Y123,92.83,3.818,3.885,11.677,PHC2410301,3.8515,3.818,Two,RE,2.304486667314796,,1.909
5527,Hg0.75SrBa2.0Ca2.0Cu3.0O8.0,Hg1223,133.5,3.855,,15.83,PHC2410211,3.855,3.855,Three,Hg,2.8118838914987743,,1.9275
5528,Hg0.75Sr0.5Ba1.5Ca2.0Cu3.0O8.0,Hg1223,126.2,3.846,,15.68,PHC2410211,3.846,3.846,Three,Hg,2.6620711040623997,,1.923
5529,Hg0.75Sr1.0Ba1.0Ca2.0Cu3.0O8.0,Hg1223,122.0,3.837,,15.552,PHC2410211,3.837,3.837,Three,Hg,2.5376641082090305,,1.9185
5568,La1.5Ba1.0Sr0.5Cu3.0O6.955,RE123,26.9,3.907,,11.741,PHC2410191,3.907,3.907,Two,RE,2.2557049581548845,,1.9535
5572,La1.1Ba1.4Sr0.5Cu3.0O6.954,RE123,50.1,3.902,,11.731,PHC2410191,3.902,3.902,Two,RE,2.254914666016906,,1.951
5574,La1.0Ba1.5Sr0.5Cu3.0O6.9479999999999995,RE123,57.1,3.907,,11.741,PHC2410191,3.907,3.907,Two,RE,2.2557049581548845,,1.9535
5579,La1.2Ba1.3Sr0.5Cu3.0O6.943,RE123,45.1,3.899,,11.722,PHC2410191,3.899,3.899,Two,RE,2.252624788737508,,1.9495
5580,La1.3Ba1.7SrCu3.0O6.885,RE123,32.0,3.921,,11.773,PHC2410191,3.921,3.921,Two,RE,2.260338712136706,,1.9605
5581,La1.3Ba1.5Sr0.2Cu3.0O6.901,RE123,43.8,3.911,,11.746,PHC2410191,3.911,3.911,Two,RE,2.2545214898686563,,1.9555
5582,La1.3Ba1.4Sr0.3Cu3.0O6.91,RE123,50.0,3.906,,11.734000000000002,PHC2410191,3.906,3.906,Two,RE,2.2525207297329373,,1.953
5583,La1.3Ba1.3Sr0.4Cu3.0O6.928,RE123,45.2,3.9,,11.722,PHC2410191,3.9,3.9,Two,RE,2.2515723791673627,,1.95
5584,La1.3Ba1.2Sr0.5Cu3.0O6.955,RE123,38.0,3.895,,11.709,PHC2410191,3.895,3.895,Two,RE,2.2489663850327726,,1.9475
5646,Gd1.0Ba1.0Sr1.0Cu3.0O7.0,RE123,82.0,3.839,,11.572,PHC2420055,3.839,3.839,Two,RE,2.2249842631156533,,1.9195
5647,Gd1.0Ba1.0Sr1.0Cu3.0O7.0,RE123,85.0,3.804,3.863,11.588,PHC2420055,3.8335,3.804,Two,RE,2.271502342052668,,1.902
5697,La1.8Sr0.2Cu1.0O4.0,T,28.0,3.776,,13.247,PHC2420342,3.776,3.776,One,RE,2.4161158170873516,,1.888
5698,La1.65Sm0.15Sr0.2Cu1.0O4.0,T,24.0,3.775,,13.217,PHC2420342,3.775,3.775,One,RE,2.408813127017379,,1.8875
5699,La1.5Sm0.3Sr0.2Cu1.0O4.0,T,17.0,3.77,,13.153,PHC2420342,3.77,3.77,One,RE,2.393904880692613,,1.885
5703,Y1.0Ba2.0Cu3.98Fe0.02O8.0,Y124,70.5,3.839,3.861,27.184,PHC2420373,3.85,3.839,Two,RE,2.262134085160722,,1.9195
5704,Y1.0Ba2.0Cu3.96Fe0.04O8.0,Y124,64.75,3.847,3.86,27.132,PHC2420373,3.8535,3.847,Two,RE,2.2212287125070826,,1.9235
5705,Y1.0Ba2.0Cu3.92Fe0.08O8.0,Y124,60.5,3.85,3.86,27.104,PHC2420373,3.855,3.85,Two,RE,2.202336156971602,,1.925
5706,Y1.0Ba2.0Cu3.88Fe0.12O8.0,Y124,48.05,3.855,,27.079,PHC2420373,3.855,3.855,Two,RE,2.1799053350545745,,1.9275
5707,Y1.0Ba2.0Cu3.84Fe0.16O8.0,Y124,40.8,3.855,,27.08,PHC2420373,3.855,3.855,Two,RE,2.1803233398534414,,1.9275
5708,Y1.0Ba2.0Cu3.8Fe0.2O8.0,Y124,64.0,3.855,,27.08,PHC2420373,3.855,3.855,Two,RE,2.1803233398534414,,1.9275
5710,Y1.0Ba2.0Cu3.96Co0.04O8.0,Y124,68.5,3.847,3.858,27.158,PHC2420373,3.8525,3.847,Two,RE,2.2320968372776058,,1.9235
5711,Y1.0Ba2.0Cu3.92Co0.08O8.0,Y124,63.75,3.85,3.857,27.125,PHC2420373,3.8535,3.85,Two,RE,2.211114257747796,,1.925
5712,Y1.0Ba2.0Cu3.88Co0.12O8.0,Y124,58.0,3.856,,27.109,PHC2420373,3.856,3.856,Two,RE,2.1900493386314914,,1.928
5713,Y1.0Ba2.0Cu3.84Co0.16O8.0,Y124,54.3,3.858,,27.09800000000001,PHC2420373,3.858,3.858,Two,RE,2.180659005065818,,1.929
5714,Y1.0Ba2.0Cu3.8Co0.2O8.0,Y124,50.0,3.86,,27.09,PHC2420373,3.86,3.86,Two,RE,2.1725226858967357,,1.93
5715,Y1.0Ba2.0Cu1.0O8.0,Y124,84.5,3.842,3.861,27.207,PHC2420373,3.8515,3.842,Two,RE,2.264559774367426,,1.921
5716,Y1.0Ba2.0Cu3.98Ni0.02O8.0,Y124,71.05,3.844,3.862,27.202,PHC2420373,3.853,3.844,Two,RE,2.257677469594948,,1.922
5717,Y1.0Ba2.0Cu3.96Ni0.04O8.0,Y124,63.7,3.848,3.864,27.196,PHC2420373,3.8560000000000003,3.848,Two,RE,2.2455848792454525,,1.924
5718,Y1.0Ba2.0Cu3.92Ni0.08O8.0,Y124,49.25,3.851,3.865,27.192,PHC2420373,3.858000000000001,3.851,Two,RE,2.236724438882765,,1.9255
5719,Y1.0Ba2.0Cu3.88Ni0.12O8.0,Y124,50.0,3.855,3.866,27.187,PHC2420373,3.8605,3.855,Two,RE,2.225049853332138,,1.9275
5722,Y1.0Ba2.0Cu3.98Zn0.02O8.0,Y124,67.55,3.841,3.861,27.2,PHC2420373,3.8510000000000004,3.841,Two,RE,2.264029881164435,,1.9205
5723,Y1.0Ba2.0Cu3.96Zn0.04O8.0,Y124,56.25,3.845,3.862,27.195,PHC2420373,3.8535,3.845,Two,RE,2.252355295613807,,1.9225
5724,Y1.0Ba2.0Cu3.92Zn0.08O8.0,Y124,49.0,3.847,3.862,27.191,PHC2420373,3.8545,3.847,Two,RE,2.2458909956401936,,1.9235
5725,Y1.0Ba2.0Cu3.88Zn0.12O8.0,Y124,34.5,3.848,3.863,27.185,PHC2420373,3.8555,3.848,Two,RE,2.240986826457922,,1.924
5726,Y1.0Ba2.0Cu3.84Zn0.16O8.0,Y124,31.5,3.852,3.864,27.185,PHC2420373,3.858,3.852,Two,RE,2.2314022649016265,,1.926
5727,Y1.0Ba2.0Cu3.8Zn0.2O8.0,Y124,30.5,3.857,3.865,27.186,PHC2420373,3.861,3.857,Two,RE,2.219839567755123,,1.9285
5728,Y1.0Ba2.0Cu3.98Ga0.02O8.0,Y124,77.75,3.844,3.86,27.197,PHC2420373,3.852,3.844,Two,RE,2.2555874456006153,,1.922
5729,Y1.0Ba2.0Cu3.96Ga0.04O8.0,Y124,77.5,3.848,3.859,27.172,PHC2420373,3.8535,3.848,Two,RE,2.2355527640726613,,1.924
5730,Y1.0Ba2.0Cu3.92Ga0.08O8.0,Y124,74.5,3.85,3.858,27.152,PHC2420373,3.8539999999999996,3.85,Two,RE,2.222400387317186,,1.925
5731,Y1.0Ba2.0Cu3.88Ga0.12O8.0,Y124,73.5,3.855,3.857,27.129,PHC2420373,3.8560000000000003,3.855,Two,RE,2.2008055749978923,,1.9275
5732,Y1.0Ba2.0Cu3.84Ga0.16O8.0,Y124,71.25,3.856,,27.12,PHC2420373,3.856,3.856,Two,RE,2.19464739141902,,1.928
5733,Y1.0Ba2.0Cu3.8Ga0.2O8.0,Y124,70.25,3.858,,27.11,PHC2420373,3.858,3.858,Two,RE,2.185675062652208,,1.929
5749,Hg1.0Ba2.0Cu1.0O4.0,Hg1201,50.0,3.872,,9.479,PHC2450207,3.872,3.872,One,Hg,2.757659261165345,,1.936
5786,La1.96Na0.4Cu1.0O4.0,T,31.0,5.3610000000000015,,13.158,PHC2030115,5.3610000000000015,3.7907994539410823,One,RE,2.390293737610572,,1.8953997269705412
5787,La1.8K0.2Cu1.0O4.0,T,41.0,5.334,,13.324000000000002,PHC2030115,5.334,3.771707570849044,One,RE,2.436464478478778,,1.885853785424522
5788,La1.92K0.08Cu1.0O4.0,T,21.0,5.3420000000000005,,13.238,PHC2030115,5.3420000000000005,3.777364425098537,One,RE,2.413535519599246,,1.8886822125492686
5811,Y1.0Ba2.0Cu3.0O6.92,Y123,91.5,3.822,3.888,11.667,SUP0080373,3.855,3.822,Two,RE,2.2996673697306207,,1.911
5812,Y1.0Ba2.0Cu2.97Ti0.03O6.92,Y123,82.0,3.873,3.895,11.652,SUP0080373,3.884,3.873,Two,RE,2.325916543922922,,1.9365
5813,Y1.0Ba2.0Cu2.94Ti0.06O6.91,Y123,77.0,3.867,3.883,11.632,SUP0080373,3.875,3.867,Two,RE,2.3058625334665717,,1.9335
5814,Y1.0Ba2.0Cu2.91Ti0.09O6.9,Y123,74.1,3.877,3.902,11.673,SUP0080373,3.8895,3.877,Two,RE,2.3452621509619167,,1.9385
5815,Y1.0Ba2.0Cu2.88Ti0.12O6.88,Y123,68.4,3.871,3.894,11.653,SUP0080373,3.8825,3.871,Two,RE,2.325208140505568,,1.9355
5836,Yb1.0Ba2.0Cu4.0O8.0,RE124,78.8,3.821,3.859,27.109,PHC2520013,3.84,3.821,Two,RE,2.2771734322887074,,1.9105
5837,Tm1.0Ba2.0Cu4.0O8.0,RE124,80.0,3.822,3.856,27.113000000000003,PHC2520013,3.839,3.822,Two,RE,2.2765498420762915,,1.911
5839,Ho1.0Ba2.0Cu4.0O8.0,RE124,79.2,3.832,3.865,27.128,PHC2520013,3.8485,3.832,Two,RE,2.2609397342766857,,1.916
5840,Dy1.0Ba2.0Cu4.0O8.0,RE124,74.0,3.833,3.864,27.115,PHC2520013,3.8485,3.833,Two,RE,2.253941684204974,,1.9165
5841,Y0.98Ca0.02Ba2.0Cu4.0O8.0,Y124,87.0,3.834,3.864,27.156,PHC2520013,3.849,3.834,Two,RE,2.262410652737835,,1.917
5865,La1.0Ba2.0Cu3.0O6.89,RE123,76.0,3.893,3.925,11.775,PHC2530243,3.909,3.893,Two,RE,2.291016648098517,,1.9465
5866,La1.0Ba2.0Cu2.95Co0.05O6.94,RE123,40.5,3.914,,11.758,PHC2530243,3.914,3.914,Two,RE,2.258627069144665,,1.957
5897,Tl2.0Ba2.0Cu2.0O6.0,Tl2201,80.0,3.86,,23.2,PHC2530271,3.86,3.86,One,Tl,2.6547040730502616,,1.93
5901,Tl1.0Sr1.8Ce0.2Ca1.0Cu2.0O7.0,Tl1212,35.0,3.79,,12.059,PHC2530156,3.79,3.79,Two,Tl,2.3599519446046315,,1.895
5902,Tl1.0Sr1.75Ce0.25Ca1.0Cu2.0O7.0,Tl1212,46.3,3.796,,12.052,PHC2530156,3.796,3.796,Two,Tl,2.360984669722699,,1.898
5903,Tl1.0Sr1.7Ce0.3Ca1.0Cu2.0O7.0,Tl1212,57.1,3.799,,12.045,PHC2530156,3.799,3.799,Two,Tl,2.3597207314089026,,1.8995
5904,Tl1.0Sr1.65Ce0.35Ca1.0Cu2.0O7.0,Tl1212,59.3,3.802,,12.038,PHC2530156,3.802,3.802,Two,Tl,2.3584567930951064,,1.901
5905,Tl1.0Sr1.6Ce0.4Ca1.0Cu2.0O7.0,Tl1212,38.9,3.804,,12.034,PHC2530156,3.804,3.804,Two,Tl,2.3579532724807333,,1.902
5906,Tl1.0Sr1.55Ce0.45Ca1.0Cu2.0O7.0,Tl1212,19.4,3.806,,12.031,PHC2530156,3.806,3.806,Two,Tl,2.357958409258597,,1.903
5909,Tl1.0Sr2.0Ca0.7Ce0.3Cu2.0O7.0,Tl1212,51.5,3.801,,12.086,PHC2530156,3.801,3.801,Two,Tl,2.3821067934451943,,1.9005
5910,Tl1.0Sr2.0Ca0.65Ce0.35Cu2.0O7.0,Tl1212,60.0,3.806,,12.085,PHC2530156,3.806,3.806,Two,Tl,2.3854259084393945,,1.903
5911,Tl1.0Sr2.0Ca0.6Ce0.4Cu2.0O7.0,Tl1212,35.0,3.81,,12.084,PHC2530156,3.81,3.81,Two,Tl,2.3879794689563063,,1.905
5974,Y1.0Sr2.0Cu2.7Mo0.3O7.0,Y123,33.2,3.81,,11.538,PHC2520079,3.81,3.81,Two,RE,2.190182687157849,,1.905
5976,Gd1.0Sr2.0Cu2.7Mo0.3O7.0,RE123,25.7,3.829,,11.550999999999998,PHC2520079,3.829,3.829,Two,RE,2.222798444840825,,1.9145
5977,Tb1.0Sr2.0Cu2.7Mo0.3O7.0,RE123,29.8,3.825,,11.547,PHC2520079,3.825,3.825,Two,RE,2.224587147125926,,1.9125
6003,Tl0.8Bi0.2Sr1.6Ba0.4Ca2.0Cu3.0O9.0,Tl1223,113.0,3.821,,15.424,PHC2530109,3.821,3.821,Three,Tl,2.472273695552127,,1.9105
6014,Hg0.66Pb0.34Ba2.0Ca1.98Cu2.9O8.4,Hg1223,143.0,3.848,,15.918,PHC2460207,3.848,3.848,Three,Hg,2.9317136835729594,,1.924
6027,Tl0.8Mo0.2Sr2.0Ca1.0Cu2.0O7.0,Tl1212,40.0,3.79,,12.046,PHC2540033,3.79,3.79,Two,Tl,2.3533393985055504,,1.895
6030,Tl0.9Mo0.1Sr1.2La0.8Cu1.0O5.0,Tl1201,40.0,3.776,,8.841000000000003,PHC2540033,3.776,3.776,One,Tl,2.330569683780646,,1.888
6055,Y1.0Ba1.0Sr1.0Cu3.0O6.9,Y123,92.0,3.8008,3.8523,11.576,PLA1960263,3.82655,3.8008,Two,RE,2.2129597673868595,,1.9004
6056,Y0.8Pr0.2Ba1.0Sr1.0Cu3.0O6.9,Y123,79.4,3.8154,3.8546,11.573,PLA1960263,3.835,3.8154,Two,RE,2.22148301845869,,1.9077
6058,Y0.5Pr0.5Ba1.0Sr1.0Cu3.0O6.9,Y123,36.0,3.8438,,11.577,PLA1960263,3.8438,3.8438,Two,RE,2.245729484538069,,1.9219
6059,Y0.4Pr0.6Ba1.0Sr1.0Cu3.0O8.9,Y123,24.1,3.85,,11.578,PLA1960263,3.85,3.85,Two,RE,2.251121538646542,,1.925
6067,Hg1.0Ba2.0Cu1.0O4.0,Hg1201,97.0,3.877,,9.498,PHC2550180,3.877,3.877,One,Hg,2.768149342707107,,1.9385
6081,Tl1.0Ba2.0Ca2.0Cu3.0O8.0,Tl1223,123.0,3.845,,15.909,PHC2460203,3.845,3.845,Three,Tl,2.793306136867445,,1.9225
6082,Tl0.9Hg0.1Ba2.0Ca2.0Cu3.0O8.0,Tl1223,132.0,3.845,,15.902,PHC2460203,3.845,3.845,Three,Tl,2.7878880950050733,,1.9225
6083,Tl0.7Hg0.3Ba2.0Ca2.0Cu3.0O8.0,Tl1223,133.0,3.845,,15.89,PHC2460203,3.845,3.845,Three,Tl,2.7786000232410086,,1.9225
6084,Tl0.5Hg0.5Ba2.0Ca2.0Cu3.0O8.0,Tl1223,134.0,3.845,,15.873,PHC2460203,3.845,3.845,Three,Tl,2.7654419215752477,,1.9225
6085,Tl0.3Hg0.7Ba2.0Ca2.0Cu3.0O8.0,Hg1223,134.0,3.845,,15.86,PHC2460203,3.845,3.845,Three,Hg,2.872537618094287,,1.9225
6086,Tl0.1Hg0.9Ba2.0Ca2.0Cu3.0O8.0,Hg1223,134.0,3.845,,15.851,PHC2460203,3.845,3.845,Three,Hg,2.862144339719424,,1.9225
6088,Hg1.0Ba2.0Ca2.0Cu3.0O8.0,Hg1223,134.0,3.845,,15.829,PHC2460203,3.845,3.845,Three,Hg,2.836738548136423,,1.9225
6089,Hg1.0Ba2.0Cu1.0O4.08,Hg1201,94.0,3.882,,9.525,PHC2550173,3.882,3.882,One,Hg,2.782060117998854,,1.941
6090,Hg1.0Ba2.0Cu1.0O4.01,Hg1201,68.0,3.887,,9.54,PHC2550173,3.887,3.887,One,Hg,2.7908398526656213,,1.9435
6091,Hg1.0Ba2.0Cu1.0O4.0,Hg1201,95.0,3.881,,9.525,PHC2550173,3.881,3.881,One,Hg,2.7815869312217454,,1.9405
6092,Hg1.0Ba2.0Cu1.0O4.0,Hg1201,97.0,3.88,,9.521,PHC2550173,3.88,3.88,One,Hg,2.779403397569643,,1.94
6093,Hg1.0Ba2.0Cu1.0O4.12,Hg1201,89.0,3.876,,9.514,PHC2550173,3.876,3.876,One,Hg,2.7745175434299703,,1.938
6094,Hg1.0Ba2.0Cu1.0O4.0,Hg1201,85.0,3.884,,9.53,PHC2550173,3.884,3.884,One,Hg,2.7851444251468123,,1.942
6095,Hg1.0Ba2.0Cu1.0O4.0,Hg1201,96.0,3.879,,9.525,PHC2550173,3.879,3.879,One,Hg,2.7806405576675277,,1.9395
6112,Nd1.0Ba1.0Sr1.0Cu3.0O6.92,RE123,64.0,3.854,,11.634,PHC2560051,3.854,3.854,Two,RE,2.2467226274934444,,1.927
6113,Nd0.9Ca0.1Ba1.0Sr1.0Cu3.0O6.85,RE123,71.0,3.866,,11.673,PHC2560051,3.866,3.866,Two,RE,2.25769783860765,,1.933
6114,Nd0.8Ca0.2Ba1.0Sr1.0Cu3.0O6.78,RE123,77.0,3.864,,11.648,PHC2560051,3.864,3.864,Two,RE,2.2446718077761783,,1.932
6115,Nd1.0Ba1.0Sr0.95Ca0.05Cu3.0O7.0,RE123,67.0,3.86,,11.627,PHC2560051,3.86,3.86,Two,RE,2.236171532080479,,1.93
6116,Nd1.0Ba1.0Sr0.9Ca0.1Cu3.0O7.0,RE123,70.0,3.858,,11.62,PHC2560051,3.858,3.858,Two,RE,2.234039713228675,,1.929
6117,Nd1.0Ba1.0Sr0.85Ca0.15Cu3.0O7.0,RE123,69.0,3.858,,11.615,PHC2560051,3.858,3.858,Two,RE,2.2310135432343237,,1.929
6118,Nd1.0Ba1.0Sr0.8Ca0.2Cu3.0O7.0,RE123,69.0,3.852,,11.607,PHC2560051,3.852,3.852,Two,RE,2.2324861286642315,,1.926
6119,Nd1.0Ba1.0Sr0.6Ca0.4Cu3.0O7.0,RE123,66.0,3.854,,11.611,PHC2560051,3.854,3.854,Two,RE,2.2328022455194234,,1.927
6120,Nd1.0Ba1.0Sr0.4Ca0.6Cu3.0O7.0,RE123,63.0,3.862,,11.64,PHC2560051,3.862,3.862,Two,RE,2.241934754925505,,1.931
6121,Nd1.0Ba1.0Sr0.2Ca0.8Cu3.0O7.0,RE123,51.0,3.865,,11.608,PHC2560051,3.865,3.865,Two,RE,2.2194100382512127,,1.9325
6122,Nd1.0Ba1.0Ca1.0Cu3.0O7.0,RE123,59.0,3.864,,11.63,PHC2560051,3.864,3.864,Two,RE,2.2337775957965094,,1.932
6159,Hg0.5Bi0.5Sr1.75La0.25Cu1.0O5.0,Hg1201,27.0,3.773,,8.906,PHC2140087,3.773,3.773,One,Hg,2.4658065803888225,,1.8865
6160,Hg0.5Bi0.5Sr0.5La0.5Cu1.0O5.0,Hg1201,27.0,3.775,,8.877,PHC2140087,3.775,3.775,One,Hg,2.45435293909934,,1.8875
6161,Hg0.5Bi0.5Sr1.25La0.75Cu1.0O5.0,Hg1201,27.0,3.778,,8.841000000000003,PHC2140087,3.778,3.778,One,Hg,2.4403793775557294,,1.889
6162,Pb0.5Hg0.5Sr1.2La0.8Cu1.0O5.0,Hg1201,24.0,3.791,,8.691,PHC2160273,3.791,3.791,One,Hg,2.382392797845902,,1.8955
6164,Hg0.3Pb0.7Sr1.75La0.25Cu1.0O4.0,Hg1201,30.0,3.76,,8.947000000000003,PHC2160243,3.76,3.76,One,Hg,2.477186207755089,,1.88
6165,Hg0.3Pb0.7Sr1.5La0.5Cu1.0O4.0,Hg1201,39.0,3.772,,8.894,PHC2160243,3.772,3.772,One,Hg,2.4602023529867343,,1.886
6186,Y1.0Ba2.0Cu3.0O6.19,Y123,93.2,3.818,3.882,11.643,SPS0312056,3.85,3.818,Two,RE,2.2779832235345445,,1.909
6187,Y1.0Ba2.0Cu3.0H0.14O6.91,Y123,90.95,3.819,3.885,11.645,SPS0312056,3.852,3.819,Two,RE,2.2802862078741217,,1.9095
6188,Y1.0Ba2.0Cu3.0H0.32O6.91,Y123,91.25,3.848,3.888,11.646,SPS0312056,3.868,3.848,Two,RE,2.3026405097373353,,1.924
6192,Y1.0Ba2.0Cu3.0O6.54,Y123,54.9,3.841,3.886,11.666,SPS0312056,3.8635,3.841,Two,RE,2.313023063140543,,1.9205
6193,Y1.0Ba2.0Cu3.0H0.16O6.54,Y123,47.9,3.849,3.888,11.662,SPS0312056,3.8685,3.849,Two,RE,2.3158566768099575,,1.9245
6194,Y1.0Ba2.0Cu3.0H0.31O6.54,Y123,47.3,3.859,3.884,11.66,SPS0312056,3.8715,3.859,Two,RE,2.321737233053808,,1.9295
6195,Y1.0Ba2.0Cu3.0H0.53O6.54,Y123,43.8,3.874,3.882,11.655,SPS0312056,3.878,3.874,Two,RE,2.3289990413148605,,1.937
6196,Y1.0Ba2.0Cu3.0H0.64O6.54,Y123,42.05,3.882,,11.65,SPS0312056,3.882,3.882,Two,RE,2.331053141931914,,1.941
6198,Y1.0Ba2.0Cu3.0H0.69O6.91,Y123,85.7,3.847,3.886,11.646,SPS0312056,3.8665,3.847,Two,RE,2.3018965515024785,,1.9235
6199,Y1.0Ba2.0Cu3.0H0.92O6.91,Y123,80.8,3.867,3.888,11.647,SPS0312056,3.8775,3.867,Two,RE,2.317555229251978,,1.9335
6200,Y1.0Ba2.0Cu3.0O6.93,Y123,90.85,3.823,3.887,11.68,PR0411863,3.855,3.823,Two,RE,2.3105449976461614,,1.9115
6204,Y1.0Ba2.0Cu3.0O6.73,Y123,68.75,3.828,3.888,11.706,PR0411863,3.858,3.828,Two,RE,2.3345321281818165,,1.914
6208,Y1.0Ba2.0Cu3.0O6.6,Y123,57.85,3.835,3.886,11.728,PR0411863,3.8605,3.835,Two,RE,2.356889122977744,,1.9175
6210,Y1.0Ba2.0Cu3.0O6.55,Y123,55.55,3.837,3.881,11.728,PR0411863,3.859,3.837,Two,RE,2.3583770394474577,,1.9185
6212,Y1.0Ba2.0Cu3.0O6.48,Y123,51.2,3.842,3.878,11.746,PR0411863,3.86,3.842,Two,RE,2.376128065564229,,1.921
6213,Y1.0Ba2.0Cu3.0O6.45,Y123,26.85,3.844,3.877,11.751,PR0411863,3.8605,3.844,Two,RE,2.3815135472957447,,1.922
6219,Yb0.7Ca0.3Ba1.6Sr0.4Cu3.0O6.1,RE123,48.3,3.818,,11.744000000000002,PR04611923,3.818,3.818,Two,RE,2.351185111894432,,1.909
6220,Yb0.7Ca0.3Ba1.6Sr0.4Cu3.0O6.43,RE123,64.3,3.823,,11.707,PR04611923,3.823,3.823,Two,RE,2.3235294060854965,,1.9115
6221,Yb0.7Ca0.3Ba1.6Sr0.4Cu3.0O6.56,RE123,82.4,3.83,,11.675,PR04611923,3.83,3.83,Two,RE,2.296795051130623,,1.915
6222,Yb0.7Ca0.3Ba1.6Sr0.4Cu3.0O6.73,RE123,68.5,3.799,3.857,11.591,PR04611923,3.8280000000000003,3.799,Two,RE,2.278580091900006,,1.8995
6223,Yb0.7Ca0.3Ba1.6Sr0.4Cu3.0O6.78,RE123,40.7,3.793,3.853,11.612,PR04611923,3.823,3.793,Two,RE,2.297604463297159,,1.8965
6224,Yb1.0Ba1.6Sr0.4Cu3.0O6.88,RE123,80.2,3.788,3.863,11.588,PR04611923,3.8255,3.788,Two,RE,2.288340895174993,,1.894
6225,Yb0.9Ca0.1Ba1.6Sr0.4Cu3.0O6.89,RE123,62.1,3.788,3.854,11.588,PR04611923,3.821,3.788,Two,RE,2.288340895174993,,1.894
6226,Yb0.8Ca0.2Ba0.8Sr0.4Cu3.0O6.85,RE123,35.0,3.796,3.854,11.599,PR04611923,3.825,3.796,Two,RE,2.2865791926014065,,1.898
6227,Yb0.7Ca0.3Ba1.6Sr0.4Cu3.0O6.78,RE123,24.4,3.797,3.85,11.61,PR04611923,3.8235,3.797,Two,RE,2.2921843570188365,,1.8985
6238,Y1.0Ba2.0Cu3.0O6.91,Y123,93.1,3.817,3.886,11.669,JJP0270525,3.8515,3.817,Two,RE,2.2975066046610557,,1.9085
6240,Y1.0Ba2.0Cu3.0H0.27O6.91,Y123,91.1,3.825,3.885,11.656,JJP0270525,3.855,3.825,Two,RE,2.293324600859229,,1.9125
6241,Y1.0Ba2.0Cu3.0H0.52O6.91,Y123,91.7,3.865,3.887,11.619000000000002,JJP0270525,3.876,3.865,Two,RE,2.2942409473161742,,1.9325
6242,Y1.0Ba2.0Cu3.0H0.91O6.91,Y123,91.4,3.871,,11.625,JJP0270525,3.871,3.871,Two,RE,2.303381775039478,,1.9355
6244,Gd1.0Ba2.0Cu3.0O6.89,RE123,92.9,3.844,3.889,11.667,JJP0270525,3.8665,3.844,Two,RE,2.277219445157624,,1.922
6245,Gd1.0Ba2.0Cu3.0H0.12O6.89,RE123,84.0,3.846,3.898,11.692,JJP0270525,3.872,3.846,Two,RE,2.290245475989096,,1.923
6246,Gd1.0Ba2.0Cu3.0H0.43O6.89,RE123,82.0,3.849,3.904,11.697,JJP0270525,3.8765,3.849,Two,RE,2.2901144172730117,,1.9245
6247,Gd1.0Ba2.0Cu3.0H1.32O6.89,RE123,78.2,3.901,,11.681,JJP0270525,3.901,3.901,Two,RE,2.225705375643527,,1.9505
6285,Pr0.2Ca0.8Ba1.0La1.0Cu3.0O7.1,RE123,33.5,3.89,,11.640999999999998,SSC0840183,3.89,3.89,Two,RE,2.2130725209603046,,1.945
6286,Ca1.0Ba1.0La1.0Cu3.0O6.97,RE123,64.0,3.897,,11.669,SSC0840183,3.897,3.897,Two,RE,2.2226522059376626,,1.9485
6290,Y0.4Pr0.6Ba1.25Sr0.75Cu3.0O6.92,Y123,17.0,3.86,3.862,11.597,JPC0070287,3.861,3.86,Two,RE,2.27337186898996,,1.93
6321,Gd1.0Ba2.0Cu3.0O7.0,RE123,89.0,3.862,3.925,11.753,JPC0016853,3.8935,3.862,Two,RE,2.310326196797871,,1.931
6347,Y0.4Pr0.6Ba1.8Ca0.2Cu3.0O7.0,Y123,23.9,3.859,3.887,11.675999999999998,SUP0090089,3.873,3.859,Two,RE,2.3342094418915718,,1.9295
6348,Y0.4Pr0.6Ba1.7Ca0.3Cu3.0O7.0,Y123,29.0,3.863,3.873,11.657,SUP0090089,3.868,3.863,Two,RE,2.3223745268361533,,1.9315
6349,Y0.4Pr0.6Ba1.6Ca0.4Cu3.0O7.0,Y123,30.3,3.859,,11.629,SUP0090089,3.859,3.859,Two,RE,2.297572328430636,,1.9295
6354,Tl1.2Sr2.0Ca0.8Cu2.0O6.862,Tl1212,60.0,3.793,,12.126,PHC2530071,3.793,3.793,Two,Tl,2.396328653316372,,1.8965
6359,Hg1.0Ba2.0Ca2.0Cu3.0O8.0,Hg1223,133.0,3.85,,15.85,SSC0920595,3.85,3.85,Three,Hg,2.847984798338122,,1.925
6422,Y1.0Ba1.9Ca0.1Cu4.0O8.0,Y124,85.4,3.84,3.866,27.247,PHC1740383,3.853,3.84,Two,RE,2.286072247100227,,1.92
6423,Y1.0Ba1.926Ca0.07400000000000001Cu4.0O8.0,Y124,83.3,3.84,3.869,27.241,PHC1740383,3.8545,3.84,Two,RE,2.283564218307029,,1.92
6424,Y1.0Ba1.972Ca0.027999999999999997Cu4.0O8.0,Y124,79.7,3.841,3.87,27.244,PHC1740383,3.8555,3.841,Two,RE,2.2824220923145533,,1.9205
6425,Y1.0Ba2.0Cu4.0O8.0,Y124,77.9,3.842,3.871,27.24,PHC1740383,3.856500000000001,3.842,Two,RE,2.2783539327300137,,1.921
6426,Y1.0Ba1.98La0.02Cu4.0O8.0,Y124,74.3,3.843,3.87,27.25,PHC1740383,3.8565,3.843,Two,RE,2.280137840329604,,1.9215
6427,Y1.0Ba1.9La0.1Cu4.0O8.0,Y124,61.0,3.842,3.875,27.218000000000004,PHC1740383,3.8585,3.842,Two,RE,2.2691578271549564,,1.921
6428,Y1.0Ba1.87La0.13Cu4.0O8.0,Y124,61.0,3.841,3.876,27.208,PHC1740383,3.8585,3.841,Two,RE,2.267373919555365,,1.9205
6429,Y1.0Ba1.78La0.22Cu4.0O8.0,Y124,37.9,3.841,3.881,27.174,PHC1740383,3.861,3.841,Two,RE,2.25316175639391,,1.9205
6430,Y1.0Ba1.72La0.28Cu4.0O8.0,Y124,18.9,3.841,3.877,27.132,PHC1740383,3.859,3.841,Two,RE,2.2356055548415257,,1.9205
6457,Y0.4Cu0.6Ba1.4La0.6Cu3.0O6.95,Y123,81.0,3.856,,11.594,FA1590760,3.856,3.856,Two,RE,2.2680574968934497,,1.928
6483,Nd1.3Ba1.5Ca0.2Cu3.0O6.952000000000001,RE123,36.0,3.883,,11.663,PHC2610105,3.883,3.883,Two,RE,2.233754535926474,,1.9415
6484,Nd1.2Ba1.6Ca0.2Cu3.0O6.928999999999999,RE123,51.0,3.888,,11.697,PHC2610105,3.888,3.888,Two,RE,2.249070444037344,,1.944
6485,Nd1.1Ba1.7Ca0.2Cu3.0O6.894,RE123,65.0,3.892,,11.732,PHC2610105,3.892,3.892,Two,RE,2.26604399571723,,1.946
6486,Nd1.0Ba1.8Ca0.2Cu3.0O6.8660000000000005,RE123,73.0,3.896,,11.759,PHC2610105,3.896,3.896,Two,RE,2.2781756754061533,,1.948
6489,Nd1.3Ba1.3Ca0.4Cu3.0O6.912000000000001,RE123,13.0,3.876,,11.637,PHC2610105,3.876,3.876,Two,RE,2.225385318946859,,1.938
6490,Nd1.2Ba1.4Ca0.4Cu3.0O6.888,RE123,40.0,3.88,,11.666,PHC2610105,3.88,3.88,Two,RE,2.2387274666335215,,1.94
6491,Nd1.1Ba1.5Ca0.4Cu3.0O6.864,RE123,54.0,3.883,,11.696,PHC2610105,3.883,3.883,Two,RE,2.2537272578892003,,1.9415
6492,Nd1.0Ba1.6Ca0.4Cu3.0O6.827999999999999,RE123,65.0,3.887,,11.719,PHC2610105,3.887,3.887,Two,RE,2.2634380015826405,,1.9435
6493,Nd0.9Ba1.7Ca0.4Cu3.0O6.801,RE123,72.0,3.89,,11.749,PHC2610105,3.89,3.89,Two,RE,2.2784377928383197,,1.945
6494,Nd1.1Ba1.7Sr0.2Cu3.0O6.858,RE123,70.0,3.892,,11.732,PHC2610105,3.892,3.892,Two,RE,2.26604399571723,,1.946
6495,Nd1.0Ba1.8Sr0.2Cu3.0O6.9270000000000005,RE123,82.0,3.896,,11.76,PHC2610105,3.896,3.896,Two,RE,2.2787809094050226,,1.948
6499,Nd1.2Ba1.4Sr0.4Cu3.0O6.789,RE123,41.0,3.88,,11.665,PHC2610105,3.88,3.88,Two,RE,2.2381222326346504,,1.94
6500,Nd1.2Ba1.4Sr0.4Cu3.0O6.731,RE123,65.0,3.883,,11.695,PHC2610105,3.883,3.883,Two,RE,2.25312202389033,,1.9415
6501,Nd1.0Ba1.6Sr0.4Cu3.0O6.721,RE123,78.5,3.887,,11.719,PHC2610105,3.887,3.887,Two,RE,2.2634380015826405,,1.9435
6502,Nd0.9Ba1.7Sr0.4Cu3.0O6.666,RE123,82.0,3.89,,11.748,PHC2610105,3.89,3.89,Two,RE,2.2778325588394486,,1.945
6506,Nd1.3Ba1.5Sr0.2Cu3.0O6.9170000000000025,RE123,36.0,3.883,,11.661,PHC2610105,3.883,3.883,Two,RE,2.2325440679287327,,1.9415
6507,Nd1.2Ba1.6Sr0.2Cu3.0O6.885,RE123,45.0,3.888,,11.696,PHC2610105,3.888,3.888,Two,RE,2.2484652100384737,,1.944
6511,Nd1.3Ba1.7Cu3.0O6.987,RE123,33.0,3.889,,11.696,PHC2610105,3.889,3.889,Two,RE,2.2474128004683283,,1.9445
6512,Nd1.2Ba1.8Cu3.0O6.954,RE123,50.0,3.894,,11.735,PHC2610105,3.894,3.894,Two,RE,2.2657548785735506,,1.947
6513,Nd1.1Ba1.9Cu3.0O6.935,RE123,76.0,3.901,,11.787,PHC2610105,3.901,3.901,Two,RE,2.2898601795238007,,1.9505
6514,Y1.0Ba2.0Cu4.0O8.0,Y124,79.7,3.842,3.87,27.19400000000001,SSC0980971,3.8560000000000003,3.842,Two,RE,2.259125711982167,,1.921
6522,Y1.0Ba2.0Cu3.98Zn0.02O8.0,Y124,66.6,3.838,3.869,27.212,SSC0980971,3.8535,3.838,Two,RE,2.276234359918053,,1.919
6523,Y1.0Ba2.0Cu3.9560000000000004Zn0.044000000000000004O8.0,Y124,56.8,3.84,3.871,27.21,SSC0980971,3.8555,3.84,Two,RE,2.2706060695421733,,1.92
6526,Y1.0Ba2.0Cu3.9Zn0.1O8.0,Y124,22.1,3.841,3.873,27.206,SSC0980971,3.8569999999999998,3.841,Two,RE,2.266537909957633,,1.9205
6529,Hg0.7Bi0.3Sr2.0Ca0.75Pr0.25Cu2.0O6.0,Hg1212,91.0,3.833,,12.107,PHC2610201,3.833,3.833,Two,Hg,2.373954545931067,,1.9165
6530,Hg0.7Bi0.3Sr2.0Ca0.5Pr0.5Cu2.0O6.0,Hg1212,58.0,3.84,,12.1,PHC2610201,3.84,3.84,Two,Hg,2.3723402390735693,,1.92
6532,Er1.0Ba2.0Cu3.0O6.952999999999999,RE123,90.9,3.821,3.885,11.667,PHC2610090,3.853,3.821,Two,RE,2.3014248652709663,,1.9105
6533,Er0.95Hf0.05Ba2.0Cu3.0O6.938,RE123,86.0,3.822,3.889,11.667,PHC2610090,3.8555,3.822,Two,RE,2.3003724557008214,,1.911
6534,Er0.9Hf0.1Ba2.0Cu3.0O6.862,RE123,82.9,3.814,3.879,11.659,PHC2610090,3.8465,3.814,Two,RE,2.3039498602710213,,1.907
6535,Er0.85Hf0.15Ba2.0Cu3.0O6.813,RE123,79.9,3.818,3.878,11.652,PHC2610090,3.8480000000000003,3.818,Two,RE,2.2955035839983453,,1.909
6536,Er0.8Hf0.2Ba2.0Cu3.0O6.772,RE123,78.8,3.817,3.881,11.667,PHC2610090,3.8489999999999998,3.817,Two,RE,2.305634503551548,,1.9085
6537,Er0.8Ca0.05Hf0.15Ba2.0Cu3.0O6.706,RE123,64.8,3.828,3.876,11.646,PHC2610090,3.852,3.828,Two,RE,2.2813480843036698,,1.914
6538,Er0.75Ca0.1Hf0.15Ba2.0Cu3.0O6.796,RE123,73.6,3.823,3.87,11.658,PHC2610090,3.8465,3.823,Two,RE,2.293872940140841,,1.9115
6539,Er0.7Ca0.15Hf0.15Ba2.0Cu3.0O6.8210000000000015,RE123,77.3,3.825,3.876,11.649,PHC2610090,3.8505,3.825,Two,RE,2.2863210150107163,,1.9125
6540,Er0.65Ca0.2Hf0.15Ba2.0Cu3.0O6.83,RE123,80.9,3.83,3.877,11.67,PHC2610090,3.8535,3.83,Two,RE,2.29376888113627,,1.915
6541,Er0.6Ca0.25Hf0.15Ba2.0Cu3.0O7.02,RE123,84.7,3.829,3.873,11.702,PHC2610090,3.8510000000000004,3.829,Two,RE,2.3141887786702715,,1.9145
6542,Er0.55Ca0.3Hf0.15Ba2.0Cu3.0O7.05,RE123,72.2,3.825,3.872,11.718,PHC2610090,3.8485,3.825,Two,RE,2.328082160932781,,1.9125
6543,Er0.45Ca0.4Hf0.15Ba2.0Cu3.0O7.1,RE123,66.0,3.817,3.875,11.718,PHC2610090,3.846,3.817,Two,RE,2.336501437493944,,1.9085
6546,Y1.0Sr2.0Cu2.8Re2.0O7.0,Y123,42.0,3.813,,11.52,SSC0990413,3.813,3.813,Two,RE,2.178383326919933,,1.9065
6548,Y1.0Sr2.0Cu2.8Re0.2O7.0,Y123,55.0,3.821,,11.548,SSC0990413,3.821,3.821,Two,RE,2.206161358264879,,1.9105
6549,Y0.25Pr0.75Sr2.0Cu2.8Re0.2O7.0,Y123,14.0,3.854,,11.589,SSC0990413,3.854,3.854,Two,RE,2.262672015161936,,1.927
6571,Hg1.0Ba2.0Ca2.0Cu3.0O8.0,Hg1223,110.0,3.855,,15.842,PHC2610189,3.855,3.855,Three,Hg,2.8257415959985943,,1.9275
6572,Hg0.9Pb0.1Ba2.0Ca2.0Cu3.0O8.0,Hg1223,118.0,3.85,,15.836,PHC2610189,3.85,3.85,Three,Hg,2.8318174764216666,,1.925
6573,Hg0.8Pb0.2Ba2.0Ca2.0Cu3.0O8.0,Hg1223,125.0,3.848,,15.831,PHC2610189,3.848,3.848,Three,Hg,2.8312453259492694,,1.924
6574,Hg0.7Pb0.3Ba2.0Ca2.0Cu3.0O8.0,Hg1223,130.0,3.843,,15.824000000000002,PHC2610189,3.843,3.843,Three,Hg,2.836166397664024,,1.9215
6575,Hg0.6Pb0.4Ba2.0Ca2.0Cu3.0O8.0,Hg1223,120.0,3.842,,15.818,PHC2610189,3.842,3.842,Three,Hg,2.8318384919487096,,1.921
6576,Hg0.5Pb0.5Ba2.0Ca2.0Cu3.0O8.0,Hg1223,103.0,3.84,,15.822,PHC2610189,3.84,3.84,Three,Hg,2.8416596198511757,,1.92
6579,Nd1.0Ba1.5Sr0.5Cu3.0O6.91,RE123,83.0,3.86,3.896,11.697,PHC2610097,3.878,3.86,Two,RE,2.278537912001413,,1.93
6580,Nd1.0Ba1.5Sr0.5Cu3.0O6.91,RE123,71.0,3.881,,11.688,PHC2610097,3.881,3.881,Two,RE,2.250990205038528,,1.9405
6604,Nd1.0Ba1.5Sr0.5Cu3.0O6.91,RE123,71.0,3.881,,11.688,PHC2610097,3.881,3.881,Two,RE,2.250990205038528,,1.9405
6605,Nd1.0Ba1.5Sr0.5Cu3.0O6.91,RE123,83.0,3.86,3.896,11.697,PHC2610097,3.878,3.86,Two,RE,2.278537912001413,,1.93
6618,Y1.0Ba2.0Cu3.0O6.83,Y123,92.0,3.822,3.888,11.667,PHC1830154,3.855,3.822,Two,RE,2.2996673697306207,,1.911
6619,Y0.95Pr0.05Ba2.0Cu3.0O6.85,Y123,85.5,3.814,3.884,11.65,PHC1830154,3.849,3.814,Two,RE,2.2804639819616384,,1.907
6620,Y0.9Pr0.1Ba2.0Cu3.0O6.82,Y123,82.0,3.82,3.884,11.648,PHC1830154,3.852,3.82,Two,RE,2.28336870526606,,1.91
6621,Y0.85Pr0.15Ba2.0Cu3.0O6.84,Y123,75.0,3.817,3.887,11.662,PHC1830154,3.852,3.817,Two,RE,2.292050013294533,,1.9085
6622,Y0.8Pr0.2Ba2.0Cu3.0O6.81,Y123,68.0,3.826,3.889,11.669,PHC1830154,3.8575,3.826,Two,RE,2.30420222877477,,1.913
6623,Y0.95Ca0.05Ba2.0Cu3.0O6.79,Y123,88.0,3.801,3.883,11.646,PHC1830154,3.842,3.801,Two,RE,2.2676744726990563,,1.9005
6624,Y0.9Ca0.1Ba2.0Cu3.0O6.67,Y123,82.0,3.841,3.89,11.689,PHC1830154,3.8655,3.841,Two,RE,2.330951863344831,,1.9205
6625,Y0.85Ca0.15Ba2.0Cu3.0O6.65,Y123,83.0,3.819,3.887,11.655,PHC1830154,3.853,3.819,Two,RE,2.288081338397726,,1.9095
6626,Y0.8Ca0.2Ba2.0Cu3.0O6.64,Y123,81.0,3.822,3.872,11.617,PHC1830154,3.847,3.822,Two,RE,2.2606917171126018,,1.911
6627,Y0.8Pr0.05Ca0.15Ba2.0Cu3.0O6.83,Y123,87.0,3.819,3.881,11.642,PHC1830154,3.85,3.819,Two,RE,2.27794766871704,,1.9095
6628,Y0.8Pr0.15Ca0.05Ba2.0Cu3.0O6.82,Y123,80.0,3.805,3.873,11.624,PHC1830154,3.839,3.805,Two,RE,2.2535010184865563,,1.9025
6704,Hg1.4Tl0.6Ba2.0Y0.7Ca0.3Cu2.0O8.0,Hg2212,60.0,3.861,,28.92,PHC2590036,3.861,3.861,Two,Hg,2.4600909372088404,,1.9305
6705,Hg1.4Tl0.6Ba2.0Y0.4Ca0.6Cu2.0O8.0,Hg2212,84.0,3.856,,28.99,PHC2590036,3.856,3.856,Two,Hg,2.4642630163328407,,1.928
6711,La1.94Ba0.06Cu1.0O4.0,T,15.5,3.806,,13.241,PHC2580315,3.806,3.806,One,RE,2.407588207015156,,1.903
6712,La1.92Ba0.08Cu1.0O4.0,T,27.0,3.804,,13.258,PHC2580315,3.804,3.804,One,RE,2.412327021176752,,1.902
6713,La1.91Ba0.09Cu1.0O4.0,T,31.5,3.797,,13.272,PHC2580315,3.797,3.797,One,RE,2.417482210473244,,1.8985
6745,Er1.0Ba2.0Cu3.0O6.94,RE123,91.5,3.82,3.886,11.671,SSC0981095,3.853,3.82,Two,RE,2.304898210836594,,1.91
6746,Er1.0Ba2.0Cu2.94Co0.06O6.8,RE123,73.0,3.833,3.877,11.655,SSC0981095,3.855,3.833,Two,RE,2.281533142442776,,1.9165
6747,Er1.0Ba2.0Cu2.88Co0.12O6.78,RE123,46.0,3.833,3.884,11.663,SSC0981095,3.8585,3.833,Two,RE,2.2863750144337405,,1.9165
6748,Er1.0Ba2.0Cu2.28Co0.18O6.74,RE123,34.0,3.803,3.88,11.665,SSC0981095,3.8415,3.803,Two,RE,2.3191577695358414,,1.9015
6749,Er1.0Ba2.0Cu2.76Co0.24O6.75,RE123,31.0,3.858,3.862,11.672,SSC0981095,3.86,3.858,Two,RE,2.265511881169942,,1.929
6750,Er0.94Ca0.06Ba2.0Cu2.82Co0.18O6.76,RE123,64.0,3.815,3.879,11.66,SSC0981095,3.847,3.815,Two,RE,2.3035026846997453,,1.9075
6751,Er0.88Ca0.12Ba2.0Cu2.82Co0.18O6.93,RE123,77.5,3.823,3.878,11.658,SSC0981095,3.8505,3.823,Two,RE,2.293872940140841,,1.9115
6752,Er0.82Ca0.18Ba2.0Cu2.82Co0.18O6.71,RE123,84.5,3.827,3.875,11.658,SSC0981095,3.8510000000000004,3.827,Two,RE,2.28966330186026,,1.9135
6753,Y0.8Pr0.2Ba1.0Sr1.0Cu3.0O7.0,Y123,69.1,3.823,3.858,11.572,PLA1960263,3.8405,3.823,Two,RE,2.2263575879912416,,1.9115
6754,Y0.6Pr0.4Ba1.0Sr1.0Cu3.0O7.0,Y123,52.4,3.839,3.856,11.574000000000002,PLA1960263,3.8475,3.839,Two,RE,2.239819945853677,,1.9195
6755,Y0.5Pr0.5Ba1.0Sr1.0Cu3.0O7.0,Y123,32.1,3.849,,11.578,PLA1960263,3.849,3.849,Two,RE,2.2503775804116852,,1.9245
6756,Y0.4Pr0.6Ba1.0Sr1.0Cu3.0O7.0,Y123,21.4,3.854,,11.576,PLA1960263,3.854,3.854,Two,RE,2.252538345481252,,1.927
6766,Tm1.0Ba2.0Cu4.0O8.0,RE124,79.6,3.82,3.86,27.187,PHC2620261,3.84,3.82,Two,RE,2.3085444171165364,,1.91
6767,Er1.0Ba2.0Cu4.0O8.0,RE124,77.8,3.836,3.869,27.197,PHC2620261,3.8525,3.836,Two,RE,2.2783186894589265,,1.918
6768,Ho1.0Ba2.0Cu4.0O8.0,RE124,76.2,3.837,3.867,27.204,PHC2620261,3.852,3.837,Two,RE,2.2788200039275606,,1.9185
6769,Y1.0Ba2.0Cu4.0O8.0,Y124,78.6,3.842,3.871,27.229,PHC2620261,3.856500000000001,3.842,Two,RE,2.2737558799424833,,1.921
6770,Dy1.0Ba2.0Cu4.0O8.0,RE124,73.6,3.845,3.87,27.236,PHC2620261,3.8575,3.845,Two,RE,2.2738312822282216,,1.9225
6771,Gd1.0Ba2.0Cu4.0O8.0,RE124,71.8,3.877,3.899,27.274,PHC2620261,3.888,3.877,Two,RE,2.2201292549993155,,1.9385
6791,Y1.0Sr2.0Cu2.8Re0.2O6.0,Y123,42.0,3.813,,11.52,SSC0990413,3.813,3.813,Two,RE,2.178383326919933,,1.9065
6793,Y1.0Sr2.0Cu2.8Re0.2O6.0,Y123,55.0,3.821,,11.548,SSC0990413,3.821,3.821,Two,RE,2.206161358264879,,1.9105
6794,Y0.25Pr0.75Sr2.0Cu2.8Re0.2O6.0,Y123,14.0,3.854,,11.589,SSC0990413,3.854,3.854,Two,RE,2.262672015161936,,1.927
6795,Er1.0Ba2.0Cu3.0O6.94,RE123,91.5,3.82,3.886,11.671,SSC0981095,3.853,3.82,Two,RE,2.304898210836594,,1.91
6796,Er1.0Ba2.0Cu2.94Co0.06O6.8,RE123,73.0,3.833,3.877,11.655,SSC0981095,3.855,3.833,Two,RE,2.281533142442776,,1.9165
6797,Er1.0Ba2.0Cu2.88Co0.12O6.78,RE123,46.0,3.833,3.884,11.663,SSC0981095,3.8585,3.833,Two,RE,2.2863750144337405,,1.9165
6798,Er1.0Ba2.0Cu2.82Co0.18O6.74,RE123,34.0,3.803,3.88,11.665,SSC0981095,3.8415,3.803,Two,RE,2.3191577695358414,,1.9015
6799,Er1.0Ba2.0Cu2.76Co0.24O6.75,RE123,31.0,3.858,3.862,11.672,SSC0981095,3.86,3.858,Two,RE,2.265511881169942,,1.929
6800,Er0.94Ca0.04Ba2.0Cu2.82Co0.18O6.76,RE123,64.0,3.815,3.879,11.66,SSC0981095,3.847,3.815,Two,RE,2.3035026846997453,,1.9075
6801,Er0.88Ca0.12Ba2.0Cu2.28Co0.18O6.93,RE123,77.5,3.823,3.878,11.658,SSC0981095,3.8505,3.823,Two,RE,2.293872940140841,,1.9115
6802,Er0.82Ca0.18Ba2.0Cu2.82Co0.18O6.71,RE123,84.5,3.827,3.875,11.658,SSC0981095,3.8510000000000004,3.827,Two,RE,2.28966330186026,,1.9135
6822,Hg1.0Ba2.0Cu1.0O4.0,Hg1201,87.0,3.877,,9.513,SSC0980333,3.877,3.877,One,Hg,2.7745631434883316,,1.9385
6823,Hg0.95Ce0.05Ba2.0Cu1.0O4.0,Hg1201,94.0,3.887,,9.521,SSC0980333,3.887,3.887,One,Hg,2.7827157050094047,,1.9435
6824,Hg0.9Ce0.1Ba2.0Cu1.0O4.0,Hg1201,96.0,3.885,,9.53,SSC0980333,3.885,3.885,One,Hg,2.785617611923921,,1.9425
6825,Hg0.8Ce0.2Ba2.0Cu1.0O4.0,Hg1201,94.0,3.885,,9.528,SSC0980333,3.885,3.885,One,Hg,2.784762438486425,,1.9425
6826,Hg0.7Ce0.3Ba2.0Cu1.0O4.0,Hg1201,94.0,3.886,,9.531,SSC0980333,3.886,3.886,One,Hg,2.7865183854197793,,1.943
6828,Y1.0Ba2.0Cu3.98Ni0.02O8.0,Y124,74.0,3.84,3.869,27.224,SSC0980971,3.8545,3.84,Two,RE,2.276458136726301,,1.92
6831,Y1.0Ba2.0Cu3.9389999999999996Ni0.061O8.0,Y124,63.5,3.839,3.87,27.201,SSC0980971,3.8545,3.839,Two,RE,2.2692401667414503,,1.9195
