Repository: CompRhys/apical

# Data Guide

In all cases whilst compiling this data we have been careful to include as much meta-information as possible to allow data to be traced back to it's original sources. For SuperCon this takes the form of the SuperCon "num :" reference id and then the source publication details. For ICSD we provide the ICSD collection code.

We acknowledge the Japanese National Institute for Materials Science for maintaining the [SuperCon](https://supercon.nims.go.jp/index_en.html) database as well as FIZ Karlsruhe GmbH for maintaining [ICSD](https://www.fiz-karlsruhe.de/en/produkte-und-dienstleistungen/inorganic-crystal-structure-database-icsd).

File: processed-data/super_apical_old.csv (part 4 of 7)
num :,composition :,str3 :,tc :,lata :,latb :,latc :,refno :,lata ,layers :,cu-o_a :,cu-o_p :
5841,Y0.98Ca0.02Ba2.0Cu4.0O8.0,Y124,87.0,3.834,3.864,27.156,PHC2520013,3.849,Two,2.2558112241661306,1.917
5865,La1.0Ba2.0Cu3.0O6.89,RE123,76.0,3.893,3.925,11.775,PHC2530243,3.909,Two,2.215802893659035,1.9465
5866,La1.0Ba2.0Cu2.95Co0.05O6.94,RE123,40.5,3.914,,11.758,PHC2530243,3.914,Two,2.230845329684698,1.957
5897,Tl2.0Ba2.0Cu2.0O6.0,Tl2201,80.0,3.86,,23.2,PHC2530271,3.86,One,,1.93
5901,Tl1.0Sr1.8Ce0.2Ca1.0Cu2.0O7.0,Tl1212,35.0,3.79,,12.059,PHC2530156,3.79,Two,,1.895
5902,Tl1.0Sr1.75Ce0.25Ca1.0Cu2.0O7.0,Tl1212,46.3,3.796,,12.052,PHC2530156,3.796,Two,,1.898
5903,Tl1.0Sr1.7Ce0.3Ca1.0Cu2.0O7.0,Tl1212,57.1,3.799,,12.045,PHC2530156,3.799,Two,,1.8995
5904,Tl1.0Sr1.65Ce0.35Ca1.0Cu2.0O7.0,Tl1212,59.3,3.802,,12.038,PHC2530156,3.802,Two,,1.901
5905,Tl1.0Sr1.6Ce0.4Ca1.0Cu2.0O7.0,Tl1212,38.9,3.804,,12.034,PHC2530156,3.804,Two,,1.902
5906,Tl1.0Sr1.55Ce0.45Ca1.0Cu2.0O7.0,Tl1212,19.4,3.806,,12.031,PHC2530156,3.806,Two,,1.903
5909,Tl1.0Sr2.0Ca0.7Ce0.3Cu2.0O7.0,Tl1212,51.5,3.801,,12.086,PHC2530156,3.801,Two,,1.9005
5910,Tl1.0Sr2.0Ca0.65Ce0.35Cu2.0O7.0,Tl1212,60.0,3.806,,12.085,PHC2530156,3.806,Two,,1.903
5911,Tl1.0Sr2.0Ca0.6Ce0.4Cu2.0O7.0,Tl1212,35.0,3.81,,12.084,PHC2530156,3.81,Two,,1.905
5974,Y1.0Sr2.0Cu2.7Mo0.3O7.0,Y123,33.2,3.81,,11.538,PHC2520079,3.81,Two,2.1592661567732256,1.905
5976,Gd1.0Sr2.0Cu2.7Mo0.3O7.0,RE123,25.7,3.829,,11.550999999999998,PHC2520079,3.829,Two,2.414009109526587,1.9145
5977,Tb1.0Sr2.0Cu2.7Mo0.3O7.0,RE123,29.8,3.825,,11.547,PHC2520079,3.825,Two,2.417548506238506,1.9125
6003,Tl0.8Bi0.2Sr1.6Ba0.4Ca2.0Cu3.0O9.0,Tl1223,113.0,3.821,,15.424,PHC2530109,3.821,Three,,1.9105
6014,Hg0.66Pb0.34Ba2.0Ca1.98Cu2.9O8.4,Hg1223,143.0,3.848,,15.918,PHC2460207,3.848,Three,,1.924
6027,Tl0.8Mo0.2Sr2.0Ca1.0Cu2.0O7.0,Tl1212,40.0,3.79,,12.046,PHC2540033,3.79,Two,,1.895
6030,Tl0.9Mo0.1Sr1.2La0.8Cu1.0O5.0,Tl1201,40.0,3.776,,8.841000000000003,PHC2540033,3.776,One,,1.888
6055,Y1.0Ba1.0Sr1.0Cu3.0O6.9,Y123,92.0,3.8008,3.8523,11.576,PLA1960263,3.82655,Two,2.1981830492112753,1.9004
6056,Y0.8Pr0.2Ba1.0Sr1.0Cu3.0O6.9,Y123,79.4,3.8154,3.8546,11.573,PLA1960263,3.835,Two,2.195110662966166,1.9077
6058,Y0.5Pr0.5Ba1.0Sr1.0Cu3.0O6.9,Y123,36.0,3.8438,,11.577,PLA1960263,3.8438,Two,2.1992071779596443,1.9219
6059,Y0.4Pr0.6Ba1.0Sr1.0Cu3.0O8.9,Y123,24.1,3.85,,11.578,PLA1960263,3.85,Two,2.2002313067080137,1.925
6067,Hg1.0Ba2.0Cu1.0O4.0,Hg1201,97.0,3.877,,9.498,PHC2550180,3.877,One,,1.9385
6081,Tl1.0Ba2.0Ca2.0Cu3.0O8.0,Tl1223,123.0,3.845,,15.909,PHC2460203,3.845,Three,,1.9225
6082,Tl0.9Hg0.1Ba2.0Ca2.0Cu3.0O8.0,Tl1223,132.0,3.845,,15.902,PHC2460203,3.845,Three,,1.9225
6083,Tl0.7Hg0.3Ba2.0Ca2.0Cu3.0O8.0,Tl1223,133.0,3.845,,15.89,PHC2460203,3.845,Three,,1.9225
6084,Tl0.5Hg0.5Ba2.0Ca2.0Cu3.0O8.0,Tl1223,134.0,3.845,,15.873,PHC2460203,3.845,Three,,1.9225
6085,Tl0.3Hg0.7Ba2.0Ca2.0Cu3.0O8.0,Hg1223,134.0,3.845,,15.86,PHC2460203,3.845,Three,,1.9225
6086,Tl0.1Hg0.9Ba2.0Ca2.0Cu3.0O8.0,Hg1223,134.0,3.845,,15.851,PHC2460203,3.845,Three,,1.9225
6088,Hg1.0Ba2.0Ca2.0Cu3.0O8.0,Hg1223,134.0,3.845,,15.829,PHC2460203,3.845,Three,,1.9225
6089,Hg1.0Ba2.0Cu1.0O4.08,Hg1201,94.0,3.882,,9.525,PHC2550173,3.882,One,,1.941
6090,Hg1.0Ba2.0Cu1.0O4.01,Hg1201,68.0,3.887,,9.54,PHC2550173,3.887,One,,1.9435
6091,Hg1.0Ba2.0Cu1.0O4.0,Hg1201,95.0,3.881,,9.525,PHC2550173,3.881,One,,1.9405
6092,Hg1.0Ba2.0Cu1.0O4.0,Hg1201,97.0,3.88,,9.521,PHC2550173,3.88,One,,1.94
6093,Hg1.0Ba2.0Cu1.0O4.12,Hg1201,89.0,3.876,,9.514,PHC2550173,3.876,One,,1.938
6094,Hg1.0Ba2.0Cu1.0O4.0,Hg1201,85.0,3.884,,9.53,PHC2550173,3.884,One,,1.942
6095,Hg1.0Ba2.0Cu1.0O4.0,Hg1201,96.0,3.879,,9.525,PHC2550173,3.879,One,,1.9395
6112,Nd1.0Ba1.0Sr1.0Cu3.0O6.92,RE123,64.0,3.854,,11.634,PHC2560051,3.854,Two,2.340566627754234,1.927
6113,Nd0.9Ca0.1Ba1.0Sr1.0Cu3.0O6.85,RE123,71.0,3.866,,11.673,PHC2560051,3.866,Two,2.3060575098130087,1.933
6114,Nd0.8Ca0.2Ba1.0Sr1.0Cu3.0O6.78,RE123,77.0,3.864,,11.648,PHC2560051,3.864,Two,2.328178739262513,1.932
6115,Nd1.0Ba1.0Sr0.95Ca0.05Cu3.0O7.0,RE123,67.0,3.86,,11.627,PHC2560051,3.86,Two,2.3467605720000946,1.93
6116,Nd1.0Ba1.0Sr0.9Ca0.1Cu3.0O7.0,RE123,70.0,3.858,,11.62,PHC2560051,3.858,Two,2.352954516245957,1.929
6117,Nd1.0Ba1.0Sr0.85Ca0.15Cu3.0O7.0,RE123,69.0,3.858,,11.615,PHC2560051,3.858,Two,2.357378762135857,1.929
6118,Nd1.0Ba1.0Sr0.8Ca0.2Cu3.0O7.0,RE123,69.0,3.852,,11.607,PHC2560051,3.852,Two,2.3644575555596985,1.926
6119,Nd1.0Ba1.0Sr0.6Ca0.4Cu3.0O7.0,RE123,66.0,3.854,,11.611,PHC2560051,3.854,Two,2.360918158847777,1.927
6120,Nd1.0Ba1.0Sr0.4Ca0.6Cu3.0O7.0,RE123,63.0,3.862,,11.64,PHC2560051,3.862,Two,2.335257532686353,1.931
6121,Nd1.0Ba1.0Sr0.2Ca0.8Cu3.0O7.0,RE123,51.0,3.865,,11.608,PHC2560051,3.865,Two,2.3635727063817176,1.9325
6122,Nd1.0Ba1.0Ca1.0Cu3.0O7.0,RE123,59.0,3.864,,11.63,PHC2560051,3.864,Two,2.344106024466154,1.932
6159,Hg0.5Bi0.5Sr1.75La0.25Cu1.0O5.0,Hg1201,27.0,3.773,,8.906,PHC2140087,3.773,One,,1.8865
6160,Hg0.5Bi0.5Sr0.5La0.5Cu1.0O5.0,Hg1201,27.0,3.775,,8.877,PHC2140087,3.775,One,,1.8875
6161,Hg0.5Bi0.5Sr1.25La0.75Cu1.0O5.0,Hg1201,27.0,3.778,,8.841000000000003,PHC2140087,3.778,One,,1.889
6162,Pb0.5Hg0.5Sr1.2La0.8Cu1.0O5.0,Hg1201,24.0,3.791,,8.691,PHC2160273,3.791,One,,1.8955
6164,Hg0.3Pb0.7Sr1.75La0.25Cu1.0O4.0,Hg1201,30.0,3.76,,8.947000000000003,PHC2160243,3.76,One,,1.88
6165,Hg0.3Pb0.7Sr1.5La0.5Cu1.0O4.0,Hg1201,39.0,3.772,,8.894,PHC2160243,3.772,One,,1.886
6186,Y1.0Ba2.0Cu3.0O6.19,Y123,93.2,3.818,3.882,11.643,SPS0312056,3.85,Two,2.266799675352047,1.909
6187,Y1.0Ba2.0Cu3.0H0.14O6.91,Y123,90.95,3.819,3.885,11.645,SPS0312056,3.852,Two,2.2688479328487854,1.9095
6188,Y1.0Ba2.0Cu3.0H0.32O6.91,Y123,91.25,3.848,3.888,11.646,SPS0312056,3.868,Two,2.269872061597156,1.924
6192,Y1.0Ba2.0Cu3.0O6.54,Y123,54.9,3.841,3.886,11.666,SPS0312056,3.8635,Two,2.2903546365645506,1.9205
6193,Y1.0Ba2.0Cu3.0H0.16O6.54,Y123,47.9,3.849,3.888,11.662,SPS0312056,3.8685,Two,2.286258121571072,1.9245
6194,Y1.0Ba2.0Cu3.0H0.31O6.54,Y123,47.3,3.859,3.884,11.66,SPS0312056,3.8715,Two,2.284209864074332,1.9295
6195,Y1.0Ba2.0Cu3.0H0.53O6.54,Y123,43.8,3.874,3.882,11.655,SPS0312056,3.878,Two,2.2790892203324824,1.937
6196,Y1.0Ba2.0Cu3.0H0.64O6.54,Y123,42.05,3.882,,11.65,SPS0312056,3.882,Two,2.273968576590635,1.941
6198,Y1.0Ba2.0Cu3.0H0.69O6.91,Y123,85.7,3.847,3.886,11.646,SPS0312056,3.8665,Two,2.269872061597156,1.9235
6199,Y1.0Ba2.0Cu3.0H0.92O6.91,Y123,80.8,3.867,3.888,11.647,SPS0312056,3.8775,Two,2.2708961903455256,1.9335
6200,Y1.0Ba2.0Cu3.0O6.93,Y123,90.85,3.823,3.887,11.68,PR0411863,3.855,Two,2.304692439041726,1.9115
6204,Y1.0Ba2.0Cu3.0O6.73,Y123,68.75,3.828,3.888,11.706,PR0411863,3.858,Two,2.3313197864993387,1.914
6208,Y1.0Ba2.0Cu3.0O6.6,Y123,57.85,3.835,3.886,11.728,PR0411863,3.8605,Two,2.353850618963473,1.9175
6210,Y1.0Ba2.0Cu3.0O6.55,Y123,55.55,3.837,3.881,11.728,PR0411863,3.859,Two,2.353850618963473,1.9185
6212,Y1.0Ba2.0Cu3.0O6.48,Y123,51.2,3.842,3.878,11.746,PR0411863,3.86,Two,2.3722849364341285,1.921
6213,Y1.0Ba2.0Cu3.0O6.45,Y123,26.85,3.844,3.877,11.751,PR0411863,3.8605,Two,2.377405580175976,1.922
6219,Yb0.7Ca0.3Ba1.6Sr0.4Cu3.0O6.1,RE123,48.3,3.818,,11.744000000000002,PR04611923,3.818,Two,2.243233218176418,1.909
6220,Yb0.7Ca0.3Ba1.6Sr0.4Cu3.0O6.43,RE123,64.3,3.823,,11.707,PR04611923,3.823,Two,2.275972637761684,1.9115
6221,Yb0.7Ca0.3Ba1.6Sr0.4Cu3.0O6.56,RE123,82.4,3.83,,11.675,PR04611923,3.83,Two,2.304287811457048,1.915
6222,Yb0.7Ca0.3Ba1.6Sr0.4Cu3.0O6.73,RE123,68.5,3.799,3.857,11.591,PR04611923,3.8280000000000003,Two,2.378615142407381,1.8995
6223,Yb0.7Ca0.3Ba1.6Sr0.4Cu3.0O6.78,RE123,40.7,3.793,3.853,11.612,PR04611923,3.823,Two,2.3600333096697974,1.8965
6224,Yb1.0Ba1.6Sr0.4Cu3.0O6.88,RE123,80.2,3.788,3.863,11.588,PR04611923,3.8255,Two,2.3812696899413215,1.894
6225,Yb0.9Ca0.1Ba1.6Sr0.4Cu3.0O6.89,RE123,62.1,3.788,3.854,11.588,PR04611923,3.821,Two,2.3812696899413215,1.894
6226,Yb0.8Ca0.2Ba0.8Sr0.4Cu3.0O6.85,RE123,35.0,3.796,3.854,11.599,PR04611923,3.825,Two,2.371536348983539,1.898
6227,Yb0.7Ca0.3Ba1.6Sr0.4Cu3.0O6.78,RE123,24.4,3.797,3.85,11.61,PR04611923,3.8235,Two,2.361803008025758,1.8985
6238,Y1.0Ba2.0Cu3.0O6.91,Y123,93.1,3.817,3.886,11.669,JJP0270525,3.8515,Two,2.29342702280966,1.9085
6240,Y1.0Ba2.0Cu3.0H0.27O6.91,Y123,91.1,3.825,3.885,11.656,JJP0270525,3.855,Two,2.2801133490808536,1.9125
6241,Y1.0Ba2.0Cu3.0H0.52O6.91,Y123,91.7,3.865,3.887,11.619000000000002,JJP0270525,3.876,Two,2.2422205853911747,1.9325
6242,Y1.0Ba2.0Cu3.0H0.91O6.91,Y123,91.4,3.871,,11.625,JJP0270525,3.871,Two,2.2483653578813914,1.9355
6244,Gd1.0Ba2.0Cu3.0O6.89,RE123,92.9,3.844,3.889,11.667,JJP0270525,3.8665,Two,2.31136660488089,1.922
6245,Gd1.0Ba2.0Cu3.0H0.12O6.89,RE123,84.0,3.846,3.898,11.692,JJP0270525,3.872,Two,2.289245375431386,1.923
6246,Gd1.0Ba2.0Cu3.0H0.43O6.89,RE123,82.0,3.849,3.904,11.697,JJP0270525,3.8765,Two,2.2848211295414864,1.9245
6247,Gd1.0Ba2.0Cu3.0H1.32O6.89,RE123,78.2,3.901,,11.681,JJP0270525,3.901,Two,2.2989787163891684,1.9505
6285,Pr0.2Ca0.8Ba1.0La1.0Cu3.0O7.1,RE123,33.5,3.89,,11.640999999999998,SSC0840183,3.89,Two,2.334372683508375,1.945
6286,Ca1.0Ba1.0La1.0Cu3.0O6.97,RE123,64.0,3.897,,11.669,SSC0840183,3.897,Two,2.309596906524929,1.9485
6290,Y0.4Pr0.6Ba1.25Sr0.75Cu3.0O6.92,Y123,17.0,3.86,3.862,11.597,JPC0070287,3.861,Two,2.2196897529270387,1.93
6321,Gd1.0Ba2.0Cu3.0O7.0,RE123,89.0,3.862,3.925,11.753,JPC0016853,3.8935,Two,2.235269575574598,1.931
6347,Y0.4Pr0.6Ba1.8Ca0.2Cu3.0O7.0,Y123,23.9,3.859,3.887,11.675999999999998,SUP0090089,3.873,Two,2.300595924048246,1.9295
6348,Y0.4Pr0.6Ba1.7Ca0.3Cu3.0O7.0,Y123,29.0,3.863,3.873,11.657,SUP0090089,3.868,Two,2.2811374778292226,1.9315
6349,Y0.4Pr0.6Ba1.6Ca0.4Cu3.0O7.0,Y123,30.3,3.859,,11.629,SUP0090089,3.859,Two,2.2524618728748695,1.9295
6354,Tl1.2Sr2.0Ca0.8Cu2.0O6.862,Tl1212,60.0,3.793,,12.126,PHC2530071,3.793,Two,,1.8965
6359,Hg1.0Ba2.0Ca2.0Cu3.0O8.0,Hg1223,133.0,3.85,,15.85,SSC0920595,3.85,Three,,1.925
6422,Y1.0Ba1.9Ca0.1Cu4.0O8.0,Y124,85.4,3.84,3.866,27.247,PHC1740383,3.853,Two,2.2943073632294144,1.92
6423,Y1.0Ba1.926Ca0.07400000000000001Cu4.0O8.0,Y124,83.3,3.84,3.869,27.241,PHC1740383,3.8545,Two,2.291769156258209,1.92
6424,Y1.0Ba1.972Ca0.027999999999999997Cu4.0O8.0,Y124,79.7,3.841,3.87,27.244,PHC1740383,3.8555,Two,2.293038259743812,1.9205
6425,Y1.0Ba2.0Cu4.0O8.0,Y124,77.9,3.842,3.871,27.24,PHC1740383,3.856500000000001,Two,2.2913461217630076,1.921
6426,Y1.0Ba1.98La0.02Cu4.0O8.0,Y124,74.3,3.843,3.87,27.25,PHC1740383,3.8565,Two,2.2955764667150174,1.9215
6427,Y1.0Ba1.9La0.1Cu4.0O8.0,Y124,61.0,3.842,3.875,27.218000000000004,PHC1740383,3.8585,Two,2.2820393628685895,1.921
6428,Y1.0Ba1.87La0.13Cu4.0O8.0,Y124,61.0,3.841,3.876,27.208,PHC1740383,3.8585,Two,2.277809017916578,1.9205
6429,Y1.0Ba1.78La0.22Cu4.0O8.0,Y124,37.9,3.841,3.881,27.174,PHC1740383,3.861,Two,2.2634258450797473,1.9205
6430,Y1.0Ba1.72La0.28Cu4.0O8.0,Y124,18.9,3.841,3.877,27.132,PHC1740383,3.859,Two,2.2456583962813097,1.9205
6457,Y0.4Cu0.6Ba1.4La0.6Cu3.0O6.95,Y123,81.0,3.856,,11.594,FA1590760,3.856,Two,2.216617366681929,1.928
6483,Nd1.3Ba1.5Ca0.2Cu3.0O6.952000000000001,RE123,36.0,3.883,,11.663,PHC2610105,3.883,Two,2.31490600159281,1.9415
6484,Nd1.2Ba1.6Ca0.2Cu3.0O6.928999999999999,RE123,51.0,3.888,,11.697,PHC2610105,3.888,Two,2.2848211295414864,1.944
6485,Nd1.1Ba1.7Ca0.2Cu3.0O6.894,RE123,65.0,3.892,,11.732,PHC2610105,3.892,Two,2.2538514083121814,1.946
6486,Nd1.0Ba1.8Ca0.2Cu3.0O6.8660000000000005,RE123,73.0,3.896,,11.759,PHC2610105,3.896,Two,2.229960480506717,1.948
6489,Nd1.3Ba1.3Ca0.4Cu3.0O6.912000000000001,RE123,13.0,3.876,,11.637,PHC2610105,3.876,Two,2.3379120802202933,1.938
6490,Nd1.2Ba1.4Ca0.4Cu3.0O6.888,RE123,40.0,3.88,,11.666,PHC2610105,3.88,Two,2.3122514540588694,1.94
6491,Nd1.1Ba1.5Ca0.4Cu3.0O6.864,RE123,54.0,3.883,,11.696,PHC2610105,3.883,Two,2.285705978719466,1.9415
6492,Nd1.0Ba1.6Ca0.4Cu3.0O6.827999999999999,RE123,65.0,3.887,,11.719,PHC2610105,3.887,Two,2.2653544476259233,1.9435
6493,Nd0.9Ba1.7Ca0.4Cu3.0O6.801,RE123,72.0,3.89,,11.749,PHC2610105,3.89,Two,2.238808972286518,1.945
6494,Nd1.1Ba1.7Sr0.2Cu3.0O6.858,RE123,70.0,3.892,,11.732,PHC2610105,3.892,Two,2.2538514083121814,1.946
6495,Nd1.0Ba1.8Sr0.2Cu3.0O6.9270000000000005,RE123,82.0,3.896,,11.76,PHC2610105,3.896,Two,2.229075631328737,1.948
6499,Nd1.2Ba1.4Sr0.4Cu3.0O6.789,RE123,41.0,3.88,,11.665,PHC2610105,3.88,Two,2.313136303236851,1.94
6500,Nd1.2Ba1.4Sr0.4Cu3.0O6.731,RE123,65.0,3.883,,11.695,PHC2610105,3.883,Two,2.2865908278974456,1.9415
6501,Nd1.0Ba1.6Sr0.4Cu3.0O6.721,RE123,78.5,3.887,,11.719,PHC2610105,3.887,Two,2.2653544476259233,1.9435
6502,Nd0.9Ba1.7Sr0.4Cu3.0O6.666,RE123,82.0,3.89,,11.748,PHC2610105,3.89,Two,2.239693821464499,1.945
6506,Nd1.3Ba1.5Sr0.2Cu3.0O6.9170000000000025,RE123,36.0,3.883,,11.661,PHC2610105,3.883,Two,2.316675699948771,1.9415
6507,Nd1.2Ba1.6Sr0.2Cu3.0O6.885,RE123,45.0,3.888,,11.696,PHC2610105,3.888,Two,2.285705978719466,1.944
6511,Nd1.3Ba1.7Cu3.0O6.987,RE123,33.0,3.889,,11.696,PHC2610105,3.889,Two,2.285705978719466,1.9445
6512,Nd1.2Ba1.8Cu3.0O6.954,RE123,50.0,3.894,,11.735,PHC2610105,3.894,Two,2.251196860778241,1.947
6513,Nd1.1Ba1.9Cu3.0O6.935,RE123,76.0,3.901,,11.787,PHC2610105,3.901,Two,2.2051847035232726,1.9505
6514,Y1.0Ba2.0Cu4.0O8.0,Y124,79.7,3.842,3.87,27.19400000000001,SSC0980971,3.8560000000000003,Two,2.27188653498377,1.921
6522,Y1.0Ba2.0Cu3.98Zn0.02O8.0,Y124,66.6,3.838,3.869,27.212,SSC0980971,3.8535,Two,2.2795011558973823,1.919
6523,Y1.0Ba2.0Cu3.9560000000000004Zn0.044000000000000004O8.0,Y124,56.8,3.84,3.871,27.21,SSC0980971,3.8555,Two,2.278655086906981,1.92
6526,Y1.0Ba2.0Cu3.9Zn0.1O8.0,Y124,22.1,3.841,3.873,27.206,SSC0980971,3.8569999999999998,Two,2.276962948926177,1.9205
6529,Hg0.7Bi0.3Sr2.0Ca0.75Pr0.25Cu2.0O6.0,Hg1212,91.0,3.833,,12.107,PHC2610201,3.833,Two,,1.9165
6530,Hg0.7Bi0.3Sr2.0Ca0.5Pr0.5Cu2.0O6.0,Hg1212,58.0,3.84,,12.1,PHC2610201,3.84,Two,,1.92
6532,Er1.0Ba2.0Cu3.0O6.952999999999999,RE123,90.9,3.821,3.885,11.667,PHC2610090,3.853,Two,2.31136660488089,1.9105
6533,Er0.95Hf0.05Ba2.0Cu3.0O6.938,RE123,86.0,3.822,3.889,11.667,PHC2610090,3.8555,Two,2.31136660488089,1.911
6534,Er0.9Hf0.1Ba2.0Cu3.0O6.862,RE123,82.9,3.814,3.879,11.659,PHC2610090,3.8465,Two,2.31844539830473,1.907
6535,Er0.85Hf0.15Ba2.0Cu3.0O6.813,RE123,79.9,3.818,3.878,11.652,PHC2610090,3.8480000000000003,Two,2.3246393425505927,1.909
6536,Er0.8Hf0.2Ba2.0Cu3.0O6.772,RE123,78.8,3.817,3.881,11.667,PHC2610090,3.8489999999999998,Two,2.31136660488089,1.9085
6537,Er0.8Ca0.05Hf0.15Ba2.0Cu3.0O6.706,RE123,64.8,3.828,3.876,11.646,PHC2610090,3.852,Two,2.329948437618472,1.914
6538,Er0.75Ca0.1Hf0.15Ba2.0Cu3.0O6.796,RE123,73.6,3.823,3.87,11.658,PHC2610090,3.8465,Two,2.3193302474827115,1.9115
6539,Er0.7Ca0.15Hf0.15Ba2.0Cu3.0O6.8210000000000015,RE123,77.3,3.825,3.876,11.649,PHC2610090,3.8505,Two,2.327293890084533,1.9125
6540,Er0.65Ca0.2Hf0.15Ba2.0Cu3.0O6.83,RE123,80.9,3.83,3.877,11.67,PHC2610090,3.8535,Two,2.3087120573469493,1.915
6541,Er0.6Ca0.25Hf0.15Ba2.0Cu3.0O7.02,RE123,84.7,3.829,3.873,11.702,PHC2610090,3.8510000000000004,Two,2.280396883651585,1.9145
6542,Er0.55Ca0.3Hf0.15Ba2.0Cu3.0O7.05,RE123,72.2,3.825,3.872,11.718,PHC2610090,3.8485,Two,2.266239296803903,1.9125
6543,Er0.45Ca0.4Hf0.15Ba2.0Cu3.0O7.1,RE123,66.0,3.817,3.875,11.718,PHC2610090,3.846,Two,2.266239296803903,1.9085
6545,Y0.9Ca0.1Sr2.0Cu2.6Fe0.4O6.0,Y123,28.0,3.802,,11.41,JSC0950239,3.802,Two,2.0281776769819007,1.901
6546,Y1.0Sr2.0Cu2.8Re2.0O7.0,Y123,42.0,3.813,,11.52,SSC0990413,3.813,Two,2.1408318393025696,1.9065
6548,Y1.0Sr2.0Cu2.8Re0.2O7.0,Y123,55.0,3.821,,11.548,SSC0990413,3.821,Two,2.1695074442569227,1.9105
6549,Y0.25Pr0.75Sr2.0Cu2.8Re0.2O7.0,Y123,14.0,3.854,,11.589,SSC0990413,3.854,Two,2.2114967229400815,1.927
6571,Hg1.0Ba2.0Ca2.0Cu3.0O8.0,Hg1223,110.0,3.855,,15.842,PHC2610189,3.855,Three,,1.9275
6572,Hg0.9Pb0.1Ba2.0Ca2.0Cu3.0O8.0,Hg1223,118.0,3.85,,15.836,PHC2610189,3.85,Three,,1.925
6573,Hg0.8Pb0.2Ba2.0Ca2.0Cu3.0O8.0,Hg1223,125.0,3.848,,15.831,PHC2610189,3.848,Three,,1.924
6574,Hg0.7Pb0.3Ba2.0Ca2.0Cu3.0O8.0,Hg1223,130.0,3.843,,15.824000000000002,PHC2610189,3.843,Three,,1.9215
6575,Hg0.6Pb0.4Ba2.0Ca2.0Cu3.0O8.0,Hg1223,120.0,3.842,,15.818,PHC2610189,3.842,Three,,1.921
6576,Hg0.5Pb0.5Ba2.0Ca2.0Cu3.0O8.0,Hg1223,103.0,3.84,,15.822,PHC2610189,3.84,Three,,1.92
6579,Nd1.0Ba1.5Sr0.5Cu3.0O6.91,RE123,83.0,3.86,3.896,11.697,PHC2610097,3.878,Two,2.2848211295414864,1.93
6580,Nd1.0Ba1.5Sr0.5Cu3.0O6.91,RE123,71.0,3.881,,11.688,PHC2610097,3.881,Two,2.2927847721433063,1.9405
6604,Nd1.0Ba1.5Sr0.5Cu3.0O6.91,RE123,71.0,3.881,,11.688,PHC2610097,3.881,Two,2.2927847721433063,1.9405
6605,Nd1.0Ba1.5Sr0.5Cu3.0O6.91,RE123,83.0,3.86,3.896,11.697,PHC2610097,3.878,Two,2.2848211295414864,1.93
6618,Y1.0Ba2.0Cu3.0O6.83,Y123,92.0,3.822,3.888,11.667,PHC1830154,3.855,Two,2.2913787653129196,1.911
6619,Y0.95Pr0.05Ba2.0Cu3.0O6.85,Y123,85.5,3.814,3.884,11.65,PHC1830154,3.849,Two,2.273968576590635,1.907
6620,Y0.9Pr0.1Ba2.0Cu3.0O6.82,Y123,82.0,3.82,3.884,11.648,PHC1830154,3.852,Two,2.2719203190938946,1.91
6621,Y0.85Pr0.15Ba2.0Cu3.0O6.84,Y123,75.0,3.817,3.887,11.662,PHC1830154,3.852,Two,2.286258121571072,1.9085
6622,Y0.8Pr0.2Ba2.0Cu3.0O6.81,Y123,68.0,3.826,3.889,11.669,PHC1830154,3.8575,Two,2.29342702280966,1.913
6623,Y0.95Ca0.05Ba2.0Cu3.0O6.79,Y123,88.0,3.801,3.883,11.646,PHC1830154,3.842,Two,2.269872061597156,1.9005
6624,Y0.9Ca0.1Ba2.0Cu3.0O6.67,Y123,82.0,3.841,3.89,11.689,PHC1830154,3.8655,Two,2.313909597777054,1.9205
6625,Y0.85Ca0.15Ba2.0Cu3.0O6.65,Y123,83.0,3.819,3.887,11.655,PHC1830154,3.853,Two,2.2790892203324824,1.9095
6626,Y0.8Ca0.2Ba2.0Cu3.0O6.64,Y123,81.0,3.822,3.872,11.617,PHC1830154,3.847,Two,2.2401723278944345,1.911
6627,Y0.8Pr0.05Ca0.15Ba2.0Cu3.0O6.83,Y123,87.0,3.819,3.881,11.642,PHC1830154,3.85,Two,2.265775546603676,1.9095
6628,Y0.8Pr0.15Ca0.05Ba2.0Cu3.0O6.82,Y123,80.0,3.805,3.873,11.624,PHC1830154,3.839,Two,2.2473412291330224,1.9025
6704,Hg1.4Tl0.6Ba2.0Y0.7Ca0.3Cu2.0O8.0,Hg2212,60.0,3.861,,28.92,PHC2590036,3.861,Two,,1.9305
6705,Hg1.4Tl0.6Ba2.0Y0.4Ca0.6Cu2.0O8.0,Hg2212,84.0,3.856,,28.99,PHC2590036,3.856,Two,,1.928
6711,La1.94Ba0.06Cu1.0O4.0,T,15.5,3.806,,13.241,PHC2580315,3.806,One,2.4143707817474525,1.903
6712,La1.92Ba0.08Cu1.0O4.0,T,27.0,3.804,,13.258,PHC2580315,3.804,One,2.4197401894754447,1.902
6713,La1.91Ba0.09Cu1.0O4.0,T,31.5,3.797,,13.272,PHC2580315,3.797,One,2.4241620546632032,1.8985
6745,Er1.0Ba2.0Cu3.0O6.94,RE123,91.5,3.82,3.886,11.671,SSC0981095,3.853,Two,2.3078272081689697,1.91
6746,Er1.0Ba2.0Cu2.94Co0.06O6.8,RE123,73.0,3.833,3.877,11.655,SSC0981095,3.855,Two,2.321984795016652,1.9165
6747,Er1.0Ba2.0Cu2.88Co0.12O6.78,RE123,46.0,3.833,3.884,11.663,SSC0981095,3.8585,Two,2.31490600159281,1.9165
6748,Er1.0Ba2.0Cu2.28Co0.18O6.74,RE123,34.0,3.803,3.88,11.665,SSC0981095,3.8415,Two,2.313136303236851,1.9015
6749,Er1.0Ba2.0Cu2.76Co0.24O6.75,RE123,31.0,3.858,3.862,11.672,SSC0981095,3.86,Two,2.3069423589909883,1.929
6750,Er0.94Ca0.06Ba2.0Cu2.82Co0.18O6.76,RE123,64.0,3.815,3.879,11.66,SSC0981095,3.847,Two,2.3175605491267506,1.9075
6751,Er0.88Ca0.12Ba2.0Cu2.82Co0.18O6.93,RE123,77.5,3.823,3.878,11.658,SSC0981095,3.8505,Two,2.3193302474827115,1.9115
6752,Er0.82Ca0.18Ba2.0Cu2.82Co0.18O6.71,RE123,84.5,3.827,3.875,11.658,SSC0981095,3.8510000000000004,Two,2.3193302474827115,1.9135
6753,Y0.8Pr0.2Ba1.0Sr1.0Cu3.0O7.0,Y123,69.1,3.823,3.858,11.572,PLA1960263,3.8405,Two,2.194086534217795,1.9115
6754,Y0.6Pr0.4Ba1.0Sr1.0Cu3.0O7.0,Y123,52.4,3.839,3.856,11.574000000000002,PLA1960263,3.8475,Two,2.196134791714537,1.9195
6755,Y0.5Pr0.5Ba1.0Sr1.0Cu3.0O7.0,Y123,32.1,3.849,,11.578,PLA1960263,3.849,Two,2.2002313067080137,1.9245
6756,Y0.4Pr0.6Ba1.0Sr1.0Cu3.0O7.0,Y123,21.4,3.854,,11.576,PLA1960263,3.854,Two,2.1981830492112753,1.927
6766,Tm1.0Ba2.0Cu4.0O8.0,RE124,79.6,3.82,3.86,27.187,PHC2620261,3.84,Two,2.3007307144042066,1.91
6767,Er1.0Ba2.0Cu4.0O8.0,RE124,77.8,3.836,3.869,27.197,PHC2620261,3.8525,Two,2.2949219937885004,1.918
6768,Ho1.0Ba2.0Cu4.0O8.0,RE124,76.2,3.837,3.867,27.204,PHC2620261,3.852,Two,2.290855889357504,1.9185
6769,Y1.0Ba2.0Cu4.0O8.0,Y124,78.6,3.842,3.871,27.229,PHC2620261,3.856500000000001,Two,2.2866927423157977,1.921
6770,Dy1.0Ba2.0Cu4.0O8.0,RE124,73.6,3.845,3.87,27.236,PHC2620261,3.8575,Two,2.272267983387241,1.9225
6771,Gd1.0Ba2.0Cu4.0O8.0,RE124,71.8,3.877,3.899,27.274,PHC2620261,3.888,Two,2.2501948450475524,1.9385
6791,Y1.0Sr2.0Cu2.8Re0.2O6.0,Y123,42.0,3.813,,11.52,SSC0990413,3.813,Two,2.1408318393025696,1.9065
6793,Y1.0Sr2.0Cu2.8Re0.2O6.0,Y123,55.0,3.821,,11.548,SSC0990413,3.821,Two,2.1695074442569227,1.9105
6794,Y0.25Pr0.75Sr2.0Cu2.8Re0.2O6.0,Y123,14.0,3.854,,11.589,SSC0990413,3.854,Two,2.2114967229400815,1.927
6795,Er1.0Ba2.0Cu3.0O6.94,RE123,91.5,3.82,3.886,11.671,SSC0981095,3.853,Two,2.3078272081689697,1.91
6796,Er1.0Ba2.0Cu2.94Co0.06O6.8,RE123,73.0,3.833,3.877,11.655,SSC0981095,3.855,Two,2.321984795016652,1.9165
6797,Er1.0Ba2.0Cu2.88Co0.12O6.78,RE123,46.0,3.833,3.884,11.663,SSC0981095,3.8585,Two,2.31490600159281,1.9165
6798,Er1.0Ba2.0Cu2.82Co0.18O6.74,RE123,34.0,3.803,3.88,11.665,SSC0981095,3.8415,Two,2.313136303236851,1.9015
6799,Er1.0Ba2.0Cu2.76Co0.24O6.75,RE123,31.0,3.858,3.862,11.672,SSC0981095,3.86,Two,2.3069423589909883,1.929
6800,Er0.94Ca0.04Ba2.0Cu2.82Co0.18O6.76,RE123,64.0,3.815,3.879,11.66,SSC0981095,3.847,Two,2.3175605491267506,1.9075
6801,Er0.88Ca0.12Ba2.0Cu2.28Co0.18O6.93,RE123,77.5,3.823,3.878,11.658,SSC0981095,3.8505,Two,2.3193302474827115,1.9115
6802,Er0.82Ca0.18Ba2.0Cu2.82Co0.18O6.71,RE123,84.5,3.827,3.875,11.658,SSC0981095,3.8510000000000004,Two,2.3193302474827115,1.9135
6822,Hg1.0Ba2.0Cu1.0O4.0,Hg1201,87.0,3.877,,9.513,SSC0980333,3.877,One,,1.9385
6823,Hg0.95Ce0.05Ba2.0Cu1.0O4.0,Hg1201,94.0,3.887,,9.521,SSC0980333,3.887,One,,1.9435
6824,Hg0.9Ce0.1Ba2.0Cu1.0O4.0,Hg1201,96.0,3.885,,9.53,SSC0980333,3.885,One,,1.9425
6825,Hg0.8Ce0.2Ba2.0Cu1.0O4.0,Hg1201,94.0,3.885,,9.528,SSC0980333,3.885,One,,1.9425
6826,Hg0.7Ce0.3Ba2.0Cu1.0O4.0,Hg1201,94.0,3.886,,9.531,SSC0980333,3.886,One,,1.943
6828,Y1.0Ba2.0Cu3.98Ni0.02O8.0,Y124,74.0,3.84,3.869,27.224,SSC0980971,3.8545,Two,2.2845775698397937,1.92
6831,Y1.0Ba2.0Cu3.9389999999999996Ni0.061O8.0,Y124,63.5,3.839,3.87,27.201,SSC0980971,3.8545,Two,2.2748477764501724,1.9195
6833,Y1.0Ba2.0Cu3.9Ni0.1O8.0,Y124,52.6,3.839,3.872,27.187,SSC0980971,3.8555,Two,2.26892529351736,1.9195
6834,Y1.0Ba2.0Cu3.8Ni0.2O8.0,Y124,21.0,3.841,3.874,27.185,SSC0980971,3.8575,Two,2.268079224526957,1.9205
6835,Y1.0Ba2.0Cu1.0O8.0,Y124,80.0,3.842,3.87,27.19400000000001,SSC0980971,3.8560000000000003,Two,2.27188653498377,1.921
6837,Y1.0Ba2.0Cu3.98Zn0.02O8.0,Y124,67.0,3.869,3.838,27.212,SSC0980971,3.8535,Two,2.2795011558973823,1.9345
6838,Y1.0Ba2.0Cu3.96Zn0.04O8.0,Y124,57.6,3.871,3.84,27.211,SSC0980971,3.8555,Two,2.279078121402181,1.9355
6839,Y1.0Ba2.0Cu3.938Zn0.062O8.0,Y124,47.0,3.872,3.841,27.21,SSC0980971,3.8565,Two,2.278655086906981,1.936
6841,Y1.0Ba2.0Cu3.9Zn0.1O8.0,Y124,22.4,3.873,3.841,27.207,SSC0980971,3.8569999999999998,Two,2.2773859834213783,1.9365
6870,Tl1.0Sr1.8Ca0.2Yb1.0Cu2.0O7.0,Tl1212,45.0,3.794,,11.982,PHC2690225,3.794,Two,,1.897
6871,Tl1.0Sr1.7Ca0.3Yb1.0Cu2.0O7.0,Tl1212,55.0,3.791,,11.973,PHC2690225,3.791,Two,,1.8955
6872,Tl1.0Sr1.5Ca0.5Yb1.0Cu2.0O7.0,Tl1212,55.0,3.791,,11.952,PHC2690225,3.791,Two,,1.8955
6877,Nd1.0Ba2.0Cu3.0O6.93,RE123,91.5,3.87,3.918,11.763,PHC2690231,3.8939999999999997,Two,2.2264210837947966,1.935
6878,Nd0.95Ca0.025Pr0.025Ba2.0Cu3.0O6.95,RE123,86.1,3.871,3.917,11.761,PHC2690231,3.8939999999999997,Two,2.2281907821507576,1.9355
6879,Nd0.9Ca0.05Pr0.05Ba2.0Cu3.0O6.95,RE123,81.4,3.871,3.916,11.755,PHC2690231,3.8935,Two,2.233499877218637,1.9355
6880,Nd0.8Ca0.1Pr0.1Ba2.0Cu3.0O7.02,RE123,70.8,3.872,3.913,11.747,PHC2690231,3.8925,Two,2.240578670642479,1.936
6932,Hg1.0Ba2.0Cu1.0O4.025,Hg1201,20.0,3.8888,,9.533,PHC2650013,3.8888,One,,1.9444
6934,Hg1.0Ba2.0Cu1.0O4.055,Hg1201,80.0,3.8814,,9.5243,PHC2650013,3.8814,One,,1.9407
6935,Hg1.0Ba2.0Cu1.0O4.08,Hg1201,85.0,3.88,,9.5217,PHC2650013,3.88,One,,1.94
6936,Hg1.0Ba2.0Cu1.0O4.085,Hg1201,92.0,3.879,,9.5124,PHC2650013,3.879,One,,1.9395
6937,Hg1.0Ba2.0Cu1.0O4.09,Hg1201,97.0,3.8753,,9.512,PHC2650013,3.8753,One,,1.93765
6938,Hg1.0Ba2.0Cu1.0O4.1,Hg1201,92.0,3.8732,,9.5109,PHC2650013,3.8732,One,,1.9366
6939,Hg1.0Ba2.0Cu1.0O4.12,Hg1201,71.0,3.8701,,9.5078,PHC2650013,3.8701,One,,1.93505
6940,Hg1.0Ba2.0Cu1.0O4.13,Hg1201,60.0,3.8698,,9.5048,PHC2650013,3.8698,One,,1.9349
6941,Hg1.0Ba2.0Cu1.0O6.932,Hg1201,50.0,3.8676,,9.4989,PHC2650013,3.8676,One,,1.9338
6963,Nd0.9Ca0.1Ba2.0Cu3.0O7.0,RE123,86.0,3.854,3.911,11.723,PR05403580,3.8825,Two,2.2618150509140014,1.927
6964,Gd0.9Ca0.1Ba2.0Cu3.0O7.0,RE123,88.0,3.83,3.889,11.683,PR05403580,3.8595,Two,2.297209018033208,1.915
6965,Ho0.9Ca0.1Ba2.0Cu3.0O7.0,RE123,89.0,3.815,3.878,11.661,PR05403580,3.8465,Two,2.316675699948771,1.9075
6966,Tm0.9Ca0.1Ba2.0Cu3.0O7.0,RE123,86.0,3.798,3.862,11.615,PR05403580,3.83,Two,2.357378762135857,1.899
7052,Hg0.7Cr0.3Sr2.0Cu1.0O4.6,Hg1201,53.0,3.85,,8.715,SUP0090253,3.85,One,,1.925
7111,Hg0.7Cr0.3Sr2.0Cu1.0O4.0,Hg1201,51.0,3.842,,8.725,JP00801743,3.842,One,,1.921
7115,Y0.99Ca0.01Ba2.0Cu4.0O8.0,Y124,79.4,3.823,3.858,27.125,JJP0350974,3.8405,Two,2.2426971548149024,1.9115
7116,Y0.97Ca0.03Ba2.0Cu4.0O8.0,Y124,81.9,3.822,3.855,27.164,JJP0350974,3.8385,Two,2.259195500127739,1.911
7117,Y0.95Ca0.05Ba2.0Cu4.0O8.0,Y124,85.4,3.822,3.853,27.175,JJP0350974,3.8375,Two,2.2638488795749487,1.911
7118,Y0.93Ca0.07Ba2.0Cu4.0O8.0,Y124,83.5,3.82,3.852,27.18,JJP0350974,3.8360000000000003,Two,2.2659640520509527,1.91
7119,Y0.9Ca0.1Ba2.0Cu4.0O8.0,Y123,80.8,3.851,3.854,11.579,JJP0350974,3.8525,Two,2.2012554354563845,1.9255
7120,Tm1.0Ba2.0Cu4.0O8.0,RE124,79.0,3.829,3.859,27.185,JJP0350974,3.844,Two,2.3018924585273495,1.9145
7121,Tm0.99Ca0.01Ba2.0Cu4.0O8.0,RE124,79.2,3.831,3.86,27.186,JJP0350974,3.8455,Two,2.301311586465778,1.9155
7122,Tm0.97Ca0.03Ba2.0Cu4.0O8.0,RE124,81.2,3.829,3.857,27.198,JJP0350974,3.843,Two,2.2943411217269287,1.9145
7123,Tm0.95Ca0.05Ba2.0Cu4.0O8.0,RE124,84.8,3.829,3.857,27.207,JJP0350974,3.843,Two,2.289113273172792,1.9145
7124,Tm0.93Ca0.07Ba2.0Cu4.0O8.0,RE123,83.3,3.833,3.859,11.628,JJP0350974,3.846,Two,2.345875722822115,1.9165
7125,Er1.0Ba2.0Cu4.0O8.0,RE124,78.0,3.836,3.861,27.192,JJP0350974,3.848500000000001,Two,2.2978263540963533,1.918
7126,Er0.99Ca0.01Ba2.0Cu4.0O8.0,RE124,79.3,3.837,3.86,27.196,JJP0350974,3.8485,Two,2.29550286585007,1.9185
7127,Er0.97Ca0.03Ba2.0Cu4.0O8.0,RE124,80.0,3.834,3.86,27.218000000000004,JJP0350974,3.847,Two,2.282723680495512,1.917
7129,Ho1.0Ba2.0Cu4.0O8.0,RE124,76.0,3.836,3.865,27.198,JJP0350974,3.8505,Two,2.2943411217269287,1.918
7130,Ho0.99Ca0.01Ba2.0Cu4.0O8.0,RE124,76.8,3.832,3.86,27.202,JJP0350974,3.846,Two,2.2920176334806452,1.916
7131,Ho0.97Ca0.03Ba2.0Cu4.0O8.0,RE123,77.4,3.828,3.875,11.707,JJP0350974,3.8515,Two,2.275972637761684,1.914
7132,Y1.0Ba2.0Cu4.0O8.0,Y124,79.7,3.843,3.871,27.23,JJP0350974,3.8569999999999998,Two,2.287115776810999,1.9215
7133,Y0.99Ca0.01Ba2.0Cu4.0O8.0,Y124,78.0,3.837,3.869,27.23,JJP0350974,3.853,Two,2.287115776810999,1.9185
7188,Y1.0Ba2.0Cu3.0O6.96,Y123,90.7,3.819,3.886,11.679,JAP0800898,3.8525,Two,2.303668310293357,1.9095
7206,Eu1.0Ba2.0Cu3.0O6.94,RE123,93.6,3.841,3.906,11.712,JAP0800898,3.8735,Two,2.2715483918717836,1.9205
7273,Y1.0Ba2.0Cu3.0O6.94,Y123,93.0,3.821,3.884,11.687,PR05414956,3.8525,Two,2.3118613402803136,1.9105
7307,Bi1.95Sr1.85La0.2Cu1.0O6.0,Bi2201,22.1,3.869288306652788,5.332000000000002,24.514,SST0090297,5.402000000000001,One,,1.934644153326394
7308,Bi1.95Sr1.75La0.3Cu1.0O6.0,Bi2201,31.1,3.8572674913726166,5.334,24.539,SST0090297,5.3945,One,,1.9286337456863083
7309,Bi1.95Sr1.75La0.4Cu1.0O6.0,Bi2201,33.1,3.83605428793702,5.404,24.479,SST0090297,5.4145,One,,1.91802714396851
7310,Bi1.95Sr1.55La0.5Cu1.0O6.0,Bi2201,29.2,3.8445395693112587,5.4179999999999975,24.442,SST0090297,5.4274999999999975,One,,1.9222697846556294
7315,Bi1.95Sr1.65La0.4Cu1.0O6.28,Bi2201,32.6,3.8480751032171914,5.404,24.678,SST0090297,5.422999999999999,One,,1.9240375516085957
7316,Bi1.95Sr1.65La0.4Cu1.0O6.297999999999999,Bi2201,34.0,3.8374685014993934,5.4179999999999975,24.639,SST0090297,5.4224999999999985,One,,1.9187342507496967
7319,Bi1.95Sr1.65La0.4Cu1.0O6.343,Bi2201,26.5,3.8424182489676992,5.4179999999999975,24.599,SST0090297,5.4259999999999975,One,,1.9212091244838496
7321,Bi1.95Sr1.65La0.4Cu1.0O6.36,Bi2201,23.0,3.8336501248809856,5.403,24.571,SST0090297,5.4123,One,,1.9168250624404928
7322,Bi1.95Sr1.65La0.4Cu1.0O6.414,Bi2201,10.4,3.828276113343968,5.407,24.552,SST0090297,5.4105,One,,1.914138056671984
7339,Hg0.8Ti0.2Sr2.0Ca0.7Y0.3Cu2.0O6.0,Hg1212,56.75,3.822,,11.905,SST0090706,3.822,Two,,1.911
7341,Hg0.8Ti0.2Sr2.0Ca0.5Y0.5Cu2.0O6.0,Hg1212,60.55,3.824,,11.901,SST0090706,3.824,Two,,1.912
7342,Hg0.8Ti0.2Sr2.0Ca0.4Y0.6Cu2.0O6.0,Hg1212,55.0,3.828,,11.888,SST0090706,3.828,Two,,1.914
7353,Er0.76Ca0.24Ba2.0Cu2.76Co0.24O6.92,RE123,84.0,3.824,3.824,11.611,SUP0100059,3.824,Two,2.360918158847777,1.912
7354,Er0.76Ca0.24Ba1.8Sr0.2Cu2.76Co0.24O6.91,RE123,81.0,3.76,3.832,11.787,SUP0100059,3.7960000000000003,Two,2.2051847035232726,1.88
7355,Er0.76Ca0.24Ba1.6Sr0.4Cu2.76Co0.24O6.88,RE123,77.0,3.833,3.895,11.61,SUP0100059,3.864,Two,2.361803008025758,1.9165
7356,Er0.76Ca0.24Ba1.4Sr0.6Cu2.76Co0.24O6.84,RE123,64.0,3.84,3.902,11.585,SUP0100059,3.871,Two,2.3839242374752603,1.92
7357,Er0.64Ca0.36Ba1.4Sr0.6Cu2.76Co0.24O6.8,RE123,48.0,3.847,3.846,11.611,SUP0100059,3.8465,Two,2.360918158847777,1.9235
7358,Er0.52Ca0.48Ba1.4Sr0.6Cu2.76Co0.24O6.77,RE123,54.0,3.844,3.832,11.63,SUP0100059,3.838,Two,2.344106024466154,1.922
7416,Ca1.0La1.0Ba1.0Cu3.0O7.0,RE123,69.0,3.869,,11.645,PHC2770265,3.869,Two,2.330833286796453,1.9345
7417,Ca1.0La1.0Ba1.0Cu2.97Fe0.03O7.0,RE123,49.0,3.866,,11.643,PHC2770265,3.866,Two,2.3326029851524126,1.933
7418,Ca1.0La1.0Ba1.0Cu2.94Fe0.06O7.0,RE123,44.0,3.864,,11.64,PHC2770265,3.864,Two,2.335257532686353,1.932
7419,Ca1.0La1.0Ba1.0Cu2.88Fe0.12O7.0,RE123,28.0,3.863,,11.638,PHC2770265,3.863,Two,2.3370272310423137,1.9315
7420,Ca1.0La1.0Ba1.0Cu2.76Fe0.24O7.0,RE123,22.0,3.862,,11.635,PHC2770265,3.862,Two,2.3396817785762543,1.931
7463,Yb0.8Sr0.2Ba2.0Cu3.0O7.0,RE123,68.0,3.813,,11.705,MPL0100573,3.813,Two,2.2777423361176443,1.9065
7477,Bi2.0Sr2.0Ca1.0Cu2.0O8.0,Bi2212,92.4,3.825447686219222,5.412000000000001,30.88,JPM0060399,5.4110000000000005,Two,,1.912723843109611
7478,Tl2.0Ba2.0Cu1.0O6.0,Tl2201,92.1,3.87,,23.226,JPM0060399,3.87,One,,1.935
7479,Tl2.0Ba2.0Ca1.0Cu2.0O8.0,Tl2212,108.7,3.855,,29.32800000000001,JPM0060399,3.855,Two,,1.9275
7511,Bi2.0Sr2.0Ca0.9Ce0.1Cu2.0O8.0,Bi2212,90.0,3.8134268709390504,5.4,30.949,PHC2750279,5.3965,Two,,1.9067134354695252
7512,Bi2.0Sr2.0Ca0.8Ce0.2Cu2.0O8.0,Bi2212,81.0,3.8303974336875295,5.42,30.866,PHC2750279,5.4185000000000025,Two,,1.9151987168437647
7513,Bi2.0Sr2.0Ca0.7Ce0.3Cu2.0O8.0,Bi2212,78.0,3.832518754031087,5.428,30.849,PHC2750279,5.424,Two,,1.9162593770155436
7514,Bi2.0Sr2.0Ca0.6Ce0.4Cu2.0O8.0,Bi2212,71.0,3.8374685014993934,5.436,30.762,PHC2750279,5.4315,Two,,1.9187342507496967
7515,Bi2.0Sr2.0Ca0.5Ce0.5Cu2.0O8.0,Bi2212,60.0,3.843832462530072,5.448,30.693,PHC2750279,5.442,Two,,1.921916231265036
7525,Y1.0Ba2.0Cu3.0O7.0,Y123,92.3,3.817,3.885,11.685,PHC2240263,3.8510000000000004,Two,2.3098130827835752,1.9085
7526,Y1.0Ba2.0Cu3.0O7.0,Y123,91.7,3.817,3.886,11.679,PHC2240263,3.8515,Two,2.303668310293357,1.9085
7527,Y1.0Ba2.0Cu4.0O8.0,Y124,80.1,3.843,3.871,27.242,PHC2240263,3.8569999999999998,Two,2.2921921907534104,1.9215
7530,Bi2.0Sr2.0Ca1.0Cu2.0O8.0,Bi2212,93.7,3.824740579438035,5.4110000000000005,30.9,PHC2240263,5.41,Two,,1.9123702897190176
7531,Bi2.0Sr2.0Ca1.0Cu2.0O8.0,Bi2212,92.4,3.825447686219222,5.412000000000001,30.88,PHC2240263,5.4110000000000005,Two,,1.912723843109611
7532,Tl2.0Ba2.0Cu1.0O6.0,Tl2201,92.1,3.87,,23.226,PHC2240263,3.87,One,,1.935
7533,Tl2.0Ba2.0Cu1.0O6.0,Tl2201,92.1,3.871,,23.224,PHC2240263,3.871,One,,1.9355
7534,Tl2.0Ba2.0Ca1.0Cu2.0O8.0,Tl2212,108.7,3.855,,29.32800000000001,PHC2240263,3.855,Two,,1.9275
7574,Tb1.0Sr2.0Cu2.69Mo0.31O7.0,RE123,34.5,3.827,3.825,11.553,PR05605631,3.826,Two,2.4122394111706247,1.9135
7601,Nd1.0Ba2.0Cu3.0O7.0,RE123,93.4,3.862,3.912,11.748,PR05602824,3.887,Two,2.239693821464499,1.931
7602,Nd0.97Ca0.015Th0.015Ba2.0Cu3.0O7.0,RE123,90.4,3.864,3.911,11.741,PR05602824,3.8875,Two,2.2458877657103598,1.932
7603,Nd0.94Ca0.03Th0.03Ba2.0Cu3.0O7.0,RE123,86.8,3.867,3.912,11.736,PR05602824,3.8895,Two,2.2503120116002595,1.9335
7604,Nd0.9Ca0.05Th0.05Ba2.0Cu3.0O7.0,RE123,81.8,3.868,3.91,11.73,PR05602824,3.889,Two,2.2556211066681406,1.934
7605,Nd0.8Ca0.1Th0.1Ba2.0Cu3.0O7.0,RE123,73.4,3.868,3.91,11.732,PR05602824,3.889,Two,2.2538514083121814,1.934
7632,Lu0.8Ca0.2Ba2.0Cu3.0O6.13,RE123,41.0,3.851,,11.778,PHC2890280,3.851,Two,2.2131483461250943,1.9255
7633,Lu0.7Ca0.3Ba2.0Cu3.0O6.15,RE123,58.0,3.829,,11.728,PHC2890280,3.829,Two,2.2573908050241016,1.9145
7636,Lu0.7Ca0.3Ba2.0Cu3.0O6.4,RE123,68.0,3.852,,11.774,PHC2890280,3.852,Two,2.2166877428370158,1.926
7637,Lu0.8Ca0.2Ba2.0Cu3.0O6.81,RE123,52.0,3.883,3.815,11.66,PHC2890280,3.8489999999999998,Two,2.3175605491267506,1.9415
7638,Lu0.7Ca0.3Ba2.0Cu3.0O6.78,RE123,54.0,3.875,3.814,11.661,PHC2890280,3.8445,Two,2.316675699948771,1.9375
7640,Lu0.7Ca0.3Ba2.0Cu3.0O6.62,RE123,80.0,3.877,3.817,11.707,PHC2890280,3.847,Two,2.275972637761684,1.9385
7641,Lu0.8Ca0.2Ba2.0Cu3.0O6.91,RE123,48.0,3.882,3.81,11.665,PHC2890280,3.846,Two,2.313136303236851,1.941
7642,Lu0.7Ca0.3Ba2.0Cu3.0O6.88,RE123,45.0,3.806,3.861,11.654000000000002,PHC2890280,3.8335,Two,2.32286964419463,1.903
7707,Hg1.0Ba2.0Ca2.0Cu3.0O8.0,Hg1223,110.0,3.855,,15.842,JP00901451,3.855,Three,,1.9275
7710,Hg0.7Pb0.3Ba2.0Ca2.0Cu3.0O8.0,Hg1223,143.0,3.842,,15.824000000000002,JP00901451,3.842,Three,,1.921
7749,La1.85Sr0.15Cu1.0O4.0,T,37.8,3.771,,13.217,SUP0100159,3.771,One,2.4067904414255814,1.8855
7751,La1.85Sr0.15Cu0.9Mg0.1O4.0,T,29.6,3.779,,13.16,SUP0100159,3.779,One,2.3887871331611374,1.8895
7752,La1.85Sr0.15Cu0.8Mg0.2O4.0,T,15.6,3.786,,13.192,SUP0100159,3.786,One,2.398894253590299,1.893
7760,Nd1.0Ba2.0Cu3.0O6.95,RE123,89.0,3.865,3.9167,11.754,JMR0122907,3.89085,Two,2.2343847263966183,1.9325
7761,Nd1.1Ba1.9Cu3.0O6.96,RE123,87.6,3.8614,3.9144,11.7378,JMR0122907,3.8879,Two,2.248719283079896,1.9307
7762,Nd1.15Ba1.85Cu3.0O6.96,RE123,76.8,3.8703,3.9077,11.7192,JMR0122907,3.889,Two,2.265177477790326,1.93515
7763,Nd1.25Ba1.75Cu3.0O6.99,RE123,52.7,3.889,,11.6871,JMR0122907,3.889,Two,2.29358113640349,1.9445
7764,Nd1.35Ba1.65Cu3.0O7.02,RE123,35.9,3.8881,,11.6643,JMR0122907,3.8881,Two,2.3137556976614353,1.94405
7765,Nd1.45Ba1.55Cu3.0O7.08,RE123,26.5,3.885,,11.6244,JMR0122907,3.885,Two,2.349061179862844,1.9425
7766,Nd1.5Ba1.5Cu3.0O7.12,RE123,15.4,3.8855,,11.6097,JMR0122907,3.8855,Two,2.3620684627791513,1.94275
7783,La1.0Ca1.0Ba1.0Cu3.0O7.0,RE123,69.0,3.869,,11.645,MPL0110323,3.869,Two,2.330833286796453,1.9345
7784,La0.7Pr0.3Ca1.0Ba1.0Cu3.0O7.0,RE123,40.0,3.866,,11.632,MPL0110323,3.866,Two,2.342336326110195,1.933
7804,Y1.0La0.2Ba1.8Cu3.0O7.06,Y123,48.9,3.889,3.825,11.638,JJP0360473,3.8569999999999998,Two,2.2616790316101976,1.9445
7805,Y1.0La0.2Ba1.8Cu3.0O7.16,Y123,61.7,3.882,3.839,11.632,JJP0360473,3.8605,Two,2.255534259119979,1.941
7806,Y1.0La0.2Ba1.8Cu3.0O7.26,Y123,67.6,3.876,3.846,11.625,JJP0360473,3.861,Two,2.2483653578813914,1.938
7807,Y1.0La0.2Ba1.8Cu3.0O7.36,Y123,89.1,3.863,3.851,11.608,JJP0360473,3.8569999999999998,Two,2.2309551691591065,1.9315
7808,Y1.0La0.2Ba1.8Cu3.0O7.46,Y123,89.8,3.86,,11.608,JJP0360473,3.86,Two,2.2309551691591065,1.93
7809,Y1.0La0.2Ba1.8Cu3.0O7.49,Y123,90.4,3.86,,11.595,JJP0360473,3.86,Two,2.2176414954303003,1.93
7810,Y1.0La0.2Ba1.8Cu3.0O7.57,Y123,89.6,3.861,,11.595,JJP0360473,3.861,Two,2.2176414954303003,1.9305
7811,Y1.0La0.2Ba1.8Cu3.0O7.62,Y123,87.9,3.86,,11.595,JJP0360473,3.86,Two,2.2176414954303003,1.93
7812,Y1.0La0.2Ba1.8Cu3.0O7.64,Y123,88.1,3.862,,11.601,JJP0360473,3.862,Two,2.2237862679205187,1.931
7813,Y1.0La0.2Ba1.8Cu3.0O7.74,Y123,89.1,3.861,,11.597,JJP0360473,3.861,Two,2.2196897529270387,1.9305
7814,Y1.0La0.2Ba1.8Cu3.0O7.77,Y123,89.8,3.866,,11.595,JJP0360473,3.866,Two,2.2176414954303003,1.933
7815,Y1.0La0.2Ba1.8Cu3.0O7.79,Y123,90.4,3.86,,11.59,JJP0360473,3.86,Two,2.212520851688451,1.93
7816,La1.2Ba1.8Cu3.0O7.2,RE123,27.0,3.924,3.913,11.745,JJP0360473,3.9185,Two,2.2423483689984396,1.962
7817,La1.2Ba1.8Cu3.0O7.3,RE123,27.0,3.927,3.918,11.741,JJP0360473,3.9225,Two,2.2458877657103598,1.9635
7828,Y0.8Pr0.2Ba2.0Cu3.0O7.0,Y123,58.7,3.898,3.834,11.673,JJP0361374,3.866,Two,2.297523537803138,1.949
7829,Y0.8Pr0.2Ba2.0Cu3.0O7.1,Y123,57.6,3.896,3.841,11.665,JJP0361374,3.8685,Two,2.2893305078161794,1.948
7830,Y0.8Pr0.2Ba2.0Cu3.0O7.2,Y123,63.3,3.891,3.846,11.654000000000002,JJP0361374,3.8685,Two,2.278065091584115,1.9455
7831,Y0.8Pr0.2Ba2.0Cu3.0O7.3,Y123,62.6,3.873,3.861,11.638,JJP0361374,3.867,Two,2.2616790316101976,1.9365
7832,Y0.8Pr0.2Ba2.0Cu3.0O7.4,Y123,59.8,3.87,,11.635,JJP0361374,3.87,Two,2.2586066453650884,1.935
7833,Y0.8Pr0.2Ba2.0Cu3.0O7.5,Y123,62.9,3.868,,11.640999999999998,JJP0361374,3.868,Two,2.264751417855305,1.934
7834,Y0.8Pr0.2Ba2.0Cu3.0O7.55,Y123,68.3,3.869,,11.639,JJP0361374,3.869,Two,2.262703160358567,1.9345
7836,Y0.8Pr0.2Ba2.0Cu3.0O7.65,Y123,66.5,3.873,,11.629,JJP0361374,3.873,Two,2.2524618728748695,1.9365
7837,Y0.8Pr0.2Ba2.0Cu3.0O7.67,Y123,67.5,3.868,,11.630999999999998,JJP0361374,3.868,Two,2.254510130371608,1.934
7838,Y0.8Pr0.2Ba2.0Cu3.0O7.79,Y123,65.4,3.868,,11.629,JJP0361374,3.868,Two,2.2524618728748695,1.934
7839,Y0.8Pr0.2Ba2.0Cu3.0O8.04,Y123,64.4,3.873,,11.627,JJP0361374,3.873,Two,2.2504136153781316,1.9365
7840,Y0.8Pr0.2Ba2.0Cu3.0O8.06,Y123,65.8,3.875,,11.623,JJP0361374,3.875,Two,2.246317100384651,1.9375
7849,Y0.9Ca0.1Ba2.0Cu3.0O6.5,Y123,79.3,3.834,3.878,11.745,JSC1270056,3.8560000000000003,Two,2.3712608076857578,1.917
7853,Y0.9Ca0.1Ba2.0Cu3.0O6.03,Y123,19.8,3.857,,11.835,JSC1270056,3.857,Two,2.4634323950390344,1.9285
7854,Y0.8Ca0.2Ba2.0Cu3.0O6.03,Y123,43.5,3.854,,11.83,JSC1270056,3.854,Two,2.458311751297185,1.927
7859,Hg1.0Ba2.0Cu1.0O4.0,Hg1201,91.0,3.881,,9.522,PHC2890153,3.881,One,,1.9405
7860,Hg1.0Ba2.0Cu1.0O4.0,Hg1201,35.0,3.921,,9.611,PHC2890153,3.921,One,,1.9605
7861,Hg1.0Ba2.0Ca1.0Cu2.0O6.0,Hg1212,120.0,3.87,,12.720999999999998,PHC2890153,3.87,Two,,1.935
7862,Hg1.0Ba2.0Ca2.0Cu3.0O8.0,Hg1223,115.0,3.855,,15.826,PHC2890153,3.855,Three,,1.9275
7871,Tl1.0Ba2.0Ca2.0Cu3.0O9.0,Tl1223,110.0,3.853,,15.913,APL0712370,3.853,Three,,1.9265
7872,Tl0.8Bi0.2Ba2.0Ca2.0Cu3.0O9.0,Tl1223,116.0,3.846,,15.816,APL0712370,3.846,Three,,1.923
7893,Y1.0Ba2.0Cu3.0O8.0,Y123,93.0,3.826,3.887,11.682,PHC2980066,3.8565,Two,2.306740696538466,1.913
8011,Bi2.0Sr2.0Ca1.0Cu1.95K0.5O8.0,Bi2212,85.0,3.825447686219222,5.42,30.76,PHC3000033,5.415,Two,,1.912723843109611
8012,Bi2.0Sr2.0Ca1.0Cu1.4K0.6O8.0,Bi2212,87.0,3.8183766184073566,5.43,30.72,PHC300033,5.415,Two,,1.9091883092036783
8013,Bi2.0Sr2.0Ca1.0Cu1.3K0.7O8.0,Bi2212,93.0,3.832518754031087,5.41,30.69,PHC3000033,5.415,Two,,1.9162593770155436
8028,Y0.74Ca0.16Sr2.1Cu2.78S0.22O7.0,Y123,25.0,3.825,3.843,11.26,PHC2080193,3.8339999999999996,Two,1.8745583647264412,1.9125
8029,Y1.0Ca1.0Ba4.0Cu5.0N0.3C0.7O14.0,Y123,82.0,3.879,3.885,11.536,PHC2080116,3.882,Two,2.1572178992764854,1.9395
8061,Y0.74Ca0.16Sr2.1Cu2.78S0.22O7.0,Y123,34.9,3.825,3.844,11.244000000000002,PHC2130014,3.8345,Two,1.8581723047525274,1.9125
8062,Y0.74Ca0.16Sr1.6Ba0.5Cu2.78S0.22O7.0,Y123,54.9,3.827,,11.439,PHC2130014,3.827,Two,2.0578774106846223,1.9135
8063,Y0.74Ca0.16Sr1.1Ba1.0Cu2.78S0.22O7.0,Y123,75.1,3.833,,11.534,PHC2130014,3.833,Two,2.155169641779747,1.9165
8064,Y0.74Ca0.16Sr0.6Ba1.5Cu2.78S0.22O7.0,Y123,77.9,3.85,,11.622,PHC2130014,3.85,Two,2.245292971636282,1.925
8073,Y1.0Ba1.0Sr1.0Cu2.8P0.2O4.0,Y123,47.0,3.844,,11.48,PHC2200373,3.844,Two,2.0998666893677815,1.922
8098,Hg0.97Re0.03Ba2.0Ca2.0Cu3.0O8.0,Hg1223,130.0,3.8531,,15.6677,PHC3000141,3.8531,Three,,1.92655
8170,Y1.0Ba2.0Cu4.0O8.0,Y124,77.0,3.8407,3.8701,27.231,PHC3010315,3.8554,Two,2.2875388113062005,1.92035
8171,Y1.0Ba2.0Cu3.975Fe0.025O8.0,Y124,66.0,3.8417,3.8727,27.21,PHC3010315,3.8572,Two,2.278655086906981,1.92085
8172,Y1.0Ba2.0Cu3.95Fe0.05O8.0,Y124,51.0,3.8419,3.8734,27.208,PHC3010315,3.85765,Two,2.277809017916578,1.92095
8173,Y1.0Ba2.0Cu3.925Fe0.075O8.0,Y124,35.0,3.8428,3.8736,27.2,PHC3010315,3.8582,Two,2.274424741954971,1.9214
8194,Y1.0Ba2.0Cu4.0O8.0,Y124,75.0,3.8441,3.8727,27.2381,PHC3020010,3.8584,Two,2.2905423562221263,1.92205
8196,Y0.8Pr0.2Ba2.0Cu4.0O8.0,Y124,60.0,3.8449,3.8766,27.2112,PHC3020010,3.86075,Two,2.2791627283012224,1.92245
