Repository: CompRhys/apical

# Data Guide

In all cases whilst compiling this data we have been careful to include as much meta-information as possible to allow data to be traced back to it's original sources. For SuperCon this takes the form of the SuperCon "num :" reference id and then the source publication details. For ICSD we provide the ICSD collection code.

We acknowledge the Japanese National Institute for Materials Science for maintaining the [SuperCon](https://supercon.nims.go.jp/index_en.html) database as well as FIZ Karlsruhe GmbH for maintaining [ICSD](https://www.fiz-karlsruhe.de/en/produkte-und-dienstleistungen/inorganic-crystal-structure-database-icsd).

File: processed-data/super_cleaned.csv (part 4 of 21)
num :,composition :,str3 :,tc :,lata :,latb :,latc :,refno :,author :,title :,journal :,year :,lata* :
2015,La2.0Cu1.0O4.32,T,37.5,3.79,3.813,13.181,PHC1580183,"B.MOROSIN, C.CHAILLOUT, J.E.SCHIRBER, M.MAREZIO, M.S.LEHMANN, S.W.CHEONG, Z.FISK,",THE CRYSTAL STRUCTURE OF SUPERCONDUCTING LA(2)CUO(4.032) BY NEUTRON DIFFRACTION,"PHYSICA C ,158(1989)183",1989.0,3.79
2025,Y1.0Ba2.0Cu2.85Zn0.15O7.0,Y123,42.8,3.835,3.8739999999999997,11.620999999999999,SSC0750987,"A.K.RAJARAJAN, K.PATNAIK, L.C.GUPTA, N.C.MISHRA, R.VIJAYARAGHAVAN,",SIMULTANEOUS DOPING AT THE CHAIN- AND PLANE-SITES OF CU IN YBA2CU3O7-Y,"SOLID STATE COMMUN.,75(1990)987",1990.0,3.835
2026,Y1.0Ba2.0Cu2.85Zn0.114Ga0.036000000000000004O7.0,Y123,40.2,3.842,3.8739999999999997,11.62,SSC0750987,"A.K.RAJARAJAN, K.PATNAIK, L.C.GUPTA, N.C.MISHRA, R.VIJAYARAGHAVAN,",SIMULTANEOUS DOPING AT THE CHAIN- AND PLANE-SITES OF CU IN YBA2CU3O7-Y,"SOLID STATE COMMUN.,75(1990)987",1990.0,3.842
2027,Y1.0Ba2.0Cu2.85Zn0.075Ga0.075O7.0,Y123,42.3,3.853,3.8739999999999997,11.623,SSC0750987,"A.K.RAJARAJAN, K.PATNAIK, L.C.GUPTA, N.C.MISHRA, R.VIJAYARAGHAVAN,",SIMULTANEOUS DOPING AT THE CHAIN- AND PLANE-SITES OF CU IN YBA2CU3O7-Y,"SOLID STATE COMMUN.,75(1990)987",1990.0,3.853
2028,Y1.0Ba2.0Cu2.85Zn0.036000000000000004Ga0.114O7.0,Y123,55.1,3.85,3.8689999999999998,11.614,SSC0750987,"A.K.RAJARAJAN, K.PATNAIK, L.C.GUPTA, N.C.MISHRA, R.VIJAYARAGHAVAN,",SIMULTANEOUS DOPING AT THE CHAIN- AND PLANE-SITES OF CU IN YBA2CU3O7-Y,"SOLID STATE COMMUN.,75(1990)987",1990.0,3.85
2029,Y1.0Ba2.0Cu2.85Ga0.15O7.0,Y123,75.2,3.855,3.8760000000000003,11.633,SSC0750987,"A.K.RAJARAJAN, K.PATNAIK, L.C.GUPTA, N.C.MISHRA, R.VIJAYARAGHAVAN,",SIMULTANEOUS DOPING AT THE CHAIN- AND PLANE-SITES OF CU IN YBA2CU3O7-Y,"SOLID STATE COMMUN.,75(1990)987",1990.0,3.855
2047,Er1.0Ba2.0Cu3.0O7.0,RE123,92.5,3.819,3.891,11.672,JJP0261231,"M.ISHIKAWA, T.TAKABATAKE, Y.NAKAZAWA,",SUPERCONDUCTIVITY IN METAMORPHIC PHASES OF BA(2)ER(1)CU(3)O(7-Z),"JJAP LETT.,26(1987)L1231",1987.0,3.819
2048,Er1.0Ba2.0Cu3.0O7.0,RE123,51.8,3.84,3.877,11.763,JJP0261231,"M.ISHIKAWA, T.TAKABATAKE, Y.NAKAZAWA,",SUPERCONDUCTIVITY IN METAMORPHIC PHASES OF BA(2)ER(1)CU(3)O(7-Z),"JJAP LETT.,26(1987)L1231",1987.0,3.84
2052,Pr1.85Th0.15Cu1.0O3.98,T',17.2,3.9810000000000003,,12.214,PRL0640080,"C.L.SEAMAN, E.A.EARLY, J.BEILLE, J.J.NEUMEIER, J.T.MARKERT, M.B.MAPLE, T.MORAN,","PRESSUR DEPARTMENT OF TC IN L2-XMXCUO4-Y (L=PR,ND,SM,EU;M=CE,TH): ANTISYMMETRIC BEHAVIOR OF ELECTRON - VERSUS HOLE-DOPED COPPER-OXIDE SUPERCONDUCTORS","PHYS.REV.LETT.,64(1990)80",1990.0,3.9810000000000003
2053,Nd1.85Th0.15Cu1.0O3.98,T',17.0,3.958,,12.127,PRL0640080,"C.L.SEAMAN, E.A.EARLY, J.BEILLE, J.J.NEUMEIER, J.T.MARKERT, M.B.MAPLE, T.MORAN,","PRESSUR DEPARTMENT OF TC IN L2-XMXCUO4-Y (L=PR,ND,SM,EU;M=CE,TH): ANTISYMMETRIC BEHAVIOR OF ELECTRON - VERSUS HOLE-DOPED COPPER-OXIDE SUPERCONDUCTORS","PHYS.REV.LETT.,64(1990)80",1990.0,3.958
2057,Pr1.85Ce0.15Cu1.0O3.98,T',19.4,3.9730000000000003,,12.165999999999999,PRL0640080,"C.L.SEAMAN, E.A.EARLY, J.BEILLE, J.J.NEUMEIER, J.T.MARKERT, M.B.MAPLE, T.MORAN,","PRESSUR DEPARTMENT OF TC IN L2-XMXCUO4-Y (L=PR,ND,SM,EU;M=CE,TH): ANTISYMMETRIC BEHAVIOR OF ELECTRON - VERSUS HOLE-DOPED COPPER-OXIDE SUPERCONDUCTORS","PHYS.REV.LETT.,64(1990)80",1990.0,3.9730000000000003
2058,Nd1.85Ce0.15Cu1.0O3.98,T',21.2,3.952,,12.091,PRL0640080,"C.L.SEAMAN, E.A.EARLY, J.BEILLE, J.J.NEUMEIER, J.T.MARKERT, M.B.MAPLE, T.MORAN,","PRESSUR DEPARTMENT OF TC IN L2-XMXCUO4-Y (L=PR,ND,SM,EU;M=CE,TH): ANTISYMMETRIC BEHAVIOR OF ELECTRON - VERSUS HOLE-DOPED COPPER-OXIDE SUPERCONDUCTORS","PHYS.REV.LETT.,64(1990)80",1990.0,3.952
2059,Sm1.85Ce0.15Cu1.0O3.98,T',19.7,3.924,,11.909,PRL0640080,"C.L.SEAMAN, E.A.EARLY, J.BEILLE, J.J.NEUMEIER, J.T.MARKERT, M.B.MAPLE, T.MORAN,","PRESSUR DEPARTMENT OF TC IN L2-XMXCUO4-Y (L=PR,ND,SM,EU;M=CE,TH): ANTISYMMETRIC BEHAVIOR OF ELECTRON - VERSUS HOLE-DOPED COPPER-OXIDE SUPERCONDUCTORS","PHYS.REV.LETT.,64(1990)80",1990.0,3.924
2062,Eu1.0Ba2.0Cu3.0O6.9,RE123,88.0,3.844,3.8989999999999996,11.7,SSC0750059,"C.V.TOMY, KALYAN ADHIKARY, N.C.SONI, R.NAGARAJAN, RAM PRASAD, S.K.MALIK,","MAGNETIC SUSCEPTIBILITY, RESISTIVITY AND 151EU MOSSBAUER STUDIES ON ZN-SUBSTITUTED EUBA2CU3O7-Y","SOLID STATE COMMUN.,75(1990)59",1990.0,3.844
2077,Y1.0Ba2.0Cu4.0O8.0,Y124,83.0,3.842,3.863,27.19,JJP0291079,"KOJI YAMAGUCHI, NAOKI KOSHIZUKA, SATOSHI GOTOH, SHOJI TANAKA, TAKAYUKI MIYATAKE, TSUTOMU TAKATA,",CRITICAL CURRENT DENSITIES OF Y1-XCAXBA2CU4O8 (X=0 AND 0.1) SUPERCONDUCTING CERAMICS,"JJAP LETT,29(1990)L1079",1990.0,3.842
2078,Y0.9Ca0.1Ba2.0Cu4.0O8.0,Y124,91.0,3.841,3.864,27.21,JJP0291079,"KOJI YAMAGUCHI, NAOKI KOSHIZUKA, SATOSHI GOTOH, SHOJI TANAKA, TAKAYUKI MIYATAKE, TSUTOMU TAKATA,",CRITICAL CURRENT DENSITIES OF Y1-XCAXBA2CU4O8 (X=0 AND 0.1) SUPERCONDUCTING CERAMICS,"JJAP LETT,29(1990)L1079",1990.0,3.841
2086,Y1.0Ba2.0Cu4.0O8.0,Y124,82.5,3.842,3.863,27.19,PHC1600541,"GOTOH, K., KOSHIZUKA, MIYATAKE, N., S., T., TAKATA, TANAKA, YAMAGUCHI,",PREPARATION AND SUPERCONDUCTING PROPERTIES OF YBA2CU4O8,PHYS.C.160(1989)541,1989.0,3.842
2111,Eu0.9Pr0.1Ba2.0Cu3.0O7.0,RE123,77.8,3.838,3.885,11.673,PHC1710287,"A.SZYTUTA, A.ZYGMUNT, K.LATKA, R.DURAJ, Z.TOMKOWICZ,",INVESTIGATION OF THE PRASEODYMIUM ROLE IN SUPERCONDUCTIVITY OF(EU1-XPRX)BA2CU3O7-Z AND RELATED COMPOUNDS,"PHYSICA C,171(1990)287",1990.0,3.838
2137,Pb2.0Sr2.0Y0.5Ca0.5Cu3.0O8.0,Pb3212,78.4,5.398,5.434,15.825,PHC1710331,"HIROMU SUNAGAWA, KICHINOSUKE HIROKAWA, MASAHIRO MASUZAWA, MICHIKO NAMIKI, NORIO KOBAYASHI, TAKASHI NOJI, YOJI KOIKE, YOSHITAMI SAITO,",NORMAL AND SUPERCONDUCTING PROPERTIES OF PB2SR2Y1-XCAXCU3O8+ZII.DEPENDENCE ON THE OXYGEN CONCENTRATION,"PHYSICA C,171(1990)331",1990.0,3.816962404844983
2138,Pb2.0Sr2.0Y0.5Ca0.5Cu3.0O8.6,Pb3212,65.0,5.4079999999999995,5.438,15.847999999999999,PHC1710331,"HIROMU SUNAGAWA, KICHINOSUKE HIROKAWA, MASAHIRO MASUZAWA, MICHIKO NAMIKI, NORIO KOBAYASHI, TAKASHI NOJI, YOJI KOIKE, YOSHITAMI SAITO,",NORMAL AND SUPERCONDUCTING PROPERTIES OF PB2SR2Y1-XCAXCU3O8+ZII.DEPENDENCE ON THE OXYGEN CONCENTRATION,"PHYSICA C,171(1990)331",1990.0,3.8240334726568483
2149,Y1.0Ba2.0Cu3.0O6.9,Y123,92.0,3.821,3.887,11.665999999999999,SSC0681011,"A.A.SIKOV, E.ZSOLDOS, J.TOTH, M.N.HLOPKIN,",THERMOELECTRIC POWER OF Y(1)BA(2)CU(3)O(X) SUPERCONDUCTORS,"SOLID STATE COMMUN.,68(1988)1011",1988.0,3.821
2150,Y1.0Ba2.0Cu3.0O6.7,Y123,56.0,3.822,3.8810000000000002,11.700999999999999,SSC0681011,"A.A.SIKOV, E.ZSOLDOS, J.TOTH, M.N.HLOPKIN,",THERMOELECTRIC POWER OF Y(1)BA(2)CU(3)O(X) SUPERCONDUCTORS,"SOLID STATE COMMUN.,68(1988)1011",1988.0,3.822
2165,Er1.0Ba2.0Cu3.0O7.0,RE123,91.1,3.821,3.895,11.705,PRB0372285,"B.J.SUH, C.J.LIM, J.H.LEE, S.C.LEE, S.H.MOON, Z.G.KHIM,",THERMOELECTRIC POWER AND SUPERCONDUCTING PROPERTIES OF Y(1)BA(2)CU(3)O(7-Z) AND R(1)BA(2)CU(3)O(7-Z),"PHYS.REV.B,37(1988)2285",1988.0,3.821
2166,Tm1.0Ba2.0Cu3.0O7.0,RE123,92.1,3.844,3.915,11.783,PRB0372285,"B.J.SUH, C.J.LIM, J.H.LEE, S.C.LEE, S.H.MOON, Z.G.KHIM,",THERMOELECTRIC POWER AND SUPERCONDUCTING PROPERTIES OF Y(1)BA(2)CU(3)O(7-Z) AND R(1)BA(2)CU(3)O(7-Z),"PHYS.REV.B,37(1988)2285",1988.0,3.844
2167,Yb1.0Ba2.0Cu3.0O7.0,RE123,96.1,3.8280000000000003,3.906,11.745999999999999,PRB0372285,"B.J.SUH, C.J.LIM, J.H.LEE, S.C.LEE, S.H.MOON, Z.G.KHIM,",THERMOELECTRIC POWER AND SUPERCONDUCTING PROPERTIES OF Y(1)BA(2)CU(3)O(7-Z) AND R(1)BA(2)CU(3)O(7-Z),"PHYS.REV.B,37(1988)2285",1988.0,3.8280000000000003
2168,Lu1.0Ba2.0Cu3.0O7.0,RE123,92.4,3.7969999999999997,3.8789999999999996,11.663,PRB0372285,"B.J.SUH, C.J.LIM, J.H.LEE, S.C.LEE, S.H.MOON, Z.G.KHIM,",THERMOELECTRIC POWER AND SUPERCONDUCTING PROPERTIES OF Y(1)BA(2)CU(3)O(7-Z) AND R(1)BA(2)CU(3)O(7-Z),"PHYS.REV.B,37(1988)2285",1988.0,3.7969999999999997
2169,Y1.0Ba2.0Cu3.0O7.0,Y123,94.0,3.815,3.891,11.673,PRB0372285,"B.J.SUH, C.J.LIM, J.H.LEE, S.C.LEE, S.H.MOON, Z.G.KHIM,",THERMOELECTRIC POWER AND SUPERCONDUCTING PROPERTIES OF Y(1)BA(2)CU(3)O(7-Z) AND R(1)BA(2)CU(3)O(7-Z),"PHYS.REV.B,37(1988)2285",1988.0,3.815
2170,Sm1.0Ba2.0Cu3.0O7.0,RE123,73.0,3.87,3.8930000000000002,11.727,PRB0372285,"B.J.SUH, C.J.LIM, J.H.LEE, S.C.LEE, S.H.MOON, Z.G.KHIM,",THERMOELECTRIC POWER AND SUPERCONDUCTING PROPERTIES OF Y(1)BA(2)CU(3)O(7-Z) AND R(1)BA(2)CU(3)O(7-Z),"PHYS.REV.B,37(1988)2285",1988.0,3.87
2171,Nd1.0Ba2.0Cu3.0O7.0,RE123,93.5,3.8689999999999998,3.92,11.78,PRB0372285,"B.J.SUH, C.J.LIM, J.H.LEE, S.C.LEE, S.H.MOON, Z.G.KHIM,",THERMOELECTRIC POWER AND SUPERCONDUCTING PROPERTIES OF Y(1)BA(2)CU(3)O(7-Z) AND R(1)BA(2)CU(3)O(7-Z),"PHYS.REV.B,37(1988)2285",1988.0,3.8689999999999998
2172,Eu1.0Ba2.0Cu3.0O7.0,RE123,82.2,3.859,3.9139999999999997,11.753,PRB0372285,"B.J.SUH, C.J.LIM, J.H.LEE, S.C.LEE, S.H.MOON, Z.G.KHIM,",THERMOELECTRIC POWER AND SUPERCONDUCTING PROPERTIES OF Y(1)BA(2)CU(3)O(7-Z) AND R(1)BA(2)CU(3)O(7-Z),"PHYS.REV.B,37(1988)2285",1988.0,3.859
2173,Gd1.0Ba2.0Cu3.0O7.0,RE123,95.7,3.84,3.9139999999999997,11.743,PRB0372285,"B.J.SUH, C.J.LIM, J.H.LEE, S.C.LEE, S.H.MOON, Z.G.KHIM,",THERMOELECTRIC POWER AND SUPERCONDUCTING PROPERTIES OF Y(1)BA(2)CU(3)O(7-Z) AND R(1)BA(2)CU(3)O(7-Z),"PHYS.REV.B,37(1988)2285",1988.0,3.84
2174,Dy1.0Ba2.0Cu3.0O7.0,RE123,95.1,3.8339999999999996,3.905,11.725999999999999,PRB0372285,"B.J.SUH, C.J.LIM, J.H.LEE, S.C.LEE, S.H.MOON, Z.G.KHIM,",THERMOELECTRIC POWER AND SUPERCONDUCTING PROPERTIES OF Y(1)BA(2)CU(3)O(7-Z) AND R(1)BA(2)CU(3)O(7-Z),"PHYS.REV.B,37(1988)2285",1988.0,3.8339999999999996
2175,Ho1.0Ba2.0Cu3.0O7.0,RE123,91.3,3.8310000000000004,3.897,11.7,PRB0372285,"B.J.SUH, C.J.LIM, J.H.LEE, S.C.LEE, S.H.MOON, Z.G.KHIM,",THERMOELECTRIC POWER AND SUPERCONDUCTING PROPERTIES OF Y(1)BA(2)CU(3)O(7-Z) AND R(1)BA(2)CU(3)O(7-Z),"PHYS.REV.B,37(1988)2285",1988.0,3.8310000000000004
2177,Y1.0Ba2.0Cu3.0O6.88,Y123,90.6,3.824,3.889,11.694,SSC0641285,"J.KLAMUT, P.J.MARDOWSKI, R.HORYN, Z.BUKOWSKI, Z.HENKIE,",NORMAL STATE THERMOPOWER OF THE HIGH TEMPERATURE SUPERCONDUCTOR Y(1)BA(2)CU(3)O(6.5+Z),"SOLID STATE COMMUN.,64(1987)1285",1987.0,3.824
2193,Y1.0Ba2.0Cu3.0O6.8,Y123,64.0,3.822,3.889,11.712,PR0418757,"A.R.VOODENBAUGH, J.G.HUBER, W.J.LIVERMAN, YOUWEN XU,","SUPERCONDUCTIVITY UNDER HIGH PRESSURE OF YBA2(CU1-XMX)3O7-Z(M=FE,CO,AL,CR,NI, AND ZN)","PHYS.REV.B,41(1990)8757",1990.0,3.822
2194,Y1.0Ba2.0Cu3.0O7.0,Y123,89.0,3.8169999999999997,3.885,11.681,PR0418757,"A.R.VOODENBAUGH, J.G.HUBER, W.J.LIVERMAN, YOUWEN XU,","SUPERCONDUCTIVITY UNDER HIGH PRESSURE OF YBA2(CU1-XMX)3O7-Z(M=FE,CO,AL,CR,NI, AND ZN)","PHYS.REV.B,41(1990)8757",1990.0,3.8169999999999997
2235,Y1.0Ba2.0Cu3.0O7.0,Y123,92.0,3.82,3.89,11.68,IJM0030409,"DUAN HONG-MIN, LIN SHU-YUAN, LU LI, MA BEI-HAI, ZHANG DIAN-LIN,",THERMOPOWER ANISOTROPY OF YBA2CU3O7-Z SINGLE CRYSTALS,"INT'L J.MOD.PHYS.B,3(1989)409",1989.0,3.82
2263,Nd1.86Ce0.14Cu1.0O3.96,T',21.3,3.949,,12.089,PRL0621197,"H.RAKAGI, S.UCHIDA, Y.TOKURA,",SUPERCONDUCTIVITY PRODUCED BY ELECTRON DOPING IN CUO2-LAYEREDCOMPOUNDS,PHYS.REV.LETT.62(1989)1197,1989.0,3.949
2264,Nd1.85Ce0.15Cu1.0O3.95,T',22.1,3.947,,12.1,PRL0621197,"H.RAKAGI, S.UCHIDA, Y.TOKURA,",SUPERCONDUCTIVITY PRODUCED BY ELECTRON DOPING IN CUO2-LAYEREDCOMPOUNDS,PHYS.REV.LETT.62(1989)1197,1989.0,3.947
2265,Nd1.84Ce0.16Cu1.0O3.96,T',16.1,3.948,,12.077,PRL0621197,"H.RAKAGI, S.UCHIDA, Y.TOKURA,",SUPERCONDUCTIVITY PRODUCED BY ELECTRON DOPING IN CUO2-LAYEREDCOMPOUNDS,PHYS.REV.LETT.62(1989)1197,1989.0,3.948
2286,Y1.0Ba2.0Cu4.0O8.0,Y124,79.6,3.84,3.87,27.227,PHC1720131,"M.AFFRONTE, M.DECROUX, O.FISCHER, T.GRAF, W.SADOWSKI,",COMPARISON OF HALL EFFECT NEAR TC IN YBCO 123 SINGLE CRYSTAL AND 124 CERAMICS,"PHYSICA C,172(1990)131",1990.0,3.84
2301,Nd1.85Ce0.15Cu1.0O4.0,T',24.0,3.944,,12.09,PR0416582,"E.WANG, G.W.HULL, J.-M.TARASCON, L.H.GREENE, W.R.MCLINNON,",CATIONIC SUBSTITUTION AND ROLE OF OXYGEN IN THE N-TYPE SUPERCONDUCTING T' SYSTEM ND2-YCEYCUOZ,"PHYS.REV.B,41(1990)6582",1990.0,3.944
2309,Y1.0Ba2.0Cu4.0O8.0,Y124,80.4,3.84,3.87,27.231,PRB0397347,"DONALD E.MORRIS, JANICE H.NICKEL, JEFFREY S.SCOTT, JOHN Y.T.WEI, NAGGI G.ASMAR,",EIGHT NEW HIGH-TEMPERATURE SUPERCONDUCTORS WITH THE 1:2:4 STRUCTURE,"PHYS.REV.B.,39(1989)7347",1989.0,3.84
2310,Sm1.0Ba2.0Cu4.0O8.0,RE124,69.3,3.872,3.886,27.308000000000003,PRB0397347,"DONALD E.MORRIS, JANICE H.NICKEL, JEFFREY S.SCOTT, JOHN Y.T.WEI, NAGGI G.ASMAR,",EIGHT NEW HIGH-TEMPERATURE SUPERCONDUCTORS WITH THE 1:2:4 STRUCTURE,"PHYS.REV.B.,39(1989)7347",1989.0,3.872
2311,Eu1.0Ba2.0Cu4.0O8.0,RE124,68.9,3.865,3.884,27.279,PRB0397347,"DONALD E.MORRIS, JANICE H.NICKEL, JEFFREY S.SCOTT, JOHN Y.T.WEI, NAGGI G.ASMAR,",EIGHT NEW HIGH-TEMPERATURE SUPERCONDUCTORS WITH THE 1:2:4 STRUCTURE,"PHYS.REV.B.,39(1989)7347",1989.0,3.865
2312,Gd1.0Ba2.0Cu4.0O8.0,RE124,73.4,3.863,3.881,27.259,PRB0397347,"DONALD E.MORRIS, JANICE H.NICKEL, JEFFREY S.SCOTT, JOHN Y.T.WEI, NAGGI G.ASMAR,",EIGHT NEW HIGH-TEMPERATURE SUPERCONDUCTORS WITH THE 1:2:4 STRUCTURE,"PHYS.REV.B.,39(1989)7347",1989.0,3.863
2313,Dy1.0Ba2.0Cu4.0O8.0,RE124,77.2,3.846,3.873,27.237,PRB0397347,"DONALD E.MORRIS, JANICE H.NICKEL, JEFFREY S.SCOTT, JOHN Y.T.WEI, NAGGI G.ASMAR,",EIGHT NEW HIGH-TEMPERATURE SUPERCONDUCTORS WITH THE 1:2:4 STRUCTURE,"PHYS.REV.B.,39(1989)7347",1989.0,3.846
2315,Ho1.0Ba2.0Cu4.0O8.0,RE124,77.4,3.84,3.87,27.221,PRB0397347,"DONALD E.MORRIS, JANICE H.NICKEL, JEFFREY S.SCOTT, JOHN Y.T.WEI, NAGGI G.ASMAR,",EIGHT NEW HIGH-TEMPERATURE SUPERCONDUCTORS WITH THE 1:2:4 STRUCTURE,"PHYS.REV.B.,39(1989)7347",1989.0,3.84
2316,Er1.0Ba2.0Cu4.0O8.0,RE124,78.3,3.837,3.869,27.23,PRB0397347,"DONALD E.MORRIS, JANICE H.NICKEL, JEFFREY S.SCOTT, JOHN Y.T.WEI, NAGGI G.ASMAR,",EIGHT NEW HIGH-TEMPERATURE SUPERCONDUCTORS WITH THE 1:2:4 STRUCTURE,"PHYS.REV.B.,39(1989)7347",1989.0,3.837
2317,Tm1.0Ba2.0Cu4.0O8.0,RE124,78.6,3.827,3.864,27.18,PRB0397347,"DONALD E.MORRIS, JANICE H.NICKEL, JEFFREY S.SCOTT, JOHN Y.T.WEI, NAGGI G.ASMAR,",EIGHT NEW HIGH-TEMPERATURE SUPERCONDUCTORS WITH THE 1:2:4 STRUCTURE,"PHYS.REV.B.,39(1989)7347",1989.0,3.827
2318,Sm1.0Ba2.0Cu3.0O7.0,RE123,88.1,3.853,3.908,11.73,PHC1590195,"J.Q. ZHENG, N. CAO, W.Y. GUAN, X.S. CHEN,",MAGNETIC CHARACTERISTICS OF NORMAL AND SUPERCONDUCTIVE STATES IN SmBa2Cu3O7,"Physica.C,159(1989)195-200",1989.0,3.853
2327,Y1.0Ba2.0Cu3.0O7.0,Y123,91.0,3.825,3.9,11.66,PRB0406739,"E. R. BAUMINGER, E. R. YACOBY, G. HILSCHER, I. FELNER, I. NOWIK, N. PILLMAYR, U. YARON, Y. WOLFUS,",MAGNETIC ORDER AND SUPERCONDUCTIVITY IN Y1-XPRXBA2CU3O7,"PHYS.REV.B,40(1989)6739",1989.0,3.825
2328,Y0.8Pr0.2Ba2.0Cu3.0O7.0,Y123,67.0,3.83,3.905,11.67,PRB0406739,"E. R. BAUMINGER, E. R. YACOBY, G. HILSCHER, I. FELNER, I. NOWIK, N. PILLMAYR, U. YARON, Y. WOLFUS,",MAGNETIC ORDER AND SUPERCONDUCTIVITY IN Y1-XPRXBA2CU3O7,"PHYS.REV.B,40(1989)6739",1989.0,3.83
2329,Y0.6Pr0.4Ba2.0Cu3.0O7.0,Y123,35.0,3.83,3.921,11.68,PRB0406739,"E. R. BAUMINGER, E. R. YACOBY, G. HILSCHER, I. FELNER, I. NOWIK, N. PILLMAYR, U. YARON, Y. WOLFUS,",MAGNETIC ORDER AND SUPERCONDUCTIVITY IN Y1-XPRXBA2CU3O7,"PHYS.REV.B,40(1989)6739",1989.0,3.83
2346,Y1.0Ba2.0Cu2.7Fe0.3O7.1,Y123,69.0,3.875,,11.68,PRB0406739,"E. R. BAUMINGER, E. R. YACOBY, G. HILSCHER, I. FELNER, I. NOWIK, N. PILLMAYR, U. YARON, Y. WOLFUS,",MAGNETIC ORDER AND SUPERCONDUCTIVITY IN Y1-XPRXBA2CU3O7,"PHYS.REV.B,40(1989)6739",1989.0,3.875
2347,Y0.8Pr0.2Ba2.0Cu2.7Fe0.3O7.1,Y123,25.0,3.879,,11.69,PRB0406739,"E. R. BAUMINGER, E. R. YACOBY, G. HILSCHER, I. FELNER, I. NOWIK, N. PILLMAYR, U. YARON, Y. WOLFUS,",MAGNETIC ORDER AND SUPERCONDUCTIVITY IN Y1-XPRXBA2CU3O7,"PHYS.REV.B,40(1989)6739",1989.0,3.879
2377,Bi1.0Pb1.0Sr2.0Y0.65Ca0.35Cu2.0O8.0,Bi2212,76.0,5.395,5.407,30.35,PR0438686,"C.N.R.RAO, J.GOPALAKRISHNAN, V.MANIVANNAN,",MODULATION-FREE BISMUTH-LEAD CUPRATE SUPERCONDUCTORS:BIPBSR1+XL1-XCUO6 AND BIPBSR2Y1-XCAXCU2O8,"PHYS.REV.B,43(1991)8686",1991.0,3.814841084501423
2378,Bi1.0Pb1.0Sr2.0Y0.6Ca0.4Cu2.0O8.0,Bi2212,83.0,5.391,5.395,30.392,PR0438686,"C.N.R.RAO, J.GOPALAKRISHNAN, V.MANIVANNAN,",MODULATION-FREE BISMUTH-LEAD CUPRATE SUPERCONDUCTORS:BIPBSR1+XL1-XCUO6 AND BIPBSR2Y1-XCAXCU2O8,"PHYS.REV.B,43(1991)8686",1991.0,3.8120126573766773
2379,Bi1.0Pb1.0Sr2.0Y0.5Ca0.5Cu2.0O8.0,Bi2212,85.0,5.3889999999999985,,30.44,PR0438686,"C.N.R.RAO, J.GOPALAKRISHNAN, V.MANIVANNAN,",MODULATION-FREE BISMUTH-LEAD CUPRATE SUPERCONDUCTORS:BIPBSR1+XL1-XCUO6 AND BIPBSR2Y1-XCAXCU2O8,"PHYS.REV.B,43(1991)8686",1991.0,3.8105984438143032
2380,Bi1.0Pb1.0Sr2.0Y0.4Ca0.6Cu2.0O8.0,Bi2212,79.5,5.3889999999999985,,30.463,PR0438686,"C.N.R.RAO, J.GOPALAKRISHNAN, V.MANIVANNAN,",MODULATION-FREE BISMUTH-LEAD CUPRATE SUPERCONDUCTORS:BIPBSR1+XL1-XCUO6 AND BIPBSR2Y1-XCAXCU2O8,"PHYS.REV.B,43(1991)8686",1991.0,3.8105984438143032
2381,Bi1.0Pb1.0Sr2.0Y0.3Ca0.7Cu2.0O8.0,Bi2212,75.0,5.3870000000000005,,30.535,PR0438686,"C.N.R.RAO, J.GOPALAKRISHNAN, V.MANIVANNAN,",MODULATION-FREE BISMUTH-LEAD CUPRATE SUPERCONDUCTORS:BIPBSR1+XL1-XCUO6 AND BIPBSR2Y1-XCAXCU2O8,"PHYS.REV.B,43(1991)8686",1991.0,3.8091842302519314
2425,Y1.0Ba2.0Cu3.0O7.0,Y123,92.1,3.82,3.886,11.688,PHC1710031,"F.H.DACOL, G.BURNS, IN-SANG YANG, J.F.BRINGLEY, S.S.TRAIL,",RAMAN MEASUREMENTS OF Y1-XEUXBA2CU3O7: COMPARISON WITH Y1-XPRXBA2CU307,"PHYSICA C,171(1990)31",1990.0,3.82
2427,Y0.6Eu0.4Ba2.0Cu3.0O7.0,Y123,92.6,3.828,3.893,11.696,PHC1710031,"F.H.DACOL, G.BURNS, IN-SANG YANG, J.F.BRINGLEY, S.S.TRAIL,",RAMAN MEASUREMENTS OF Y1-XEUXBA2CU3O7: COMPARISON WITH Y1-XPRXBA2CU307,"PHYSICA C,171(1990)31",1990.0,3.828
2429,Y0.2Eu0.8Ba2.0Cu3.0O7.0,Y123,93.8,3.836,3.896,11.71,PHC1710031,"F.H.DACOL, G.BURNS, IN-SANG YANG, J.F.BRINGLEY, S.S.TRAIL,",RAMAN MEASUREMENTS OF Y1-XEUXBA2CU3O7: COMPARISON WITH Y1-XPRXBA2CU307,"PHYSICA C,171(1990)31",1990.0,3.836
2430,Eu1.0Ba2.0Cu3.0O7.0,RE123,95.2,3.845,3.905,11.719,PHC1710031,"F.H.DACOL, G.BURNS, IN-SANG YANG, J.F.BRINGLEY, S.S.TRAIL,",RAMAN MEASUREMENTS OF Y1-XEUXBA2CU3O7: COMPARISON WITH Y1-XPRXBA2CU307,"PHYSICA C,171(1990)31",1990.0,3.845
2431,Y1.0Ba2.0Cu3.0O6.93,Y123,91.0,3.818,3.884,11.683,PHC1710093,"A.P.PAULIKAS, B.DABROWSKI, B.W.VEAL, D.G.HINKS, I.D.BROWN, J.D.JORGENSEN, P.LIGHTFOOT, R.KLEB, SHIYOU PEI,",PRESSURE-INDUCED CHARGE TRANSFER AND DTC/DP IN YBA2CU3O7-X,"PHYSICA C,171(1990)93",1990.0,3.818
2432,Y1.0Ba2.0Cu3.0O6.6,Y123,58.0,3.83,3.885,11.709,PHC1710093,"A.P.PAULIKAS, B.DABROWSKI, B.W.VEAL, D.G.HINKS, I.D.BROWN, J.D.JORGENSEN, P.LIGHTFOOT, R.KLEB, SHIYOU PEI,",PRESSURE-INDUCED CHARGE TRANSFER AND DTC/DP IN YBA2CU3O7-X,"PHYSICA C,171(1990)93",1990.0,3.83
2448,Y1.0Ba2.0Cu4.0O8.0,Y124,81.3,3.833,3.873,27.19,PR04310364,"B.BROSH, I.FELNER,",EFFECTS OF FE AND ZN SUBSTITUTION UPON SUPERCONDUCTIVITY IN YBA2CU4O8,PHYS.REV.43(1991)10364,1991.0,3.833
2450,Y1.0Ba2.0Cu3.9Zn0.1O8.0,Y124,25.3,3.83,3.869,27.13300000000001,PR04310364,"B.BROSH, I.FELNER,",EFFECTS OF FE AND ZN SUBSTITUTION UPON SUPERCONDUCTIVITY IN YBA2CU4O8,PHYS.REV.43(1991)10364,1991.0,3.83
2465,La1.8Sr0.2Ca1.0Cu2.0O6.0,2126,27.0,3.82,,19.43,PHC1740028,"A.P.B.SINHA, D.E.MORRIS, H.B.LIU, X.X.TANG,",SUPERCONDUCTIVITY IN LA2-XSRXCACU2O6 AT 60 K INVESTIGATION OFDOPING AND HIGH PRESSURE ANNEALING,"PHYSCA C,174(1991)28",1991.0,3.82
2479,La1.85Sr0.15Cu1.0O4.0,T,37.0,3.776,,13.229,PRB0402254,"H.TAKAGI, M.UOTA, S.ISHIBASHI, S.UCHIDA, T.IDO, Y.TOKURA,",SUPERCONDUCTOR-TO-NONSUPERCONDUCTOR TRANSITION INLA1-XSRX)2CUO4 AS INVESTIGATED BY TRANSPORT AND MAGNETIC MEASUREMENTS,"PHYS.REV.B,40(1989)2254",1989.0,3.776
2533,Gd1.0Ba2.0Cu3.0O7.0,RE123,93.5,3.838,3.89,11.695,PHC1740071,"A.BAJOREK, A.SZYTUTA, A.ZYGMUNT, K.BATANDA, K.LATKA, R.KMIEC, R.KRUK, Z.TOMOKOWICZ,",SUPERCONDUCTIVITY IN THE (GD1-XPRX)BA2CU307-Z SYSTEM,PHYSICA C174(1991)71,1991.0,3.838
2536,Gd0.85Pr0.15Ba2.0Cu3.0O7.0,RE123,63.0,3.841,3.887,11.678,PHC1740071,"A.BAJOREK, A.SZYTUTA, A.ZYGMUNT, K.BATANDA, K.LATKA, R.KMIEC, R.KRUK, Z.TOMOKOWICZ,",SUPERCONDUCTIVITY IN THE (GD1-XPRX)BA2CU307-Z SYSTEM,PHYSICA C174(1991)71,1991.0,3.841
2537,Gd0.8Pr0.2Ba2.0Cu3.0O7.0,RE123,56.0,3.841,3.893,11.678,PHC1740071,"A.BAJOREK, A.SZYTUTA, A.ZYGMUNT, K.BATANDA, K.LATKA, R.KMIEC, R.KRUK, Z.TOMOKOWICZ,",SUPERCONDUCTIVITY IN THE (GD1-XPRX)BA2CU307-Z SYSTEM,PHYSICA C174(1991)71,1991.0,3.841
2538,Gd0.75Pr0.25Ba2.0Cu3.0O7.0,RE123,51.0,3.839,3.894,11.682,PHC1740071,"A.BAJOREK, A.SZYTUTA, A.ZYGMUNT, K.BATANDA, K.LATKA, R.KMIEC, R.KRUK, Z.TOMOKOWICZ,",SUPERCONDUCTIVITY IN THE (GD1-XPRX)BA2CU307-Z SYSTEM,PHYSICA C174(1991)71,1991.0,3.839
2539,Gd0.7Pr0.3Ba2.0Cu3.0O7.0,RE123,43.2,3.846,3.904,11.687,PHC1740071,"A.BAJOREK, A.SZYTUTA, A.ZYGMUNT, K.BATANDA, K.LATKA, R.KMIEC, R.KRUK, Z.TOMOKOWICZ,",SUPERCONDUCTIVITY IN THE (GD1-XPRX)BA2CU307-Z SYSTEM,PHYSICA C174(1991)71,1991.0,3.846
2541,Gd0.6Pr0.4Ba2.0Cu3.0O7.0,RE123,16.0,3.85,3.905,11.693,PHC1740071,"A.BAJOREK, A.SZYTUTA, A.ZYGMUNT, K.BATANDA, K.LATKA, R.KMIEC, R.KRUK, Z.TOMOKOWICZ,",SUPERCONDUCTIVITY IN THE (GD1-XPRX)BA2CU307-Z SYSTEM,PHYSICA C174(1991)71,1991.0,3.85
2546,Y1.0Ba2.0Cu3.0O7.0,Y123,93.0,3.82,3.891,11.679,PHC1610001,"FANG M.M., GRABTREE G.W., GRIMSDITCH M., KWOK W.K., LIU J.Z., WELP U., YOU H.,",THE UPPER CRITICAL FIELD OF UNTWINNED YBA2CU3O7-Z CRYSTALS,PHYS.C.161(1989)1,1989.0,3.82
2561,Gd1.0Ba2.0Cu3.0O7.0,RE123,91.5,3.84,3.899,11.702,PR04310568,"C.C.PENG, C.L.LI, C.R.HSU, C.W.LEE, H.D.YANG, P.F.CHEN,",SUPPRESSION OF SUPERCONDUVTIVITY IN GD1-XPRXBA2CU3O7-Y AND R0.8PR0.2BA2CU3O7-Z SYSTEMS,"PHYS.REV.B,43(1991)10568",1991.0,3.84
2562,Gd0.9Pr0.1Ba2.0Cu3.0O7.0,RE123,73.5,3.845,3.899,11.701,PR04310568,"C.C.PENG, C.L.LI, C.R.HSU, C.W.LEE, H.D.YANG, P.F.CHEN,",SUPPRESSION OF SUPERCONDUVTIVITY IN GD1-XPRXBA2CU3O7-Y AND R0.8PR0.2BA2CU3O7-Z SYSTEMS,"PHYS.REV.B,43(1991)10568",1991.0,3.845
2563,Gd0.8Pr0.2Ba2.0Cu3.0O7.0,RE123,58.0,3.85,3.895,11.7,PR04310568,"C.C.PENG, C.L.LI, C.R.HSU, C.W.LEE, H.D.YANG, P.F.CHEN,",SUPPRESSION OF SUPERCONDUVTIVITY IN GD1-XPRXBA2CU3O7-Y AND R0.8PR0.2BA2CU3O7-Z SYSTEMS,"PHYS.REV.B,43(1991)10568",1991.0,3.85
2564,Gd0.7Pr0.3Ba2.0Cu3.0O7.0,RE123,35.0,3.857,3.898,11.699000000000002,PR04310568,"C.C.PENG, C.L.LI, C.R.HSU, C.W.LEE, H.D.YANG, P.F.CHEN,",SUPPRESSION OF SUPERCONDUVTIVITY IN GD1-XPRXBA2CU3O7-Y AND R0.8PR0.2BA2CU3O7-Z SYSTEMS,"PHYS.REV.B,43(1991)10568",1991.0,3.857
2565,Gd0.65Pr0.35Ba2.0Cu3.0O7.0,RE123,15.5,3.859,3.899,11.697,PR04310568,"C.C.PENG, C.L.LI, C.R.HSU, C.W.LEE, H.D.YANG, P.F.CHEN,",SUPPRESSION OF SUPERCONDUVTIVITY IN GD1-XPRXBA2CU3O7-Y AND R0.8PR0.2BA2CU3O7-Z SYSTEMS,"PHYS.REV.B,43(1991)10568",1991.0,3.859
2693,Y1.0Ba2.0Cu4.0O7.9,Y124,78.3,3.836,3.872,27.224,PR0428030,"H.YAMAUCHI, NAOKI KOSHIZUKA, NOBUO SUZUKI, SHIN-ICHI KORIYAMA, SHOJI TANAKA, TAKAHIRO WADA, TAKAYUKI MIYATAKE, TAKESHI SAKURAI,",SYNTHESIS AND SUPERCONDUCTING PROPERTIES OF Y(BA1-YLAY)2CU4O8AND (Y1-XCAX)(BA1-YLAY)2CU4O8,"PHYS.REV.B,42(1990)8030",1990.0,3.836
2695,Y1.0Ba1.9La0.1Cu4.0O7.8,Y124,67.8,3.832,3.873,27.196,PR0428030,"H.YAMAUCHI, NAOKI KOSHIZUKA, NOBUO SUZUKI, SHIN-ICHI KORIYAMA, SHOJI TANAKA, TAKAHIRO WADA, TAKAYUKI MIYATAKE, TAKESHI SAKURAI,",SYNTHESIS AND SUPERCONDUCTING PROPERTIES OF Y(BA1-YLAY)2CU4O8AND (Y1-XCAX)(BA1-YLAY)2CU4O8,"PHYS.REV.B,42(1990)8030",1990.0,3.832
2697,Y1.0Ba1.8La0.2Cu4.0O7.9,Y124,60.1,3.834,3.875,27.145,PR0428030,"H.YAMAUCHI, NAOKI KOSHIZUKA, NOBUO SUZUKI, SHIN-ICHI KORIYAMA, SHOJI TANAKA, TAKAHIRO WADA, TAKAYUKI MIYATAKE, TAKESHI SAKURAI,",SYNTHESIS AND SUPERCONDUCTING PROPERTIES OF Y(BA1-YLAY)2CU4O8AND (Y1-XCAX)(BA1-YLAY)2CU4O8,"PHYS.REV.B,42(1990)8030",1990.0,3.834
2699,Y1.0Ba1.7La0.3Cu4.0O7.8,Y124,62.7,3.835,3.878,27.143,PR0428030,"H.YAMAUCHI, NAOKI KOSHIZUKA, NOBUO SUZUKI, SHIN-ICHI KORIYAMA, SHOJI TANAKA, TAKAHIRO WADA, TAKAYUKI MIYATAKE, TAKESHI SAKURAI,",SYNTHESIS AND SUPERCONDUCTING PROPERTIES OF Y(BA1-YLAY)2CU4O8AND (Y1-XCAX)(BA1-YLAY)2CU4O8,"PHYS.REV.B,42(1990)8030",1990.0,3.835
2700,Y0.95Ca0.05Ba1.9La0.1Cu4.0O7.9,Y124,68.8,3.828,3.874,27.155,PR0428030,"H.YAMAUCHI, NAOKI KOSHIZUKA, NOBUO SUZUKI, SHIN-ICHI KORIYAMA, SHOJI TANAKA, TAKAHIRO WADA, TAKAYUKI MIYATAKE, TAKESHI SAKURAI,",SYNTHESIS AND SUPERCONDUCTING PROPERTIES OF Y(BA1-YLAY)2CU4O8AND (Y1-XCAX)(BA1-YLAY)2CU4O8,"PHYS.REV.B,42(1990)8030",1990.0,3.828
2701,Y0.9Ca0.1Ba1.9La0.1Cu4.0O7.8,Y124,79.0,3.827,3.873,27.174,PR0428030,"H.YAMAUCHI, NAOKI KOSHIZUKA, NOBUO SUZUKI, SHIN-ICHI KORIYAMA, SHOJI TANAKA, TAKAHIRO WADA, TAKAYUKI MIYATAKE, TAKESHI SAKURAI,",SYNTHESIS AND SUPERCONDUCTING PROPERTIES OF Y(BA1-YLAY)2CU4O8AND (Y1-XCAX)(BA1-YLAY)2CU4O8,"PHYS.REV.B,42(1990)8030",1990.0,3.827
2716,Y1.0Ba2.0Cu2.9Fe0.1O6.9,Y123,74.9,3.859,,11.659,PHC1740316,"D.NIARCNOS, G.KALLIAS, M.PISSAS, V.PSYHARIS,","CRYSTALLOGRAPHIC,THERMOGRAVIMETRIC AND MAGNETIZATION STUDY OFTHE YBA2CU3-XFEXOY SUPERCONDUCTOR (O=","PHYSICA C,174(1991)316",1991.0,3.859
2725,Y1.0Ba2.0Cu2.95Fe0.05O6.9,Y123,88.7,3.833,3.877,11.663,PHC1740316,"D.NIARCNOS, G.KALLIAS, M.PISSAS, V.PSYHARIS,","CRYSTALLOGRAPHIC,THERMOGRAVIMETRIC AND MAGNETIZATION STUDY OFTHE YBA2CU3-XFEXOY SUPERCONDUCTOR (O=","PHYSICA C,174(1991)316",1991.0,3.833
2736,Y1.0Ba2.0Cu3.0O6.9,Y123,91.0,3.821,3.881,11.666,PHC1740316,"D.NIARCNOS, G.KALLIAS, M.PISSAS, V.PSYHARIS,","CRYSTALLOGRAPHIC,THERMOGRAVIMETRIC AND MAGNETIZATION STUDY OFTHE YBA2CU3-XFEXOY SUPERCONDUCTOR (O=","PHYSICA C,174(1991)316",1991.0,3.821
2740,Bi2.0Sr1.6Ca1.2Lu0.2Cu2.0O8.26,Bi2212,88.6,5.397,,30.531,PHC1740359,"H.ASANO, J.FUJIKAMI, M.AKAMATSU, R.YOSHIZAKI, T.ISHIGAKI,",SITE-SELECTIVE SUBSTITUTION EFFECT ON TC IN THE BI2(SR2-XCAX)(CA0.8R0.2)CU2O8+Y SISTEM(R=RARE-EARTH),"PHYSICA C,174(1991)359",1991.0,3.8162552980637967
2741,Bi2.0Sr1.6Ca1.2Yb0.2Cu2.0O8.26,Bi2212,88.3,5.397,,30.542,PHC1740359,"H.ASANO, J.FUJIKAMI, M.AKAMATSU, R.YOSHIZAKI, T.ISHIGAKI,",SITE-SELECTIVE SUBSTITUTION EFFECT ON TC IN THE BI2(SR2-XCAX)(CA0.8R0.2)CU2O8+Y SISTEM(R=RARE-EARTH),"PHYSICA C,174(1991)359",1991.0,3.8162552980637967
2742,Bi2.0Sr1.6Ca1.2Y0.2Cu2.0O8.26,Bi2212,89.1,5.402,,30.571,PHC1740359,"H.ASANO, J.FUJIKAMI, M.AKAMATSU, R.YOSHIZAKI, T.ISHIGAKI,",SITE-SELECTIVE SUBSTITUTION EFFECT ON TC IN THE BI2(SR2-XCAX)(CA0.8R0.2)CU2O8+Y SISTEM(R=RARE-EARTH),"PHYSICA C,174(1991)359",1991.0,3.8197908319697293
2743,Bi2.0Sr1.6Ca1.2Dy0.2Cu2.0O8.26,Bi2212,88.0,5.401,,30.596,PHC1740359,"H.ASANO, J.FUJIKAMI, M.AKAMATSU, R.YOSHIZAKI, T.ISHIGAKI,",SITE-SELECTIVE SUBSTITUTION EFFECT ON TC IN THE BI2(SR2-XCAX)(CA0.8R0.2)CU2O8+Y SISTEM(R=RARE-EARTH),"PHYSICA C,174(1991)359",1991.0,3.819083725188543
2744,Bi2.0Sr1.6Ca1.2Gd0.2Cu2.0O8.26,Bi2212,87.1,5.407,,30.59,PHC1740359,"H.ASANO, J.FUJIKAMI, M.AKAMATSU, R.YOSHIZAKI, T.ISHIGAKI,",SITE-SELECTIVE SUBSTITUTION EFFECT ON TC IN THE BI2(SR2-XCAX)(CA0.8R0.2)CU2O8+Y SISTEM(R=RARE-EARTH),"PHYSICA C,174(1991)359",1991.0,3.8233263658756624
2745,Bi2.0Sr1.6Ca1.2Eu0.2Cu2.0O8.26,Bi2212,87.1,5.408,,30.608,PHC1740359,"H.ASANO, J.FUJIKAMI, M.AKAMATSU, R.YOSHIZAKI, T.ISHIGAKI,",SITE-SELECTIVE SUBSTITUTION EFFECT ON TC IN THE BI2(SR2-XCAX)(CA0.8R0.2)CU2O8+Y SISTEM(R=RARE-EARTH),"PHYSICA C,174(1991)359",1991.0,3.824033472656849
2746,Bi2.0Sr1.6Ca1.2Nd0.2Cu2.0O8.26,Bi2212,86.0,5.4129999999999985,,30.65,PHC1740359,"H.ASANO, J.FUJIKAMI, M.AKAMATSU, R.YOSHIZAKI, T.ISHIGAKI,",SITE-SELECTIVE SUBSTITUTION EFFECT ON TC IN THE BI2(SR2-XCAX)(CA0.8R0.2)CU2O8+Y SISTEM(R=RARE-EARTH),"PHYSICA C,174(1991)359",1991.0,3.8275690065627805
2747,Bi2.0Sr1.6Ca1.2La0.2Cu2.0O8.27,Bi2212,86.0,5.4129999999999985,,30.652,PHC1740359,"H.ASANO, J.FUJIKAMI, M.AKAMATSU, R.YOSHIZAKI, T.ISHIGAKI,",SITE-SELECTIVE SUBSTITUTION EFFECT ON TC IN THE BI2(SR2-XCAX)(CA0.8R0.2)CU2O8+Y SISTEM(R=RARE-EARTH),"PHYSICA C,174(1991)359",1991.0,3.8275690065627805
2748,Bi2.0Sr1.8Ca1.0Lu0.2Cu2.0O8.27,Bi2212,91.1,5.398,,30.625,PHC1740359,"H.ASANO, J.FUJIKAMI, M.AKAMATSU, R.YOSHIZAKI, T.ISHIGAKI,",SITE-SELECTIVE SUBSTITUTION EFFECT ON TC IN THE BI2(SR2-XCAX)(CA0.8R0.2)CU2O8+Y SISTEM(R=RARE-EARTH),"PHYSICA C,174(1991)359",1991.0,3.816962404844983
2749,Bi2.0Sr1.8Ca1.0Yb0.2Cu2.0O8.26,Bi2212,90.1,5.398,,30.615,PHC1740359,"H.ASANO, J.FUJIKAMI, M.AKAMATSU, R.YOSHIZAKI, T.ISHIGAKI,",SITE-SELECTIVE SUBSTITUTION EFFECT ON TC IN THE BI2(SR2-XCAX)(CA0.8R0.2)CU2O8+Y SISTEM(R=RARE-EARTH),"PHYSICA C,174(1991)359",1991.0,3.816962404844983
2750,Bi2.0Sr1.8Ca1.0Y0.2Cu2.0O8.25,Bi2212,90.4,5.404,,30.623,PHC1740359,"H.ASANO, J.FUJIKAMI, M.AKAMATSU, R.YOSHIZAKI, T.ISHIGAKI,",SITE-SELECTIVE SUBSTITUTION EFFECT ON TC IN THE BI2(SR2-XCAX)(CA0.8R0.2)CU2O8+Y SISTEM(R=RARE-EARTH),"PHYSICA C,174(1991)359",1991.0,3.8212050455321025
2751,Bi2.0Sr1.8Ca1.0Dy0.2Cu2.0O8.26,Bi2212,89.2,5.405,,30.639,PHC1740359,"H.ASANO, J.FUJIKAMI, M.AKAMATSU, R.YOSHIZAKI, T.ISHIGAKI,",SITE-SELECTIVE SUBSTITUTION EFFECT ON TC IN THE BI2(SR2-XCAX)(CA0.8R0.2)CU2O8+Y SISTEM(R=RARE-EARTH),"PHYSICA C,174(1991)359",1991.0,3.8219121523132893
2752,Bi2.0Sr1.8Ca1.0Gd0.2Cu2.0O8.26,Bi2212,88.9,5.407,,30.647,PHC1740359,"H.ASANO, J.FUJIKAMI, M.AKAMATSU, R.YOSHIZAKI, T.ISHIGAKI,",SITE-SELECTIVE SUBSTITUTION EFFECT ON TC IN THE BI2(SR2-XCAX)(CA0.8R0.2)CU2O8+Y SISTEM(R=RARE-EARTH),"PHYSICA C,174(1991)359",1991.0,3.8233263658756624
2753,Bi2.0Sr1.8Ca1.0Eu0.2Cu2.0O8.25,Bi2212,88.9,5.41,,30.656,PHC1740359,"H.ASANO, J.FUJIKAMI, M.AKAMATSU, R.YOSHIZAKI, T.ISHIGAKI,",SITE-SELECTIVE SUBSTITUTION EFFECT ON TC IN THE BI2(SR2-XCAX)(CA0.8R0.2)CU2O8+Y SISTEM(R=RARE-EARTH),"PHYSICA C,174(1991)359",1991.0,3.825447686219222
2754,Bi2.0Sr1.8Ca1.0Nd0.2Cu2.0O8.26,Bi2212,87.7,5.414,,30.685,PHC1740359,"H.ASANO, J.FUJIKAMI, M.AKAMATSU, R.YOSHIZAKI, T.ISHIGAKI,",SITE-SELECTIVE SUBSTITUTION EFFECT ON TC IN THE BI2(SR2-XCAX)(CA0.8R0.2)CU2O8+Y SISTEM(R=RARE-EARTH),"PHYSICA C,174(1991)359",1991.0,3.828276113343968
2755,Bi2.0Sr1.8Ca1.0La0.2Cu2.0O8.27,Bi2212,87.8,5.416,,30.727,PHC1740359,"H.ASANO, J.FUJIKAMI, M.AKAMATSU, R.YOSHIZAKI, T.ISHIGAKI,",SITE-SELECTIVE SUBSTITUTION EFFECT ON TC IN THE BI2(SR2-XCAX)(CA0.8R0.2)CU2O8+Y SISTEM(R=RARE-EARTH),"PHYSICA C,174(1991)359",1991.0,3.8296903269063414
2756,Bi2.0Sr2.0Ca0.8Lu0.2Cu2.0O8.27,Bi2212,92.5,5.4,,30.666,PHC1740359,"H.ASANO, J.FUJIKAMI, M.AKAMATSU, R.YOSHIZAKI, T.ISHIGAKI,",SITE-SELECTIVE SUBSTITUTION EFFECT ON TC IN THE BI2(SR2-XCAX)(CA0.8R0.2)CU2O8+Y SISTEM(R=RARE-EARTH),"PHYSICA C,174(1991)359",1991.0,3.8183766184073566
2757,Bi2.0Sr2.0Ca0.8Yb0.2Cu2.0O8.26,Bi2212,92.1,5.403,,30.658,PHC1740359,"H.ASANO, J.FUJIKAMI, M.AKAMATSU, R.YOSHIZAKI, T.ISHIGAKI,",SITE-SELECTIVE SUBSTITUTION EFFECT ON TC IN THE BI2(SR2-XCAX)(CA0.8R0.2)CU2O8+Y SISTEM(R=RARE-EARTH),"PHYSICA C,174(1991)359",1991.0,3.8204979387509157
2758,Bi2.0Sr2.0Ca0.8Y0.2Cu2.0O8.27,Bi2212,92.6,5.408,,30.677,PHC1740359,"H.ASANO, J.FUJIKAMI, M.AKAMATSU, R.YOSHIZAKI, T.ISHIGAKI,",SITE-SELECTIVE SUBSTITUTION EFFECT ON TC IN THE BI2(SR2-XCAX)(CA0.8R0.2)CU2O8+Y SISTEM(R=RARE-EARTH),"PHYSICA C,174(1991)359",1991.0,3.824033472656849
2759,Bi2.0Sr2.0Ca0.8Dy0.2Cu2.0O8.26,Bi2212,91.7,5.408,,30.683000000000003,PHC1740359,"H.ASANO, J.FUJIKAMI, M.AKAMATSU, R.YOSHIZAKI, T.ISHIGAKI,",SITE-SELECTIVE SUBSTITUTION EFFECT ON TC IN THE BI2(SR2-XCAX)(CA0.8R0.2)CU2O8+Y SISTEM(R=RARE-EARTH),"PHYSICA C,174(1991)359",1991.0,3.824033472656849
2760,Bi2.0Sr2.0Ca0.8Gd0.2Cu2.0O8.27,Bi2212,90.9,5.4110000000000005,,30.705,PHC1740359,"H.ASANO, J.FUJIKAMI, M.AKAMATSU, R.YOSHIZAKI, T.ISHIGAKI,",SITE-SELECTIVE SUBSTITUTION EFFECT ON TC IN THE BI2(SR2-XCAX)(CA0.8R0.2)CU2O8+Y SISTEM(R=RARE-EARTH),"PHYSICA C,174(1991)359",1991.0,3.8261547930004087
2761,Bi2.0Sr2.0Ca0.8Eu0.2Cu2.0O8.26,Bi2212,90.9,5.412000000000001,,30.72300000000001,PHC1740359,"H.ASANO, J.FUJIKAMI, M.AKAMATSU, R.YOSHIZAKI, T.ISHIGAKI,",SITE-SELECTIVE SUBSTITUTION EFFECT ON TC IN THE BI2(SR2-XCAX)(CA0.8R0.2)CU2O8+Y SISTEM(R=RARE-EARTH),"PHYSICA C,174(1991)359",1991.0,3.8268618997815955
2762,Bi2.0Sr2.0Ca0.8Nd0.2Cu2.0O8.26,Bi2212,89.7,5.416,,30.746,PHC1740359,"H.ASANO, J.FUJIKAMI, M.AKAMATSU, R.YOSHIZAKI, T.ISHIGAKI,",SITE-SELECTIVE SUBSTITUTION EFFECT ON TC IN THE BI2(SR2-XCAX)(CA0.8R0.2)CU2O8+Y SISTEM(R=RARE-EARTH),"PHYSICA C,174(1991)359",1991.0,3.8296903269063414
2763,Bi2.0Sr2.0Ca0.8La0.2Cu2.0O8.26,Bi2212,89.0,5.419,,30.774,PHC1740359,"H.ASANO, J.FUJIKAMI, M.AKAMATSU, R.YOSHIZAKI, T.ISHIGAKI,",SITE-SELECTIVE SUBSTITUTION EFFECT ON TC IN THE BI2(SR2-XCAX)(CA0.8R0.2)CU2O8+Y SISTEM(R=RARE-EARTH),"PHYSICA C,174(1991)359",1991.0,3.8318116472499004
2779,Y1.0Ba2.0Cu4.0O8.0,Y124,80.0,3.843,3.873,27.254,PHC1750081,"IZUMI TOMENO, J.O.WILLIS, KEISHI TAI, NAOKI KOSHIZUKA, SHOJI TANAKA, T.R.NICHOLS, TAKAO ITOH, TAKAYUKI MIYATAKE,",SPECIFIC HEAT AND MAGNETIC SUSCEPTIBILITY MEASUREMENTS OF YBA2CU4O8 A STUDY OF THE DENSITY OF ELECTRONIC STATE,"PHYSICA C,175(1991)81",1991.0,3.843
2780,Dy1.0Ba2.0Cu4.0O8.0,RE124,75.0,3.848,3.876,27.261,PHC1750081,"IZUMI TOMENO, J.O.WILLIS, KEISHI TAI, NAOKI KOSHIZUKA, SHOJI TANAKA, T.R.NICHOLS, TAKAO ITOH, TAKAYUKI MIYATAKE,",SPECIFIC HEAT AND MAGNETIC SUSCEPTIBILITY MEASUREMENTS OF YBA2CU4O8 A STUDY OF THE DENSITY OF ELECTRONIC STATE,"PHYSICA C,175(1991)81",1991.0,3.848
2786,Tl2.0Ba2.0Ca1.0Cu2.0O8.0,Tl2212,98.0,3.865,,29.266,PR0442757,"A.N.DAS, A.PODDAR, B.GHOSH, P.CHOUDHURY, P.MANDAL,",EFFECT OF CARRIER CONCENTRATION ON THE NORMAL TRANSPORT PROPERTIES AND THE SUPERCONDUCTING TRANSITION TEMPERATURE IN THE TL2BA2CA1-XYXCU2O8+Y SYSTEM,"PHYS.REV.B,44(1991)2757",1991.0,3.865
2788,Tl2.0Ba2.0Ca0.8Y0.2Cu2.0O8.0,Tl2212,85.0,3.865,,29.172,PR0442757,"A.N.DAS, A.PODDAR, B.GHOSH, P.CHOUDHURY, P.MANDAL,",EFFECT OF CARRIER CONCENTRATION ON THE NORMAL TRANSPORT PROPERTIES AND THE SUPERCONDUCTING TRANSITION TEMPERATURE IN THE TL2BA2CA1-XYXCU2O8+Y SYSTEM,"PHYS.REV.B,44(1991)2757",1991.0,3.865
2789,Tl2.0Ba2.0Ca0.75Y0.25Cu2.0O8.0,Tl2212,73.2,3.865,,29.073,PR0442757,"A.N.DAS, A.PODDAR, B.GHOSH, P.CHOUDHURY, P.MANDAL,",EFFECT OF CARRIER CONCENTRATION ON THE NORMAL TRANSPORT PROPERTIES AND THE SUPERCONDUCTING TRANSITION TEMPERATURE IN THE TL2BA2CA1-XYXCU2O8+Y SYSTEM,"PHYS.REV.B,44(1991)2757",1991.0,3.865
2790,Tl2.0Ba2.0Ca0.7Y0.3Cu2.0O8.0,Tl2212,73.2,3.868,,29.113000000000003,PR0442757,"A.N.DAS, A.PODDAR, B.GHOSH, P.CHOUDHURY, P.MANDAL,",EFFECT OF CARRIER CONCENTRATION ON THE NORMAL TRANSPORT PROPERTIES AND THE SUPERCONDUCTING TRANSITION TEMPERATURE IN THE TL2BA2CA1-XYXCU2O8+Y SYSTEM,"PHYS.REV.B,44(1991)2757",1991.0,3.868
2791,Tl2.0Ba2.0Ca0.65Y0.35Cu2.0O8.0,Tl2212,58.0,3.868,,28.979,PR0442757,"A.N.DAS, A.PODDAR, B.GHOSH, P.CHOUDHURY, P.MANDAL,",EFFECT OF CARRIER CONCENTRATION ON THE NORMAL TRANSPORT PROPERTIES AND THE SUPERCONDUCTING TRANSITION TEMPERATURE IN THE TL2BA2CA1-XYXCU2O8+Y SYSTEM,"PHYS.REV.B,44(1991)2757",1991.0,3.868
2793,Tl2.0Ba2.0Ca0.52Y0.48Cu2.0O8.0,Tl2212,22.0,3.869,,28.932,PR0442757,"A.N.DAS, A.PODDAR, B.GHOSH, P.CHOUDHURY, P.MANDAL,",EFFECT OF CARRIER CONCENTRATION ON THE NORMAL TRANSPORT PROPERTIES AND THE SUPERCONDUCTING TRANSITION TEMPERATURE IN THE TL2BA2CA1-XYXCU2O8+Y SYSTEM,"PHYS.REV.B,44(1991)2757",1991.0,3.869
2799,Bi2.0Sr2.0Ca1.0Cu2.0O8.0,Bi2212,70.8,5.388,,30.82,PR04313102,"A.PODDAR, B.GHOSH, P.CHOUDHURY, P.MANDAI,",VARIATION OF TC AND TRANSPORT PROPERTIES WITH CARRIER CONCENTRATION IN Y-AND PB-DOPED BI-BASED SI@ERCONDUCTORS,"PHYS.REV.B,43(1991)13102",1991.0,3.8098913370331178
2801,Bi2.0Sr2.0Ca0.75Y0.25Cu2.0O8.0,Bi2212,86.3,5.402,,30.672,PR04313102,"A.PODDAR, B.GHOSH, P.CHOUDHURY, P.MANDAI,",VARIATION OF TC AND TRANSPORT PROPERTIES WITH CARRIER CONCENTRATION IN Y-AND PB-DOPED BI-BASED SI@ERCONDUCTORS,"PHYS.REV.B,43(1991)13102",1991.0,3.8197908319697293
2802,Bi2.0Sr2.0Ca0.65Y0.35Cu2.0O8.0,Bi2212,79.6,5.407,,30.527,PR04313102,"A.PODDAR, B.GHOSH, P.CHOUDHURY, P.MANDAI,",VARIATION OF TC AND TRANSPORT PROPERTIES WITH CARRIER CONCENTRATION IN Y-AND PB-DOPED BI-BASED SI@ERCONDUCTORS,"PHYS.REV.B,43(1991)13102",1991.0,3.8233263658756624
2804,Bi2.0Sr2.0Ca0.55Y0.45Cu2.0O8.0,Bi2212,54.9,5.414,,30.402,PR04313102,"A.PODDAR, B.GHOSH, P.CHOUDHURY, P.MANDAI,",VARIATION OF TC AND TRANSPORT PROPERTIES WITH CARRIER CONCENTRATION IN Y-AND PB-DOPED BI-BASED SI@ERCONDUCTORS,"PHYS.REV.B,43(1991)13102",1991.0,3.828276113343968
2810,Er1.0Ba2.0Cu2.85Zn0.15O7.0,RE123,55.0,3.81,3.881,11.629,PHC1750587,"A.D.TAYLOR, A.FURRER, A.MIRMELSTEIN, A.PODLESNYAK, J.MESOT, P.ALLENSPACH, R.OSBORN, S.M.BENNINGTN, U.STAUB, V.KOZHEVNIKOV,",NEUTRON SPECTROSCOPIC STUDIES OF CRYSTALLINE ELECTRIC FIELDS IN HIGH-TC ERBA2CU3O7 DOPED WITH ZN AND NI,"PHYSICA C,175(1991)587",1991.0,3.81
2811,Er1.0Ba2.0Cu2.82Ni0.18O7.0,RE123,65.0,3.812,3.874,11.601,PHC1750587,"A.D.TAYLOR, A.FURRER, A.MIRMELSTEIN, A.PODLESNYAK, J.MESOT, P.ALLENSPACH, R.OSBORN, S.M.BENNINGTN, U.STAUB, V.KOZHEVNIKOV,",NEUTRON SPECTROSCOPIC STUDIES OF CRYSTALLINE ELECTRIC FIELDS IN HIGH-TC ERBA2CU3O7 DOPED WITH ZN AND NI,"PHYSICA C,175(1991)587",1991.0,3.812
2812,Eu1.0Ba2.0Cu4.0O8.0,RE124,67.0,3.868,3.882,27.271,PHC1750523,"HIDEAKI ADACHI, KENTARO SETSUNE, KIYOTAKA WASA, SEIJI ADACHI,",SYNTHESIS OF LNBA2CU4O8 (LN=RARE EARTH ELEMENTS) CERAMICS AT ONE ATMOSPHERE OXZGEN PRESSURE,"PHYCICA C,175(1991)523",1991.0,3.868
2813,Gd1.0Ba2.0Cu4.0O8.0,RE124,69.0,3.861,3.881,27.257,PHC1750523,"HIDEAKI ADACHI, KENTARO SETSUNE, KIYOTAKA WASA, SEIJI ADACHI,",SYNTHESIS OF LNBA2CU4O8 (LN=RARE EARTH ELEMENTS) CERAMICS AT ONE ATMOSPHERE OXZGEN PRESSURE,"PHYCICA C,175(1991)523",1991.0,3.861
2814,Dy1.0Ba2.0Cu4.0O8.0,RE124,71.0,3.847,3.874,27.239,PHC1750523,"HIDEAKI ADACHI, KENTARO SETSUNE, KIYOTAKA WASA, SEIJI ADACHI,",SYNTHESIS OF LNBA2CU4O8 (LN=RARE EARTH ELEMENTS) CERAMICS AT ONE ATMOSPHERE OXZGEN PRESSURE,"PHYCICA C,175(1991)523",1991.0,3.847
2815,Ho1.0Ba2.0Cu4.0O8.0,RE124,74.0,3.841,3.868,27.214,PHC1750523,"HIDEAKI ADACHI, KENTARO SETSUNE, KIYOTAKA WASA, SEIJI ADACHI,",SYNTHESIS OF LNBA2CU4O8 (LN=RARE EARTH ELEMENTS) CERAMICS AT ONE ATMOSPHERE OXZGEN PRESSURE,"PHYCICA C,175(1991)523",1991.0,3.841
2817,Y1.0Ba2.0Cu3.0O6.7,Y123,67.0,3.822,3.888,11.663,PR04313073,"D.J.VAN HARLINGEN, D.M.GINSBERG, J.P.RICE, R.A.SCHWEINFURTH, S.E.STUPP, T.A.FRIEDMANN,","LOW-TEMPERETURE SPECIFIC HEAT OF POLYCRYSTALLINE YBA2CU3O6.7 IN APPLIED MAGNETIC FIELDS OF 0,1,2,AND 3 T","Phys. Rev. B., 43(1991)13073",1991.0,3.822
2832,Tl1.0Ba1.6La0.4Cu1.0O5.0,Tl1201,39.1,3.848,,9.234,PHC1780193,"A.K.RAJARAJAN, A.SUNDARESAN, L.C.GUPTA, M.SHARON, R.VIJAYATAGHAVAN,",STUDIES OF THE SUPERCONDUCTING BEHAVIOUR OF TLBA2-XLAXCUO5-Y,"PHYSICA C,178(1991)193",1991.0,3.848
2833,Tl1.0Ba1.5La0.5Cu1.0O5.0,Tl1201,33.3,3.847,,9.195,PHC1780193,"A.K.RAJARAJAN, A.SUNDARESAN, L.C.GUPTA, M.SHARON, R.VIJAYATAGHAVAN,",STUDIES OF THE SUPERCONDUCTING BEHAVIOUR OF TLBA2-XLAXCUO5-Y,"PHYSICA C,178(1991)193",1991.0,3.847
2834,Tl1.0Ba1.4La0.6Cu1.0O5.0,Tl1201,23.5,3.844,,9.104,PHC1780193,"A.K.RAJARAJAN, A.SUNDARESAN, L.C.GUPTA, M.SHARON, R.VIJAYATAGHAVAN,",STUDIES OF THE SUPERCONDUCTING BEHAVIOUR OF TLBA2-XLAXCUO5-Y,"PHYSICA C,178(1991)193",1991.0,3.844
2857,Tl1.0Ba2.0Ca0.8Nd0.2Cu2.0O6.86,Tl1212,100.0,3.856,,12.653,PHC1780029,"A.MAIGNAN, B.RAVEAU, C.MARTIN, C.MICHEL, E.SUARD, M.HERVIEU, V.CAIGNAERT,","MEUTRON DIFFRACTION STRUCTURE DETERMINATION OF THE ""1212"" -SERIES TLBA2CA1-XCU2O7-Z","PHYSICA C,178(1991)29",1991.0,3.856
2858,Tl1.0Ba2.0Ca0.5Nd0.5Cu2.0O6.86,Tl1212,40.0,3.877,,12.604,PHC1780029,"A.MAIGNAN, B.RAVEAU, C.MARTIN, C.MICHEL, E.SUARD, M.HERVIEU, V.CAIGNAERT,","MEUTRON DIFFRACTION STRUCTURE DETERMINATION OF THE ""1212"" -SERIES TLBA2CA1-XCU2O7-Z","PHYSICA C,178(1991)29",1991.0,3.877
2873,Y1.0Ba2.0Cu2.94Fe0.06O6.85,Y123,85.0,3.821,3.889,11.724,PR0444526,"A.UMEZAWA, G.W.CRABTREE, K.VANDERVOORT, L.NUNEZ, R.D.ROGERS, U.FANG, U.WELP,",MAGNETIC AND STRUCTURAL PROPERTIES OF FE IN SINGLE CRYSTALS OFYBA2CU3-XFEXO7-Z,"PHYS.REV.B,44(1991)4526",1991.0,3.821
2874,Y1.0Ba2.0Cu2.91Fe0.09O6.83,Y123,60.0,3.83,3.875,11.734000000000002,PR0444526,"A.UMEZAWA, G.W.CRABTREE, K.VANDERVOORT, L.NUNEZ, R.D.ROGERS, U.FANG, U.WELP,",MAGNETIC AND STRUCTURAL PROPERTIES OF FE IN SINGLE CRYSTALS OFYBA2CU3-XFEXO7-Z,"PHYS.REV.B,44(1991)4526",1991.0,3.83
2875,Y1.0Ba2.0Cu2.85Fe0.15O7.02,Y123,76.0,3.846,3.855,11.709,PR0444526,"A.UMEZAWA, G.W.CRABTREE, K.VANDERVOORT, L.NUNEZ, R.D.ROGERS, U.FANG, U.WELP,",MAGNETIC AND STRUCTURAL PROPERTIES OF FE IN SINGLE CRYSTALS OFYBA2CU3-XFEXO7-Z,"PHYS.REV.B,44(1991)4526",1991.0,3.846
2876,Y1.0Ba2.0Cu2.76Fe0.24O7.0,Y123,49.0,3.854,3.858,11.718,PR0444526,"A.UMEZAWA, G.W.CRABTREE, K.VANDERVOORT, L.NUNEZ, R.D.ROGERS, U.FANG, U.WELP,",MAGNETIC AND STRUCTURAL PROPERTIES OF FE IN SINGLE CRYSTALS OFYBA2CU3-XFEXO7-Z,"PHYS.REV.B,44(1991)4526",1991.0,3.854
2880,Bi1.8Pb0.2Sr1.8Ca1.0Nd0.2Cu2.0O8.2,Bi2212,86.0,5.396,5.41,30.66,PHC1760445,"S.KEMMLER-SACK, T.RENTSHLER,",SUPERCONDUCTING PROPERTIES OF CERAMICS IN THE 2212 SYSTEM BI2-WPBWSR2-XCA1-YNDX+YCU2O8+Z,"PHYSICA C,176(1991)445",1991.0,3.81554819128261
