Repository: CompRhys/apical

# Data Guide

In all cases whilst compiling this data we have been careful to include as much meta-information as possible to allow data to be traced back to it's original sources. For SuperCon this takes the form of the SuperCon "num :" reference id and then the source publication details. For ICSD we provide the ICSD collection code.

We acknowledge the Japanese National Institute for Materials Science for maintaining the [SuperCon](https://supercon.nims.go.jp/index_en.html) database as well as FIZ Karlsruhe GmbH for maintaining [ICSD](https://www.fiz-karlsruhe.de/en/produkte-und-dienstleistungen/inorganic-crystal-structure-database-icsd).

File: processed-data/super_cuprates.csv (part 4 of 58)
num :,composition :,str3 :,tc :,lata :,latb :,latc :,refno :,author :,title :,journal :,year :
981,Y1.0Ba2.0Cu2.9Zn0.1O6.94,Y123,57.0,,,,SSC0710939,"H. ZHANG, M. R. JI, Q. R. ZHANG, S. X. WANG, X. Y. ZHOU, Y. ZHAO,",CORRELATION BETWEEN ELECTRONIC STATES OF OXYGEN AND COPPER INY-BA-CU-O DOPED SYSTEMS,SOLID STATE COMMUN.71(1989)939,1989.0
982,Y1.0Ba2.0Cu2.9Al0.1O7.1,Y123,85.0,,,,SSC0710939,"H. ZHANG, M. R. JI, Q. R. ZHANG, S. X. WANG, X. Y. ZHOU, Y. ZHAO,",CORRELATION BETWEEN ELECTRONIC STATES OF OXYGEN AND COPPER INY-BA-CU-O DOPED SYSTEMS,SOLID STATE COMMUN.71(1989)939,1989.0
983,Y1.0Ba2.0Cu2.9Sn0.1O7.28,Y123,90.0,,,,SSC0710939,"H. ZHANG, M. R. JI, Q. R. ZHANG, S. X. WANG, X. Y. ZHOU, Y. ZHAO,",CORRELATION BETWEEN ELECTRONIC STATES OF OXYGEN AND COPPER INY-BA-CU-O DOPED SYSTEMS,SOLID STATE COMMUN.71(1989)939,1989.0
985,La2.0Cu1.0O4.0,T,21.5,,,,PRL0582482,"E.M.ENGLER, G.LIM, J.E.VAZQUEZ, M.L.RAMIREZ, P.M.GRANT, R.D.JACOWITZ, R.L.GREENE, S.S.P.PARKIN, V.Y.LEE,",EVIDENCE FOR SUPERCONDUCTIVITY IN LA(2)CU(1)O(4),"PHYS.REV.LETT.,58(1987)2482",1987.0
990,La1.88Ba0.12Cu1.0O4.0,T,35.0,,,,SSC0690851,"I.WATANAGE, K-.KUMAGAI, K.FUKUDA, M.SATO, M.SERA, S.KONDOH, S.NAKASHIMA, Y.ANDO,",TRANSPORT AND MAGNETIC ANOMALIES AT THE STRUCTURAL TRANSITION T-O THE NEW LOW TEMPERATURE PHASE IN LA(2-X)BA(X)CUO(4),"SOLID STATE COMMUN.,69(1989)851",1989.0
996,La1.84Sr0.16Cu1.0O4.0,T,37.0,,,,PRB0397324,"J.CLAYHOLD, N.P.ONG, Z.Z.WANG,",HALL-EFFECT ANOMALY IN THE HIGH-TC COPPER-BASED PEROVSKITES,"PHYS.REV.B.,39(1989)7324",1989.0
997,La1.84Sr0.16Cu0.987Ni0.013O4.0,T,25.0,,,,PRB0397324,"J.CLAYHOLD, N.P.ONG, Z.Z.WANG,",HALL-EFFECT ANOMALY IN THE HIGH-TC COPPER-BASED PEROVSKITES,"PHYS.REV.B.,39(1989)7324",1989.0
998,La1.84Sr0.16Cu0.975Ni0.025O4.0,T,15.0,,,,PRB0397324,"J.CLAYHOLD, N.P.ONG, Z.Z.WANG,",HALL-EFFECT ANOMALY IN THE HIGH-TC COPPER-BASED PEROVSKITES,"PHYS.REV.B.,39(1989)7324",1989.0
1000,Bi4.0Ca3.0Sr3.0Cu4.0O16.0,Bi4334,84.5,,,,PRB0389194,"M.GRAYSON ALEXANDER,",MAGNETIZATION AND RESISTIVITY OF BI(4)CA(3)SR(3)CU(4)O(16)-TYPE MATERIALS HAVING TWO SUPERCONDUCTIVITY ONSET TEMPERATURES,"PHYS.REV.B,38(1988)9194",1988.0
1001,Bi4.0Ca3.0Sr3.0Cu4.0O16.0,Bi4334,93.5,,,,PRB0389194,"M.GRAYSON ALEXANDER,",MAGNETIZATION AND RESISTIVITY OF BI(4)CA(3)SR(3)CU(4)O(16)-TYPE MATERIALS HAVING TWO SUPERCONDUCTIVITY ONSET TEMPERATURES,"PHYS.REV.B,38(1988)9194",1988.0
1002,Bi4.0Ca3.0Sr3.0Cu4.0O16.0,Bi4334,86.5,,,,PRB0389194,"M.GRAYSON ALEXANDER,",MAGNETIZATION AND RESISTIVITY OF BI(4)CA(3)SR(3)CU(4)O(16)-TYPE MATERIALS HAVING TWO SUPERCONDUCTIVITY ONSET TEMPERATURES,"PHYS.REV.B,38(1988)9194",1988.0
1004,Bi2.0Sr2.0Ca1.0Cu2.0O8.0,Bi2212,85.0,5.39,,30.7,PR0388885,"B.G.BAGLEY, D.M.HWANG, G.W.HULL, J.M.TARASCON, L.H.GREEN, P.BARBOUX, W.R.MCKINNON, Y.LEPAGE,","PREPARATION,STRUCTURE,AND PROPERTIES OF THE SUPERCONDUCTING COMPOUND SERIES BI(2)SR(2)CA(N-1)CU(N)O(Y) WITH N=1,2,AND 3","PHYS.REV.B,38(1988)8885",1988.0
1005,Bi2.0Sr2.0Ca2.0Cu3.0O10.0,Bi2223,110.0,5.39,,37.1,PR0388885,"B.G.BAGLEY, D.M.HWANG, G.W.HULL, J.M.TARASCON, L.H.GREEN, P.BARBOUX, W.R.MCKINNON, Y.LEPAGE,","PREPARATION,STRUCTURE,AND PROPERTIES OF THE SUPERCONDUCTING COMPOUND SERIES BI(2)SR(2)CA(N-1)CU(N)O(Y) WITH N=1,2,AND 3","PHYS.REV.B,38(1988)8885",1988.0
1010,Eu1.0Ba2.0Cu3.0O7.0,Y123,90.0,,,,PRB0389220,"C.FAINSTEIN, M.A.IZBIZKY, M.NUNEZ REGUEIRO, P.ESQUINAZI,",THERMAL CONDUCTIVITY AND SUPERCONDUCTIVITY IN EU(1)BA(2)CU(3)O(7-X),"PHYS.REV.B,38(1988)9220",1988.0
1022,Y1.0Ba2.0Cu3.0O7.0,Y123,92.0,,,,PRB0365680,"A.B.KAISER, C.UHER,",THERMAL TRANSPORT PROPERTIES OF Y(1)BA(2)CU(3)O(7) SUPERCONDUCTORS,"PHYS.REV.B,36(1987)5680",1987.0
1025,Y1.0Ba2.0Cu3.0O7.0,Y123,92.6,3.828,3.896,11.7,PHC1480342,"A.MATSUSHITA, H.AOKI, K.KIMURA, K.NAKAMURA, K.OGAWA, T.HATANO, T.MATSUMOTO, Y.ASADA,",HIGH-TC OXIDE Y-BA-CU-O NORMAL AND SUPERCONDUCTING PROPERTIES AND PHASES,"PHYSICA B+C,148(1987)342",1987.0
1026,Y1.0Ba2.0Cu2.97Al0.03O7.0,Y123,86.1,3.838,3.896,11.701,PHC1480342,"A.MATSUSHITA, H.AOKI, K.KIMURA, K.NAKAMURA, K.OGAWA, T.HATANO, T.MATSUMOTO, Y.ASADA,",HIGH-TC OXIDE Y-BA-CU-O NORMAL AND SUPERCONDUCTING PROPERTIES AND PHASES,"PHYSICA B+C,148(1987)342",1987.0
1027,Y1.0Ba2.0Cu2.94Al0.06O7.0,Y123,80.3,3.848,3.891,11.675,PHC1480342,"A.MATSUSHITA, H.AOKI, K.KIMURA, K.NAKAMURA, K.OGAWA, T.HATANO, T.MATSUMOTO, Y.ASADA,",HIGH-TC OXIDE Y-BA-CU-O NORMAL AND SUPERCONDUCTING PROPERTIES AND PHASES,"PHYSICA B+C,148(1987)342",1987.0
1029,Y1.0Ba2.0Cu2.88Al0.12O7.0,Y123,68.6,3.87,,11.59,PHC1480342,"A.MATSUSHITA, H.AOKI, K.KIMURA, K.NAKAMURA, K.OGAWA, T.HATANO, T.MATSUMOTO, Y.ASADA,",HIGH-TC OXIDE Y-BA-CU-O NORMAL AND SUPERCONDUCTING PROPERTIES AND PHASES,"PHYSICA B+C,148(1987)342",1987.0
1030,Y1.0Ba2.0Cu2.82Al0.18O7.0,Y123,72.1,,,,PHC1480342,"A.MATSUSHITA, H.AOKI, K.KIMURA, K.NAKAMURA, K.OGAWA, T.HATANO, T.MATSUMOTO, Y.ASADA,",HIGH-TC OXIDE Y-BA-CU-O NORMAL AND SUPERCONDUCTING PROPERTIES AND PHASES,"PHYSICA B+C,148(1987)342",1987.0
1031,Y1.0Ba2.0Cu2.76Al0.24O7.0,Y123,72.1,,,,PHC1480342,"A.MATSUSHITA, H.AOKI, K.KIMURA, K.NAKAMURA, K.OGAWA, T.HATANO, T.MATSUMOTO, Y.ASADA,",HIGH-TC OXIDE Y-BA-CU-O NORMAL AND SUPERCONDUCTING PROPERTIES AND PHASES,"PHYSICA B+C,148(1987)342",1987.0
1032,Y1.0Ba2.0Cu2.7Al0.3O7.0,Y123,59.4,,,,PHC1480342,"A.MATSUSHITA, H.AOKI, K.KIMURA, K.NAKAMURA, K.OGAWA, T.HATANO, T.MATSUMOTO, Y.ASADA,",HIGH-TC OXIDE Y-BA-CU-O NORMAL AND SUPERCONDUCTING PROPERTIES AND PHASES,"PHYSICA B+C,148(1987)342",1987.0
1033,Y1.0Ba2.0Cu2.97Fe0.03O7.0,Y123,89.0,,,,SSC0650043,"A.ITO, T.FUJITA, T.KOMAI, T.TAMAKI, Y.MAENO,",MOSSBAUER STUDY OF Y(1)BA(2)(CU(1-X)FE(X))(3)O(7-Z) : SUPERCONDUCTIVITY AND MAGNETIC ORDER,"SOLID STATE COMMUN.,65(1988)0043",1988.0
1034,Y1.0Ba2.0Cu2.949Fe0.051O7.0,Y123,78.0,,,,SSC0650043,"A.ITO, T.FUJITA, T.KOMAI, T.TAMAKI, Y.MAENO,",MOSSBAUER STUDY OF Y(1)BA(2)(CU(1-X)FE(X))(3)O(7-Z) : SUPERCONDUCTIVITY AND MAGNETIC ORDER,"SOLID STATE COMMUN.,65(1988)0043",1988.0
1035,Y1.0Ba2.0Cu2.901Fe0.099O7.0,Y123,62.0,,,,SSC0650043,"A.ITO, T.FUJITA, T.KOMAI, T.TAMAKI, Y.MAENO,",MOSSBAUER STUDY OF Y(1)BA(2)(CU(1-X)FE(X))(3)O(7-Z) : SUPERCONDUCTIVITY AND MAGNETIC ORDER,"SOLID STATE COMMUN.,65(1988)0043",1988.0
1036,Y1.0Ba2.0Cu2.799Fe0.201O7.0,Y123,39.0,,,,SSC0650043,"A.ITO, T.FUJITA, T.KOMAI, T.TAMAKI, Y.MAENO,",MOSSBAUER STUDY OF Y(1)BA(2)(CU(1-X)FE(X))(3)O(7-Z) : SUPERCONDUCTIVITY AND MAGNETIC ORDER,"SOLID STATE COMMUN.,65(1988)0043",1988.0
1037,Y1.0Ba2.0Cu3.0O7.0,Y123,89.0,,,,PHF0181547,"A.Porch, J.R.Waldram, Lesley Cohen,",,"J.Phys. F, 18(1988)1547-1562",
1040,Y1.0Ba2.0Cu3.0O7.1,Y123,92.0,3.824,3.888,11.679,PR0365602,"A.DRIESSEN, D.G.DE GROOT, E.SALOMONS, H.HEMMES, J.RECTOR, K.HEECK, N.KOEMAN, R.BROUWER, R.GRIESSEN,",PRESSURE DEPENDENCE OF THE TC OF Y(1)BA(2)CU(3)O(7) UP TO 170 KBAR,"PHYS.REV.B,36(1987)5602",1987.0
1041,Y1.0Ba2.0Cu3.0O7.0,Y123,90.0,,,,PRB0365586,"B.FISHER, E.POLTURAK,",MEASUREMENT OF THE ENERGY GAP OF Y(1)BA(2)CU(3)O(7) USING AC SUSCEPTIBILITY,"PHYS.REV.B,36(1987)5586",1987.0
1044,Y1.0Ba2.0Cu3.0O7.0,Y123,92.2,3.82,3.885,11.675,PRB0387084,"A.R.MOODENBAUGH, M.SUENAGA, R.L.SABATINI, YOUWEN XU,",EFFECT OF GA SDDITION TO Y(1)BA(2)CU(3)O(7),"PHYS.REV.B,38(1988)7084",1988.0
1045,Y1.0Ba2.0Cu2.94Ga0.06O7.0,Y123,86.9,3.843,3.878,11.695,PRB0387084,"A.R.MOODENBAUGH, M.SUENAGA, R.L.SABATINI, YOUWEN XU,",EFFECT OF GA SDDITION TO Y(1)BA(2)CU(3)O(7),"PHYS.REV.B,38(1988)7084",1988.0
1046,Y1.0Ba2.0Cu2.91Ga0.09O7.0,Y123,77.5,3.857,3.869,11.692,PRB0387084,"A.R.MOODENBAUGH, M.SUENAGA, R.L.SABATINI, YOUWEN XU,",EFFECT OF GA SDDITION TO Y(1)BA(2)CU(3)O(7),"PHYS.REV.B,38(1988)7084",1988.0
1047,Y1.0Ba2.0Cu2.88Ga0.12O7.0,Y123,68.2,3.863,,11.689,PRB0387084,"A.R.MOODENBAUGH, M.SUENAGA, R.L.SABATINI, YOUWEN XU,",EFFECT OF GA SDDITION TO Y(1)BA(2)CU(3)O(7),"PHYS.REV.B,38(1988)7084",1988.0
1048,Y1.0Ba2.0Cu2.85Ga0.15O7.0,Y123,68.2,,,,PRB0387084,"A.R.MOODENBAUGH, M.SUENAGA, R.L.SABATINI, YOUWEN XU,",EFFECT OF GA SDDITION TO Y(1)BA(2)CU(3)O(7),"PHYS.REV.B,38(1988)7084",1988.0
1049,Y1.0Ba2.0Cu2.82Ga0.18O7.0,Y123,58.2,3.864,,11.702,PRB0387084,"A.R.MOODENBAUGH, M.SUENAGA, R.L.SABATINI, YOUWEN XU,",EFFECT OF GA SDDITION TO Y(1)BA(2)CU(3)O(7),"PHYS.REV.B,38(1988)7084",1988.0
1050,Y1.0Ba2.0Cu2.76Ga0.24O7.0,Y123,45.7,3.866,,11.735,PRB0387084,"A.R.MOODENBAUGH, M.SUENAGA, R.L.SABATINI, YOUWEN XU,",EFFECT OF GA SDDITION TO Y(1)BA(2)CU(3)O(7),"PHYS.REV.B,38(1988)7084",1988.0
1051,Y1.0Ba2.0Cu2.7Ga0.3O7.0,Y123,24.7,3.865,,11.739,PRB0387084,"A.R.MOODENBAUGH, M.SUENAGA, R.L.SABATINI, YOUWEN XU,",EFFECT OF GA SDDITION TO Y(1)BA(2)CU(3)O(7),"PHYS.REV.B,38(1988)7084",1988.0
1053,La1.0Ba2.0Cu3.0O7.0,Y123,92.0,3.885,3.938,11.817,PRB0387080,"A.MAEDA, K.UCHINOKURA, N.SUZUKI, S.TANAKA, S.UCHIDA, T.MAEDA, T.WADA,",ORTHORHOMBIC-TETRAGONAL PHASE TRANSITION IN LA(1)BA(2)CU(3)O(7-Y) WITH ZERO RESISTANCE AT 92 K,"PHYS.REV.B,38(1988)7080",1988.0
1054,Tl2.0Sr2.0Ca2.0Cu3.0O10.0,Tl2223,16.0,,,,PRB0387074,"A.M.HERMANN, D.C.VIER, D.J.GEORGE, R.M.HAZEN, S.B.OSEROFF, S.SCHULTZ, Z.Z.SHENG,",SUPERCONDUCTIVITY IN THE TL-SR-CA-CU-O SYSTEM,"PHYS.REV.B,38(1988)7074",1988.0
1055,Tl2.0Sr1.0Ca2.0Cu3.0O9.0,Tl2223,70.0,,,,PRB0387074,"A.M.HERMANN, D.C.VIER, D.J.GEORGE, R.M.HAZEN, S.B.OSEROFF, S.SCHULTZ, Z.Z.SHENG,",SUPERCONDUCTIVITY IN THE TL-SR-CA-CU-O SYSTEM,"PHYS.REV.B,38(1988)7074",1988.0
1058,Y1.0Ba2.0Cu3.0O6.94,Y123,95.0,3.825,3.889,11.674,PRB0387200,"F.CORDERO, G.CANNELLI, R.CANTELLI,",NEW ANELASTIC RELAXATION EFFECT IN Y-BA-CU-O AT LOW TEMPERATURE: A SNOEK-TYPE PEAK DUE TO OXYGEN DIFFUSION,"PHYS.REV.B,38(1988)7200",1988.0
1060,Y1.0Ba2.0Cu2.97Fe0.03O7.0,Y123,89.0,,,,SSC0650043,"A.ITO, T.FUJITA, T.KOMAI, T.TAMAKI, Y.MAENO,",MOSSBAUER STUDY OF Y(1)BA(2)(CU(1-X)FE(X))(3)O(7-Z) : SUPERCONDUCTIVITY AND MAGNETIC ORDER,"SOLID STATE COMMUN.,65(1988)0043",1988.0
1061,Y1.0Ba2.0Cu2.949Fe0.051O7.0,Y123,78.0,,,,SSC0650043,"A.ITO, T.FUJITA, T.KOMAI, T.TAMAKI, Y.MAENO,",MOSSBAUER STUDY OF Y(1)BA(2)(CU(1-X)FE(X))(3)O(7-Z) : SUPERCONDUCTIVITY AND MAGNETIC ORDER,"SOLID STATE COMMUN.,65(1988)0043",1988.0
1062,Y1.0Ba2.0Cu2.901Fe0.099O7.0,Y123,62.0,,,,SSC0650043,"A.ITO, T.FUJITA, T.KOMAI, T.TAMAKI, Y.MAENO,",MOSSBAUER STUDY OF Y(1)BA(2)(CU(1-X)FE(X))(3)O(7-Z) : SUPERCONDUCTIVITY AND MAGNETIC ORDER,"SOLID STATE COMMUN.,65(1988)0043",1988.0
1063,Y1.0Ba2.0Cu2.799Fe0.201O7.0,Y123,39.0,,,,SSC0650043,"A.ITO, T.FUJITA, T.KOMAI, T.TAMAKI, Y.MAENO,",MOSSBAUER STUDY OF Y(1)BA(2)(CU(1-X)FE(X))(3)O(7-Z) : SUPERCONDUCTIVITY AND MAGNETIC ORDER,"SOLID STATE COMMUN.,65(1988)0043",1988.0
1064,Y1.0Ba2.0Cu3.0O7.0,Y123,91.8,3.822,3.891,11.677,PRB0365719,"B.BATLOGG, C.H.CHEN, D.WERDER, E.A.RIETMAN, R.J.CAVA, S.M.ZAHURAK,",SINGLE-PHASE 60-K BULK SUPERCONDUCTOR IN ANNEALED BA(2)Y(1)CU(3)O(7-Z)(0.3,"PHYS.REV.B,36(1987)5719",1987.0
1065,Y1.0Ba2.0Cu3.0O6.78,Y123,85.4,3.827,3.895,11.722,PRB0365719,"B.BATLOGG, C.H.CHEN, D.WERDER, E.A.RIETMAN, R.J.CAVA, S.M.ZAHURAK,",SINGLE-PHASE 60-K BULK SUPERCONDUCTOR IN ANNEALED BA(2)Y(1)CU(3)O(7-Z)(0.3,"PHYS.REV.B,36(1987)5719",1987.0
1066,Y1.0Ba2.0Cu3.0O6.76,Y123,77.8,3.83,3.898,11.728,PRB0365719,"B.BATLOGG, C.H.CHEN, D.WERDER, E.A.RIETMAN, R.J.CAVA, S.M.ZAHURAK,",SINGLE-PHASE 60-K BULK SUPERCONDUCTOR IN ANNEALED BA(2)Y(1)CU(3)O(7-Z)(0.3,"PHYS.REV.B,36(1987)5719",1987.0
1067,Y1.0Ba2.0Cu3.0O6.72,Y123,60.8,3.835,3.89,11.716,PRB0365719,"B.BATLOGG, C.H.CHEN, D.WERDER, E.A.RIETMAN, R.J.CAVA, S.M.ZAHURAK,",SINGLE-PHASE 60-K BULK SUPERCONDUCTOR IN ANNEALED BA(2)Y(1)CU(3)O(7-Z)(0.3,"PHYS.REV.B,36(1987)5719",1987.0
1068,Y1.0Ba2.0Cu3.0O6.6,Y123,58.9,3.831,3.889,11.736,PRB0365719,"B.BATLOGG, C.H.CHEN, D.WERDER, E.A.RIETMAN, R.J.CAVA, S.M.ZAHURAK,",SINGLE-PHASE 60-K BULK SUPERCONDUCTOR IN ANNEALED BA(2)Y(1)CU(3)O(7-Z)(0.3,"PHYS.REV.B,36(1987)5719",1987.0
1069,Y1.0Ba2.0Cu3.0O6.53,Y123,54.8,3.838,3.887,11.747,PRB0365719,"B.BATLOGG, C.H.CHEN, D.WERDER, E.A.RIETMAN, R.J.CAVA, S.M.ZAHURAK,",SINGLE-PHASE 60-K BULK SUPERCONDUCTOR IN ANNEALED BA(2)Y(1)CU(3)O(7-Z)(0.3,"PHYS.REV.B,36(1987)5719",1987.0
1070,Y1.0Ba2.0Cu3.0O6.51,Y123,45.4,3.845,3.887,11.768,PRB0365719,"B.BATLOGG, C.H.CHEN, D.WERDER, E.A.RIETMAN, R.J.CAVA, S.M.ZAHURAK,",SINGLE-PHASE 60-K BULK SUPERCONDUCTOR IN ANNEALED BA(2)Y(1)CU(3)O(7-Z)(0.3,"PHYS.REV.B,36(1987)5719",1987.0
1071,Y1.0Ba2.0Cu3.0O6.3,Y123,28.0,3.851,3.883,11.789,PRB0365719,"B.BATLOGG, C.H.CHEN, D.WERDER, E.A.RIETMAN, R.J.CAVA, S.M.ZAHURAK,",SINGLE-PHASE 60-K BULK SUPERCONDUCTOR IN ANNEALED BA(2)Y(1)CU(3)O(7-Z)(0.3,"PHYS.REV.B,36(1987)5719",1987.0
1073,Y1.0Ba2.0Cu2.73Fe0.27O7.1,Y123,69.0,3.874,,11.7,PRB0390225,"G.HILSCHER, I.FELNER, N.PILLMAYR, Y.WOLFUS,","SUSCEPTIBILITY,CRYSTAL-STRUCTURE,AND SPECIFIC-HEAT STUDIES OF THE HIGH-TC SUPERCONDUCTOR AND QUENCHED Y(1)BA(2)(CU(0.91)FE(0.09))(3)O(X)","PHYS.REV.B,39(1989)225",1989.0
1075,La1.85Sr0.15Cu1.0O4.0,T,37.8,3.776,,13.237,PRB0390315,"A.BAKHSHAI, C.L.CHIEN, GANG XIAO, MARTA Z.CIEPLAK, Z.TESANOVIC,",CORRELATION BETWEEN SUPERCONDUCTIVITY AND NORMAL-STATE PROPERTIES IN THE LA(1.85)SR(0.15)(CU(1-X)ZN(X))O(4) SYSTEM,"PHYS.REV.B,39(1989)315",1989.0
1076,La1.85Sr0.15Cu0.995Zn0.005O4.0,T,35.1,3.777,,13.23,PRB0390315,"A.BAKHSHAI, C.L.CHIEN, GANG XIAO, MARTA Z.CIEPLAK, Z.TESANOVIC,",CORRELATION BETWEEN SUPERCONDUCTIVITY AND NORMAL-STATE PROPERTIES IN THE LA(1.85)SR(0.15)(CU(1-X)ZN(X))O(4) SYSTEM,"PHYS.REV.B,39(1989)315",1989.0
1077,La1.85Sr0.15Cu0.99Zn0.01O4.0,T,30.1,3.777,,13.23,PRB0390315,"A.BAKHSHAI, C.L.CHIEN, GANG XIAO, MARTA Z.CIEPLAK, Z.TESANOVIC,",CORRELATION BETWEEN SUPERCONDUCTIVITY AND NORMAL-STATE PROPERTIES IN THE LA(1.85)SR(0.15)(CU(1-X)ZN(X))O(4) SYSTEM,"PHYS.REV.B,39(1989)315",1989.0
1078,La1.85Sr0.15Cu0.985Zn0.015O4.0,T,22.1,3.778,,13.229,PRB0390315,"A.BAKHSHAI, C.L.CHIEN, GANG XIAO, MARTA Z.CIEPLAK, Z.TESANOVIC,",CORRELATION BETWEEN SUPERCONDUCTIVITY AND NORMAL-STATE PROPERTIES IN THE LA(1.85)SR(0.15)(CU(1-X)ZN(X))O(4) SYSTEM,"PHYS.REV.B,39(1989)315",1989.0
1082,Y1.0Ba2.0Cu3.0O6.41,Y123,22.5,,,,PRB0367222,"G.W.HULL, J.CLAYHOLD, J.M.TARASCON, L.H.GREENE, N.P.ONG, W.R.MCKINNON, Z.Z.WANG,",VARIATION OF SUPERCONDUCTIVITY WITH CARRIER CONCENTRATION IN OXYGEN-DOPED Y(1)BA(2)CU(3)O(7-Y),"PHYS.REV.B,36(1987)7222",1987.0
1084,Y1.0Ba2.0Cu3.0O7.0,Y123,92.5,,,,PRB0367222,"G.W.HULL, J.CLAYHOLD, J.M.TARASCON, L.H.GREENE, N.P.ONG, W.R.MCKINNON, Z.Z.WANG,",VARIATION OF SUPERCONDUCTIVITY WITH CARRIER CONCENTRATION IN OXYGEN-DOPED Y(1)BA(2)CU(3)O(7-Y),"PHYS.REV.B,36(1987)7222",1987.0
1085,Y1.0Ba2.0Cu3.0O6.89,Y123,64.7,,,,PRB0367222,"G.W.HULL, J.CLAYHOLD, J.M.TARASCON, L.H.GREENE, N.P.ONG, W.R.MCKINNON, Z.Z.WANG,",VARIATION OF SUPERCONDUCTIVITY WITH CARRIER CONCENTRATION IN OXYGEN-DOPED Y(1)BA(2)CU(3)O(7-Y),"PHYS.REV.B,36(1987)7222",1987.0
1086,Y1.0Ba2.0Cu3.0O6.67,Y123,52.5,,,,PRB0367222,"G.W.HULL, J.CLAYHOLD, J.M.TARASCON, L.H.GREENE, N.P.ONG, W.R.MCKINNON, Z.Z.WANG,",VARIATION OF SUPERCONDUCTIVITY WITH CARRIER CONCENTRATION IN OXYGEN-DOPED Y(1)BA(2)CU(3)O(7-Y),"PHYS.REV.B,36(1987)7222",1987.0
1087,Y1.0Ba2.0Cu3.0O6.56,Y123,50.4,,,,PRB0367222,"G.W.HULL, J.CLAYHOLD, J.M.TARASCON, L.H.GREENE, N.P.ONG, W.R.MCKINNON, Z.Z.WANG,",VARIATION OF SUPERCONDUCTIVITY WITH CARRIER CONCENTRATION IN OXYGEN-DOPED Y(1)BA(2)CU(3)O(7-Y),"PHYS.REV.B,36(1987)7222",1987.0
1088,Y1.0Ba2.0Cu3.0O6.49,Y123,37.5,,,,PRB0367222,"G.W.HULL, J.CLAYHOLD, J.M.TARASCON, L.H.GREENE, N.P.ONG, W.R.MCKINNON, Z.Z.WANG,",VARIATION OF SUPERCONDUCTIVITY WITH CARRIER CONCENTRATION IN OXYGEN-DOPED Y(1)BA(2)CU(3)O(7-Y),"PHYS.REV.B,36(1987)7222",1987.0
1089,Y1.0Ba2.0Cu3.0O7.0,Y123,90.0,3.826,3.886,11.671,PRB0367230,"A.H.MORRISH, I.MAARTENSE, M.RAUDSEPP, Q.A.PANKHURST, X.Z.ZHOU, Y.L.LUO,","SUSCEPTIBILITY,CRYSTAL-STRUCTURE,AND MOSSBAUER STUDY OF THE HIGH-TEMPERATURE SUPERCONDUCTOR Y(1)BA(2)CU(3)O(7-Z) DOPED WITH IRON","PHYS.REV.B,36(1987)7230",1987.0
1090,Y1.0Ba2.0Cu2.955Fe0.045O7.0,Y123,82.6,3.856,3.868,11.654000000000002,PRB0367230,"A.H.MORRISH, I.MAARTENSE, M.RAUDSEPP, Q.A.PANKHURST, X.Z.ZHOU, Y.L.LUO,","SUSCEPTIBILITY,CRYSTAL-STRUCTURE,AND MOSSBAUER STUDY OF THE HIGH-TEMPERATURE SUPERCONDUCTOR Y(1)BA(2)CU(3)O(7-Z) DOPED WITH IRON","PHYS.REV.B,36(1987)7230",1987.0
1091,Y1.0Ba2.0Cu2.895Fe0.105O7.0,Y123,67.0,3.861,3.867,11.652,PRB0367230,"A.H.MORRISH, I.MAARTENSE, M.RAUDSEPP, Q.A.PANKHURST, X.Z.ZHOU, Y.L.LUO,","SUSCEPTIBILITY,CRYSTAL-STRUCTURE,AND MOSSBAUER STUDY OF THE HIGH-TEMPERATURE SUPERCONDUCTOR Y(1)BA(2)CU(3)O(7-Z) DOPED WITH IRON","PHYS.REV.B,36(1987)7230",1987.0
1092,Y1.0Ba2.0Cu2.85Fe0.15O7.0,Y123,61.0,3.869,3.872,11.634,PRB0367230,"A.H.MORRISH, I.MAARTENSE, M.RAUDSEPP, Q.A.PANKHURST, X.Z.ZHOU, Y.L.LUO,","SUSCEPTIBILITY,CRYSTAL-STRUCTURE,AND MOSSBAUER STUDY OF THE HIGH-TEMPERATURE SUPERCONDUCTOR Y(1)BA(2)CU(3)O(7-Z) DOPED WITH IRON","PHYS.REV.B,36(1987)7230",1987.0
1095,Y1.0Ba2.0Cu2.85Zn0.15O7.0,Y123,12.5,,,,PRB0382903,"A.V.NARLIKAR, B.JAYARAM, C.V.NARASIMHA RAO, S.K.AGARWAL,",ANOMALOUSLY LARGE T(C)DEPRESSION BY ZN SUBSTITUTION IN Y-BA-CU-O,"PHYS.REV.B,38(1988)2903",1988.0
1096,Y1.0Ba2.0Cu2.8680000000000003Zn0.132O7.0,Y123,19.3,,,,PRB0382903,"A.V.NARLIKAR, B.JAYARAM, C.V.NARASIMHA RAO, S.K.AGARWAL,",ANOMALOUSLY LARGE T(C)DEPRESSION BY ZN SUBSTITUTION IN Y-BA-CU-O,"PHYS.REV.B,38(1988)2903",1988.0
1097,Y1.0Ba2.0Cu2.901Zn0.099O7.0,Y123,37.5,,,,PRB0382903,"A.V.NARLIKAR, B.JAYARAM, C.V.NARASIMHA RAO, S.K.AGARWAL,",ANOMALOUSLY LARGE T(C)DEPRESSION BY ZN SUBSTITUTION IN Y-BA-CU-O,"PHYS.REV.B,38(1988)2903",1988.0
1098,Y1.0Ba2.0Cu2.919Zn0.081O7.0,Y123,47.4,,,,PRB0382903,"A.V.NARLIKAR, B.JAYARAM, C.V.NARASIMHA RAO, S.K.AGARWAL,",ANOMALOUSLY LARGE T(C)DEPRESSION BY ZN SUBSTITUTION IN Y-BA-CU-O,"PHYS.REV.B,38(1988)2903",1988.0
1099,Y1.0Ba2.0Cu2.949Zn0.051O7.0,Y123,62.7,,,,PRB0382903,"A.V.NARLIKAR, B.JAYARAM, C.V.NARASIMHA RAO, S.K.AGARWAL,",ANOMALOUSLY LARGE T(C)DEPRESSION BY ZN SUBSTITUTION IN Y-BA-CU-O,"PHYS.REV.B,38(1988)2903",1988.0
1100,Y1.0Ba2.0Cu2.97Zn0.03O7.0,Y123,72.3,,,,PRB0382903,"A.V.NARLIKAR, B.JAYARAM, C.V.NARASIMHA RAO, S.K.AGARWAL,",ANOMALOUSLY LARGE T(C)DEPRESSION BY ZN SUBSTITUTION IN Y-BA-CU-O,"PHYS.REV.B,38(1988)2903",1988.0
1101,Y1.0Ba2.0Cu3.0O7.0,Y123,87.8,,,,PRB0382903,"A.V.NARLIKAR, B.JAYARAM, C.V.NARASIMHA RAO, S.K.AGARWAL,",ANOMALOUSLY LARGE T(C)DEPRESSION BY ZN SUBSTITUTION IN Y-BA-CU-O,"PHYS.REV.B,38(1988)2903",1988.0
1102,Y1.0Ba2.0Cu3.0O7.0,Y123,91.25,3.83,3.89,11.68,JJP0272342,"MAKI KAWAI, SHIRO KAMBE,","EFFECT OF S,SE AND TE ADDITION ON THE SUPERCONDUCTIVE PROPERTIES OF BA(2)Y(1)CU(3)O(7-Y)","JJAP LATT.,27(1988)L2342",1988.0
1103,Y1.0Ba2.0Cu3.0S0.001O7.0,Y123,92.0,3.83,3.87,11.67,JJP0272342,"MAKI KAWAI, SHIRO KAMBE,","EFFECT OF S,SE AND TE ADDITION ON THE SUPERCONDUCTIVE PROPERTIES OF BA(2)Y(1)CU(3)O(7-Y)","JJAP LATT.,27(1988)L2342",1988.0
1104,Y1.0Ba2.0Cu3.0S0.05O7.0,Y123,93.5,3.84,3.87,11.62,JJP0272342,"MAKI KAWAI, SHIRO KAMBE,","EFFECT OF S,SE AND TE ADDITION ON THE SUPERCONDUCTIVE PROPERTIES OF BA(2)Y(1)CU(3)O(7-Y)","JJAP LATT.,27(1988)L2342",1988.0
1105,Y1.0Ba2.0Cu3.0Se0.05O7.0,Y123,91.0,,,,JJP0272342,"MAKI KAWAI, SHIRO KAMBE,","EFFECT OF S,SE AND TE ADDITION ON THE SUPERCONDUCTIVE PROPERTIES OF BA(2)Y(1)CU(3)O(7-Y)","JJAP LATT.,27(1988)L2342",1988.0
1106,Y1.0Ba2.0Cu3.0O6.9,Y123,80.0,,,,PRB0362386,"B.BATLOGG, D.R.HARSHMAN, G.AEPPLI, J.F.CAROLAN, J.H.BREWER, M.CELIO, R.J.CAVA,",TEMPERATURE DEPENDENCE OF THE MAGNETIC PWNETRATION DEPTH IN THE HIGH-TC SUPERCONDUCTOR BA2YCU3O9-Z: EVIDENCE FOR CONVENTIONAL S-WAVE PAIRING,"RHYS.REV.B., 36(1987)2386",1987.0
1107,Sm1.0Ba2.0Cu3.0O6.944,Y123,94.0,,,,JJP0280031,"HIDEO KATOH, HIROYUKI AKINAGA, KOHZOH MASUDA, KOKI TAKITA,",RELATION OF TC WITH HOLE CONCENTRATION IN LN(1+X)BA(2-X)CU(3)O(7-Z) (LN=SM AND EU); HALL EFFECT MEASUREMENT AND CHEMICAL ANALYSIS,"JJAP LETT.,28(1989)L31",1989.0
1110,Sm1.2Ba1.8Cu3.0O6.965,Y123,47.0,,,,JJP0280031,"HIDEO KATOH, HIROYUKI AKINAGA, KOHZOH MASUDA, KOKI TAKITA,",RELATION OF TC WITH HOLE CONCENTRATION IN LN(1+X)BA(2-X)CU(3)O(7-Z) (LN=SM AND EU); HALL EFFECT MEASUREMENT AND CHEMICAL ANALYSIS,"JJAP LETT.,28(1989)L31",1989.0
1113,Sm1.1Ba1.9Cu3.0O7.0,Y123,73.0,,,,JJP0280031,"HIDEO KATOH, HIROYUKI AKINAGA, KOHZOH MASUDA, KOKI TAKITA,",RELATION OF TC WITH HOLE CONCENTRATION IN LN(1+X)BA(2-X)CU(3)O(7-Z) (LN=SM AND EU); HALL EFFECT MEASUREMENT AND CHEMICAL ANALYSIS,"JJAP LETT.,28(1989)L31",1989.0
1124,Bi2.0Sr2.0Ca0.67Y0.33Cu2.0O8.0,Bi2212,34.3,,,30.58,JJP0271432,"HIROMI NIU, KEN ANDO, NOBURU FUKUSHIMA,",ELECTRICAL AND MAGNETIC PROPERTIES IN BI(2)SR(2)CA(1-X)Y(X)CU(2)O(8+Z),"JJAP LETT.,27(1988)L1432",1988.0
1125,Bi2.0Sr2.0Ca0.83Y0.17Cu2.0O8.0,Bi2212,48.4,,,,JJP0271432,"HIROMI NIU, KEN ANDO, NOBURU FUKUSHIMA,",ELECTRICAL AND MAGNETIC PROPERTIES IN BI(2)SR(2)CA(1-X)Y(X)CU(2)O(8+Z),"JJAP LETT.,27(1988)L1432",1988.0
1126,Bi2.0Sr2.0Ca1.0Cu2.0O8.0,Bi2212,52.4,,,30.85,JJP0271432,"HIROMI NIU, KEN ANDO, NOBURU FUKUSHIMA,",ELECTRICAL AND MAGNETIC PROPERTIES IN BI(2)SR(2)CA(1-X)Y(X)CU(2)O(8+Z),"JJAP LETT.,27(1988)L1432",1988.0
1131,Bi2.0Sr2.0Ca0.5Y0.5Cu2.0O8.0,Bi2212,17.0,,,30.55,JJP0271432,"HIROMI NIU, KEN ANDO, NOBURU FUKUSHIMA,",ELECTRICAL AND MAGNETIC PROPERTIES IN BI(2)SR(2)CA(1-X)Y(X)CU(2)O(8+Z),"JJAP LETT.,27(1988)L1432",1988.0
1140,Y1.0Ba1.95Cs0.05Cu3.0O7.0,Y123,85.5,3.827,3.876,11.632,PRB0392729,"A.RULMONT, CH.LAURENT, H.W.VANDERSCHUEREN, M.AUSLOOS, P.TARTE,",SUPERCONDUCTIVITY IN Y(1)BA(1.95)CS(0.05)CU(3)O(7-Y) GRANULAR CERAMICS,"PHYS.REV.B,39(1989)2729",1989.0
1147,Y1.0Ba2.0Cu3.0O6.9,Y123,82.0,,,,PRB0390851,"B.BATLOGG, D.LL.WILLIAMS, D.R.HARSHMAN, E.J.ANSALDO, G.AEPPLI, J.V.WASZCZAK, L.F.SCHNEEMEYER, L.W.RUPP, R.J.CAVA,",MAGNETIC PENETRATION DEPTH IN SINGLE-CRYSTAL Y(1)BA(2)CU(3)O(7-Z),"PHYS.REV.B,39(1989)851",1989.0
1148,Y1.0Ba2.0Cu3.0O6.95,Y123,89.9,,,,PRB0380909,"A.J.JACOBSON, A.R.MOODENBAUGH, C.E.STRONACH, D.C.JOHNSTON, D.OPIE, G.M.LUKE, H.E.SCHONE, J.H.BREWER, J.R.KEMPTON, J.T.LEWANDOWEKI, M.SUENAGA, R.F.KIEFL, S.R.KREITZMAN, T.RISEMAN, V.J.EMERY, W.J.KOSSLER, X.H.YU, Y.J.UEMURA,",SYSTEMATIC VARIATION OF MAGNETIC-FIELD PENETRATION DEPTH IN HIGH-TC SUPERCONDUCTORS STUDIED BY MUON-SPIN RELAXATION,"PHYS.REV.B,38(1988)909",1988.0
1149,Y1.0Ba2.0Cu3.0O7.0,Y123,91.1,,,,PRB0380909,"A.J.JACOBSON, A.R.MOODENBAUGH, C.E.STRONACH, D.C.JOHNSTON, D.OPIE, G.M.LUKE, H.E.SCHONE, J.H.BREWER, J.R.KEMPTON, J.T.LEWANDOWEKI, M.SUENAGA, R.F.KIEFL, S.R.KREITZMAN, T.RISEMAN, V.J.EMERY, W.J.KOSSLER, X.H.YU, Y.J.UEMURA,",SYSTEMATIC VARIATION OF MAGNETIC-FIELD PENETRATION DEPTH IN HIGH-TC SUPERCONDUCTORS STUDIED BY MUON-SPIN RELAXATION,"PHYS.REV.B,38(1988)909",1988.0
1151,Y1.0Ba2.0Cu3.0O7.0,Y123,93.15,,,,JJP0272339,"HIROSHI ITOH, KENSUKE SHIRAISHI, OSAMU YODA,",ELECTRON IRRADIATION EFFECT ON A BA(2)Y(1)CU(3)O(7) SUPERCONDUCTOR,"JJAP LETT.,27(1988)L2339",1988.0
1154,Y1.0Ba2.0Cu3.0O7.0,Y123,92.11,3.82,3.889,11.668,SSC0670057,"JAMES E.KASPER, JOHN W.SCHWEITZER, LEE S.MARTINSON, NORMAN G.BAENZIGER, WILLIAM R.SAVAGE,",SUPERCONDUCTIVITY IN YTTRIUM-TERBIUM-BARIUM-COPPER OXIDE,"SOLID STATE COMMUN.,68(1988)0057",1988.0
1155,Y0.96Tb0.04Ba2.0Cu3.0O7.0,Y123,92.01,3.819,3.889,11.677,SSC0670057,"JAMES E.KASPER, JOHN W.SCHWEITZER, LEE S.MARTINSON, NORMAN G.BAENZIGER, WILLIAM R.SAVAGE,",SUPERCONDUCTIVITY IN YTTRIUM-TERBIUM-BARIUM-COPPER OXIDE,"SOLID STATE COMMUN.,68(1988)0057",1988.0
1156,Y0.92Tb0.08Ba2.0Cu3.0O7.0,Y123,92.01,3.82,3.889,11.672,SSC0670057,"JAMES E.KASPER, JOHN W.SCHWEITZER, LEE S.MARTINSON, NORMAN G.BAENZIGER, WILLIAM R.SAVAGE,",SUPERCONDUCTIVITY IN YTTRIUM-TERBIUM-BARIUM-COPPER OXIDE,"SOLID STATE COMMUN.,68(1988)0057",1988.0
1157,Y0.88Tb0.12Ba2.0Cu3.0O7.0,Y123,92.1,3.831,3.891,11.666,SSC0670057,"JAMES E.KASPER, JOHN W.SCHWEITZER, LEE S.MARTINSON, NORMAN G.BAENZIGER, WILLIAM R.SAVAGE,",SUPERCONDUCTIVITY IN YTTRIUM-TERBIUM-BARIUM-COPPER OXIDE,"SOLID STATE COMMUN.,68(1988)0057",1988.0
1158,Y1.0Ba2.0Cu3.0O7.0,Y123,91.06,3.822,3.888,11.681,PRL0601446,"A.BAKHSHAI, A.GAVRIN, C.L.CHIEN, F.T.STREITZ, GANG XIAO, M.Z.CIEPLAK,",HIGH-TEMPERATURE SUPERCONDUCTIVITY IN TETRAGONAL PEROVSKITE STRUCTURES:IS OXYGEN-VACANCY ORDER IMPORTANT?,"PHYS.REV.LETT.,60(1988)1446",1988.0
1159,Y1.0Ba2.0Cu2.97Ga0.03O7.0,Y123,90.88,3.835,3.882,11.687,PRL0601446,"A.BAKHSHAI, A.GAVRIN, C.L.CHIEN, F.T.STREITZ, GANG XIAO, M.Z.CIEPLAK,",HIGH-TEMPERATURE SUPERCONDUCTIVITY IN TETRAGONAL PEROVSKITE STRUCTURES:IS OXYGEN-VACANCY ORDER IMPORTANT?,"PHYS.REV.LETT.,60(1988)1446",1988.0
1160,Y1.0Ba2.0Cu2.94Ga0.06O7.0,Y123,87.99,3.851,3.874,11.681,PRL0601446,"A.BAKHSHAI, A.GAVRIN, C.L.CHIEN, F.T.STREITZ, GANG XIAO, M.Z.CIEPLAK,",HIGH-TEMPERATURE SUPERCONDUCTIVITY IN TETRAGONAL PEROVSKITE STRUCTURES:IS OXYGEN-VACANCY ORDER IMPORTANT?,"PHYS.REV.LETT.,60(1988)1446",1988.0
1161,Y1.0Ba2.0Cu2.91Ga0.09O7.0,Y123,83.71,3.858,3.866,11.686,PRL0601446,"A.BAKHSHAI, A.GAVRIN, C.L.CHIEN, F.T.STREITZ, GANG XIAO, M.Z.CIEPLAK,",HIGH-TEMPERATURE SUPERCONDUCTIVITY IN TETRAGONAL PEROVSKITE STRUCTURES:IS OXYGEN-VACANCY ORDER IMPORTANT?,"PHYS.REV.LETT.,60(1988)1446",1988.0
1162,Y1.0Ba2.0Cu2.88Ga0.12O7.0,Y123,79.89,3.861,3.866,11.681,PRL0601446,"A.BAKHSHAI, A.GAVRIN, C.L.CHIEN, F.T.STREITZ, GANG XIAO, M.Z.CIEPLAK,",HIGH-TEMPERATURE SUPERCONDUCTIVITY IN TETRAGONAL PEROVSKITE STRUCTURES:IS OXYGEN-VACANCY ORDER IMPORTANT?,"PHYS.REV.LETT.,60(1988)1446",1988.0
1163,Y1.0Ba2.0Cu2.85Ga0.15O7.0,Y123,78.49,3.861,3.866,11.684,PRL0601446,"A.BAKHSHAI, A.GAVRIN, C.L.CHIEN, F.T.STREITZ, GANG XIAO, M.Z.CIEPLAK,",HIGH-TEMPERATURE SUPERCONDUCTIVITY IN TETRAGONAL PEROVSKITE STRUCTURES:IS OXYGEN-VACANCY ORDER IMPORTANT?,"PHYS.REV.LETT.,60(1988)1446",1988.0
1164,Y1.0Ba2.0Cu2.82Ga0.18O7.0,Y123,79.24,3.863,3.863,11.686,PRL0601446,"A.BAKHSHAI, A.GAVRIN, C.L.CHIEN, F.T.STREITZ, GANG XIAO, M.Z.CIEPLAK,",HIGH-TEMPERATURE SUPERCONDUCTIVITY IN TETRAGONAL PEROVSKITE STRUCTURES:IS OXYGEN-VACANCY ORDER IMPORTANT?,"PHYS.REV.LETT.,60(1988)1446",1988.0
1165,Y1.0Ba2.0Cu2.79Ga0.21O7.0,Y123,76.91,3.864,3.864,11.686,PRL0601446,"A.BAKHSHAI, A.GAVRIN, C.L.CHIEN, F.T.STREITZ, GANG XIAO, M.Z.CIEPLAK,",HIGH-TEMPERATURE SUPERCONDUCTIVITY IN TETRAGONAL PEROVSKITE STRUCTURES:IS OXYGEN-VACANCY ORDER IMPORTANT?,"PHYS.REV.LETT.,60(1988)1446",1988.0
1166,Y1.0Ba2.0Cu2.76Ga0.24O7.0,Y123,71.79,3.865,3.865,11.683,PRL0601446,"A.BAKHSHAI, A.GAVRIN, C.L.CHIEN, F.T.STREITZ, GANG XIAO, M.Z.CIEPLAK,",HIGH-TEMPERATURE SUPERCONDUCTIVITY IN TETRAGONAL PEROVSKITE STRUCTURES:IS OXYGEN-VACANCY ORDER IMPORTANT?,"PHYS.REV.LETT.,60(1988)1446",1988.0
1167,Y1.0Ba2.0Cu2.73Ga0.27O7.0,Y123,67.04,3.866,3.866,11.683,PRL0601446,"A.BAKHSHAI, A.GAVRIN, C.L.CHIEN, F.T.STREITZ, GANG XIAO, M.Z.CIEPLAK,",HIGH-TEMPERATURE SUPERCONDUCTIVITY IN TETRAGONAL PEROVSKITE STRUCTURES:IS OXYGEN-VACANCY ORDER IMPORTANT?,"PHYS.REV.LETT.,60(1988)1446",1988.0
1168,Y1.0Ba2.0Cu2.67Ga0.33O7.0,Y123,65.64,3.866,3.866,11.679,PRL0601446,"A.BAKHSHAI, A.GAVRIN, C.L.CHIEN, F.T.STREITZ, GANG XIAO, M.Z.CIEPLAK,",HIGH-TEMPERATURE SUPERCONDUCTIVITY IN TETRAGONAL PEROVSKITE STRUCTURES:IS OXYGEN-VACANCY ORDER IMPORTANT?,"PHYS.REV.LETT.,60(1988)1446",1988.0
1169,Y1.0Ba2.0Cu2.61Ga0.39O7.0,Y123,64.8,3.865,3.865,11.677,PRL0601446,"A.BAKHSHAI, A.GAVRIN, C.L.CHIEN, F.T.STREITZ, GANG XIAO, M.Z.CIEPLAK,",HIGH-TEMPERATURE SUPERCONDUCTIVITY IN TETRAGONAL PEROVSKITE STRUCTURES:IS OXYGEN-VACANCY ORDER IMPORTANT?,"PHYS.REV.LETT.,60(1988)1446",1988.0
1170,Y1.0Ba2.0Cu2.55Ga0.45O7.0,Y123,65.36,3.867,3.867,11.677,PRL0601446,"A.BAKHSHAI, A.GAVRIN, C.L.CHIEN, F.T.STREITZ, GANG XIAO, M.Z.CIEPLAK,",HIGH-TEMPERATURE SUPERCONDUCTIVITY IN TETRAGONAL PEROVSKITE STRUCTURES:IS OXYGEN-VACANCY ORDER IMPORTANT?,"PHYS.REV.LETT.,60(1988)1446",1988.0
1171,Y1.0Ba2.0Cu2.4Ga0.6O7.0,Y123,63.31,3.868,3.868,11.675,PRL0601446,"A.BAKHSHAI, A.GAVRIN, C.L.CHIEN, F.T.STREITZ, GANG XIAO, M.Z.CIEPLAK,",HIGH-TEMPERATURE SUPERCONDUCTIVITY IN TETRAGONAL PEROVSKITE STRUCTURES:IS OXYGEN-VACANCY ORDER IMPORTANT?,"PHYS.REV.LETT.,60(1988)1446",1988.0
1172,Y1.0Ba2.0Cu3.0O7.0,Y123,89.66,3.822,3.888,11.683,PRL0601446,"A.BAKHSHAI, A.GAVRIN, C.L.CHIEN, F.T.STREITZ, GANG XIAO, M.Z.CIEPLAK,",HIGH-TEMPERATURE SUPERCONDUCTIVITY IN TETRAGONAL PEROVSKITE STRUCTURES:IS OXYGEN-VACANCY ORDER IMPORTANT?,"PHYS.REV.LETT.,60(1988)1446",1988.0
1173,Y1.0Ba2.0Cu2.97Zn0.03O7.0,Y123,78.21,3.827,3.883,11.683,PRL0601446,"A.BAKHSHAI, A.GAVRIN, C.L.CHIEN, F.T.STREITZ, GANG XIAO, M.Z.CIEPLAK,",HIGH-TEMPERATURE SUPERCONDUCTIVITY IN TETRAGONAL PEROVSKITE STRUCTURES:IS OXYGEN-VACANCY ORDER IMPORTANT?,"PHYS.REV.LETT.,60(1988)1446",1988.0
1174,Y1.0Ba2.0Cu2.94Zn0.06O7.0,Y123,67.04,3.829,3.883,11.683,PRL0601446,"A.BAKHSHAI, A.GAVRIN, C.L.CHIEN, F.T.STREITZ, GANG XIAO, M.Z.CIEPLAK,",HIGH-TEMPERATURE SUPERCONDUCTIVITY IN TETRAGONAL PEROVSKITE STRUCTURES:IS OXYGEN-VACANCY ORDER IMPORTANT?,"PHYS.REV.LETT.,60(1988)1446",1988.0
1175,Y1.0Ba2.0Cu2.91Zn0.09O7.0,Y123,55.87,3.829,3.883,11.683,PRL0601446,"A.BAKHSHAI, A.GAVRIN, C.L.CHIEN, F.T.STREITZ, GANG XIAO, M.Z.CIEPLAK,",HIGH-TEMPERATURE SUPERCONDUCTIVITY IN TETRAGONAL PEROVSKITE STRUCTURES:IS OXYGEN-VACANCY ORDER IMPORTANT?,"PHYS.REV.LETT.,60(1988)1446",1988.0
1176,Y1.0Ba2.0Cu2.88Zn0.12O7.0,Y123,47.02,3.834,3.886,11.681,PRL0601446,"A.BAKHSHAI, A.GAVRIN, C.L.CHIEN, F.T.STREITZ, GANG XIAO, M.Z.CIEPLAK,",HIGH-TEMPERATURE SUPERCONDUCTIVITY IN TETRAGONAL PEROVSKITE STRUCTURES:IS OXYGEN-VACANCY ORDER IMPORTANT?,"PHYS.REV.LETT.,60(1988)1446",1988.0
1177,Y1.0Ba2.0Cu2.85Zn0.15O7.0,Y123,45.53,3.833,3.883,11.681,PRL0601446,"A.BAKHSHAI, A.GAVRIN, C.L.CHIEN, F.T.STREITZ, GANG XIAO, M.Z.CIEPLAK,",HIGH-TEMPERATURE SUPERCONDUCTIVITY IN TETRAGONAL PEROVSKITE STRUCTURES:IS OXYGEN-VACANCY ORDER IMPORTANT?,"PHYS.REV.LETT.,60(1988)1446",1988.0
1178,Y1.0Ba2.0Cu2.82Zn0.18O7.0,Y123,46.18,3.833,3.883,11.681,PRL0601446,"A.BAKHSHAI, A.GAVRIN, C.L.CHIEN, F.T.STREITZ, GANG XIAO, M.Z.CIEPLAK,",HIGH-TEMPERATURE SUPERCONDUCTIVITY IN TETRAGONAL PEROVSKITE STRUCTURES:IS OXYGEN-VACANCY ORDER IMPORTANT?,"PHYS.REV.LETT.,60(1988)1446",1988.0
1179,Y1.0Ba2.0Cu2.885Zn0.195O7.0,Y123,32.4,3.833,3.885,11.679,PRL0601446,"A.BAKHSHAI, A.GAVRIN, C.L.CHIEN, F.T.STREITZ, GANG XIAO, M.Z.CIEPLAK,",HIGH-TEMPERATURE SUPERCONDUCTIVITY IN TETRAGONAL PEROVSKITE STRUCTURES:IS OXYGEN-VACANCY ORDER IMPORTANT?,"PHYS.REV.LETT.,60(1988)1446",1988.0
1180,Y1.0Ba2.0Cu2.79Zn0.21O7.0,Y123,35.2,3.834,3.884,11.68,PRL0601446,"A.BAKHSHAI, A.GAVRIN, C.L.CHIEN, F.T.STREITZ, GANG XIAO, M.Z.CIEPLAK,",HIGH-TEMPERATURE SUPERCONDUCTIVITY IN TETRAGONAL PEROVSKITE STRUCTURES:IS OXYGEN-VACANCY ORDER IMPORTANT?,"PHYS.REV.LETT.,60(1988)1446",1988.0
1182,Y1.0Ba2.0Cu2.7Zn0.3O7.0,Y123,27.0,3.837,3.89,11.686,PRL0601446,"A.BAKHSHAI, A.GAVRIN, C.L.CHIEN, F.T.STREITZ, GANG XIAO, M.Z.CIEPLAK,",HIGH-TEMPERATURE SUPERCONDUCTIVITY IN TETRAGONAL PEROVSKITE STRUCTURES:IS OXYGEN-VACANCY ORDER IMPORTANT?,"PHYS.REV.LETT.,60(1988)1446",1988.0
1184,Y1.0Ba2.0Cu2.76Zn0.24O7.0,Y123,29.05,,,,PRL0601446,"A.BAKHSHAI, A.GAVRIN, C.L.CHIEN, F.T.STREITZ, GANG XIAO, M.Z.CIEPLAK,",HIGH-TEMPERATURE SUPERCONDUCTIVITY IN TETRAGONAL PEROVSKITE STRUCTURES:IS OXYGEN-VACANCY ORDER IMPORTANT?,"PHYS.REV.LETT.,60(1988)1446",1988.0
1188,La1.9Sr0.1Cu1.0O4.0,T,26.2,,,,PRB0392312,"MINORU SUZUKI,",HALL COEFFICIENTS AND OPTICAL PROPERTIES OF LA(2-X)SR(X)CU(1)O(4) SINGLE-CRYSTAL THIN FILMS,"PHYS.REV.B,39(1989)2312",1989.0
1189,La1.85Sr0.15Cu1.0O4.0,T,28.6,,,,PRB0392312,"MINORU SUZUKI,",HALL COEFFICIENTS AND OPTICAL PROPERTIES OF LA(2-X)SR(X)CU(1)O(4) SINGLE-CRYSTAL THIN FILMS,"PHYS.REV.B,39(1989)2312",1989.0
1190,La1.8Sr0.2Cu1.0O4.0,T,18.9,,,,PRB0392312,"MINORU SUZUKI,",HALL COEFFICIENTS AND OPTICAL PROPERTIES OF LA(2-X)SR(X)CU(1)O(4) SINGLE-CRYSTAL THIN FILMS,"PHYS.REV.B,39(1989)2312",1989.0
1191,La1.7Sr0.3Cu1.0O4.0,T,15.2,,,,PRB0392312,"MINORU SUZUKI,",HALL COEFFICIENTS AND OPTICAL PROPERTIES OF LA(2-X)SR(X)CU(1)O(4) SINGLE-CRYSTAL THIN FILMS,"PHYS.REV.B,39(1989)2312",1989.0
1224,Y1.0Ba2.0Cu2.98Ni0.02O7.0,Y123,91.6,,,,PRB0390777,"J.CLAYHOLD, J.M.TARASCON, N.P.ONG, P.BARBOUX, S.HAGEN, Z.Z.WANG,","CHAIN-SITE VERSUS PLANE-SITE CU SUBSTITUTION IN Y(1)BA(2)CU(3-X)M(X)O(7) (M=CO,NI): HALL AND THERMOPOWER STUDIES","PHYS.REV.B,39(1989)777",1989.0
1225,Y1.0Ba2.0Cu2.95Ni0.05O7.0,Y123,90.6,,,,PRB0390777,"J.CLAYHOLD, J.M.TARASCON, N.P.ONG, P.BARBOUX, S.HAGEN, Z.Z.WANG,","CHAIN-SITE VERSUS PLANE-SITE CU SUBSTITUTION IN Y(1)BA(2)CU(3-X)M(X)O(7) (M=CO,NI): HALL AND THERMOPOWER STUDIES","PHYS.REV.B,39(1989)777",1989.0
1226,Y1.0Ba2.0Cu2.9Ni0.1O7.0,Y123,83.0,,,,PRB0390777,"J.CLAYHOLD, J.M.TARASCON, N.P.ONG, P.BARBOUX, S.HAGEN, Z.Z.WANG,","CHAIN-SITE VERSUS PLANE-SITE CU SUBSTITUTION IN Y(1)BA(2)CU(3-X)M(X)O(7) (M=CO,NI): HALL AND THERMOPOWER STUDIES","PHYS.REV.B,39(1989)777",1989.0
1227,Y1.0Ba2.0Cu2.8Ni0.2O7.0,Y123,79.4,,,,PRB0390777,"J.CLAYHOLD, J.M.TARASCON, N.P.ONG, P.BARBOUX, S.HAGEN, Z.Z.WANG,","CHAIN-SITE VERSUS PLANE-SITE CU SUBSTITUTION IN Y(1)BA(2)CU(3-X)M(X)O(7) (M=CO,NI): HALL AND THERMOPOWER STUDIES","PHYS.REV.B,39(1989)777",1989.0
1228,Y1.0Ba2.0Cu2.6Ni0.4O7.0,Y123,71.0,,,,PRB0390777,"J.CLAYHOLD, J.M.TARASCON, N.P.ONG, P.BARBOUX, S.HAGEN, Z.Z.WANG,","CHAIN-SITE VERSUS PLANE-SITE CU SUBSTITUTION IN Y(1)BA(2)CU(3-X)M(X)O(7) (M=CO,NI): HALL AND THERMOPOWER STUDIES","PHYS.REV.B,39(1989)777",1989.0
1229,Bi2.0Ca1.0Sr2.0Cu2.0O8.0,Bi2212,88.0,,,,PRB0394693,"ROBERT E.JOHNSON,",TUNNELING MEASUREMENTS ON BI(2)CASR(2)CU(2)O(8),"PHYS. REV. B.,39(1989)4693",1989.0
1245,Nd1.85Ce0.15Cu1.0O3.93,T',24.0,3.95,,12.07,AS3370345,"H.TAKAGI, S.UCHIDA, Y.TOKURA,",A SUPERCONDUCTING COPPER OXIDE COMPOUND WITH ELECTRONS AS THECHARGE CARRIERS,"NATURE,337(1989)345",1989.0
1246,Pr1.85Ce0.15Cu1.0O4.0,T',17.0,,,,AS3370345,"H.TAKAGI, S.UCHIDA, Y.TOKURA,",A SUPERCONDUCTING COPPER OXIDE COMPOUND WITH ELECTRONS AS THECHARGE CARRIERS,"NATURE,337(1989)345",1989.0
1247,Sm1.85Ce0.15Cu1.0O4.0,T*,15.0,,,,AS3370345,"H.TAKAGI, S.UCHIDA, Y.TOKURA,",A SUPERCONDUCTING COPPER OXIDE COMPOUND WITH ELECTRONS AS THECHARGE CARRIERS,"NATURE,337(1989)345",1989.0
1253,Y1.0Ba2.0Cu2.6Ni0.4O7.0,Y123,58.0,,,,PRB0397324,"J.CLAYHOLD, N.P.ONG, Z.Z.WANG,",HALL-EFFECT ANOMALY IN THE HIGH-TC COPPER-BASED PEROVSKITES,"PHYS.REV.B.,39(1989)7324",1989.0
1254,Sm1.0La0.75Sr0.25Cu1.0O3.95,,20.0,3.859,,12.572,PRB0402568,"H.ASANO, H.MATSUBAR, H.TAKAGI, H.WATABE, K.HIRAGA, S.UCHIDA, T.MOCHIKU, T.OKU, Y.TOKURA,",NEW FAMILI OF LAYERED COPPER OXIDE COMPOUNDS WITH ORDERED CATIONS:PROSPECTIVE HIGH-TEMPERATURE SUPERCONDUCTORS,"PHYS.REV.B,40(1989)2568",1989.0
1257,La1.85Sr0.15Cu1.0O4.0,T,35.0,,,,PRB0377963,"F.HOLTZBERG, J.STUART, M.J.NAUGHTON, P.DAVIES, P.M.CHAIKIN, R.C.YU, R.L.GREENE, X.YAN,",OBSERVATIONS ON THE THERMOPOWER OF THE HIGH-TC SUPERCONDUCTORS,"PHYS.REV.B,37(1988)7963",1988.0
1258,Y1.0Ba2.0Cu3.0O7.0,Y123,92.0,,,,PRB0377963,"F.HOLTZBERG, J.STUART, M.J.NAUGHTON, P.DAVIES, P.M.CHAIKIN, R.C.YU, R.L.GREENE, X.YAN,",OBSERVATIONS ON THE THERMOPOWER OF THE HIGH-TC SUPERCONDUCTORS,"PHYS.REV.B,37(1988)7963",1988.0
1259,Y1.0Ba2.0Cu3.0O7.0,Y123,92.0,,,,PRB0377963,"F.HOLTZBERG, J.STUART, M.J.NAUGHTON, P.DAVIES, P.M.CHAIKIN, R.C.YU, R.L.GREENE, X.YAN,",OBSERVATIONS ON THE THERMOPOWER OF THE HIGH-TC SUPERCONDUCTORS,"PHYS.REV.B,37(1988)7963",1988.0
1267,La1.8Ba0.2Cu1.0O4.0,T,29.0,,,,PRB0358794,"B.ALAVI, G.GRUNER, J.R.COOPER, L-W.ZHOU, W.P.BEYERMANN,",THERMOELECTRIC POWER OF SOME HIGH-TC OXIDES,"PHYS.REV.B,35(1987)8794",1987.0
1268,La1.8Sr0.2Cu1.0O4.0,T,36.0,,,,PRB0358794,"B.ALAVI, G.GRUNER, J.R.COOPER, L-W.ZHOU, W.P.BEYERMANN,",THERMOELECTRIC POWER OF SOME HIGH-TC OXIDES,"PHYS.REV.B,35(1987)8794",1987.0
1276,La1.91Sr0.09Cu1.0O4.0,T,11.0,,,,SSC0680649,"M.SATO, M.SERA, S.SHAMOTO,",ANISOTROPIC THERMOELECTRIC POWERS OF Y(1)BA(2)CU(3)O(7-Z) AND (LA(1-X)SR(X))(2)CU(1)O(4) SINGLE CRYSTALS,"SOLID STATE COMMUN.,68(1988)649",1988.0
1278,Y1.0Ba2.0Cu3.0O6.9,Y123,92.0,,,,SSC0680649,"M.SATO, M.SERA, S.SHAMOTO,",ANISOTROPIC THERMOELECTRIC POWERS OF Y(1)BA(2)CU(3)O(7-Z) AND (LA(1-X)SR(X))(2)CU(1)O(4) SINGLE CRYSTALS,"SOLID STATE COMMUN.,68(1988)649",1988.0
1279,Y1.0Ba2.0Cu3.0O6.7,Y123,85.4,,,,SSC0680649,"M.SATO, M.SERA, S.SHAMOTO,",ANISOTROPIC THERMOELECTRIC POWERS OF Y(1)BA(2)CU(3)O(7-Z) AND (LA(1-X)SR(X))(2)CU(1)O(4) SINGLE CRYSTALS,"SOLID STATE COMMUN.,68(1988)649",1988.0
1281,La1.8Ba0.2Cu1.0O4.0,T,28.0,,,,PRB0357124,"C.J.MCEWAN, E.M.LOGOTHETIS, J.T.CHEN, L.E.WENGER,",DETERMINATION OF CHARGE CARRIERS IN SUPERCONDUCTING LA-BA-CU-O BY THERMOELECTRIC MEASUREMENTS,"PHYS.REV.B,35(1987)7124",1987.0
1282,La2.0Cu1.0O4.0,T,33.0,5.358,5.403,13.181,PRB0375916,"G.GRUNER, J.D.THOMPSON, J.P.REMEIKA, R.S.KWOK, S-W.CHEONG, Z.FISK,",ELECTRONIC ANISOTROPY IN SINGLE-CRYSTAL LA(2)CU(1)O(4),"PHYS.REV.B,37(1988)5916",1988.0
1289,La1.925Sr0.075Cu1.0O4.0,T,21.2,,,,PR0410282,"E.M.MCCARRON 3, M.K.CRAWFORD, M.N.KUNCHUR, S.J.POON, W.E.FARNETH,",ANOMALOUS OXYGEN ISOTOPE EFFECT IN LA2-XSRXCUO4,"PHYS.REV.B,41(1990)282",1990.0
1290,La1.887Sr0.113Cu1.0O4.0,T,29.7,,,,PR0410282,"E.M.MCCARRON 3, M.K.CRAWFORD, M.N.KUNCHUR, S.J.POON, W.E.FARNETH,",ANOMALOUS OXYGEN ISOTOPE EFFECT IN LA2-XSRXCUO4,"PHYS.REV.B,41(1990)282",1990.0
1291,La1.85Sr0.15Cu1.0O4.0,T,37.8,,,,PR0410282,"E.M.MCCARRON 3, M.K.CRAWFORD, M.N.KUNCHUR, S.J.POON, W.E.FARNETH,",ANOMALOUS OXYGEN ISOTOPE EFFECT IN LA2-XSRXCUO4,"PHYS.REV.B,41(1990)282",1990.0
1292,La1.812Sr0.188Cu1.0O4.0,T,34.4,,,,PR0410282,"E.M.MCCARRON 3, M.K.CRAWFORD, M.N.KUNCHUR, S.J.POON, W.E.FARNETH,",ANOMALOUS OXYGEN ISOTOPE EFFECT IN LA2-XSRXCUO4,"PHYS.REV.B,41(1990)282",1990.0
1293,La1.775Sr0.225Cu1.0O4.0,T,23.0,,,,PR0410282,"E.M.MCCARRON 3, M.K.CRAWFORD, M.N.KUNCHUR, S.J.POON, W.E.FARNETH,",ANOMALOUS OXYGEN ISOTOPE EFFECT IN LA2-XSRXCUO4,"PHYS.REV.B,41(1990)282",1990.0
1295,Y2.0Ba4.0Cu7.0O15.0,Y247,55.0,3.854,3.874,50.4,PR04011406,"DONALD E.MORRIS, JANICE H.NICKEL, JEFFREY E.POST, JEFFREY S.SCOTT, JOHN Y.T.WEI, NAGGI G.ASMAR, RANDY L.SID,","SYNTHESIS AND PROPERTIES OF THE 2:4:7 SUPERCONDUCTORS R2BA4CU7O15-X (R=Y,EU,GD,DY,HO,ER)","PHYS.REV.B,40(1989)11406",1989.0
1296,Eu2.0Ba4.0Cu7.0O15.0,Y247,45.0,3.879,3.886,50.39,PR04011406,"DONALD E.MORRIS, JANICE H.NICKEL, JEFFREY E.POST, JEFFREY S.SCOTT, JOHN Y.T.WEI, NAGGI G.ASMAR, RANDY L.SID,","SYNTHESIS AND PROPERTIES OF THE 2:4:7 SUPERCONDUCTORS R2BA4CU7O15-X (R=Y,EU,GD,DY,HO,ER)","PHYS.REV.B,40(1989)11406",1989.0
1297,Gd2.0Ba4.0Cu7.0O15.0,Y247,45.0,3.872,3.879,50.36,PR04011406,"DONALD E.MORRIS, JANICE H.NICKEL, JEFFREY E.POST, JEFFREY S.SCOTT, JOHN Y.T.WEI, NAGGI G.ASMAR, RANDY L.SID,","SYNTHESIS AND PROPERTIES OF THE 2:4:7 SUPERCONDUCTORS R2BA4CU7O15-X (R=Y,EU,GD,DY,HO,ER)","PHYS.REV.B,40(1989)11406",1989.0
1298,Dy2.0Ba4.0Cu7.0O15.0,Y247,50.0,3.864,3.879,50.39,PR04011406,"DONALD E.MORRIS, JANICE H.NICKEL, JEFFREY E.POST, JEFFREY S.SCOTT, JOHN Y.T.WEI, NAGGI G.ASMAR, RANDY L.SID,","SYNTHESIS AND PROPERTIES OF THE 2:4:7 SUPERCONDUCTORS R2BA4CU7O15-X (R=Y,EU,GD,DY,HO,ER)","PHYS.REV.B,40(1989)11406",1989.0
1299,Ho2.0Ba4.0Cu7.0O15.0,Y247,55.0,3.857,3.879,50.4,PR04011406,"DONALD E.MORRIS, JANICE H.NICKEL, JEFFREY E.POST, JEFFREY S.SCOTT, JOHN Y.T.WEI, NAGGI G.ASMAR, RANDY L.SID,","SYNTHESIS AND PROPERTIES OF THE 2:4:7 SUPERCONDUCTORS R2BA4CU7O15-X (R=Y,EU,GD,DY,HO,ER)","PHYS.REV.B,40(1989)11406",1989.0
1300,Er2.0Ba4.0Cu7.0O15.0,Y247,55.0,3.847,3.873,50.44,PR04011406,"DONALD E.MORRIS, JANICE H.NICKEL, JEFFREY E.POST, JEFFREY S.SCOTT, JOHN Y.T.WEI, NAGGI G.ASMAR, RANDY L.SID,","SYNTHESIS AND PROPERTIES OF THE 2:4:7 SUPERCONDUCTORS R2BA4CU7O15-X (R=Y,EU,GD,DY,HO,ER)","PHYS.REV.B,40(1989)11406",1989.0
1308,Sm1.0Ba2.0Cu3.0O6.941,Y123,90.7,,,,PRB0399203,"C.H.CHEN, H.C.CHEN, H.C.YANG, H.H.HORNG, H.H.SUNG, J.C.JAO, M.H.HSIEH, Y.S.KAN,","HIGH-TEMPERATURE RESISTIVITY OF RBA(2)CU(3)0(7-Y),WHERE R=LA,PR,ND,SM,EU,DY,HO,ER,AND TM","PHYS.REV.B.,39(1989)9203",1989.0
1309,Sm1.0Ba2.0Cu3.0O7.0,Y123,95.5,,,,PRB0399203,"C.H.CHEN, H.C.CHEN, H.C.YANG, H.H.HORNG, H.H.SUNG, J.C.JAO, M.H.HSIEH, Y.S.KAN,","HIGH-TEMPERATURE RESISTIVITY OF RBA(2)CU(3)0(7-Y),WHERE R=LA,PR,ND,SM,EU,DY,HO,ER,AND TM","PHYS.REV.B.,39(1989)9203",1989.0
1310,Sm1.0Ba2.0Cu3.0O6.9270000000000005,Y123,88.1,,,,PRB0399203,"C.H.CHEN, H.C.CHEN, H.C.YANG, H.H.HORNG, H.H.SUNG, J.C.JAO, M.H.HSIEH, Y.S.KAN,","HIGH-TEMPERATURE RESISTIVITY OF RBA(2)CU(3)0(7-Y),WHERE R=LA,PR,ND,SM,EU,DY,HO,ER,AND TM","PHYS.REV.B.,39(1989)9203",1989.0
1311,Sm1.0Ba2.0Cu3.0O6.9,Y123,87.0,,,,PRB0399203,"C.H.CHEN, H.C.CHEN, H.C.YANG, H.H.HORNG, H.H.SUNG, J.C.JAO, M.H.HSIEH, Y.S.KAN,","HIGH-TEMPERATURE RESISTIVITY OF RBA(2)CU(3)0(7-Y),WHERE R=LA,PR,ND,SM,EU,DY,HO,ER,AND TM","PHYS.REV.B.,39(1989)9203",1989.0
