Repository: CompRhys/apical

# Data Guide

In all cases whilst compiling this data we have been careful to include as much meta-information as possible to allow data to be traced back to it's original sources. For SuperCon this takes the form of the SuperCon "num :" reference id and then the source publication details. For ICSD we provide the ICSD collection code.

We acknowledge the Japanese National Institute for Materials Science for maintaining the [SuperCon](https://supercon.nims.go.jp/index_en.html) database as well as FIZ Karlsruhe GmbH for maintaining [ICSD](https://www.fiz-karlsruhe.de/en/produkte-und-dienstleistungen/inorganic-crystal-structure-database-icsd).

File: processed-data/super_fam.csv (part 4 of 36)
num :,element :,name :,str3 :,tc :,lata :,latb :,latc :,refno :,ma1 :,ma2 :,mb1 :,mb2 :,mc1 :,mc2 :,md1 :,md2 :,me1 :,me2 :,mf1 :,mf2 :,mg1 :,mg2 :,mh1 :,mh2 :,mi1 :,mi2 :,mo1 :,mo2 :,oz :,composition :
1760,Y1Ba2Cu3O7,YBa2Cu3O7,Y123,93.0,,,,PR04111237,Y,1.0,Ba,2.0,Cu,3.0,,,,,,,,,,,,,O,7.0,,Y1.0Ba2.0Cu3.0O7.0
1761,Y1Ba2Cu3O7,YBa2Cu3O7,Y123,93.0,,,,PR04111237,Y,1.0,Ba,2.0,Cu,3.0,,,,,,,,,,,,,O,7.0,,Y1.0Ba2.0Cu3.0O7.0
1762,Y1Ba2Cu3O7,YBa2Cu3O7,Y123,90.0,,,,PRB0365586,Y,1.0,Ba,2.0,Cu,3.0,,,,,,,,,,,,,O,7.0,,Y1.0Ba2.0Cu3.0O7.0
1763,La1.83Sr0.17Cu1O4,"(La,Sr)2CuO4",T,37.0,,,,PR0352378,La,1.83,Sr,0.17,Cu,1.0,,,,,,,,,,,,,O,4.0,,La1.83Sr0.17Cu1.0O4.0
1764,La1.8Ba0.2Cu1O4-Y,"(La,Sr)2CuO4",T,25.6,,,,PRB0358826,La,1.8,Ba,0.2,Cu,1.0,,,,,,,,,,,,,O,4.0,,La1.8Ba0.2Cu1.0O4.0
1765,La1.84Sr0.16Cu1O4-Y,"(La,Sr)2CuO4",T,38.5,,,,PRB0358829,La,1.84,Sr,0.16,Cu,1.0,,,,,,,,,,,,,O,4.0,,La1.84Sr0.16Cu1.0O4.0
1766,La1.85Sr0.15Cu1O4,"(La,Sr)2CuO4",T,32.0,,,,PRB0357228,La,1.85,Sr,0.15,Cu,1.0,,,,,,,,,,,,,O,4.0,,La1.85Sr0.15Cu1.0O4.0
1767,La1.85Sr0.15Cu1O4,"(La,Sr)2CuO4",T,35.0,,,,PRB0358850,La,1.85,Sr,0.15,Cu,1.0,,,,,,,,,,,,,O,4.0,,La1.85Sr0.15Cu1.0O4.0
1768,Y1Ba2Cu3O7-Y,YBa2Cu3O7,Y124,90.0,,,,PRB0358850,Y,1.0,Ba,2.0,Cu,3.0,,,,,,,,,,,,,O,7.0,,Y1.0Ba2.0Cu3.0O7.0
1769,La1.85Sr0.15Cu1O4-Y,"(La,Sr)2CuO4",T,36.0,,,,PRB0355327,La,1.85,Sr,0.15,Cu,1.0,,,,,,,,,,,,,O,4.0,,La1.85Sr0.15Cu1.0O4.0
1770,La1.85Sr0.15Cu1O4-Y,"(La,Sr)2CuO4",T,35.9,,,,PRB0357224,La,1.85,Sr,0.15,Cu,1.0,,,,,,,,,,,,,O,4.0,,La1.85Sr0.15Cu1.0O4.0
1771,La1.85Ba0.15Cu1O4,"(La,Ba)2CuO4",T,28.0,,,,PRB0355330,La,1.85,Ba,0.15,Cu,1.0,,,,,,,,,,,,,O,4.0,,La1.85Ba0.15Cu1.0O4.0
1772,La1.85Sr0.15Cu1O4,"(La,Sr)2CuO4",T,36.0,,,,PRB0355330,La,1.85,Sr,0.15,Cu,1.0,,,,,,,,,,,,,O,4.0,,La1.85Sr0.15Cu1.0O4.0
1773,La1.85Sr0.15Cu1O4-Y,"(La,Sr)2CuO4",T,40.0,,,,PRB0357220,La,1.85,Sr,0.15,Cu,1.0,,,,,,,,,,,,,O,4.0,,La1.85Sr0.15Cu1.0O4.0
1774,La1.85Sr0.15Cu1O4-Y,"(La,Sr)2CuO4",T,36.0,,,,PRB0357216,La,1.85,Sr,0.15,Cu,1.0,,,,,,,,,,,,,O,4.0,,La1.85Sr0.15Cu1.0O4.0
1775,La1.825Sr0.175Cu1O4,"(La,Sr)2CuO4",T,36.0,,,,PRB0360736,La,1.825,Sr,0.175,Cu,1.0,,,,,,,,,,,,,O,4.0,,La1.825Sr0.175Cu1.0O4.0
1776,La1.8Sr0.2Cu1O4,"(La,Sr)2CuO4",T,30.0,,,,PRB0355334,La,1.8,Sr,0.2,Cu,1.0,,,,,,,,,,,,,O,4.0,,La1.8Sr0.2Cu1.0O4.0
1777,La1.85Sr0.15Cu1O4,"(La,Sr)2CuO4",T,35.0,,,,PRB0357232,La,1.85,Sr,0.15,Cu,1.0,,,,,,,,,,,,,O,4.0,,La1.85Sr0.15Cu1.0O4.0
1778,La1.85Sr0.15Cu1O4,"(La,Sr)2CuO4",T,34.0,,,,SSC0650873,La,1.85,Sr,0.15,Cu,1.0,,,,,,,,,,,,,O,4.0,,La1.85Sr0.15Cu1.0O4.0
1779,La1.85Sr0.15Cu1O4-Y,"(La,Sr)2CuO4",T,37.0,,,,PRB0358843,La,1.85,Sr,0.15,Cu,1.0,,,,,,,,,,,,,O,4.0,,La1.85Sr0.15Cu1.0O4.0
1780,La1.85Sr0.15Cu1O4-Y,"(La,Sr)2CuO4",T,33.0,,,,PRB0360843,La,1.85,Sr,0.15,Cu,1.0,,,,,,,,,,,,,O,4.0,,La1.85Sr0.15Cu1.0O4.0
1781,La1.85Sr0.15Cu1O4,"(La,Sr)2CuO4",T,36.0,,,,PRB0371587,La,1.85,Sr,0.15,Cu,1.0,,,,,,,,,,,,,O,4.0,,La1.85Sr0.15Cu1.0O4.0
1782,La1.85Ca0.15Cu1O4,"(La,Ca)2CuO4",T,17.0,,,,PRB0371587,La,1.85,Ca,0.15,Cu,1.0,,,,,,,,,,,,,O,4.0,,La1.85Ca0.15Cu1.0O4.0
1784,La1.85Sr0.15Cu1O4,"(La,Sr)2CuO4",T,35.0,,,,PR0365275,La,1.85,Sr,0.15,Cu,1.0,,,,,,,,,,,,,O,4.0,,La1.85Sr0.15Cu1.0O4.0
1786,La1.85Sr0.15Cu1O4,"(La,Sr)2CuO4",T,33.0,,,,PRL0630330,La,1.85,Sr,0.15,Cu,1.0,,,,,,,,,,,,,O,4.0,,La1.85Sr0.15Cu1.0O4.0
1787,Nd1.85Th0.15Cu1O4-Y,"(Nd,Th)2CuO4",T',18.0,3.955,,12.116,PRL0641067,Nd,1.85,Th,0.15,Cu,1.0,,,,,,,,,,,,,O,4.0,,Nd1.85Th0.15Cu1.0O4.0
1788,Nd1.85Ce0.15Cu1O4-Y,"(Nd,Ce)2CuO4",T',23.0,3.959,,12.11,PRL0641067,Nd,1.85,Ce,0.15,Cu,1.0,,,,,,,,,,,,,O,4.0,,Nd1.85Ce0.15Cu1.0O4.0
1789,La1.85Sr0.15Cu1O4-Y,"(La,Sr)2CuO4",T,37.0,,,,PR0365735,La,1.85,Sr,0.15,Cu,1.0,,,,,,,,,,,,,O,4.0,,La1.85Sr0.15Cu1.0O4.0
1790,La1.85Sr0.15Cu1O4-Y,"(La,Sr)2CuO4",T',36.0,,,,PRL0641067,La,1.85,Sr,0.15,Cu,1.0,,,,,,,,,,,,,O,4.0,,La1.85Sr0.15Cu1.0O4.0
1791,Y1Ba2Cu3O7-Y,YBa2Cu3O7,Y123,92.4,,,,PRB0367121,Y,1.0,Ba,2.0,Cu,3.0,,,,,,,,,,,,,O,7.0,,Y1.0Ba2.0Cu3.0O7.0
1792,Y1Ba2Cu3O7,YBa2Cu3O7,Y123,92.0,,,,PRB0396571,Y,1.0,Ba,2.0,Cu,3.0,,,,,,,,,,,,,O,7.0,,Y1.0Ba2.0Cu3.0O7.0
1793,Y1Ba2Cu3O9-Y,YBa2Cu3O7,Y123,89.0,,,,PRB0402170,Y,1.0,Ba,2.0,Cu,3.0,,,,,,,,,,,,,O,9.0,,Y1.0Ba2.0Cu3.0O9.0
1794,Y1Ba2Cu3O7,YBa2Cu3O7,Y123,89.0,,,,PRL0631008,Y,1.0,Ba,2.0,Cu,3.0,,,,,,,,,,,,,O,7.0,,Y1.0Ba2.0Cu3.0O7.0
1795,Y1Ba2Cu3O7,YBa2Cu3O7,Y123,89.0,,,,PRL0631008,Y,1.0,Ba,2.0,Cu,3.0,,,,,,,,,,,,,O,7.0,,Y1.0Ba2.0Cu3.0O7.0
1796,Y1Ba2Cu3O9-Y,YBa2Cu3O7,Y123,90.0,,,,PRB0358846,Y,1.0,Ba,2.0,Cu,3.0,,,,,,,,,,,,,O,9.0,,Y1.0Ba2.0Cu3.0O9.0
1797,Y1Ba2Cu3O7,YBa2Cu3O7,Y123,89.0,,,,PRL0631008,Y,1.0,Ba,2.0,Cu,3.0,,,,,,,,,,,,,O,7.0,,Y1.0Ba2.0Cu3.0O7.0
1798,Bi2Sr2Ca1Cu2O8,Bi2Sr2CaCu2O8,Bi2212,90.0,,,,PRB03811955,Bi,2.0,Sr,2.0,Ca,1.0,Cu,2.0,,,,,,,,,,,O,8.0,,Bi2.0Sr2.0Ca1.0Cu2.0O8.0
1799,Y1Ba2Cu3O7-Y,YBa2Cu3O7,Y123,90.0,,,,PRL0611313,Y,1.0,Ba,2.0,Cu,3.0,,,,,,,,,,,,,O,7.0,,Y1.0Ba2.0Cu3.0O7.0
1800,Bi2Sr2Ca1Cu2O8,Bi2Sr2CaCu2O8,Bi2212,88.0,,,,PRL0620336,Bi,2.0,Sr,2.0,Ca,1.0,Cu,2.0,,,,,,,,,,,O,8.0,,Bi2.0Sr2.0Ca1.0Cu2.0O8.0
1801,Y1Ba2Cu3O7,YBa2Cu3O7,Y123,85.0,,,,PRB0365592,Y,1.0,Ba,2.0,Cu,3.0,,,,,,,,,,,,,O,7.0,,Y1.0Ba2.0Cu3.0O7.0
1802,Bi2Sr2Ca1Cu2O8,Bi2Sr2CaCu2O8,Bi2212,80.0,,,,PHC1660015,Bi,2.0,Sr,2.0,Ca,1.0,Cu,2.0,,,,,,,,,,,O,8.0,,Bi2.0Sr2.0Ca1.0Cu2.0O8.0
1803,Y1Ba2Cu3O7-Y,YBa2Cu3O7,Y123,90.0,,,,PRB03811970,Y,1.0,Ba,2.0,Cu,3.0,,,,,,,,,,,,,O,7.0,,Y1.0Ba2.0Cu3.0O7.0
1804,Y1Ba2Cu3O7,YBa2Cu3O7,Y123,92.0,,,,PRL0630422,Y,1.0,Ba,2.0,Cu,3.0,,,,,,,,,,,,,O,7.0,,Y1.0Ba2.0Cu3.0O7.0
1805,Y1Ba2Cu3O7,YBa2Cu3O7,Y123,92.0,,,,PRL0630422,Y,1.0,Ba,2.0,Cu,3.0,,,,,,,,,,,,,O,7.0,,Y1.0Ba2.0Cu3.0O7.0
1806,Y1Ba2Cu3O7-Y,YBa2Cu3O7,Y123,92.0,,,,PR0368903,Y,1.0,Ba,2.0,Cu,3.0,,,,,,,,,,,,,O,7.0,,Y1.0Ba2.0Cu3.0O7.0
1807,Y1Ba2Cu3O7-Y,YBa2Cu3O7,Y123,92.0,,,,PR0368903,Y,1.0,Ba,2.0,Cu,3.0,,,,,,,,,,,,,O,7.0,,Y1.0Ba2.0Cu3.0O7.0
1808,Y1Ba2Cu3O7-Y,YBa2Cu3O7,Y123,92.0,,,,PRL0591860,Y,1.0,Ba,2.0,Cu,3.0,,,,,,,,,,,,,O,7.0,,Y1.0Ba2.0Cu3.0O7.0
1809,Y1Ba2Cu3O7-Y,YBa2Cu3O7,Y123,92.0,,,,PRL0591860,Y,1.0,Ba,2.0,Cu,3.0,,,,,,,,,,,,,O,7.0,,Y1.0Ba2.0Cu3.0O7.0
1810,Y1Ba2Cu3O7,YBa2Cu3O7,Y123,88.0,,,,PRB0387133,Y,1.0,Ba,2.0,Cu,3.0,,,,,,,,,,,,,O,7.0,,Y1.0Ba2.0Cu3.0O7.0
1811,Y1Ba2Cu3O7,YBa2Cu3O7,Y123,83.0,,,,PRB0387133,Y,1.0,Ba,2.0,Cu,3.0,,,,,,,,,,,,,O,7.0,,Y1.0Ba2.0Cu3.0O7.0
1812,Y1Ba2Cu3O7-Y,YBa2Cu3O7,Y123,94.0,,,,PRB0371574,Y,1.0,Ba,2.0,Cu,3.0,,,,,,,,,,,,,O,7.0,,Y1.0Ba2.0Cu3.0O7.0
1813,Y1Ba2Cu3O7-Y,YBa2Cu3O7,Y123,93.0,,,,PRB0360846,Y,1.0,Ba,2.0,Cu,3.0,,,,,,,,,,,,,O,7.0,,Y1.0Ba2.0Cu3.0O7.0
1814,Y1Ba2Cu3O7-Y,YBa2Cu3O7,Y123,90.0,,,,PRL0590704,Y,1.0,Ba,2.0,Cu,3.0,,,,,,,,,,,,,O,7.0,,Y1.0Ba2.0Cu3.0O7.0
1815,Y1Ba2Cu3O7-Y,YBa2Cu3O7,Y123,93.0,,,,PRB0358856,Y,1.0,Ba,2.0,Cu,3.0,,,,,,,,,,,,,O,7.0,,Y1.0Ba2.0Cu3.0O7.0
1816,Y1Ba2Cu2.88Fe0.12O7-Z,"YBa2(Cu,Fe)3O7",Y123,77.3,3.861,,11.682,PRB0396667,Y,1.0,Ba,2.0,Cu,2.88,Fe,0.12,,,,,,,,,,,O,7.0,,Y1.0Ba2.0Cu2.88Fe0.12O7.0
1817,Y1Ba2Cu2.85Fe0.15O7-Z,"YBa2(Cu,Fe)3O7",Y123,73.7,3.861,,11.675999999999998,PRB0396667,Y,1.0,Ba,2.0,Cu,2.85,Fe,0.15,,,,,,,,,,,O,7.0,,Y1.0Ba2.0Cu2.85Fe0.15O7.0
1818,Y1Ba2Cu2.775Fe0.225O7-Z,"YBa2(Cu,Fe)3O7",Y123,57.6,3.865,,11.68,PRB0396667,Y,1.0,Ba,2.0,Cu,2.775,Fe,0.225,,,,,,,,,,,O,7.0,,Y1.0Ba2.0Cu2.775Fe0.225O7.0
1819,Y1Ba2Cu2.7Fe0.3O7.15,"YBa2(Cu,Fe)3O7",Y123,36.0,3.865,,11.668,PRB0396667,Y,1.0,Ba,2.0,Cu,2.7,Fe,0.3,,,,,,,,,,,O,7.15,7.15,Y1.0Ba2.0Cu2.7Fe0.3O7.15
1831,Ba0.6K0.4Bi1O3,"(Ba,K)BiO3",BKBO,16.0,,,,PHC1690391,Ba,0.6,K,0.4,Bi,1.0,,,,,,,,,,,,,O,3.0,,Ba0.6K0.4Bi1.0O3.0
1834,Tl1Sr1.3Nd0.7Ca1Cu2O7,"Tl(Sr,Nd)2CaCu2Oz",Tl1212,81.0,3.828,,11.987,PHC1680521,Tl,1.0,Sr,1.3,Nd,0.7,Ca,1.0,Cu,2.0,,,,,,,,,O,7.0,,Tl1.0Sr1.3Nd0.7Ca1.0Cu2.0O7.0
1835,Tl0.5Pb0.5Sr2Ca1Cu2O7,"(Tl,Pb)Sr2CaCu2Oz",Tl1212,85.0,3.802,,12.107,PHC1590245,Tl,0.5,Pb,0.5,Sr,2.0,Ca,1.0,Cu,2.0,,,,,,,,,O,7.0,,Tl0.5Pb0.5Sr2.0Ca1.0Cu2.0O7.0
1836,Y1Ba2Cu3O7-Z,YBa2Cu3O7,Y123,89.8,3.82,3.885,11.675999999999998,PRB0396667,Y,1.0,Ba,2.0,Cu,3.0,,,,,,,,,,,,,O,7.0,,Y1.0Ba2.0Cu3.0O7.0
1837,Y1Ba2Cu2.985Fe0.015O7-Z,"YBa2(Cu,Fe)3O7",Y123,90.0,3.822,3.885,11.68,PRB0396667,Y,1.0,Ba,2.0,Cu,2.985,Fe,0.015,,,,,,,,,,,O,7.0,,Y1.0Ba2.0Cu2.985Fe0.015O7.0
1838,Y1Ba2Cu2.97Fe0.03O7-Z,"YBa2(Cu,Fe)3O7",Y123,89.2,3.825,3.885,11.672,PRB0396667,Y,1.0,Ba,2.0,Cu,2.97,Fe,0.03,,,,,,,,,,,O,7.0,,Y1.0Ba2.0Cu2.97Fe0.03O7.0
1839,Y1Ba2Cu2.955Fe0.045O7-Z,"YBa2(Cu,Fe)3O7",Y123,86.7,3.829,3.881,11.678,PRB0396667,Y,1.0,Ba,2.0,Cu,2.955,Fe,0.045,,,,,,,,,,,O,7.0,,Y1.0Ba2.0Cu2.955Fe0.045O7.0
1840,Y1Ba2Cu2.94Fe0.06O7-Z,"YBa2(Cu,Fe)3O7",Y123,86.4,3.834,3.879,11.677,PRB0396667,Y,1.0,Ba,2.0,Cu,2.94,Fe,0.06,,,,,,,,,,,O,7.0,,Y1.0Ba2.0Cu2.94Fe0.06O7.0
1841,Y1Ba2Cu2.925Fe0.075O7-Z,"YBa2(Cu,Fe)3O7",Y123,86.4,3.842,3.868,11.678,PRB0396667,Y,1.0,Ba,2.0,Cu,2.925,Fe,0.075,,,,,,,,,,,O,7.0,,Y1.0Ba2.0Cu2.925Fe0.075O7.0
1842,Y1Ba2Cu2.91Fe0.09O7-Z,"YBa2(Cu,Fe)3O7",Y123,82.8,3.852,3.861,11.686,PRB0396667,Y,1.0,Ba,2.0,Cu,2.91,Fe,0.09,,,,,,,,,,,O,7.0,,Y1.0Ba2.0Cu2.91Fe0.09O7.0
1844,Y1Ba2Cu3O7,YBa2Cu3O7,Y123,92.5,,,,PRB0370619,Y,1.0,Ba,2.0,Cu,3.0,,,,,,,,,,,,,O,7.0,,Y1.0Ba2.0Cu3.0O7.0
1845,Y1Ba2Cu3O7-Z,YBa2Cu3O7,Y123,88.8,,,,PRL0591160,Y,1.0,Ba,2.0,Cu,3.0,,,,,,,,,,,,,O,7.0,,Y1.0Ba2.0Cu3.0O7.0
1853,Bi2Sr2Ca1Cu1O8+Y,Bi2Sr2CaCu2O8,Bi2212,77.0,3.814,,30.52,PHC1680493,Bi,2.0,Sr,2.0,Ca,1.0,Cu,1.0,,,,,,,,,,,O,8.0,,Bi2.0Sr2.0Ca1.0Cu1.0O8.0
1854,Bi2Sr2Ca1Cu0.995Fe0.005O8+Y,"Bi2Sr2Ca(Cu,Fe)2O8",Bi2212,77.0,,,,PHC1680493,Bi,2.0,Sr,2.0,Ca,1.0,Cu,0.995,Fe,0.005,,,,,,,,,O,8.0,,Bi2.0Sr2.0Ca1.0Cu0.995Fe0.005O8.0
1855,Bi2Sr2Ca1Cu0.98Fe0.02O8+Y,"Bi2Sr2Ca(Cu,Fe)2O8",Bi2212,66.0,,,,PHC1680493,Bi,2.0,Sr,2.0,Ca,1.0,Cu,0.98,Fe,0.02,,,,,,,,,O,8.0,,Bi2.0Sr2.0Ca1.0Cu0.98Fe0.02O8.0
1856,Bi2Sr2Ca1Cu0.95Fe0.05O8+Y,"Bi2Sr2Ca(Cu,Fe)2O8",Bi2212,52.0,,,,PHC1680493,Bi,2.0,Sr,2.0,Ca,1.0,Cu,0.95,Fe,0.05,,,,,,,,,O,8.0,,Bi2.0Sr2.0Ca1.0Cu0.95Fe0.05O8.0
1862,Ba0.6K0.4Bi1O3,"(Ba,K)BiO3",BKBO,18.0,,,,PHC1690294,Ba,0.6,K,0.4,Bi,1.0,,,,,,,,,,,,,O,3.0,,Ba0.6K0.4Bi1.0O3.0
1863,Y1Ba2Cu2.85Zn0.15O6.97,"YBa2(Cu,Zn)3O7",Y123,39.0,,,,PHC1700307,Y,1.0,Ba,2.0,Cu,2.85,Zn,0.15,,,,,,,,,,,O,6.97,6.97,Y1.0Ba2.0Cu2.85Zn0.15O6.97
1864,Y1Ba2Cu2.85Zn0.15O6.9,"YBa2(Cu,Zn)3O7",Y123,32.5,,,,PHC1700307,Y,1.0,Ba,2.0,Cu,2.85,Zn,0.15,,,,,,,,,,,O,6.9,6.9,Y1.0Ba2.0Cu2.85Zn0.15O6.9
1866,Y1Ba2Cu2.79Zn0.21O6.97,"YBa2(Cu,Zn)3O7",Y123,14.2,,,,PHC1700307,Y,1.0,Ba,2.0,Cu,2.79,Zn,0.21,,,,,,,,,,,O,6.97,6.97,Y1.0Ba2.0Cu2.79Zn0.21O6.97
1869,Y1Ba2Cu2.94Zn0.06O6.97,"YBa2(Cu,Zn)3O7",Y123,67.6,,,,PHC1700307,Y,1.0,Ba,2.0,Cu,2.94,Zn,0.06,,,,,,,,,,,O,6.97,6.97,Y1.0Ba2.0Cu2.94Zn0.06O6.97
1870,Y1Ba2Cu2.94Zn0.06O6.9,"YBa2(Cu,Zn)3O7",Y123,67.1,,,,PHC1700307,Y,1.0,Ba,2.0,Cu,2.94,Zn,0.06,,,,,,,,,,,O,6.9,6.9,Y1.0Ba2.0Cu2.94Zn0.06O6.9
1871,Y1Ba2Cu2.94Zn0.06O6.76,"YBa2(Cu,Zn)3O7",Y123,41.1,,,,PHC1700307,Y,1.0,Ba,2.0,Cu,2.94,Zn,0.06,,,,,,,,,,,O,6.76,6.76,Y1.0Ba2.0Cu2.94Zn0.06O6.76
1872,Y1Ba2Cu2.94Zn0.06O6.59,"YBa2(Cu,Zn)3O7",Y123,18.6,,,,PHC1700307,Y,1.0,Ba,2.0,Cu,2.94,Zn,0.06,,,,,,,,,,,O,6.59,6.59,Y1.0Ba2.0Cu2.94Zn0.06O6.59
1874,Y1Ba2Cu2.97Zn0.03O6.97,"YBa2(Cu,Zn)3O7",Y123,79.1,,,,PHC1700307,Y,1.0,Ba,2.0,Cu,2.97,Zn,0.03,,,,,,,,,,,O,6.97,6.97,Y1.0Ba2.0Cu2.97Zn0.03O6.97
1875,Y1Ba2Cu2.97Zn0.03O6.9,"YBa2(Cu,Zn)3O7",Y123,81.0,,,,PHC1700307,Y,1.0,Ba,2.0,Cu,2.97,Zn,0.03,,,,,,,,,,,O,6.9,6.9,Y1.0Ba2.0Cu2.97Zn0.03O6.9
1876,Y1Ba2Cu2.97Zn0.03O6.76,"YBa2(Cu,Zn)3O7",Y123,61.4,,,,PHC1700307,Y,1.0,Ba,2.0,Cu,2.97,Zn,0.03,,,,,,,,,,,O,6.76,6.76,Y1.0Ba2.0Cu2.97Zn0.03O6.76
1877,Y1Ba2Cu2.97Zn0.03O6.59,"YBa2(Cu,Zn)3O7",Y123,38.7,,,,PHC1700307,Y,1.0,Ba,2.0,Cu,2.97,Zn,0.03,,,,,,,,,,,O,6.59,6.59,Y1.0Ba2.0Cu2.97Zn0.03O6.59
1878,Y1Ba2Cu2.97Zn0.03O6.47,"YBa2(Cu,Zn)3O7",Y123,29.8,,,,PHC1700307,Y,1.0,Ba,2.0,Cu,2.97,Zn,0.03,,,,,,,,,,,O,6.47,6.47,Y1.0Ba2.0Cu2.97Zn0.03O6.47
1879,Y1Ba2Cu2.97Zn0.03O6.85,"YBa2(Cu,Zn)3O7",Y123,77.0,,,,PHC1700307,Y,1.0,Ba,2.0,Cu,2.97,Zn,0.03,,,,,,,,,,,O,6.85,6.85,Y1.0Ba2.0Cu2.97Zn0.03O6.85
1880,Y1Ba2Cu2.97Zn0.03O6.67,"YBa2(Cu,Zn)3O7",Y123,39.8,,,,PHC1700307,Y,1.0,Ba,2.0,Cu,2.97,Zn,0.03,,,,,,,,,,,O,6.67,6.67,Y1.0Ba2.0Cu2.97Zn0.03O6.67
1881,Y1Ba2Cu2.94Zn0.06O6.84,"YBa2(Cu,Zn)3O7",Y123,60.8,,,,PHC1700307,Y,1.0,Ba,2.0,Cu,2.94,Zn,0.06,,,,,,,,,,,O,6.84,6.84,Y1.0Ba2.0Cu2.94Zn0.06O6.84
1882,Y1Ba2Cu2.94Zn0.06O6.65,"YBa2(Cu,Zn)3O7",Y123,18.9,,,,PHC1700307,Y,1.0,Ba,2.0,Cu,2.94,Zn,0.06,,,,,,,,,,,O,6.65,6.65,Y1.0Ba2.0Cu2.94Zn0.06O6.65
1883,Y1Ba2Cu2.94Zn0.06O6.59,"YBa2(Cu,Zn)3O7",Y123,18.9,,,,PHC1700307,Y,1.0,Ba,2.0,Cu,2.94,Zn,0.06,,,,,,,,,,,O,6.59,6.59,Y1.0Ba2.0Cu2.94Zn0.06O6.59
1885,Y1Ba2Cu3O6.97,YBa2Cu3O7,Y123,91.6,,,,PHC1700307,Y,1.0,Ba,2.0,Cu,3.0,,,,,,,,,,,,,O,6.97,6.97,Y1.0Ba2.0Cu3.0O6.97
1886,Y1Ba2Cu3O6.9,YBa2Cu3O7,Y123,94.1,,,,PHC1700307,Y,1.0,Ba,2.0,Cu,3.0,,,,,,,,,,,,,O,6.9,6.9,Y1.0Ba2.0Cu3.0O6.9
1887,Y1Ba2Cu3O6.76,YBa2Cu3O7,Y123,82.0,,,,PHC1700307,Y,1.0,Ba,2.0,Cu,3.0,,,,,,,,,,,,,O,6.76,6.76,Y1.0Ba2.0Cu3.0O6.76
1888,Y1Ba2Cu3O6.59,YBa2Cu3O7,Y123,61.2,,,,PHC1700307,Y,1.0,Ba,2.0,Cu,3.0,,,,,,,,,,,,,O,6.59,6.59,Y1.0Ba2.0Cu3.0O6.59
1889,Y1Ba2Cu3O6.47,YBa2Cu3O7,Y123,51.4,,,,PHC1700307,Y,1.0,Ba,2.0,Cu,3.0,,,,,,,,,,,,,O,6.47,6.47,Y1.0Ba2.0Cu3.0O6.47
1890,Y1Ba2Cu3O6.66,YBa2Cu3O7,Y123,68.0,,,,PHC1700307,Y,1.0,Ba,2.0,Cu,3.0,,,,,,,,,,,,,O,6.66,6.66,Y1.0Ba2.0Cu3.0O6.66
1891,Y1Ba2Cu3O6.33,YBa2Cu3O7,Y123,18.6,,,,PHC1700307,Y,1.0,Ba,2.0,Cu,3.0,,,,,,,,,,,,,O,6.33,6.33,Y1.0Ba2.0Cu3.0O6.33
1892,Y1Ba2Cu2.94Ni0.06O6.97,"YBa2(Cu,Ni)3O7",Y123,85.0,,,,PHC1700307,Y,1.0,Ba,2.0,Cu,2.94,Ni,0.06,,,,,,,,,,,O,6.97,6.97,Y1.0Ba2.0Cu2.94Ni0.06O6.97
1893,Y1Ba2Cu2.94Ni0.06O6.9,"YBa2(Cu,Ni)3O7",Y123,86.3,,,,PHC1700307,Y,1.0,Ba,2.0,Cu,2.94,Ni,0.06,,,,,,,,,,,O,6.9,6.9,Y1.0Ba2.0Cu2.94Ni0.06O6.9
1894,Y1Ba2Cu2.94Ni0.06O6.78,"YBa2(Cu,Ni)3O7",Y123,64.6,,,,PHC1700307,Y,1.0,Ba,2.0,Cu,2.94,Ni,0.06,,,,,,,,,,,O,6.78,6.78,Y1.0Ba2.0Cu2.94Ni0.06O6.78
1895,Y1Ba2Cu2.94Ni0.06O6.6,"YBa2(Cu,Ni)3O7",Y123,40.1,,,,PHC1700307,Y,1.0,Ba,2.0,Cu,2.94,Ni,0.06,,,,,,,,,,,O,6.6,6.6,Y1.0Ba2.0Cu2.94Ni0.06O6.6
1896,Y1Ba2Cu2.94Ni0.06O6.47,"YBa2(Cu,Ni)3O7",Y123,23.0,,,,PHC1700307,Y,1.0,Ba,2.0,Cu,2.94,Ni,0.06,,,,,,,,,,,O,6.47,6.47,Y1.0Ba2.0Cu2.94Ni0.06O6.47
1897,Y1Ba2Cu2.94Ni0.06O6.7,"YBa2(Cu,Ni)3O7",Y123,47.4,,,,PHC1700307,Y,1.0,Ba,2.0,Cu,2.94,Ni,0.06,,,,,,,,,,,O,6.7,6.7,Y1.0Ba2.0Cu2.94Ni0.06O6.7
1898,Y1Ba2Cu2.94Ni0.06O6.64,"YBa2(Cu,Ni)3O7",Y123,43.1,,,,PHC1700307,Y,1.0,Ba,2.0,Cu,2.94,Ni,0.06,,,,,,,,,,,O,6.64,6.64,Y1.0Ba2.0Cu2.94Ni0.06O6.64
1899,Y1Ba2Cu2.94Ni0.06O6.56,"YBa2(Cu,Ni)3O7",Y123,37.5,,,,PHC1700307,Y,1.0,Ba,2.0,Cu,2.94,Ni,0.06,,,,,,,,,,,O,6.56,6.56,Y1.0Ba2.0Cu2.94Ni0.06O6.56
1900,Y1Ba2Cu2.85Ni0.15O6.97,"YBa2(Cu,Ni)3O7",Y123,77.2,,,,PHC1700307,Y,1.0,Ba,2.0,Cu,2.85,Ni,0.15,,,,,,,,,,,O,6.97,6.97,Y1.0Ba2.0Cu2.85Ni0.15O6.97
1901,Y1Ba2Cu2.85Ni0.15O6.9,"YBa2(Cu,Ni)3O7",Y123,73.0,,,,PHC1700307,Y,1.0,Ba,2.0,Cu,2.85,Ni,0.15,,,,,,,,,,,O,6.9,6.9,Y1.0Ba2.0Cu2.85Ni0.15O6.9
1902,Y1Ba2Cu2.85Ni0.15O6.78,"YBa2(Cu,Ni)3O7",Y123,41.3,,,,PHC1700307,Y,1.0,Ba,2.0,Cu,2.85,Ni,0.15,,,,,,,,,,,O,6.78,6.78,Y1.0Ba2.0Cu2.85Ni0.15O6.78
1904,Y1Ba2Cu2.7Ni0.3O6.97,"YBa2(Cu,Ni)3O7",Y123,60.4,,,,PHC1700307,Y,1.0,Ba,2.0,Cu,2.7,Ni,0.3,,,,,,,,,,,O,6.97,6.97,Y1.0Ba2.0Cu2.7Ni0.3O6.97
1905,Y1Ba2Cu2.7Ni0.3O6.9,"YBa2(Cu,Ni)3O7",Y123,46.0,,,,PHC1700307,Y,1.0,Ba,2.0,Cu,2.7,Ni,0.3,,,,,,,,,,,O,6.9,6.9,Y1.0Ba2.0Cu2.7Ni0.3O6.9
1906,Pb2Sr2Y0.85Ca0.15Cu3O8+Z,"Pb2CuSr2(Y,Ca)Cu2O8",Pb3212,46.0,5.403,5.442,15.773,PHC1700130,Pb,2.0,Sr,2.0,Y,0.85,Ca,0.15,Cu,3.0,,,,,,,,,O,8.0,,Pb2.0Sr2.0Y0.85Ca0.15Cu3.0O8.0
1907,Pb2Sr2Y0.8Ca0.2Cu3O8+Z,"Pb2CuSr2(Y,Ca)Cu2O8",Pb3212,58.9,5.4,5.435,15.786,PHC1700130,Pb,2.0,Sr,2.0,Y,0.8,Ca,0.2,Cu,3.0,,,,,,,,,O,8.0,,Pb2.0Sr2.0Y0.8Ca0.2Cu3.0O8.0
1908,Pb2Sr2Y0.75Ca0.25Cu3O8+Z,"Pb2CuSr2(Y,Ca)Cu2O8",Pb3212,70.6,5.396,5.435,15.777,PHC1700130,Pb,2.0,Sr,2.0,Y,0.75,Ca,0.25,Cu,3.0,,,,,,,,,O,8.0,,Pb2.0Sr2.0Y0.75Ca0.25Cu3.0O8.0
1909,Pb2Sr2Y0.7Ca0.3Cu3O8+Z,"Pb2CuSr2(Y,Ca)Cu2O8",Pb3212,76.8,5.395,5.435,15.803,PHC1700130,Pb,2.0,Sr,2.0,Y,0.7,Ca,0.3,Cu,3.0,,,,,,,,,O,8.0,,Pb2.0Sr2.0Y0.7Ca0.3Cu3.0O8.0
1910,Pb2Sr2Y0.65Ca0.35Cu3O8+Z,"Pb2CuSr2(Y,Ca)Cu2O8",Pb3212,79.1,5.394,5.432,15.799,PHC1700130,Pb,2.0,Sr,2.0,Y,0.65,Ca,0.35,Cu,3.0,,,,,,,,,O,8.0,,Pb2.0Sr2.0Y0.65Ca0.35Cu3.0O8.0
1911,Pb2Sr2Y0.6Ca0.4Cu3O8+Z,"Pb2CuSr2(Y,Ca)Cu2O8",Pb3212,79.1,5.392,5.43,15.806,PHC1700130,Pb,2.0,Sr,2.0,Y,0.6,Ca,0.4,Cu,3.0,,,,,,,,,O,8.0,,Pb2.0Sr2.0Y0.6Ca0.4Cu3.0O8.0
1913,Pb2Sr2Y0.55Ca0.45Cu3O8+Z,"Pb2CuSr2(Y,Ca)Cu2O8",Pb3212,79.7,5.391,5.43,15.806,PHC1700130,Pb,2.0,Sr,2.0,Y,0.55,Ca,0.45,Cu,3.0,,,,,,,,,O,8.0,,Pb2.0Sr2.0Y0.55Ca0.45Cu3.0O8.0
1914,Pb2Sr2Y0.5Ca0.5Cu3O8+Z,"Pb2CuSr2(Y,Ca)Cu2O8",Pb3212,79.7,5.388,5.428,15.808,PHC1700130,Pb,2.0,Sr,2.0,Y,0.5,Ca,0.5,Cu,3.0,,,,,,,,,O,8.0,,Pb2.0Sr2.0Y0.5Ca0.5Cu3.0O8.0
1915,Pb2Sr2Y0.45Ca0.55Cu3O8+Z,"Pb2CuSr2(Y,Ca)Cu2O8",Pb3212,78.8,5.385,5.424,15.804,PHC1700130,Pb,2.0,Sr,2.0,Y,0.45,Ca,0.55,Cu,3.0,,,,,,,,,O,8.0,,Pb2.0Sr2.0Y0.45Ca0.55Cu3.0O8.0
1916,Pb2Sr2Y0.4Ca0.6Cu3O8+Z,"Pb2CuSr2(Y,Ca)Cu3O8",Pb3212,79.1,5.396,5.434,15.836,PHC1700130,Pb,2.0,Sr,2.0,Y,0.4,Ca,0.6,Cu,3.0,,,,,,,,,O,8.0,,Pb2.0Sr2.0Y0.4Ca0.6Cu3.0O8.0
1917,Pb2Sr2Y0.3Ca0.7Cu3O8+Z,"Pb2CuSr2(Y,Ca)Cu2O8",Pb3212,73.0,5.393,5.4289999999999985,15.818,PHC1700130,Pb,2.0,Sr,2.0,Y,0.3,Ca,0.7,Cu,3.0,,,,,,,,,O,8.0,,Pb2.0Sr2.0Y0.3Ca0.7Cu3.0O8.0
1918,Pb2Sr2Y0.2Ca0.8Cu3O8+Z,"Pb2CuSr2(Y,Ca)Cu2O8",Pb3212,73.2,5.392,5.425,15.8,PHC1700130,Pb,2.0,Sr,2.0,Y,0.2,Ca,0.8,Cu,3.0,,,,,,,,,O,8.0,,Pb2.0Sr2.0Y0.2Ca0.8Cu3.0O8.0
1920,Y1Ba2Cu3O7-Z,YBa2Cu3O7,Y123,93.5,,,,PRB0377476,Y,1.0,Ba,2.0,Cu,3.0,,,,,,,,,,,,,O,7.0,,Y1.0Ba2.0Cu3.0O7.0
1922,Y0.9Pr0.1Ba2Cu3O7-Z,"(Y,Pr)Ba2Cu3O7",Y123,90.0,,,,PRB0377476,Y,0.9,Pr,0.1,Ba,2.0,Cu,3.0,,,,,,,,,,,O,7.0,,Y0.9Pr0.1Ba2.0Cu3.0O7.0
1923,Y0.8Pr0.2Ba2Cu3O7-Z,"(Y,Pr)Ba2Cu3O7",Y123,78.4,,,,PRB0377476,Y,0.8,Pr,0.2,Ba,2.0,Cu,3.0,,,,,,,,,,,O,7.0,,Y0.8Pr0.2Ba2.0Cu3.0O7.0
1924,Y0.7Pr0.3Ba2Cu3O7-Z,"(Y,Pr)Ba2Cu3O7",Y123,64.0,,,,PRB0377476,Y,0.7,Pr,0.3,Ba,2.0,Cu,3.0,,,,,,,,,,,O,7.0,,Y0.7Pr0.3Ba2.0Cu3.0O7.0
1925,Y0.6Pr0.4Ba2Cu3O7-Z,"(Y,Pr)Ba2Cu3O7",Y123,48.0,,,,PRB0377476,Y,0.6,Pr,0.4,Ba,2.0,Cu,3.0,,,,,,,,,,,O,7.0,,Y0.6Pr0.4Ba2.0Cu3.0O7.0
1926,Y0.5Pr0.5Ba2Cu3O7-Z,"(Y,Pr)Ba2Cu3O7",Y123,33.0,,,,PRB0377476,Y,0.5,Pr,0.5,Ba,2.0,Cu,3.0,,,,,,,,,,,O,7.0,,Y0.5Pr0.5Ba2.0Cu3.0O7.0
1932,Y0.95Pr0.05Ba2Cu3O6.97,"(Y,Pr)Ba2Cu3O7",Y123,91.5,,,,PR0426801,Y,0.95,Pr,0.05,Ba,2.0,Cu,3.0,,,,,,,,,,,O,6.97,6.97,Y0.95Pr0.05Ba2.0Cu3.0O6.97
1933,Y0.6Pr0.4Ba2Cu3O6.97,"(Y,Pr)Ba2Cu3O7",Y123,40.0,,,,PR0426801,Y,0.6,Pr,0.4,Ba,2.0,Cu,3.0,,,,,,,,,,,O,6.97,6.97,Y0.6Pr0.4Ba2.0Cu3.0O6.97
1934,Y0.85Ca0.05Pr0.1Ba2Cu3O6.95,"(Y,Ca,Pr)Ba2Cu3O7",Y123,84.6,,,,PRL0632516,Y,0.85,Ca,0.05,Pr,0.1,Ba,2.0,Cu,3.0,,,,,,,,,O,6.95,6.95,Y0.85Ca0.05Pr0.1Ba2.0Cu3.0O6.95
1935,Y0.8Ca0.1Pr0.1Ba2Cu3O6.95,"(Y,Ca,Pr)Ba2Cu3O7",Y123,81.4,,,,PRL0632516,Y,0.8,Ca,0.1,Pr,0.1,Ba,2.0,Cu,3.0,,,,,,,,,O,6.95,6.95,Y0.8Ca0.1Pr0.1Ba2.0Cu3.0O6.95
1936,Y1Ba2Cu3O6.95,YBa2Cu3O7,Y123,92.2,,,,PRL0632516,Y,1.0,Ba,2.0,Cu,3.0,,,,,,,,,,,,,O,6.95,6.95,Y1.0Ba2.0Cu3.0O6.95
1937,Y0.95Pr0.05Ba2Cu3O6.95,"(Y,Pr)Ba2Cu3O7",Y123,91.5,,,,PRL0632516,Y,0.95,Pr,0.05,Ba,2.0,Cu,3.0,,,,,,,,,,,O,6.95,6.95,Y0.95Pr0.05Ba2.0Cu3.0O6.95
1938,Y0.9Pr0.1Ba2Cu3O6.95,"(Y,Pr)Ba2Cu3O7",Y123,88.1,,,,PRL0632516,Y,0.9,Pr,0.1,Ba,2.0,Cu,3.0,,,,,,,,,,,O,6.95,6.95,Y0.9Pr0.1Ba2.0Cu3.0O6.95
1939,Y0.85Pr0.15Ba2Cu3O6.95,"(Y,Pr)Ba2Cu3O7",Y123,81.6,,,,PRL0632516,Y,0.85,Pr,0.15,Ba,2.0,Cu,3.0,,,,,,,,,,,O,6.95,6.95,Y0.85Pr0.15Ba2.0Cu3.0O6.95
1940,Y0.8Pr0.2Ba2Cu3O6.95,"(Y,Pr)Ba2Cu3O7",Y123,74.6,,,,PRL0632516,Y,0.8,Pr,0.2,Ba,2.0,Cu,3.0,,,,,,,,,,,O,6.95,6.95,Y0.8Pr0.2Ba2.0Cu3.0O6.95
1941,Y0.83Ca0.02Pr0.15Ba2Cu3O6.95,"(Y,Ca,Pr)Ba2Cu3O7",Y123,83.0,,,,PRL0632516,Y,0.83,Ca,0.02,Pr,0.15,Ba,2.0,Cu,3.0,,,,,,,,,O,6.95,6.95,Y0.83Ca0.02Pr0.15Ba2.0Cu3.0O6.95
1942,Y0.8Ca0.05Pr0.15Ba2Cu3O6.95,"(Y,Ca,Pr)Ba2Cu3O7",Y123,82.7,,,,PRL0632516,Y,0.8,Ca,0.05,Pr,0.15,Ba,2.0,Cu,3.0,,,,,,,,,O,6.95,6.95,Y0.8Ca0.05Pr0.15Ba2.0Cu3.0O6.95
1943,Y0.77Ca0.08Pr0.15Ba2Cu3O6.95,"(Y,Pr,Pr)Ba2Cu3O7",Y123,81.7,,,,PRL0632516,Y,0.77,Ca,0.08,Pr,0.15,Ba,2.0,Cu,3.0,,,,,,,,,O,6.95,6.95,Y0.77Ca0.08Pr0.15Ba2.0Cu3.0O6.95
1944,Y0.75Ca0.1Pr0.15Ba2Cu3O6.95,"(Y,Pr,Ca)Ba2Cu3O7",Y123,79.6,,,,PRL0632516,Y,0.75,Ca,0.1,Pr,0.15,Ba,2.0,Cu,3.0,,,,,,,,,O,6.95,6.95,Y0.75Ca0.1Pr0.15Ba2.0Cu3.0O6.95
1945,Y0.7Ca0.15Pr0.15Ba2Cu3O6.95,"(Y,Ca,Pr)Ba2Cu3O7",Y123,77.6,,,,PRL0632516,Y,0.7,Ca,0.15,Pr,0.15,Ba,2.0,Cu,3.0,,,,,,,,,O,6.95,6.95,Y0.7Ca0.15Pr0.15Ba2.0Cu3.0O6.95
1946,Y0.75Ca0.05Pr0.2Ba2Cu3O6.95,"(Y,Ca,Pr)Ba2Cu3O7",Y123,76.4,,,,PRL0632516,Y,0.75,Ca,0.05,Pr,0.2,Ba,2.0,Cu,3.0,,,,,,,,,O,6.95,6.95,Y0.75Ca0.05Pr0.2Ba2.0Cu3.0O6.95
1947,Y0.7Ca0.1Pr0.2Ba2Cu3O6.95,"(Y,Ca,Pr)Ba2Cu3O7",Y123,77.1,,,,PRL0632516,Y,0.7,Ca,0.1,Pr,0.2,Ba,2.0,Cu,3.0,,,,,,,,,O,6.95,6.95,Y0.7Ca0.1Pr0.2Ba2.0Cu3.0O6.95
1948,Y0.6Ca0.2Pr0.2Ba2Cu3O6.95,"(Y,Ca,Pr)Ba2Cu3O7",Y123,72.9,,,,PRL0632516,Y,0.6,Ca,0.2,Pr,0.2,Ba,2.0,Cu,3.0,,,,,,,,,O,6.95,6.95,Y0.6Ca0.2Pr0.2Ba2.0Cu3.0O6.95
1949,Y0.65Ca0.15Pr0.2Ba2Cu3O6.95,"(Y,Ca,Pr)Ba2Cu3O7",Y123,77.1,,,,PRL0632516,Y,0.65,Ca,0.15,Pr,0.2,Ba,2.0,Cu,3.0,,,,,,,,,O,6.95,6.95,Y0.65Ca0.15Pr0.2Ba2.0Cu3.0O6.95
1950,Tl1Ba2Ca0.9Gd0.1Cu2O7,"TlBa2(Ca,Gd)Cu2O7",Tl1212,91.8,3.872,,12.675,PHC1680057,Tl,1.0,Ba,2.0,Ca,0.9,Gd,0.1,Cu,2.0,,,,,,,,,O,7.0,,Tl1.0Ba2.0Ca0.9Gd0.1Cu2.0O7.0
1951,Tl1Ba2Ca0.8Gd0.2Cu2O7,"TlBa2(Ca,Gd)Cu2O7",Tl1212,93.6,3.887,,12.63,PHC1680057,Tl,1.0,Ba,2.0,Ca,0.8,Gd,0.2,Cu,2.0,,,,,,,,,O,7.0,,Tl1.0Ba2.0Ca0.8Gd0.2Cu2.0O7.0
1952,Tl1Ba2Ca0.7Gd0.3Cu2O7,"TlBa2(Ca,Gd)Cu2O7",Tl1212,84.5,,,,PHC1680057,Tl,1.0,Ba,2.0,Ca,0.7,Gd,0.3,Cu,2.0,,,,,,,,,O,7.0,,Tl1.0Ba2.0Ca0.7Gd0.3Cu2.0O7.0
1956,Tl1Ba2Ca0.9Y0.1Cu2O7,"TlBa2(Ca,Y)Cu2O7",Tl1212,86.1,,,,PHC1680057,Tl,1.0,Ba,2.0,Ca,0.9,Y,0.1,Cu,2.0,,,,,,,,,O,7.0,,Tl1.0Ba2.0Ca0.9Y0.1Cu2.0O7.0
1957,Tl1Ba2Ca0.8Y0.2Cu2O7,"TlBa2(Ca,Y)Cu2O7",Tl1212,97.6,3.861,,12.729,PHC1680057,Tl,1.0,Ba,2.0,Ca,0.8,Y,0.2,Cu,2.0,,,,,,,,,O,7.0,,Tl1.0Ba2.0Ca0.8Y0.2Cu2.0O7.0
1958,Tl1Ba2Ca0.65Y0.35Cu2O7,"TlBa2(Ca,Y)Cu2O7",Tl1212,102.0,3.865,,12.649,PHC1680057,Tl,1.0,Ba,2.0,Ca,0.65,Y,0.35,Cu,2.0,,,,,,,,,O,7.0,,Tl1.0Ba2.0Ca0.65Y0.35Cu2.0O7.0
1959,Tl1Ba2Ca0.6Y0.4Cu2O7,"TlBa2(Ca,Y)Cu2O7",Tl1212,95.8,3.868,,12.623,PHC1680057,Tl,1.0,Ba,2.0,Ca,0.6,Y,0.4,Cu,2.0,,,,,,,,,O,7.0,,Tl1.0Ba2.0Ca0.6Y0.4Cu2.0O7.0
1963,Tl1Ba2Ca1Cu2O7,TlBa2CaCu2O7,Tl1212,81.6,3.847,,12.771,PHC1680057,Tl,1.0,Ba,2.0,Ca,1.0,Cu,2.0,,,,,,,,,,,O,7.0,,Tl1.0Ba2.0Ca1.0Cu2.0O7.0
1964,Tl1Ba2Ca0.9Nd0.1Cu2O7,"TlBa2(Ca,Nd)Cu2O7",Tl1212,90.8,3.868,,12.729,PHC1680057,Tl,1.0,Ba,2.0,Ca,0.9,Nd,0.1,Cu,2.0,,,,,,,,,O,7.0,,Tl1.0Ba2.0Ca0.9Nd0.1Cu2.0O7.0
1965,Tl1Ba2Ca0.8Nd0.2Cu2O7,"TlBa2(Ca,Nd)Cu2O7",Tl1212,96.3,3.888,,12.697,PHC1680057,Tl,1.0,Ba,2.0,Ca,0.8,Nd,0.2,Cu,2.0,,,,,,,,,O,7.0,,Tl1.0Ba2.0Ca0.8Nd0.2Cu2.0O7.0
1966,Tl1Ba2Ca0.7Nd0.3Cu2O7,"TlBa2(Ca,Nd)Cu2O7",Tl1212,95.5,3.905,,,PHC1680057,Tl,1.0,Ba,2.0,Ca,0.7,Nd,0.3,Cu,2.0,,,,,,,,,O,7.0,,Tl1.0Ba2.0Ca0.7Nd0.3Cu2.0O7.0
1972,Y1Ba2Cu3O6.8,YBa2Cu3O7,Y123,89.5,3.82,3.886,11.66,TH1220431,Y,1.0,Ba,2.0,Cu,3.0,,,,,,,,,,,,,O,6.8,6.8,Y1.0Ba2.0Cu3.0O6.8
1973,Y1Ba2Cu2.94Ni0.06O7-Z,"YBa2(Cu,Ni)3O7",Y123,82.7,3.826,3.888,11.668,PHC1700071,Y,1.0,Ba,2.0,Cu,2.94,Ni,0.06,,,,,,,,,,,O,7.0,,Y1.0Ba2.0Cu2.94Ni0.06O7.0
1974,Y1Ba2Cu2.85Ni0.15O7-Z,"YBa2(Cu,Ni)3O7",Y123,74.6,3.827,3.887,11.668,PHC1700071,Y,1.0,Ba,2.0,Cu,2.85,Ni,0.15,,,,,,,,,,,O,7.0,,Y1.0Ba2.0Cu2.85Ni0.15O7.0
1975,Gd1Ba2Cu2.97Fe0.03O7-Z,"GDBA2(CU,FE)3O7",Y123,88.2,,,,PHC1700071,Gd,1.0,Ba,2.0,Cu,2.97,Fe,0.03,,,,,,,,,,,O,7.0,,Gd1.0Ba2.0Cu2.97Fe0.03O7.0
1976,Gd1Ba2Cu2.94Fe0.06O7-Z,"GDBA2(CU,FE)3O7",Y123,85.0,,,,PHC1700071,Gd,1.0,Ba,2.0,Cu,2.94,Fe,0.06,,,,,,,,,,,O,7.0,,Gd1.0Ba2.0Cu2.94Fe0.06O7.0
1977,Gd1Ba2Cu2.82Fe0.18O7-Z,"GDBA2(CU,FE)3O7",Y123,55.2,,,,PHC1700071,Gd,1.0,Ba,2.0,Cu,2.82,Fe,0.18,,,,,,,,,,,O,7.0,,Gd1.0Ba2.0Cu2.82Fe0.18O7.0
1978,Gd1Ba2Cu2.76Fe0.24O7-Z,"GDBA2(CU,FE)3O7",Y123,40.6,,,,PHC1700071,Gd,1.0,Ba,2.0,Cu,2.76,Fe,0.24,,,,,,,,,,,O,7.0,,Gd1.0Ba2.0Cu2.76Fe0.24O7.0
1979,Gd1Ba2Cu2.73Fe0.27O7-Z,"GDBA2(CU,FE)3O7",Y123,36.4,,,,PHC1700071,Gd,1.0,Ba,2.0,Cu,2.73,Fe,0.27,,,,,,,,,,,O,7.0,,Gd1.0Ba2.0Cu2.73Fe0.27O7.0
1980,Gd1Ba2Cu2.67Fe0.33O7-Z,"GDBA2(CU,FE)3O7",Y123,11.8,,,,PHC1700071,Gd,1.0,Ba,2.0,Cu,2.67,Fe,0.33,,,,,,,,,,,O,7.0,,Gd1.0Ba2.0Cu2.67Fe0.33O7.0
1981,Gd1Ba2Cu2.64Fe0.36O7-Z,"GDBA2(CU,FE)3O7",Y123,18.6,,,,PHC1700071,Gd,1.0,Ba,2.0,Cu,2.64,Fe,0.36,,,,,,,,,,,O,7.0,,Gd1.0Ba2.0Cu2.64Fe0.36O7.0
1982,Y1Ba2Cu3O6.93,YBa2Cu3O7,Y123,92.0,,,,PHC1700071,Y,1.0,Ba,2.0,Cu,3.0,,,,,,,,,,,,,O,6.93,6.93,Y1.0Ba2.0Cu3.0O6.93
1983,Y1Ba2Cu2.955Fe0.045O6.93,"YBa2(Cu,Fe)3O7",Y123,91.4,,,,PHC1700071,Y,1.0,Ba,2.0,Cu,2.955,Fe,0.045,,,,,,,,,,,O,6.93,6.93,Y1.0Ba2.0Cu2.955Fe0.045O6.93
1984,Y1Ba2Cu2.835Fe0.165O6.98,"YBa2(Cu,Fe)3O7",Y123,69.3,3.864,,11.675999999999998,PHC1700071,Y,1.0,Ba,2.0,Cu,2.835,Fe,0.165,,,,,,,,,,,O,6.98,6.98,Y1.0Ba2.0Cu2.835Fe0.165O6.98
1985,Y1Ba2Cu2.745Fe0.255O7.08,"YBAa(Cu,Fe)3O7",Y123,53.0,,,,PHC1700071,Y,1.0,Ba,2.0,Cu,2.745,Fe,0.255,,,,,,,,,,,O,7.08,7.08,Y1.0Ba2.0Cu2.745Fe0.255O7.08
1986,Y1Ba2Cu2.64Fe0.36O7.12,"YBa2(Cu,Fe)3O7",Y123,32.0,,,,PHC1700071,Y,1.0,Ba,2.0,Cu,2.64,Fe,0.36,,,,,,,,,,,O,7.12,7.12,Y1.0Ba2.0Cu2.64Fe0.36O7.12
1988,Y1Ba2Cu2.58Fe0.42O7-Z,"YBa2(Cu,Fe)3O7",Y123,24.7,3.865,,11.627,PHC1700071,Y,1.0,Ba,2.0,Cu,2.58,Fe,0.42,,,,,,,,,,,O,7.0,,Y1.0Ba2.0Cu2.58Fe0.42O7.0
1989,Dy1Ba2Cu4O8,DyBa2Cu4O8,Y124,77.2,3.846,3.873,27.237,PRB0397347,Dy,1.0,Ba,2.0,Cu,4.0,,,,,,,,,,,,,O,8.0,,Dy1.0Ba2.0Cu4.0O8.0
1991,Er1Ba2Cu4O8,ErBa2Cu4O8,Y124,78.3,3.837,3.869,27.23,PRB0397347,Er,1.0,Ba,2.0,Cu,4.0,,,,,,,,,,,,,O,8.0,,Er1.0Ba2.0Cu4.0O8.0
1992,Tm1Ba2Cu4O8,TmBa2Cu4O8,Y124,78.6,3.827,3.864,27.18,PRB0397347,Tm,1.0,Ba,2.0,Cu,4.0,,,,,,,,,,,,,O,8.0,,Tm1.0Ba2.0Cu4.0O8.0
1993,Y1Ba2Cu4O8,YBa2Cu4O8,Y124,80.4,3.84,3.87,27.231,PRB0397347,Y,1.0,Ba,2.0,Cu,4.0,,,,,,,,,,,,,O,8.0,,Y1.0Ba2.0Cu4.0O8.0
1994,Sm1Ba2Cu4O8,SmBa2Cu4O8,Y124,69.3,3.872,3.886,27.308000000000003,PRB0397347,Sm,1.0,Ba,2.0,Cu,4.0,,,,,,,,,,,,,O,8.0,,Sm1.0Ba2.0Cu4.0O8.0
1995,Eu1Ba2Cu4O8,EuBa2Cu4O8,Y124,68.9,3.865,3.884,27.279,PRB0397347,Eu,1.0,Ba,2.0,Cu,4.0,,,,,,,,,,,,,O,8.0,,Eu1.0Ba2.0Cu4.0O8.0
1996,Gd1Ba2Cu4O8,GdBa2Cu4O8,Y124,73.4,3.863,3.881,27.259,PRB0397347,Gd,1.0,Ba,2.0,Cu,4.0,,,,,,,,,,,,,O,8.0,,Gd1.0Ba2.0Cu4.0O8.0
1997,Y1Ba2Cu4O8.045,YBa2Cu4O8,Y124,81.4,3.84,3.869,27.23,PHC1680047,Y,1.0,Ba,2.0,Cu,4.0,,,,,,,,,,,,,O,8.045,8.045,Y1.0Ba2.0Cu4.0O8.045
1998,Y1Ba2Cu4O8,YBa2Cu4O8,Y124,79.7,3.837,3.87,27.216,PHC1680047,Y,1.0,Ba,2.0,Cu,4.0,,,,,,,,,,,,,O,8.0,,Y1.0Ba2.0Cu4.0O8.0
1999,Y1Ba2Cu4O8,YBa2Cu4O8,Y124,80.6,3.843,3.872,27.237,PHC1680047,Y,1.0,Ba,2.0,Cu,4.0,,,,,,,,,,,,,O,8.0,,Y1.0Ba2.0Cu4.0O8.0
2000,Ho1Ba2Cu4O8,HoBa2Cu4O8,Y124,77.4,3.84,3.87,27.221,PRB0397347,Ho,1.0,Ba,2.0,Cu,4.0,,,,,,,,,,,,,O,8.0,,Ho1.0Ba2.0Cu4.0O8.0
2001,Er1Ba2Cu4O8,ErBa2Cu4O8,Y124,78.0,3.836,3.867,27.22,PHC1700112,Er,1.0,Ba,2.0,Cu,4.0,,,,,,,,,,,,,O,8.0,,Er1.0Ba2.0Cu4.0O8.0
2003,Y1Ba2Cu4O8,YBa2Cu4O8,Y124,82.9,3.835,3.856,27.215,PHC1650391,Y,1.0,Ba,2.0,Cu,4.0,,,,,,,,,,,,,O,8.0,,Y1.0Ba2.0Cu4.0O8.0
2004,Y0.981Ba1.994Ca0.025Cu4O8,"(Y,Ca)(Ba,Ca)2Cu4O8",Y124,87.1,,,27.233,PHC1650391,Y,0.981,Ba,1.994,Ca,0.025,Cu,4.0,,,,,,,,,,,O,8.0,,Y0.981Ba1.994Ca0.025Cu4.0O8.0
2005,Y0.962Ba1.987Ca0.05Cu4O8,"(Y,Ca)(Ba,Ca)2Cu4O8",Y124,91.5,,,27.248,PHC1650391,Y,0.962,Ba,1.987,Ca,0.05,Cu,4.0,,,,,,,,,,,O,8.0,,Y0.962Ba1.987Ca0.05Cu4.0O8.0
2006,Y0.925Ba1.975Ca0.1Cu4O8,"(Y,Ca)(Ba,Ca)2Cu4O8",Y124,92.3,,,27.261,PHC1650391,Y,0.925,Ba,1.975,Ca,0.1,Cu,4.0,,,,,,,,,,,O,8.0,,Y0.925Ba1.975Ca0.1Cu4.0O8.0
2007,Y0.887Ba1.962Ca0.15Cu4O8,"(Y,Ca)(Ba,Ca)2Cu4O8",Y124,91.8,,,,PHC1650391,Y,0.887,Ba,1.962,Ca,0.15,Cu,4.0,,,,,,,,,,,O,8.0,,Y0.887Ba1.962Ca0.15Cu4.0O8.0
2008,Y0.85Ba1.95Ca0.2Cu4O8,"(Y,Ca)(Ba,Ca)2Cu4O8",Y124,91.6,,,27.262,PHC1650391,Y,0.85,Ba,1.95,Ca,0.2,Cu,4.0,,,,,,,,,,,O,8.0,,Y0.85Ba1.95Ca0.2Cu4.0O8.0
2009,Y1Ba2Cu4O8.043,YBa2Cu4O8,Y124,80.0,3.841,3.871,27.24,SSC0690531,Y,1.0,Ba,2.0,Cu,4.0,,,,,,,,,,,,,O,8.043,8.043,Y1.0Ba2.0Cu4.0O8.043
2010,Y1Ba2Cu4O8,YBa2Cu4O8,Y124,74.0,,,,SSC0750315,Y,1.0,Ba,2.0,Cu,4.0,,,,,,,,,,,,,O,8.0,,Y1.0Ba2.0Cu4.0O8.0
2011,Y1Ba2Cu4O8,YBa2Cu4O8,Y124,80.0,,,,PHC1670335,Y,1.0,Ba,2.0,Cu,4.0,,,,,,,,,,,,,O,8.0,,Y1.0Ba2.0Cu4.0O8.0
2012,Y1Ba2Cu4O8,YBa2Cu4O8,Y124,75.0,,,,PHC1700521,Y,1.0,Ba,2.0,Cu,4.0,,,,,,,,,,,,,O,8.0,,Y1.0Ba2.0Cu4.0O8.0
2013,La2Cu1O4.13,La2CuO4,T,34.0,3.772,3.816,13.165,PRB03811337,La,2.0,Cu,1.0,,,,,,,,,,,,,,,O,4.13,4.13,La2.0Cu1.0O4.13
2015,La2Cu1O4.32,La2CuO4,T,37.5,3.79,3.813,13.181,PHC1580183,La,2.0,Cu,1.0,,,,,,,,,,,,,,,O,4.32,4.32,La2.0Cu1.0O4.32
2016,Nd1.85Ce0.15Cu1O4-Y,"(Nd,Ce)2CuO4",T',24.0,,,,SSC0750897,Nd,1.85,Ce,0.15,Cu,1.0,,,,,,,,,,,,,O,4.0,,Nd1.85Ce0.15Cu1.0O4.0
2018,Tl2Ba2Cu1O6,Tl2Ba2CuO6,Tl2201,85.0,,,,SSC0750753,Tl,2.0,Ba,2.0,Cu,1.0,,,,,,,,,,,,,O,6.0,,Tl2.0Ba2.0Cu1.0O6.0
2022,Y1Ba2Cu3O7-Z,YBa2Cu3O7,Y123,91.7,,,,SSC0750579,Y,1.0,Ba,2.0,Cu,3.0,,,,,,,,,,,,,O,7.0,,Y1.0Ba2.0Cu3.0O7.0
2025,Y1Ba2Cu2.85Zn0.15O7-Z,"YBa2(Cu,Zn)3O7",Y123,42.8,3.835,3.874,11.621,SSC0750987,Y,1.0,Ba,2.0,Cu,2.85,Zn,0.15,,,,,,,,,,,O,7.0,,Y1.0Ba2.0Cu2.85Zn0.15O7.0
2026,Y1Ba2Cu2.85Zn0.114Ga0.036O7-Z,"YBa2(Cu,Zn,Ga)3O7",Y123,40.2,3.842,3.874,11.62,SSC0750987,Y,1.0,Ba,2.0,Cu,2.85,Zn,0.114,Ga,0.036000000000000004,,,,,,,,,O,7.0,,Y1.0Ba2.0Cu2.85Zn0.114Ga0.036000000000000004O7.0
2027,Y1Ba2Cu2.85Zn0.075Ga0.075O7-Z,"YBa2(Cu,Zn,Ga)3O7",Y123,42.3,3.853,3.874,11.623,SSC0750987,Y,1.0,Ba,2.0,Cu,2.85,Zn,0.075,Ga,0.075,,,,,,,,,O,7.0,,Y1.0Ba2.0Cu2.85Zn0.075Ga0.075O7.0
2028,Y1Ba2Cu2.85Zn0.036Ga0.114O7-Z,"YBa2(Cu,Zn,Ga)3O7",Y123,55.1,3.85,3.869,11.614,SSC0750987,Y,1.0,Ba,2.0,Cu,2.85,Zn,0.036000000000000004,Ga,0.114,,,,,,,,,O,7.0,,Y1.0Ba2.0Cu2.85Zn0.036000000000000004Ga0.114O7.0
2029,Y1Ba2Cu2.85Ga0.15O7-Z,"YBa2(Cu,Ga)3O7",Y123,75.2,3.855,3.876,11.633,SSC0750987,Y,1.0,Ba,2.0,Cu,2.85,Ga,0.15,,,,,,,,,,,O,7.0,,Y1.0Ba2.0Cu2.85Ga0.15O7.0
2030,La1.85Sr0.15Cu1O4,"(La,Sr)2CuO4",T,37.0,,,,PRB0357129,La,1.85,Sr,0.15,Cu,1.0,,,,,,,,,,,,,O,4.0,,La1.85Sr0.15Cu1.0O4.0
2031,La1.85Sr0.15Cu1O4,"(La,Sr)2CuO4",T,37.0,,,,PRB0357133,La,1.85,Sr,0.15,Cu,1.0,,,,,,,,,,,,,O,4.0,,La1.85Sr0.15Cu1.0O4.0
2032,La1.8Sr0.2Cu1O4,"(La,Sr)2CuO4",T,39.0,,,,JJP0260443,La,1.8,Sr,0.2,Cu,1.0,,,,,,,,,,,,,O,4.0,,La1.8Sr0.2Cu1.0O4.0
2033,Nd1.85Ce0.15Cu1O4,"(Nd,Ce)2CuO4",T',22.9,,,,LES1640824,Nd,1.85,Ce,0.15,Cu,1.0,,,,,,,,,,,,,O,4.0,,Nd1.85Ce0.15Cu1.0O4.0
2041,Y0.9Pr0.1Ba2Cu3O6.85,"(Y,Pr)Ba2Cu3O7",Y123,89.0,,,,SSC0670391,Y,0.9,Pr,0.1,Ba,2.0,Cu,3.0,,,,,,,,,,,O,6.85,6.85,Y0.9Pr0.1Ba2.0Cu3.0O6.85
2042,Y0.8Pr0.2Ba2Cu3O6.82,"(Y,Pr)Ba2Cu3O7",Y123,71.6,,,,SSC0670391,Y,0.8,Pr,0.2,Ba,2.0,Cu,3.0,,,,,,,,,,,O,6.82,6.82,Y0.8Pr0.2Ba2.0Cu3.0O6.82
2043,Y0.7Pr0.3Ba2Cu3O7-Z,"(Y,Pr)Ba2Cu3O7",Y123,67.4,,,,SSC0670391,Y,0.7,Pr,0.3,Ba,2.0,Cu,3.0,,,,,,,,,,,O,7.0,,Y0.7Pr0.3Ba2.0Cu3.0O7.0
2044,Y0.6Pr0.4Ba2Cu3O6.76,"(Y,Pr)Ba2Cu3O7",Y123,44.3,,,,SSC0670391,Y,0.6,Pr,0.4,Ba,2.0,Cu,3.0,,,,,,,,,,,O,6.76,6.76,Y0.6Pr0.4Ba2.0Cu3.0O6.76
2045,Y0.5Pr0.5Ba2Cu3O7-Z,"(Y,Pr)Ba2Cu3O7",Y123,25.4,,,,SSC0670391,Y,0.5,Pr,0.5,Ba,2.0,Cu,3.0,,,,,,,,,,,O,7.0,,Y0.5Pr0.5Ba2.0Cu3.0O7.0
2047,Er1Ba2Cu3O7-Z,ErBa2Cu3O7,Y123,92.5,3.819,3.891,11.672,JJP0261231,Er,1.0,Ba,2.0,Cu,3.0,,,,,,,,,,,,,O,7.0,,Er1.0Ba2.0Cu3.0O7.0
2048,Er1Ba2Cu3O7-Z,ErBa2Cu3O7,Y123,51.8,3.84,3.877,11.763,JJP0261231,Er,1.0,Ba,2.0,Cu,3.0,,,,,,,,,,,,,O,7.0,,Er1.0Ba2.0Cu3.0O7.0
2050,Y1Ba2Cu2.73Fe0.27O7.1,"YBa2(Cu,Fe)3O7",Y123,69.0,,,,PRB0390225,Y,1.0,Ba,2.0,Cu,2.73,Fe,0.27,,,,,,,,,,,O,7.1,7.1,Y1.0Ba2.0Cu2.73Fe0.27O7.1
2052,Pr1.85Th0.15Cu1O3.98,"(Pr,Th)2CuO4",T',17.2,3.981,,12.214,PRL0640080,Pr,1.85,Th,0.15,Cu,1.0,,,,,,,,,,,,,O,3.98,3.98,Pr1.85Th0.15Cu1.0O3.98
2053,Nd1.85Th0.15Cu1O3.98,"(Nd,Th)2CuO4",T',17.0,3.958,,12.127,PRL0640080,Nd,1.85,Th,0.15,Cu,1.0,,,,,,,,,,,,,O,3.98,3.98,Nd1.85Th0.15Cu1.0O3.98
2057,Pr1.85Ce0.15Cu1O3.98,"(Pr,Ce)2CuO4",T',19.4,3.973,,12.166,PRL0640080,Pr,1.85,Ce,0.15,Cu,1.0,,,,,,,,,,,,,O,3.98,3.98,Pr1.85Ce0.15Cu1.0O3.98
2058,Nd1.85Ce0.15Cu1O3.98,"(Nd,Th)2CuO4",T',21.2,3.952,,12.091,PRL0640080,Nd,1.85,Ce,0.15,Cu,1.0,,,,,,,,,,,,,O,3.98,3.98,Nd1.85Ce0.15Cu1.0O3.98
2059,Sm1.85Ce0.15Cu1O3.98,"(Sm,Ce)2CuO4",T',19.7,3.924,,11.909,PRL0640080,Sm,1.85,Ce,0.15,Cu,1.0,,,,,,,,,,,,,O,3.98,3.98,Sm1.85Ce0.15Cu1.0O3.98
2062,Eu1Ba2Cu3O6.9,EuBa2Cu3O7,Y123,88.0,3.844,3.899,11.7,SSC0750059,Eu,1.0,Ba,2.0,Cu,3.0,,,,,,,,,,,,,O,6.9,6.9,Eu1.0Ba2.0Cu3.0O6.9
2068,Ho1Ba2Cu4O8,HoBa2Cu4O8,Y124,76.0,,,,PHC1660393,Ho,1.0,Ba,2.0,Cu,4.0,,,,,,,,,,,,,O,8.0,,Ho1.0Ba2.0Cu4.0O8.0
2069,Y2Ba4Cu7O15,Y2Ba4Cu7O15,Y247,93.0,,,,PHC1670236,Y,2.0,Ba,4.0,Cu,7.0,,,,,,,,,,,,,O,15.0,,Y2.0Ba4.0Cu7.0O15.0
2070,Y0.93Ca0.07Ba2Cu4O8,"(Y,Ca)Ba2Cu4O8",Y124,89.0,,,,PHC1670236,Y,0.93,Ca,0.07,Ba,2.0,Cu,4.0,,,,,,,,,,,O,8.0,,Y0.93Ca0.07Ba2.0Cu4.0O8.0
2075,Bi1.8Pb0.4Sr1.85Ca2.05Cu3O10.26,(Bi2Pb)2Sr2Ca2Cu3O10,Bi2223,107.0,,,,JJP0291396,Bi,1.8,Pb,0.4,Sr,1.85,Ca,2.05,Cu,3.0,,,,,,,,,O,10.26,10.26,Bi1.8Pb0.4Sr1.85Ca2.05Cu3.0O10.26
2076,Bi2Sr2Ca1Cu2O8+Z,Bi2Sr2CaCu2O8,Bi2212,85.0,,,,JJP0291396,Bi,2.0,Sr,2.0,Ca,1.0,Cu,2.0,,,,,,,,,,,O,8.0,,Bi2.0Sr2.0Ca1.0Cu2.0O8.0
2077,Y1Ba2Cu4O8,YBa2Cu4O8,Y124,83.0,3.842,3.863,27.19,JJP0291079,Y,1.0,Ba,2.0,Cu,4.0,,,,,,,,,,,,,O,8.0,,Y1.0Ba2.0Cu4.0O8.0
2078,Y0.9Ca0.1Ba2Cu4O8,"(Y,Ca)Ba2Cu4O8",Y124,91.0,3.841,3.864,27.21,JJP0291079,Y,0.9,Ca,0.1,Ba,2.0,Cu,4.0,,,,,,,,,,,O,8.0,,Y0.9Ca0.1Ba2.0Cu4.0O8.0
2081,Y1Ba2Cu3O7-Z,YBa2Cu3O7,Y123,86.5,,,,PRB0402694,Y,1.0,Ba,2.0,Cu,3.0,,,,,,,,,,,,,O,7.0,,Y1.0Ba2.0Cu3.0O7.0
2083,Bi2Sr2Ca1Cu2O8,Bi2Sr2CaCu2O8,Bi2212,84.0,,,,PRB0400841,Bi,2.0,Sr,2.0,Ca,1.0,Cu,2.0,,,,,,,,,,,O,8.0,,Bi2.0Sr2.0Ca1.0Cu2.0O8.0
2085,Y1Ba2Cu3O7-Z,YBa2Cu3O7,Y123,89.7,,,,PRL0611419,Y,1.0,Ba,2.0,Cu,3.0,,,,,,,,,,,,,O,7.0,,Y1.0Ba2.0Cu3.0O7.0
2086,Y1Ba2Cu4O8,YBa2Cu4O8,Y124,82.5,3.842,3.863,27.19,PHC1600541,Y,1.0,Ba,2.0,Cu,4.0,,,,,,,,,,,,,O,8.0,,Y1.0Ba2.0Cu4.0O8.0
2087,Gd1Ba2Cu3O7-Z,GdBa2Cu3O7,Y123,95.5,,,,PHC1531515,Gd,1.0,Ba,2.0,Cu,3.0,,,,,,,,,,,,,O,7.0,,Gd1.0Ba2.0Cu3.0O7.0
2090,Y1Ba2Cu3O7-Z,YBa2Cu3O7,Y123,93.0,,,,PR04111681,Y,1.0,Ba,2.0,Cu,3.0,,,,,,,,,,,,,O,7.0,,Y1.0Ba2.0Cu3.0O7.0
2091,Gd1Ba2Cu3O7-Z,GdBa2Cu3O7,Y123,92.7,,,,HPA0610438,Gd,1.0,Ba,2.0,Cu,3.0,,,,,,,,,,,,,O,7.0,,Gd1.0Ba2.0Cu3.0O7.0
2092,Y1Ba2Cu3O7-Z,YBa2Cu3O7,Y123,89.5,,,,HPA0610438,Y,1.0,Ba,2.0,Cu,3.0,,,,,,,,,,,,,O,7.0,,Y1.0Ba2.0Cu3.0O7.0
2093,Sm1Ba2Cu3O7-Z,SmBa2Cu3O7,Y123,92.0,,,,HPA0610438,Sm,1.0,Ba,2.0,Cu,3.0,,,,,,,,,,,,,O,7.0,,Sm1.0Ba2.0Cu3.0O7.0
2094,Y1Ba2Cu3O6.81,YBa2Cu3O7,Y123,89.5,,,,SST0010296,Y,1.0,Ba,2.0,Cu,3.0,,,,,,,,,,,,,O,6.81,6.81,Y1.0Ba2.0Cu3.0O6.81
2095,Y1Ba2Cu3O6.54,YBa2Cu3O7,Y123,58.0,,,,SST0010296,Y,1.0,Ba,2.0,Cu,3.0,,,,,,,,,,,,,O,6.54,6.54,Y1.0Ba2.0Cu3.0O6.54
2097,Y1Ba2Cu3O7-Z,YBa2Cu3O7,Y123,92.4,,,,PHC1560574,Y,1.0,Ba,2.0,Cu,3.0,,,,,,,,,,,,,O,7.0,,Y1.0Ba2.0Cu3.0O7.0
2098,Y0.9Pr0.1Ba2Cu3O7-Z,"(Y,Pr)Ba2Cu3O7",Y123,85.5,,,,PHC1560574,Y,0.9,Pr,0.1,Ba,2.0,Cu,3.0,,,,,,,,,,,O,7.0,,Y0.9Pr0.1Ba2.0Cu3.0O7.0
2099,Y0.8Pr0.2Ba2Cu3O7-Z,"(Y,Pr)Ba2Cu3O7",Y123,79.6,,,,PHC1560574,Y,0.8,Pr,0.2,Ba,2.0,Cu,3.0,,,,,,,,,,,O,7.0,,Y0.8Pr0.2Ba2.0Cu3.0O7.0
2100,Y0.7Pr0.3Ba2Cu3O7-Z,"(Y,Pr)Ba2Cu3O7",Y123,56.0,,,,PHC1560574,Y,0.7,Pr,0.3,Ba,2.0,Cu,3.0,,,,,,,,,,,O,7.0,,Y0.7Pr0.3Ba2.0Cu3.0O7.0
2101,Y0.6Pr0.4Ba2Cu3O7-Z,"(Y,Pr)Ba2Cu3O7",Y123,48.5,,,,PHC1560574,Y,0.6,Pr,0.4,Ba,2.0,Cu,3.0,,,,,,,,,,,O,7.0,,Y0.6Pr0.4Ba2.0Cu3.0O7.0
2102,Y0.5Pr0.5Ba2Cu3O7-Z,"(Y,Pr)Ba2Cu3O7",Y123,28.9,,,,PHC1560574,Y,0.5,Pr,0.5,Ba,2.0,Cu,3.0,,,,,,,,,,,O,7.0,,Y0.5Pr0.5Ba2.0Cu3.0O7.0
2111,Eu0.9Pr0.1Ba2Cu3O7-Z,"(Eu,Pr)Ba2Cu3O7",Y123,77.8,3.838,3.885,11.673,PHC1710287,Eu,0.9,Pr,0.1,Ba,2.0,Cu,3.0,,,,,,,,,,,O,7.0,,Eu0.9Pr0.1Ba2.0Cu3.0O7.0
2118,La1.9Ca1.1Cu2O6-Z,"(La,Ca)2CaCu2O6",2126,39.5,,,,PHC1710523,La,1.9,Ca,1.1,Cu,2.0,,,,,,,,,,,,,O,6.0,,La1.9Ca1.1Cu2.0O6.0
2119,La1.85Ca1.15Cu2O6-Z,"(La,Ca)2CaCu2O6",2126,45.5,38.2,,19.419,PHC1710523,La,1.85,Ca,1.15,Cu,2.0,,,,,,,,,,,,,O,6.0,,La1.85Ca1.15Cu2.0O6.0
2120,La1.75Ca1.25Cu2O5.99,"(La,Ca)2CaCu2O6",2126,47.7,,,,PHC1710523,La,1.75,Ca,1.25,Cu,2.0,,,,,,,,,,,,,O,5.99,5.99,La1.75Ca1.25Cu2.0O5.99
2121,La1.4Ca1.6Cu2O6-Z,"(La,Ca)2CaCu2O6",2126,47.7,,,,PHC1710523,La,1.4,Ca,1.6,Cu,2.0,,,,,,,,,,,,,O,6.0,,La1.4Ca1.6Cu2.0O6.0
2137,Pb2Sr2Y0.5Ca0.5Cu3O8,"Pb2Sr2(Y,Ca)Cu3O8",Pb3212,78.4,5.398,5.434,15.825,PHC1710331,Pb,2.0,Sr,2.0,Y,0.5,Ca,0.5,Cu,3.0,,,,,,,,,O,8.0,8.0,Pb2.0Sr2.0Y0.5Ca0.5Cu3.0O8.0
2138,Pb2Sr2Y0.5Ca0.5Cu3O8.6,"Pb2Sr2(Y,Ca)Cu3O8",Pb3212,65.0,5.408,5.438,15.848,PHC1710331,Pb,2.0,Sr,2.0,Y,0.5,Ca,0.5,Cu,3.0,,,,,,,,,O,8.6,8.6,Pb2.0Sr2.0Y0.5Ca0.5Cu3.0O8.6
2145,Y1Ba2Cu3O7,YBa2Cu3O7,Y123,90.5,,,,PRB0365680,Y,1.0,Ba,2.0,Cu,3.0,,,,,,,,,,,,,O,7.0,,Y1.0Ba2.0Cu3.0O7.0
2146,Y1.04Ba1.96Cu3O6.8,YBa2Cu3O7,Y123,90.6,,,,SSC0630983,Y,1.04,Ba,1.96,Cu,3.0,,,,,,,,,,,,,O,6.8,6.8,Y1.04Ba1.96Cu3.0O6.8
2147,Nd1.85Ce0.15Cu1O4-Z,"(Nd,Ce)2CuO4",T',24.0,,,,PRB0407310,Nd,1.85,Ce,0.15,Cu,1.0,,,,,,,,,,,,,O,4.0,,Nd1.85Ce0.15Cu1.0O4.0
2148,Pr1.85Ce0.15Cu1O4-Z,"(Pr,Ce)2CuO4",Y123,23.0,,,,PRB0407310,Pr,1.85,Ce,0.15,Cu,1.0,,,,,,,,,,,,,O,4.0,,Pr1.85Ce0.15Cu1.0O4.0
2149,Y1Ba2Cu3O6.9,YBa2Cu3O7,Y123,92.0,3.821,3.887,11.666,SSC0681011,Y,1.0,Ba,2.0,Cu,3.0,,,,,,,,,,,,,O,6.9,6.9,Y1.0Ba2.0Cu3.0O6.9
2150,Y1Ba2Cu3O6.7,YBa2Cu3O7,Y123,56.0,3.822,3.881,11.701,SSC0681011,Y,1.0,Ba,2.0,Cu,3.0,,,,,,,,,,,,,O,6.7,6.7,Y1.0Ba2.0Cu3.0O6.7
2152,Y1Ba2Cu3O7,YBa2Cu3O7,Y123,91.0,,,,PRB0387160,Y,1.0,Ba,2.0,Cu,3.0,,,,,,,,,,,,,O,7.0,,Y1.0Ba2.0Cu3.0O7.0
2153,Y1Ba2Cu3O7,YBa2Cu3O7,Y123,92.0,,,,PR0387160,Y,1.0,Ba,2.0,Cu,3.0,,,,,,,,,,,,,O,7.0,,Y1.0Ba2.0Cu3.0O7.0
2154,Y1Ba2Cu3O6.94,YBa2Cu3O7,Y123,91.7,,,,PLA1310203,Y,1.0,Ba,2.0,Cu,3.0,,,,,,,,,,,,,O,6.94,6.94,Y1.0Ba2.0Cu3.0O6.94
2155,Y1Ba2Cu3O6.85,YBa2Cu3O7,Y123,90.9,,,,PLA1310203,Y,1.0,Ba,2.0,Cu,3.0,,,,,,,,,,,,,O,6.85,6.85,Y1.0Ba2.0Cu3.0O6.85
2156,Y1Ba2Cu3O6.65,YBa2Cu3O7,Y123,79.3,,,,PLA1310203,Y,1.0,Ba,2.0,Cu,3.0,,,,,,,,,,,,,O,6.65,6.65,Y1.0Ba2.0Cu3.0O6.65
2157,Y1Ba2Cu3O6.55,YBa2Cu3O7,Y123,58.3,,,,PLA1310203,Y,1.0,Ba,2.0,Cu,3.0,,,,,,,,,,,,,O,6.55,6.55,Y1.0Ba2.0Cu3.0O6.55
2158,Y1Ba2Cu3O6.45,YBa2Cu3O7,Y123,52.5,,,,PLA1310203,Y,1.0,Ba,2.0,Cu,3.0,,,,,,,,,,,,,O,6.45,6.45,Y1.0Ba2.0Cu3.0O6.45
2165,Er1Ba2Cu3O7,ErBa2Cu3O7,Y123,91.1,3.821,3.895,11.705,PRB0372285,Er,1.0,Ba,2.0,Cu,3.0,,,,,,,,,,,,,O,7.0,,Er1.0Ba2.0Cu3.0O7.0
2166,Tm1Ba2Cu3O7,TmBa2Cu3O7,Y123,92.1,3.844,3.915,11.783,PRB0372285,Tm,1.0,Ba,2.0,Cu,3.0,,,,,,,,,,,,,O,7.0,,Tm1.0Ba2.0Cu3.0O7.0
2167,Yb1Ba2Cu3O7,YbBa2Cu3O7,Y123,96.1,3.828,3.906,11.746,PRB0372285,Yb,1.0,Ba,2.0,Cu,3.0,,,,,,,,,,,,,O,7.0,,Yb1.0Ba2.0Cu3.0O7.0
2168,Lu1Ba2Cu3O7,LuBa2Cu3O7,Y123,92.4,3.797,3.879,11.663,PRB0372285,Lu,1.0,Ba,2.0,Cu,3.0,,,,,,,,,,,,,O,7.0,,Lu1.0Ba2.0Cu3.0O7.0
2169,Y1Ba2Cu3O7,YBa2Cu3O7,Y123,94.0,3.815,3.891,11.673,PRB0372285,Y,1.0,Ba,2.0,Cu,3.0,,,,,,,,,,,,,O,7.0,,Y1.0Ba2.0Cu3.0O7.0
2170,Sm1Ba2Cu3O7,SmBa2Cu3O7,Y123,73.0,3.87,3.893,11.727,PRB0372285,Sm,1.0,Ba,2.0,Cu,3.0,,,,,,,,,,,,,O,7.0,,Sm1.0Ba2.0Cu3.0O7.0
2171,Nd1Ba2Cu3O7,NdBa2Cu3O7,Y123,93.5,3.869,3.92,11.78,PRB0372285,Nd,1.0,Ba,2.0,Cu,3.0,,,,,,,,,,,,,O,7.0,,Nd1.0Ba2.0Cu3.0O7.0
2172,Eu1Ba2Cu3O7,EuBa2Cu3O7,Y123,82.2,3.859,3.914,11.753,PRB0372285,Eu,1.0,Ba,2.0,Cu,3.0,,,,,,,,,,,,,O,7.0,,Eu1.0Ba2.0Cu3.0O7.0
2173,Gd1Ba2Cu3O7,GdBa2Cu3O7,Y123,95.7,3.84,3.914,11.743,PRB0372285,Gd,1.0,Ba,2.0,Cu,3.0,,,,,,,,,,,,,O,7.0,,Gd1.0Ba2.0Cu3.0O7.0
2174,Dy1Ba2Cu3O7,DyBa2Cu3O7,Y123,95.1,3.834,3.905,11.726,PRB0372285,Dy,1.0,Ba,2.0,Cu,3.0,,,,,,,,,,,,,O,7.0,,Dy1.0Ba2.0Cu3.0O7.0
2175,Ho1Ba2Cu3O7,HoBa2Cu3O7,Y123,91.3,3.831,3.897,11.7,PRB0372285,Ho,1.0,Ba,2.0,Cu,3.0,,,,,,,,,,,,,O,7.0,,Ho1.0Ba2.0Cu3.0O7.0
2176,Gd1Ba2Cu3O7,GdBa2Cu3O7,Y123,90.0,,,,PRB0368881,Gd,1.0,Ba,2.0,Cu,3.0,,,,,,,,,,,,,O,7.0,,Gd1.0Ba2.0Cu3.0O7.0
2177,Y1Ba2Cu3O6.88,YBa2Cu3O7,Y123,90.6,3.824,3.889,11.694,SSC0641285,Y,1.0,Ba,2.0,Cu,3.0,,,,,,,,,,,,,O,6.88,6.88,Y1.0Ba2.0Cu3.0O6.88
2178,Tl2Ca2Ba2Cu3O10,Tl2Ba2Ca2Cu3O10,Tl2223,119.95,,,,MPL0020923,Tl,2.0,Ca,2.0,Ba,2.0,Cu,3.0,,,,,,,,,,,O,10.0,,Tl2.0Ca2.0Ba2.0Cu3.0O10.0
2182,Bi2Sr2Ca1Cu2O8,Bi2Sr2CaCu2O8,Bi2212,83.0,,,,PR0419551,Bi,2.0,Sr,2.0,Ca,1.0,Cu,2.0,,,,,,,,,,,O,8.0,,Bi2.0Sr2.0Ca1.0Cu2.0O8.0
2183,Y1Ba2Cu2.94Zn0.06O7-Z,"YBa2(Cu,Zn)3O7",Y123,69.0,,,,PR0418757,Y,1.0,Ba,2.0,Cu,2.94,Zn,0.06,,,,,,,,,,,O,7.0,,Y1.0Ba2.0Cu2.94Zn0.06O7.0
2184,Y1Ba2Cu2.88Zn0.12O7-Z,"YBa2(Cu,Zn)3O7",Y123,41.0,,,,PR0418757,Y,1.0,Ba,2.0,Cu,2.88,Zn,0.12,,,,,,,,,,,O,7.0,,Y1.0Ba2.0Cu2.88Zn0.12O7.0
2185,Y1Ba2Cu2.94Ni0.06O7-Z,"YBa2(Cu,Ni)3O7",Y123,84.0,,,,PR0418757,Y,1.0,Ba,2.0,Cu,2.94,Ni,0.06,,,,,,,,,,,O,7.0,,Y1.0Ba2.0Cu2.94Ni0.06O7.0
2186,Y1Ba2Cu2.88Ni0.12O7-Z,"YBa2(Cu,Ni)3O7",Y123,78.0,,,,PR0418757,Y,1.0,Ba,2.0,Cu,2.88,Ni,0.12,,,,,,,,,,,O,7.0,,Y1.0Ba2.0Cu2.88Ni0.12O7.0
2187,Y1Ba2Cu2.88Co0.12O7-Z,"YBa2(Cu,Co)3O7",Y123,72.5,,,,PR0418757,Y,1.0,Ba,2.0,Cu,2.88,Co,0.12,,,,,,,,,,,O,7.0,,Y1.0Ba2.0Cu2.88Co0.12O7.0
2188,Y1Ba2Cu2.94Cr0.06O7-Z,"YBa2(Cu,Cr)3O7",Y123,84.0,,,,PR0418757,Y,1.0,Ba,2.0,Cu,2.94,Cr,0.06,,,,,,,,,,,O,7.0,,Y1.0Ba2.0Cu2.94Cr0.06O7.0
2189,Y1Ba2Cu2.88Al0.12O7-Z,"YBa2(Cu,Al)3O7",Y123,78.0,,,,PR0418757,Y,1.0,Ba,2.0,Cu,2.88,Al,0.12,,,,,,,,,,,O,7.0,,Y1.0Ba2.0Cu2.88Al0.12O7.0
2190,Y1Ba2Cu2.82Al0.18O7-Z,"YBa2(Cu,Al)3O7",Y123,66.0,,,,PR0418757,Y,1.0,Ba,2.0,Cu,2.82,Al,0.18,,,,,,,,,,,O,7.0,,Y1.0Ba2.0Cu2.82Al0.18O7.0
2191,Y1Ba2Cu2.85Fe0.15O7-Z,"YBa2(Cu,Fe)3O7",Y123,75.0,,,,PR0418757,Y,1.0,Ba,2.0,Cu,2.85,Fe,0.15,,,,,,,,,,,O,7.0,,Y1.0Ba2.0Cu2.85Fe0.15O7.0
