Repository: CompRhys/apical

# Data Guide

In all cases whilst compiling this data we have been careful to include as much meta-information as possible to allow data to be traced back to it's original sources. For SuperCon this takes the form of the SuperCon "num :" reference id and then the source publication details. For ICSD we provide the ICSD collection code.

We acknowledge the Japanese National Institute for Materials Science for maintaining the [SuperCon](https://supercon.nims.go.jp/index_en.html) database as well as FIZ Karlsruhe GmbH for maintaining [ICSD](https://www.fiz-karlsruhe.de/en/produkte-und-dienstleistungen/inorganic-crystal-structure-database-icsd).

File: processed-data/super_top.csv (part 4 of 4)
num :,composition :,str3 :,tc :,lata :,latb :,latc :,refno :,author :,title :,journal :,year :,lata* :,layers :,types :,cu-o_a :,cid :,cu-o_p :
13026,Hg1.0Ba2.0Cu1.0O4.12,Hg1201,98.0,3.885,,9.526,PR05503966,"A.A. Gippius, A.M. Balagurov, D.A. Mikhailova, E.V. Antipov, S.N. Putilin, V.A. Alyoshin, V.G. Simkin, V.L. Aksenov, V.V. Sikolenko,",Precision neutron-diffraction study of the high-Tc superconductor HgBa2CuO4+delta,"Phys.Rev.B,55(1997)3966",1997.0,3.885,One,Hg,2.7839072650489283,0.0,1.9425
13027,Hg1.0Ba2.0Cu1.0O4.0,Hg1201,96.0,3.885,,9.52,PR05503966,"A.A. Gippius, A.M. Balagurov, D.A. Mikhailova, E.V. Antipov, S.N. Putilin, V.A. Alyoshin, V.G. Simkin, V.L. Aksenov, V.V. Sikolenko,",Precision neutron-diffraction study of the high-Tc superconductor HgBa2CuO4+delta,"Phys.Rev.B,55(1997)3966",1997.0,3.885,One,Hg,2.7813417447364386,0.0,1.9425
14006,Hg1.0Ba2.0Ca1.0Cu2.0O6.21,Hg1212,127.0,3.86,,12.693,PR05506612,"A. Fukuoka, A. Tokiwa-Yamamoto, K. Tanabe, M. Itoh, R. Usami, S. Adachi,","Dependence of Tc and transport properties on the Cu valence in HgBa2Can-1CunO2(n+1)+delta(n=2,3) superconductors","Phys.Rev.B,55(1997)6612",1997.0,3.86,Two,Hg,2.8062305105680494,1.0,1.93
14019,Hg1.0Ba2.0Ca2.0Cu3.0O8.29,Hg1223,135.0,3.854,,15.855,PR05506612,"A. Fukuoka, A. Tokiwa-Yamamoto, K. Tanabe, M. Itoh, R. Usami, S. Adachi,","Dependence of Tc and transport properties on the Cu valence in HgBa2Can-1CunO2(n+1)+delta(n=2,3) superconductors","Phys.Rev.B,55(1997)6612",1997.0,3.854,Three,Hg,2.8388344936278243,0.0,1.927
14021,Hg1.0Ba2.0Ca2.0Cu3.0O8.3,Hg1223,134.0,3.854,,15.865,PR05506612,"A. Fukuoka, A. Tokiwa-Yamamoto, K. Tanabe, M. Itoh, R. Usami, S. Adachi,","Dependence of Tc and transport properties on the Cu valence in HgBa2Can-1CunO2(n+1)+delta(n=2,3) superconductors","Phys.Rev.B,55(1997)6612",1997.0,3.854,Three,Hg,2.8499739194038964,0.0,1.927
15000,Bi2.0Sr2.0Ca1.0Cu2.0O8.0,Bi2212,90.0,5.41,5.42,30.96,PR05509125,"H. Suzuki, H. Takano, J. Kobayashi, M. Nakamura, T. Asahi,",Thermal expansion of superconducting Bi2Sr2CaCu2O8,"Phys.Rev.B,55(1997)9125",1997.0,3.825447686219222,Two,Bi,2.517101027931761,0.0,1.912723843109611
16004,Hg0.9Ba2.0Cu1.0O4.0,Hg1201,96.0,3.876,,9.502,PR05512776,"A. Porch, A.P. Kharel, I. Gameson, J.P. Hodges, P.P. Edwards,","Synthesis, structure, and properties of the high-temperature superconductor HgBa2CuO4+delta","Phys.Rev.B,55(1997)12776",1997.0,3.876,One,Hg,2.7693865028049918,0.0,1.938
18801,La2.0Cu1.0O4.022,T,42.0,5.3446,5.4334,13.252,PR05805856,"Akihiko Sumiyama, Masahito Nakagawa, Toshikazu Hirayama, Tosikazu Hirayama, Yasukage Oda,",Superconducting properties in La2CuO4+delta with excess oxygen,"Phys.Rev.B.,58(1998)5856",1998.0,3.779202902729621,One,RE,2.416622425508199,1.0,1.8896014513648105
18893,Tl2.0Ba2.0Cu1.0O6.0,Tl2201,90.0,5.4663,5.49201,23.2231,PR05805226,"D.R. Pederzolli, G.M. Wltschek, H. Fuess, J.P. Attfield,",Phase transitions in the TlBa2CuO6+delta superconductor,"Phys.Rev.B.,58(1998)5226",1998.0,3.8652577980000253,One,Tl,2.70351666732212,1.0,1.9326288990000127
19258,Y1.0Ba1.0Sr1.0Cu3.0O6.98,Y123,82.0,3.784,3.853,11.562,PR05815208,"A. Gauzzi, C. Chaillout-Bougerol, F. Licci, G.P. Radaelli, M. Marezio, R. Masini,",Structural and electronic effects of Sr substitution for Ba in Y(Ba1-xSrx)2Cu3Ow at verying w,"Phys.Rev.B,58(1998)15208",1998.0,3.784,Two,RE,2.1669934661340946,1.0,1.892
19259,Y1.0Ba1.0Sr1.0Cu3.0O6.96,Y123,83.5,3.785,3.853,11.562,PR05815208,"A. Gauzzi, C. Chaillout-Bougerol, F. Licci, G.P. Radaelli, M. Marezio, R. Masini,",Structural and electronic effects of Sr substitution for Ba in Y(Ba1-xSrx)2Cu3Ow at verying w,"Phys.Rev.B,58(1998)15208",1998.0,3.785,Two,RE,2.167782961085928,1.0,1.8925
19419,Nd1.0Ba2.0Cu3.0O6.09,RE123,90.5,3.898,,11.882,PR05903870,"A.T. Boothroyd, E. Brecht, H. Lutgemeier, J.M. Reynolds, N.H. Andersen, P. Schweiss, Th. Wolf, W.W. Schmahl,",Antiferromagnetic ordering states of oxygen-deficient NdBa2Cu3O6+delta and Nd1+yBa2-yCu3O6+x single crystals,"Phys.Rev.B,59(1999)3870",1999.0,3.898,Two,RE,2.3884367036238334,0.0,1.949
19503,Hg1.0Ba2.0Cu1.0O4.13,Hg1201,97.0,3.88367,,9.5298,PR05907209,"A.M. Balagurov, D.V. Sheptyakov, E.V. Antipov, M. Marezio, P.G. Radaelli, S.N. Putilin, V.L. Aksenov,",Structure of HgBa2CuO4+delta(0.06,"Phys.Rev.B,59(1999)7209",1999.0,3.88367,One,Hg,2.7849027561666166,0.0,1.941835
19717,La1.85Sr0.15Cu1.0O4.0,T,38.0,3.772,,13.21,PR05912090,"Jin Hao, Liu Dengpan, Mao Zhiqiang, Wang Bin, Xu Gaojie, Yan Hongjie, Zhang Yuheng,","Transport properties of La1.85-xSr0.15+xCu1-xMxOy (M=Co, Ga)","Phys.Rev.B,59(1999)12090",1999.0,3.772,One,RE,2.4077565909247065,0.0,1.886
19805,La1.85Sr0.15Cu1.0O4.0,T,38.9,3.7949,3.7949,13.214,PR05914023,"A.J. Zaleski, J. Klamut,",Influence of Ni and Zn susstitution on anisotropy of the penetration depth in La1.85Sr0.15CuO4,"Phys.Rev.B,59(1999)14023",1999.0,3.7949,One,RE,2.403402677839388,0.0,1.89745
20047,Eu1.0Ba2.0Cu3.0O6.5,RE123,92.0,3.851,3.904,11.662,SOV0010018,"N.I.Ignat'yeva,",,"Sverkhprovodimost':fizika,khimiya,tekhnika, 8(1995)734-737",1995.0,3.851,Two,RE,2.2946224945711617,1.0,1.9255
20048,Gd1.0Ba2.0Cu3.0O7.0,RE123,92.65,3.842,3.896,11.706,SOV0010019,"V.P.D'yakonov, et al,",,"Fizika tverdogo tela, 38(1996)145-154",1995.0,3.842,Two,RE,2.349560354694666,0.0,1.921
20104,Hg1.0Sr2.0La0.3Ca0.5Ce0.2Cu2.0O6.0,Hg1212,81.0,3.855,,11.77,SOV0010003,"G.M.Kuz'mitcheva, et al.,",,"SC:PhChT(Sverkhprovodimost'fizika,khimiya,tekhnika), 8(1995)325-334",,3.855,Two,Hg,2.1581164628829885,0.0,1.9275
20207,Y0.8Ba2.0Cu3.0O6.44,Y123,96.0,3.818,3.883,11.629,SOV0010037,"T.N.Kol'tsova, et al.,",,"Neorganicheskie materialy, 33(1997)732-736",1997.0,3.818,Two,RE,2.248138291993582,0.0,1.909
20208,Y0.9Ba2.0Cu3.0O6.58,Y123,93.4,3.817,3.881,11.639,SOV0010037,"T.N.Kol'tsova, et al.,",,"Neorganicheskie materialy, 33(1997)732-736",1997.0,3.817,Two,RE,2.2554535727875944,0.0,1.9085
20209,Y1.0Ba2.0Cu3.0O6.69,Y123,97.0,3.817,3.889,11.667,SOV0010037,"T.N.Kol'tsova, et al.,",,"Neorganicheskie materialy, 33(1997)732-736",1997.0,3.817,Two,RE,2.2781469448759637,0.0,1.9085
20210,Y1.1Ba2.0Cu3.0O6.87,Y123,95.9,3.819,3.889,11.667,SOV0010037,"T.N.Kol'tsova, et al.,",,"Neorganicheskie materialy, 33(1997)732-736",1997.0,3.819,Two,RE,2.2797259347796306,0.0,1.9095
20211,Y1.2Ba2.0Cu3.0O6.98,Y123,93.4,3.827,3.894,11.755999999999998,SOV0010037,"T.N.Kol'tsova, et al.,",,"Neorganicheskie materialy, 33(1997)732-736",1997.0,3.827,Two,RE,2.3581743985323182,0.0,1.9135
20234,Hg1.0Ba2.0Cu1.0FO4.0,Hg1201,97.0,3.881,,9.511,SOV0010039,"A.M.Abakumov, et al.,",,preprint JINR E14-97-234(1997),1997.0,3.881,One,Hg,2.775600717159269,0.0,1.9405
20235,Hg1.0Ba2.0Cu1.0FO4.0,Hg1201,96.0,3.876,,9.494,SOV0010039,"A.M.Abakumov, et al.,",,preprint JINR E14-97-234(1997),1997.0,3.876,One,Hg,2.765965809055005,0.0,1.938
20239,La1.85Sr0.15Cu1.0O4.0,T,39.2,3.773,,13.233,SOV0010041,"M.N.Chlopkin, et al.,",,"Zhurnal experimental'noy i teoreticheskoy fiziki, 112(1997)1386-1395",1997.0,3.773,One,RE,2.4133007178763575,0.0,1.8865
20269,Y1.0Ba2.0Cu4.0O8.0,Y124,80.0,3.839,3.869,27.343000000000004,SOV0010117,"I.K.Gopalakrishnan, et al,",,"Philosoph. Mag. B, 71(1995)1137-1143",1995.0,3.839,Two,RE,2.397005038699719,0.0,1.9195
20274,Hg1.0Ba2.0Ca2.0Cu3.0O8.35,Hg1223,134.0,3.852,,15.842,SOV0010119,"X.S.Wu, et al.,",,"Physica Status Solidi(a), 152(1995)477-483",,3.852,Three,Hg,2.831518472843639,0.0,1.926
30207,Y1.0Ba2.0Cu3.0O6.9,Y123,92.0,3.82,3.85,11.68,PR06010489,"A.R. Moodenbaugh, D.B. Fenner, D.M. Potrepka, J.I. Budnick, M. Balasubramanian, W.A. Hines,",Role of bromine in restoring superconductivity in YBa2Cu3Oy,"Phys.Rev.B,60(1999)10489",1999.0,3.82,Two,RE,2.2910516382010613,0.0,1.91
30210,Y1.0Ba2.0Cu3.0O6.6,Y123,92.0,3.82,3.88,11.6,PR06010489,"A.R. Moodenbaugh, D.B. Fenner, D.M. Potrepka, J.I. Budnick, M. Balasubramanian, W.A. Hines,",Role of bromine in restoring superconductivity in YBa2Cu3Oy,"Phys.Rev.B,60(1999)10489",1999.0,3.82,Two,RE,2.226213432234296,1.0,1.91
30212,Y1.0Ba2.0Cu3.0O6.1,Y123,92.0,3.82,3.87,11.7,PR06010489,"A.R. Moodenbaugh, D.B. Fenner, D.M. Potrepka, J.I. Budnick, M. Balasubramanian, W.A. Hines,",Role of bromine in restoring superconductivity in YBa2Cu3Oy,"Phys.Rev.B,60(1999)10489",1999.0,3.82,Two,RE,2.3072611896927526,0.0,1.91
30614,Y1.0Ba2.0Cu3.0O6.93,Y123,91.0,3.82,3.888,11.692,PR06104314,"E.Kandyel, N.Koshizuka, S.Adachi, S.Tajima, T.Machi, Y.Itoh,",Control of Tc for Ni-substituted YBa2Cu3O7-z by annealing treatments,"Phys.Rev.B,61(2000)4314-4318",2000.0,3.82,Two,RE,2.3007773690960764,0.0,1.91
30914,Er1.0Ba2.0Cu3.0O6.93,RE123,91.0,3.816,3.886,11.683,PR06111752,"A.Sedky, A.V.Narlikar, Anurag Gupta, Ratan Lal, V.P.S.Awana,",Correlation between superconducting critical temperature and normal-state resistivity parameters from the codoped ErBa2Cu3-x-yZnxFeyO7-z system,"Phys.Rev.B,61(2000)11752-11761",2000.0,3.816,Two,RE,2.381209005060965,1.0,1.908
30923,Er1.0Ba2.0Cu2.97Fe0.03O6.94,RE123,88.0,3.836,3.867,11.683,PR06111752,"A.Sedky, A.V.Narlikar, Anurag Gupta, Ratan Lal, V.P.S.Awana,",Correlation between superconducting critical temperature and normal-state resistivity parameters from the codoped ErBa2Cu3-x-yZnxFeyO7-z system,"Phys.Rev.B,61(2000)11752-11761",2000.0,3.836,Two,RE,2.3418883329816493,1.0,1.918
32206,Hg1.0Ba2.0Cu1.0O4.0,Hg1201,97.0,3.8828,,9.523,PRL0800385,"A. M. Abakumov, A. M. Balagurov, A.M. Abakumov, A.M. Balagurov, D. A. Mikhailova, D.A. Mikhailova, E. V. Antipov, E.V. Antipov, M.G. Rozova, S. N. Putilin, S.N. Putilin, V. A. Alyoshin, V. L. Aksenov, V.A. Alyoshin, V.L. Aksenov,",Effect of Fluorination on the Structure and Superconducting Properties of the Hg-1201 Phase,"Phys.Rev.Lett.,80(1998)385-388",1998.0,3.8828,One,Hg,2.7815834939830446,0.0,1.9414
32207,Hg1.0Ba2.0Cu1.0O4.0,Hg1201,97.0,3.8825,,9.51,PRL0800385,"A. M. Abakumov, A. M. Balagurov, A.M. Abakumov, A.M. Balagurov, D. A. Mikhailova, D.A. Mikhailova, E. V. Antipov, E.V. Antipov, M.G. Rozova, S. N. Putilin, S.N. Putilin, V. A. Alyoshin, V. L. Aksenov, V.A. Alyoshin, V.L. Aksenov,",Effect of Fluorination on the Structure and Superconducting Properties of the Hg-1201 Phase,"Phys.Rev.Lett.,80(1998)385-388",1998.0,3.8825,One,Hg,2.775882910606184,0.0,1.94125
33019,Eu1.0Ba2.0Cu3.0O6.9,RE123,94.0,3.823,3.8922,11.627,PHC3550023,"D.G.Kuberkar, Krushna Mavani, M.R.Gonal, R.G.Kulkarni, R.Prasad, R.S.Thampi, S.Rayaprol,",Effect of Sr-substitution on the restitution of superconductivity in Pr-substituted at rare earth and Ba-site in EuBa2Cu3Oz,"Physica C, 355(2001)23",2001.0,3.823,Two,RE,2.320045878230534,1.0,1.9115
33075,Hg1.0Ba2.0Cu1.0O4.0,Hg1201,98.0,3.879,,9.532,PHC3560141,"A.Yamamoto, M.Izumi, S.Tajima, W.-Z.Hu,",Effects of metal substitution on superconductivity and crystal structure of HgBa2CuO4+z,"Physica C, 356(2001)141",2001.0,3.879,One,Hg,2.783633664698765,0.0,1.9395
33085,Hg1.0Ba2.0Cu0.99Co0.01O4.0,Hg1201,96.0,3.88,,9.526,PHC3560141,"A.Yamamoto, M.Izumi, S.Tajima, W.-Z.Hu,",Effects of metal substitution on superconductivity and crystal structure of HgBa2CuO4+z,"Physica C, 356(2001)141",2001.0,3.88,One,Hg,2.781541331163384,0.0,1.94
33086,Hg1.0Ba2.0Cu0.98Co0.02O4.0,Hg1201,96.0,3.879,,9.521,PHC3560141,"A.Yamamoto, M.Izumi, S.Tajima, W.-Z.Hu,",Effects of metal substitution on superconductivity and crystal structure of HgBa2CuO4+z,"Physica C, 356(2001)141",2001.0,3.879,One,Hg,2.778930210792534,0.0,1.9395
33088,Hg1.0Ba2.0Cu0.99Ni0.01O4.0,Hg1201,96.0,3.88,,9.525,PHC3560141,"A.Yamamoto, M.Izumi, S.Tajima, W.-Z.Hu,",Effects of metal substitution on superconductivity and crystal structure of HgBa2CuO4+z,"Physica C, 356(2001)141",2001.0,3.88,One,Hg,2.7811137444446365,0.0,1.94
33105,La1.0Ba2.0Cu3.0O7.0,RE123,93.0,3.8922,3.9303,11.8104,PHC3610040,"H.Selig, L.Ben-Dor, R.Nagarajan, R.Suryanarayanan,","Preparation by sol-gel, structure and superconductivity of pure and fluorinated LaBa2Cu3O7-d","Physica C, 361(2001)40",2001.0,3.8922,Two,RE,2.33923427283485,0.0,1.9461
33106,La1.0Ba2.0Cu3.0O7.0,RE123,93.0,3.8892,3.9264,11.8051,PHC3610040,"H.Selig, L.Ben-Dor, R.Nagarajan, R.Suryanarayanan,","Preparation by sol-gel, structure and superconductivity of pure and fluorinated LaBa2Cu3O7-d","Physica C, 361(2001)40",2001.0,3.8892,Two,RE,2.340646217834351,0.0,1.9446
33137,La2.0Cu1.0O4.0,T,41.0,5.3324,5.426,13.2304,SST0140398,"C.Dong, F.Wu, G.C.Che, G.D.Liu, H.Chen, L.-M.Peng, L.Chen, M.Gao, Y.M.Ni, Z.X.Zhao,","Superconducting phases, charge ordering and possible correlation between them in La2CuO4.12","Supercond.Sci.Technol., 14(2001)398",2001.0,3.7705761999991463,One,RE,2.4132147283246743,1.0,1.8852880999995731
33138,Hg0.85Mo0.15Sr2.0Cu1.0O4.0,Hg1201,66.0,3.775,,8.847999999999997,SUP0140437,"B.D.Padalia, I.K.Gopalakrishnan, J.V.Yakhmi, O.Prakash, P.Selvam, S.Balamurugan, S.Gupta,","Susceptibility and X-ray absorption measurements on superconducting (Hg,Mo)Sr2CuO4+d system","J.Supercond., 14(2001) 437",2001.0,3.775,One,Hg,2.4419529242556384,1.0,1.8875
33168,Gd1.0Ba2.0Cu3.0O7.0,RE123,91.4,3.8445,3.9094,11.68,SST0140213,"H.Shakeripour, M.Akhavan,",Investigation of structure and transport properties of Gd1-x-zPrxCazBa2Cu3O7-d system,"Supercond.Sci.Technol., 14(2001)213",2001.0,3.8445,Two,RE,2.3226377138692262,1.0,1.92225
33214,La2.0Cu1.0O4.11,T,45.0,5.337999999999999,5.416,13.224,APA0740079,"B.K.Ma, J.K.Liang, Q.Y.Tu, X.L.Chen, Y.C.Lan, Z.X.Zhao,",Superconductivity at 45 K in La2CuO4+z oxidized by NaClO,"Appl.Phys. A, 74(2002)79",2002.0,3.77453599797379,One,RE,2.4106802707898196,1.0,1.887267998986895
33257,Hg1.5Pb0.5Ba2.0Y0.5Ca0.5Cu2.0O8.0,Hg2212,84.0,3.8667,,28.9804,PHC3660147,"J.L.Tholence, P.Bordet, P.Odier, P.Toulemonde, R.Bruyere,",Optimal and overdoped superconducting regimes in Hg-2212 system by Pb substitution,"Physica C, 366(2002)147",2002.0,3.8667,Two,Hg,2.47688746326999,0.0,1.93335
33404,Sm1.0Ba2.0Cu3.0O7.0,RE123,92.9,3.85,3.9,11.71,PHC3570230,"H.Yamauchi, M.Karppinen, T.Nakane, Y.Yasukawa,",Rare-earth-ion-size control on magnetic irreversibility field in CuBa2RECu2O7-z,"Physica C, 357-360(2001)230",2001.0,3.85,Two,RE,2.3372178638345606,0.0,1.925
33405,Eu1.0Ba2.0Cu3.0O7.0,RE123,91.4,3.84,3.89,11.69,PHC3570230,"H.Yamauchi, M.Karppinen, T.Nakane, Y.Yasukawa,",Rare-earth-ion-size control on magnetic irreversibility field in CuBa2RECu2O7-z,"Physica C, 357-360(2001)230",2001.0,3.84,Two,RE,2.3399493100161206,1.0,1.92
33406,Gd1.0Ba2.0Cu3.0O6.98,RE123,94.2,3.84,3.9,11.71,PHC3570230,"H.Yamauchi, M.Karppinen, T.Nakane, Y.Yasukawa,",Rare-earth-ion-size control on magnetic irreversibility field in CuBa2RECu2O7-z,"Physica C, 357-360(2001)230",2001.0,3.84,Two,RE,2.356878199874219,0.0,1.92
33407,Y1.0Ba2.0Cu3.0O6.93,Y123,91.4,3.82,3.89,11.66,PHC3570230,"H.Yamauchi, M.Karppinen, T.Nakane, Y.Yasukawa,",Rare-earth-ion-size control on magnetic irreversibility field in CuBa2RECu2O7-z,"Physica C, 357-360(2001)230",2001.0,3.82,Two,RE,2.27484208670937,0.0,1.91
33408,Y0.4Yb0.6Ba2.0Cu3.0O6.93,Y123,91.1,3.8,3.87,11.65,PHC3570230,"H.Yamauchi, M.Karppinen, T.Nakane, Y.Yasukawa,",Rare-earth-ion-size control on magnetic irreversibility field in CuBa2RECu2O7-z,"Physica C, 357-360(2001)230",2001.0,3.8,Two,RE,2.250947411926866,0.0,1.9
33409,Y0.2Yb0.8Ba2.0Cu3.0O6.91,Y123,91.4,3.81,3.87,11.66,PHC3570230,"H.Yamauchi, M.Karppinen, T.Nakane, Y.Yasukawa,",Rare-earth-ion-size control on magnetic irreversibility field in CuBa2RECu2O7-z,"Physica C, 357-360(2001)230",2001.0,3.81,Two,RE,2.266947137191041,0.0,1.905
33410,Yb1.0Ba2.0Cu3.0O6.93,RE123,89.5,3.8,3.87,11.65,PHC3570230,"H.Yamauchi, M.Karppinen, T.Nakane, Y.Yasukawa,",Rare-earth-ion-size control on magnetic irreversibility field in CuBa2RECu2O7-z,"Physica C, 357-360(2001)230",2001.0,3.8,Two,RE,2.3847328744585594,1.0,1.9
33411,Yb0.9Lu0.1Ba2.0Cu3.0O7.0,RE123,89.5,3.8,3.87,11.66,PHC3570230,"H.Yamauchi, M.Karppinen, T.Nakane, Y.Yasukawa,",Rare-earth-ion-size control on magnetic irreversibility field in CuBa2RECu2O7-z,"Physica C, 357-360(2001)230",2001.0,3.8,Two,RE,2.3931973193876077,1.0,1.9
33412,Yb0.8Lu0.2Ba2.0Cu3.0O6.94,RE123,89.9,3.8,3.87,11.66,PHC3570230,"H.Yamauchi, M.Karppinen, T.Nakane, Y.Yasukawa,",Rare-earth-ion-size control on magnetic irreversibility field in CuBa2RECu2O7-z,"Physica C, 357-360(2001)230",2001.0,3.8,Two,RE,2.3931973193876077,1.0,1.9
33413,Yb0.7Lu0.3Ba2.0Cu3.0O7.0,RE123,89.7,3.8,3.87,11.66,PHC3570230,"H.Yamauchi, M.Karppinen, T.Nakane, Y.Yasukawa,",Rare-earth-ion-size control on magnetic irreversibility field in CuBa2RECu2O7-z,"Physica C, 357-360(2001)230",2001.0,3.8,Two,RE,2.3931973193876077,1.0,1.9
33414,Yb0.6Lu0.4Ba2.0Cu3.0O6.92,RE123,89.7,3.8,3.87,11.66,PHC3570230,"H.Yamauchi, M.Karppinen, T.Nakane, Y.Yasukawa,",Rare-earth-ion-size control on magnetic irreversibility field in CuBa2RECu2O7-z,"Physica C, 357-360(2001)230",2001.0,3.8,Two,RE,2.3931973193876077,1.0,1.9
33487,La1.85Sr0.15Cu1.0FeO4.0,T,39.9,3.7713,,13.212,PHC3700163,"Gaojie Xu, Qirong Pu, Zejun Ding, Zengming Zhang,",Phonon vibration and transport properties of La1.85-xSr0.15+xCu1-xFexOy,"Physica C, 370(2002)163",2002.0,3.7713,One,RE,2.408422843835926,0.0,1.88565
33515,La1.86Sr0.14Cu0.99Li0.01O4.0,T,38.25,3.7725,,13.227,PHC3700269,"Gaojie Xu, Qirong Pu, Zejun Ding, Zengming Zhang,",Infrared spectra and transport properties of Li-doped La214 system,"Physica C, 370(2002)269",2002.0,3.7725,One,RE,2.4119103825649275,0.0,1.88625
33564,Hg0.85Mo0.15Sr2.0Cu1.0O4.0,Hg1201,66.0,3.775,,8.888,MCP0750144,"I.K.Gopalakrishunan, J.V.Yakhmi, P.Selvam, S.Balamurugan,","Superconductivity in (Hg,Mo)Sr2CuO4+z system","Mat.Chem.Phys., 75(2002)144-146",2002.0,3.775,One,Hg,2.45905639300557,1.0,1.8875
33631,Hg1.5Pb0.5Ba2.0Y0.5Ca0.5Cu2.0O8.0,Hg2212,84.0,3.8555,,28.9314,PHC3770146,"C.Brachet, E.Suard, P.Bordet, P.Odier, P.Toulemonde,",Crystal structure of (Hg1-yPby)2Ba2(Y1-xCax)Cu2O8-d superconducting compounds by neutron powder diffraction,"Physica C, 377(2002)146",2002.0,3.8555,Two,Hg,2.454595653098159,0.0,1.92775
33639,Hg0.7Cr0.3Sr2.0Cu1.0O4.0,Hg1201,68.0,3.8414,,8.7017,PCS0631815,"E.Kandyel, M.A.Sekkina,","Influence of Co, Ni, and Zn substitution for Cu on the structural and superconducting properties of (Hg0.7Cr0.3)Sr2CuO4+z","J.Phys.Chem.Solids, 63(2002)1815",2002.0,3.8414,One,Hg,2.4108165893027897,1.0,1.9207
33640,Hg0.7Cr0.3Sr2.0Cu0.99Zn0.01O4.0,Hg1201,63.0,3.841,,8.6829,PCS0631815,"E.Kandyel, M.A.Sekkina,","Influence of Co, Ni, and Zn substitution for Cu on the structural and superconducting properties of (Hg0.7Cr0.3)Sr2CuO4+z","J.Phys.Chem.Solids, 63(2002)1815",2002.0,3.841,One,Hg,2.4025886842794786,1.0,1.9205
33708,Y1.0Ba2.0Cu3.0O7.0,Y123,93.0,3.897,3.888,11.691,PHC3830048,"K.Yoshida, T.Harada,",The effect of Pr-doping on the critical current density in YBa2Cu3O7-z,"Physica C, 383(2002)48-54",2002.0,3.897,Two,RE,2.3607580028126307,0.0,1.9485
33709,Y0.98Pr0.02Ba2.0Cu3.0O7.0,Y123,92.2,3.898,3.888,11.693,PHC3830048,"K.Yoshida, T.Harada,",The effect of Pr-doping on the critical current density in YBa2Cu3O7-z,"Physica C, 383(2002)48-54",2002.0,3.898,Two,RE,2.363168452913632,0.0,1.949
33710,Y0.96Pr0.04Ba2.0Cu3.0O7.0,Y123,92.0,3.897,3.887,11.691,PHC3830048,"K.Yoshida, T.Harada,",The effect of Pr-doping on the critical current density in YBa2Cu3O7-z,"Physica C, 383(2002)48-54",2002.0,3.897,Two,RE,2.3607580028126307,0.0,1.9485
33711,Y0.94Pr0.06Ba2.0Cu3.0O7.0,Y123,91.5,3.897,3.889,11.691,PHC3830048,"K.Yoshida, T.Harada,",The effect of Pr-doping on the critical current density in YBa2Cu3O7-z,"Physica C, 383(2002)48-54",2002.0,3.897,Two,RE,2.3607580028126307,0.0,1.9485
33787,Gd1.0Ba2.0Cu3.0O7.0,RE123,92.0,3.925,3.863,11.755,JPC0016853,"B.Chapman, D.P.Almond, E.F.Lambson, G.A.Saunders, J.Freestone, Qingxian Wang,",An ultrasonic study of superconducting and non-superconducting GdBa2Cu3O7-x,"J.Phys.C,1(1989)6853-6864",1989.0,3.925,Two,RE,2.227855345717843,0.0,1.9625
33799,La1.85Sr0.15Cu1.0O4.0,T,37.9,3.7743,,13.227,PHC3840075,"C.Dong, G.Che, G.Liu, H.Chen, L.Liu, S.Jia, Y.Ni, Z.Zhao,",The properties of V-substituted La1.85Sr0.15CuO4+z superconductor,"Physica C, 384(2003)75-80",2003.0,3.7743,One,RE,2.411489166349538,0.0,1.88715
33819,Y1.0Ba2.0Cu3.0O6.9570000000000025,Y123,91.0,3.823,3.885,11.675999999999998,MLT0210021,"K.Somaiah, P.V.Reddy, S.Shekar,",Elasticity studies of RE-Ba-Cu-O high-Tc superconductors,"Materials Lett., 21(1994)21-29",1994.0,3.823,Two,RE,2.2901782127582226,0.0,1.9115
33820,Sm1.0Ba2.0Cu3.0O6.858,RE123,90.0,3.856,3.899,11.69,MLT0210021,"K.Somaiah, P.V.Reddy, S.Shekar,",Elasticity studies of RE-Ba-Cu-O high-Tc superconductors,"Materials Lett., 21(1994)21-29",1994.0,3.856,Two,RE,2.308492772352668,0.0,1.928
33821,Gd1.0Ba2.0Cu3.0O6.757999999999999,RE123,92.0,3.832,3.887,11.704,MLT0210021,"K.Somaiah, P.V.Reddy, S.Shekar,",Elasticity studies of RE-Ba-Cu-O high-Tc superconductors,"Materials Lett., 21(1994)21-29",1994.0,3.832,Two,RE,2.3675278017485146,0.0,1.916
33897,La1.85Sr0.15Cu1.0O4.0,T,37.5,3.771,,13.241,JP01407383,"Changjin Zhang, Yuheng Zhang,",Crystallographic evolution and superconductivity in the La1.85-xPrxSr0.15CuO4 system (0=,"J.Phys.:Condens.Matter, 14(2002)7383",2002.0,3.771,One,RE,2.4157785223143957,0.0,1.8855
33898,La1.75Pr0.1Sr0.15Cu1.0O4.0,T,37.4,3.764,,13.24,JP01407383,"Changjin Zhang, Yuheng Zhang,",Crystallographic evolution and superconductivity in the La1.85-xPrxSr0.15CuO4 system (0=,"J.Phys.:Condens.Matter, 14(2002)7383",2002.0,3.764,One,RE,2.4171653620716262,0.0,1.882
33905,La1.85Sr0.15Cu1.0O4.0,T,37.0,3.779,,13.251,JP01409659,"Changjin Zhang, Yuheng Zhang,",Effects of Fe doping of La1.85Sr0.15CuO4,"J.Phys.:Condens.Matter, 14(2002)9659",2002.0,3.779,One,RE,2.4164186832721724,0.0,1.8895
33925,Y1.0Ba2.0Cu3.0O7.0,Y123,93.0,3.811,3.875,11.651,PHC3870411,"K.Yoshida, T.Harada,",Pr and Ca co-doping effects on the flux pinning properties in (Y1-x-yPrxCay)Ba2Cu3O7-z,"Physica C, 387(2003)411",2003.0,3.811,Two,RE,2.2604423339716124,0.0,1.9055
33932,Y0.95Pr0.05Ba2.0Cu3.0O7.0,Y123,91.8,3.817,3.88,11.67,PHC3870411,"K.Yoshida, T.Harada,",Pr and Ca co-doping effects on the flux pinning properties in (Y1-x-yPrxCay)Ba2Cu3O7-z,"Physica C, 387(2003)411",2003.0,3.817,Two,RE,2.280578377599717,0.0,1.9085
34002,Y1.0Ba2.0Cu3.0O7.0,Y123,93.1,3.816,3.882,11.673,PHC3910001,"K.Yoshida, T.Harada,","The e?ect of rare-earth substitution at the Ba site on the ?ux pinning properties of Y(Ba2-xRx)Cu3O7-d (for R = La,Pr,and Nd)","Physica C, 391(2003)1",2003.0,3.816,Two,RE,2.2822203153716387,0.0,1.908
34017,Yb1.0Ba2.0Cu3.0O7.0,RE123,91.0,3.804,3.874,11.654000000000002,PHC3910008,"K.Yashida, T.Harada, T.Kawakami,",E?ects of Pr-doping on the pinning properties in YbBa2Cu3O7-d,"Physica C, 391(2003)8",2003.0,3.804,Two,RE,2.380254518014317,1.0,1.902
34018,Yb0.98Pr0.02Ba2.0Cu3.0O7.0,RE123,91.3,3.806,3.877,11.667,PHC3910008,"K.Yashida, T.Harada, T.Kawakami,",E?ects of Pr-doping on the pinning properties in YbBa2Cu3O7-d,"Physica C, 391(2003)8",2003.0,3.806,Two,RE,2.3873262292141453,1.0,1.903
34019,Yb0.96Pr0.04Ba2.0Cu3.0O7.0,RE123,91.6,3.808,3.877,11.667,PHC3910008,"K.Yashida, T.Harada, T.Kawakami,",E?ects of Pr-doping on the pinning properties in YbBa2Cu3O7-d,"Physica C, 391(2003)8",2003.0,3.808,Two,RE,2.3833941620062142,1.0,1.904
34020,Yb0.94Pr0.06Ba2.0Cu3.0O7.0,RE123,91.5,3.807,3.875,11.656,PHC3910008,"K.Yashida, T.Harada, T.Kawakami,",E?ects of Pr-doping on the pinning properties in YbBa2Cu3O7-d,"Physica C, 391(2003)8",2003.0,3.807,Two,RE,2.3760493061882277,1.0,1.9035
34021,Yb0.92Pr0.08Ba2.0Cu3.0O7.0,RE123,91.2,3.81,3.877,11.663,PHC3910008,"K.Yashida, T.Harada, T.Kawakami,",E?ects of Pr-doping on the pinning properties in YbBa2Cu3O7-d,"Physica C, 391(2003)8",2003.0,3.81,Two,RE,2.376076316826663,1.0,1.905
34022,Yb0.9Pr0.1Ba2.0Cu3.0O7.0,RE123,89.9,3.809,3.874,11.653,PHC3910008,"K.Yashida, T.Harada, T.Kawakami,",E?ects of Pr-doping on the pinning properties in YbBa2Cu3O7-d,"Physica C, 391(2003)8",2003.0,3.809,Two,RE,2.36957790550158,1.0,1.9045
34023,Yb0.85Pr0.15Ba2.0Cu3.0O7.0,RE123,87.5,3.811,3.876,11.659,PHC3910008,"K.Yashida, T.Harada, T.Kawakami,",E?ects of Pr-doping on the pinning properties in YbBa2Cu3O7-d,"Physica C, 391(2003)8",2003.0,3.811,Two,RE,2.3707245052510797,1.0,1.9055
34075,Hg0.65V0.35Sr2.5Nd0.5Cu2.0O6.0,Hg1212,82.0,3.8764,,11.93,PHC3910160,"I.Gameson, K.L.Moran, N.C.Hyatt, R.Dupree,","Synthesis, structure and superconducting properties of the (Hg0.65V0.35)Sr2(Nd1-ySry)Cu2O6+z system","Physica C, 391(2003)160",2003.0,3.8764,Two,Hg,2.2859751825973813,0.0,1.9382
34165,Gd1.0Ba2.0Cu3.0O6.99,RE123,90.9,3.847,3.89,11.696,P068104516,"M.Akhavan, M.R.Mohammadizadeh,",Pr at Gd or Ba site in GdBa2Cu3O7 : Appearance of superconductivity,"Phys.Rev.B, 68(2003)104516",2003.0,3.847,Two,RE,2.331265741745789,0.0,1.9235
34256,La1.83Sr0.15Na0.02Cu1.0O4.0,T,37.0,3.7899,,13.1809,P068174505,"Changjin Zhang, Li Lu, Liwei Liu, Yuheng Zhang,",Microstructure and the superconductivity in La2-x-ySrxNayCuO4 systems,"Phys.Rev.B, 68(2003)174505",2003.0,3.7899,One,RE,2.3962572315654995,0.0,1.89495
34257,La1.8Sr0.15Na0.05Cu1.0O4.0,T,37.0,3.7878,,13.1995,P068174505,"Changjin Zhang, Li Lu, Liwei Liu, Yuheng Zhang,",Microstructure and the superconductivity in La2-x-ySrxNayCuO4 systems,"Phys.Rev.B, 68(2003)174505",2003.0,3.7878,One,RE,2.401421403912138,0.0,1.8939
34258,La1.75Sr0.15Na0.1Cu1.0O4.0,T,37.0,3.7776,,13.1811,P068174505,"Changjin Zhang, Li Lu, Liwei Liu, Yuheng Zhang,",Microstructure and the superconductivity in La2-x-ySrxNayCuO4 systems,"Phys.Rev.B, 68(2003)174505",2003.0,3.7776,One,RE,2.399185787031185,0.0,1.8888
34259,La1.7Sr0.15Na0.15Cu1.0O4.0,T,37.0,3.7751,,13.1901,P068174505,"Changjin Zhang, Li Lu, Liwei Liu, Yuheng Zhang,",Microstructure and the superconductivity in La2-x-ySrxNayCuO4 systems,"Phys.Rev.B, 68(2003)174505",2003.0,3.7751,One,RE,2.4020318192761154,0.0,1.88755
34260,La1.55Sr0.15Na0.3Cu1.0O4.0,T,37.0,3.7655,,13.2025,P068174505,"Changjin Zhang, Li Lu, Liwei Liu, Yuheng Zhang,",Microstructure and the superconductivity in La2-x-ySrxNayCuO4 systems,"Phys.Rev.B, 68(2003)174505",2003.0,3.7655,One,RE,2.4073934747106485,0.0,1.88275
34327,Ba1.0Sr1.0Y1.0Cu3.0O7.0,Y123,82.7,3.7864,3.8542,11.557,P069014507,"C.Dong, G.C.Che, H.Chen, S.L.Jia, Y.M.Ni, Z.A.Ren, Z.X.Zhao,","Fe0.5Cu0.5(Ba1-xSrx)2YCu2O7+z (x=0, 0.5, and 1) superconductors prepared by high-pressure synthesis","Phys.Rev.B, 69(2004)14507",2004.0,3.7864,Two,RE,2.164835866145573,1.0,1.8932
34361,Hg2.0Ba0.6Sr1.4Y0.8Ca0.2Cu2.0O8.0,Hg2212,60.0,3.8134,,28.302,PHC4020152,"P.Odier, P.Toulemonde,",Enhancement of Tc by Sr substitution for Ba in Hg-2212 superconductor,"Physica C, 402(2004)152",2004.0,3.8134,Two,Hg,2.3023606063639717,1.0,1.9067
34362,Hg2.0Sr2.0Y0.8Ca0.2Cu2.0O8.0,Hg2212,58.0,3.8039,,28.107,PHC4020152,"P.Odier, P.Toulemonde,",Enhancement of Tc by Sr substitution for Ba in Hg-2212 superconductor,"Physica C, 402(2004)152",2004.0,3.8039,Two,Hg,2.259864700964166,1.0,1.90195
34441,La2.0Cu1.0O4.086,T,45.2,5.34,5.416,13.225,SSC1290075,"B.K.Ma, J.K.Liang, Q.Y.Tu, X.L.Chen, Z.X.Zhao,",Superconductivity and magnetism of La2Cu1-xZnxO4+z chemically oxidized by NaClO,"Solid State Commun., 129(2004)75",2004.0,3.775950211536164,One,RE,2.4106005553788283,1.0,1.887975105768082
34471,Bi2.0Sr2.1Y0.1Ca0.8Cu2.0O8.26,Bi2212,96.0,5.405,,30.76,PHC4060058,"J.Hejtmanek, K.Knizek, N.Hudakova,",The infrared properties of Bi2Y0.1Sr1.9CaCu2O8+z superconductor,"Physica C, 406(2004)58",2004.0,3.821912152313289,Two,Bi,2.471829429433883,0.0,1.9109560761566444
34472,Bi2.0Sr1.9Y0.1Ca1.0Cu2.0O8.24,Bi2212,94.0,5.4,,30.74,PHC4060058,"J.Hejtmanek, K.Knizek, N.Hudakova,",The infrared properties of Bi2Y0.1Sr1.9CaCu2O8+z superconductor,"Physica C, 406(2004)58",2004.0,3.8183766184073566,Two,Bi,2.4714912021661486,0.0,1.9091883092036783
34473,Bi2.0Sr1.8Y0.1Ca1.1Cu2.0O8.23,Bi2212,93.0,5.4,,30.73,PHC4060058,"J.Hejtmanek, K.Knizek, N.Hudakova,",The infrared properties of Bi2Y0.1Sr1.9CaCu2O8+z superconductor,"Physica C, 406(2004)58",2004.0,3.8183766184073566,Two,Bi,2.4689949037644747,0.0,1.9091883092036783
34474,Bi2.0Sr1.6Y0.1Ca1.3Cu2.0O8.23,Bi2212,89.0,5.401,,30.65,PHC4060058,"J.Hejtmanek, K.Knizek, N.Hudakova,",The infrared properties of Bi2Y0.1Sr1.9CaCu2O8+z superconductor,"Physica C, 406(2004)58",2004.0,3.819083725188543,Two,Bi,2.4480936426439524,0.0,1.9095418625942715
34569,La2.0Cu0.985V0.015O4.021,T,40.0,5.3972,5.3522,13.144,SST0170023,"C.Dong, G.C.Che, G.D.Liu, H.Chen, L.H.Liu, S.L.Jia, W.W.Huang, Z.X.Zhao,",The doping effect of vanadium in La1.85Sr0.15CuO4+z and La2Cu1?xVxO4+z systems,"Supercond.Sci.Technol., 17(2004)23",2004.0,3.816396719420034,One,RE,2.380786620657616,1.0,1.908198359710017
34571,La2.0Cu0.965V0.035O4.045,T,40.0,5.3979,5.3528,13.1472,SST0170023,"C.Dong, G.C.Che, G.D.Liu, H.Chen, L.H.Liu, S.L.Jia, W.W.Huang, Z.X.Zhao,",The doping effect of vanadium in La1.85Sr0.15CuO4+z and La2Cu1?xVxO4+z systems,"Supercond.Sci.Technol., 17(2004)23",2004.0,3.816891694166865,One,RE,2.3814747066762285,1.0,1.9084458470834325
34572,La2.0Cu0.955V0.045O4.056,T,40.0,5.3979,5.3522,13.1425,SST0170023,"C.Dong, G.C.Che, G.D.Liu, H.Chen, L.H.Liu, S.L.Jia, W.W.Huang, Z.X.Zhao,",The doping effect of vanadium in La1.85Sr0.15CuO4+z and La2Cu1?xVxO4+z systems,"Supercond.Sci.Technol., 17(2004)23",2004.0,3.816891694166865,One,RE,2.3802939571539268,1.0,1.9084458470834325
34579,Y1.0Ba2.0Cu3.0O6.93,Y123,92.0,3.817,3.886,11.682,JP01601439,"Ashok Rao,",Influence of Zn doping on the thermal expansion of the high Tc superconductor Y1Ba2Cu3Oy,"J.Phys.:Condens.Matter, 16(2004)1439",2004.0,3.817,Two,RE,2.290304108494732,0.0,1.9085
34706,Gd1.1Ba1.9Cu3.0O7.0,RE123,93.0,3.8504,3.8918,11.655,PHC4170077,"A.Hu, C.Xu, I.Hirabayashi, M.Izumi, N.Sakai,","Solubility and superconductivity of Gd1+xBa2 xCu3O7-z compounds (x = -0.1, 0, 0.05, 0.1, 0.15 and 0.2)","Physica C, 417(2005)77",2005.0,3.8504,Two,RE,2.2898770032832063,1.0,1.9252
40451,Nd1.0Ba2.0Cu3.0O7.0,RE123,95.1,3.8649,3.9163,11.767,PHC4340178,"T.Wuernisha, F.Sano, Y.Takahashi, T.Kamiyama, Y.Takano, K.Sekizawa,",Comparison of the Sr substitution effect on Nd(Ba1 xSrx)2Cu3O6+d and Pr(Ba1-xSrx)2Cu3O6+d prepared under reducing atmosphere,"Physica C, 434(2006)178",2006.0,3.8649,Two,RE,2.356171299231045,0.0,1.93245
40452,Nd1.0Ba1.8Sr0.2Cu3.0O6.96,RE123,91.1,3.8646,3.9043,11.741,PHC4340178,"T.Wuernisha, F.Sano, Y.Takahashi, T.Kamiyama, Y.Takano, K.Sekizawa,",Comparison of the Sr substitution effect on Nd(Ba1 xSrx)2Cu3O6+d and Pr(Ba1-xSrx)2Cu3O6+d prepared under reducing atmosphere,"Physica C, 434(2006)178",2006.0,3.8646,Two,RE,2.3347535524967094,0.0,1.9323
40650,La1.85Sr0.15Cu1.0O4.0,T,37.4,3.7743,,13.2242,P073144518,"Caixia Wang, Yuping Sun, Zhe Qu, Yuheng Zhang,",Suppression of superconductivity by the localization of hole carriers in Ti-doped La1.85Sr0.15CuO4,"Phys.Rev.B, 73(2006)144518",2006.0,3.7743,One,RE,2.410785741102209,0.0,1.88715
150147,Bi2.1Sr1.7Ca0.2Cu1.0O6.0,Bi2201,79.2,5.35,5.37,24.5,JJP046L167,"R.Yoshizaki, T.Nakajima, M.Tange,",Ca Substitution Effect for Sr upon Superconductivity of Bi2.1CaySr1.9-yCuO6+d,"Jpn.J.Appl.Phys., 46(2007)L167",2007.0,3.783021279348029,One,Bi,2.5182210915234853,1.0,1.8915106396740144
150148,Bi2.1Sr1.5Ca0.4Cu1.0O6.0,Bi2201,83.0,5.33,5.35,24.33,JJP046L167,"R.Yoshizaki, T.Nakajima, M.Tange,",Ca Substitution Effect for Sr upon Superconductivity of Bi2.1CaySr1.9-yCuO6+d,"Jpn.J.Appl.Phys., 46(2007)L167",2007.0,3.7688791437242983,One,Bi,2.448135311853643,0.0,1.8844395718621492
150149,Bi2.1Sr1.3Ca0.6Cu1.0O6.0,Bi2201,77.8,5.34,5.37,24.39,JJP046L167,"R.Yoshizaki, T.Nakajima, M.Tange,",Ca Substitution Effect for Sr upon Superconductivity of Bi2.1CaySr1.9-yCuO6+d,"Jpn.J.Appl.Phys., 46(2007)L167",2007.0,3.775950211536164,One,Bi,2.4732693955341842,1.0,1.887975105768082
150150,Bi2.1Sr1.1Ca0.8Cu1.0O6.0,Bi2201,77.4,5.35,5.37,24.31,JJP046L167,"R.Yoshizaki, T.Nakajima, M.Tange,",Ca Substitution Effect for Sr upon Superconductivity of Bi2.1CaySr1.9-yCuO6+d,"Jpn.J.Appl.Phys., 46(2007)L167",2007.0,3.783021279348029,One,Bi,2.4429141647501966,0.0,1.8915106396740144
151734,Y0.9Sc0.1Ba2.0Cu4.0O8.0,Y124,81.0,3.847,3.872,27.239,MCP1190208,"T. Klemkiene, R. Raudonis, A. Beganskiene, A. Zalga, I. Grigoraviciute, A. Kareiva,",Scandium and gallium substitution effects in the (Y1?xScx)Ba2Cu4O8 and (Y1?xGax)Ba2Cu4O8 superconducting oxides,"Mat.Chem.Phys., 119(2010)208",2010.0,3.847,Two,RE,2.312893764814735,0.0,1.9235
151735,Y0.8Sc0.2Ba2.0Cu4.0O8.0,Y124,87.0,3.845,3.8739999999999997,27.232,MCP1190208,"T. Klemkiene, R. Raudonis, A. Beganskiene, A. Zalga, I. Grigoraviciute, A. Kareiva,",Scandium and gallium substitution effects in the (Y1?xScx)Ba2Cu4O8 and (Y1?xGax)Ba2Cu4O8 superconducting oxides,"Mat.Chem.Phys., 119(2010)208",2010.0,3.845,Two,RE,2.3157197887094756,0.0,1.9225
152914,Tl0.85Cr0.15Sr2.0Ca1.0Cu2.0O7.0,Tl1212,100.4,3.825,,12.056,PHC4710363,"A. Ali Yusuf, A.K. Yahya, Nawazish A. Khan, F. Md. Salleh, E. Marsom, N. Huda,","Effect of Ge4+ and Mg2+ doping on superconductivity, fluctuation induced conductivity and interplanar coupling of TlSr2CaCu2O7-d superconductors","Physica C, 471(2011)363",2011.0,3.825,Two,Tl,2.385220379132985,0.0,1.9125
152915,Tl0.85Cr0.15Sr2.0Ca1.0Cu1.9Ge0.1O7.0,Tl1212,102.5,3.824,,12.033,PHC4710363,"A. Ali Yusuf, A.K. Yahya, Nawazish A. Khan, F. Md. Salleh, E. Marsom, N. Huda,","Effect of Ge4+ and Mg2+ doping on superconductivity, fluctuation induced conductivity and interplanar coupling of TlSr2CaCu2O7-d superconductors","Physica C, 471(2011)363",2011.0,3.824,Two,Tl,2.3727557046342476,0.0,1.912
152916,Tl0.85Cr0.15Sr2.0Ca1.0Cu1.8Ge0.2O7.0,Tl1212,89.8,3.827,,12.008,PHC4710363,"A. Ali Yusuf, A.K. Yahya, Nawazish A. Khan, F. Md. Salleh, E. Marsom, N. Huda,","Effect of Ge4+ and Mg2+ doping on superconductivity, fluctuation induced conductivity and interplanar coupling of TlSr2CaCu2O7-d superconductors","Physica C, 471(2011)363",2011.0,3.827,Two,Tl,2.3623359332601854,0.0,1.9135
152917,Tl0.85Cr0.15Sr2.0Ca1.0Cu1.7Ge0.3O7.0,Tl1212,88.65,3.823,,12.004000000000001,PHC4710363,"A. Ali Yusuf, A.K. Yahya, Nawazish A. Khan, F. Md. Salleh, E. Marsom, N. Huda,","Effect of Ge4+ and Mg2+ doping on superconductivity, fluctuation induced conductivity and interplanar coupling of TlSr2CaCu2O7-d superconductors","Physica C, 471(2011)363",2011.0,3.823,Two,Tl,2.357239085782089,0.0,1.9115
152920,Tl0.5Pb0.5Sr1.8Yb0.2Ca1.0Cu2.0O7.0,Tl1212,98.45,3.793,,12.151,PHC4710363,"A. Ali Yusuf, A.K. Yahya, Nawazish A. Khan, F. Md. Salleh, E. Marsom, N. Huda,","Effect of Ge4+ and Mg2+ doping on superconductivity, fluctuation induced conductivity and interplanar coupling of TlSr2CaCu2O7-d superconductors","Physica C, 471(2011)363",2011.0,3.793,Two,Tl,2.409045088122296,0.0,1.8965
152921,Tl0.5Pb0.5Sr1.8Yb0.2Ca0.8Mg0.2Cu2.0O7.0,Tl1212,96.8,3.8,,12.129000000000001,PHC4710363,"A. Ali Yusuf, A.K. Yahya, Nawazish A. Khan, F. Md. Salleh, E. Marsom, N. Huda,","Effect of Ge4+ and Mg2+ doping on superconductivity, fluctuation induced conductivity and interplanar coupling of TlSr2CaCu2O7-d superconductors","Physica C, 471(2011)363",2011.0,3.8,Two,Tl,2.4032135068340974,0.0,1.9
152922,Tl0.5Pb0.5Sr1.8Yb0.2Ca0.6Mg0.4Cu2.0O7.0,Tl1212,101.1,3.798,,12.113,PHC4710363,"A. Ali Yusuf, A.K. Yahya, Nawazish A. Khan, F. Md. Salleh, E. Marsom, N. Huda,","Effect of Ge4+ and Mg2+ doping on superconductivity, fluctuation induced conductivity and interplanar coupling of TlSr2CaCu2O7-d superconductors","Physica C, 471(2011)363",2011.0,3.798,Two,Tl,2.3935438796037296,0.0,1.899
152923,Tl0.5Pb0.5Sr1.8Yb0.2Ca0.4Mg0.6Cu2.0O7.0,Tl1212,102.75,3.8169999999999997,,12.062999999999999,PHC4710363,"A. Ali Yusuf, A.K. Yahya, Nawazish A. Khan, F. Md. Salleh, E. Marsom, N. Huda,","Effect of Ge4+ and Mg2+ doping on superconductivity, fluctuation induced conductivity and interplanar coupling of TlSr2CaCu2O7-d superconductors","Physica C, 471(2011)363",2011.0,3.8169999999999997,Two,Tl,2.3826565450603425,0.0,1.9084999999999999
152930,Tl0.6Sr1.8Yb0.2Ca1.0Cu2.4O7.0,Tl1212,85.05,3.79,,12.093,INOV0130406,"H.Huda, A.K.Yahya,",Effects of Cu substitution on superconductivity and excess conductivity of Tl1-xCuxSr1.8Yb0.2CaCu2O7-z (x=0-0.6) ceramics,"Mat.Res.Innovations, 13(2009)406",2009.0,3.79,Two,Tl,2.3772462959406884,0.0,1.895
152933,Tl1.0Sr1.6Yb0.4Ca1.0Cu2.0O7.0,Tl1212,87.0,3.7969999999999997,,12.014000000000001,JAC4920473,"Nurul H. Ahmad, Nawazish A. Khan, A.K.Yahya,",Superconducting fluctuation behavior and infrared absorption properties of Tl1?xCuxSr1.6Yb0.4CaCu2O7-z and Tl0.5Pb0.5Sr2-yMgyCa0.8Yb0.2Cu2O7-z ceramics,"J.Alloys Compd, 492(2010)473",2010.0,3.7969999999999997,Two,Tl,2.3424212432949805,0.0,1.8984999999999999
152936,Tl0.3Sr1.6Yb0.4Ca1.0Cu2.3O7.0,Tl1212,87.5,3.7969999999999997,,12.007,JAC4920473,"Nurul H. Ahmad, Nawazish A. Khan, A.K.Yahya,",Superconducting fluctuation behavior and infrared absorption properties of Tl1?xCuxSr1.6Yb0.4CaCu2O7-z and Tl0.5Pb0.5Sr2-yMgyCa0.8Yb0.2Cu2O7-z ceramics,"J.Alloys Compd, 492(2010)473",2010.0,3.7969999999999997,Two,Tl,2.3388606415493207,0.0,1.8984999999999999
153143,Gd1.0Ba2.0Cu3.0O7.0,RE123,91.8,3.8539999999999996,3.898,11.698,SSC1511117,"Tirthankar Chakraborty, Bhasker Gahtori, Ajay Soni, G.S. Okram, S.K. Agrawal, S.-Y. Chen, Y.-K. Kuo, M.A.H. Ahsan, Ashok Rao,","Magneto-resistance, thermal conductivity, thermo-electric power and specific heat of superconductor Gd0.95Pr0.05Ba2Cu2.94M0.06O7?z (M = Fe, Ni, Zn and Mn)","Solid State Commum., 151(2011)1117",2011.0,3.8539999999999996,Two,RE,2.319196395503839,0.0,1.9269999999999998
