Repository: CompRhys/apical

# Data Guide

In all cases whilst compiling this data we have been careful to include as much meta-information as possible to allow data to be traced back to it's original sources. For SuperCon this takes the form of the SuperCon "num :" reference id and then the source publication details. For ICSD we provide the ICSD collection code.

We acknowledge the Japanese National Institute for Materials Science for maintaining the [SuperCon](https://supercon.nims.go.jp/index_en.html) database as well as FIZ Karlsruhe GmbH for maintaining [ICSD](https://www.fiz-karlsruhe.de/en/produkte-und-dienstleistungen/inorganic-crystal-structure-database-icsd).

File: processed-data/super_apical.csv (part 5 of 20)
num :,composition :,str3 :,tc :,lata :,latb :,latc :,refno :,author :,title :,journal :,year :,lata* :,layers :,types :,cu-o_a :,cid :,cu-o_p :
2758,Bi2.0Sr2.0Ca0.8Y0.2Cu2.0O8.27,Bi2212,92.6,5.408,,30.677,PHC1740359,"H.ASANO, J.FUJIKAMI, M.AKAMATSU, R.YOSHIZAKI, T.ISHIGAKI,",SITE-SELECTIVE SUBSTITUTION EFFECT ON TC IN THE BI2(SR2-XCAX)(CA0.8R0.2)CU2O8+Y SISTEM(R=RARE-EARTH),"PHYSICA C,174(1991)359",1991.0,3.824033472656848,Two,Bi,2.4483175309786125,,1.912016736328424
2759,Bi2.0Sr2.0Ca0.8Dy0.2Cu2.0O8.26,Bi2212,91.7,5.408,,30.683000000000003,PHC1740359,"H.ASANO, J.FUJIKAMI, M.AKAMATSU, R.YOSHIZAKI, T.ISHIGAKI,",SITE-SELECTIVE SUBSTITUTION EFFECT ON TC IN THE BI2(SR2-XCAX)(CA0.8R0.2)CU2O8+Y SISTEM(R=RARE-EARTH),"PHYSICA C,174(1991)359",1991.0,3.824033472656848,Two,Bi,2.449815310019619,,1.912016736328424
2760,Bi2.0Sr2.0Ca0.8Gd0.2Cu2.0O8.27,Bi2212,90.9,5.4110000000000005,,30.705,PHC1740359,"H.ASANO, J.FUJIKAMI, M.AKAMATSU, R.YOSHIZAKI, T.ISHIGAKI,",SITE-SELECTIVE SUBSTITUTION EFFECT ON TC IN THE BI2(SR2-XCAX)(CA0.8R0.2)CU2O8+Y SISTEM(R=RARE-EARTH),"PHYSICA C,174(1991)359",1991.0,3.8261547930004087,Two,Bi,2.4525145447819305,,1.9130773965002044
2761,Bi2.0Sr2.0Ca0.8Eu0.2Cu2.0O8.26,Bi2212,90.9,5.412000000000001,,30.72300000000001,PHC1740359,"H.ASANO, J.FUJIKAMI, M.AKAMATSU, R.YOSHIZAKI, T.ISHIGAKI,",SITE-SELECTIVE SUBSTITUTION EFFECT ON TC IN THE BI2(SR2-XCAX)(CA0.8R0.2)CU2O8+Y SISTEM(R=RARE-EARTH),"PHYSICA C,174(1991)359",1991.0,3.826861899781596,Two,Bi,2.4560770079978234,,1.913430949890798
2762,Bi2.0Sr2.0Ca0.8Nd0.2Cu2.0O8.26,Bi2212,89.7,5.416,,30.746,PHC1740359,"H.ASANO, J.FUJIKAMI, M.AKAMATSU, R.YOSHIZAKI, T.ISHIGAKI,",SITE-SELECTIVE SUBSTITUTION EFFECT ON TC IN THE BI2(SR2-XCAX)(CA0.8R0.2)CU2O8+Y SISTEM(R=RARE-EARTH),"PHYSICA C,174(1991)359",1991.0,3.829690326906341,Two,Bi,2.4580949986931806,,1.9148451634531705
2763,Bi2.0Sr2.0Ca0.8La0.2Cu2.0O8.26,Bi2212,89.0,5.419,,30.774,PHC1740359,"H.ASANO, J.FUJIKAMI, M.AKAMATSU, R.YOSHIZAKI, T.ISHIGAKI,",SITE-SELECTIVE SUBSTITUTION EFFECT ON TC IN THE BI2(SR2-XCAX)(CA0.8R0.2)CU2O8+Y SISTEM(R=RARE-EARTH),"PHYSICA C,174(1991)359",1991.0,3.831811647249901,Two,Bi,2.462292012496501,,1.9159058236249504
2779,Y1.0Ba2.0Cu4.0O8.0,Y124,80.0,3.843,3.873,27.254,PHC1750081,"IZUMI TOMENO, J.O.WILLIS, KEISHI TAI, NAOKI KOSHIZUKA, SHOJI TANAKA, T.R.NICHOLS, TAKAO ITOH, TAKAYUKI MIYATAKE,",SPECIFIC HEAT AND MAGNETIC SUSCEPTIBILITY MEASUREMENTS OF YBA2CU4O8 A STUDY OF THE DENSITY OF ELECTRONIC STATE,"PHYSICA C,175(1991)81",1991.0,3.843,Two,RE,2.3345413290502384,,1.9215
2780,Dy1.0Ba2.0Cu4.0O8.0,RE124,75.0,3.848,3.876,27.261,PHC1750081,"IZUMI TOMENO, J.O.WILLIS, KEISHI TAI, NAOKI KOSHIZUKA, SHOJI TANAKA, T.R.NICHOLS, TAKAO ITOH, TAKAYUKI MIYATAKE,",SPECIFIC HEAT AND MAGNETIC SUSCEPTIBILITY MEASUREMENTS OF YBA2CU4O8 A STUDY OF THE DENSITY OF ELECTRONIC STATE,"PHYSICA C,175(1991)81",1991.0,3.848,Two,RE,2.3155110289146807,,1.924
2786,Tl2.0Ba2.0Ca1.0Cu2.0O8.0,Tl2212,98.0,3.865,,29.266,PR0442757,"A.N.DAS, A.PODDAR, B.GHOSH, P.CHOUDHURY, P.MANDAL,",EFFECT OF CARRIER CONCENTRATION ON THE NORMAL TRANSPORT PROPERTIES AND THE SUPERCONDUCTING TRANSITION TEMPERATURE IN THE TL2BA2CA1-XYXCU2O8+Y SYSTEM,"PHYS.REV.B,44(1991)2757",1991.0,3.865,Two,Tl,2.582245225178734,,1.9325
2788,Tl2.0Ba2.0Ca0.8Y0.2Cu2.0O8.0,Tl2212,85.0,3.865,,29.172,PR0442757,"A.N.DAS, A.PODDAR, B.GHOSH, P.CHOUDHURY, P.MANDAL,",EFFECT OF CARRIER CONCENTRATION ON THE NORMAL TRANSPORT PROPERTIES AND THE SUPERCONDUCTING TRANSITION TEMPERATURE IN THE TL2BA2CA1-XYXCU2O8+Y SYSTEM,"PHYS.REV.B,44(1991)2757",1991.0,3.865,Two,Tl,2.5315958916406673,,1.9325
2789,Tl2.0Ba2.0Ca0.75Y0.25Cu2.0O8.0,Tl2212,73.2,3.865,,29.073,PR0442757,"A.N.DAS, A.PODDAR, B.GHOSH, P.CHOUDHURY, P.MANDAL,",EFFECT OF CARRIER CONCENTRATION ON THE NORMAL TRANSPORT PROPERTIES AND THE SUPERCONDUCTING TRANSITION TEMPERATURE IN THE TL2BA2CA1-XYXCU2O8+Y SYSTEM,"PHYS.REV.B,44(1991)2757",1991.0,3.865,Two,Tl,2.4782524446165324,,1.9325
2790,Tl2.0Ba2.0Ca0.7Y0.3Cu2.0O8.0,Tl2212,73.2,3.868,,29.113000000000003,PR0442757,"A.N.DAS, A.PODDAR, B.GHOSH, P.CHOUDHURY, P.MANDAL,",EFFECT OF CARRIER CONCENTRATION ON THE NORMAL TRANSPORT PROPERTIES AND THE SUPERCONDUCTING TRANSITION TEMPERATURE IN THE TL2BA2CA1-XYXCU2O8+Y SYSTEM,"PHYS.REV.B,44(1991)2757",1991.0,3.868,Two,Tl,2.482770256075165,,1.934
2791,Tl2.0Ba2.0Ca0.65Y0.35Cu2.0O8.0,Tl2212,58.0,3.868,,28.979,PR0442757,"A.N.DAS, A.PODDAR, B.GHOSH, P.CHOUDHURY, P.MANDAL,",EFFECT OF CARRIER CONCENTRATION ON THE NORMAL TRANSPORT PROPERTIES AND THE SUPERCONDUCTING TRANSITION TEMPERATURE IN THE TL2BA2CA1-XYXCU2O8+Y SYSTEM,"PHYS.REV.B,44(1991)2757",1991.0,3.868,Two,Tl,2.4105680146485557,,1.934
2793,Tl2.0Ba2.0Ca0.52Y0.48Cu2.0O8.0,Tl2212,22.0,3.869,,28.932,PR0442757,"A.N.DAS, A.PODDAR, B.GHOSH, P.CHOUDHURY, P.MANDAL,",EFFECT OF CARRIER CONCENTRATION ON THE NORMAL TRANSPORT PROPERTIES AND THE SUPERCONDUCTING TRANSITION TEMPERATURE IN THE TL2BA2CA1-XYXCU2O8+Y SYSTEM,"PHYS.REV.B,44(1991)2757",1991.0,3.869,Two,Tl,2.3795649824028837,,1.9345
2799,Bi2.0Sr2.0Ca1.0Cu2.0O8.0,Bi2212,70.8,5.388,,30.82,PR04313102,"A.PODDAR, B.GHOSH, P.CHOUDHURY, P.MANDAI,",VARIATION OF TC AND TRANSPORT PROPERTIES WITH CARRIER CONCENTRATION IN Y-AND PB-DOPED BI-BASED SI@ERCONDUCTORS,"PHYS.REV.B,43(1991)13102",1991.0,3.8098913370331178,Two,Bi,2.5026320762650274,,1.9049456685165589
2801,Bi2.0Sr2.0Ca0.75Y0.25Cu2.0O8.0,Bi2212,86.3,5.402,,30.672,PR04313102,"A.PODDAR, B.GHOSH, P.CHOUDHURY, P.MANDAI,",VARIATION OF TC AND TRANSPORT PROPERTIES WITH CARRIER CONCENTRATION IN Y-AND PB-DOPED BI-BASED SI@ERCONDUCTORS,"PHYS.REV.B,43(1991)13102",1991.0,3.819790831969729,Two,Bi,2.4526546252205152,,1.9098954159848645
2802,Bi2.0Sr2.0Ca0.65Y0.35Cu2.0O8.0,Bi2212,79.6,5.407,,30.527,PR04313102,"A.PODDAR, B.GHOSH, P.CHOUDHURY, P.MANDAI,",VARIATION OF TC AND TRANSPORT PROPERTIES WITH CARRIER CONCENTRATION IN Y-AND PB-DOPED BI-BASED SI@ERCONDUCTORS,"PHYS.REV.B,43(1991)13102",1991.0,3.8233263658756624,Two,Bi,2.411803928860614,,1.9116631829378312
2804,Bi2.0Sr2.0Ca0.55Y0.45Cu2.0O8.0,Bi2212,54.9,5.414,,30.402,PR04313102,"A.PODDAR, B.GHOSH, P.CHOUDHURY, P.MANDAI,",VARIATION OF TC AND TRANSPORT PROPERTIES WITH CARRIER CONCENTRATION IN Y-AND PB-DOPED BI-BASED SI@ERCONDUCTORS,"PHYS.REV.B,43(1991)13102",1991.0,3.8282761133439682,Two,Bi,2.374084081489816,,1.9141380566719841
2810,Er1.0Ba2.0Cu2.85Zn0.15O7.0,RE123,55.0,3.81,3.881,11.629,PHC1750587,"A.D.TAYLOR, A.FURRER, A.MIRMELSTEIN, A.PODLESNYAK, J.MESOT, P.ALLENSPACH, R.OSBORN, S.M.BENNINGTN, U.STAUB, V.KOZHEVNIKOV,",NEUTRON SPECTROSCOPIC STUDIES OF CRYSTALLINE ELECTRIC FIELDS IN HIGH-TC ERBA2CU3O7 DOPED WITH ZN AND NI,"PHYSICA C,175(1991)587",1991.0,3.81,Two,RE,2.3472972040678988,,1.905
2811,Er1.0Ba2.0Cu2.82Ni0.18O7.0,RE123,65.0,3.812,3.874,11.601,PHC1750587,"A.D.TAYLOR, A.FURRER, A.MIRMELSTEIN, A.PODLESNYAK, J.MESOT, P.ALLENSPACH, R.OSBORN, S.M.BENNINGTN, U.STAUB, V.KOZHEVNIKOV,",NEUTRON SPECTROSCOPIC STUDIES OF CRYSTALLINE ELECTRIC FIELDS IN HIGH-TC ERBA2CU3O7 DOPED WITH ZN AND NI,"PHYSICA C,175(1991)587",1991.0,3.812,Two,RE,2.3196646910586325,,1.906
2812,Eu1.0Ba2.0Cu4.0O8.0,RE124,67.0,3.868,3.882,27.271,PHC1750523,"HIDEAKI ADACHI, KENTARO SETSUNE, KIYOTAKA WASA, SEIJI ADACHI,",SYNTHESIS OF LNBA2CU4O8 (LN=RARE EARTH ELEMENTS) CERAMICS AT ONE ATMOSPHERE OXZGEN PRESSURE,"PHYCICA C,175(1991)523",1991.0,3.868,Two,RE,2.267556549237361,,1.934
2813,Gd1.0Ba2.0Cu4.0O8.0,RE124,69.0,3.861,3.881,27.257,PHC1750523,"HIDEAKI ADACHI, KENTARO SETSUNE, KIYOTAKA WASA, SEIJI ADACHI,",SYNTHESIS OF LNBA2CU4O8 (LN=RARE EARTH ELEMENTS) CERAMICS AT ONE ATMOSPHERE OXZGEN PRESSURE,"PHYCICA C,175(1991)523",1991.0,3.861,Two,RE,2.2796995564513223,,1.9305
2814,Dy1.0Ba2.0Cu4.0O8.0,RE124,71.0,3.847,3.874,27.239,PHC1750523,"HIDEAKI ADACHI, KENTARO SETSUNE, KIYOTAKA WASA, SEIJI ADACHI,",SYNTHESIS OF LNBA2CU4O8 (LN=RARE EARTH ELEMENTS) CERAMICS AT ONE ATMOSPHERE OXZGEN PRESSURE,"PHYCICA C,175(1991)523",1991.0,3.847,Two,RE,2.308405628663153,,1.9235
2815,Ho1.0Ba2.0Cu4.0O8.0,RE124,74.0,3.841,3.868,27.214,PHC1750523,"HIDEAKI ADACHI, KENTARO SETSUNE, KIYOTAKA WASA, SEIJI ADACHI,",SYNTHESIS OF LNBA2CU4O8 (LN=RARE EARTH ELEMENTS) CERAMICS AT ONE ATMOSPHERE OXZGEN PRESSURE,"PHYCICA C,175(1991)523",1991.0,3.841,Two,RE,2.313067845441758,,1.9205
2817,Y1.0Ba2.0Cu3.0O6.7,Y123,67.0,3.822,3.888,11.663,PR04313073,"D.J.VAN HARLINGEN, D.M.GINSBERG, J.P.RICE, R.A.SCHWEINFURTH, S.E.STUPP, T.A.FRIEDMANN,","LOW-TEMPERETURE SPECIFIC HEAT OF POLYCRYSTALLINE YBA2CU3O6.7 IN APPLIED MAGNETIC FIELDS OF 0,1,2,AND 3 T","Phys. Rev. B., 43(1991)13073",1991.0,3.822,Two,RE,2.278852509336792,,1.911
2832,Tl1.0Ba1.6La0.4Cu1.0O5.0,Tl1201,39.1,3.848,,9.234,PHC1780193,"A.K.RAJARAJAN, A.SUNDARESAN, L.C.GUPTA, M.SHARON, R.VIJAYATAGHAVAN,",STUDIES OF THE SUPERCONDUCTING BEHAVIOUR OF TLBA2-XLAXCUO5-Y,"PHYSICA C,178(1991)193",1991.0,3.848,One,Tl,2.4804373756537066,,1.924
2833,Tl1.0Ba1.5La0.5Cu1.0O5.0,Tl1201,33.3,3.847,,9.195,PHC1780193,"A.K.RAJARAJAN, A.SUNDARESAN, L.C.GUPTA, M.SHARON, R.VIJAYATAGHAVAN,",STUDIES OF THE SUPERCONDUCTING BEHAVIOUR OF TLBA2-XLAXCUO5-Y,"PHYSICA C,178(1991)193",1991.0,3.847,One,Tl,2.4799824366356544,,1.9235
2834,Tl1.0Ba1.4La0.6Cu1.0O5.0,Tl1201,23.5,3.844,,9.104,PHC1780193,"A.K.RAJARAJAN, A.SUNDARESAN, L.C.GUPTA, M.SHARON, R.VIJAYATAGHAVAN,",STUDIES OF THE SUPERCONDUCTING BEHAVIOUR OF TLBA2-XLAXCUO5-Y,"PHYSICA C,178(1991)193",1991.0,3.844,One,Tl,2.4773567855662177,,1.922
2857,Tl1.0Ba2.0Ca0.8Nd0.2Cu2.0O6.86,Tl1212,100.0,3.856,,12.653,PHC1780029,"A.MAIGNAN, B.RAVEAU, C.MARTIN, C.MICHEL, E.SUARD, M.HERVIEU, V.CAIGNAERT,","MEUTRON DIFFRACTION STRUCTURE DETERMINATION OF THE ""1212"" -SERIES TLBA2CA1-XCU2O7-Z","PHYSICA C,178(1991)29",1991.0,3.856,Two,Tl,2.712621031094379,,1.928
2858,Tl1.0Ba2.0Ca0.5Nd0.5Cu2.0O6.86,Tl1212,40.0,3.877,,12.604,PHC1780029,"A.MAIGNAN, B.RAVEAU, C.MARTIN, C.MICHEL, E.SUARD, M.HERVIEU, V.CAIGNAERT,","MEUTRON DIFFRACTION STRUCTURE DETERMINATION OF THE ""1212"" -SERIES TLBA2CA1-XCU2O7-Z","PHYSICA C,178(1991)29",1991.0,3.877,Two,Tl,2.7037734628978054,,1.9385
2873,Y1.0Ba2.0Cu2.94Fe0.06O6.85,Y123,85.0,3.821,3.889,11.724,PR0444526,"A.UMEZAWA, G.W.CRABTREE, K.VANDERVOORT, L.NUNEZ, R.D.ROGERS, U.FANG, U.WELP,",MAGNETIC AND STRUCTURAL PROPERTIES OF FE IN SINGLE CRYSTALS OFYBA2CU3-XFEXO7-Z,"PHYS.REV.B,44(1991)4526",1991.0,3.821,Two,RE,2.3275021464346164,,1.9105
2874,Y1.0Ba2.0Cu2.91Fe0.09O6.83,Y123,60.0,3.83,3.875,11.734000000000002,PR0444526,"A.UMEZAWA, G.W.CRABTREE, K.VANDERVOORT, L.NUNEZ, R.D.ROGERS, U.FANG, U.WELP,",MAGNETIC AND STRUCTURAL PROPERTIES OF FE IN SINGLE CRYSTALS OFYBA2CU3-XFEXO7-Z,"PHYS.REV.B,44(1991)4526",1991.0,3.83,Two,RE,2.3427123767469613,,1.915
2875,Y1.0Ba2.0Cu2.85Fe0.15O7.02,Y123,76.0,3.846,3.855,11.709,PR0444526,"A.UMEZAWA, G.W.CRABTREE, K.VANDERVOORT, L.NUNEZ, R.D.ROGERS, U.FANG, U.WELP,",MAGNETIC AND STRUCTURAL PROPERTIES OF FE IN SINGLE CRYSTALS OFYBA2CU3-XFEXO7-Z,"PHYS.REV.B,44(1991)4526",1991.0,3.846,Two,RE,2.3350823566116716,,1.923
2876,Y1.0Ba2.0Cu2.76Fe0.24O7.0,Y123,49.0,3.854,3.858,11.718,PR0444526,"A.UMEZAWA, G.W.CRABTREE, K.VANDERVOORT, L.NUNEZ, R.D.ROGERS, U.FANG, U.WELP,",MAGNETIC AND STRUCTURAL PROPERTIES OF FE IN SINGLE CRYSTALS OFYBA2CU3-XFEXO7-Z,"PHYS.REV.B,44(1991)4526",1991.0,3.854,Two,RE,2.3486926143975975,,1.927
2880,Bi1.8Pb0.2Sr1.8Ca1.0Nd0.2Cu2.0O8.2,Bi2212,86.0,5.396,5.41,30.66,PHC1760445,"S.KEMMLER-SACK, T.RENTSHLER,",SUPERCONDUCTING PROPERTIES OF CERAMICS IN THE 2212 SYSTEM BI2-WPBWSR2-XCA1-YNDX+YCU2O8+Z,"PHYSICA C,176(1991)445",1991.0,3.81554819128261,Two,Bi,2.455244310581245,,1.907774095641305
2881,Bi1.8Pb0.2Sr2.0Ca0.8Nd0.2Cu2.0O8.21,Bi2212,87.0,5.401,5.409,30.74,PHC1760445,"S.KEMMLER-SACK, T.RENTSHLER,",SUPERCONDUCTING PROPERTIES OF CERAMICS IN THE 2212 SYSTEM BI2-WPBWSR2-XCA1-YNDX+YCU2O8+Z,"PHYSICA C,176(1991)445",1991.0,3.819083725188543,Two,Bi,2.470560328259025,,1.9095418625942715
2882,Bi1.6Pb0.4Sr1.6Ca1.0Nd0.4Cu2.0O8.17,Bi2212,79.0,5.4,5.416,30.6,PHC1760445,"S.KEMMLER-SACK, T.RENTSHLER,",SUPERCONDUCTING PROPERTIES OF CERAMICS IN THE 2212 SYSTEM BI2-WPBWSR2-XCA1-YNDX+YCU2O8+Z,"PHYSICA C,176(1991)445",1991.0,3.8183766184073566,Two,Bi,2.436543024542703,,1.9091883092036783
2883,Bi1.6Pb0.4Sr2.0Ca0.6Nd0.4Cu2.0O8.26,Bi2212,85.0,5.412000000000001,5.43,30.66,PHC1760445,"S.KEMMLER-SACK, T.RENTSHLER,",SUPERCONDUCTING PROPERTIES OF CERAMICS IN THE 2212 SYSTEM BI2-WPBWSR2-XCA1-YNDX+YCU2O8+Z,"PHYSICA C,176(1991)445",1991.0,3.826861899781596,Two,Bi,2.4403503280672707,,1.913430949890798
2884,Bi1.4Pb0.6Sr1.4Ca1.0Nd0.6Cu2.0O8.22,Bi2212,25.0,5.416,5.432,30.5,PHC1760445,"S.KEMMLER-SACK, T.RENTSHLER,",SUPERCONDUCTING PROPERTIES OF CERAMICS IN THE 2212 SYSTEM BI2-WPBWSR2-XCA1-YNDX+YCU2O8+Z,"PHYSICA C,176(1991)445",1991.0,3.829690326906341,Two,Bi,2.3966860580119826,,1.9148451634531705
2885,Bi1.4Pb0.6Sr2.0Ca0.4Nd0.6Cu2.0O8.24,Bi2212,65.0,5.4220000000000015,5.441,30.61,PHC1760445,"S.KEMMLER-SACK, T.RENTSHLER,",SUPERCONDUCTING PROPERTIES OF CERAMICS IN THE 2212 SYSTEM BI2-WPBWSR2-XCA1-YNDX+YCU2O8+Z,"PHYSICA C,176(1991)445",1991.0,3.833932967593461,Two,Bi,2.4185600969876635,,1.9169664837967304
2886,Bi2.0Sr1.6La0.4Cu1.0O6.26,Bi2201,14.3,5.392,5.412000000000001,24.49,PHC1790405,"B.H.MA, C.U.SEGRE, G.SEIDLER, K.ZHANG,",STRUCTURE AND SUPERCONDUCTIVITY IN THE SINGLE CU-O LAYERED (BI2-XPBX)(SR2-YLAY) CUO6+Z SYSTEM,"PHYSICA C,179(1991)405",1991.0,3.812719764157864,One,Bi,2.5199399544838554,,1.906359882078932
2887,Bi1.8Pb0.2Sr1.6La0.4Cu1.0O6.182,Bi2201,13.7,5.374,5.402,24.535,PHC1790405,"B.H.MA, C.U.SEGRE, G.SEIDLER, K.ZHANG,",STRUCTURE AND SUPERCONDUCTIVITY IN THE SINGLE CU-O LAYERED (BI2-XPBX)(SR2-YLAY) CUO6+Z SYSTEM,"PHYSICA C,179(1991)405",1991.0,3.7999918420965058,One,Bi,2.535340497523687,,1.8999959210482529
2888,Bi1.7Pb0.3Sr1.6La0.4Cu1.0O6.141,Bi2201,20.2,5.349,5.393,24.529,PHC1790405,"B.H.MA, C.U.SEGRE, G.SEIDLER, K.ZHANG,",STRUCTURE AND SUPERCONDUCTIVITY IN THE SINGLE CU-O LAYERED (BI2-XPBX)(SR2-YLAY) CUO6+Z SYSTEM,"PHYSICA C,179(1991)405",1991.0,3.7823141725668425,One,Bi,2.529580011771565,,1.8911570862834213
2889,Bi1.6Pb0.4Sr1.6La0.4Cu1.0O6.0820000000000025,Bi2201,23.0,5.34,5.399,24.517,PHC1790405,"B.H.MA, C.U.SEGRE, G.SEIDLER, K.ZHANG,",STRUCTURE AND SUPERCONDUCTIVITY IN THE SINGLE CU-O LAYERED (BI2-XPBX)(SR2-YLAY) CUO6+Z SYSTEM,"PHYSICA C,179(1991)405",1991.0,3.775950211536164,One,Bi,2.523606130798435,,1.887975105768082
2890,Bi1.5Pb0.5Sr1.6La0.4Cu1.0O6.055,Bi2201,28.4,5.306,5.399,24.479,PHC1790405,"B.H.MA, C.U.SEGRE, G.SEIDLER, K.ZHANG,",STRUCTURE AND SUPERCONDUCTIVITY IN THE SINGLE CU-O LAYERED (BI2-XPBX)(SR2-YLAY) CUO6+Z SYSTEM,"PHYSICA C,179(1991)405",1991.0,3.751908580975821,One,Bi,2.50394471914968,,1.8759542904879105
2891,Bi1.4Pb0.6Sr1.6La0.4Cu1.0O6.068,Bi2201,28.0,5.292999999999998,5.407,24.481,PHC1790405,"B.H.MA, C.U.SEGRE, G.SEIDLER, K.ZHANG,",STRUCTURE AND SUPERCONDUCTIVITY IN THE SINGLE CU-O LAYERED (BI2-XPBX)(SR2-YLAY) CUO6+Z SYSTEM,"PHYSICA C,179(1991)405",1991.0,3.7427161928203945,One,Bi,2.5029785900589934,,1.8713580964101972
2892,Bi1.2Pb0.8Sr1.6La0.4Cu1.0O6.013999999999999,Bi2201,17.3,5.27,5.399,24.477,PHC1790405,"B.H.MA, C.U.SEGRE, G.SEIDLER, K.ZHANG,",STRUCTURE AND SUPERCONDUCTIVITY IN THE SINGLE CU-O LAYERED (BI2-XPBX)(SR2-YLAY) CUO6+Z SYSTEM,"PHYSICA C,179(1991)405",1991.0,3.726452736853105,One,Bi,2.498281398581226,,1.8632263684265524
2893,Bi1.0Pb1.0Sr1.6La0.4Cu1.0O6.065,Bi2201,19.8,5.277,5.407,24.422,PHC1790405,"B.H.MA, C.U.SEGRE, G.SEIDLER, K.ZHANG,",STRUCTURE AND SUPERCONDUCTIVITY IN THE SINGLE CU-O LAYERED (BI2-XPBX)(SR2-YLAY) CUO6+Z SYSTEM,"PHYSICA C,179(1991)405",1991.0,3.731402484321411,One,Bi,2.477429089278611,,1.8657012421607055
2895,Bi1.5Pb0.5Sr1.7La0.3Cu1.0O5.992999999999999,Bi2201,15.6,5.292999999999998,5.401,24.5,PHC1790405,"B.H.MA, C.U.SEGRE, G.SEIDLER, K.ZHANG,",STRUCTURE AND SUPERCONDUCTIVITY IN THE SINGLE CU-O LAYERED (BI2-XPBX)(SR2-YLAY) CUO6+Z SYSTEM,"PHYSICA C,179(1991)405",1991.0,3.7427161928203945,One,Bi,2.5105092827363213,,1.8713580964101972
2896,Bi1.5Pb0.5Sr1.6La0.4Cu1.0O6.044,Bi2201,28.1,5.303,5.398,24.475,PHC1790405,"B.H.MA, C.U.SEGRE, G.SEIDLER, K.ZHANG,",STRUCTURE AND SUPERCONDUCTIVITY IN THE SINGLE CU-O LAYERED (BI2-XPBX)(SR2-YLAY) CUO6+Z SYSTEM,"PHYSICA C,179(1991)405",1991.0,3.749787260632261,One,Bi,2.5019534254919717,,1.8748936303161305
2897,Bi1.5Pb0.5Sr1.5La0.5Cu1.0O6.074,Bi2201,18.1,5.325,5.401,24.466,PHC1790405,"B.H.MA, C.U.SEGRE, G.SEIDLER, K.ZHANG,",STRUCTURE AND SUPERCONDUCTIVITY IN THE SINGLE CU-O LAYERED (BI2-XPBX)(SR2-YLAY) CUO6+Z SYSTEM,"PHYSICA C,179(1991)405",1991.0,3.765343609818365,One,Bi,2.5013627428784586,,1.8826718049091824
2898,Bi1.5Pb0.5Sr1.4La0.6Cu1.0O6.117999999999999,Bi2201,10.8,5.341,5.399,24.435,PHC1790405,"B.H.MA, C.U.SEGRE, G.SEIDLER, K.ZHANG,",STRUCTURE AND SUPERCONDUCTIVITY IN THE SINGLE CU-O LAYERED (BI2-XPBX)(SR2-YLAY) CUO6+Z SYSTEM,"PHYSICA C,179(1991)405",1991.0,3.7766573183173504,One,Bi,2.4912405415030703,,1.8883286591586752
2917,Y1.0Ba2.0Cu3.0O7.0,Y123,91.0,3.82,3.889,11.672,SSC0700951,"D.PAVUNA, F.LICCI, M.AFFRONTE, O.MARTIN, S.CATTANI, T.BESAGNI,",EFFECTS OF CU SUBSTITUTION BY ZN ON TRANSPORT PRAPERTIES OF YBA(2)CU(3)O(7-Z),"SOLID STATE COMMUN.,70(1989)951",1989.0,3.82,Two,RE,2.284567817604385,,1.91
2918,Y1.0Ba2.0Cu2.925Zn0.075O7.0,Y123,59.0,3.82,3.89,11.673,SSC0700951,"D.PAVUNA, F.LICCI, M.AFFRONTE, O.MARTIN, S.CATTANI, T.BESAGNI,",EFFECTS OF CU SUBSTITUTION BY ZN ON TRANSPORT PRAPERTIES OF YBA(2)CU(3)O(7-Z),"SOLID STATE COMMUN.,70(1989)951",1989.0,3.82,Two,RE,2.2853782951789707,,1.91
2919,Y1.0Ba2.0Cu2.85Zn0.15O7.0,Y123,49.0,3.82,3.885,11.671,SSC0700951,"D.PAVUNA, F.LICCI, M.AFFRONTE, O.MARTIN, S.CATTANI, T.BESAGNI,",EFFECTS OF CU SUBSTITUTION BY ZN ON TRANSPORT PRAPERTIES OF YBA(2)CU(3)O(7-Z),"SOLID STATE COMMUN.,70(1989)951",1989.0,3.82,Two,RE,2.2837573400297995,,1.91
2920,Y1.0Ba2.0Cu2.775Zn0.225O7.0,Y123,46.0,3.826,3.893,11.689,SSC0700951,"D.PAVUNA, F.LICCI, M.AFFRONTE, O.MARTIN, S.CATTANI, T.BESAGNI,",EFFECTS OF CU SUBSTITUTION BY ZN ON TRANSPORT PRAPERTIES OF YBA(2)CU(3)O(7-Z),"SOLID STATE COMMUN.,70(1989)951",1989.0,3.826,Two,RE,2.303082906083322,,1.913
2930,Tl1.0Sr2.0Sr0.5Pr0.5Cu2.0O7.0,Tl1212,84.5,3.843,,12.166,PHC1770183,"D.O.PEDERSON, D.X.GU, Y.XIN, Z.Z.SHENG,","FORMATION AND SUPERCONDUCTIVITY OF 1212-TYPE PHASE TLSR2(SR0.5R0.5)SU2O7-Z WITH R=SC,Y AND LANTHANIDES","PHYSICA C,177(1991)183",1991.0,3.843,Two,Tl,2.454952672870231,,1.9215
2931,Tl1.0Sr2.0Sr0.5Nd0.5Cu2.0O7.0,Tl1212,86.0,3.836,,12.135,PHC1770183,"D.O.PEDERSON, D.X.GU, Y.XIN, Z.Z.SHENG,","FORMATION AND SUPERCONDUCTIVITY OF 1212-TYPE PHASE TLSR2(SR0.5R0.5)SU2O7-Z WITH R=SC,Y AND LANTHANIDES","PHYSICA C,177(1991)183",1991.0,3.836,Two,Tl,2.4338254123698704,,1.918
2932,Tl1.0Sr2.0Sr0.5Sm0.5Cu2.0O7.0,Tl1212,75.0,3.833,,12.078,PHC1770183,"D.O.PEDERSON, D.X.GU, Y.XIN, Z.Z.SHENG,","FORMATION AND SUPERCONDUCTIVITY OF 1212-TYPE PHASE TLSR2(SR0.5R0.5)SU2O7-Z WITH R=SC,Y AND LANTHANIDES","PHYSICA C,177(1991)183",1991.0,3.833,Two,Tl,2.402535277580501,,1.9165
2933,Tl1.0Sr2.0Sr0.5Eu0.5Cu2.0O7.0,Tl1212,71.0,3.825,,12.074000000000002,PHC1770183,"D.O.PEDERSON, D.X.GU, Y.XIN, Z.Z.SHENG,","FORMATION AND SUPERCONDUCTIVITY OF 1212-TYPE PHASE TLSR2(SR0.5R0.5)SU2O7-Z WITH R=SC,Y AND LANTHANIDES","PHYSICA C,177(1991)183",1991.0,3.825,Two,Tl,2.3943762121932526,,1.9125
2934,Tl1.0Sr2.0Sr0.5Gd0.5Cu2.0O7.0,Tl1212,83.5,3.825,,12.093,PHC1770183,"D.O.PEDERSON, D.X.GU, Y.XIN, Z.Z.SHENG,","FORMATION AND SUPERCONDUCTIVITY OF 1212-TYPE PHASE TLSR2(SR0.5R0.5)SU2O7-Z WITH R=SC,Y AND LANTHANIDES","PHYSICA C,177(1991)183",1991.0,3.825,Two,Tl,2.4040407026457533,,1.9125
2935,Tl1.0Sr2.0Sr0.5Tb0.5Cu2.0O7.0,Tl1212,82.5,3.818,,12.078,PHC1770183,"D.O.PEDERSON, D.X.GU, Y.XIN, Z.Z.SHENG,","FORMATION AND SUPERCONDUCTIVITY OF 1212-TYPE PHASE TLSR2(SR0.5R0.5)SU2O7-Z WITH R=SC,Y AND LANTHANIDES","PHYSICA C,177(1991)183",1991.0,3.818,Two,Tl,2.391051960421187,,1.909
2936,Tl1.0Sr2.0Sr0.5Dy0.5Cu2.0O7.0,Tl1212,82.0,3.817,,12.068,PHC1770183,"D.O.PEDERSON, D.X.GU, Y.XIN, Z.Z.SHENG,","FORMATION AND SUPERCONDUCTIVITY OF 1212-TYPE PHASE TLSR2(SR0.5R0.5)SU2O7-Z WITH R=SC,Y AND LANTHANIDES","PHYSICA C,177(1991)183",1991.0,3.817,Two,Tl,2.385199832021529,,1.9085
2937,Tl1.0Sr2.0Sr0.5Ho0.5Cu2.0O7.0,Tl1212,83.5,3.814,,12.05,PHC1770183,"D.O.PEDERSON, D.X.GU, Y.XIN, Z.Z.SHENG,","FORMATION AND SUPERCONDUCTIVITY OF 1212-TYPE PHASE TLSR2(SR0.5R0.5)SU2O7-Z WITH R=SC,Y AND LANTHANIDES","PHYSICA C,177(1991)183",1991.0,3.814,Two,Tl,2.3737473355294014,,1.907
2938,Tl1.0Sr2.0Sr0.5Er0.5Cu2.0O7.0,Tl1212,83.5,3.81,,12.04,PHC1770183,"D.O.PEDERSON, D.X.GU, Y.XIN, Z.Z.SHENG,","FORMATION AND SUPERCONDUCTIVITY OF 1212-TYPE PHASE TLSR2(SR0.5R0.5)SU2O7-Z WITH R=SC,Y AND LANTHANIDES","PHYSICA C,177(1991)183",1991.0,3.81,Two,Tl,2.36559854369788,,1.905
2939,Tl1.0Sr2.0Sr0.5Tm0.5Cu2.0O7.0,Tl1212,84.5,3.805,,12.035,PHC1770183,"D.O.PEDERSON, D.X.GU, Y.XIN, Z.Z.SHENG,","FORMATION AND SUPERCONDUCTIVITY OF 1212-TYPE PHASE TLSR2(SR0.5R0.5)SU2O7-Z WITH R=SC,Y AND LANTHANIDES","PHYSICA C,177(1991)183",1991.0,3.805,Two,Tl,2.3592274843502583,,1.9025
2940,Tl1.0Sr2.0Sr0.5Yb0.5Cu2.0O7.0,Tl1212,81.5,3.796,,12.034,PHC1770183,"D.O.PEDERSON, D.X.GU, Y.XIN, Z.Z.SHENG,","FORMATION AND SUPERCONDUCTIVITY OF 1212-TYPE PHASE TLSR2(SR0.5R0.5)SU2O7-Z WITH R=SC,Y AND LANTHANIDES","PHYSICA C,177(1991)183",1991.0,3.796,Two,Tl,2.351828836662433,,1.898
2941,Tl2.0Sr2.0Sr0.5Lu0.5Cu2.0O7.0,Tl1212,81.5,3.8,,12.037,PHC1770183,"D.O.PEDERSON, D.X.GU, Y.XIN, Z.Z.SHENG,","FORMATION AND SUPERCONDUCTIVITY OF 1212-TYPE PHASE TLSR2(SR0.5R0.5)SU2O7-Z WITH R=SC,Y AND LANTHANIDES","PHYSICA C,177(1991)183",1991.0,3.8,Two,Tl,2.3564170267482947,,1.9
2942,Bi1.6Pb0.4Sr1.8Ca1.0Nd0.2Cu2.0O8.11,Bi2212,87.0,5.39,5.4129999999999985,30.73,PHC1760445,"S.KEMMLER-SACK, T.RENTSHLER,",SUPERCONDUCTING PROPERTIES OF CERAMICS IN THE 2212 SYSTEM BI2-WPBWSR2-XCA1-YNDX+YCU2O8+Z,"PHYSICA C,176(1991)445",1991.0,3.8113055505954905,Two,Bi,2.4783036428357086,,1.9056527752977452
2943,Bi1.6Pb0.4Sr2.0Ca0.8Nd0.2Cu2.0O8.16,Bi2212,87.0,5.401,5.409,30.74,PHC1760445,"S.KEMMLER-SACK, T.RENTSHLER,",SUPERCONDUCTING PROPERTIES OF CERAMICS IN THE 2212 SYSTEM BI2-WPBWSR2-XCA1-YNDX+YCU2O8+Z,"PHYSICA C,176(1991)445",1991.0,3.819083725188543,Two,Bi,2.470560328259025,,1.9095418625942715
2944,Bi1.4Pb0.6Sr1.8Ca1.0Nd0.2Cu2.0O8.0,Bi2212,84.0,5.377000000000002,5.424,30.71,PHC1760445,"S.KEMMLER-SACK, T.RENTSHLER,",SUPERCONDUCTING PROPERTIES OF CERAMICS IN THE 2212 SYSTEM BI2-WPBWSR2-XCA1-YNDX+YCU2O8+Z,"PHYSICA C,176(1991)445",1991.0,3.802113162440068,Two,Bi,2.485412406824959,,1.901056581220034
2945,Bi1.4Pb0.6Sr2.0Ca0.8Nd0.2Cu2.0O8.0,Bi2212,87.0,5.384,5.421,30.74,PHC1760445,"S.KEMMLER-SACK, T.RENTSHLER,",SUPERCONDUCTING PROPERTIES OF CERAMICS IN THE 2212 SYSTEM BI2-WPBWSR2-XCA1-YNDX+YCU2O8+Z,"PHYSICA C,176(1991)445",1991.0,3.807062909908371,Two,Bi,2.4863851846801226,,1.9035314549541855
2946,Bi1.4Pb0.6Sr1.6Ca1.0Nd0.4Cu2.0O8.0,Bi2212,62.0,5.382999999999999,5.424,30.6,PHC1760445,"S.KEMMLER-SACK, T.RENTSHLER,",SUPERCONDUCTING PROPERTIES OF CERAMICS IN THE 2212 SYSTEM BI2-WPBWSR2-XCA1-YNDX+YCU2O8+Z,"PHYSICA C,176(1991)445",1991.0,3.806355803127184,Two,Bi,2.452367880963801,,1.903177901563592
2947,Bi2.4Pb0.6Sr2.0Ca0.6Nd0.4Cu2.0O8.0,Bi2212,77.0,5.398,5.434,30.69,PHC1760445,"S.KEMMLER-SACK, T.RENTSHLER,",SUPERCONDUCTING PROPERTIES OF CERAMICS IN THE 2212 SYSTEM BI2-WPBWSR2-XCA1-YNDX+YCU2O8+Z,"PHYSICA C,176(1991)445",1991.0,3.8169624048449826,Two,Bi,2.4608714579720234,,1.9084812024224913
2979,Y1.0Ba2.0Cu3.0O9.0,Y123,93.0,3.819,3.882,11.665,PR0362305,"B.J.SUH, C.PARK, I.S.YU, J.H.LEE, S.C.LEE, Y.W.PARK, Z.G.KHIM,",SUPERCONDUCTIVITY IN SINGLE-PHASE Y1BA2CU3O9-X AND THERMOELECTRIC POWER MEASUREMENT,"PHPYS.REV.B,36(1991)2305",1987.0,3.819,Two,RE,2.278104979630461,,1.9095
3018,Tl2.0Ba2.0Cu1.0O6.0,Tl2201,81.5,3.87,,23.238000000000003,PHC1760368,"A.M.HERMANN, C.DONG, D.E.WEEKS, W.KIEHL,",THERMOPOWER OF TL2BA2CUO6-X BULK SUPERCONDUCTORS,"PHYSICA C,176(1991)368",1991.0,3.87,One,Tl,2.7465074799235722,,1.935
3043,Ba2.0Cu3.0O7.0,RE123,92.0,3.82,3.886,11.683,PRB0365694,"A.R.MOOODENBAUGH, J.J.REILLY, J.R.JOHNSON, M.SUENAGA, P.THOMPSON,",SUPERCONDUCTIVITY IN H(X) Y(1)BA(2)CU(3)O(7),"PHYS.REV.B,36(1987)5694",1987.0,3.82,Two,RE,2.373344870645102,,1.91
3044,Y1.0Ba2.0Cu3.0H0.13O7.0,Y123,93.5,3.821,3.887,11.688,PRB0365694,"A.R.MOOODENBAUGH, J.J.REILLY, J.R.JOHNSON, M.SUENAGA, P.THOMPSON,",SUPERCONDUCTIVITY IN H(X) Y(1)BA(2)CU(3)O(7),"PHYS.REV.B,36(1987)5694",1987.0,3.821,Two,RE,2.2983249537495727,,1.9105
3045,Y1.0Ba2.0Cu3.0H0.19O7.0,Y123,93.5,3.825,3.886,11.691,PRB0365694,"A.R.MOOODENBAUGH, J.J.REILLY, J.R.JOHNSON, M.SUENAGA, P.THOMPSON,",SUPERCONDUCTIVITY IN H(X) Y(1)BA(2)CU(3)O(7),"PHYS.REV.B,36(1987)5694",1987.0,3.825,Two,RE,2.303914366280658,,1.9125
3046,Y1.0Ba2.0Cu3.0H0.38O7.0,Y123,93.8,3.825,3.886,11.69,PRB0365694,"A.R.MOOODENBAUGH, J.J.REILLY, J.R.JOHNSON, M.SUENAGA, P.THOMPSON,",SUPERCONDUCTIVITY IN H(X) Y(1)BA(2)CU(3)O(7),"PHYS.REV.B,36(1987)5694",1987.0,3.825,Two,RE,2.3031038887060724,,1.9125
3047,Y1.0Ba2.0Cu3.0H0.49O7.0,Y123,93.6,3.826,3.886,11.694,PRB0365694,"A.R.MOOODENBAUGH, J.J.REILLY, J.R.JOHNSON, M.SUENAGA, P.THOMPSON,",SUPERCONDUCTIVITY IN H(X) Y(1)BA(2)CU(3)O(7),"PHYS.REV.B,36(1987)5694",1987.0,3.826,Two,RE,2.307135293956245,,1.913
3048,Tl1.0Ba2.0Cu1.0O5.0,Tl1201,15.0,3.859,,9.229,JJP0280923,"D.C.LING, G.H.HWANG, H.C.KU, HSU, J.B.SHI, M.F.TAI, M.J.SHIH, S, T.J.WATSON-YANG, T.Y.LIN, W,",THE OCCURRENCE OF SUPERCONDUCTIVITY IN THE TLBA(2)CUO(5-Z)-TYPE (1021) SYSTEM,"JJAP LETT ,28(1989)L923",1989.0,3.859,One,Tl,2.506487934184295,,1.9295
3096,Y0.8Ca0.2Ba2.0Cu3.0O6.1,Y123,50.0,3.861,,11.826,CEM0780192,"E.M.MCCARRON III, J.B.PARISE, M.K.CRAWFORD,",LETTER TO THE EDITOROBSERVATION OF SUKPERCONDUCTIVITY IN (Y1-XCAX)BA2CU3O6,"J.SOL.STATE CHEM.,78(1989)192",1989.0,3.861,Two,RE,2.4417506571155627,,1.9305
3105,La1.0Ca1.0Ba1.0Cu2.95Zn0.05O7.0,RE123,55.0,3.87,,11.634,PHC1800324,"C.V.TOMY, I.K.GOPALAKRISHINAN, J.V.YAKHMI, R.A.GUNASEKARAN, R.M.IYER, S.K.MALIK,",EFFECT OF PARTIAL SUBSTITUTION OF NI AND ZN FOR CU IN CABALACU3O7-Z SUPERCONDUCTOR,"PHYSICA C,180(1991)324",1991.0,3.87,Two,RE,2.233567410294476,,1.935
3106,La1.0Ca1.0Ba1.0Cu2.9Zn0.1O7.0,RE123,37.0,3.867,,11.622,PHC1800324,"C.V.TOMY, I.K.GOPALAKRISHINAN, J.V.YAKHMI, R.A.GUNASEKARAN, R.M.IYER, S.K.MALIK,",EFFECT OF PARTIAL SUBSTITUTION OF NI AND ZN FOR CU IN CABALACU3O7-Z SUPERCONDUCTOR,"PHYSICA C,180(1991)324",1991.0,3.867,Two,RE,2.229308177191514,,1.9335
3107,La1.0Ca1.0Ba1.0Cu2.8Zn0.2O7.0,RE123,30.0,3.868,,11.628,PHC1800324,"C.V.TOMY, I.K.GOPALAKRISHINAN, J.V.YAKHMI, R.A.GUNASEKARAN, R.M.IYER, S.K.MALIK,",EFFECT OF PARTIAL SUBSTITUTION OF NI AND ZN FOR CU IN CABALACU3O7-Z SUPERCONDUCTOR,"PHYSICA C,180(1991)324",1991.0,3.868,Two,RE,2.232420810544979,,1.934
3108,La1.0Ca1.0Ba1.0Cu2.7Zn0.3O7.0,RE123,20.0,3.879,,11.662,PHC1800324,"C.V.TOMY, I.K.GOPALAKRISHINAN, J.V.YAKHMI, R.A.GUNASEKARAN, R.M.IYER, S.K.MALIK,",EFFECT OF PARTIAL SUBSTITUTION OF NI AND ZN FOR CU IN CABALACU3O7-Z SUPERCONDUCTOR,"PHYSICA C,180(1991)324",1991.0,3.879,Two,RE,2.239573553660119,,1.9395
3110,La1.0Ba1.0Ca1.0Cu3.0O6.856,RE123,66.0,3.871,,11.61,PHC1800324,"C.V.TOMY, I.K.GOPALAKRISHINAN, J.V.YAKHMI, R.A.GUNASEKARAN, R.M.IYER, S.K.MALIK,",EFFECT OF PARTIAL SUBSTITUTION OF NI AND ZN FOR CU IN CABALACU3O7-Z SUPERCONDUCTOR,"PHYSICA C,180(1991)324",1991.0,3.871,Two,RE,2.2112867088607926,,1.9355
3111,La1.0Ba1.0Ca1.0Cu2.9Ni0.1O6.85,RE123,45.0,3.866,,11.628,PHC1800324,"C.V.TOMY, I.K.GOPALAKRISHINAN, J.V.YAKHMI, R.A.GUNASEKARAN, R.M.IYER, S.K.MALIK,",EFFECT OF PARTIAL SUBSTITUTION OF NI AND ZN FOR CU IN CABALACU3O7-Z SUPERCONDUCTOR,"PHYSICA C,180(1991)324",1991.0,3.866,Two,RE,2.23635287775291,,1.933
3112,La1.0Ba1.0Ca1.0Cu2.8Ni0.2O6.8370000000000015,RE123,30.0,3.871,,11.624,PHC1800324,"C.V.TOMY, I.K.GOPALAKRISHINAN, J.V.YAKHMI, R.A.GUNASEKARAN, R.M.IYER, S.K.MALIK,",EFFECT OF PARTIAL SUBSTITUTION OF NI AND ZN FOR CU IN CABALACU3O7-Z SUPERCONDUCTOR,"PHYSICA C,180(1991)324",1991.0,3.871,Two,RE,2.223136931761462,,1.9355
3113,La1.0Ba1.0Ca1.0Cu2.7Ni0.3O6.848,RE123,28.0,3.875,,11.639,PHC1800324,"C.V.TOMY, I.K.GOPALAKRISHINAN, J.V.YAKHMI, R.A.GUNASEKARAN, R.M.IYER, S.K.MALIK,",EFFECT OF PARTIAL SUBSTITUTION OF NI AND ZN FOR CU IN CABALACU3O7-Z SUPERCONDUCTOR,"PHYSICA C,180(1991)324",1991.0,3.875,Two,RE,2.2279694647391706,,1.9375
3114,La1.0Ba1.0Ca1.0Cu2.6Ni0.4O6.854,RE123,24.0,3.876,,11.622,PHC1800324,"C.V.TOMY, I.K.GOPALAKRISHINAN, J.V.YAKHMI, R.A.GUNASEKARAN, R.M.IYER, S.K.MALIK,",EFFECT OF PARTIAL SUBSTITUTION OF NI AND ZN FOR CU IN CABALACU3O7-Z SUPERCONDUCTOR,"PHYSICA C,180(1991)324",1991.0,3.876,Two,RE,2.211613874755822,,1.938
3135,Bi2.0Sr1.8Li0.2Ca1.0Cu2.0O8.0,Bi2212,77.0,5.4289999999999985,,30.811,PHC1810063,"C.ENGKAGUL, I.M.TANG, J.LAKSANABOONSONG, K.EAIPRASERTSAK, K.TREECHAIRUSME, N.CHAICHIT, N.CHIENGPRATOOM, S.LEELAPRUTE,","LITHIUM/STRONTIUM EXCHANGE IN ""2212"" BISMUTH SUPERCONDUCTORS","PHYSICA C,181(1991)63",1991.0,3.8388827150617657,Two,Bi,2.4622195775114646,,1.9194413575308829
3136,Bi2.0Sr1.6Li0.4Ca1.0Cu2.0O7.87,Bi2212,86.0,5.408,,30.795,PHC1810063,"C.ENGKAGUL, I.M.TANG, J.LAKSANABOONSONG, K.EAIPRASERTSAK, K.TREECHAIRUSME, N.CHAICHIT, N.CHIENGPRATOOM, S.LEELAPRUTE,","LITHIUM/STRONTIUM EXCHANGE IN ""2212"" BISMUTH SUPERCONDUCTORS","PHYSICA C,181(1991)63",1991.0,3.824033472656848,Two,Bi,2.477773852118376,,1.912016736328424
3137,Bi2.0Sr1.4Li0.6Ca1.0Cu2.0O7.7,Bi2212,94.0,5.398,,30.806,PHC1810063,"C.ENGKAGUL, I.M.TANG, J.LAKSANABOONSONG, K.EAIPRASERTSAK, K.TREECHAIRUSME, N.CHAICHIT, N.CHIENGPRATOOM, S.LEELAPRUTE,","LITHIUM/STRONTIUM EXCHANGE IN ""2212"" BISMUTH SUPERCONDUCTORS","PHYSICA C,181(1991)63",1991.0,3.8169624048449826,Two,Bi,2.4898285194314504,,1.9084812024224913
3153,Yb0.7Ca0.3Ba1.6Sr0.4Cu3.0O6.78,RE123,44.6,3.794,3.851,11.622,PR04411971,"A.ICHINOSE, H.YAMAUCHI, M.KOSUGE, N.KOSHIZUKA, N.MORI, S.TANAKA, T.MIYATAKE, T.WADA, Y.YAEGASHI,",COMPOSITION DEPENDENCE OF THE PRESSURE EFFECT ON TC IN (YB0.7CA0.3)(BA0.8SR0.2)2CU3OZ,"PHYS.REV.B,44(1991)11971",1991.0,3.794,Two,RE,2.372828630281017,,1.897
3154,Yb0.7Ca0.3Ba1.6Sr0.4Cu3.0O6.73,RE123,67.6,3.797,3.856,11.594,PR04411971,"A.ICHINOSE, H.YAMAUCHI, M.KOSUGE, N.KOSHIZUKA, N.MORI, S.TANAKA, T.MIYATAKE, T.WADA, Y.YAEGASHI,",COMPOSITION DEPENDENCE OF THE PRESSURE EFFECT ON TC IN (YB0.7CA0.3)(BA0.8SR0.2)2CU3OZ,"PHYS.REV.B,44(1991)11971",1991.0,3.797,Two,RE,2.343230083667784,,1.8985
3155,Yb0.7Ca0.3Ba1.6Sr0.4Cu3.0O6.56,RE123,80.3,3.83,,11.677,PR04411971,"A.ICHINOSE, H.YAMAUCHI, M.KOSUGE, N.KOSHIZUKA, N.MORI, S.TANAKA, T.MIYATAKE, T.WADA, Y.YAEGASHI,",COMPOSITION DEPENDENCE OF THE PRESSURE EFFECT ON TC IN (YB0.7CA0.3)(BA0.8SR0.2)2CU3OZ,"PHYS.REV.B,44(1991)11971",1991.0,3.83,Two,RE,2.3486058676480144,,1.915
3156,Yb0.7Ca0.3Ba1.6Sr0.4Cu3.0O6.43,RE123,66.3,3.822,,11.708,PR04411971,"A.ICHINOSE, H.YAMAUCHI, M.KOSUGE, N.KOSHIZUKA, N.MORI, S.TANAKA, T.MIYATAKE, T.WADA, Y.YAEGASHI,",COMPOSITION DEPENDENCE OF THE PRESSURE EFFECT ON TC IN (YB0.7CA0.3)(BA0.8SR0.2)2CU3OZ,"PHYS.REV.B,44(1991)11971",1991.0,3.822,Two,RE,2.3905739157597914,,1.911
3157,La2.0Cu1.0O4.0,T,37.0,5.35,5.371,13.216,PHC1850573,"G. HEGER, L. OUHAMMOU, Mamidanna S.R. RAO, O. GOROCHOV, R. SURYANARAYANAN, W. PAULUS,",SUPERCONDUCTING PROPERTIES AND HALL EFFECT IN ELECTROCHEMICALLLY OXIDISED LaCuO4 .,"Physica.C,185-189(1991)573-574",1991.0,3.783021279348029,One,RE,2.406684852087229,,1.8915106396740144
3237,Bi2.0Sr2.0Ca0.8Pr0.2Cu2.0O8.0,Bi2212,73.0,5.4510000000000005,,30.628,PR0457436,"H.CHEN, J.E.CROW, J.O'REILLY, N.SPENCER, P.PERNAMBUCO-WISE, R.E.SALOMON, Y.GAO,","SUPERCONDUCTING AND MAGNETIC PHASE BOUNDARIES IN BI2SR2CA1-XMXCU2O8,WITH M=Y,GD, AND PR","PHYS.REV.B,45(1992)7436",1992.0,3.854439064247871,Two,Bi,2.396058090804102,,1.9272195321239356
3238,Bi2.0Sr2.0Ca0.7Pr0.3Cu2.0O8.0,Bi2212,61.0,5.437,,30.654,PR0457436,"H.CHEN, J.E.CROW, J.O'REILLY, N.SPENCER, P.PERNAMBUCO-WISE, R.E.SALOMON, Y.GAO,","SUPERCONDUCTING AND MAGNETIC PHASE BOUNDARIES IN BI2SR2CA1-XMXCU2O8,WITH M=Y,GD, AND PR","PHYS.REV.B,45(1992)7436",1992.0,3.8445395693112583,Two,Bi,2.415580701348184,,1.9222697846556291
3239,Bi2.0Sr2.0Ca0.6Pr0.4Cu2.0O8.0,Bi2212,41.0,5.454,,30.697,PR0457436,"H.CHEN, J.E.CROW, J.O'REILLY, N.SPENCER, P.PERNAMBUCO-WISE, R.E.SALOMON, Y.GAO,","SUPERCONDUCTING AND MAGNETIC PHASE BOUNDARIES IN BI2SR2CA1-XMXCU2O8,WITH M=Y,GD, AND PR","PHYS.REV.B,45(1992)7436",1992.0,3.8565603845914302,Two,Bi,2.410489928054288,,1.9282801922957151
3248,Bi2.0Sr2.0Ca0.8Gd0.2Cu2.0O8.0,Bi2212,73.0,5.4179999999999975,,30.586,PR0457436,"H.CHEN, J.E.CROW, J.O'REILLY, N.SPENCER, P.PERNAMBUCO-WISE, R.E.SALOMON, Y.GAO,","SUPERCONDUCTING AND MAGNETIC PHASE BOUNDARIES IN BI2SR2CA1-XMXCU2O8,WITH M=Y,GD, AND PR","PHYS.REV.B,45(1992)7436",1992.0,3.831104540468712,Two,Bi,2.4162924764521407,,1.915552270234356
3249,Bi2.0Sr2.0Ca0.7Gd0.3Cu2.0O8.0,Bi2212,48.0,5.433,,30.586,PR0457436,"H.CHEN, J.E.CROW, J.O'REILLY, N.SPENCER, P.PERNAMBUCO-WISE, R.E.SALOMON, Y.GAO,","SUPERCONDUCTING AND MAGNETIC PHASE BOUNDARIES IN BI2SR2CA1-XMXCU2O8,WITH M=Y,GD, AND PR","PHYS.REV.B,45(1992)7436",1992.0,3.841711142186512,Two,Bi,2.402329367845289,,1.920855571093256
3250,Bi2.0Sr2.0Ca0.6Gd0.4Cu2.0O8.0,Bi2212,30.0,5.437,,30.465,PR0457436,"H.CHEN, J.E.CROW, J.O'REILLY, N.SPENCER, P.PERNAMBUCO-WISE, R.E.SALOMON, Y.GAO,","SUPERCONDUCTING AND MAGNETIC PHASE BOUNDARIES IN BI2SR2CA1-XMXCU2O8,WITH M=Y,GD, AND PR","PHYS.REV.B,45(1992)7436",1992.0,3.8445395693112583,Two,Bi,2.368400661556531,,1.9222697846556291
3256,Bi2.0Sr2.0Ca0.9Y0.1Cu2.0O8.0,Bi2212,77.0,5.403,,30.8,PR0457436,"H.CHEN, J.E.CROW, J.O'REILLY, N.SPENCER, P.PERNAMBUCO-WISE, R.E.SALOMON, Y.GAO,","SUPERCONDUCTING AND MAGNETIC PHASE BOUNDARIES IN BI2SR2CA1-XMXCU2O8,WITH M=Y,GD, AND PR","PHYS.REV.B,45(1992)7436",1992.0,3.820497938750916,Two,Bi,2.483676370854828,,1.910248969375458
3257,Bi2.0Sr2.0Ca0.8Y0.2Cu2.0O8.0,Bi2212,70.0,5.405,,30.714,PR0457436,"H.CHEN, J.E.CROW, J.O'REILLY, N.SPENCER, P.PERNAMBUCO-WISE, R.E.SALOMON, Y.GAO,","SUPERCONDUCTING AND MAGNETIC PHASE BOUNDARIES IN BI2SR2CA1-XMXCU2O8,WITH M=Y,GD, AND PR","PHYS.REV.B,45(1992)7436",1992.0,3.821912152313289,Two,Bi,2.4603464567861786,,1.9109560761566444
3258,Bi2.0Sr2.0Ca0.7Y0.3Cu2.0O8.0,Bi2212,48.0,5.408,,30.62,PR0457436,"H.CHEN, J.E.CROW, J.O'REILLY, N.SPENCER, P.PERNAMBUCO-WISE, R.E.SALOMON, Y.GAO,","SUPERCONDUCTING AND MAGNETIC PHASE BOUNDARIES IN BI2SR2CA1-XMXCU2O8,WITH M=Y,GD, AND PR","PHYS.REV.B,45(1992)7436",1992.0,3.824033472656848,Two,Bi,2.434088630089067,,1.912016736328424
3259,Bi2.0Sr2.0Ca0.6Y0.4Cu2.0O8.0,Bi2212,37.0,5.416,,30.414,PR0457436,"H.CHEN, J.E.CROW, J.O'REILLY, N.SPENCER, P.PERNAMBUCO-WISE, R.E.SALOMON, Y.GAO,","SUPERCONDUCTING AND MAGNETIC PHASE BOUNDARIES IN BI2SR2CA1-XMXCU2O8,WITH M=Y,GD, AND PR","PHYS.REV.B,45(1992)7436",1992.0,3.829690326906341,Two,Bi,2.37521789175758,,1.9148451634531705
3260,Bi2.0Sr2.0Ca0.5Y0.5Cu2.0O8.0,Bi2212,22.0,5.4179999999999975,,30.414,PR0457436,"H.CHEN, J.E.CROW, J.O'REILLY, N.SPENCER, P.PERNAMBUCO-WISE, R.E.SALOMON, Y.GAO,","SUPERCONDUCTING AND MAGNETIC PHASE BOUNDARIES IN BI2SR2CA1-XMXCU2O8,WITH M=Y,GD, AND PR","PHYS.REV.B,45(1992)7436",1992.0,3.831104540468712,Two,Bi,2.373356143943336,,1.915552270234356
3298,Y1.0Ba2.0Cu4.0O8.0,Y124,80.0,3.837,3.867,27.23,PHC1920103,"A.P.B.SINHA, D.E.MORRIS, J.S.SURNOW, M.R.CHANDRACHOOD,",LITHIUM SUBSTITUTED SUPERCONDUCTING Y1BA2CU4O8 FORMED IN ELEVATED OXYGEN PRESSURE,"PHYSICA C,192(1992)103",1992.0,3.837,Two,RE,2.3413646921366005,,1.9185
3299,Y1.0Ba2.0Cu4.0Li0.016O8.0,Y124,77.0,3.838,3.869,27.21,PHC1920103,"A.P.B.SINHA, D.E.MORRIS, J.S.SURNOW, M.R.CHANDRACHOOD,",LITHIUM SUBSTITUTED SUPERCONDUCTING Y1BA2CU4O8 FORMED IN ELEVATED OXYGEN PRESSURE,"PHYSICA C,192(1992)103",1992.0,3.838,Two,RE,2.3269897961726285,,1.919
3300,Y1.0Ba2.0Cu4.0Li0.031O8.0,Y124,72.0,3.838,3.868,27.2,PHC1920103,"A.P.B.SINHA, D.E.MORRIS, J.S.SURNOW, M.R.CHANDRACHOOD,",LITHIUM SUBSTITUTED SUPERCONDUCTING Y1BA2CU4O8 FORMED IN ELEVATED OXYGEN PRESSURE,"PHYSICA C,192(1992)103",1992.0,3.838,Two,RE,2.321474100846415,,1.919
3301,Y1.0Ba2.0Cu4.0Li0.062O8.0,Y124,64.0,3.83,3.869,27.2,PHC1920103,"A.P.B.SINHA, D.E.MORRIS, J.S.SURNOW, M.R.CHANDRACHOOD,",LITHIUM SUBSTITUTED SUPERCONDUCTING Y1BA2CU4O8 FORMED IN ELEVATED OXYGEN PRESSURE,"PHYSICA C,192(1992)103",1992.0,3.83,Two,RE,2.3482221433387815,,1.915
3302,Y1.0Ba2.0Cu4.0Li0.125O8.0,Y124,58.0,3.827,3.869,27.2,PHC1920103,"A.P.B.SINHA, D.E.MORRIS, J.S.SURNOW, M.R.CHANDRACHOOD,",LITHIUM SUBSTITUTED SUPERCONDUCTING Y1BA2CU4O8 FORMED IN ELEVATED OXYGEN PRESSURE,"PHYSICA C,192(1992)103",1992.0,3.827,Two,RE,2.358252659273419,,1.9135
3303,Y1.0Ba2.0Cu4.0Li0.25O8.0,Y124,58.0,3.818,3.868,27.18,PHC1920103,"A.P.B.SINHA, D.E.MORRIS, J.S.SURNOW, M.R.CHANDRACHOOD,",LITHIUM SUBSTITUTED SUPERCONDUCTING Y1BA2CU4O8 FORMED IN ELEVATED OXYGEN PRESSURE,"PHYSICA C,192(1992)103",1992.0,3.818,Two,RE,2.3773128164249044,,1.909
3370,Y1.0Ba2.0Cu3.0O6.99,Y123,91.4,3.818,3.885,11.682,PHC1900255,"M.ANDERSSON, M.NYGREN, O.RAPP, T.L.WEN, Z.HEGEDUS,",STRUCTURAL AND SUPERCONDUCTING PROPERTIES OF Y1-2XCAXPRXBA2CU3O7-Z,"PHYSICA C,190(1992)255",1992.0,3.818,Two,RE,2.2910936034465657,,1.909
3371,Y0.8Ca0.1Pr0.1Ba2.0Cu3.0O7.01,Y123,78.4,3.823,3.887,11.679,PHC1900255,"M.ANDERSSON, M.NYGREN, O.RAPP, T.L.WEN, Z.HEGEDUS,",STRUCTURAL AND SUPERCONDUCTING PROPERTIES OF Y1-2XCAXPRXBA2CU3O7-Z,"PHYSICA C,190(1992)255",1992.0,3.823,Two,RE,2.2926096454819778,,1.9115
3372,Y0.6Ca0.2Pr0.2Ba2.0Cu3.0O7.0,Y123,67.1,3.829,3.888,11.679,PHC1900255,"M.ANDERSSON, M.NYGREN, O.RAPP, T.L.WEN, Z.HEGEDUS,",STRUCTURAL AND SUPERCONDUCTING PROPERTIES OF Y1-2XCAXPRXBA2CU3O7-Z,"PHYSICA C,190(1992)255",1992.0,3.829,Two,RE,2.297346615192975,,1.9145
3373,Y0.4Ca0.3Pr0.3Ba2.0Cu3.0O7.02,Y123,53.6,3.832,3.89,11.681,PHC1900255,"M.ANDERSSON, M.NYGREN, O.RAPP, T.L.WEN, Z.HEGEDUS,",STRUCTURAL AND SUPERCONDUCTING PROPERTIES OF Y1-2XCAXPRXBA2CU3O7-Z,"PHYSICA C,190(1992)255",1992.0,3.832,Two,RE,2.301336055197641,,1.916
3374,Y0.2Ca0.4Pr0.4Ba2.0Cu3.0O7.0,Y123,36.5,3.834,3.896,11.68,PHC1900255,"M.ANDERSSON, M.NYGREN, O.RAPP, T.L.WEN, Z.HEGEDUS,",STRUCTURAL AND SUPERCONDUCTING PROPERTIES OF Y1-2XCAXPRXBA2CU3O7-Z,"PHYSICA C,190(1992)255",1992.0,3.834,Two,RE,2.302104567526724,,1.917
3491,Eu1.0Ba2.0Cu3.0O6.97,RE123,94.77,3.843,3.902,11.714,PR0446999,"B.W.LEE, G.NIEVA, IVAN K.SCHULLER, M.B.MAPLE, S.GHAMATY,",SUPERCONDUCTIVITY AND MAGNETISM IN EU1-XPRXBA2CU3O7-Z,"PHYS.REV.B,44(1991)6999",1991.0,3.843,Two,RE,2.354365877033939,,1.9215
3493,Eu0.9Pr0.1Ba2.0Cu3.0O6.95,RE123,79.45,3.842,3.895,11.696,PR0446999,"B.W.LEE, G.NIEVA, IVAN K.SCHULLER, M.B.MAPLE, S.GHAMATY,",SUPERCONDUCTIVITY AND MAGNETISM IN EU1-XPRXBA2CU3O7-Z,"PHYS.REV.B,44(1991)6999",1991.0,3.842,Two,RE,2.3410959097656177,,1.921
3494,Eu0.8Pr0.2Ba2.0Cu3.0O6.97,RE123,57.9,3.847,3.904,11.714,PR0446999,"B.W.LEE, G.NIEVA, IVAN K.SCHULLER, M.B.MAPLE, S.GHAMATY,",SUPERCONDUCTIVITY AND MAGNETISM IN EU1-XPRXBA2CU3O7-Z,"PHYS.REV.B,44(1991)6999",1991.0,3.847,Two,RE,2.346501742618076,,1.9235
3495,Eu0.7Pr0.3Ba2.0Cu3.0O6.95,RE123,38.8,3.846,3.899,11.701,PR0446999,"B.W.LEE, G.NIEVA, IVAN K.SCHULLER, M.B.MAPLE, S.GHAMATY,",SUPERCONDUCTIVITY AND MAGNETISM IN EU1-XPRXBA2CU3O7-Z,"PHYS.REV.B,44(1991)6999",1991.0,3.846,Two,RE,2.3374639978142797,,1.923
3496,Eu0.6Pr0.4Ba2.0Cu3.0O6.97,RE123,15.0,3.856,3.894,11.722,PR0446999,"B.W.LEE, G.NIEVA, IVAN K.SCHULLER, M.B.MAPLE, S.GHAMATY,",SUPERCONDUCTIVITY AND MAGNETISM IN EU1-XPRXBA2CU3O7-Z,"PHYS.REV.B,44(1991)6999",1991.0,3.856,Two,RE,2.3355789961256224,,1.928
3546,Bi2.0Sr1.6La0.4Cu1.0O6.32,Bi2201,23.2,5.384,5.407,24.491,PHC1940337,"C.ALLGEIER, J.J.NEUMEIER, J.S.SCHILLING,",STRONG INFLUENCE OF THE OXYGEN CONTENT ON THE ELECTRICAL AND MAGNETIC PROPERTIES OF BI2SR1.6LA0.4CUOY,"PHYSICA C,194(1992)337",1992.0,3.807062909908371,One,Bi,2.5192539476020075,,1.9035314549541855
3557,Y1.0Sr2.0Cu2.85Re0.15O7.0,Y123,53.0,3.81,,11.522,PHC1960141,"TAMAKI KOBAYASHI, TOHRU DEN,","PREPARATION AND PROPERTIES OF YSR2CU3-XMXOY (M=LI,AL,TI,V,CR,FE,CO,GA,GE,MO,W AND RE)","PHYSICA C,196(1992)141",1992.0,3.81,Two,RE,2.155101231898369,,1.905
3558,Y1.0Sr2.0Cu2.8Re0.2O6.9,Y123,43.0,3.814,,11.524,PHC1960141,"TAMAKI KOBAYASHI, TOHRU DEN,","PREPARATION AND PROPERTIES OF YSR2CU3-XMXOY (M=LI,AL,TI,V,CR,FE,CO,GA,GE,MO,W AND RE)","PHYSICA C,196(1992)141",1992.0,3.814,Two,RE,2.1598801668548706,,1.907
