Repository: CompRhys/apical

# Data Guide

In all cases whilst compiling this data we have been careful to include as much meta-information as possible to allow data to be traced back to it's original sources. For SuperCon this takes the form of the SuperCon "num :" reference id and then the source publication details. For ICSD we provide the ICSD collection code.

We acknowledge the Japanese National Institute for Materials Science for maintaining the [SuperCon](https://supercon.nims.go.jp/index_en.html) database as well as FIZ Karlsruhe GmbH for maintaining [ICSD](https://www.fiz-karlsruhe.de/en/produkte-und-dienstleistungen/inorganic-crystal-structure-database-icsd).

File: processed-data/super_apical.csv (part 5 of 8)
num :,composition :,str3 :,tc :,lata :,latb :,latc :,refno :,lata ,lata* :,layers :,types :,cu-o_a :,cid :,cu-o_p :
6833,Y1.0Ba2.0Cu3.9Ni0.1O8.0,Y124,52.6,3.839,3.872,27.187,SSC0980971,3.8555,3.839,Two,RE,2.263388099557321,,1.9195
6834,Y1.0Ba2.0Cu3.8Ni0.2O8.0,Y124,21.0,3.841,3.874,27.185,SSC0980971,3.8575,3.841,Two,RE,2.257759809181439,,1.9205
6835,Y1.0Ba2.0Cu1.0O8.0,Y124,80.0,3.842,3.87,27.19400000000001,SSC0980971,3.8560000000000003,3.842,Two,RE,2.259125711982167,,1.921
6837,Y1.0Ba2.0Cu3.98Zn0.02O8.0,Y124,67.0,3.869,3.838,27.212,SSC0980971,3.8535,3.869,Two,RE,2.2019540078567603,,1.9345
6838,Y1.0Ba2.0Cu3.96Zn0.04O8.0,Y124,57.6,3.871,3.84,27.211,SSC0980971,3.8555,3.871,Two,RE,2.1967437222797463,,1.9355
6839,Y1.0Ba2.0Cu3.938Zn0.062O8.0,Y124,47.0,3.872,3.841,27.21,SSC0980971,3.8565,3.872,Two,RE,2.1939295770918075,,1.936
6841,Y1.0Ba2.0Cu3.9Zn0.1O8.0,Y124,22.4,3.873,3.841,27.207,SSC0980971,3.8569999999999998,3.873,Two,RE,2.190279422306134,,1.9365
6870,Tl1.0Sr1.8Ca0.2Yb1.0Cu2.0O7.0,Tl1212,45.0,3.794,,11.982,PHC2690225,3.794,3.794,Two,Tl,2.3238475433115333,,1.897
6871,Tl1.0Sr1.7Ca0.3Yb1.0Cu2.0O7.0,Tl1212,55.0,3.791,,11.973,PHC2690225,3.791,3.791,Two,Tl,2.3169729633495386,,1.8955
6872,Tl1.0Sr1.5Ca0.5Yb1.0Cu2.0O7.0,Tl1212,55.0,3.791,,11.952,PHC2690225,3.791,3.791,Two,Tl,2.306291158112563,,1.8955
6877,Nd1.0Ba2.0Cu3.0O6.93,RE123,91.5,3.87,3.918,11.763,PHC2690231,3.8939999999999997,3.87,Two,RE,2.3079592602254126,,1.935
6878,Nd0.95Ca0.025Pr0.025Ba2.0Cu3.0O6.95,RE123,86.1,3.871,3.917,11.761,PHC2690231,3.8939999999999997,3.871,Two,RE,2.3056963826575263,,1.9355
6879,Nd0.9Ca0.05Pr0.05Ba2.0Cu3.0O6.95,RE123,81.4,3.871,3.916,11.755,PHC2690231,3.8935,3.871,Two,RE,2.302064978664305,,1.9355
6880,Nd0.8Ca0.1Pr0.1Ba2.0Cu3.0O7.02,RE123,70.8,3.872,3.913,11.747,PHC2690231,3.8925,3.872,Two,RE,2.2961706971031948,,1.936
6932,Hg1.0Ba2.0Cu1.0O4.025,Hg1201,20.0,3.8888,,9.533,PHC2650013,3.8888,3.8888,One,Hg,2.7886984818331793,,1.9444
6934,Hg1.0Ba2.0Cu1.0O4.055,Hg1201,80.0,3.8814,,9.5243,PHC2650013,3.8814,3.8814,One,Hg,2.781476895229465,,1.9407
6935,Hg1.0Ba2.0Cu1.0O4.08,Hg1201,85.0,3.88,,9.5217,PHC2650013,3.88,3.88,One,Hg,2.7797027082727666,,1.94
6936,Hg1.0Ba2.0Cu1.0O4.085,Hg1201,92.0,3.879,,9.5124,PHC2650013,3.879,3.879,One,Hg,2.775252965011299,,1.9395
6937,Hg1.0Ba2.0Cu1.0O4.09,Hg1201,97.0,3.8753,,9.512,PHC2650013,3.8753,3.8753,One,Hg,2.7733311392484983,,1.93765
6938,Hg1.0Ba2.0Cu1.0O4.1,Hg1201,92.0,3.8732,,9.5109,PHC2650013,3.8732,3.8732,One,Hg,2.7718671016259457,,1.9366
6939,Hg1.0Ba2.0Cu1.0O4.12,Hg1201,71.0,3.8701,,9.5078,PHC2650013,3.8701,3.8701,One,Hg,2.7690747037887893,,1.93505
6940,Hg1.0Ba2.0Cu1.0O4.13,Hg1201,60.0,3.8698,,9.5048,PHC2650013,3.8698,3.8698,One,Hg,2.767649987599412,,1.9349
6941,Hg1.0Ba2.0Cu1.0O6.932,Hg1201,50.0,3.8676,,9.4989,PHC2650013,3.8676,3.8676,One,Hg,2.7640862150491583,,1.9338
6963,Nd0.9Ca0.1Ba2.0Cu3.0O7.0,RE123,86.0,3.854,3.911,11.723,PR05403580,3.8825,3.854,Two,RE,2.3005884533929195,,1.927
6964,Gd0.9Ca0.1Ba2.0Cu3.0O7.0,RE123,88.0,3.83,3.889,11.683,PR05403580,3.8595,3.83,Two,RE,2.301636923121587,,1.915
6965,Ho0.9Ca0.1Ba2.0Cu3.0O7.0,RE123,89.0,3.815,3.878,11.661,PR05403580,3.8465,3.815,Two,RE,2.3041079186986155,,1.9075
6966,Tm0.9Ca0.1Ba2.0Cu3.0O7.0,RE123,86.0,3.798,3.862,11.615,PR05403580,3.83,3.798,Two,RE,2.294158117443044,,1.899
7052,Hg0.7Cr0.3Sr2.0Cu1.0O4.6,Hg1201,53.0,3.85,,8.715,SUP0090253,3.85,3.85,One,Hg,2.420572898945276,,1.925
7111,Hg0.7Cr0.3Sr2.0Cu1.0O4.0,Hg1201,51.0,3.842,,8.725,JP00801743,3.842,3.842,One,Hg,2.4210632719158887,,1.921
7115,Y0.99Ca0.01Ba2.0Cu4.0O8.0,Y124,79.4,3.823,3.858,27.125,JJP0350974,3.8405,3.823,Two,RE,2.2758100482527928,,1.9115
7116,Y0.97Ca0.03Ba2.0Cu4.0O8.0,Y124,81.9,3.822,3.855,27.164,JJP0350974,3.8385,3.822,Two,RE,2.2945083757976534,,1.911
7117,Y0.95Ca0.05Ba2.0Cu4.0O8.0,Y124,85.4,3.822,3.853,27.175,JJP0350974,3.8375,3.822,Two,RE,2.299106428585182,,1.911
7118,Y0.93Ca0.07Ba2.0Cu4.0O8.0,Y124,83.5,3.82,3.852,27.18,JJP0350974,3.8360000000000003,3.82,Two,RE,2.3059887333576614,,1.91
7119,Y0.9Ca0.1Ba2.0Cu4.0O8.0,Y123,80.8,3.851,3.854,11.579,JJP0350974,3.8525,3.851,Two,RE,2.25264500993376,,1.9255
7120,Tm1.0Ba2.0Cu4.0O8.0,RE124,79.0,3.829,3.859,27.185,JJP0350974,3.844,3.829,Two,RE,2.2886833125781227,,1.9145
7121,Tm0.99Ca0.01Ba2.0Cu4.0O8.0,RE124,79.2,3.831,3.86,27.186,JJP0350974,3.8455,3.831,Two,RE,2.284811354564168,,1.9155
7122,Tm0.97Ca0.03Ba2.0Cu4.0O8.0,RE124,81.2,3.829,3.857,27.198,JJP0350974,3.843,3.829,Two,RE,2.2935578995293473,,1.9145
7123,Tm0.95Ca0.05Ba2.0Cu4.0O8.0,RE124,84.8,3.829,3.857,27.207,JJP0350974,3.843,3.829,Two,RE,2.2969326135725017,,1.9145
7124,Tm0.93Ca0.07Ba2.0Cu4.0O8.0,RE123,83.3,3.833,3.859,11.628,JJP0350974,3.846,3.833,Two,RE,2.265191824473273,,1.9165
7125,Er1.0Ba2.0Cu4.0O8.0,RE124,78.0,3.836,3.861,27.192,JJP0350974,3.848500000000001,3.836,Two,RE,2.2764438483238405,,1.918
7126,Er0.99Ca0.01Ba2.0Cu4.0O8.0,RE124,79.3,3.837,3.86,27.196,JJP0350974,3.8485,3.837,Two,RE,2.2758202581114237,,1.9185
7127,Er0.97Ca0.03Ba2.0Cu4.0O8.0,RE124,80.0,3.834,3.86,27.218000000000004,JJP0350974,3.847,3.834,Two,RE,2.2904399484672617,,1.917
7129,Ho1.0Ba2.0Cu4.0O8.0,RE124,76.0,3.836,3.865,27.198,JJP0350974,3.8505,3.836,Two,RE,2.278693657685944,,1.918
7130,Ho0.99Ca0.01Ba2.0Cu4.0O8.0,RE124,76.8,3.832,3.86,27.202,JJP0350974,3.846,3.832,Two,RE,2.2886873830759593,,1.916
7131,Ho0.97Ca0.03Ba2.0Cu4.0O8.0,RE123,77.4,3.828,3.875,11.707,JJP0350974,3.8515,3.828,Two,RE,2.31826735823477,,1.914
7132,Y1.0Ba2.0Cu4.0O8.0,Y124,79.7,3.843,3.871,27.23,JJP0350974,3.8569999999999998,3.843,Two,RE,2.271777744352277,,1.9215
7133,Y0.99Ca0.01Ba2.0Cu4.0O8.0,Y124,78.0,3.837,3.869,27.23,JJP0350974,3.853,3.837,Two,RE,2.28615458668672,,1.9185
7188,Y1.0Ba2.0Cu3.0O6.96,Y123,90.7,3.819,3.886,11.679,JAP0800898,3.8525,3.819,Two,RE,2.306789651654375,,1.9095
7206,Eu1.0Ba2.0Cu3.0O6.94,RE123,93.6,3.841,3.906,11.712,JAP0800898,3.8735,3.841,Two,RE,2.3076122038172326,,1.9205
7273,Y1.0Ba2.0Cu3.0O6.94,Y123,93.0,3.821,3.884,11.687,PR05414956,3.8525,3.821,Two,RE,2.3145136725429705,,1.9105
7307,Bi1.95Sr1.85La0.2Cu1.0O6.0,Bi2201,22.1,5.472,5.332000000000002,24.514,SST0090297,5.402000000000001,3.869288306652788,One,Bi,2.548997620806432,,1.934644153326394
7308,Bi1.95Sr1.75La0.3Cu1.0O6.0,Bi2201,31.1,5.455,5.334,24.539,SST0090297,5.3945,3.8572674913726166,One,Bi,2.555864280987757,,1.9286337456863083
7309,Bi1.95Sr1.75La0.4Cu1.0O6.0,Bi2201,33.1,5.425,5.404,24.479,SST0090297,5.4145,3.83605428793702,One,Bi,2.5257215651593334,,1.91802714396851
7310,Bi1.95Sr1.55La0.5Cu1.0O6.0,Bi2201,29.2,5.437,5.4179999999999975,24.442,SST0090297,5.4274999999999975,3.8445395693112587,One,Bi,2.5130193382444332,,1.9222697846556294
7315,Bi1.95Sr1.65La0.4Cu1.0O6.28,Bi2201,32.6,5.442,5.404,24.678,SST0090297,5.422999999999999,3.8480751032171914,One,Bi,2.6097743503413593,,1.9240375516085957
7316,Bi1.95Sr1.65La0.4Cu1.0O6.297999999999999,Bi2201,34.0,5.4270000000000005,5.4179999999999975,24.639,SST0090297,5.4224999999999985,3.8374685014993934,One,Bi,2.591049978997372,,1.9187342507496967
7319,Bi1.95Sr1.65La0.4Cu1.0O6.343,Bi2201,26.5,5.434,5.4179999999999975,24.599,SST0090297,5.4259999999999975,3.8424182489676992,One,Bi,2.576165198778673,,1.9212091244838496
7321,Bi1.95Sr1.65La0.4Cu1.0O6.36,Bi2201,23.0,5.4216,5.403,24.571,SST0090297,5.4123,3.8336501248809856,One,Bi,2.5624073603501145,,1.9168250624404928
7322,Bi1.95Sr1.65La0.4Cu1.0O6.414,Bi2201,10.4,5.414,5.407,24.552,SST0090297,5.4105,3.828276113343968,One,Bi,2.553228822225453,,1.914138056671984
7339,Hg0.8Ti0.2Sr2.0Ca0.7Y0.3Cu2.0O6.0,Hg1212,56.75,3.822,,11.905,SST0090706,3.822,3.822,Two,Hg,2.223744145325538,,1.911
7341,Hg0.8Ti0.2Sr2.0Ca0.5Y0.5Cu2.0O6.0,Hg1212,60.55,3.824,,11.901,SST0090706,3.824,3.824,Two,Hg,2.2218486690809804,,1.912
7342,Hg0.8Ti0.2Sr2.0Ca0.4Y0.6Cu2.0O6.0,Hg1212,55.0,3.828,,11.888,SST0090706,3.828,3.828,Two,Hg,2.214472102307253,,1.914
7353,Er0.76Ca0.24Ba2.0Cu2.76Co0.24O6.92,RE123,84.0,3.824,3.824,11.611,SUP0100059,3.824,3.824,Two,RE,2.264374532623784,,1.912
7354,Er0.76Ca0.24Ba1.8Sr0.2Cu2.76Co0.24O6.91,RE123,81.0,3.76,3.832,11.787,SUP0100059,3.7960000000000003,3.76,Two,RE,2.4382499289142934,,1.88
7355,Er0.76Ca0.24Ba1.6Sr0.4Cu2.76Co0.24O6.88,RE123,77.0,3.833,3.895,11.61,SUP0100059,3.864,3.833,Two,RE,2.254297612493604,,1.9165
7356,Er0.76Ca0.24Ba1.4Sr0.6Cu2.76Co0.24O6.84,RE123,64.0,3.84,3.902,11.585,SUP0100059,3.871,3.84,Two,RE,2.2317998955308256,,1.92
7357,Er0.64Ca0.36Ba1.4Sr0.6Cu2.76Co0.24O6.8,RE123,48.0,3.847,3.846,11.611,SUP0100059,3.8465,3.847,Two,RE,2.240169112510441,,1.9235
7358,Er0.52Ca0.48Ba1.4Sr0.6Cu2.76Co0.24O6.77,RE123,54.0,3.844,3.832,11.63,SUP0100059,3.838,3.844,Two,RE,2.254825787199416,,1.922
7416,Ca1.0La1.0Ba1.0Cu3.0O7.0,RE123,69.0,3.869,,11.645,PHC2770265,3.869,3.869,Two,RE,2.2375940579288396,,1.9345
7417,Ca1.0La1.0Ba1.0Cu2.97Fe0.03O7.0,RE123,49.0,3.866,,11.643,PHC2770265,3.866,3.866,Two,RE,2.2395408186415353,,1.933
7418,Ca1.0La1.0Ba1.0Cu2.94Fe0.06O7.0,RE123,44.0,3.864,,11.64,PHC2770265,3.864,3.864,Two,RE,2.2398299357852145,,1.932
7419,Ca1.0La1.0Ba1.0Cu2.88Fe0.12O7.0,RE123,28.0,3.863,,11.638,PHC2770265,3.863,3.863,Two,RE,2.239671877357618,,1.9315
7420,Ca1.0La1.0Ba1.0Cu2.76Fe0.24O7.0,RE123,22.0,3.862,,11.635,PHC2770265,3.862,3.862,Two,RE,2.238908584931152,,1.931
7463,Yb0.8Sr0.2Ba2.0Cu3.0O7.0,RE123,68.0,3.813,,11.705,MPL0100573,3.813,3.813,Two,RE,2.3328430337892083,,1.9065
7477,Bi2.0Sr2.0Ca1.0Cu2.0O8.0,Bi2212,92.4,5.41,5.412000000000001,30.88,JPM0060399,5.4110000000000005,3.825447686219222,Two,Bi,2.487627642734107,,1.912723843109611
7478,Tl2.0Ba2.0Cu1.0O6.0,Tl2201,92.1,3.87,,23.226,JPM0060399,3.87,3.87,One,Tl,2.7444145827925652,,1.935
7479,Tl2.0Ba2.0Ca1.0Cu2.0O8.0,Tl2212,108.7,3.855,,29.32800000000001,JPM0060399,3.855,3.855,Two,Tl,2.672435887172343,,1.9275
7511,Bi2.0Sr2.0Ca0.9Ce0.1Cu2.0O8.0,Bi2212,90.0,5.393,5.4,30.949,PHC2750279,5.3965,3.8134268709390504,Two,Bi,2.515505803993479,,1.9067134354695252
7512,Bi2.0Sr2.0Ca0.8Ce0.2Cu2.0O8.0,Bi2212,81.0,5.4170000000000025,5.42,30.866,PHC2750279,5.4185000000000025,3.8303974336875295,Two,Bi,2.4792871646816197,,1.9151987168437647
7513,Bi2.0Sr2.0Ca0.7Ce0.3Cu2.0O8.0,Bi2212,78.0,5.42,5.428,30.849,PHC2750279,5.424,3.832518754031087,Two,Bi,2.4733169637972634,,1.9162593770155436
7514,Bi2.0Sr2.0Ca0.6Ce0.4Cu2.0O8.0,Bi2212,71.0,5.4270000000000005,5.436,30.762,PHC2750279,5.4315,3.8374685014993934,Two,Bi,2.4490776810900687,,1.9187342507496967
7515,Bi2.0Sr2.0Ca0.5Ce0.5Cu2.0O8.0,Bi2212,60.0,5.436,5.448,30.693,PHC2750279,5.442,3.843832462530072,Two,Bi,2.4272468252344632,,1.921916231265036
7525,Y1.0Ba2.0Cu3.0O7.0,Y123,92.3,3.817,3.885,11.685,PHC2240263,3.8510000000000004,3.817,Two,RE,2.3099788134988213,,1.9085
7526,Y1.0Ba2.0Cu3.0O7.0,Y123,91.7,3.817,3.886,11.679,PHC2240263,3.8515,3.817,Two,RE,2.30530173518466,,1.9085
7527,Y1.0Ba2.0Cu4.0O8.0,Y124,80.1,3.843,3.871,27.242,PHC2240263,3.8569999999999998,3.843,Two,RE,2.276793801938674,,1.9215
7530,Bi2.0Sr2.0Ca1.0Cu2.0O8.0,Bi2212,93.7,5.409,5.4110000000000005,30.9,PHC2240263,5.41,3.824740579438035,Two,Bi,2.4927393928012793,,1.9123702897190176
7531,Bi2.0Sr2.0Ca1.0Cu2.0O8.0,Bi2212,92.4,5.41,5.412000000000001,30.88,PHC2240263,5.4110000000000005,3.825447686219222,Two,Bi,2.487627642734107,,1.912723843109611
7532,Tl2.0Ba2.0Cu1.0O6.0,Tl2201,92.1,3.87,,23.226,PHC2240263,3.87,3.87,One,Tl,2.7444145827925652,,1.935
7533,Tl2.0Ba2.0Cu1.0O6.0,Tl2201,92.1,3.871,,23.224,PHC2240263,3.871,3.871,One,Tl,2.7525833565332434,,1.9355
7534,Tl2.0Ba2.0Ca1.0Cu2.0O8.0,Tl2212,108.7,3.855,,29.32800000000001,PHC2240263,3.855,3.855,Two,Tl,2.672435887172343,,1.9275
7574,Tb1.0Sr2.0Cu2.69Mo0.31O7.0,RE123,34.5,3.827,3.825,11.553,PR05605631,3.826,3.827,Two,RE,2.226113731978859,,1.9135
7601,Nd1.0Ba2.0Cu3.0O7.0,RE123,93.4,3.862,3.912,11.748,PR05602824,3.887,3.862,Two,RE,2.307300026803518,,1.931
7602,Nd0.97Ca0.015Th0.015Ba2.0Cu3.0O7.0,RE123,90.4,3.864,3.911,11.741,PR05602824,3.8875,3.864,Two,RE,2.3009585696711343,,1.932
7603,Nd0.94Ca0.03Th0.03Ba2.0Cu3.0O7.0,RE123,86.8,3.867,3.912,11.736,PR05602824,3.8895,3.867,Two,RE,2.294775170966346,,1.9335
7604,Nd0.9Ca0.05Th0.05Ba2.0Cu3.0O7.0,RE123,81.8,3.868,3.91,11.73,PR05602824,3.889,3.868,Two,RE,2.2900913574029773,,1.934
7605,Nd0.8Ca0.1Th0.1Ba2.0Cu3.0O7.0,RE123,73.4,3.868,3.91,11.732,PR05602824,3.889,3.868,Two,RE,2.291301825400718,,1.934
7632,Lu0.8Ca0.2Ba2.0Cu3.0O6.13,RE123,41.0,3.851,,11.778,PHC2890280,3.851,3.851,Two,RE,2.3370335520412326,,1.9255
7633,Lu0.7Ca0.3Ba2.0Cu3.0O6.15,RE123,58.0,3.829,,11.728,PHC2890280,3.829,3.829,Two,RE,2.329924862640904,,1.9145
7636,Lu0.7Ca0.3Ba2.0Cu3.0O6.4,RE123,68.0,3.852,,11.774,PHC2890280,3.852,3.852,Two,RE,2.3335602064756045,,1.926
7637,Lu0.8Ca0.2Ba2.0Cu3.0O6.81,RE123,52.0,3.883,3.815,11.66,PHC2890280,3.8489999999999998,3.883,Two,RE,2.2319388339298625,,1.9415
7638,Lu0.7Ca0.3Ba2.0Cu3.0O6.78,RE123,54.0,3.875,3.814,11.661,PHC2890280,3.8445,3.875,Two,RE,2.240963344489895,,1.9375
7640,Lu0.7Ca0.3Ba2.0Cu3.0O6.62,RE123,80.0,3.877,3.817,11.707,PHC2890280,3.847,3.877,Two,RE,2.2666992892976485,,1.9385
7641,Lu0.8Ca0.2Ba2.0Cu3.0O6.91,RE123,48.0,3.882,3.81,11.665,PHC2890280,3.846,3.882,Two,RE,2.2360174134943596,,1.941
7642,Lu0.7Ca0.3Ba2.0Cu3.0O6.88,RE123,45.0,3.806,3.861,11.654000000000002,PHC2890280,3.8335,3.806,Two,RE,2.3093429668378316,,1.903
7707,Hg1.0Ba2.0Ca2.0Cu3.0O8.0,Hg1223,110.0,3.855,,15.842,JP00901451,3.855,3.855,Three,Hg,2.8257415959985943,,1.9275
7710,Hg0.7Pb0.3Ba2.0Ca2.0Cu3.0O8.0,Hg1223,143.0,3.842,,15.824000000000002,JP00901451,3.842,3.842,Three,Hg,2.8387673441986196,,1.921
7749,La1.85Sr0.15Cu1.0O4.0,T,37.8,3.771,,13.217,SUP0100159,3.771,3.771,One,RE,2.409749163051578,,1.8855
7751,La1.85Sr0.15Cu0.9Mg0.1O4.0,T,29.6,3.779,,13.16,SUP0100159,3.779,3.779,One,RE,2.3935573627339877,,1.8895
7752,La1.85Sr0.15Cu0.8Mg0.2O4.0,T,15.6,3.786,,13.192,SUP0100159,3.786,3.786,One,RE,2.399958445357897,,1.893
7760,Nd1.0Ba2.0Cu3.0O6.95,RE123,89.0,3.865,3.9167,11.754,JMR0122907,3.89085,3.865,Two,RE,2.3077742020863052,,1.9325
7761,Nd1.1Ba1.9Cu3.0O6.96,RE123,87.6,3.8614,3.9144,11.7378,JMR0122907,3.8879,3.8614,Two,RE,2.3017580857571263,,1.9307
7762,Nd1.15Ba1.85Cu3.0O6.96,RE123,76.8,3.8703,3.9077,11.7192,JMR0122907,3.889,3.8703,Two,RE,2.281134288203843,,1.93515
7763,Nd1.25Ba1.75Cu3.0O6.99,RE123,52.7,3.889,,11.6871,JMR0122907,3.889,3.889,Two,RE,2.2420262178783807,,1.9445
7764,Nd1.35Ba1.65Cu3.0O7.02,RE123,35.9,3.8881,,11.6643,JMR0122907,3.8881,3.8881,Two,RE,2.229174051317265,,1.94405
7765,Nd1.45Ba1.55Cu3.0O7.08,RE123,26.5,3.885,,11.6244,JMR0122907,3.885,3.885,Two,RE,2.2082876844297816,,1.9425
7766,Nd1.5Ba1.5Cu3.0O7.12,RE123,15.4,3.8855,,11.6097,JMR0122907,3.8855,3.8855,Two,RE,2.198864539861313,,1.94275
7783,La1.0Ca1.0Ba1.0Cu3.0O7.0,RE123,69.0,3.869,,11.645,MPL0110323,3.869,3.869,Two,RE,2.2375940579288396,,1.9345
7784,La0.7Pr0.3Ca1.0Ba1.0Cu3.0O7.0,RE123,40.0,3.866,,11.632,MPL0110323,3.866,3.866,Two,RE,2.232883244653959,,1.933
7804,Y1.0La0.2Ba1.8Cu3.0O7.06,Y123,48.9,3.889,3.825,11.638,JJP0360473,3.8569999999999998,3.889,Two,RE,2.3269066929475883,,1.9445
7805,Y1.0La0.2Ba1.8Cu3.0O7.16,Y123,61.7,3.882,3.839,11.632,JJP0360473,3.8605,3.882,Two,RE,2.3170219069894262,,1.941
7806,Y1.0La0.2Ba1.8Cu3.0O7.26,Y123,67.6,3.876,3.846,11.625,JJP0360473,3.861,3.876,Two,RE,2.3071015662137633,,1.938
7807,Y1.0La0.2Ba1.8Cu3.0O7.36,Y123,89.1,3.863,3.851,11.608,JJP0360473,3.8569999999999998,3.863,Two,RE,2.2841783872704955,,1.9315
7808,Y1.0La0.2Ba1.8Cu3.0O7.46,Y123,89.8,3.86,,11.608,JJP0360473,3.86,3.86,Two,RE,2.2819465125659253,,1.93
7809,Y1.0La0.2Ba1.8Cu3.0O7.49,Y123,90.4,3.86,,11.595,JJP0360473,3.86,3.86,Two,RE,2.2718128428852413,,1.93
7810,Y1.0La0.2Ba1.8Cu3.0O7.57,Y123,89.6,3.861,,11.595,JJP0360473,3.861,3.861,Two,RE,2.272556801120098,,1.9305
7811,Y1.0La0.2Ba1.8Cu3.0O7.62,Y123,87.9,3.86,,11.595,JJP0360473,3.86,3.86,Two,RE,2.2718128428852413,,1.93
7812,Y1.0La0.2Ba1.8Cu3.0O7.64,Y123,88.1,3.862,,11.601,JJP0360473,3.862,3.862,Two,RE,2.277977837669116,,1.931
7813,Y1.0La0.2Ba1.8Cu3.0O7.74,Y123,89.1,3.861,,11.597,JJP0360473,3.861,3.861,Two,RE,2.2741158272248168,,1.9305
7814,Y1.0La0.2Ba1.8Cu3.0O7.77,Y123,89.8,3.866,,11.595,JJP0360473,3.866,3.866,Two,RE,2.2762765922943835,,1.933
7815,Y1.0La0.2Ba1.8Cu3.0O7.79,Y123,90.4,3.86,,11.59,JJP0360473,3.86,3.86,Two,RE,2.2679152776234375,,1.93
7816,La1.2Ba1.8Cu3.0O7.2,RE123,27.0,3.924,3.913,11.745,JJP0360473,3.9185,3.924,Two,RE,2.2402349314578958,,1.962
7817,La1.2Ba1.8Cu3.0O7.3,RE123,27.0,3.927,3.918,11.741,JJP0360473,3.9225,3.927,Two,RE,2.2346567667519777,,1.9635
7828,Y0.8Pr0.2Ba2.0Cu3.0O7.0,Y123,58.7,3.898,3.834,11.673,JJP0361374,3.866,3.898,Two,RE,2.3608852738939134,,1.949
7829,Y0.8Pr0.2Ba2.0Cu3.0O7.1,Y123,57.6,3.896,3.841,11.665,JJP0361374,3.8685,3.896,Two,RE,2.3531612530053163,,1.948
7830,Y0.8Pr0.2Ba2.0Cu3.0O7.2,Y123,63.3,3.891,3.846,11.654000000000002,JJP0361374,3.8685,3.891,Two,RE,2.340866818255069,,1.9455
7831,Y0.8Pr0.2Ba2.0Cu3.0O7.3,Y123,62.6,3.873,3.861,11.638,JJP0361374,3.867,3.873,Two,RE,2.315003361189877,,1.9365
7832,Y0.8Pr0.2Ba2.0Cu3.0O7.4,Y123,59.8,3.87,,11.635,JJP0361374,3.87,3.87,Two,RE,2.3104329473282235,,1.935
7833,Y0.8Pr0.2Ba2.0Cu3.0O7.5,Y123,62.9,3.868,,11.640999999999998,JJP0361374,3.868,3.868,Two,RE,2.3136221091726714,,1.934
7834,Y0.8Pr0.2Ba2.0Cu3.0O7.55,Y123,68.3,3.869,,11.639,JJP0361374,3.869,3.869,Two,RE,2.3128070413028077,,1.9345
7836,Y0.8Pr0.2Ba2.0Cu3.0O7.65,Y123,66.5,3.873,,11.629,JJP0361374,3.873,3.873,Two,RE,2.307987743718634,,1.9365
7837,Y0.8Pr0.2Ba2.0Cu3.0O7.67,Y123,67.5,3.868,,11.630999999999998,JJP0361374,3.868,3.868,Two,RE,2.3058269786490673,,1.934
7838,Y0.8Pr0.2Ba2.0Cu3.0O7.79,Y123,65.4,3.868,,11.629,JJP0361374,3.868,3.868,Two,RE,2.3042679525443486,,1.934
7839,Y0.8Pr0.2Ba2.0Cu3.0O8.04,Y123,64.4,3.873,,11.627,JJP0361374,3.873,3.873,Two,RE,2.3064287176139135,,1.9365
7840,Y0.8Pr0.2Ba2.0Cu3.0O8.06,Y123,65.8,3.875,,11.623,JJP0361374,3.875,3.875,Two,RE,2.3047985818741843,,1.9375
7849,Y0.9Ca0.1Ba2.0Cu3.0O6.5,Y123,79.3,3.834,3.878,11.745,JSC1270056,3.8560000000000003,3.834,Two,RE,2.3693968866330124,,1.917
7853,Y0.9Ca0.1Ba2.0Cu3.0O6.03,Y123,19.8,3.857,,11.835,JSC1270056,3.857,3.857,Two,RE,2.456664100747158,,1.9285
7854,Y0.8Ca0.2Ba2.0Cu3.0O6.03,Y123,43.5,3.854,,11.83,JSC1270056,3.854,3.854,Two,RE,2.450534660780784,,1.927
7859,Hg1.0Ba2.0Cu1.0O4.0,Hg1201,91.0,3.881,,9.522,PHC2890153,3.881,3.881,One,Hg,2.7803041710655,,1.9405
7860,Hg1.0Ba2.0Cu1.0O4.0,Hg1201,35.0,3.921,,9.611,PHC2890153,3.921,3.921,One,Hg,2.837286860118446,,1.9605
7861,Hg1.0Ba2.0Ca1.0Cu2.0O6.0,Hg1212,120.0,3.87,,12.720999999999998,PHC2890153,3.87,3.87,Two,Hg,2.832268760969292,,1.935
7862,Hg1.0Ba2.0Ca2.0Cu3.0O8.0,Hg1223,115.0,3.855,,15.826,PHC2890153,3.855,3.855,Three,Hg,2.8072646566654997,,1.9275
7871,Tl1.0Ba2.0Ca2.0Cu3.0O9.0,Tl1223,110.0,3.853,,15.913,APL0712370,3.853,3.853,Three,Tl,2.7782820077391315,,1.9265
7872,Tl0.8Bi0.2Ba2.0Ca2.0Cu3.0O9.0,Tl1223,116.0,3.846,,15.816,APL0712370,3.846,3.846,Three,Tl,2.7190585615647276,,1.923
7893,Y1.0Ba2.0Cu3.0O8.0,Y123,93.0,3.826,3.887,11.682,PHC2980066,3.8565,3.826,Two,RE,2.314335898455454,,1.913
8011,Bi2.0Sr2.0Ca1.0Cu1.95K0.5O8.0,Bi2212,85.0,5.41,5.42,30.76,PHC3000033,5.415,3.825447686219222,Two,Bi,2.461492621383901,,1.912723843109611
8012,Bi2.0Sr2.0Ca1.0Cu1.4K0.6O8.0,Bi2212,87.0,5.4,5.43,30.72,PHC300033,5.415,3.8183766184073566,Two,Bi,2.4603400793552055,,1.9091883092036783
8013,Bi2.0Sr2.0Ca1.0Cu1.3K0.7O8.0,Bi2212,93.0,5.42,5.41,30.69,PHC3000033,5.415,3.832518754031087,Two,Bi,2.4386880605082397,,1.9162593770155436
8029,Y1.0Ca1.0Ba4.0Cu5.0N0.3C0.7O14.0,Y123,82.0,3.879,3.885,11.536,PHC2080116,3.882,3.879,Two,RE,2.239956779258259,,1.9395
8063,Y0.74Ca0.16Sr1.1Ba1.0Cu2.78S0.22O7.0,Y123,75.1,3.833,,11.534,PHC2130014,3.833,3.833,Two,RE,2.20417567435012,,1.9165
8064,Y0.74Ca0.16Sr0.6Ba1.5Cu2.78S0.22O7.0,Y123,77.9,3.85,,11.622,PHC2130014,3.85,3.85,Two,RE,2.2854201129503995,,1.925
8073,Y1.0Ba1.0Sr1.0Cu2.8P0.2O4.0,Y123,47.0,3.844,,11.48,PHC2200373,3.844,3.844,Two,RE,2.170265510106084,,1.922
8098,Hg0.97Re0.03Ba2.0Ca2.0Cu3.0O8.0,Hg1223,130.0,3.8531,,15.6677,PHC3000141,3.8531,3.8531,Three,Hg,2.629400236554452,,1.92655
8170,Y1.0Ba2.0Cu4.0O8.0,Y124,77.0,3.8407,3.8701,27.231,PHC3010315,3.8554,3.8407,Two,RE,2.2777068720460134,,1.92035
8171,Y1.0Ba2.0Cu3.975Fe0.025O8.0,Y124,66.0,3.8417,3.8727,27.21,PHC3010315,3.8572,3.8417,Two,RE,2.266532630880748,,1.92085
8172,Y1.0Ba2.0Cu3.95Fe0.05O8.0,Y124,51.0,3.8419,3.8734,27.208,PHC3010315,3.85765,3.8419,Two,RE,2.2652173932051993,,1.92095
8173,Y1.0Ba2.0Cu3.925Fe0.075O8.0,Y124,35.0,3.8428,3.8736,27.2,PHC3010315,3.8582,3.8428,Two,RE,2.2597168284641027,,1.9214
8194,Y1.0Ba2.0Cu4.0O8.0,Y124,75.0,3.8441,3.8727,27.2381,PHC3020010,3.8584,3.8441,Two,RE,2.272527828795113,,1.92205
8196,Y0.8Pr0.2Ba2.0Cu4.0O8.0,Y124,60.0,3.8449,3.8766,27.2112,PHC3020010,3.86075,3.8449,Two,RE,2.2593665873943505,,1.92245
8197,Y0.7Pr0.3Ba2.0Cu4.0O8.0,Y124,61.0,3.8495,3.8774,27.205,PHC3020010,3.86345,3.8495,Two,RE,2.245752711851638,,1.92475
8198,Y0.6Pr0.4Ba2.0Cu4.0O8.0,Y124,54.0,3.8557,3.8821,27.2181,PHC3020010,3.8689,3.8557,Two,RE,2.236372504304528,,1.92785
8199,Y0.5Pr0.5Ba2.0Cu4.0O8.0,Y124,50.0,3.8588,3.8883,27.2404,PHC3020010,3.87355,3.8588,Two,RE,2.238265976113119,,1.9294
8200,Y0.4Pr0.6Ba2.0Cu4.0O8.0,Y124,40.0,3.8635,3.889,27.2412,PHC3020010,3.87625,3.8635,Two,RE,2.227338520123564,,1.93175
8201,Y0.3Pr0.7Ba2.0Cu4.0O8.0,Y124,20.0,3.8673,3.8921,27.265,PHC3020010,3.8797,3.8673,Two,RE,2.228181700858101,,1.93365
8269,La1.0Ba1.5Sr0.5Cu3.0O7.0,RE123,52.4,3.8932,,11.759,MRB0331241,3.8932,3.8932,Two,RE,2.28112242220256,,1.9466
8270,Nd1.0Ba1.5Sr0.5Cu3.0O7.0,RE123,56.4,3.8887,,11.689,MRB0331241,3.8887,3.8887,Two,RE,2.243491885347279,,1.94435
8271,Sm1.0Ba1.5Sr0.5Cu3.0O7.0,RE123,70.7,3.8424,3.8836,11.657,MRB0331241,3.863,3.8424,Two,RE,2.272850960481151,,1.9212
8272,Eu1.0Ba1.5Sr0.5Cu3.0O7.0,RE123,76.8,3.8361,3.883,11.655,MRB0331241,3.85955,3.8361,Two,RE,2.2782706727753257,,1.91805
8273,Gd1.0Ba1.5Sr0.5Cu3.0O7.0,RE123,85.6,3.8285,3.8782,11.654000000000002,MRB0331241,3.85335,3.8285,Two,RE,2.2856637515095617,,1.91425
8274,Dy1.0Ba1.5Sr0.5Cu3.0O7.0,RE123,86.5,3.8068,3.8743,11.632,MRB0331241,3.84055,3.8068,Two,RE,2.295185891206563,,1.9034
8275,Ho1.0Ba1.5Sr0.5Cu3.0O7.0,RE123,86.8,3.8042,3.8739,11.61,MRB0331241,3.83905,3.8042,Two,RE,2.2846070081137904,,1.9021
8276,Y1.0Ba1.5Sr0.5Cu3.0O7.0,Y123,87.4,3.7976,3.8725,11.606,MRB0331241,3.83505,3.7976,Two,RE,2.2339644926061286,,1.8988
8283,Hg0.7Cr0.3Sr2.0Cu1.0O4.0,Hg1201,63.0,3.8439,,8.6978,SUP0110141,3.8439,3.8439,One,Hg,2.4103319680424433,,1.92195
8289,Hg1.0Ba2.0Cu1.0O4.08,Hg1201,96.0,3.8928,,9.5528,SUP0110059,3.8928,3.8928,One,Hg,2.79905744597283,,1.9464
8290,Bi2.0Sr2.0Ca1.0Cu1.4K0.6O8.0,Bi2212,85.0,5.41,5.42,30.76,PHC3000033,5.415,3.825447686219222,Two,Bi,2.461492621383901,,1.912723843109611
8291,Bi2.0Sr2.0Ca1.0Cu1.3K0.7O8.0,Bi2212,87.0,5.4,5.43,30.72,PHC3000033,5.415,3.8183766184073566,Two,Bi,2.4603400793552055,,1.9091883092036783
8292,Bi2.0Sr2.0Ca1.0Cu1.2K0.8O8.0,Bi2212,93.0,5.42,5.41,30.69,PHC3000033,5.415,3.832518754031087,Two,Bi,2.4386880605082397,,1.9162593770155436
8307,La1.0Ba1.5Sr0.5Cu3.0O7.0,RE123,52.4,3.8982,,11.759,MRB0331241,3.8982,3.8982,Two,RE,2.2758603743518333,,1.9491
8308,Nd1.0Ba1.5Sr0.5Cu3.0O7.0,RE123,56.4,3.8887,,11.689,MRB0331241,3.8887,3.8887,Two,RE,2.243491885347279,,1.94435
8309,Sm1.0Ba1.5Sr0.5Cu3.0O7.0,RE123,70.7,3.8424,3.8836,11.657,MRB0331241,3.863,3.8424,Two,RE,2.272850960481151,,1.9212
8310,Eu1.0Ba1.5Sr0.5Cu3.0O7.0,RE123,76.8,3.8361,3.883,11.655,MRB0331241,3.85955,3.8361,Two,RE,2.2782706727753257,,1.91805
8311,Gd1.0Ba1.5Sr0.5Cu3.0O7.0,RE123,85.6,3.8285,3.8782,11.654000000000002,MRB0331241,3.85335,3.8285,Two,RE,2.2856637515095617,,1.91425
8312,Dy1.0Ba1.5Sr0.5Cu3.0O7.0,RE123,86.5,3.8068,3.8743,11.632,MRB0331241,3.84055,3.8068,Two,RE,2.295185891206563,,1.9034
8313,Ho1.0Ba1.5Sr0.5Cu3.0O7.0,RE123,86.8,3.8042,3.8739,11.61,MRB0331241,3.83905,3.8042,Two,RE,2.2846070081137904,,1.9021
8314,Y1.0Ba1.5Sr0.5Cu3.0O7.0,Y123,87.4,3.7976,3.8725,11.606,MRB0331241,3.83505,3.7976,Two,RE,2.2339644926061286,,1.8988
8357,Y1.0Ba2.0Cu3.0O7.0,Y123,90.0,3.8301,3.8988,11.6682,SUP0100507,3.86445,3.8301,Two,RE,2.3066288470957943,,1.91505
8358,Y0.8Pr0.2Ba2.0Cu3.0O7.0,Y123,65.0,3.8358,3.894,11.6766,SUP0100507,3.8649,3.8358,Two,RE,2.3174173186743072,,1.9179
8359,Y0.7Pr0.2Cd0.1Ba2.0Cu3.0O7.0,Y123,59.0,3.8376,3.8953,11.6865,SUP0100507,3.86645,3.8376,Two,RE,2.326473622715417,,1.9188
8360,Y0.5Pr0.2Cd0.3Ba2.0Cu3.0O7.0,Y123,42.0,3.8371,3.8957,11.6937,SUP0100507,3.8664,3.8371,Two,RE,2.3317141375749824,,1.91855
8361,Y0.5Pr0.2Cd0.2Ca0.1Ba2.0Cu3.0O7.0,Y123,54.0,3.8516,3.8809,11.6476,SUP0100507,3.86625,3.8516,Two,RE,2.306565980266596,,1.9258
8362,Y0.5Pr0.2Cd0.1Ca0.2Ba2.0Cu3.0O7.0,Y123,68.0,3.8425,3.896,11.7801,SUP0100507,3.86925,3.8425,Two,RE,2.4030814397671456,,1.92125
8363,Y0.5Pr0.2Ca0.3Ba2.0Cu3.0O7.0,Y123,74.0,3.8442,3.907,11.7196,SUP0100507,3.8756,3.8442,Two,RE,2.3571856290986,,1.9221
8364,Y1.0Ba2.0Cu3.0O6.96,Y123,92.3,3.822,3.879,11.694,PSS0402145,3.8505,3.822,Two,RE,2.3207142221443515,,1.911
8365,Y0.975Ca0.025Ba2.0Cu3.0O6.95,Y123,91.5,3.822,3.882,11.691,PSS0402145,3.852,3.822,Two,RE,2.31837568298727,,1.911
8366,Y0.95Ca0.05Ba2.0Cu3.0O6.94,Y123,88.2,3.822,3.879,11.689,PSS0402145,3.8505,3.822,Two,RE,2.3168166568825477,,1.911
8367,Y0.925Ca0.075Ba2.0Cu3.0O6.93,Y123,86.3,3.824,3.878,11.69,PSS0402145,3.8510000000000004,3.824,Two,RE,2.3190840864046223,,1.912
8368,Y0.9Ca0.1Ba2.0Cu3.0O6.93,Y123,83.3,3.825,3.879,11.69,PSS0402145,3.852,3.825,Two,RE,2.319828044639481,,1.9125
8369,Y0.85Ca0.15Ba2.0Cu3.0O6.9,Y123,79.0,3.828,3.871,11.693,PSS0402145,3.8495,3.828,Two,RE,2.324398458501131,,1.914
8370,Y0.8Ca0.2Ba2.0Cu3.0O6.89,Y123,78.2,3.832,3.875,11.697,PSS0402145,3.8535,3.832,Two,RE,2.3304923436500005,,1.916
8371,Y1.0Ba2.0Cu3.0O6.73,Y123,63.7,3.822,3.879,11.694,PSS0402145,3.8505,3.822,Two,RE,2.3207142221443515,,1.911
8372,Y0.975Ca0.025Ba2.0Cu3.0O6.72,Y123,70.8,3.822,3.882,11.691,PSS0402145,3.852,3.822,Two,RE,2.31837568298727,,1.911
8373,Y0.95Ca0.05Ba2.0Cu3.0O6.7,Y123,72.0,3.822,3.879,11.689,PSS0402145,3.8505,3.822,Two,RE,2.3168166568825477,,1.911
8374,Y0.925Ca0.075Ba2.0Cu3.0O6.68,Y123,75.1,3.824,3.878,11.69,PSS0402145,3.8510000000000004,3.824,Two,RE,2.3190840864046223,,1.912
8375,Y0.9Ca0.1Ba2.0Cu3.0O6.66,Y123,80.0,3.825,3.879,11.69,PSS0402145,3.852,3.825,Two,RE,2.319828044639481,,1.9125
8376,Y0.85Ca0.15Ba2.0Cu3.0O6.58,Y123,80.6,3.828,3.871,11.693,PSS0402145,3.8495,3.828,Two,RE,2.324398458501131,,1.914
8377,Y0.8Ca0.2Ba2.0Cu3.0O6.53,Y123,80.9,3.832,3.875,11.697,PSS0402145,3.8535,3.832,Two,RE,2.3304923436500005,,1.916
8387,Hg1.0Ba2.0Ca2.0Cu3.0O8.0,Hg1223,107.0,3.847,,15.76,PHC3070202,3.847,3.847,Three,Hg,2.751854854193266,,1.9235
8388,Hg1.0Ba2.0Ca2.0Cu3.0O8.0,Hg1223,132.0,3.85,,15.78,PHC3070202,3.85,3.85,Three,Hg,2.767148188755841,,1.925
8389,Hg1.0Ba2.0Ca2.0Cu3.0O8.0,Hg1223,118.0,3.853,,15.78,PHC3070202,3.853,3.853,Three,Hg,2.759345349152052,,1.9265
8410,Eu1.0Ba1.0Sr1.0Cu3.0O6.95,RE123,84.0,3.803,3.845,11.582,SUP0100645,3.824,3.803,Two,RE,2.2689233476295914,,1.9015
8411,Eu1.0Ba1.0Sr0.9Ca0.1Cu3.0O6.95,RE123,81.0,3.82,3.85,11.57,SUP0100645,3.835,3.82,Two,RE,2.2437695769506742,,1.91
8412,Eu1.0Ba1.0Sr0.8Ca0.2Cu3.0O6.95,RE123,75.0,3.84,,11.575,SUP0100645,3.84,3.84,Two,RE,2.2257475555421196,,1.92
8413,Eu1.0Ba1.0Sr0.7Ca0.3Cu3.0O6.95,RE123,75.0,3.842,,11.582,SUP0100645,3.842,3.842,Two,RE,2.227879374393923,,1.921
8453,Y0.6Pr0.2Cd0.2Ba2.0Cu3.0O7.0,Y123,49.0,3.8415,3.8956,11.6819,SUP0100507,3.86855,3.8415,Two,RE,2.325789299790502,,1.92075
8481,Pr0.5Ca0.5Ba2.0Cu3.0O7.0,RE123,52.0,3.877,3.905,11.61,SSC1070509,3.891,3.877,Two,RE,2.2079915914072097,,1.9385
8484,Pr0.5Ca0.5Ba2.0Cu3.0O7.0,RE123,98.0,3.844,,11.646,SSC1070509,3.844,3.844,Two,RE,2.2645095311813446,,1.922
8538,Bi2.0Sr2.0Ca1.0Cu1.5K0.5O8.0,Bi2212,85.0,5.41,5.42,30.76,PHC3000033,5.415,3.825447686219222,Two,Bi,2.461492621383901,,1.912723843109611
8539,Bi2.0Sr2.0Ca1.0Cu1.4K0.6O8.0,Bi2212,87.0,5.4,5.43,30.72,PHC3000033,5.415,3.8183766184073566,Two,Bi,2.4603400793552055,,1.9091883092036783
8540,Bi2.0Sr2.0Ca1.0Cu1.3K0.7O8.0,Bi2212,93.0,5.42,5.41,30.69,PHC3000033,5.415,3.832518754031087,Two,Bi,2.4386880605082397,,1.9162593770155436
8618,Nd1.0Ba2.0Cu3.0O6.98,RE123,91.0,3.8594,3.9163,11.7276,PHC3200087,3.88785,3.8594,Two,RE,2.297689518108939,,1.9297
8625,Nd0.9Ca0.1Ba0.6La0.4Cu3.0O6.7,RE123,54.5,3.8769,3.9222,11.6601,PHC3200087,3.89955,3.8769,Two,RE,2.238419055707636,,1.93845
8626,Nd0.8Ca0.2Ba0.6La0.4Cu3.0O6.72,RE123,72.0,3.8661,3.9131,11.6655,PHC3200087,3.8896,3.8661,Two,RE,2.253053342659107,,1.93305
8627,Nd0.7Ca0.3Ba0.6La0.4Cu3.0O6.79,RE123,75.0,3.8637,3.9116,11.7096,PHC3200087,3.88765,3.8637,Two,RE,2.282269944977644,,1.93185
8628,Nd0.6Ca0.4Ba0.6La0.4Cu3.0O6.83,RE123,84.0,3.8611,3.9226,11.6983,PHC3200087,3.89185,3.8611,Two,RE,2.2781670656727857,,1.93055
8629,Nd0.5Ca0.5Ba0.6La0.4Cu3.0O6.77,RE123,80.5,3.8641,3.9207,11.6995,PHC3200087,3.8924,3.8641,Two,RE,2.2757361177609945,,1.93205
8630,Nd0.4Ca0.6Ba0.6La0.4Cu3.0O6.71,RE123,78.5,3.8791,3.9307,11.6817,PHC3200087,3.9049,3.8791,Two,RE,2.2491768090289184,,1.93955
8669,Hg0.8Bi0.2Sr2.0Ca2.0Cu3.0O8.35,Hg1223,102.0,3.8067,,15.2993,PHC3190209,3.8067,3.8067,Three,Hg,2.3246526276152837,,1.90335
8670,Hg0.7Bi0.3Sr2.0Ca2.0Cu3.0O8.35,Hg1223,107.0,3.8185,,15.2911,PHC3190209,3.8185,3.8185,Three,Hg,2.284492027098832,,1.90925
8671,Hg0.5Bi0.5Sr2.0Ca2.0Cu3.0O8.35,Hg1223,107.0,3.826,,15.2534,PHC3190209,3.826,3.826,Three,Hg,2.2214486397857565,,1.913
8681,La1.86K0.14Cu1.0O3.97,T,33.0,3.7683,,13.259,PHC3120061,3.7683,3.7683,One,RE,2.4209323660845934,,1.88415
8770,Y1.0Ba2.0Cu3.0O6.95,Y123,91.0,3.818,3.89,11.666,PSS0411363,3.8539999999999996,3.818,Two,RE,2.2959120237388326,,1.909
8771,Y0.95Ca0.05Ba2.0Cu2.95Co0.05O6.96,Y123,88.0,3.83,3.89,11.668,PSS0411363,3.86,3.83,Two,RE,2.3063985486618357,,1.915
8772,Y0.9Ca0.1Ba2.0Cu2.9Co0.1O6.95,Y123,88.0,3.862,3.87,11.673,PSS0411363,3.866,3.862,Two,RE,2.334102777439062,,1.931
8773,Y0.85Ca0.15Ba2.0Cu2.85Co0.15O6.97,Y123,86.0,3.864,3.868,11.675999999999998,PSS0411363,3.866,3.864,Two,RE,2.3379292330658554,,1.932
8774,Y0.8Ca0.2Ba2.0Cu2.8Co0.2O6.98,Y123,82.5,3.865,,11.695,PSS0411363,3.865,3.865,Two,RE,2.353483939295561,,1.9325
8775,Y0.75Ca0.25Ba2.0Cu2.75Co0.25O7.0,Y123,82.5,3.867,,11.689,PSS0411363,3.867,3.867,Two,RE,2.350294777451113,,1.9335
8776,Y0.7Ca0.3Ba2.0Cu2.7Co0.3O7.02,Y123,82.0,3.866,,11.698,PSS0411363,3.866,3.866,Two,RE,2.356566436687501,,1.933
8777,Y1.0Ba2.0Cu3.0O6.82,Y123,85.0,3.826,3.89,11.702,PSS0411363,3.858,3.826,Two,RE,2.329926159502662,,1.913
8778,Y0.95Ca0.05Ba2.0Cu2.95Co0.05O6.84,Y123,72.5,3.837,3.88,11.711,PSS0411363,3.8585,3.837,Two,RE,2.345125317557331,,1.9185
8779,Y0.9Ca0.1Ba2.0Cu2.9Co0.1O6.84,Y123,69.5,3.863,,11.711,PSS0411363,3.863,3.863,Two,RE,2.364468231663613,,1.9315
8780,Y0.85Ca0.15Ba2.0Cu2.85Co0.15O6.83,Y123,67.5,3.864,,11.716,PSS0411363,3.864,3.864,Two,RE,2.369109755160272,,1.932
8781,Y0.8Ca0.2Ba2.0Cu2.8Co0.2O6.83,Y123,69.0,3.868,,11.72,PSS0411363,3.868,3.868,Two,RE,2.3752036403091417,,1.934
8782,Y0.75Ca0.25Ba2.0Cu2.75Co0.25O6.82,Y123,67.5,3.868,,11.715,PSS0411363,3.868,3.868,Two,RE,2.3713060750473396,,1.934
8783,Y0.7Ca0.3Ba2.0Cu2.7Co0.3O6.84,Y123,70.0,3.868,,11.714,PSS0411363,3.868,3.868,Two,RE,2.3705265619949802,,1.934
8784,Y1.0Ba2.0Cu3.0O6.74,Y123,79.5,3.824,3.896,11.704,PSS0411363,3.86,3.824,Two,RE,2.3299972691376674,,1.912
8785,Y0.95Ca0.05Ba2.0Cu2.95Co0.05O6.75,Y123,64.0,3.836,3.886,11.71,PSS0411363,3.861,3.836,Two,RE,2.343601846270115,,1.918
8786,Y0.9Ca0.1Ba2.0Cu2.9Co0.1O6.76,Y123,57.5,3.864,,11.713,PSS0411363,3.864,3.864,Two,RE,2.3667712160031904,,1.932
8787,Y0.85Ca0.15Ba2.0Cu2.85Co0.15O6.78,Y123,57.5,3.865,,11.717,PSS0411363,3.865,3.865,Two,RE,2.37063322644749,,1.9325
8788,Y0.8Ca0.2Ba2.0Cu2.8Co0.2O6.78,Y123,55.5,3.866,,11.73,PSS0411363,3.866,3.866,Two,RE,2.3815108543630323,,1.933
8789,Y0.75Ca0.25Ba2.0Cu2.75Co0.25O6.8,Y123,61.0,3.868,,11.73,PSS0411363,3.868,3.868,Two,RE,2.382998770832746,,1.934
8790,Y0.7Ca0.3Ba2.0Cu2.7Co0.3O6.78,Y123,59.0,3.87,,11.725,PSS0411363,3.87,3.87,Two,RE,2.380589122040657,,1.935
8811,Hg0.8Ba2.0Cu1.2O4.0,Hg1201,97.0,3.8827,,9.5274,PHC3140196,3.8827,3.8827,One,Hg,2.783417556867825,,1.94135
8812,Hg0.8Ba2.0Cu1.2O4.0,Hg1201,80.0,3.8884,,9.5372,PHC3140196,3.8884,3.8884,One,Hg,2.7903050713410793,,1.9442
8813,Hg0.8Ba2.0Cu1.2O4.0,Hg1201,75.0,3.8896,,9.5347,PHC3140196,3.8896,3.8896,One,Hg,2.7898039286767387,,1.9448
8836,Y0.95Pr0.05Ba2.0Cu3.0O6.96,Y123,87.5,3.822,3.883,11.684,PSS0391520,3.8525,3.822,Two,RE,2.3129190916207456,,1.911
8837,Y0.9Pr0.1Ba2.0Cu3.0O6.96,Y123,83.0,3.823,3.89,11.67,PSS0391520,3.8565,3.823,Two,RE,2.3027498671225572,,1.9115
8838,Y0.8Pr0.2Ba2.0Cu3.0O6.96,Y123,70.0,3.826,3.895,11.674,PSS0391520,3.8605,3.826,Two,RE,2.30809979403657,,1.913
8839,Y0.7Pr0.3Ba2.0Cu3.0O6.96,Y123,57.0,3.831,3.897,11.666,PSS0391520,3.864,3.831,Two,RE,2.305583480791972,,1.9155
8840,Y0.6Pr0.4Ba2.0Cu3.0O6.96,Y123,32.0,3.836,3.899,11.667,PSS0391520,3.8675,3.836,Two,RE,2.3100827850186185,,1.918
8841,Y0.5Pr0.5Ba2.0Cu3.0O6.96,Y123,12.0,3.838,3.908,11.675,PSS0391520,3.873,3.838,Two,RE,2.3178068059072157,,1.919
8845,La1.35Ba1.5Ca0.15Cu3.0O6.67,RE123,43.0,3.899,,11.732,BMS0210463,3.899,3.899,Two,RE,2.2586771287262124,,1.9495
8846,La1.3Ba1.5Ca0.2Cu3.0O6.72,RE123,48.0,3.891,,11.726,BMS0210463,3.891,3.891,Two,RE,2.2634650012941537,,1.9455
8847,La1.25Ba1.5Ca0.25Cu3.0O6.74,RE123,70.0,3.888,,11.72,BMS0210463,3.888,3.888,Two,RE,2.2629908260113667,,1.944
8848,La1.65Ba1.5Ca0.35Cu3.0O6.79,RE123,72.0,3.885,,11.703,BMS0210463,3.885,3.885,Two,RE,2.255859076741003,,1.9425
8849,La1.1Ba1.5Ca0.4Cu3.0O6.82,RE123,72.0,3.884,,11.693,BMS0210463,3.884,3.884,Two,RE,2.250859146322443,,1.942
8850,La1.05Ba1.5Ca0.45Cu3.0O6.81,RE123,74.0,3.881,,11.686,BMS0210463,3.881,3.881,Two,RE,2.249779737040787,,1.9405
8851,La1.0Ba1.5Ca0.5Cu3.0O6.85,RE123,76.0,3.878,,11.666,BMS0210463,3.878,3.878,Two,RE,2.2408322857738123,,1.939
8852,La0.9Ba1.5Ca0.6Cu3.0O6.74,RE123,73.0,3.899,,11.701,BMS0210463,3.899,3.899,Two,RE,2.2399148747612276,,1.9495
8853,La1.0Ba1.4Ca0.6Cu3.0O6.9,RE123,74.0,3.874,,11.654000000000002,BMS0210463,3.874,3.874,Two,RE,2.2377791160679488,,1.937
8854,La1.0Ba1.3Ca0.7Cu3.0O6.92,RE123,73.0,3.867,,11.64,BMS0210463,3.867,3.867,Two,RE,2.2366727070747783,,1.9335
8855,La1.0Ba1.2Ca0.8Cu3.0O6.95,RE123,74.0,3.863,,11.630999999999998,BMS0210463,3.863,3.863,Two,RE,2.2354352393655237,,1.9315
8856,La1.0Ba1.1Ca0.9Cu3.0O7.02,RE123,75.0,3.858,,11.613,BMS0210463,3.858,3.858,Two,RE,2.2298030752365823,,1.929
8857,La1.0Ba1.0Ca1.0Cu3.0O6.99,RE123,75.0,3.85,,11.56,BMS0210463,3.85,3.85,Two,RE,2.2061449498576087,,1.925
8858,La1.0Ba0.9Ca1.1Cu3.0O7.05,RE123,71.0,3.824,,11.483,BMS0210463,3.824,3.824,Two,RE,2.1869045807683603,,1.912
8859,La1.0Ba0.8Ca1.2Cu3.0O7.11,RE123,60.0,3.803,,11.419,BMS0210463,3.803,3.803,Two,RE,2.1702702058136993,,1.9015
8918,Tl1.0Sr2.0Ca2.0Cu3.0O9.4,Tl1223,86.0,3.813,,15.24,PHC3240015,3.813,3.813,Three,Tl,2.347976748219455,,1.9065
8934,Hg0.75Mo0.25Ba2.0Cu1.0O4.59,Hg1201,12.0,3.883,,9.3547,PHC3250041,3.883,3.883,One,Hg,2.709715286573132,,1.9415
8935,Hg0.75Mo0.25Ba2.0Cu1.0O4.51,Hg1201,40.0,3.8875,,9.3592,PHC3250041,3.8875,3.8875,One,Hg,2.713768767304489,,1.94375
8947,Bi2.0Sr2.0Ca1.0Cu2.0O8.0,Bi2212,80.0,5.41,,30.88,JAP0858299,5.41,3.825447686219222,Two,Bi,2.487627642734107,,1.912723843109611
8948,Y1.0Ba2.0Cu3.0O7.0,Y123,89.0,3.81,3.88,11.67,JAP0858299,3.845,3.81,Two,RE,2.293078410069416,,1.905
8998,Bi2.0Sr2.0Ca1.0Cu2.0O8.0,Bi2212,88.5,5.41,5.55,30.81,EPL0490086,5.48,3.825447686219222,Two,Bi,2.472382213613153,,1.912723843109611
9032,Tl2.0Ba2.0Cu1.0O6.056,Tl2201,40.0,3.867,,23.21,PR04611019,3.867,3.867,One,Tl,2.7160712834970226,,1.9335
9044,Y1.0Ba2.0Cu4.0O8.0,Y124,77.5,3.8452,3.8666,27.2417,JAC2520076,3.8559,3.8452,Two,RE,2.2713968916430503,,1.9226
9045,Y0.9Tb0.1Ba2.0Cu4.0O8.0,Y124,78.0,3.8459,3.8702,27.2521,JAC2520076,3.85805,3.8459,Two,RE,2.274066843278908,,1.92295
9046,Y0.9Ce0.1Ba2.0Cu4.0O8.0,Y124,38.0,3.8456,3.8747,27.2191,JAC2520076,3.86015,3.8456,Two,RE,2.260991527033042,,1.9228
9047,Y0.9Pr0.1Ba2.0Cu4.0O8.0,Y124,75.0,3.8446,3.8696,27.2321,JAC2520076,3.8571,3.8446,Two,RE,2.268821729807377,,1.9223
9056,Yb0.8Pr0.2Ba2.0Cu3.0O7.0,RE123,83.6,3.8203,3.8542,11.7312,JAP0785212,3.83725,3.8203,Two,RE,2.341017574697554,,1.91015
9057,Tm0.8Pr0.2Ba2.0Cu3.0O7.0,RE123,80.9,3.8254,3.8575,11.7349,JAP0785212,3.84145,3.8254,Two,RE,2.3378896516856345,,1.9127
9058,Er0.8Pr0.2Ba2.0Cu3.0O7.0,RE123,78.5,3.8269,3.8606,11.7393,JAP0785212,3.84375,3.8269,Two,RE,2.338974066925447,,1.91345
9059,Ho0.8Pr0.2Ba2.0Cu3.0O7.0,RE123,74.1,3.8301,3.8651,11.741,JAP0785212,3.8476,3.8301,Two,RE,2.336635254099061,,1.91505
9060,Dy0.8Pr0.2Ba2.0Cu3.0O7.0,RE123,69.1,3.8312,3.8704,11.7854,JAP0785212,3.8508,3.8312,Two,RE,2.3623499931217515,,1.9156
9061,Gd0.8Pr0.2Ba2.0Cu3.0O7.0,RE123,66.8,3.8484,3.8828,11.793,JAP0785212,3.8656,3.8484,Two,RE,2.348848326906667,,1.9242
9062,Eu0.8Pr0.2Ba2.0Cu3.0O7.0,RE123,64.0,3.8493,3.8958,11.8003,JAP0785212,3.87255,3.8493,Two,RE,2.3523193664852915,,1.92465
9063,Sm0.8Pr0.2Ba2.0Cu3.0O7.0,RE123,52.6,3.8541,3.8991,11.8038,JAP0785212,3.8766,3.8541,Two,RE,2.349386119544641,,1.92705
9064,Nd0.8Pr0.2Ba2.0Cu3.0O7.0,RE123,40.9,3.8637,3.8993,11.806,JAP0785212,3.8815,3.8637,Two,RE,2.3406145024687595,,1.93185
9065,Gd1.0Ba2.0Cu3.0O6.968999999999999,RE123,91.0,3.8387,3.8968,11.6979,PHC2910025,3.86775,3.8387,Two,RE,2.3014989464444935,,1.91935
9066,Gd0.95Mo0.05Ba2.0Cu3.0O6.9479999999999995,RE123,82.4,3.8461,3.903,11.7015,PHC2910025,3.87455,3.8461,Two,RE,2.2958899580213514,,1.92305
9067,Gd0.9Mo0.1Ba2.0Cu3.0O6.907,RE123,65.9,3.8844,3.8782,11.7126,PHC2910025,3.8813,3.8844,Two,RE,2.262300768872248,,1.9422
9068,Gd0.85Mo0.15Ba2.0Cu3.0O6.855,RE123,59.2,3.8795,3.8881,11.7312,PHC2910025,3.8838,3.8795,Two,RE,2.27871492814495,,1.93975
9069,Gd0.8Mo0.2Ba2.0Cu3.0O6.807,RE123,52.5,3.9376,3.9451,11.6571,PHC2910025,3.94135,3.9376,Two,RE,2.1727220928032023,,1.9688
9070,Gd0.8Ca0.05Mo0.15Ba2.0Cu3.0O6.651,RE123,66.1,3.8504,3.897,11.6697,PHC2910025,3.8737,3.8504,Two,RE,2.272118155705645,,1.9252
9071,Gd0.75Ca0.1Mo0.15Ba2.0Cu3.0O6.671,RE123,75.1,3.8565,3.8929,11.7183,PHC2910025,3.8747,3.8565,Two,RE,2.2951128296728633,,1.92825
9072,Gd0.7Ca0.15Mo0.15Ba2.0Cu3.0O6.716,RE123,86.3,3.8473,3.8939,11.7,PHC2910025,3.8706,3.8473,Two,RE,2.29371921553887,,1.92365
9073,Gd0.65Ca0.2Mo0.15Ba2.0Cu3.0O6.818,RE123,84.1,3.8494,3.897,11.694,PHC2910025,3.8732,3.8494,Two,RE,2.2878777514483435,,1.9247
9074,Gd0.6Ca0.25Mo0.15Ba2.0Cu3.0O6.761,RE123,83.7,3.8392,3.9061,11.697,PHC2910025,3.87265,3.8392,Two,RE,2.300428031060436,,1.9196
9075,Gd0.55Ca0.3Mo0.15Ba2.0Cu3.0O6.626,RE123,80.7,3.8433,3.8949,11.7273,PHC2910025,3.8691,3.8433,Two,RE,2.314451741988617,,1.92165
9076,Gd0.5Ca0.35Mo0.15Ba2.0Cu3.0O6.586,RE123,77.7,3.8352,3.8959,11.703,PHC2910025,3.86555,3.8352,Two,RE,2.3082690733342406,,1.9176
9077,Gd0.45Ca0.4Mo0.15Ba2.0Cu3.0O6.537000000000001,RE123,73.0,3.8392,3.898,11.697,PHC2910025,3.8686,3.8392,Two,RE,2.300428031060436,,1.9196
9101,La1.85Sr0.15Cu1.0O4.0,T,39.0,3.773,,13.233,PHC3340025,3.773,3.773,One,RE,2.4133007178763575,,1.8865
9510,Tl1.0Sr2.0Ca1.0Cu2.0O6.8,Tl1212,68.0,3.7956,,12.1252,PR0455553,3.7956,3.7956,Two,Tl,2.397912169043529,,1.8978
9514,Tl1.0Sr2.0Ca1.0Cu2.0O6.85,Tl1212,24.0,3.7901,,12.115,PR0455553,3.7901,3.7901,Two,Tl,2.388513314017631,,1.89505
9525,Nd1.0Ba2.0Cu3.0O6.82,RE123,95.0,3.855,3.913,11.741,SUP0110455,3.884,3.855,Two,RE,2.310430255802442,,1.9275
9526,Nd0.9Ca0.1Ba2.0Cu3.0O6.63,RE123,84.5,3.854,3.911,11.723,SUP0110455,3.8825,3.854,Two,RE,2.3005884533929195,,1.927
9527,Nd0.8Pr0.2Ba2.0Cu3.0O6.81,RE123,50.0,3.855,3.92,11.748,SUP0110455,3.8875,3.855,Two,RE,2.3146668937945356,,1.9275
9548,Hg1.0Ba2.0Cu1.0O4.0,Hg1201,97.0,3.8828,,9.523,PR06114370,3.8828,3.8828,One,Hg,2.7815834939830446,,1.9414
9549,Hg1.0Ba2.0Cu1.0O4.0,Hg1201,96.0,3.8825,,9.51,PR06114370,3.8825,3.8825,One,Hg,2.775882910606184,,1.94125
9595,Y1.0Ba1.0Sr1.0Cu2.95Mo0.05O7.07,Y123,85.0,3.8263,3.8126,11.5558,P063054501,3.81945,3.8263,Two,RE,2.216184538718032,,1.91315
9596,Y1.0Ba1.0Sr1.0Cu2.9Mo0.1O7.16,Y123,86.0,3.8221,,11.5754,P063054501,3.8221,3.8221,Two,RE,2.2283383699578962,,1.91105
9597,Y1.0Ba1.0Sr1.0Cu2.8Mo0.2O7.3,Y123,68.0,3.8307,,11.5984,P063054501,3.8307,3.8307,Two,RE,2.252665210981954,,1.91535
9598,Hg1.0Ba2.0Cu1.0O4.15,Hg1201,97.2,3.88,,9.527,P063014508,3.88,3.88,One,Hg,2.7819689178821325,,1.94
9599,Hg0.95Re0.05Ba2.0Cu1.0O4.37,Hg1201,96.0,3.872,,9.464,P063014508,3.872,3.872,One,Hg,2.7512454603841223,,1.936
9600,Hg0.9Re0.1Ba2.0Cu1.0O4.42,Hg1201,95.0,3.872,,9.42,P063014508,3.872,3.872,One,Hg,2.7324316447591976,,1.936
