Repository: CompRhys/apical

# Data Guide

In all cases whilst compiling this data we have been careful to include as much meta-information as possible to allow data to be traced back to it's original sources. For SuperCon this takes the form of the SuperCon "num :" reference id and then the source publication details. For ICSD we provide the ICSD collection code.

We acknowledge the Japanese National Institute for Materials Science for maintaining the [SuperCon](https://supercon.nims.go.jp/index_en.html) database as well as FIZ Karlsruhe GmbH for maintaining [ICSD](https://www.fiz-karlsruhe.de/en/produkte-und-dienstleistungen/inorganic-crystal-structure-database-icsd).

File: processed-data/super_cleaned.csv (part 5 of 21)
num :,composition :,str3 :,tc :,lata :,latb :,latc :,refno :,author :,title :,journal :,year :,lata* :
2881,Bi1.8Pb0.2Sr2.0Ca0.8Nd0.2Cu2.0O8.21,Bi2212,87.0,5.401,5.409,30.74,PHC1760445,"S.KEMMLER-SACK, T.RENTSHLER,",SUPERCONDUCTING PROPERTIES OF CERAMICS IN THE 2212 SYSTEM BI2-WPBWSR2-XCA1-YNDX+YCU2O8+Z,"PHYSICA C,176(1991)445",1991.0,3.819083725188543
2882,Bi1.6Pb0.4Sr1.6Ca1.0Nd0.4Cu2.0O8.17,Bi2212,79.0,5.4,5.416,30.6,PHC1760445,"S.KEMMLER-SACK, T.RENTSHLER,",SUPERCONDUCTING PROPERTIES OF CERAMICS IN THE 2212 SYSTEM BI2-WPBWSR2-XCA1-YNDX+YCU2O8+Z,"PHYSICA C,176(1991)445",1991.0,3.8183766184073566
2883,Bi1.6Pb0.4Sr2.0Ca0.6Nd0.4Cu2.0O8.26,Bi2212,85.0,5.412000000000001,5.43,30.66,PHC1760445,"S.KEMMLER-SACK, T.RENTSHLER,",SUPERCONDUCTING PROPERTIES OF CERAMICS IN THE 2212 SYSTEM BI2-WPBWSR2-XCA1-YNDX+YCU2O8+Z,"PHYSICA C,176(1991)445",1991.0,3.8268618997815955
2884,Bi1.4Pb0.6Sr1.4Ca1.0Nd0.6Cu2.0O8.22,Bi2212,25.0,5.416,5.432,30.5,PHC1760445,"S.KEMMLER-SACK, T.RENTSHLER,",SUPERCONDUCTING PROPERTIES OF CERAMICS IN THE 2212 SYSTEM BI2-WPBWSR2-XCA1-YNDX+YCU2O8+Z,"PHYSICA C,176(1991)445",1991.0,3.8296903269063414
2885,Bi1.4Pb0.6Sr2.0Ca0.4Nd0.6Cu2.0O8.24,Bi2212,65.0,5.4220000000000015,5.441,30.61,PHC1760445,"S.KEMMLER-SACK, T.RENTSHLER,",SUPERCONDUCTING PROPERTIES OF CERAMICS IN THE 2212 SYSTEM BI2-WPBWSR2-XCA1-YNDX+YCU2O8+Z,"PHYSICA C,176(1991)445",1991.0,3.8339329675934612
2886,Bi2.0Sr1.6La0.4Cu1.0O6.26,Bi2201,14.3,5.392,5.412000000000001,24.49,PHC1790405,"B.H.MA, C.U.SEGRE, G.SEIDLER, K.ZHANG,",STRUCTURE AND SUPERCONDUCTIVITY IN THE SINGLE CU-O LAYERED (BI2-XPBX)(SR2-YLAY) CUO6+Z SYSTEM,"PHYSICA C,179(1991)405",1991.0,3.812719764157864
2887,Bi1.8Pb0.2Sr1.6La0.4Cu1.0O6.182,Bi2201,13.7,5.374,5.402,24.535,PHC1790405,"B.H.MA, C.U.SEGRE, G.SEIDLER, K.ZHANG,",STRUCTURE AND SUPERCONDUCTIVITY IN THE SINGLE CU-O LAYERED (BI2-XPBX)(SR2-YLAY) CUO6+Z SYSTEM,"PHYSICA C,179(1991)405",1991.0,3.7999918420965058
2888,Bi1.7Pb0.3Sr1.6La0.4Cu1.0O6.141,Bi2201,20.2,5.349,5.393,24.529,PHC1790405,"B.H.MA, C.U.SEGRE, G.SEIDLER, K.ZHANG,",STRUCTURE AND SUPERCONDUCTIVITY IN THE SINGLE CU-O LAYERED (BI2-XPBX)(SR2-YLAY) CUO6+Z SYSTEM,"PHYSICA C,179(1991)405",1991.0,3.7823141725668425
2889,Bi1.6Pb0.4Sr1.6La0.4Cu1.0O6.0820000000000025,Bi2201,23.0,5.34,5.399,24.517,PHC1790405,"B.H.MA, C.U.SEGRE, G.SEIDLER, K.ZHANG,",STRUCTURE AND SUPERCONDUCTIVITY IN THE SINGLE CU-O LAYERED (BI2-XPBX)(SR2-YLAY) CUO6+Z SYSTEM,"PHYSICA C,179(1991)405",1991.0,3.7759502115361636
2890,Bi1.5Pb0.5Sr1.6La0.4Cu1.0O6.055,Bi2201,28.4,5.306,5.399,24.479,PHC1790405,"B.H.MA, C.U.SEGRE, G.SEIDLER, K.ZHANG,",STRUCTURE AND SUPERCONDUCTIVITY IN THE SINGLE CU-O LAYERED (BI2-XPBX)(SR2-YLAY) CUO6+Z SYSTEM,"PHYSICA C,179(1991)405",1991.0,3.751908580975821
2891,Bi1.4Pb0.6Sr1.6La0.4Cu1.0O6.068,Bi2201,28.0,5.292999999999998,5.407,24.481,PHC1790405,"B.H.MA, C.U.SEGRE, G.SEIDLER, K.ZHANG,",STRUCTURE AND SUPERCONDUCTIVITY IN THE SINGLE CU-O LAYERED (BI2-XPBX)(SR2-YLAY) CUO6+Z SYSTEM,"PHYSICA C,179(1991)405",1991.0,3.7427161928203945
2892,Bi1.2Pb0.8Sr1.6La0.4Cu1.0O6.013999999999999,Bi2201,17.3,5.27,5.399,24.477,PHC1790405,"B.H.MA, C.U.SEGRE, G.SEIDLER, K.ZHANG,",STRUCTURE AND SUPERCONDUCTIVITY IN THE SINGLE CU-O LAYERED (BI2-XPBX)(SR2-YLAY) CUO6+Z SYSTEM,"PHYSICA C,179(1991)405",1991.0,3.726452736853105
2893,Bi1.0Pb1.0Sr1.6La0.4Cu1.0O6.065,Bi2201,19.8,5.277,5.407,24.422,PHC1790405,"B.H.MA, C.U.SEGRE, G.SEIDLER, K.ZHANG,",STRUCTURE AND SUPERCONDUCTIVITY IN THE SINGLE CU-O LAYERED (BI2-XPBX)(SR2-YLAY) CUO6+Z SYSTEM,"PHYSICA C,179(1991)405",1991.0,3.731402484321411
2895,Bi1.5Pb0.5Sr1.7La0.3Cu1.0O5.992999999999999,Bi2201,15.6,5.292999999999998,5.401,24.5,PHC1790405,"B.H.MA, C.U.SEGRE, G.SEIDLER, K.ZHANG,",STRUCTURE AND SUPERCONDUCTIVITY IN THE SINGLE CU-O LAYERED (BI2-XPBX)(SR2-YLAY) CUO6+Z SYSTEM,"PHYSICA C,179(1991)405",1991.0,3.7427161928203945
2896,Bi1.5Pb0.5Sr1.6La0.4Cu1.0O6.044,Bi2201,28.1,5.303,5.398,24.475,PHC1790405,"B.H.MA, C.U.SEGRE, G.SEIDLER, K.ZHANG,",STRUCTURE AND SUPERCONDUCTIVITY IN THE SINGLE CU-O LAYERED (BI2-XPBX)(SR2-YLAY) CUO6+Z SYSTEM,"PHYSICA C,179(1991)405",1991.0,3.749787260632261
2897,Bi1.5Pb0.5Sr1.5La0.5Cu1.0O6.074,Bi2201,18.1,5.325,5.401,24.466,PHC1790405,"B.H.MA, C.U.SEGRE, G.SEIDLER, K.ZHANG,",STRUCTURE AND SUPERCONDUCTIVITY IN THE SINGLE CU-O LAYERED (BI2-XPBX)(SR2-YLAY) CUO6+Z SYSTEM,"PHYSICA C,179(1991)405",1991.0,3.7653436098183652
2898,Bi1.5Pb0.5Sr1.4La0.6Cu1.0O6.117999999999999,Bi2201,10.8,5.341,5.399,24.435,PHC1790405,"B.H.MA, C.U.SEGRE, G.SEIDLER, K.ZHANG,",STRUCTURE AND SUPERCONDUCTIVITY IN THE SINGLE CU-O LAYERED (BI2-XPBX)(SR2-YLAY) CUO6+Z SYSTEM,"PHYSICA C,179(1991)405",1991.0,3.7766573183173504
2917,Y1.0Ba2.0Cu3.0O7.0,Y123,91.0,3.82,3.889,11.672,SSC0700951,"D.PAVUNA, F.LICCI, M.AFFRONTE, O.MARTIN, S.CATTANI, T.BESAGNI,",EFFECTS OF CU SUBSTITUTION BY ZN ON TRANSPORT PRAPERTIES OF YBA(2)CU(3)O(7-Z),"SOLID STATE COMMUN.,70(1989)951",1989.0,3.82
2918,Y1.0Ba2.0Cu2.925Zn0.075O7.0,Y123,59.0,3.82,3.89,11.673,SSC0700951,"D.PAVUNA, F.LICCI, M.AFFRONTE, O.MARTIN, S.CATTANI, T.BESAGNI,",EFFECTS OF CU SUBSTITUTION BY ZN ON TRANSPORT PRAPERTIES OF YBA(2)CU(3)O(7-Z),"SOLID STATE COMMUN.,70(1989)951",1989.0,3.82
2919,Y1.0Ba2.0Cu2.85Zn0.15O7.0,Y123,49.0,3.82,3.885,11.671,SSC0700951,"D.PAVUNA, F.LICCI, M.AFFRONTE, O.MARTIN, S.CATTANI, T.BESAGNI,",EFFECTS OF CU SUBSTITUTION BY ZN ON TRANSPORT PRAPERTIES OF YBA(2)CU(3)O(7-Z),"SOLID STATE COMMUN.,70(1989)951",1989.0,3.82
2920,Y1.0Ba2.0Cu2.775Zn0.225O7.0,Y123,46.0,3.826,3.893,11.689,SSC0700951,"D.PAVUNA, F.LICCI, M.AFFRONTE, O.MARTIN, S.CATTANI, T.BESAGNI,",EFFECTS OF CU SUBSTITUTION BY ZN ON TRANSPORT PRAPERTIES OF YBA(2)CU(3)O(7-Z),"SOLID STATE COMMUN.,70(1989)951",1989.0,3.826
2930,Tl1.0Sr2.0Sr0.5Pr0.5Cu2.0O7.0,Tl1212,84.5,3.843,,12.166,PHC1770183,"D.O.PEDERSON, D.X.GU, Y.XIN, Z.Z.SHENG,","FORMATION AND SUPERCONDUCTIVITY OF 1212-TYPE PHASE TLSR2(SR0.5R0.5)SU2O7-Z WITH R=SC,Y AND LANTHANIDES","PHYSICA C,177(1991)183",1991.0,3.843
2931,Tl1.0Sr2.0Sr0.5Nd0.5Cu2.0O7.0,Tl1212,86.0,3.836,,12.135,PHC1770183,"D.O.PEDERSON, D.X.GU, Y.XIN, Z.Z.SHENG,","FORMATION AND SUPERCONDUCTIVITY OF 1212-TYPE PHASE TLSR2(SR0.5R0.5)SU2O7-Z WITH R=SC,Y AND LANTHANIDES","PHYSICA C,177(1991)183",1991.0,3.836
2932,Tl1.0Sr2.0Sr0.5Sm0.5Cu2.0O7.0,Tl1212,75.0,3.833,,12.078,PHC1770183,"D.O.PEDERSON, D.X.GU, Y.XIN, Z.Z.SHENG,","FORMATION AND SUPERCONDUCTIVITY OF 1212-TYPE PHASE TLSR2(SR0.5R0.5)SU2O7-Z WITH R=SC,Y AND LANTHANIDES","PHYSICA C,177(1991)183",1991.0,3.833
2933,Tl1.0Sr2.0Sr0.5Eu0.5Cu2.0O7.0,Tl1212,71.0,3.825,,12.074000000000002,PHC1770183,"D.O.PEDERSON, D.X.GU, Y.XIN, Z.Z.SHENG,","FORMATION AND SUPERCONDUCTIVITY OF 1212-TYPE PHASE TLSR2(SR0.5R0.5)SU2O7-Z WITH R=SC,Y AND LANTHANIDES","PHYSICA C,177(1991)183",1991.0,3.825
2934,Tl1.0Sr2.0Sr0.5Gd0.5Cu2.0O7.0,Tl1212,83.5,3.825,,12.093,PHC1770183,"D.O.PEDERSON, D.X.GU, Y.XIN, Z.Z.SHENG,","FORMATION AND SUPERCONDUCTIVITY OF 1212-TYPE PHASE TLSR2(SR0.5R0.5)SU2O7-Z WITH R=SC,Y AND LANTHANIDES","PHYSICA C,177(1991)183",1991.0,3.825
2935,Tl1.0Sr2.0Sr0.5Tb0.5Cu2.0O7.0,Tl1212,82.5,3.818,,12.078,PHC1770183,"D.O.PEDERSON, D.X.GU, Y.XIN, Z.Z.SHENG,","FORMATION AND SUPERCONDUCTIVITY OF 1212-TYPE PHASE TLSR2(SR0.5R0.5)SU2O7-Z WITH R=SC,Y AND LANTHANIDES","PHYSICA C,177(1991)183",1991.0,3.818
2936,Tl1.0Sr2.0Sr0.5Dy0.5Cu2.0O7.0,Tl1212,82.0,3.817,,12.068,PHC1770183,"D.O.PEDERSON, D.X.GU, Y.XIN, Z.Z.SHENG,","FORMATION AND SUPERCONDUCTIVITY OF 1212-TYPE PHASE TLSR2(SR0.5R0.5)SU2O7-Z WITH R=SC,Y AND LANTHANIDES","PHYSICA C,177(1991)183",1991.0,3.817
2937,Tl1.0Sr2.0Sr0.5Ho0.5Cu2.0O7.0,Tl1212,83.5,3.814,,12.05,PHC1770183,"D.O.PEDERSON, D.X.GU, Y.XIN, Z.Z.SHENG,","FORMATION AND SUPERCONDUCTIVITY OF 1212-TYPE PHASE TLSR2(SR0.5R0.5)SU2O7-Z WITH R=SC,Y AND LANTHANIDES","PHYSICA C,177(1991)183",1991.0,3.814
2938,Tl1.0Sr2.0Sr0.5Er0.5Cu2.0O7.0,Tl1212,83.5,3.81,,12.04,PHC1770183,"D.O.PEDERSON, D.X.GU, Y.XIN, Z.Z.SHENG,","FORMATION AND SUPERCONDUCTIVITY OF 1212-TYPE PHASE TLSR2(SR0.5R0.5)SU2O7-Z WITH R=SC,Y AND LANTHANIDES","PHYSICA C,177(1991)183",1991.0,3.81
2939,Tl1.0Sr2.0Sr0.5Tm0.5Cu2.0O7.0,Tl1212,84.5,3.805,,12.035,PHC1770183,"D.O.PEDERSON, D.X.GU, Y.XIN, Z.Z.SHENG,","FORMATION AND SUPERCONDUCTIVITY OF 1212-TYPE PHASE TLSR2(SR0.5R0.5)SU2O7-Z WITH R=SC,Y AND LANTHANIDES","PHYSICA C,177(1991)183",1991.0,3.805
2940,Tl1.0Sr2.0Sr0.5Yb0.5Cu2.0O7.0,Tl1212,81.5,3.796,,12.034,PHC1770183,"D.O.PEDERSON, D.X.GU, Y.XIN, Z.Z.SHENG,","FORMATION AND SUPERCONDUCTIVITY OF 1212-TYPE PHASE TLSR2(SR0.5R0.5)SU2O7-Z WITH R=SC,Y AND LANTHANIDES","PHYSICA C,177(1991)183",1991.0,3.796
2941,Tl2.0Sr2.0Sr0.5Lu0.5Cu2.0O7.0,Tl1212,81.5,3.8,,12.037,PHC1770183,"D.O.PEDERSON, D.X.GU, Y.XIN, Z.Z.SHENG,","FORMATION AND SUPERCONDUCTIVITY OF 1212-TYPE PHASE TLSR2(SR0.5R0.5)SU2O7-Z WITH R=SC,Y AND LANTHANIDES","PHYSICA C,177(1991)183",1991.0,3.8
2942,Bi1.6Pb0.4Sr1.8Ca1.0Nd0.2Cu2.0O8.11,Bi2212,87.0,5.39,5.4129999999999985,30.73,PHC1760445,"S.KEMMLER-SACK, T.RENTSHLER,",SUPERCONDUCTING PROPERTIES OF CERAMICS IN THE 2212 SYSTEM BI2-WPBWSR2-XCA1-YNDX+YCU2O8+Z,"PHYSICA C,176(1991)445",1991.0,3.8113055505954905
2943,Bi1.6Pb0.4Sr2.0Ca0.8Nd0.2Cu2.0O8.16,Bi2212,87.0,5.401,5.409,30.74,PHC1760445,"S.KEMMLER-SACK, T.RENTSHLER,",SUPERCONDUCTING PROPERTIES OF CERAMICS IN THE 2212 SYSTEM BI2-WPBWSR2-XCA1-YNDX+YCU2O8+Z,"PHYSICA C,176(1991)445",1991.0,3.819083725188543
2944,Bi1.4Pb0.6Sr1.8Ca1.0Nd0.2Cu2.0O8.0,Bi2212,84.0,5.377000000000002,5.424,30.71,PHC1760445,"S.KEMMLER-SACK, T.RENTSHLER,",SUPERCONDUCTING PROPERTIES OF CERAMICS IN THE 2212 SYSTEM BI2-WPBWSR2-XCA1-YNDX+YCU2O8+Z,"PHYSICA C,176(1991)445",1991.0,3.802113162440067
2945,Bi1.4Pb0.6Sr2.0Ca0.8Nd0.2Cu2.0O8.0,Bi2212,87.0,5.384,5.421,30.74,PHC1760445,"S.KEMMLER-SACK, T.RENTSHLER,",SUPERCONDUCTING PROPERTIES OF CERAMICS IN THE 2212 SYSTEM BI2-WPBWSR2-XCA1-YNDX+YCU2O8+Z,"PHYSICA C,176(1991)445",1991.0,3.807062909908372
2946,Bi1.4Pb0.6Sr1.6Ca1.0Nd0.4Cu2.0O8.0,Bi2212,62.0,5.382999999999999,5.424,30.6,PHC1760445,"S.KEMMLER-SACK, T.RENTSHLER,",SUPERCONDUCTING PROPERTIES OF CERAMICS IN THE 2212 SYSTEM BI2-WPBWSR2-XCA1-YNDX+YCU2O8+Z,"PHYSICA C,176(1991)445",1991.0,3.8063558031271842
2947,Bi2.4Pb0.6Sr2.0Ca0.6Nd0.4Cu2.0O8.0,Bi2212,77.0,5.398,5.434,30.69,PHC1760445,"S.KEMMLER-SACK, T.RENTSHLER,",SUPERCONDUCTING PROPERTIES OF CERAMICS IN THE 2212 SYSTEM BI2-WPBWSR2-XCA1-YNDX+YCU2O8+Z,"PHYSICA C,176(1991)445",1991.0,3.816962404844983
2953,Pb2.0Sr2.0Y0.5Ca0.5Cu3.0O8.0,Pb3212,75.0,5.382999999999999,5.422999999999999,15.765,PR0444539,"C.V.STAGER, J.E.GREEDAN, J.S.XUE, M.REEDYK, T.TIMUSK,","TEMPERATURE DEPENDENCE OF THE ANISOTROPIC MAGNETIC PENETRATIONDEPTH AND LOWER CRITICAL FIELD OF SINGLE-CRYSTAL PB2SR2(Y,CA)CU3O8-Z","PHYS.REV.B,44(1991)4539",1991.0,3.8063558031271842
2979,Y1.0Ba2.0Cu3.0O9.0,Y123,93.0,3.819,3.882,11.665,PR0362305,"B.J.SUH, C.PARK, I.S.YU, J.H.LEE, S.C.LEE, Y.W.PARK, Z.G.KHIM,",SUPERCONDUCTIVITY IN SINGLE-PHASE Y1BA2CU3O9-X AND THERMOELECTRIC POWER MEASUREMENT,"PHPYS.REV.B,36(1991)2305",1987.0,3.819
3018,Tl2.0Ba2.0Cu1.0O6.0,Tl2201,81.5,3.87,,23.238000000000003,PHC1760368,"A.M.HERMANN, C.DONG, D.E.WEEKS, W.KIEHL,",THERMOPOWER OF TL2BA2CUO6-X BULK SUPERCONDUCTORS,"PHYSICA C,176(1991)368",1991.0,3.87
3043,Ba2.0Cu3.0O7.0,RE123,92.0,3.82,3.886,11.683,PRB0365694,"A.R.MOOODENBAUGH, J.J.REILLY, J.R.JOHNSON, M.SUENAGA, P.THOMPSON,",SUPERCONDUCTIVITY IN H(X) Y(1)BA(2)CU(3)O(7),"PHYS.REV.B,36(1987)5694",1987.0,3.82
3044,Y1.0Ba2.0Cu3.0H0.13O7.0,Y123,93.5,3.821,3.887,11.688,PRB0365694,"A.R.MOOODENBAUGH, J.J.REILLY, J.R.JOHNSON, M.SUENAGA, P.THOMPSON,",SUPERCONDUCTIVITY IN H(X) Y(1)BA(2)CU(3)O(7),"PHYS.REV.B,36(1987)5694",1987.0,3.821
3045,Y1.0Ba2.0Cu3.0H0.19O7.0,Y123,93.5,3.825,3.886,11.691,PRB0365694,"A.R.MOOODENBAUGH, J.J.REILLY, J.R.JOHNSON, M.SUENAGA, P.THOMPSON,",SUPERCONDUCTIVITY IN H(X) Y(1)BA(2)CU(3)O(7),"PHYS.REV.B,36(1987)5694",1987.0,3.825
3046,Y1.0Ba2.0Cu3.0H0.38O7.0,Y123,93.8,3.825,3.886,11.69,PRB0365694,"A.R.MOOODENBAUGH, J.J.REILLY, J.R.JOHNSON, M.SUENAGA, P.THOMPSON,",SUPERCONDUCTIVITY IN H(X) Y(1)BA(2)CU(3)O(7),"PHYS.REV.B,36(1987)5694",1987.0,3.825
3047,Y1.0Ba2.0Cu3.0H0.49O7.0,Y123,93.6,3.826,3.886,11.694,PRB0365694,"A.R.MOOODENBAUGH, J.J.REILLY, J.R.JOHNSON, M.SUENAGA, P.THOMPSON,",SUPERCONDUCTIVITY IN H(X) Y(1)BA(2)CU(3)O(7),"PHYS.REV.B,36(1987)5694",1987.0,3.826
3048,Tl1.0Ba2.0Cu1.0O5.0,Tl1201,15.0,3.859,,9.229,JJP0280923,"D.C.LING, G.H.HWANG, H.C.KU, HSU, J.B.SHI, M.F.TAI, M.J.SHIH, S, T.J.WATSON-YANG, T.Y.LIN, W,",THE OCCURRENCE OF SUPERCONDUCTIVITY IN THE TLBA(2)CUO(5-Z)-TYPE (1021) SYSTEM,"JJAP LETT ,28(1989)L923",1989.0,3.859
3096,Y0.8Ca0.2Ba2.0Cu3.0O6.1,Y123,50.0,3.861,,11.826,CEM0780192,"E.M.MCCARRON III, J.B.PARISE, M.K.CRAWFORD,",LETTER TO THE EDITOROBSERVATION OF SUKPERCONDUCTIVITY IN (Y1-XCAX)BA2CU3O6,"J.SOL.STATE CHEM.,78(1989)192",1989.0,3.861
3105,La1.0Ca1.0Ba1.0Cu2.95Zn0.05O7.0,RE123,55.0,3.87,,11.634,PHC1800324,"C.V.TOMY, I.K.GOPALAKRISHINAN, J.V.YAKHMI, R.A.GUNASEKARAN, R.M.IYER, S.K.MALIK,",EFFECT OF PARTIAL SUBSTITUTION OF NI AND ZN FOR CU IN CABALACU3O7-Z SUPERCONDUCTOR,"PHYSICA C,180(1991)324",1991.0,3.87
3106,La1.0Ca1.0Ba1.0Cu2.9Zn0.1O7.0,RE123,37.0,3.867,,11.622,PHC1800324,"C.V.TOMY, I.K.GOPALAKRISHINAN, J.V.YAKHMI, R.A.GUNASEKARAN, R.M.IYER, S.K.MALIK,",EFFECT OF PARTIAL SUBSTITUTION OF NI AND ZN FOR CU IN CABALACU3O7-Z SUPERCONDUCTOR,"PHYSICA C,180(1991)324",1991.0,3.867
3107,La1.0Ca1.0Ba1.0Cu2.8Zn0.2O7.0,RE123,30.0,3.868,,11.628,PHC1800324,"C.V.TOMY, I.K.GOPALAKRISHINAN, J.V.YAKHMI, R.A.GUNASEKARAN, R.M.IYER, S.K.MALIK,",EFFECT OF PARTIAL SUBSTITUTION OF NI AND ZN FOR CU IN CABALACU3O7-Z SUPERCONDUCTOR,"PHYSICA C,180(1991)324",1991.0,3.868
3108,La1.0Ca1.0Ba1.0Cu2.7Zn0.3O7.0,RE123,20.0,3.879,,11.662,PHC1800324,"C.V.TOMY, I.K.GOPALAKRISHINAN, J.V.YAKHMI, R.A.GUNASEKARAN, R.M.IYER, S.K.MALIK,",EFFECT OF PARTIAL SUBSTITUTION OF NI AND ZN FOR CU IN CABALACU3O7-Z SUPERCONDUCTOR,"PHYSICA C,180(1991)324",1991.0,3.879
3110,La1.0Ba1.0Ca1.0Cu3.0O6.856,RE123,66.0,3.871,,11.61,PHC1800324,"C.V.TOMY, I.K.GOPALAKRISHINAN, J.V.YAKHMI, R.A.GUNASEKARAN, R.M.IYER, S.K.MALIK,",EFFECT OF PARTIAL SUBSTITUTION OF NI AND ZN FOR CU IN CABALACU3O7-Z SUPERCONDUCTOR,"PHYSICA C,180(1991)324",1991.0,3.871
3111,La1.0Ba1.0Ca1.0Cu2.9Ni0.1O6.85,RE123,45.0,3.866,,11.628,PHC1800324,"C.V.TOMY, I.K.GOPALAKRISHINAN, J.V.YAKHMI, R.A.GUNASEKARAN, R.M.IYER, S.K.MALIK,",EFFECT OF PARTIAL SUBSTITUTION OF NI AND ZN FOR CU IN CABALACU3O7-Z SUPERCONDUCTOR,"PHYSICA C,180(1991)324",1991.0,3.866
3112,La1.0Ba1.0Ca1.0Cu2.8Ni0.2O6.8370000000000015,RE123,30.0,3.871,,11.624,PHC1800324,"C.V.TOMY, I.K.GOPALAKRISHINAN, J.V.YAKHMI, R.A.GUNASEKARAN, R.M.IYER, S.K.MALIK,",EFFECT OF PARTIAL SUBSTITUTION OF NI AND ZN FOR CU IN CABALACU3O7-Z SUPERCONDUCTOR,"PHYSICA C,180(1991)324",1991.0,3.871
3113,La1.0Ba1.0Ca1.0Cu2.7Ni0.3O6.848,RE123,28.0,3.875,,11.639,PHC1800324,"C.V.TOMY, I.K.GOPALAKRISHINAN, J.V.YAKHMI, R.A.GUNASEKARAN, R.M.IYER, S.K.MALIK,",EFFECT OF PARTIAL SUBSTITUTION OF NI AND ZN FOR CU IN CABALACU3O7-Z SUPERCONDUCTOR,"PHYSICA C,180(1991)324",1991.0,3.875
3114,La1.0Ba1.0Ca1.0Cu2.6Ni0.4O6.854,RE123,24.0,3.876,,11.622,PHC1800324,"C.V.TOMY, I.K.GOPALAKRISHINAN, J.V.YAKHMI, R.A.GUNASEKARAN, R.M.IYER, S.K.MALIK,",EFFECT OF PARTIAL SUBSTITUTION OF NI AND ZN FOR CU IN CABALACU3O7-Z SUPERCONDUCTOR,"PHYSICA C,180(1991)324",1991.0,3.876
3135,Bi2.0Sr1.8Li0.2Ca1.0Cu2.0O8.0,Bi2212,77.0,5.4289999999999985,,30.811,PHC1810063,"C.ENGKAGUL, I.M.TANG, J.LAKSANABOONSONG, K.EAIPRASERTSAK, K.TREECHAIRUSME, N.CHAICHIT, N.CHIENGPRATOOM, S.LEELAPRUTE,","LITHIUM/STRONTIUM EXCHANGE IN ""2212"" BISMUTH SUPERCONDUCTORS","PHYSICA C,181(1991)63",1991.0,3.8388827150617653
3136,Bi2.0Sr1.6Li0.4Ca1.0Cu2.0O7.87,Bi2212,86.0,5.408,,30.795,PHC1810063,"C.ENGKAGUL, I.M.TANG, J.LAKSANABOONSONG, K.EAIPRASERTSAK, K.TREECHAIRUSME, N.CHAICHIT, N.CHIENGPRATOOM, S.LEELAPRUTE,","LITHIUM/STRONTIUM EXCHANGE IN ""2212"" BISMUTH SUPERCONDUCTORS","PHYSICA C,181(1991)63",1991.0,3.824033472656849
3137,Bi2.0Sr1.4Li0.6Ca1.0Cu2.0O7.7,Bi2212,94.0,5.398,,30.806,PHC1810063,"C.ENGKAGUL, I.M.TANG, J.LAKSANABOONSONG, K.EAIPRASERTSAK, K.TREECHAIRUSME, N.CHAICHIT, N.CHIENGPRATOOM, S.LEELAPRUTE,","LITHIUM/STRONTIUM EXCHANGE IN ""2212"" BISMUTH SUPERCONDUCTORS","PHYSICA C,181(1991)63",1991.0,3.816962404844983
3153,Yb0.7Ca0.3Ba1.6Sr0.4Cu3.0O6.78,RE123,44.6,3.794,3.851,11.622,PR04411971,"A.ICHINOSE, H.YAMAUCHI, M.KOSUGE, N.KOSHIZUKA, N.MORI, S.TANAKA, T.MIYATAKE, T.WADA, Y.YAEGASHI,",COMPOSITION DEPENDENCE OF THE PRESSURE EFFECT ON TC IN (YB0.7CA0.3)(BA0.8SR0.2)2CU3OZ,"PHYS.REV.B,44(1991)11971",1991.0,3.794
3154,Yb0.7Ca0.3Ba1.6Sr0.4Cu3.0O6.73,RE123,67.6,3.797,3.856,11.594,PR04411971,"A.ICHINOSE, H.YAMAUCHI, M.KOSUGE, N.KOSHIZUKA, N.MORI, S.TANAKA, T.MIYATAKE, T.WADA, Y.YAEGASHI,",COMPOSITION DEPENDENCE OF THE PRESSURE EFFECT ON TC IN (YB0.7CA0.3)(BA0.8SR0.2)2CU3OZ,"PHYS.REV.B,44(1991)11971",1991.0,3.797
3155,Yb0.7Ca0.3Ba1.6Sr0.4Cu3.0O6.56,RE123,80.3,3.83,,11.677,PR04411971,"A.ICHINOSE, H.YAMAUCHI, M.KOSUGE, N.KOSHIZUKA, N.MORI, S.TANAKA, T.MIYATAKE, T.WADA, Y.YAEGASHI,",COMPOSITION DEPENDENCE OF THE PRESSURE EFFECT ON TC IN (YB0.7CA0.3)(BA0.8SR0.2)2CU3OZ,"PHYS.REV.B,44(1991)11971",1991.0,3.83
3156,Yb0.7Ca0.3Ba1.6Sr0.4Cu3.0O6.43,RE123,66.3,3.822,,11.708,PR04411971,"A.ICHINOSE, H.YAMAUCHI, M.KOSUGE, N.KOSHIZUKA, N.MORI, S.TANAKA, T.MIYATAKE, T.WADA, Y.YAEGASHI,",COMPOSITION DEPENDENCE OF THE PRESSURE EFFECT ON TC IN (YB0.7CA0.3)(BA0.8SR0.2)2CU3OZ,"PHYS.REV.B,44(1991)11971",1991.0,3.822
3157,La2.0Cu1.0O4.0,T,37.0,5.35,5.371,13.216,PHC1850573,"G. HEGER, L. OUHAMMOU, Mamidanna S.R. RAO, O. GOROCHOV, R. SURYANARAYANAN, W. PAULUS,",SUPERCONDUCTING PROPERTIES AND HALL EFFECT IN ELECTROCHEMICALLLY OXIDISED LaCuO4 .,"Physica.C,185-189(1991)573-574",1991.0,3.783021279348029
3194,Nd2.0Cu1.0F0.2O3.8,T',27.0,3.95,,12.12,PHC1790131,"H.YAMAUCHI, JUN SUGIUAMA, MICHIKAZU KOSUGE, SHOJI TANAKA, YOSHIHUMI OJIMA,",TEM OBSERVATION AND HALL MEASUREMENTS ONSUPERCONDUCTIVE ND2CUO4-XFX,"PHYSICA C,179(1991)131",1991.0,3.95
3195,Nd2.0Cu1.0F0.3O3.7,T',27.0,3.951,,12.116,PHC1790131,"H.YAMAUCHI, JUN SUGIUAMA, MICHIKAZU KOSUGE, SHOJI TANAKA, YOSHIHUMI OJIMA,",TEM OBSERVATION AND HALL MEASUREMENTS ONSUPERCONDUCTIVE ND2CUO4-XFX,"PHYSICA C,179(1991)131",1991.0,3.951
3197,Nd2.0Cu1.0F0.4O3.6,T',18.5,3.95,,12.116,PHC1730103,"H.YAMAUCHI, JUN SUGIYAMA, KAZUHIRO SAKUYAMA, TUTOMU TAKATA, YOSHIHUMI OJIMA,",SUPERCONDUCTIVITY IN ND2CUO4-XFX,"PHYSICA C,173(1991)103",1991.0,3.95
3198,Nd2.0Cu1.0F0.5O3.5,T',17.5,3.95,,12.115,PHC1730103,"H.YAMAUCHI, JUN SUGIYAMA, KAZUHIRO SAKUYAMA, TUTOMU TAKATA, YOSHIHUMI OJIMA,",SUPERCONDUCTIVITY IN ND2CUO4-XFX,"PHYSICA C,173(1991)103",1991.0,3.95
3223,Pb0.75Sr2.0Ca0.5Y0.5Cu2.25O7.0,Pb1212,45.0,3.8,,11.8,PHC1900099,"B.RAVEAU, C.MICHEL, D.A.JEFFERSON, D.GROULT, I.GAMESON, J.PROVOST, M.HERVIEU, P.P.EDWARDS, R.S.LIU, S.D.OBERTELLI, S.F.HU, T.ROUILLON,","BULK NEW HIGH-TC SUPERCONDUCTORS IN THE (PB,CU)SR2(CA,Y)CU2O7-Z AND (IN,PB,CU)SR2(CA,Y)CU2O7-Z SYSTEMS","PHYSICA C,190(1991)99",1991.0,3.8
3224,In0.2Pb0.55Sr2.0Ca0.5Y0.5Cu2.25O7.0,Pb1212,60.0,3.8,,11.8,PHC1900099,"B.RAVEAU, C.MICHEL, D.A.JEFFERSON, D.GROULT, I.GAMESON, J.PROVOST, M.HERVIEU, P.P.EDWARDS, R.S.LIU, S.D.OBERTELLI, S.F.HU, T.ROUILLON,","BULK NEW HIGH-TC SUPERCONDUCTORS IN THE (PB,CU)SR2(CA,Y)CU2O7-Z AND (IN,PB,CU)SR2(CA,Y)CU2O7-Z SYSTEMS","PHYSICA C,190(1991)99",1991.0,3.8
3237,Bi2.0Sr2.0Ca0.8Pr0.2Cu2.0O8.0,Bi2212,73.0,5.4510000000000005,,30.628,PR0457436,"H.CHEN, J.E.CROW, J.O'REILLY, N.SPENCER, P.PERNAMBUCO-WISE, R.E.SALOMON, Y.GAO,","SUPERCONDUCTING AND MAGNETIC PHASE BOUNDARIES IN BI2SR2CA1-XMXCU2O8,WITH M=Y,GD, AND PR","PHYS.REV.B,45(1992)7436",1992.0,3.8544390642478707
3238,Bi2.0Sr2.0Ca0.7Pr0.3Cu2.0O8.0,Bi2212,61.0,5.437,,30.654,PR0457436,"H.CHEN, J.E.CROW, J.O'REILLY, N.SPENCER, P.PERNAMBUCO-WISE, R.E.SALOMON, Y.GAO,","SUPERCONDUCTING AND MAGNETIC PHASE BOUNDARIES IN BI2SR2CA1-XMXCU2O8,WITH M=Y,GD, AND PR","PHYS.REV.B,45(1992)7436",1992.0,3.8445395693112587
3239,Bi2.0Sr2.0Ca0.6Pr0.4Cu2.0O8.0,Bi2212,41.0,5.454,,30.697,PR0457436,"H.CHEN, J.E.CROW, J.O'REILLY, N.SPENCER, P.PERNAMBUCO-WISE, R.E.SALOMON, Y.GAO,","SUPERCONDUCTING AND MAGNETIC PHASE BOUNDARIES IN BI2SR2CA1-XMXCU2O8,WITH M=Y,GD, AND PR","PHYS.REV.B,45(1992)7436",1992.0,3.85656038459143
3248,Bi2.0Sr2.0Ca0.8Gd0.2Cu2.0O8.0,Bi2212,73.0,5.4179999999999975,,30.586,PR0457436,"H.CHEN, J.E.CROW, J.O'REILLY, N.SPENCER, P.PERNAMBUCO-WISE, R.E.SALOMON, Y.GAO,","SUPERCONDUCTING AND MAGNETIC PHASE BOUNDARIES IN BI2SR2CA1-XMXCU2O8,WITH M=Y,GD, AND PR","PHYS.REV.B,45(1992)7436",1992.0,3.8311045404687123
3249,Bi2.0Sr2.0Ca0.7Gd0.3Cu2.0O8.0,Bi2212,48.0,5.433,,30.586,PR0457436,"H.CHEN, J.E.CROW, J.O'REILLY, N.SPENCER, P.PERNAMBUCO-WISE, R.E.SALOMON, Y.GAO,","SUPERCONDUCTING AND MAGNETIC PHASE BOUNDARIES IN BI2SR2CA1-XMXCU2O8,WITH M=Y,GD, AND PR","PHYS.REV.B,45(1992)7436",1992.0,3.8417111421865124
3250,Bi2.0Sr2.0Ca0.6Gd0.4Cu2.0O8.0,Bi2212,30.0,5.437,,30.465,PR0457436,"H.CHEN, J.E.CROW, J.O'REILLY, N.SPENCER, P.PERNAMBUCO-WISE, R.E.SALOMON, Y.GAO,","SUPERCONDUCTING AND MAGNETIC PHASE BOUNDARIES IN BI2SR2CA1-XMXCU2O8,WITH M=Y,GD, AND PR","PHYS.REV.B,45(1992)7436",1992.0,3.8445395693112587
3256,Bi2.0Sr2.0Ca0.9Y0.1Cu2.0O8.0,Bi2212,77.0,5.403,,30.8,PR0457436,"H.CHEN, J.E.CROW, J.O'REILLY, N.SPENCER, P.PERNAMBUCO-WISE, R.E.SALOMON, Y.GAO,","SUPERCONDUCTING AND MAGNETIC PHASE BOUNDARIES IN BI2SR2CA1-XMXCU2O8,WITH M=Y,GD, AND PR","PHYS.REV.B,45(1992)7436",1992.0,3.8204979387509157
3257,Bi2.0Sr2.0Ca0.8Y0.2Cu2.0O8.0,Bi2212,70.0,5.405,,30.714,PR0457436,"H.CHEN, J.E.CROW, J.O'REILLY, N.SPENCER, P.PERNAMBUCO-WISE, R.E.SALOMON, Y.GAO,","SUPERCONDUCTING AND MAGNETIC PHASE BOUNDARIES IN BI2SR2CA1-XMXCU2O8,WITH M=Y,GD, AND PR","PHYS.REV.B,45(1992)7436",1992.0,3.8219121523132893
3258,Bi2.0Sr2.0Ca0.7Y0.3Cu2.0O8.0,Bi2212,48.0,5.408,,30.62,PR0457436,"H.CHEN, J.E.CROW, J.O'REILLY, N.SPENCER, P.PERNAMBUCO-WISE, R.E.SALOMON, Y.GAO,","SUPERCONDUCTING AND MAGNETIC PHASE BOUNDARIES IN BI2SR2CA1-XMXCU2O8,WITH M=Y,GD, AND PR","PHYS.REV.B,45(1992)7436",1992.0,3.824033472656849
3259,Bi2.0Sr2.0Ca0.6Y0.4Cu2.0O8.0,Bi2212,37.0,5.416,,30.414,PR0457436,"H.CHEN, J.E.CROW, J.O'REILLY, N.SPENCER, P.PERNAMBUCO-WISE, R.E.SALOMON, Y.GAO,","SUPERCONDUCTING AND MAGNETIC PHASE BOUNDARIES IN BI2SR2CA1-XMXCU2O8,WITH M=Y,GD, AND PR","PHYS.REV.B,45(1992)7436",1992.0,3.8296903269063414
3260,Bi2.0Sr2.0Ca0.5Y0.5Cu2.0O8.0,Bi2212,22.0,5.4179999999999975,,30.414,PR0457436,"H.CHEN, J.E.CROW, J.O'REILLY, N.SPENCER, P.PERNAMBUCO-WISE, R.E.SALOMON, Y.GAO,","SUPERCONDUCTING AND MAGNETIC PHASE BOUNDARIES IN BI2SR2CA1-XMXCU2O8,WITH M=Y,GD, AND PR","PHYS.REV.B,45(1992)7436",1992.0,3.8311045404687123
3298,Y1.0Ba2.0Cu4.0O8.0,Y124,80.0,3.837,3.867,27.23,PHC1920103,"A.P.B.SINHA, D.E.MORRIS, J.S.SURNOW, M.R.CHANDRACHOOD,",LITHIUM SUBSTITUTED SUPERCONDUCTING Y1BA2CU4O8 FORMED IN ELEVATED OXYGEN PRESSURE,"PHYSICA C,192(1992)103",1992.0,3.837
3299,Y1.0Ba2.0Cu4.0Li0.016O8.0,Y124,77.0,3.838,3.869,27.21,PHC1920103,"A.P.B.SINHA, D.E.MORRIS, J.S.SURNOW, M.R.CHANDRACHOOD,",LITHIUM SUBSTITUTED SUPERCONDUCTING Y1BA2CU4O8 FORMED IN ELEVATED OXYGEN PRESSURE,"PHYSICA C,192(1992)103",1992.0,3.838
3300,Y1.0Ba2.0Cu4.0Li0.031O8.0,Y124,72.0,3.838,3.868,27.2,PHC1920103,"A.P.B.SINHA, D.E.MORRIS, J.S.SURNOW, M.R.CHANDRACHOOD,",LITHIUM SUBSTITUTED SUPERCONDUCTING Y1BA2CU4O8 FORMED IN ELEVATED OXYGEN PRESSURE,"PHYSICA C,192(1992)103",1992.0,3.838
3301,Y1.0Ba2.0Cu4.0Li0.062O8.0,Y124,64.0,3.83,3.869,27.2,PHC1920103,"A.P.B.SINHA, D.E.MORRIS, J.S.SURNOW, M.R.CHANDRACHOOD,",LITHIUM SUBSTITUTED SUPERCONDUCTING Y1BA2CU4O8 FORMED IN ELEVATED OXYGEN PRESSURE,"PHYSICA C,192(1992)103",1992.0,3.83
3302,Y1.0Ba2.0Cu4.0Li0.125O8.0,Y124,58.0,3.827,3.869,27.2,PHC1920103,"A.P.B.SINHA, D.E.MORRIS, J.S.SURNOW, M.R.CHANDRACHOOD,",LITHIUM SUBSTITUTED SUPERCONDUCTING Y1BA2CU4O8 FORMED IN ELEVATED OXYGEN PRESSURE,"PHYSICA C,192(1992)103",1992.0,3.827
3303,Y1.0Ba2.0Cu4.0Li0.25O8.0,Y124,58.0,3.818,3.868,27.18,PHC1920103,"A.P.B.SINHA, D.E.MORRIS, J.S.SURNOW, M.R.CHANDRACHOOD,",LITHIUM SUBSTITUTED SUPERCONDUCTING Y1BA2CU4O8 FORMED IN ELEVATED OXYGEN PRESSURE,"PHYSICA C,192(1992)103",1992.0,3.818
3326,Pb0.5Sr2.0Ca0.5Nd0.5Cu2.5O7.0,Pb1212,60.0,3.83,,11.892,PR0445369,"D.E.MORRIS, H.B.LIU,","EIGHT RARE-EARTH-SUBSTITUTED PB-BASED 1:2:1:2 SUPERCONDUCTINGCOMPOUNDS:(PB,CU)SR2(CA,R)CU2O7 (R=ND,SM,EU,GD,DY,HO,ER,TM)","PHYS.REV.B,44(1991)5369",1991.0,3.83
3327,Pb0.5Sr2.0Ca0.5Sm0.5Cu2.5O7.0,Pb1212,62.0,3.827,,11.888,PR0445369,"D.E.MORRIS, H.B.LIU,","EIGHT RARE-EARTH-SUBSTITUTED PB-BASED 1:2:1:2 SUPERCONDUCTINGCOMPOUNDS:(PB,CU)SR2(CA,R)CU2O7 (R=ND,SM,EU,GD,DY,HO,ER,TM)","PHYS.REV.B,44(1991)5369",1991.0,3.827
3328,Pb0.5Sr2.0Ca0.5Eu0.5Cu2.5O7.0,Pb1212,60.0,3.821,,11.871,PR0445369,"D.E.MORRIS, H.B.LIU,","EIGHT RARE-EARTH-SUBSTITUTED PB-BASED 1:2:1:2 SUPERCONDUCTINGCOMPOUNDS:(PB,CU)SR2(CA,R)CU2O7 (R=ND,SM,EU,GD,DY,HO,ER,TM)","PHYS.REV.B,44(1991)5369",1991.0,3.821
3329,Pb0.5Sr2.0Ca0.5Gd0.5Cu2.5O7.0,Pb1212,60.0,3.821,,11.854,PR0445369,"D.E.MORRIS, H.B.LIU,","EIGHT RARE-EARTH-SUBSTITUTED PB-BASED 1:2:1:2 SUPERCONDUCTINGCOMPOUNDS:(PB,CU)SR2(CA,R)CU2O7 (R=ND,SM,EU,GD,DY,HO,ER,TM)","PHYS.REV.B,44(1991)5369",1991.0,3.821
3330,Pb0.5Sr2.0Ca0.5Dy0.5Cu2.5O7.0,Pb1212,65.9,3.812,,11.853,PR0445369,"D.E.MORRIS, H.B.LIU,","EIGHT RARE-EARTH-SUBSTITUTED PB-BASED 1:2:1:2 SUPERCONDUCTINGCOMPOUNDS:(PB,CU)SR2(CA,R)CU2O7 (R=ND,SM,EU,GD,DY,HO,ER,TM)","PHYS.REV.B,44(1991)5369",1991.0,3.812
3331,Pb0.5Sr2.0Ca0.5Ho0.5Cu2.5O7.0,Pb1212,67.9,3.809,,11.842,PR0445369,"D.E.MORRIS, H.B.LIU,","EIGHT RARE-EARTH-SUBSTITUTED PB-BASED 1:2:1:2 SUPERCONDUCTINGCOMPOUNDS:(PB,CU)SR2(CA,R)CU2O7 (R=ND,SM,EU,GD,DY,HO,ER,TM)","PHYS.REV.B,44(1991)5369",1991.0,3.809
3332,Pb0.5Sr2.0Ca0.5Er0.5Cu2.5O7.0,Pb1212,70.0,3.807,,11.845,PR0445369,"D.E.MORRIS, H.B.LIU,","EIGHT RARE-EARTH-SUBSTITUTED PB-BASED 1:2:1:2 SUPERCONDUCTINGCOMPOUNDS:(PB,CU)SR2(CA,R)CU2O7 (R=ND,SM,EU,GD,DY,HO,ER,TM)","PHYS.REV.B,44(1991)5369",1991.0,3.807
3333,Pb0.5Sr2.0Ca0.5Tm0.5Cu2.5O7.0,Pb1212,72.0,3.804,,11.838,PR0445369,"D.E.MORRIS, H.B.LIU,","EIGHT RARE-EARTH-SUBSTITUTED PB-BASED 1:2:1:2 SUPERCONDUCTINGCOMPOUNDS:(PB,CU)SR2(CA,R)CU2O7 (R=ND,SM,EU,GD,DY,HO,ER,TM)","PHYS.REV.B,44(1991)5369",1991.0,3.804
3370,Y1.0Ba2.0Cu3.0O6.99,Y123,91.4,3.818,3.885,11.682,PHC1900255,"M.ANDERSSON, M.NYGREN, O.RAPP, T.L.WEN, Z.HEGEDUS,",STRUCTURAL AND SUPERCONDUCTING PROPERTIES OF Y1-2XCAXPRXBA2CU3O7-Z,"PHYSICA C,190(1992)255",1992.0,3.818
3371,Y0.8Ca0.1Pr0.1Ba2.0Cu3.0O7.01,Y123,78.4,3.823,3.887,11.679,PHC1900255,"M.ANDERSSON, M.NYGREN, O.RAPP, T.L.WEN, Z.HEGEDUS,",STRUCTURAL AND SUPERCONDUCTING PROPERTIES OF Y1-2XCAXPRXBA2CU3O7-Z,"PHYSICA C,190(1992)255",1992.0,3.823
3372,Y0.6Ca0.2Pr0.2Ba2.0Cu3.0O7.0,Y123,67.1,3.829,3.888,11.679,PHC1900255,"M.ANDERSSON, M.NYGREN, O.RAPP, T.L.WEN, Z.HEGEDUS,",STRUCTURAL AND SUPERCONDUCTING PROPERTIES OF Y1-2XCAXPRXBA2CU3O7-Z,"PHYSICA C,190(1992)255",1992.0,3.829
3373,Y0.4Ca0.3Pr0.3Ba2.0Cu3.0O7.02,Y123,53.6,3.832,3.89,11.681,PHC1900255,"M.ANDERSSON, M.NYGREN, O.RAPP, T.L.WEN, Z.HEGEDUS,",STRUCTURAL AND SUPERCONDUCTING PROPERTIES OF Y1-2XCAXPRXBA2CU3O7-Z,"PHYSICA C,190(1992)255",1992.0,3.832
3374,Y0.2Ca0.4Pr0.4Ba2.0Cu3.0O7.0,Y123,36.5,3.834,3.896,11.68,PHC1900255,"M.ANDERSSON, M.NYGREN, O.RAPP, T.L.WEN, Z.HEGEDUS,",STRUCTURAL AND SUPERCONDUCTING PROPERTIES OF Y1-2XCAXPRXBA2CU3O7-Z,"PHYSICA C,190(1992)255",1992.0,3.834
3433,Nd1.85Ce0.15Cu1.0O4.0,T',20.0,3.953,,12.109000000000002,PHC1940066,"CHIN LIN, GUO LU, YU-FEN ZHANG, ZUN-XIAO LIU,","SUPERCONDUCTIVITY AND ANTIFERROMAGNETIC ORDERING IN (GD,ND,CE)2CUO4","PHYSICA C,194(1992)66",1992.0,3.953
3435,Nd1.65Y0.2Ce0.15Cu1.0O4.0,T',17.3,3.942,,12.042,PHC1940066,"CHIN LIN, GUO LU, YU-FEN ZHANG, ZUN-XIAO LIU,","SUPERCONDUCTIVITY AND ANTIFERROMAGNETIC ORDERING IN (GD,ND,CE)2CUO4","PHYSICA C,194(1992)66",1992.0,3.942
3438,Nd1.75La0.1Ce0.15Cu1.0O4.0,T',20.0,3.958,,12.139,PHC1940066,"CHIN LIN, GUO LU, YU-FEN ZHANG, ZUN-XIAO LIU,","SUPERCONDUCTIVITY AND ANTIFERROMAGNETIC ORDERING IN (GD,ND,CE)2CUO4","PHYSICA C,194(1992)66",1992.0,3.958
3440,Nd1.55La0.3Ce0.15Cu1.0O4.0,T',21.5,3.968,,12.149,PHC1940066,"CHIN LIN, GUO LU, YU-FEN ZHANG, ZUN-XIAO LIU,","SUPERCONDUCTIVITY AND ANTIFERROMAGNETIC ORDERING IN (GD,ND,CE)2CUO4","PHYSICA C,194(1992)66",1992.0,3.968
3441,Nd1.35La0.5Ce0.15Cu1.0O4.0,T',19.1,3.968,,12.195,PHC1940066,"CHIN LIN, GUO LU, YU-FEN ZHANG, ZUN-XIAO LIU,","SUPERCONDUCTIVITY AND ANTIFERROMAGNETIC ORDERING IN (GD,ND,CE)2CUO4","PHYSICA C,194(1992)66",1992.0,3.968
3442,Nd1.15La0.7Ce0.15Cu1.0O4.0,T',19.0,3.968,,12.23,PHC1940066,"CHIN LIN, GUO LU, YU-FEN ZHANG, ZUN-XIAO LIU,","SUPERCONDUCTIVITY AND ANTIFERROMAGNETIC ORDERING IN (GD,ND,CE)2CUO4","PHYSICA C,194(1992)66",1992.0,3.968
3443,Nd0.95La0.9Ce0.15Cu1.0O4.0,T',18.4,3.981,,12.294,PHC1940066,"CHIN LIN, GUO LU, YU-FEN ZHANG, ZUN-XIAO LIU,","SUPERCONDUCTIVITY AND ANTIFERROMAGNETIC ORDERING IN (GD,ND,CE)2CUO4","PHYSICA C,194(1992)66",1992.0,3.981
3491,Eu1.0Ba2.0Cu3.0O6.97,RE123,94.77,3.843,3.902,11.714,PR0446999,"B.W.LEE, G.NIEVA, IVAN K.SCHULLER, M.B.MAPLE, S.GHAMATY,",SUPERCONDUCTIVITY AND MAGNETISM IN EU1-XPRXBA2CU3O7-Z,"PHYS.REV.B,44(1991)6999",1991.0,3.843
3493,Eu0.9Pr0.1Ba2.0Cu3.0O6.95,RE123,79.45,3.842,3.895,11.696,PR0446999,"B.W.LEE, G.NIEVA, IVAN K.SCHULLER, M.B.MAPLE, S.GHAMATY,",SUPERCONDUCTIVITY AND MAGNETISM IN EU1-XPRXBA2CU3O7-Z,"PHYS.REV.B,44(1991)6999",1991.0,3.842
3494,Eu0.8Pr0.2Ba2.0Cu3.0O6.97,RE123,57.9,3.847,3.904,11.714,PR0446999,"B.W.LEE, G.NIEVA, IVAN K.SCHULLER, M.B.MAPLE, S.GHAMATY,",SUPERCONDUCTIVITY AND MAGNETISM IN EU1-XPRXBA2CU3O7-Z,"PHYS.REV.B,44(1991)6999",1991.0,3.847
3495,Eu0.7Pr0.3Ba2.0Cu3.0O6.95,RE123,38.8,3.846,3.899,11.701,PR0446999,"B.W.LEE, G.NIEVA, IVAN K.SCHULLER, M.B.MAPLE, S.GHAMATY,",SUPERCONDUCTIVITY AND MAGNETISM IN EU1-XPRXBA2CU3O7-Z,"PHYS.REV.B,44(1991)6999",1991.0,3.846
3496,Eu0.6Pr0.4Ba2.0Cu3.0O6.97,RE123,15.0,3.856,3.894,11.722,PR0446999,"B.W.LEE, G.NIEVA, IVAN K.SCHULLER, M.B.MAPLE, S.GHAMATY,",SUPERCONDUCTIVITY AND MAGNETISM IN EU1-XPRXBA2CU3O7-Z,"PHYS.REV.B,44(1991)6999",1991.0,3.856
3508,Pb0.5Sr1.8Ba0.2Y0.85Ca0.15Cu2.5O6.98,Pb1212,25.0,3.821,,11.861,PR0457424,"H.YAMAUCHI, KAZUHIRO SAKUYAMA, SHIN-ICHI KORIYAMA, SHOJI TANAKA, TOSHIHIKO MAEDA,",SUPERCONDUCTING LEAD CUPRATES (PB0.5CU0.5)(SR1-YBAY)2(Y1-XCAX)CU2OW,"PHYS.REV.B,45(1992)7424",1992.0,3.821
3546,Bi2.0Sr1.6La0.4Cu1.0O6.32,Bi2201,23.2,5.384,5.407,24.491,PHC1940337,"C.ALLGEIER, J.J.NEUMEIER, J.S.SCHILLING,",STRONG INFLUENCE OF THE OXYGEN CONTENT ON THE ELECTRICAL AND MAGNETIC PROPERTIES OF BI2SR1.6LA0.4CUOY,"PHYSICA C,194(1992)337",1992.0,3.807062909908372
3557,Y1.0Sr2.0Cu2.85Re0.15O7.0,Y123,53.0,3.81,,11.522,PHC1960141,"TAMAKI KOBAYASHI, TOHRU DEN,","PREPARATION AND PROPERTIES OF YSR2CU3-XMXOY (M=LI,AL,TI,V,CR,FE,CO,GA,GE,MO,W AND RE)","PHYSICA C,196(1992)141",1992.0,3.81
3558,Y1.0Sr2.0Cu2.8Re0.2O6.9,Y123,43.0,3.814,,11.524,PHC1960141,"TAMAKI KOBAYASHI, TOHRU DEN,","PREPARATION AND PROPERTIES OF YSR2CU3-XMXOY (M=LI,AL,TI,V,CR,FE,CO,GA,GE,MO,W AND RE)","PHYSICA C,196(1992)141",1992.0,3.814
3559,Y1.0Sr2.0Cu2.75Re0.25O7.0,Y123,37.0,3.821,,11.527,PHC1960141,"TAMAKI KOBAYASHI, TOHRU DEN,","PREPARATION AND PROPERTIES OF YSR2CU3-XMXOY (M=LI,AL,TI,V,CR,FE,CO,GA,GE,MO,W AND RE)","PHYSICA C,196(1992)141",1992.0,3.821
3560,Y1.0Sr2.0Cu2.7Re0.3O7.1,Y123,33.0,3.823,,11.529000000000002,PHC1960141,"TAMAKI KOBAYASHI, TOHRU DEN,","PREPARATION AND PROPERTIES OF YSR2CU3-XMXOY (M=LI,AL,TI,V,CR,FE,CO,GA,GE,MO,W AND RE)","PHYSICA C,196(1992)141",1992.0,3.823
3561,Y1.0Sr2.0Cu2.85Re0.15O7.1,Y123,73.0,3.811,,11.495,PHC1960141,"TAMAKI KOBAYASHI, TOHRU DEN,","PREPARATION AND PROPERTIES OF YSR2CU3-XMXOY (M=LI,AL,TI,V,CR,FE,CO,GA,GE,MO,W AND RE)","PHYSICA C,196(1992)141",1992.0,3.811
3562,Y1.0Sr2.0Cu2.8Re0.2O7.2,Y123,63.0,3.815,,11.496,PHC1960141,"TAMAKI KOBAYASHI, TOHRU DEN,","PREPARATION AND PROPERTIES OF YSR2CU3-XMXOY (M=LI,AL,TI,V,CR,FE,CO,GA,GE,MO,W AND RE)","PHYSICA C,196(1992)141",1992.0,3.815
3563,Y1.0Sr2.0Cu2.75Re0.25O7.3,Y123,49.0,3.822,,11.496,PHC1960141,"TAMAKI KOBAYASHI, TOHRU DEN,","PREPARATION AND PROPERTIES OF YSR2CU3-XMXOY (M=LI,AL,TI,V,CR,FE,CO,GA,GE,MO,W AND RE)","PHYSICA C,196(1992)141",1992.0,3.822
3564,Y1.0Sr2.0Cu2.7Re0.3O7.2,Y123,44.0,3.824,,11.499,PHC1960141,"TAMAKI KOBAYASHI, TOHRU DEN,","PREPARATION AND PROPERTIES OF YSR2CU3-XMXOY (M=LI,AL,TI,V,CR,FE,CO,GA,GE,MO,W AND RE)","PHYSICA C,196(1992)141",1992.0,3.824
3565,Y1.0Sr2.0Cu2.8W0.2O6.9,Y123,45.0,3.805,,11.522,PHC1960141,"TAMAKI KOBAYASHI, TOHRU DEN,","PREPARATION AND PROPERTIES OF YSR2CU3-XMXOY (M=LI,AL,TI,V,CR,FE,CO,GA,GE,MO,W AND RE)","PHYSICA C,196(1992)141",1992.0,3.805
3566,Y1.0Sr2.0Cu2.75W0.25O6.9,Y123,33.0,3.809,,11.526,PHC1960141,"TAMAKI KOBAYASHI, TOHRU DEN,","PREPARATION AND PROPERTIES OF YSR2CU3-XMXOY (M=LI,AL,TI,V,CR,FE,CO,GA,GE,MO,W AND RE)","PHYSICA C,196(1992)141",1992.0,3.809
3567,Y1.0Sr2.0Cu2.7W0.3O6.9,Y123,24.0,3.812,,11.535,PHC1960141,"TAMAKI KOBAYASHI, TOHRU DEN,","PREPARATION AND PROPERTIES OF YSR2CU3-XMXOY (M=LI,AL,TI,V,CR,FE,CO,GA,GE,MO,W AND RE)","PHYSICA C,196(1992)141",1992.0,3.812
3568,Y1.0Sr2.0Cu2.8W0.2O7.2,Y123,66.0,3.804,,11.491,PHC1960141,"TAMAKI KOBAYASHI, TOHRU DEN,","PREPARATION AND PROPERTIES OF YSR2CU3-XMXOY (M=LI,AL,TI,V,CR,FE,CO,GA,GE,MO,W AND RE)","PHYSICA C,196(1992)141",1992.0,3.804
3569,Y1.0Sr2.0Cu2.75W0.25O7.1,Y123,51.0,3.809,,11.492,PHC1960141,"TAMAKI KOBAYASHI, TOHRU DEN,","PREPARATION AND PROPERTIES OF YSR2CU3-XMXOY (M=LI,AL,TI,V,CR,FE,CO,GA,GE,MO,W AND RE)","PHYSICA C,196(1992)141",1992.0,3.809
3570,Y1.0Sr2.0Cu2.7W0.3O6.9,Y123,28.0,3.811,,11.522,PHC1960141,"TAMAKI KOBAYASHI, TOHRU DEN,","PREPARATION AND PROPERTIES OF YSR2CU3-XMXOY (M=LI,AL,TI,V,CR,FE,CO,GA,GE,MO,W AND RE)","PHYSICA C,196(1992)141",1992.0,3.811
3571,Y1.0Sr2.0Cu2.8Mo0.2O7.0,Y123,40.0,3.807,,11.521,PHC1960141,"TAMAKI KOBAYASHI, TOHRU DEN,","PREPARATION AND PROPERTIES OF YSR2CU3-XMXOY (M=LI,AL,TI,V,CR,FE,CO,GA,GE,MO,W AND RE)","PHYSICA C,196(1992)141",1992.0,3.807
3572,Y1.0Sr2.0Cu2.75Mo0.25O7.1,Y123,31.0,3.812,,11.537,PHC1960141,"TAMAKI KOBAYASHI, TOHRU DEN,","PREPARATION AND PROPERTIES OF YSR2CU3-XMXOY (M=LI,AL,TI,V,CR,FE,CO,GA,GE,MO,W AND RE)","PHYSICA C,196(1992)141",1992.0,3.812
3573,Y1.0Sr2.0Cu2.7Mo0.3O7.1,Y123,30.0,3.816,,11.534,PHC1960141,"TAMAKI KOBAYASHI, TOHRU DEN,","PREPARATION AND PROPERTIES OF YSR2CU3-XMXOY (M=LI,AL,TI,V,CR,FE,CO,GA,GE,MO,W AND RE)","PHYSICA C,196(1992)141",1992.0,3.816
3574,Y1.0Sr2.0Cu2.65Mo0.35O7.2,Y123,29.0,3.819,,11.537,PHC1960141,"TAMAKI KOBAYASHI, TOHRU DEN,","PREPARATION AND PROPERTIES OF YSR2CU3-XMXOY (M=LI,AL,TI,V,CR,FE,CO,GA,GE,MO,W AND RE)","PHYSICA C,196(1992)141",1992.0,3.819
3575,Y1.0Sr2.0Cu2.8Mo0.2O7.1,Y123,71.0,3.807,,11.49,PHC1960141,"TAMAKI KOBAYASHI, TOHRU DEN,","PREPARATION AND PROPERTIES OF YSR2CU3-XMXOY (M=LI,AL,TI,V,CR,FE,CO,GA,GE,MO,W AND RE)","PHYSICA C,196(1992)141",1992.0,3.807
3576,Y1.0Sr2.0Cu2.75Mo0.25O7.1,Y123,55.0,3.812,,11.499,PHC1960141,"TAMAKI KOBAYASHI, TOHRU DEN,","PREPARATION AND PROPERTIES OF YSR2CU3-XMXOY (M=LI,AL,TI,V,CR,FE,CO,GA,GE,MO,W AND RE)","PHYSICA C,196(1992)141",1992.0,3.812
3577,Y1.0Sr2.0Cu2.7Mo0.3O7.1,Y123,43.0,3.816,,11.496,PHC1960141,"TAMAKI KOBAYASHI, TOHRU DEN,","PREPARATION AND PROPERTIES OF YSR2CU3-XMXOY (M=LI,AL,TI,V,CR,FE,CO,GA,GE,MO,W AND RE)","PHYSICA C,196(1992)141",1992.0,3.816
3578,Y1.0Sr2.0Cu2.65Mo0.35O7.4,Y123,43.0,3.819,,11.499,PHC1960141,"TAMAKI KOBAYASHI, TOHRU DEN,","PREPARATION AND PROPERTIES OF YSR2CU3-XMXOY (M=LI,AL,TI,V,CR,FE,CO,GA,GE,MO,W AND RE)","PHYSICA C,196(1992)141",1992.0,3.819
3581,Y1.0Sr2.0Cu2.65Ga0.35O6.6,Y123,17.0,3.811,,11.453,PHC1960141,"TAMAKI KOBAYASHI, TOHRU DEN,","PREPARATION AND PROPERTIES OF YSR2CU3-XMXOY (M=LI,AL,TI,V,CR,FE,CO,GA,GE,MO,W AND RE)","PHYSICA C,196(1992)141",1992.0,3.811
3607,Y1.0Sr2.0Cu2.7Ti0.3O6.7,Y123,26.0,3.814,,11.470999999999998,PHC1960141,"TAMAKI KOBAYASHI, TOHRU DEN,","PREPARATION AND PROPERTIES OF YSR2CU3-XMXOY (M=LI,AL,TI,V,CR,FE,CO,GA,GE,MO,W AND RE)","PHYSICA C,196(1992)141",1992.0,3.814
3608,Y1.0Sr2.0Cu2.675Ti0.325O6.6,Y123,21.0,3.816,,11.477,PHC1960141,"TAMAKI KOBAYASHI, TOHRU DEN,","PREPARATION AND PROPERTIES OF YSR2CU3-XMXOY (M=LI,AL,TI,V,CR,FE,CO,GA,GE,MO,W AND RE)","PHYSICA C,196(1992)141",1992.0,3.816
3609,Y1.0Sr2.0Cu2.65Ti0.35O6.8,Y123,21.0,3.816,,11.48,PHC1960141,"TAMAKI KOBAYASHI, TOHRU DEN,","PREPARATION AND PROPERTIES OF YSR2CU3-XMXOY (M=LI,AL,TI,V,CR,FE,CO,GA,GE,MO,W AND RE)","PHYSICA C,196(1992)141",1992.0,3.816
3610,Y1.0Sr2.0Cu2.7Ti0.3O7.0,Y123,58.0,3.809,,11.458,PHC1960141,"TAMAKI KOBAYASHI, TOHRU DEN,","PREPARATION AND PROPERTIES OF YSR2CU3-XMXOY (M=LI,AL,TI,V,CR,FE,CO,GA,GE,MO,W AND RE)","PHYSICA C,196(1992)141",1992.0,3.809
3611,Y1.0Sr2.0Cu2.675Ti0.325O7.1,Y123,56.0,3.81,,11.46,PHC1960141,"TAMAKI KOBAYASHI, TOHRU DEN,","PREPARATION AND PROPERTIES OF YSR2CU3-XMXOY (M=LI,AL,TI,V,CR,FE,CO,GA,GE,MO,W AND RE)","PHYSICA C,196(1992)141",1992.0,3.81
3612,Y1.0Sr2.0Cu2.65Ti0.35O7.1,Y123,53.0,3.81,,11.461,PHC1960141,"TAMAKI KOBAYASHI, TOHRU DEN,","PREPARATION AND PROPERTIES OF YSR2CU3-XMXOY (M=LI,AL,TI,V,CR,FE,CO,GA,GE,MO,W AND RE)","PHYSICA C,196(1992)141",1992.0,3.81
3617,Dy1.0Ba1.0Sr1.0Cu3.0O6.94,RE123,80.0,3.828,,11.533,PHC1960247,"M.REISSNER, P.L.STEGER, W.STEINER, X.Z.WANG,",OXYGEN ORDERING AND SUPERCONDUCTIVITY IN DYBASRCU3OY,"PHYSICA C,196(1992)247",1992.0,3.828
3618,Dy1.0Ba1.0Sr1.0Cu3.0O6.93,RE123,83.0,3.816,3.838,11.542,PHC1960247,"M.REISSNER, P.L.STEGER, W.STEINER, X.Z.WANG,",OXYGEN ORDERING AND SUPERCONDUCTIVITY IN DYBASRCU3OY,"PHYSICA C,196(1992)247",1992.0,3.816
3629,Nd1.0Ba2.0Cu3.0O6.86,RE123,78.6,3.866,3.908,11.765999999999998,APJ0271862,"Kuniyuki KOYAMA, Seiichiro NOGUCHI, Yasuji SUZUKI,","Electrical, Magnetic and Superconducting Properties of the High-Tc Superconductor Ba2Nd1-xPrxCu3O7-delta",Japanese J.Appl.Phys.27(1988)1862-1866,1988.0,3.866
3632,Nd0.75Pr0.25Ba2.0Cu3.0O6.96,RE123,11.7,3.861,3.906,11.758,APJ0271862,"Kuniyuki KOYAMA, Seiichiro NOGUCHI, Yasuji SUZUKI,","Electrical, Magnetic and Superconducting Properties of the High-Tc Superconductor Ba2Nd1-xPrxCu3O7-delta",Japanese J.Appl.Phys.27(1988)1862-1866,1988.0,3.861
3638,Lu0.5Pr0.5Ba2.0Cu3.0O6.75,RE123,40.1,3.826,3.891,11.683,PHC1960090,"A.KUFUDAKIS, CH.MITROS, D.NIARCHOS, D.ZEMANOVA, E.POLLERT, H.GAMARI-SEALE, P.SVOBODA, P.VASEK,",SUPERCONDUCTIVITY OF PR0.5R0.5BA2CU3O7-Y SYSTEM AND THE EXISTENCE OF A CRITICAL ION RADIUS FOR SUPPRESSION OF SUPERCONDUCTIVITY IN R1-XPRXBA2CU3O7-Y,"PHYSICA C,196(1992)90",1992.0,3.826
3639,Yb0.5Pr0.5Ba2.0Cu3.0O6.67,RE123,38.7,3.826,3.893,11.675999999999998,PHC1960090,"A.KUFUDAKIS, CH.MITROS, D.NIARCHOS, D.ZEMANOVA, E.POLLERT, H.GAMARI-SEALE, P.SVOBODA, P.VASEK,",SUPERCONDUCTIVITY OF PR0.5R0.5BA2CU3O7-Y SYSTEM AND THE EXISTENCE OF A CRITICAL ION RADIUS FOR SUPPRESSION OF SUPERCONDUCTIVITY IN R1-XPRXBA2CU3O7-Y,"PHYSICA C,196(1992)90",1992.0,3.826
3640,Tm0.5Pr0.5Ba2.0Cu3.0O6.64,RE123,36.0,3.829,3.895,11.679,PHC1960090,"A.KUFUDAKIS, CH.MITROS, D.NIARCHOS, D.ZEMANOVA, E.POLLERT, H.GAMARI-SEALE, P.SVOBODA, P.VASEK,",SUPERCONDUCTIVITY OF PR0.5R0.5BA2CU3O7-Y SYSTEM AND THE EXISTENCE OF A CRITICAL ION RADIUS FOR SUPPRESSION OF SUPERCONDUCTIVITY IN R1-XPRXBA2CU3O7-Y,"PHYSICA C,196(1992)90",1992.0,3.829
3641,Er0.5Pr0.5Ba2.0Cu3.0O6.82,RE123,34.4,3.832,3.893,11.682,PHC1960090,"A.KUFUDAKIS, CH.MITROS, D.NIARCHOS, D.ZEMANOVA, E.POLLERT, H.GAMARI-SEALE, P.SVOBODA, P.VASEK,",SUPERCONDUCTIVITY OF PR0.5R0.5BA2CU3O7-Y SYSTEM AND THE EXISTENCE OF A CRITICAL ION RADIUS FOR SUPPRESSION OF SUPERCONDUCTIVITY IN R1-XPRXBA2CU3O7-Y,"PHYSICA C,196(1992)90",1992.0,3.832
3642,Ho0.5Pr0.5Ba2.0Cu3.0O6.67,RE123,24.3,3.834,3.898,11.691,PHC1960090,"A.KUFUDAKIS, CH.MITROS, D.NIARCHOS, D.ZEMANOVA, E.POLLERT, H.GAMARI-SEALE, P.SVOBODA, P.VASEK,",SUPERCONDUCTIVITY OF PR0.5R0.5BA2CU3O7-Y SYSTEM AND THE EXISTENCE OF A CRITICAL ION RADIUS FOR SUPPRESSION OF SUPERCONDUCTIVITY IN R1-XPRXBA2CU3O7-Y,"PHYSICA C,196(1992)90",1992.0,3.834
3643,Y0.5Pr0.5Ba2.0Cu3.0O6.68,Y123,27.1,3.837,3.896,11.7,PHC1960090,"A.KUFUDAKIS, CH.MITROS, D.NIARCHOS, D.ZEMANOVA, E.POLLERT, H.GAMARI-SEALE, P.SVOBODA, P.VASEK,",SUPERCONDUCTIVITY OF PR0.5R0.5BA2CU3O7-Y SYSTEM AND THE EXISTENCE OF A CRITICAL ION RADIUS FOR SUPPRESSION OF SUPERCONDUCTIVITY IN R1-XPRXBA2CU3O7-Y,"PHYSICA C,196(1992)90",1992.0,3.837
