Repository: CompRhys/apical

# Data Guide

In all cases whilst compiling this data we have been careful to include as much meta-information as possible to allow data to be traced back to it's original sources. For SuperCon this takes the form of the SuperCon "num :" reference id and then the source publication details. For ICSD we provide the ICSD collection code.

We acknowledge the Japanese National Institute for Materials Science for maintaining the [SuperCon](https://supercon.nims.go.jp/index_en.html) database as well as FIZ Karlsruhe GmbH for maintaining [ICSD](https://www.fiz-karlsruhe.de/en/produkte-und-dienstleistungen/inorganic-crystal-structure-database-icsd).

File: processed-data/super_cuprates.csv (part 5 of 58)
num :,composition :,str3 :,tc :,lata :,latb :,latc :,refno :,author :,title :,journal :,year :
1312,Sm1.0Ba2.0Cu3.0O6.877999999999999,Y123,91.1,,,,PRB0399203,"C.H.CHEN, H.C.CHEN, H.C.YANG, H.H.HORNG, H.H.SUNG, J.C.JAO, M.H.HSIEH, Y.S.KAN,","HIGH-TEMPERATURE RESISTIVITY OF RBA(2)CU(3)0(7-Y),WHERE R=LA,PR,ND,SM,EU,DY,HO,ER,AND TM","PHYS.REV.B.,39(1989)9203",1989.0
1313,Sm1.0Ba2.0Cu3.0O6.813,Y123,83.6,,,,PRB0399203,"C.H.CHEN, H.C.CHEN, H.C.YANG, H.H.HORNG, H.H.SUNG, J.C.JAO, M.H.HSIEH, Y.S.KAN,","HIGH-TEMPERATURE RESISTIVITY OF RBA(2)CU(3)0(7-Y),WHERE R=LA,PR,ND,SM,EU,DY,HO,ER,AND TM","PHYS.REV.B.,39(1989)9203",1989.0
1314,Sm1.0Ba2.0Cu3.0O6.773,Y123,87.8,,,,PRB0399203,"C.H.CHEN, H.C.CHEN, H.C.YANG, H.H.HORNG, H.H.SUNG, J.C.JAO, M.H.HSIEH, Y.S.KAN,","HIGH-TEMPERATURE RESISTIVITY OF RBA(2)CU(3)0(7-Y),WHERE R=LA,PR,ND,SM,EU,DY,HO,ER,AND TM","PHYS.REV.B.,39(1989)9203",1989.0
1315,Sm1.0Ba2.0Cu3.0O6.734,Y123,67.6,,,,PRB0399203,"C.H.CHEN, H.C.CHEN, H.C.YANG, H.H.HORNG, H.H.SUNG, J.C.JAO, M.H.HSIEH, Y.S.KAN,","HIGH-TEMPERATURE RESISTIVITY OF RBA(2)CU(3)0(7-Y),WHERE R=LA,PR,ND,SM,EU,DY,HO,ER,AND TM","PHYS.REV.B.,39(1989)9203",1989.0
1316,Sm1.0Ba2.0Cu3.0O6.709,Y123,59.8,,,,PRB0399203,"C.H.CHEN, H.C.CHEN, H.C.YANG, H.H.HORNG, H.H.SUNG, J.C.JAO, M.H.HSIEH, Y.S.KAN,","HIGH-TEMPERATURE RESISTIVITY OF RBA(2)CU(3)0(7-Y),WHERE R=LA,PR,ND,SM,EU,DY,HO,ER,AND TM","PHYS.REV.B.,39(1989)9203",1989.0
1317,Sm1.0Ba2.0Cu3.0O6.5539999999999985,Y123,44.7,,,,PRB0399203,"C.H.CHEN, H.C.CHEN, H.C.YANG, H.H.HORNG, H.H.SUNG, J.C.JAO, M.H.HSIEH, Y.S.KAN,","HIGH-TEMPERATURE RESISTIVITY OF RBA(2)CU(3)0(7-Y),WHERE R=LA,PR,ND,SM,EU,DY,HO,ER,AND TM","PHYS.REV.B.,39(1989)9203",1989.0
1328,Bi2.0Sr2.0Ca1.0Cu2.0O8.0,Bi2212,83.0,,,,PR04011352,"A.ZETTL, G.BRICENO,",VARIABLE HALL COEFFICIENT IN BI2SR2CACU2O8-X ACROSS THE METAL-INSULATOR TRANSITION,"PHYS.REV.B,40(1989)11352",1989.0
1329,Bi2.0Sr2.0Ca1.0Cu2.0O8.0,Bi2212,25.0,,,,PR04011352,"A.ZETTL, G.BRICENO,",VARIABLE HALL COEFFICIENT IN BI2SR2CACU2O8-X ACROSS THE METAL-INSULATOR TRANSITION,"PHYS.REV.B,40(1989)11352",1989.0
1330,Nd1.85Ce0.15Cu1.0O4.0,T',20.9,,,,SSC0711079,"M. E. LOPEZ-MORALES, P. M. GRANT, R. J. SAVOR,",COMPOSITIONAL PROPERTIES AND THERMOELECTRIC POWER OF THE SUPERCONDUCTING CERAMIC ND2-XCEXCUO4-Y,SOLID STATE COMMUN.71(1989)1079,1989.0
1331,Y1.0Ba2.0Cu3.0O7.0,Y123,91.5,,,,SSC0711099,"A.HAMZIC, L.FORRO,",FLUX-FLOW HALL EFFECT IN YBA2CU3O7 AND BI2SR2CACU2O8 HIGH TEMPERATURE SUPERCONDUCTORS,"SOLID STATE COMMUN.,71(1989)1099",1989.0
1333,Y1.0Ba1.9Ca0.1Cu3.0O6.84,Y123,85.0,,,,SSC0710939,"H. ZHANG, M. R. JI, Q. R. ZHANG, S. X. WANG, X. Y. ZHOU, Y. ZHAO,",CORRELATION BETWEEN ELECTRONIC STATES OF OXYGEN AND COPPER INY-BA-CU-O DOPED SYSTEMS,SOLID STATE COMMUN.71(1989)939,1989.0
1334,Y1.0Ba1.9Sr0.1Cu3.0O6.89,Y123,89.0,,,,SSC0710939,"H. ZHANG, M. R. JI, Q. R. ZHANG, S. X. WANG, X. Y. ZHOU, Y. ZHAO,",CORRELATION BETWEEN ELECTRONIC STATES OF OXYGEN AND COPPER INY-BA-CU-O DOPED SYSTEMS,SOLID STATE COMMUN.71(1989)939,1989.0
1335,Y1.0Ba2.0Cu2.975Zn0.025O6.93,Y123,82.8,,,,SSC0720075,"H. ZHANG, Q. R. ZHANG, S. H. LIU, X. Y. ZHOU, Y. ZHAO,",OXYGEN CONTENT IS NOT THE PROEDOMINANT FACTOR FOR HIGH TC SUPERCONDUCTIVITY IN Y-BA-CU-O SYSTEM,SOLID STATE COMMUN. 72(1989)75,1989.0
1336,Y1.0Ba2.0Cu2.95Zn0.05O6.94,Y123,73.9,,,,SSC0720075,"H. ZHANG, Q. R. ZHANG, S. H. LIU, X. Y. ZHOU, Y. ZHAO,",OXYGEN CONTENT IS NOT THE PROEDOMINANT FACTOR FOR HIGH TC SUPERCONDUCTIVITY IN Y-BA-CU-O SYSTEM,SOLID STATE COMMUN. 72(1989)75,1989.0
1337,Y1.0Ba2.0Cu2.925Zn0.075O6.94,Y123,65.0,,,,SSC0720075,"H. ZHANG, Q. R. ZHANG, S. H. LIU, X. Y. ZHOU, Y. ZHAO,",OXYGEN CONTENT IS NOT THE PROEDOMINANT FACTOR FOR HIGH TC SUPERCONDUCTIVITY IN Y-BA-CU-O SYSTEM,SOLID STATE COMMUN. 72(1989)75,1989.0
1338,Y1.0Ba2.0Cu2.9Zn0.1O6.94,Y123,56.9,,,,SSC0720075,"H. ZHANG, Q. R. ZHANG, S. H. LIU, X. Y. ZHOU, Y. ZHAO,",OXYGEN CONTENT IS NOT THE PROEDOMINANT FACTOR FOR HIGH TC SUPERCONDUCTIVITY IN Y-BA-CU-O SYSTEM,SOLID STATE COMMUN. 72(1989)75,1989.0
1340,Y1.0Ba2.0Cu2.8Zn0.2O6.88,Y123,54.7,,,,SSC0720075,"H. ZHANG, Q. R. ZHANG, S. H. LIU, X. Y. ZHOU, Y. ZHAO,",OXYGEN CONTENT IS NOT THE PROEDOMINANT FACTOR FOR HIGH TC SUPERCONDUCTIVITY IN Y-BA-CU-O SYSTEM,SOLID STATE COMMUN. 72(1989)75,1989.0
1341,Y1.0Ba2.0Cu2.7Zn0.3O6.92,Y123,47.2,,,,SSC0720075,"H. ZHANG, Q. R. ZHANG, S. H. LIU, X. Y. ZHOU, Y. ZHAO,",OXYGEN CONTENT IS NOT THE PROEDOMINANT FACTOR FOR HIGH TC SUPERCONDUCTIVITY IN Y-BA-CU-O SYSTEM,SOLID STATE COMMUN. 72(1989)75,1989.0
1342,Y1.0Ba2.0Cu2.97Fe0.03O7.0,Y123,91.0,,,,SSC0720085,"A. JANSEN, C. RICHTER, E. SEIDER, L. GENZEL, M. BAUER, P. WYDER,",OBSERVATION OF AN ENERGY GAP IN THE FAR INFRARED SPECTRA OF IRON-DOPED YBA2CU3OX SUPERCONDUCTORS,SOLID STATE COMMUN.72(1989)85,1989.0
1343,Y1.0Ba2.0Cu2.82Fe0.18O7.0,Y123,72.2,,,,SSC0720085,"A. JANSEN, C. RICHTER, E. SEIDER, L. GENZEL, M. BAUER, P. WYDER,",OBSERVATION OF AN ENERGY GAP IN THE FAR INFRARED SPECTRA OF IRON-DOPED YBA2CU3OX SUPERCONDUCTORS,SOLID STATE COMMUN.72(1989)85,1989.0
1346,Y0.9Er0.1Ba1.9Sr0.1Cu3.0O7.0,Y123,88.0,,,,SSC0720117,"L. E. MISIAK, S. K. MISRA,",ELECTRON PARAMAGNETIC RESONANCE OF THE HIGH-TC SUPERCONDUCTORY0.9ER0.1BA1.9SR0.1CU3O7-Z,SOLID STATE COMMUN.72(1989)117,1989.0
1347,Y0.9Ho0.1Ba2.0Cu3.0O7.0,Y123,60.0,,,,SSC0720351,"L. E. MISIAK, S. K. MISRA,",EPR STUDY OF HIGH-TC SUPERCONDUCTOR Y0.9HO0.1BA2CU3O7-Z,SOLID STATE COMMUN.72(1989)351,1989.0
1348,Y1.0Ba2.0Cu2.975Zn0.025O6.85,Y123,72.85,,,,PRB0406850,"C.K.SUBRAMANIAM, G.V.SUBBA RAO, R, SRINIVASAN, V.SANKARANARAYANAN, VIJAYASHREE RADHAKRISHNAN,",THERMOPOWER OF ZINC-DOPED Y-BA-CU-O,"EATCH CENTER,IN",1989.0
1349,Y1.0Ba2.0Cu2.95Zn0.05O6.85,Y123,66.19,,,,PRB0406850,"C.K.SUBRAMANIAM, G.V.SUBBA RAO, R, SRINIVASAN, V.SANKARANARAYANAN, VIJAYASHREE RADHAKRISHNAN,",THERMOPOWER OF ZINC-DOPED Y-BA-CU-O,"EATCH CENTER,IN",1989.0
1350,Y1.0Ba2.0Cu2.925Zn0.075O6.85,Y123,63.6,,,,PRB0406850,"C.K.SUBRAMANIAM, G.V.SUBBA RAO, R, SRINIVASAN, V.SANKARANARAYANAN, VIJAYASHREE RADHAKRISHNAN,",THERMOPOWER OF ZINC-DOPED Y-BA-CU-O,"EATCH CENTER,IN",1989.0
1351,Y1.0Ba2.0Cu2.9Zn0.1O6.85,Y123,50.08,,,,PRB0406850,"C.K.SUBRAMANIAM, G.V.SUBBA RAO, R, SRINIVASAN, V.SANKARANARAYANAN, VIJAYASHREE RADHAKRISHNAN,",THERMOPOWER OF ZINC-DOPED Y-BA-CU-O,"EATCH CENTER,IN",1989.0
1352,Y1.0Ba2.0Cu2.85Zn0.15O6.85,Y123,47.6,,,,PRB0406850,"C.K.SUBRAMANIAM, G.V.SUBBA RAO, R, SRINIVASAN, V.SANKARANARAYANAN, VIJAYASHREE RADHAKRISHNAN,",THERMOPOWER OF ZINC-DOPED Y-BA-CU-O,"EATCH CENTER,IN",1989.0
1353,Y1.0Ba2.0Cu2.8Zn0.2O6.85,Y123,30.69,,,,PRB0406850,"C.K.SUBRAMANIAM, G.V.SUBBA RAO, R, SRINIVASAN, V.SANKARANARAYANAN, VIJAYASHREE RADHAKRISHNAN,",THERMOPOWER OF ZINC-DOPED Y-BA-CU-O,"EATCH CENTER,IN",1989.0
1359,Y1.0Ba2.0Cu2.8Ni0.2O7.0,Y123,63.5,,,,SSC0720089,"E. VELU, J. P. RENARD, K. LE DANG, R. LAVAL,",EFFECTIVE CONCENTRATION OF CO AND NI IMPURITIES AND THEIR INFLUENCE ON THE SUPERCONDUCTING YBA2 CU3 O7 COMPOUND,SOLID STATE COMMUN.72(1989)89,1989.0
1360,Y1.0Ba2.0Cu2.88Ni0.12O7.0,Y123,74.3,,,,SSC0720089,"E. VELU, J. P. RENARD, K. LE DANG, R. LAVAL,",EFFECTIVE CONCENTRATION OF CO AND NI IMPURITIES AND THEIR INFLUENCE ON THE SUPERCONDUCTING YBA2 CU3 O7 COMPOUND,SOLID STATE COMMUN.72(1989)89,1989.0
1361,Y1.0Ba2.0Cu2.75Ni0.25O7.0,Y123,54.0,,,,SSC0720089,"E. VELU, J. P. RENARD, K. LE DANG, R. LAVAL,",EFFECTIVE CONCENTRATION OF CO AND NI IMPURITIES AND THEIR INFLUENCE ON THE SUPERCONDUCTING YBA2 CU3 O7 COMPOUND,SOLID STATE COMMUN.72(1989)89,1989.0
1362,Y1.0Ba2.0Cu2.72Ni0.28O7.0,Y123,51.0,,,,SSC0720089,"E. VELU, J. P. RENARD, K. LE DANG, R. LAVAL,",EFFECTIVE CONCENTRATION OF CO AND NI IMPURITIES AND THEIR INFLUENCE ON THE SUPERCONDUCTING YBA2 CU3 O7 COMPOUND,SOLID STATE COMMUN.72(1989)89,1989.0
1363,Y1.0Ba2.0Cu2.89Co0.11O7.0,Y123,64.0,,,,SSC0720089,"E. VELU, J. P. RENARD, K. LE DANG, R. LAVAL,",EFFECTIVE CONCENTRATION OF CO AND NI IMPURITIES AND THEIR INFLUENCE ON THE SUPERCONDUCTING YBA2 CU3 O7 COMPOUND,SOLID STATE COMMUN.72(1989)89,1989.0
1364,Y1.0Ba2.0Cu2.82Co0.18O7.0,Y123,46.0,,,,SSC0720089,"E. VELU, J. P. RENARD, K. LE DANG, R. LAVAL,",EFFECTIVE CONCENTRATION OF CO AND NI IMPURITIES AND THEIR INFLUENCE ON THE SUPERCONDUCTING YBA2 CU3 O7 COMPOUND,SOLID STATE COMMUN.72(1989)89,1989.0
1367,Y1.0Ba2.0Cu3.0O7.0,Y123,89.5,,,,PRB0392936,"A.P.MALOZEMOFF, D.C.CRONEMEYER, F.HOLTZBERG, L.KRUSIN-ELBAUM, Y.YESHURUN,",TEMPERATURE DEPENDENCE OF LOWER CRITICAL FIELDS IN Y-BA-CU-O CRYSTALS,"PHYS.REV.B,39(1989)2936",1989.0
1368,Y1.0Ba2.0Cu3.0O7.0,Y123,81.0,,,11.71,PLA1280283,"C.AYACHE, J.Y.HENRY, L.FORRO, P.STAMP,",RESISTIVITY AND UPPER CRITICAL FIELD ANISOTROPY IN Y(1)BA(2)CU(3)O(7-Z) SINGLE CRYSTALS,"PHYS.LETT.A,128(1988)283",1988.0
1369,Y1.0Ba2.0Cu3.0O7.0,Y123,91.0,,,,PRB0380252,"M.ODA, M.SUZUKI, T.MURAKAMI, Y.HIDAKA,",ANISOTROPIC SUPERCONDUCTING PROPERTIES OF BA(2)Y(1)CU(3)O(7-Y),"PHYS.REV.B,38(1988)252",1988.0
1371,Y1.0Ba1.9K0.1Cu3.0O6.9,Y123,91.5,,,,ZPB0690151,"H.SABROWSKY, M.MITTAG, M.ROSENBERG, R.JOB, R.NEUBARER, R.WERNHARBT, W.CHOJETZKI,",A SPEDIFIC HEAT AND MAGNETIZATION STUDY OF HIGH TC CERAMIC SUPERCONDUCTORS,"Z.PHYS.B,69(1987)151",1987.0
1373,La1.8Sr0.2Cu1.0O4.0,T,37.2,,,,ZPB0690151,"H.SABROWSKY, M.MITTAG, M.ROSENBERG, R.JOB, R.NEUBARER, R.WERNHARBT, W.CHOJETZKI,",A SPEDIFIC HEAT AND MAGNETIZATION STUDY OF HIGH TC CERAMIC SUPERCONDUCTORS,"Z.PHYS.B,69(1987)151",1987.0
1374,Y1.0Ba2.0Cu3.0O7.0,Y123,91.0,,,,TH1531507,,,,
1376,Y1.0Ba2.0Cu3.0O7.0,Y123,92.0,,,,PHC1531092,"A.M.STACY, J.E.GORDON, N.E.PHILLIPS, R.A.FISHER, S.KIM,",SPECIFIC HEAT OF BYA2CU3O7,"PHYSICA C,153-155(1988)1092",1988.0
1384,Y1.0Ba2.0Cu3.0O7.0,Y123,92.0,,,,LTP0730241,"A. Bezinge, A. Junod, D. Eckert, J. Muller, T. Graf,","Low-temperature Specific Heat of YBa2Cu3O7, YBa2Cu3O6, Y2Ba2CuO5, YBa3Cu2O7, BaCuO2, and CuO","J.Low Temp.Phys., 73(1988)241",1988.0
1385,Y1.0Ba2.0Cu3.0O7.0,Y123,92.0,,,,LTP0730241,"A. Bezinge, A. Junod, D. Eckert, J. Muller, T. Graf,","Low-temperature Specific Heat of YBa2Cu3O7, YBa2Cu3O6, Y2Ba2CuO5, YBa3Cu2O7, BaCuO2, and CuO","J.Low Temp.Phys., 73(1988)241",1988.0
1386,Y1.0Ba2.0Cu3.0O7.0,Y123,90.5,,,,LTP0730241,"A. Bezinge, A. Junod, D. Eckert, J. Muller, T. Graf,","Low-temperature Specific Heat of YBa2Cu3O7, YBa2Cu3O6, Y2Ba2CuO5, YBa3Cu2O7, BaCuO2, and CuO","J.Low Temp.Phys., 73(1988)241",1988.0
1390,Y1.0Ba2.0Cu3.0O7.0,Y123,89.9,,,,PHC1590215,"A.JUNOD, D.ECKERT, G.TRISCONE, J.MULLER, V.Y.LEE,","SPECIFIC HEAT(1-330 K),MEISSNER EFFECT AND MAGNETIC SUSCEPTIBILITY OF TL(2)BA(2)CA(2)CU(3)O(10),TL(2)BA(2)CACU(2)O(8) AND TL(2)BA(2)CUO(6) CERAMIC SAMPLES","PHYSICA C.,159(1989)215",1989.0
1391,Y1.0Ba2.0Cu3.0O7.0,Y123,91.4,3.818,3.887,11.675999999999998,PHC1520495,"BEZINGE.A, ECKERT.D, GRAF.T, JUNOD.A, MULLER.J,","SPECIFIC HEAT, MAGNETIC SUSCEPTIBILITY AND SUPERCONDUCTIVITY OF YBA2CU3O7-Z DOPED WITH IRON","PHYSICA C,152(1988)495",1988.0
1392,Y1.0Ba2.0Cu2.97Fe0.03O7.0,Y123,91.2,3.825,3.885,11.683,PHC1520495,"BEZINGE.A, ECKERT.D, GRAF.T, JUNOD.A, MULLER.J,","SPECIFIC HEAT, MAGNETIC SUSCEPTIBILITY AND SUPERCONDUCTIVITY OF YBA2CU3O7-Z DOPED WITH IRON","PHYSICA C,152(1988)495",1988.0
1393,Y1.0Ba2.0Cu2.94Fe0.06O7.0,Y123,89.3,3.834,3.881,11.681,PHC1520495,"BEZINGE.A, ECKERT.D, GRAF.T, JUNOD.A, MULLER.J,","SPECIFIC HEAT, MAGNETIC SUSCEPTIBILITY AND SUPERCONDUCTIVITY OF YBA2CU3O7-Z DOPED WITH IRON","PHYSICA C,152(1988)495",1988.0
1394,Y1.0Ba2.0Cu2.88Fe0.12O7.0,Y123,77.3,3.863,,11.685,PHC1520495,"BEZINGE.A, ECKERT.D, GRAF.T, JUNOD.A, MULLER.J,","SPECIFIC HEAT, MAGNETIC SUSCEPTIBILITY AND SUPERCONDUCTIVITY OF YBA2CU3O7-Z DOPED WITH IRON","PHYSICA C,152(1988)495",1988.0
1395,Y1.0Ba2.0Cu3.0O7.0,Y123,90.5,,,,PHC1520401,"ANDRIKIDIS.C, COLLOCOTT.S.J, DRIVER.R, WELSH.H.K,",THE HEAT CAPACITY OF YBA2CU3O7 AND YBA2CU3O6 IN RTHE RANGE 0.4TO 20 K: EVIDENCE FOR AN INTRINSIC T-TERM,"PHYSICA C,152(1988)401",1988.0
1396,Y1.0Ba2.0Cu3.0O7.0,Y123,92.0,,,,PHC1520401,"ANDRIKIDIS.C, COLLOCOTT.S.J, DRIVER.R, WELSH.H.K,",THE HEAT CAPACITY OF YBA2CU3O7 AND YBA2CU3O6 IN RTHE RANGE 0.4TO 20 K: EVIDENCE FOR AN INTRINSIC T-TERM,"PHYSICA C,152(1988)401",1988.0
1397,Y1.0Ba2.0Cu3.0O7.0,Y123,91.5,,,,PHC1520401,"ANDRIKIDIS.C, COLLOCOTT.S.J, DRIVER.R, WELSH.H.K,",THE HEAT CAPACITY OF YBA2CU3O7 AND YBA2CU3O6 IN RTHE RANGE 0.4TO 20 K: EVIDENCE FOR AN INTRINSIC T-TERM,"PHYSICA C,152(1988)401",1988.0
1398,Y1.0Ba2.0Cu3.0O7.0,Y123,95.0,,,,PHC1520401,"ANDRIKIDIS.C, COLLOCOTT.S.J, DRIVER.R, WELSH.H.K,",THE HEAT CAPACITY OF YBA2CU3O7 AND YBA2CU3O6 IN RTHE RANGE 0.4TO 20 K: EVIDENCE FOR AN INTRINSIC T-TERM,"PHYSICA C,152(1988)401",1988.0
1400,Y1.0Ba2.0Cu3.0O7.0,Y123,91.0,,,,PHC1520401,"ANDRIKIDIS.C, COLLOCOTT.S.J, DRIVER.R, WELSH.H.K,",THE HEAT CAPACITY OF YBA2CU3O7 AND YBA2CU3O6 IN RTHE RANGE 0.4TO 20 K: EVIDENCE FOR AN INTRINSIC T-TERM,"PHYSICA C,152(1988)401",1988.0
1401,Y1.0Ba2.0Cu3.0O7.0,Y123,92.0,,,,PHC1520401,"ANDRIKIDIS.C, COLLOCOTT.S.J, DRIVER.R, WELSH.H.K,",THE HEAT CAPACITY OF YBA2CU3O7 AND YBA2CU3O6 IN RTHE RANGE 0.4TO 20 K: EVIDENCE FOR AN INTRINSIC T-TERM,"PHYSICA C,152(1988)401",1988.0
1413,Y1.0Ba2.0Cu3.0O7.0,Y123,91.0,3.823,3.895,11.694,PHC1560395,"HIRAGA.K, KIKUCHI.M, KOBAYASHI.N, LIU.A, MUTO.Y, NAKATSU.O, SASAKI.T, SYONO.Y, TOKIWA.A,",SPECIFIC HEAT OF YBA2CU3O7-Z AND BACUO2+C IN MAGNETIC FIELDS UP TO 6 T,"PHYSICA C,156(1988)",1988.0
1416,Y1.1Ba1.9Cu3.0O7.0,Y123,91.0,,,,PHC1560395,"HIRAGA.K, KIKUCHI.M, KOBAYASHI.N, LIU.A, MUTO.Y, NAKATSU.O, SASAKI.T, SYONO.Y, TOKIWA.A,",SPECIFIC HEAT OF YBA2CU3O7-Z AND BACUO2+C IN MAGNETIC FIELDS UP TO 6 T,"PHYSICA C,156(1988)",1988.0
1418,Y1.0Ba2.0Cu3.0O6.5,Y123,50.0,3.834,3.873,11.738,PHC1520424,"ISHIKAWA.M, K, KOGA, NAKAZAWA.Y, TAKABATAKE.T,",SUPERCONCDUCTING AND MAGNETIC PROPERTIES OF THE OXYGEN-VACANCYORDERED ORTHO-2 PHASE OF BA2YCU3O6.5,"PHYSICA C,152(1988)424",1988.0
1419,Y1.0Ba2.0Cu3.0O6.92,Y123,91.0,,,,PHB1480305,"B.BARBARA, C.AYACHE, E.BONJOUR, J.ROSSAT-MIGNOD, J.Y.HENRY, M.COUACH, M.J.G.M.JURGENS, P.BURLET, R.CALEMCZUK,","SPECIFIC HEAT, SUSCEPTIBILITY AND RESISTIVITY MEASUREMENTS OFHIGH-TC SUPERCONDUCTORS YBA2CU3O7-X","PHYSICA B,148(1987)305",1987.0
1421,Y1.0Ba2.0Cu3.0O6.66,Y123,50.0,,,,PHB1480305,"B.BARBARA, C.AYACHE, E.BONJOUR, J.ROSSAT-MIGNOD, J.Y.HENRY, M.COUACH, M.J.G.M.JURGENS, P.BURLET, R.CALEMCZUK,","SPECIFIC HEAT, SUSCEPTIBILITY AND RESISTIVITY MEASUREMENTS OFHIGH-TC SUPERCONDUCTORS YBA2CU3O7-X","PHYSICA B,148(1987)305",1987.0
1422,Y1.0Ba2.0Cu3.0O6.95,Y123,91.0,3.824,3.886,11.675999999999998,PHB1480442,"A.A.MENOVSKY, A.SCHUIJFF, H.BARTEN, H.P.VAN DER MEULEN, J.C.P.KLAASSE, J.C.VAN MILTENBURG, J.J.M.FRANSE, J.Q.A.KOSTER, K.KADOWAWKI, M.VAN SPRANG, P.W.LEDNOR, R.DE RUITER, T.T.M.PALSTRA, Y.K.HUANG, Z.TARNAWSKI,",PHYSICAL PROPERTIES OF SINGLE-PHASE HIGH-TC SUPERCONDUCTOR YBA2CU3O7,"PHYSICA B,148(1987)442",1987.0
1423,Y1.0Ba2.0Cu3.0O7.0,Y123,92.0,,,,PHB1480360,"A.M.STACY, C.MARCENAT, F.A.OLSEN, J.E.GORDON, M.L.TAN, N.E.PHILLIPS, R.A.FISHER, S.E.LACY, W.K.HAM,","SPECIFIC HEAT OF THE HIGH-TC SUPERCONDUCTORS (LA,M)2CUO4 AND YBA2CU3O7 IN MAGNETIC FIELDS","PHYSICA B,148(1987)360",1987.0
1432,La1.8Sr0.2Cu1.0O4.0,T,35.0,,,,PRB0371580,"B.W.LEE, J.M.FERREIRA, K.N.YANG, M.B.MAPLE, M.S.TORIKACHVILI, Y.DALICHAOUCH,","LOW-TEMPERATURE SPECIFIC HEAT OF THE HIGH-TC SUPERCONDUCTORS LA(1.8)SR(0.2)CU(1)O(4-Z) AND R(1)BA(2)CU(3)O(7-Z)(R=Y,EU,HO,TM,AND YB)","PHYS.REV.B,37(1988)1580",1988.0
1439,Gd1.0Ba2.0Cu3.0O7.0,Y123,92.7,,,,JJP0270333,"A.Oota, T.Kojima,",Specific heat on metamorphic and iron-doped GdBa2Cu3O7-z,"Jpn.J.Appl.Phys., 27(1988)L333",1988.0
1440,Gd1.0Ba2.0Cu3.0O7.0,Y123,49.0,,,,JJP0270333,"A.Oota, T.Kojima,",Specific heat on metamorphic and iron-doped GdBa2Cu3O7-z,"Jpn.J.Appl.Phys., 27(1988)L333",1988.0
1442,Gd1.0Ba2.0Cu2.925Fe0.075O7.0,Y123,81.3,,,,JJP0270333,"A.Oota, T.Kojima,",Specific heat on metamorphic and iron-doped GdBa2Cu3O7-z,"Jpn.J.Appl.Phys., 27(1988)L333",1988.0
1443,Gd1.0Ba2.0Cu2.85Fe0.15O7.0,Y123,63.1,,,,JJP0270333,"A.Oota, T.Kojima,",Specific heat on metamorphic and iron-doped GdBa2Cu3O7-z,"Jpn.J.Appl.Phys., 27(1988)L333",1988.0
1445,Y1.0Ba2.0Cu3.0O7.0,Y123,88.9,,,,JPF0180009,"C.E.GOUGH, C.GIBBS, C.GREAVES, E.M.FORGAN, F.WELLHOFER, J.S.ABELL, S.SUTTON,",MEASUREMENTS OF THE LOW TEMPERATURE HEAT CAPACITY OF YBA2CU3O7-Y IN MAGNETIC FIELDS UP TO 4.5T,J.PHYS. F:MET.PHYS.18(1988)L9,1988.0
1446,Y1.0Ba2.0Cu3.0O7.0,Y123,89.2,,,,JPF0180009,"C.E.GOUGH, C.GIBBS, C.GREAVES, E.M.FORGAN, F.WELLHOFER, J.S.ABELL, S.SUTTON,",MEASUREMENTS OF THE LOW TEMPERATURE HEAT CAPACITY OF YBA2CU3O7-Y IN MAGNETIC FIELDS UP TO 4.5T,J.PHYS. F:MET.PHYS.18(1988)L9,1988.0
1447,Y1.0Ba2.0Cu3.0O7.0,Y123,90.1,,,,JPF0180009,"C.E.GOUGH, C.GIBBS, C.GREAVES, E.M.FORGAN, F.WELLHOFER, J.S.ABELL, S.SUTTON,",MEASUREMENTS OF THE LOW TEMPERATURE HEAT CAPACITY OF YBA2CU3O7-Y IN MAGNETIC FIELDS UP TO 4.5T,J.PHYS. F:MET.PHYS.18(1988)L9,1988.0
1448,Y1.0Ba2.0Cu3.0O7.0,Y123,92.0,,,,PRB0377917,"L.DALE, R.DRIVER, S.J.COLLOCOTT, S.X.DOU,",SCHOTTKY ANOMALY IN THE HEAT CAPACITY OF THE HIGH-TC SUPERCNDUCTOR Y(1)BA(2)CU(3)O(7),"PHYS.REV.B,37(1988)7917",1988.0
1449,Y1.0Ba2.0Cu3.0O7.0,Y123,91.0,,,,PRB0377917,"L.DALE, R.DRIVER, S.J.COLLOCOTT, S.X.DOU,",SCHOTTKY ANOMALY IN THE HEAT CAPACITY OF THE HIGH-TC SUPERCNDUCTOR Y(1)BA(2)CU(3)O(7),"PHYS.REV.B,37(1988)7917",1988.0
1453,Y0.9Ba2.1Cu3.0O7.0,Y123,92.0,,,,LTP0730241,"A. Bezinge, A. Junod, D. Eckert, J. Muller, T. Graf,","Low-temperature Specific Heat of YBa2Cu3O7, YBa2Cu3O6, Y2Ba2CuO5, YBa3Cu2O7, BaCuO2, and CuO","J.Low Temp.Phys., 73(1988)241",1988.0
1454,Y1.1Ba1.9Cu3.0O7.0,Y123,92.0,,,,LTP0730241,"A. Bezinge, A. Junod, D. Eckert, J. Muller, T. Graf,","Low-temperature Specific Heat of YBa2Cu3O7, YBa2Cu3O6, Y2Ba2CuO5, YBa3Cu2O7, BaCuO2, and CuO","J.Low Temp.Phys., 73(1988)241",1988.0
1464,La1.8Ba0.2Cu1.0O4.0,T,31.0,,,,SSC0630721,"C.W.CHU, C.Y.HUANG, E.ZIRNGIEBL, J.D.THOMPSON, J.L.SMITH, J.O.WILLIS, M.K.WU, P.H.HOR, R.L.MENG, Z.FISK,",MAGNETIC AND THERMAL MEASUREMENTS ON HIGH-TC (LA0.9BA0.1)2CUO4-Y,"SOLID STATE COMMUN,063(1987)721",1987.0
1466,La1.8Sr0.2Cu1.0O4.0,T,32.5,,,,SSC0630635,"B.W.LEE, H.ZHOU, J.J.NEUMEIRE, J.M.FERREIRA, K.N.YANG, M.B.MAPLE, M.S.TORIKACHVILI, Y.DALICHAOUCH,","HIGH TEMPERATUER SUPERCONDUCTIVITY IN(M1-XM'X)2CUO4-Z AND RELATED COMPOUNDS(M=Y,LA,EU,SM; M=BA,SR)","SOLID STATE COMMUN,063(1987)635",1987.0
1471,La1.8Sr0.2Cu1.0O4.0,T,41.5,,,,PRB0368780,"C.A.D'OVIDIO, D.A.ESPARZA, E.N.MARTINEZ, F.DE LA CRUZ, G.NIEVA,",SPECIFIC HEAT OF LA(1.8)SR(0.2)CU(1)O(4): ANOMALY AT THE SUPERCONDUCTING TRANSITION,"PHYS.REV.B,36(1987)8780",1987.0
1473,La1.85Ba0.15Cu1.0O4.0,T,29.0,,,,JPF0170329,"D.VCK PAUL, G.BALAKRISHNAN, J.W.LORMAN, K.A.MIRZA,",EVIDENCE ON THE NATURE OF SUPERCONDUCTIVITY IN LA1.85BA0.15CUO4 FROM SPECIFIC HEAT MEASUREMENTS,"J.PHYS.F,17(1987)L329",1987.0
1474,Y1.0Ba2.0Cu3.0O7.0,Y123,88.5,,,,SSC0651555,"A.AGUILO, C.MOURE, M.A.RAMOS, P.DURAN, R.VILLAR, S.BOURGEAL, S.VIEIRA,",LOW TEMPERATURE THERMAL EXPANSION AND SPECIFIC HEAT OF A HIGH TC CERAMIC Y(1)BA(2)CU(3)O(7-Z),"SOLID STATE COMMUN.,65(1988)1555",1988.0
1475,Tl2.0Ba2.0Ca2.0Cu3.0O10.0,Tl2223,105.0,,,,PRB03912391,"A.KAPITULNIK, D.B.MITZI, D.E.MORRIS, J.S.URBACH, J.Y.T.WEI,",LOW-TEMPERATURE SPECIFIC HEAT OF SINGLE-CRYSTAL BI(2)CASR(2)CU(2)O(8) AND TL(2)CA(2)BA(2)CU(3)O(10),"PHYS.REV.B.,39(1989)12391",1989.0
1476,Tl2.0Ba2.0Ca2.0Cu3.0O10.0,Tl2223,105.0,,,,PRB03912391,"A.KAPITULNIK, D.B.MITZI, D.E.MORRIS, J.S.URBACH, J.Y.T.WEI,",LOW-TEMPERATURE SPECIFIC HEAT OF SINGLE-CRYSTAL BI(2)CASR(2)CU(2)O(8) AND TL(2)CA(2)BA(2)CU(3)O(10),"PHYS.REV.B.,39(1989)12391",1989.0
1477,Bi2.0Sr2.0Ca1.0Cu2.0O8.0,Bi2212,98.0,,,,PRB03912391,"A.KAPITULNIK, D.B.MITZI, D.E.MORRIS, J.S.URBACH, J.Y.T.WEI,",LOW-TEMPERATURE SPECIFIC HEAT OF SINGLE-CRYSTAL BI(2)CASR(2)CU(2)O(8) AND TL(2)CA(2)BA(2)CU(3)O(10),"PHYS.REV.B.,39(1989)12391",1989.0
1478,Bi2.0Sr2.0Ca6.0Cu8.0O19.0,Bi2268,80.0,,,,PRB03811942,"A.G.MARKELZ, D.E.MORRIS, D.S.GINLEY, J.Y.T.WEI, N.E.PHILLIPS, R.A.FISHER, S.E.LACY, S.KIM,",SPECIFIC-HEAT MEASUREMENTS ON SUPERCONDUCTING BI-CA-SR-CU AND TL-CA-BA-CU OXIDES: ABSENCE OF A LINEAR TERM IN THE SPECIFIC HEAT OF BI-CA-SR-CU OXIDES,"PHYS.REV.B,38(1988)11942",1988.0
1479,Bi2.0Sr2.0Ca1.0Cu2.0O8.0,Bi2212,84.0,,,,PRB03811942,"A.G.MARKELZ, D.E.MORRIS, D.S.GINLEY, J.Y.T.WEI, N.E.PHILLIPS, R.A.FISHER, S.E.LACY, S.KIM,",SPECIFIC-HEAT MEASUREMENTS ON SUPERCONDUCTING BI-CA-SR-CU AND TL-CA-BA-CU OXIDES: ABSENCE OF A LINEAR TERM IN THE SPECIFIC HEAT OF BI-CA-SR-CU OXIDES,"PHYS.REV.B,38(1988)11942",1988.0
1480,Bi2.0Sr2.0Ca1.0Cu2.0O8.0,Bi2212,84.0,,,,PRB03811942,"A.G.MARKELZ, D.E.MORRIS, D.S.GINLEY, J.Y.T.WEI, N.E.PHILLIPS, R.A.FISHER, S.E.LACY, S.KIM,",SPECIFIC-HEAT MEASUREMENTS ON SUPERCONDUCTING BI-CA-SR-CU AND TL-CA-BA-CU OXIDES: ABSENCE OF A LINEAR TERM IN THE SPECIFIC HEAT OF BI-CA-SR-CU OXIDES,"PHYS.REV.B,38(1988)11942",1988.0
1481,Bi2.0Sr2.0Ca2.0Cu4.0O11.0,Bi2224,95.0,,,,PRB03811942,"A.G.MARKELZ, D.E.MORRIS, D.S.GINLEY, J.Y.T.WEI, N.E.PHILLIPS, R.A.FISHER, S.E.LACY, S.KIM,",SPECIFIC-HEAT MEASUREMENTS ON SUPERCONDUCTING BI-CA-SR-CU AND TL-CA-BA-CU OXIDES: ABSENCE OF A LINEAR TERM IN THE SPECIFIC HEAT OF BI-CA-SR-CU OXIDES,"PHYS.REV.B,38(1988)11942",1988.0
1482,Tl1.0Ba1.0Ca1.0Cu2.0O5.5,,114.0,,,,PRB03811942,"A.G.MARKELZ, D.E.MORRIS, D.S.GINLEY, J.Y.T.WEI, N.E.PHILLIPS, R.A.FISHER, S.E.LACY, S.KIM,",SPECIFIC-HEAT MEASUREMENTS ON SUPERCONDUCTING BI-CA-SR-CU AND TL-CA-BA-CU OXIDES: ABSENCE OF A LINEAR TERM IN THE SPECIFIC HEAT OF BI-CA-SR-CU OXIDES,"PHYS.REV.B,38(1988)11942",1988.0
1483,Bi2.15Sr1.68Ca1.17Cu2.0O8.0,,80.0,,,,PRB03811942,"A.G.MARKELZ, D.E.MORRIS, D.S.GINLEY, J.Y.T.WEI, N.E.PHILLIPS, R.A.FISHER, S.E.LACY, S.KIM,",SPECIFIC-HEAT MEASUREMENTS ON SUPERCONDUCTING BI-CA-SR-CU AND TL-CA-BA-CU OXIDES: ABSENCE OF A LINEAR TERM IN THE SPECIFIC HEAT OF BI-CA-SR-CU OXIDES,"PHYS.REV.B,38(1988)11942",1988.0
1484,Tl2.0Ba2.0Ca1.0Cu2.0O7.876,Tl2212,110.0,,,,PR04011400,"H.IGARASHI, T.MANAKO, Y.KUDO, Y.SHIMAKAWA,",VARIATION IN TC AND CARRIER CONCENTRATION IN TL-BASED SUPERCONDUCTORS,"PHYS.REV.B,40(1989)11400",1989.0
1485,Tl2.0Ba2.0Ca1.0Cu2.0O7.832999999999997,Tl2212,112.0,,,,PR04011400,"H.IGARASHI, T.MANAKO, Y.KUDO, Y.SHIMAKAWA,",VARIATION IN TC AND CARRIER CONCENTRATION IN TL-BASED SUPERCONDUCTORS,"PHYS.REV.B,40(1989)11400",1989.0
1486,Tl2.0Ba2.0Ca1.0Cu2.0O8.0,Tl2212,87.0,,,,PR04011400,"H.IGARASHI, T.MANAKO, Y.KUDO, Y.SHIMAKAWA,",VARIATION IN TC AND CARRIER CONCENTRATION IN TL-BASED SUPERCONDUCTORS,"PHYS.REV.B,40(1989)11400",1989.0
1487,Tl2.0Ba2.0Ca1.0Cu2.0O7.984,Tl2212,92.0,,,,PR04011400,"H.IGARASHI, T.MANAKO, Y.KUDO, Y.SHIMAKAWA,",VARIATION IN TC AND CARRIER CONCENTRATION IN TL-BASED SUPERCONDUCTORS,"PHYS.REV.B,40(1989)11400",1989.0
1488,Tl2.0Ba2.0Ca1.0Cu2.0O7.978,Tl2212,95.0,,,,PR04011400,"H.IGARASHI, T.MANAKO, Y.KUDO, Y.SHIMAKAWA,",VARIATION IN TC AND CARRIER CONCENTRATION IN TL-BASED SUPERCONDUCTORS,"PHYS.REV.B,40(1989)11400",1989.0
1489,Tl2.0Ba2.0Ca1.0Cu2.0O7.957999999999997,Tl2212,107.0,,,,PR04011400,"H.IGARASHI, T.MANAKO, Y.KUDO, Y.SHIMAKAWA,",VARIATION IN TC AND CARRIER CONCENTRATION IN TL-BASED SUPERCONDUCTORS,"PHYS.REV.B,40(1989)11400",1989.0
1490,Tl2.0Ba2.0Ca1.0Cu2.0O7.9460000000000015,Tl2212,107.0,,,,PR04011400,"H.IGARASHI, T.MANAKO, Y.KUDO, Y.SHIMAKAWA,",VARIATION IN TC AND CARRIER CONCENTRATION IN TL-BASED SUPERCONDUCTORS,"PHYS.REV.B,40(1989)11400",1989.0
1491,Tl2.0Ba2.0Ca2.0Cu3.0O10.0,Tl2223,115.0,,,,PR04011400,"H.IGARASHI, T.MANAKO, Y.KUDO, Y.SHIMAKAWA,",VARIATION IN TC AND CARRIER CONCENTRATION IN TL-BASED SUPERCONDUCTORS,"PHYS.REV.B,40(1989)11400",1989.0
1492,Tl2.0Ba2.0Ca2.0Cu3.0O9.964,Tl2223,112.0,,,,PR04011400,"H.IGARASHI, T.MANAKO, Y.KUDO, Y.SHIMAKAWA,",VARIATION IN TC AND CARRIER CONCENTRATION IN TL-BASED SUPERCONDUCTORS,"PHYS.REV.B,40(1989)11400",1989.0
1493,Tl2.0Ba2.0Ca2.0Cu3.0O9.877,Tl2223,111.0,,,,PR04011400,"H.IGARASHI, T.MANAKO, Y.KUDO, Y.SHIMAKAWA,",VARIATION IN TC AND CARRIER CONCENTRATION IN TL-BASED SUPERCONDUCTORS,"PHYS.REV.B,40(1989)11400",1989.0
1494,Tl2.0Ba2.0Ca2.0Cu3.0O9.841,Tl2223,110.0,,,,PR04011400,"H.IGARASHI, T.MANAKO, Y.KUDO, Y.SHIMAKAWA,",VARIATION IN TC AND CARRIER CONCENTRATION IN TL-BASED SUPERCONDUCTORS,"PHYS.REV.B,40(1989)11400",1989.0
1495,Bi2.0Sr2.0Ca1.0Cu2.0O8.0,Bi2212,85.0,,,30.86,PHC1660405,"J.L.THOLENCE, M.SAINT-PAUL,",SOUND VELOCITY IN BI2SR2CACU2O8 SINGLE CRYSTALS,"PHYSICA C,166(1990)405",1990.0
1497,Tl2.0Ba2.0Ca2.0Cu3.0O10.0,Tl2223,110.0,,,,PR04011403,"J.G.RODRIGO, K.V.RAO, M.A.RAMOS, S.VIEIRA, Y.MAKINO,",TUNNELING MEASUREMENTS OF THE ENERGY GAP IN THE HIGH-TC SUPERCONDUCTOR TL2BA2CA2CU3O10+Z,"PHYS.REV.B,40(1989)11403",1989.0
1502,Y1.0Ba2.0Cu3.0O6.29,Y123,21.9,3.842,3.872,11.767,JJP0280368,"HIROMASA MAZAKI, KOJI -KOSUGE, TAKAYOSHI KUBOZOE, YUJI AIHARA, YUTAKA UEDA,",POSSIBLE EXISTENCE OF A SUPERCONDUCTING PHASE IN HIGHLY OXYGEN--DEFICIENT YBA(2)CU(3)O(Y)(Y<6.5),"JJAP LETT.,28(1989)L368",1989.0
1503,Y1.0Ba2.0Cu3.0O6.34,Y123,23.5,3.838,3.875,11.747,JJP0280368,"HIROMASA MAZAKI, KOJI -KOSUGE, TAKAYOSHI KUBOZOE, YUJI AIHARA, YUTAKA UEDA,",POSSIBLE EXISTENCE OF A SUPERCONDUCTING PHASE IN HIGHLY OXYGEN--DEFICIENT YBA(2)CU(3)O(Y)(Y<6.5),"JJAP LETT.,28(1989)L368",1989.0
1504,Y1.0Ba2.0Cu3.0O6.43,Y123,26.4,3.837,3.875,11.747,JJP0280368,"HIROMASA MAZAKI, KOJI -KOSUGE, TAKAYOSHI KUBOZOE, YUJI AIHARA, YUTAKA UEDA,",POSSIBLE EXISTENCE OF A SUPERCONDUCTING PHASE IN HIGHLY OXYGEN--DEFICIENT YBA(2)CU(3)O(Y)(Y<6.5),"JJAP LETT.,28(1989)L368",1989.0
1505,Y1.0Ba2.0Cu3.0O6.5,Y123,50.1,3.831,3.879,11.738,JJP0280368,"HIROMASA MAZAKI, KOJI -KOSUGE, TAKAYOSHI KUBOZOE, YUJI AIHARA, YUTAKA UEDA,",POSSIBLE EXISTENCE OF A SUPERCONDUCTING PHASE IN HIGHLY OXYGEN--DEFICIENT YBA(2)CU(3)O(Y)(Y<6.5),"JJAP LETT.,28(1989)L368",1989.0
1506,Y1.0Ba2.0Cu3.0O6.54,Y123,54.0,3.831,3.876,11.732,JJP0280368,"HIROMASA MAZAKI, KOJI -KOSUGE, TAKAYOSHI KUBOZOE, YUJI AIHARA, YUTAKA UEDA,",POSSIBLE EXISTENCE OF A SUPERCONDUCTING PHASE IN HIGHLY OXYGEN--DEFICIENT YBA(2)CU(3)O(Y)(Y<6.5),"JJAP LETT.,28(1989)L368",1989.0
1507,Y1.0Ba2.0Cu3.0O6.58,Y123,56.3,3.829,3.88,11.723,JJP0280368,"HIROMASA MAZAKI, KOJI -KOSUGE, TAKAYOSHI KUBOZOE, YUJI AIHARA, YUTAKA UEDA,",POSSIBLE EXISTENCE OF A SUPERCONDUCTING PHASE IN HIGHLY OXYGEN--DEFICIENT YBA(2)CU(3)O(Y)(Y<6.5),"JJAP LETT.,28(1989)L368",1989.0
1508,Y1.0Ba2.0Cu3.0O6.64,Y123,59.7,3.826,3.882,11.719,JJP0280368,"HIROMASA MAZAKI, KOJI -KOSUGE, TAKAYOSHI KUBOZOE, YUJI AIHARA, YUTAKA UEDA,",POSSIBLE EXISTENCE OF A SUPERCONDUCTING PHASE IN HIGHLY OXYGEN--DEFICIENT YBA(2)CU(3)O(Y)(Y<6.5),"JJAP LETT.,28(1989)L368",1989.0
1509,Y1.0Ba2.0Cu3.0O6.72,Y123,85.0,3.824,3.881,11.707,JJP0280368,"HIROMASA MAZAKI, KOJI -KOSUGE, TAKAYOSHI KUBOZOE, YUJI AIHARA, YUTAKA UEDA,",POSSIBLE EXISTENCE OF A SUPERCONDUCTING PHASE IN HIGHLY OXYGEN--DEFICIENT YBA(2)CU(3)O(Y)(Y<6.5),"JJAP LETT.,28(1989)L368",1989.0
1510,Y1.0Ba2.0Cu3.0O6.8,Y123,93.9,3.82,3.884,11.697,JJP0280368,"HIROMASA MAZAKI, KOJI -KOSUGE, TAKAYOSHI KUBOZOE, YUJI AIHARA, YUTAKA UEDA,",POSSIBLE EXISTENCE OF A SUPERCONDUCTING PHASE IN HIGHLY OXYGEN--DEFICIENT YBA(2)CU(3)O(Y)(Y<6.5),"JJAP LETT.,28(1989)L368",1989.0
1511,Y1.0Ba2.0Cu3.0O6.87,Y123,93.2,3.818,3.885,11.684,JJP0280368,"HIROMASA MAZAKI, KOJI -KOSUGE, TAKAYOSHI KUBOZOE, YUJI AIHARA, YUTAKA UEDA,",POSSIBLE EXISTENCE OF A SUPERCONDUCTING PHASE IN HIGHLY OXYGEN--DEFICIENT YBA(2)CU(3)O(Y)(Y<6.5),"JJAP LETT.,28(1989)L368",1989.0
1512,Tl2.0Ba2.0Cu1.0O5.9570000000000025,Tl2201,38.0,,,23.17,PR04011400,"H.IGARASHI, T.MANAKO, Y.KUDO, Y.SHIMAKAWA,",VARIATION IN TC AND CARRIER CONCENTRATION IN TL-BASED SUPERCONDUCTORS,"PHYS.REV.B,40(1989)11400",1989.0
1513,Tl2.0Ba2.0Cu1.0O5.947,Tl2201,50.0,,,23.176,PR04011400,"H.IGARASHI, T.MANAKO, Y.KUDO, Y.SHIMAKAWA,",VARIATION IN TC AND CARRIER CONCENTRATION IN TL-BASED SUPERCONDUCTORS,"PHYS.REV.B,40(1989)11400",1989.0
1514,Tl2.0Ba2.0Cu1.0O5.943,Tl2201,56.0,,,23.2,PR04011400,"H.IGARASHI, T.MANAKO, Y.KUDO, Y.SHIMAKAWA,",VARIATION IN TC AND CARRIER CONCENTRATION IN TL-BASED SUPERCONDUCTORS,"PHYS.REV.B,40(1989)11400",1989.0
1515,Tl2.0Ba2.0Ca1.0Cu2.0O7.984,Tl2212,90.0,,,,PR04011400,"H.IGARASHI, T.MANAKO, Y.KUDO, Y.SHIMAKAWA,",VARIATION IN TC AND CARRIER CONCENTRATION IN TL-BASED SUPERCONDUCTORS,"PHYS.REV.B,40(1989)11400",1989.0
1516,Tl2.0Ba2.0Ca1.0Cu2.0O7.978,Tl2212,95.0,,,,PR04011400,"H.IGARASHI, T.MANAKO, Y.KUDO, Y.SHIMAKAWA,",VARIATION IN TC AND CARRIER CONCENTRATION IN TL-BASED SUPERCONDUCTORS,"PHYS.REV.B,40(1989)11400",1989.0
1517,Tl2.0Ba2.0Ca1.0Cu2.0O7.957999999999997,Tl2212,107.0,,,,PR04011400,"H.IGARASHI, T.MANAKO, Y.KUDO, Y.SHIMAKAWA,",VARIATION IN TC AND CARRIER CONCENTRATION IN TL-BASED SUPERCONDUCTORS,"PHYS.REV.B,40(1989)11400",1989.0
1518,Tl2.0Ba2.0Ca1.0Cu2.0O7.9460000000000015,Tl2212,107.0,,,,PR04011400,"H.IGARASHI, T.MANAKO, Y.KUDO, Y.SHIMAKAWA,",VARIATION IN TC AND CARRIER CONCENTRATION IN TL-BASED SUPERCONDUCTORS,"PHYS.REV.B,40(1989)11400",1989.0
1519,Tl2.0Ba2.0Ca1.0Cu2.0O7.876,Tl2212,110.0,,,,PR04011400,"H.IGARASHI, T.MANAKO, Y.KUDO, Y.SHIMAKAWA,",VARIATION IN TC AND CARRIER CONCENTRATION IN TL-BASED SUPERCONDUCTORS,"PHYS.REV.B,40(1989)11400",1989.0
1520,Tl2.0Ba2.0Ca1.0Cu2.0O7.832999999999997,Tl2212,112.0,,,,PR04011400,"H.IGARASHI, T.MANAKO, Y.KUDO, Y.SHIMAKAWA,",VARIATION IN TC AND CARRIER CONCENTRATION IN TL-BASED SUPERCONDUCTORS,"PHYS.REV.B,40(1989)11400",1989.0
1521,Tl2.0Ba2.0Cu1.0O5.94,Tl2201,58.0,,,,PR04011400,"H.IGARASHI, T.MANAKO, Y.KUDO, Y.SHIMAKAWA,",VARIATION IN TC AND CARRIER CONCENTRATION IN TL-BASED SUPERCONDUCTORS,"PHYS.REV.B,40(1989)11400",1989.0
1522,Tl2.0Ba2.0Cu1.0O5.9289999999999985,Tl2201,70.0,,,,PR04011400,"H.IGARASHI, T.MANAKO, Y.KUDO, Y.SHIMAKAWA,",VARIATION IN TC AND CARRIER CONCENTRATION IN TL-BASED SUPERCONDUCTORS,"PHYS.REV.B,40(1989)11400",1989.0
1523,Tl2.0Ba2.0Cu1.0O5.912000000000001,Tl2201,82.0,,,,PR04011400,"H.IGARASHI, T.MANAKO, Y.KUDO, Y.SHIMAKAWA,",VARIATION IN TC AND CARRIER CONCENTRATION IN TL-BASED SUPERCONDUCTORS,"PHYS.REV.B,40(1989)11400",1989.0
1524,Tl2.0Ba2.0Cu1.0O5.876,Tl2201,87.0,,,,PR04011400,"H.IGARASHI, T.MANAKO, Y.KUDO, Y.SHIMAKAWA,",VARIATION IN TC AND CARRIER CONCENTRATION IN TL-BASED SUPERCONDUCTORS,"PHYS.REV.B,40(1989)11400",1989.0
1525,Tl2.0Ba2.0Ca2.0Cu3.0O10.0,Tl2223,115.0,,,,PR04011400,"H.IGARASHI, T.MANAKO, Y.KUDO, Y.SHIMAKAWA,",VARIATION IN TC AND CARRIER CONCENTRATION IN TL-BASED SUPERCONDUCTORS,"PHYS.REV.B,40(1989)11400",1989.0
1526,Tl2.0Ba2.0Ca2.0Cu3.0O9.964,Tl2223,112.0,,,,PR04011400,"H.IGARASHI, T.MANAKO, Y.KUDO, Y.SHIMAKAWA,",VARIATION IN TC AND CARRIER CONCENTRATION IN TL-BASED SUPERCONDUCTORS,"PHYS.REV.B,40(1989)11400",1989.0
1527,Tl2.0Ba2.0Ca2.0Cu3.0O9.877,Tl2223,111.0,,,,PR04011400,"H.IGARASHI, T.MANAKO, Y.KUDO, Y.SHIMAKAWA,",VARIATION IN TC AND CARRIER CONCENTRATION IN TL-BASED SUPERCONDUCTORS,"PHYS.REV.B,40(1989)11400",1989.0
1528,Tl2.0Ba2.0Ca2.0Cu3.0O9.841,Tl2223,110.0,,,,PR04011400,"H.IGARASHI, T.MANAKO, Y.KUDO, Y.SHIMAKAWA,",VARIATION IN TC AND CARRIER CONCENTRATION IN TL-BASED SUPERCONDUCTORS,"PHYS.REV.B,40(1989)11400",1989.0
1529,Tl2.0Ba2.0Ca1.0Cu2.0O8.0,Tl2212,87.0,,,,PR04011400,"H.IGARASHI, T.MANAKO, Y.KUDO, Y.SHIMAKAWA,",VARIATION IN TC AND CARRIER CONCENTRATION IN TL-BASED SUPERCONDUCTORS,"PHYS.REV.B,40(1989)11400",1989.0
1530,Tl2.0Ba2.0Cu1.0O5.962999999999999,Tl2201,53.0,3.86,,23.201,PHC1570279,"H.IGARASHI, S.IIJIMA, T.ICHIHASHI, T.MANAKO, T.SATOH, Y.KUBO, Y.SHIMAKAWA,","VARIATION IN TC,STRUCTURE AND OXYGEN CONTENT IN TL(2)BA(2)CU(1)O(6) AND THEIR CORRELATIONS","PHYSICA C,157(1989)279",1989.0
1532,Tl2.0Ba2.0Cu1.0O6.0,Tl2201,50.0,5.455,5.4929999999999986,23.176,PHC1570279,"H.IGARASHI, S.IIJIMA, T.ICHIHASHI, T.MANAKO, T.SATOH, Y.KUBO, Y.SHIMAKAWA,","VARIATION IN TC,STRUCTURE AND OXYGEN CONTENT IN TL(2)BA(2)CU(1)O(6) AND THEIR CORRELATIONS","PHYSICA C,157(1989)279",1989.0
1539,Ho1.0Ba2.0Cu4.0O8.0,Y124,78.5,,,,PHC1660393,"A.BERNASCONI, A.SCHILLING, H.R.OTT, J.D.GUO,","SPECIFIC HEAT, MAGNETIZATION AND RESISTIVITY MEASUREMENTS ON HOBA2CU4O8","PHYSICA C,166(1990)393",1990.0
1540,Ho1.0Ba2.0Cu4.0O8.0,Y124,77.0,,,,PHC1670102,"K.SHIBUTANI, R.OGAWA, S.HAYASHI, Y.FUKUMOTO, Y.KAWATE,","BULK SYNTHESIS OF LN1-XCAXBA2CU4O8(LN=Y,HO)BY THE OXYGEN-HIPTHCHNIQUE","PHYSICA C,167(1990)102",1990.0
1541,Ho0.95Ca0.05Ba2.0Cu4.0O8.0,Y124,81.0,,,,PHC1670102,"K.SHIBUTANI, R.OGAWA, S.HAYASHI, Y.FUKUMOTO, Y.KAWATE,","BULK SYNTHESIS OF LN1-XCAXBA2CU4O8(LN=Y,HO)BY THE OXYGEN-HIPTHCHNIQUE","PHYSICA C,167(1990)102",1990.0
1542,Ho0.9Ca0.1Ba2.0Cu4.0O8.0,Y124,87.0,,,,PHC1670102,"K.SHIBUTANI, R.OGAWA, S.HAYASHI, Y.FUKUMOTO, Y.KAWATE,","BULK SYNTHESIS OF LN1-XCAXBA2CU4O8(LN=Y,HO)BY THE OXYGEN-HIPTHCHNIQUE","PHYSICA C,167(1990)102",1990.0
1543,Ho0.85Ca0.15Ba2.0Cu4.0O8.0,Y124,87.0,,,,PHC1670102,"K.SHIBUTANI, R.OGAWA, S.HAYASHI, Y.FUKUMOTO, Y.KAWATE,","BULK SYNTHESIS OF LN1-XCAXBA2CU4O8(LN=Y,HO)BY THE OXYGEN-HIPTHCHNIQUE","PHYSICA C,167(1990)102",1990.0
1544,Ho0.8Ca0.2Ba2.0Cu4.0O8.0,Y124,87.0,,,,PHC1670102,"K.SHIBUTANI, R.OGAWA, S.HAYASHI, Y.FUKUMOTO, Y.KAWATE,","BULK SYNTHESIS OF LN1-XCAXBA2CU4O8(LN=Y,HO)BY THE OXYGEN-HIPTHCHNIQUE","PHYSICA C,167(1990)102",1990.0
1545,Ho0.7Ca0.3Ba2.0Cu4.0O8.0,Y124,87.0,,,,PHC1670102,"K.SHIBUTANI, R.OGAWA, S.HAYASHI, Y.FUKUMOTO, Y.KAWATE,","BULK SYNTHESIS OF LN1-XCAXBA2CU4O8(LN=Y,HO)BY THE OXYGEN-HIPTHCHNIQUE","PHYSICA C,167(1990)102",1990.0
1546,Y1.0Ba2.0Cu4.0O8.0,Y124,81.0,,,,PHC1670102,"K.SHIBUTANI, R.OGAWA, S.HAYASHI, Y.FUKUMOTO, Y.KAWATE,","BULK SYNTHESIS OF LN1-XCAXBA2CU4O8(LN=Y,HO)BY THE OXYGEN-HIPTHCHNIQUE","PHYSICA C,167(1990)102",1990.0
1547,Y0.95Ca0.05Ba2.0Cu4.0O8.0,Y124,84.0,,,,PHC1670102,"K.SHIBUTANI, R.OGAWA, S.HAYASHI, Y.FUKUMOTO, Y.KAWATE,","BULK SYNTHESIS OF LN1-XCAXBA2CU4O8(LN=Y,HO)BY THE OXYGEN-HIPTHCHNIQUE","PHYSICA C,167(1990)102",1990.0
1548,Y0.9Ca0.1Ba2.0Cu4.0O8.0,Y124,89.5,,,,PHC1670102,"K.SHIBUTANI, R.OGAWA, S.HAYASHI, Y.FUKUMOTO, Y.KAWATE,","BULK SYNTHESIS OF LN1-XCAXBA2CU4O8(LN=Y,HO)BY THE OXYGEN-HIPTHCHNIQUE","PHYSICA C,167(1990)102",1990.0
1549,Y0.85Ca0.15Ba2.0Cu4.0O8.0,Y124,90.0,,,,PHC1670102,"K.SHIBUTANI, R.OGAWA, S.HAYASHI, Y.FUKUMOTO, Y.KAWATE,","BULK SYNTHESIS OF LN1-XCAXBA2CU4O8(LN=Y,HO)BY THE OXYGEN-HIPTHCHNIQUE","PHYSICA C,167(1990)102",1990.0
1550,Y0.8Ca0.2Ba2.0Cu4.0O8.0,Y124,90.0,,,,PHC1670102,"K.SHIBUTANI, R.OGAWA, S.HAYASHI, Y.FUKUMOTO, Y.KAWATE,","BULK SYNTHESIS OF LN1-XCAXBA2CU4O8(LN=Y,HO)BY THE OXYGEN-HIPTHCHNIQUE","PHYSICA C,167(1990)102",1990.0
1551,Y0.7Ca0.3Ba2.0Cu4.0O8.0,Y124,90.0,,,,PHC1670102,"K.SHIBUTANI, R.OGAWA, S.HAYASHI, Y.FUKUMOTO, Y.KAWATE,","BULK SYNTHESIS OF LN1-XCAXBA2CU4O8(LN=Y,HO)BY THE OXYGEN-HIPTHCHNIQUE","PHYSICA C,167(1990)102",1990.0
1552,La1.8Ba0.2Cu1.0O4.0,T,31.0,,,,SSC0630721,"C.W.CHU, C.Y.HUANG, E.ZIRNGIEBL, J.D.THOMPSON, J.L.SMITH, J.O.WILLIS, M.K.WU, P.H.HOR, R.L.MENG, Z.FISK,",MAGNETIC AND THERMAL MEASUREMENTS ON HIGH-TC (LA0.9BA0.1)2CUO4-Y,"SOLID STATE COMMUN,063(1987)721",1987.0
1554,La1.8Sr0.2Cu1.0O4.0,T,34.0,,,,SSC0630635,"B.W.LEE, H.ZHOU, J.J.NEUMEIRE, J.M.FERREIRA, K.N.YANG, M.B.MAPLE, M.S.TORIKACHVILI, Y.DALICHAOUCH,","HIGH TEMPERATUER SUPERCONDUCTIVITY IN(M1-XM'X)2CUO4-Z AND RELATED COMPOUNDS(M=Y,LA,EU,SM; M=BA,SR)","SOLID STATE COMMUN,063(1987)635",1987.0
1556,Y1.0Ba2.0Cu3.0O7.0,Y123,89.5,3.82,3.89,11.68,PHC1560761,"DUAN HONG-MIN, LIN SHU-YUAN, LU LI, MA BEI-HAI, ZHANG DIAN-LIN,",STUDU OF THE SUPERCONDUCTING TRANSITION IN YBA2CU3O7-Z SINGLECRYSTAL BY THERMOPOWRT MEASUREMENTS,"PHYSICA C,156(1988)761",1988.0
1558,Bi4.0Sr4.0Ca2.0Cu4.0O16.25,Bi2212,82.4,5.412000000000001,,30.843000000000004,PRB0394316,"G.W.HULL, J.-M.TARASCON, L.H.GREENE, M-.S.HEGDE, M.GIROUD, P.BARBOUX, R.RAMESH, W.R.MCKINNON,",BISMUTH CUPRATE HIGH-T(C) SUPERCONDUCTORS USING CATIONIC SUBSTI-TUTION,"PHYSICAL REVIEW B.,39(1989)4316",1989.0
1559,Bi4.0Sr4.0Ca1.9Tm0.1Cu4.0O16.28,Bi2212,83.9,5.4060000000000015,,30.777,PRB0394316,"G.W.HULL, J.-M.TARASCON, L.H.GREENE, M-.S.HEGDE, M.GIROUD, P.BARBOUX, R.RAMESH, W.R.MCKINNON,",BISMUTH CUPRATE HIGH-T(C) SUPERCONDUCTORS USING CATIONIC SUBSTI-TUTION,"PHYSICAL REVIEW B.,39(1989)4316",1989.0
1560,Bi4.0Sr4.0Ca1.8Tm0.2Cu4.0O16.38,Bi2212,83.9,5.403,,30.738000000000003,PRB0394316,"G.W.HULL, J.-M.TARASCON, L.H.GREENE, M-.S.HEGDE, M.GIROUD, P.BARBOUX, R.RAMESH, W.R.MCKINNON,",BISMUTH CUPRATE HIGH-T(C) SUPERCONDUCTORS USING CATIONIC SUBSTI-TUTION,"PHYSICAL REVIEW B.,39(1989)4316",1989.0
1561,Bi4.0Sr4.0Ca1.5Tm0.5Cu4.0O16.5,Bi2212,84.3,5.405,,30.671,PRB0394316,"G.W.HULL, J.-M.TARASCON, L.H.GREENE, M-.S.HEGDE, M.GIROUD, P.BARBOUX, R.RAMESH, W.R.MCKINNON,",BISMUTH CUPRATE HIGH-T(C) SUPERCONDUCTORS USING CATIONIC SUBSTI-TUTION,"PHYSICAL REVIEW B.,39(1989)4316",1989.0
1562,Bi4.0Sr4.0Ca1.0Tm1.0Cu4.0O16.67,Bi2212,37.7,5.419,,30.452,PRB0394316,"G.W.HULL, J.-M.TARASCON, L.H.GREENE, M-.S.HEGDE, M.GIROUD, P.BARBOUX, R.RAMESH, W.R.MCKINNON,",BISMUTH CUPRATE HIGH-T(C) SUPERCONDUCTORS USING CATIONIC SUBSTI-TUTION,"PHYSICAL REVIEW B.,39(1989)4316",1989.0
1564,Bi4.0Sr4.0Ca1.5Eu0.5Cu4.0O16.0,Bi2212,84.3,,,,PRB0394316,"G.W.HULL, J.-M.TARASCON, L.H.GREENE, M-.S.HEGDE, M.GIROUD, P.BARBOUX, R.RAMESH, W.R.MCKINNON,",BISMUTH CUPRATE HIGH-T(C) SUPERCONDUCTORS USING CATIONIC SUBSTI-TUTION,"PHYSICAL REVIEW B.,39(1989)4316",1989.0
1565,Bi4.0Sr4.0Ca1.0Eu1.0Cu4.0O16.0,Bi2212,28.5,,,,PRB0394316,"G.W.HULL, J.-M.TARASCON, L.H.GREENE, M-.S.HEGDE, M.GIROUD, P.BARBOUX, R.RAMESH, W.R.MCKINNON,",BISMUTH CUPRATE HIGH-T(C) SUPERCONDUCTORS USING CATIONIC SUBSTI-TUTION,"PHYSICAL REVIEW B.,39(1989)4316",1989.0
1567,Bi4.0Sr4.0Ca1.5Er0.5Cu4.0O16.0,Bi2212,84.3,,,,PRB0394316,"G.W.HULL, J.-M.TARASCON, L.H.GREENE, M-.S.HEGDE, M.GIROUD, P.BARBOUX, R.RAMESH, W.R.MCKINNON,",BISMUTH CUPRATE HIGH-T(C) SUPERCONDUCTORS USING CATIONIC SUBSTI-TUTION,"PHYSICAL REVIEW B.,39(1989)4316",1989.0
1568,Bi4.0Sr4.0Ca1.0Er1.0Cu4.0O16.0,Bi2212,32.9,,,,PRB0394316,"G.W.HULL, J.-M.TARASCON, L.H.GREENE, M-.S.HEGDE, M.GIROUD, P.BARBOUX, R.RAMESH, W.R.MCKINNON,",BISMUTH CUPRATE HIGH-T(C) SUPERCONDUCTORS USING CATIONIC SUBSTI-TUTION,"PHYSICAL REVIEW B.,39(1989)4316",1989.0
1570,Bi4.0Sr4.0Ca1.5Ho0.5Cu4.0O16.0,Bi2212,84.3,,,,PRB0394316,"G.W.HULL, J.-M.TARASCON, L.H.GREENE, M-.S.HEGDE, M.GIROUD, P.BARBOUX, R.RAMESH, W.R.MCKINNON,",BISMUTH CUPRATE HIGH-T(C) SUPERCONDUCTORS USING CATIONIC SUBSTI-TUTION,"PHYSICAL REVIEW B.,39(1989)4316",1989.0
1571,Bi4.0Sr4.0Ca1.0Ho1.0Cu4.0O16.0,Bi2212,40.7,,,,PRB0394316,"G.W.HULL, J.-M.TARASCON, L.H.GREENE, M-.S.HEGDE, M.GIROUD, P.BARBOUX, R.RAMESH, W.R.MCKINNON,",BISMUTH CUPRATE HIGH-T(C) SUPERCONDUCTORS USING CATIONIC SUBSTI-TUTION,"PHYSICAL REVIEW B.,39(1989)4316",1989.0
1573,Bi4.0Sr4.0Ca3.0Cu4.0O16.29,,81.0,5.404,,30.693,PRB0394316,"G.W.HULL, J.-M.TARASCON, L.H.GREENE, M-.S.HEGDE, M.GIROUD, P.BARBOUX, R.RAMESH, W.R.MCKINNON,",BISMUTH CUPRATE HIGH-T(C) SUPERCONDUCTORS USING CATIONIC SUBSTI-TUTION,"PHYSICAL REVIEW B.,39(1989)4316",1989.0
1574,Bi4.0Sr3.0Ca2.9Tm0.1Cu4.0O16.36,,80.0,5.4,,30.667,PRB0394316,"G.W.HULL, J.-M.TARASCON, L.H.GREENE, M-.S.HEGDE, M.GIROUD, P.BARBOUX, R.RAMESH, W.R.MCKINNON,",BISMUTH CUPRATE HIGH-T(C) SUPERCONDUCTORS USING CATIONIC SUBSTI-TUTION,"PHYSICAL REVIEW B.,39(1989)4316",1989.0
1575,Bi4.0Sr3.0Ca2.8Tm0.2Cu4.0O16.41,,83.0,5.393,,30.596,PRB0394316,"G.W.HULL, J.-M.TARASCON, L.H.GREENE, M-.S.HEGDE, M.GIROUD, P.BARBOUX, R.RAMESH, W.R.MCKINNON,",BISMUTH CUPRATE HIGH-T(C) SUPERCONDUCTORS USING CATIONIC SUBSTI-TUTION,"PHYSICAL REVIEW B.,39(1989)4316",1989.0
1576,Bi4.0Sr3.0Ca2.5Tm0.5Cu4.0O16.52,,81.0,5.399,,30.465,PRB0394316,"G.W.HULL, J.-M.TARASCON, L.H.GREENE, M-.S.HEGDE, M.GIROUD, P.BARBOUX, R.RAMESH, W.R.MCKINNON,",BISMUTH CUPRATE HIGH-T(C) SUPERCONDUCTORS USING CATIONIC SUBSTI-TUTION,"PHYSICAL REVIEW B.,39(1989)4316",1989.0
1577,Bi4.0Sr3.0Ca2.0Tm1.0Cu4.0O16.73,,46.5,5.399,,30.309,PRB0394316,"G.W.HULL, J.-M.TARASCON, L.H.GREENE, M-.S.HEGDE, M.GIROUD, P.BARBOUX, R.RAMESH, W.R.MCKINNON,",BISMUTH CUPRATE HIGH-T(C) SUPERCONDUCTORS USING CATIONIC SUBSTI-TUTION,"PHYSICAL REVIEW B.,39(1989)4316",1989.0
1594,Bi1.7Pb0.3Sr2.0Ca0.7Y0.3Cu2.0O8.25,Bi2212,71.0,5.4110000000000005,5.414,30.471,PHC1650055,"DE LEEUW.D.M, FEINER.L.F, GROEN.W.A,",HOLE CONCENTRATION AND TC IN BI2SR2CACU2O8+Z,"PHYSICA C,165(1990)55",1990.0
1595,Bi1.7Pb0.3Sr2.0Ca0.7Y0.3Cu2.0O8.25,Bi2212,72.0,5.409,5.424,30.456,PHC1650055,"DE LEEUW.D.M, FEINER.L.F, GROEN.W.A,",HOLE CONCENTRATION AND TC IN BI2SR2CACU2O8+Z,"PHYSICA C,165(1990)55",1990.0
1596,Bi1.7Pb0.3Sr2.0Ca0.7Y0.3Cu2.0O8.26,Bi2212,73.0,5.407,5.4110000000000005,30.446,PHC1650055,"DE LEEUW.D.M, FEINER.L.F, GROEN.W.A,",HOLE CONCENTRATION AND TC IN BI2SR2CACU2O8+Z,"PHYSICA C,165(1990)55",1990.0
