Repository: CompRhys/apical

# Data Guide

In all cases whilst compiling this data we have been careful to include as much meta-information as possible to allow data to be traced back to it's original sources. For SuperCon this takes the form of the SuperCon "num :" reference id and then the source publication details. For ICSD we provide the ICSD collection code.

We acknowledge the Japanese National Institute for Materials Science for maintaining the [SuperCon](https://supercon.nims.go.jp/index_en.html) database as well as FIZ Karlsruhe GmbH for maintaining [ICSD](https://www.fiz-karlsruhe.de/en/produkte-und-dienstleistungen/inorganic-crystal-structure-database-icsd).

File: processed-data/super_fam.csv (part 5 of 36)
num :,element :,name :,str3 :,tc :,lata :,latb :,latc :,refno :,ma1 :,ma2 :,mb1 :,mb2 :,mc1 :,mc2 :,md1 :,md2 :,me1 :,me2 :,mf1 :,mf2 :,mg1 :,mg2 :,mh1 :,mh2 :,mi1 :,mi2 :,mo1 :,mo2 :,oz :,composition :
2192,Y1Ba2Cu2.775Fe0.225O7-Z,"YBa2(Cu,Fe)3O7",Y123,59.0,,,,PR0418757,Y,1.0,Ba,2.0,Cu,2.775,Fe,0.225,,,,,,,,,,,O,7.0,,Y1.0Ba2.0Cu2.775Fe0.225O7.0
2193,Y1Ba2Cu3O6.8,YBa2Cu3O7,Y123,64.0,3.822,3.889,11.712,PR0418757,Y,1.0,Ba,2.0,Cu,3.0,,,,,,,,,,,,,O,6.8,6.8,Y1.0Ba2.0Cu3.0O6.8
2194,Y1Ba2Cu3O7,YBa2Cu3O7,Y123,89.0,3.817,3.885,11.681,PR0418757,Y,1.0,Ba,2.0,Cu,3.0,,,,,,,,,,,,,O,7.0,,Y1.0Ba2.0Cu3.0O7.0
2200,Y2Ba4Cu7O15,Y2Ba4Cu7O15,Y247,92.0,,,,PR0417220,Y,2.0,Ba,4.0,Cu,7.0,,,,,,,,,,,,,O,15.0,15.0,Y2.0Ba4.0Cu7.0O15.0
2201,Y2Ba4Cu7O14.98,Y2Ba4Cu7O15,Y247,88.0,,,,PR0417220,Y,2.0,Ba,4.0,Cu,7.0,,,,,,,,,,,,,O,14.98,14.98,Y2.0Ba4.0Cu7.0O14.98
2202,Y2Ba4Cu7O14.92,Y2Ba4Cu7O15,Y247,82.0,,,,PR0417220,Y,2.0,Ba,4.0,Cu,7.0,,,,,,,,,,,,,O,14.92,14.92,Y2.0Ba4.0Cu7.0O14.92
2203,Y2Ba4Cu7O14.85,Y2Ba4Cu7O15,Y247,78.0,,,,PR0417220,Y,2.0,Ba,4.0,Cu,7.0,,,,,,,,,,,,,O,14.85,14.85,Y2.0Ba4.0Cu7.0O14.85
2204,Y2Ba4Cu7O14.78,Y2Ba4Cu7O15,Y247,70.0,,,,PR0417220,Y,2.0,Ba,4.0,Cu,7.0,,,,,,,,,,,,,O,14.78,14.78,Y2.0Ba4.0Cu7.0O14.78
2205,Y2Ba4Cu7O14.68,Y2Ba4Cu7O15,Y247,60.0,,,,PR0417220,Y,2.0,Ba,4.0,Cu,7.0,,,,,,,,,,,,,O,14.68,14.68,Y2.0Ba4.0Cu7.0O14.68
2206,Y2Ba4Cu7O14.46,Y2Ba4Cu7O15,Y247,46.0,,,,PR0417220,Y,2.0,Ba,4.0,Cu,7.0,,,,,,,,,,,,,O,14.46,14.46,Y2.0Ba4.0Cu7.0O14.46
2207,Y2Ba4Cu7O14.38,Y2Ba4Cu7O15,Y247,50.0,,,,PR0417220,Y,2.0,Ba,4.0,Cu,7.0,,,,,,,,,,,,,O,14.38,14.38,Y2.0Ba4.0Cu7.0O14.38
2208,Y2Ba4Cu7O14.16,Y2Ba4Cu7O15,Y247,34.0,,,,PR0417220,Y,2.0,Ba,4.0,Cu,7.0,,,,,,,,,,,,,O,14.16,14.16,Y2.0Ba4.0Cu7.0O14.16
2209,Y2Ba4Cu7O14.04,Y2Ba4Cu7O15,Y247,36.0,,,,PR0417220,Y,2.0,Ba,4.0,Cu,7.0,,,,,,,,,,,,,O,14.04,14.04,Y2.0Ba4.0Cu7.0O14.04
2210,Y2Ba4Cu7O14,Y2Ba4Cu7O15,Y247,30.0,,,,PR0417220,Y,2.0,Ba,4.0,Cu,7.0,,,,,,,,,,,,,O,14.0,14.0,Y2.0Ba4.0Cu7.0O14.0
2229,Nd1.85Ce0.15Cu1O4-Z,"(Nd,Ce)2CuO4",T',22.7,,,,PHC1700211,Nd,1.85,Ce,0.15,Cu,1.0,,,,,,,,,,,,,O,4.0,,Nd1.85Ce0.15Cu1.0O4.0
2232,Ba0.6K0.4Bi1O3,"(Ba,K)BiO3",BKBO,25.5,,,,PR0437955,Ba,0.6,K,0.4,Bi,1.0,,,,,,,,,,,,,O,3.0,,Ba0.6K0.4Bi1.0O3.0
2233,Ba0.6K0.4Bi1O3,"(Ba,K)BiO3",BKBO,25.5,,,,PR0437955,Ba,0.6,K,0.4,Bi,1.0,,,,,,,,,,,,,O,3.0,,Ba0.6K0.4Bi1.0O3.0
2235,Y1Ba2Cu3O7-Z,YBa2Cu3O7,Y123,92.0,3.82,3.89,11.68,IJM0030409,Y,1.0,Ba,2.0,Cu,3.0,,,,,,,,,,,,,O,7.0,,Y1.0Ba2.0Cu3.0O7.0
2236,Y1Ba2Cu3O7,YBa2Cu3O7,Y123,91.5,,,,PHC1621627,Y,1.0,Ba,2.0,Cu,3.0,,,,,,,,,,,,,O,7.0,,Y1.0Ba2.0Cu3.0O7.0
2237,Y1Ba2Cu2.94Ni0.06O7,"YBa2(Cu,Ni)3O7",Y123,83.5,,,,PHC1621627,Y,1.0,Ba,2.0,Cu,2.94,Ni,0.06,,,,,,,,,,,O,7.0,,Y1.0Ba2.0Cu2.94Ni0.06O7.0
2238,Y1Ba2Cu2.94Al0.06O7,"YBa2(Cu,Al)3O7",Y123,87.0,,,,PHC1621627,Y,1.0,Ba,2.0,Cu,2.94,Al,0.06,,,,,,,,,,,O,7.0,,Y1.0Ba2.0Cu2.94Al0.06O7.0
2239,Tl2Ba2Ca2Cu3O10,Tl2Ba2Ca2Cu3O10,Tl2223,118.5,,,,PHC1621619,Tl,2.0,Ba,2.0,Ca,2.0,Cu,3.0,,,,,,,,,,,O,10.0,,Tl2.0Ba2.0Ca2.0Cu3.0O10.0
2241,Y1Ba2Cu3O7-Z,YBa2Cu3O7,Y123,92.2,,,,PHC1520293,Y,1.0,Ba,2.0,Cu,3.0,,,,,,,,,,,,,O,7.0,,Y1.0Ba2.0Cu3.0O7.0
2242,Y1Ba2Cu3O7-Z,YBa2Cu3O7,Y123,90.9,,,,PHC1520293,Y,1.0,Ba,2.0,Cu,3.0,,,,,,,,,,,,,O,7.0,,Y1.0Ba2.0Cu3.0O7.0
2243,Nd1Ba2Cu3O7-Z,NdBa2Cu3O7,Y123,91.9,,,,PHC1520293,Nd,1.0,Ba,2.0,Cu,3.0,,,,,,,,,,,,,O,7.0,,Nd1.0Ba2.0Cu3.0O7.0
2244,Sm1Ba2Cu3O7-Z,SmBa2Cu3O7,Y123,90.9,,,,PHC1520293,Sm,1.0,Ba,2.0,Cu,3.0,,,,,,,,,,,,,O,7.0,,Sm1.0Ba2.0Cu3.0O7.0
2245,Eu1Ba2Cu3O7-Z,EuBa2Cu3O7,Y123,93.8,,,,PHC1520293,Eu,1.0,Ba,2.0,Cu,3.0,,,,,,,,,,,,,O,7.0,,Eu1.0Ba2.0Cu3.0O7.0
2246,Gd1Ba2Cu3O7-Z,GdBa2Cu3O7,Y123,94.2,,,,PHC1520293,Gd,1.0,Ba,2.0,Cu,3.0,,,,,,,,,,,,,O,7.0,,Gd1.0Ba2.0Cu3.0O7.0
2247,Dy1Ba2Cu3O7-Z,DyBa2Cu3O7,Y123,90.0,,,,PHC1520293,Dy,1.0,Ba,2.0,Cu,3.0,,,,,,,,,,,,,O,7.0,,Dy1.0Ba2.0Cu3.0O7.0
2248,Dy1Ba2Cu3O7-Z,DyBa2Cu3O7,Y123,91.0,,,,PHC1520293,Dy,1.0,Ba,2.0,Cu,3.0,,,,,,,,,,,,,O,7.0,,Dy1.0Ba2.0Cu3.0O7.0
2249,Ho1Ba2Cu3O7-Z,HoBa2Cu3O7,Y123,92.7,,,,PHC1520293,Ho,1.0,Ba,2.0,Cu,3.0,,,,,,,,,,,,,O,7.0,,Ho1.0Ba2.0Cu3.0O7.0
2250,Er1Ba2Cu3O7-Z,ErBa2Cu3O7,Y123,92.2,,,,PHC1520293,Er,1.0,Ba,2.0,Cu,3.0,,,,,,,,,,,,,O,7.0,,Er1.0Ba2.0Cu3.0O7.0
2251,Er1Ba2Cu3O7-Z,ErBa2Cu3O7,Y123,89.3,,,,PHC1520293,Er,1.0,Ba,2.0,Cu,3.0,,,,,,,,,,,,,O,7.0,,Er1.0Ba2.0Cu3.0O7.0
2252,Tm1Ba2Cu3O7-Z,TmBa2Cu3O7,Y123,91.5,,,,PHC1520293,Tm,1.0,Ba,2.0,Cu,3.0,,,,,,,,,,,,,O,7.0,,Tm1.0Ba2.0Cu3.0O7.0
2253,Yb1Ba2Cu3O7-Z,YbBa2Cu3O7,Y123,90.1,,,,PHC1520293,Yb,1.0,Ba,2.0,Cu,3.0,,,,,,,,,,,,,O,7.0,,Yb1.0Ba2.0Cu3.0O7.0
2254,Lu1Ba2Cu3O7-Z,LuBa2Cu3O7,Y123,90.0,,,,PHC1520293,Lu,1.0,Ba,2.0,Cu,3.0,,,,,,,,,,,,,O,7.0,,Lu1.0Ba2.0Cu3.0O7.0
2263,Nd1.86Ce0.14Cu1O3.96,"(Nd,Ce)2CuO4",T',21.3,3.949,,12.089,PRL0621197,Nd,1.86,Ce,0.14,Cu,1.0,,,,,,,,,,,,,O,3.96,3.96,Nd1.86Ce0.14Cu1.0O3.96
2264,Nd1.85Ce0.15Cu1O3.95,"(Nd,Ce)2CuO4",T',22.1,3.947,,12.1,PRL0621197,Nd,1.85,Ce,0.15,Cu,1.0,,,,,,,,,,,,,O,3.95,3.95,Nd1.85Ce0.15Cu1.0O3.95
2265,Nd1.84Ce0.16Cu1O3.96,"(Nd,Ce)2CuO4",T',16.1,3.948,,12.077,PRL0621197,Nd,1.84,Ce,0.16,Cu,1.0,,,,,,,,,,,,,O,3.96,3.96,Nd1.84Ce0.16Cu1.0O3.96
2272,Y1Ba2Cu3O7,YBa2Cu3O7,Y123,92.5,,,,PHC1710243,Y,1.0,Ba,2.0,Cu,3.0,,,,,,,,,,,,,O,7.0,,Y1.0Ba2.0Cu3.0O7.0
2273,Y1Ba2Cu2.97Zn0.03O7,"YBa2(Cu,Zn)3O7",Y123,79.5,,,,PHC1710243,Y,1.0,Ba,2.0,Cu,2.97,Zn,0.03,,,,,,,,,,,O,7.0,,Y1.0Ba2.0Cu2.97Zn0.03O7.0
2274,Y1Ba2Cu2.91Zn0.09O7,"YBa2(Cu,Zn)3O7",Y123,56.0,,,,PHC1710243,Y,1.0,Ba,2.0,Cu,2.91,Zn,0.09,,,,,,,,,,,O,7.0,,Y1.0Ba2.0Cu2.91Zn0.09O7.0
2275,Y1Ba2Cu2.85Zn0.15O7,"YBa2(Cu,Zn)3O7",Y123,43.5,,,,PHC1710243,Y,1.0,Ba,2.0,Cu,2.85,Zn,0.15,,,,,,,,,,,O,7.0,,Y1.0Ba2.0Cu2.85Zn0.15O7.0
2276,Y1Ba2Cu2.79Zn0.21O7,"YBa2(Cu,Zn)3O7",Y123,27.0,,,,PHC1710243,Y,1.0,Ba,2.0,Cu,2.79,Zn,0.21,,,,,,,,,,,O,7.0,,Y1.0Ba2.0Cu2.79Zn0.21O7.0
2277,Y1Ba2Cu2.7Zn0.3O7,"YBa2(Cu,Zn)3O7",Y123,19.0,,,,PHC1710243,Y,1.0,Ba,2.0,Cu,2.7,Zn,0.3,,,,,,,,,,,O,7.0,,Y1.0Ba2.0Cu2.7Zn0.3O7.0
2283,Dy0.35Ba0.65Cu1O3-Z,,Y123,99.25,3.821,3.8760000000000003,11.629000000000001,APJ0300472,Dy,0.35,Ba,0.65,Cu,1.0,,,,,,,,,,,,,O,3.0,,Dy0.35Ba0.65Cu1.0O3.0
2284,Dy0.35Ba0.65Pb0.1Cu0.9O3-Z,,Y123,90.25,3.813,3.887,11.662,APJ0300472,Dy,0.35,Ba,0.65,Pb,0.1,Cu,0.9,,,,,,,,,,,O,3.0,,Dy0.35Ba0.65Pb0.1Cu0.9O3.0
2285,Y1Ba2Cu3O7,YBa2Cu3O7,Y123,85.5,,,,PHC1720131,Y,1.0,Ba,2.0,Cu,3.0,,,,,,,,,,,,,O,7.0,,Y1.0Ba2.0Cu3.0O7.0
2286,Y1Ba2Cu4O8,YBa2Cu4O8,Y124,79.6,3.84,3.87,27.226999999999997,PHC1720131,Y,1.0,Ba,2.0,Cu,4.0,,,,,,,,,,,,,O,8.0,,Y1.0Ba2.0Cu4.0O8.0
2301,Nd1.85Ce0.15Cu1O4,"(Nd,Ce)2CuO4",T',24.0,3.944,,12.09,PR0416582,Nd,1.85,Ce,0.15,Cu,1.0,,,,,,,,,,,,,O,4.0,,Nd1.85Ce0.15Cu1.0O4.0
2307,Tl2Ba2Ca1Cu2O8+Z,Tl2Ba2CaCu2O8,Tl2212,106.0,,,,PHC1620476,Tl,2.0,Ba,2.0,Ca,1.0,Cu,2.0,,,,,,,,,,,O,8.0,,Tl2.0Ba2.0Ca1.0Cu2.0O8.0
2308,Tl2Ba2Ca2Cu3O10+Z,Tl2Ba2Ca2Cu3O10,Tl2223,129.0,,,,PHC1620476,Tl,2.0,Ba,2.0,Ca,2.0,Cu,3.0,,,,,,,,,,,O,10.0,,Tl2.0Ba2.0Ca2.0Cu3.0O10.0
2309,Y1Ba2Cu4O8,YBa2Cu4O8,Y124,80.4,3.84,3.87,27.230999999999998,PRB0397347,Y,1.0,Ba,2.0,Cu,4.0,,,,,,,,,,,,,O,8.0,,Y1.0Ba2.0Cu4.0O8.0
2310,Sm1Ba2Cu4O8,SmBa2Cu4O8,Y124,69.3,3.872,3.886,27.308000000000003,PRB0397347,Sm,1.0,Ba,2.0,Cu,4.0,,,,,,,,,,,,,O,8.0,,Sm1.0Ba2.0Cu4.0O8.0
2311,Eu1Ba2Cu4O8,EuBa2Cu4O8,Y124,68.9,3.865,3.884,27.279,PRB0397347,Eu,1.0,Ba,2.0,Cu,4.0,,,,,,,,,,,,,O,8.0,,Eu1.0Ba2.0Cu4.0O8.0
2312,Gd1Ba2Cu4O8,GdBa2Cu4O8,Y124,73.4,3.863,3.8810000000000002,27.259,PRB0397347,Gd,1.0,Ba,2.0,Cu,4.0,,,,,,,,,,,,,O,8.0,,Gd1.0Ba2.0Cu4.0O8.0
2313,Dy1Ba2Cu4O8,DyBa2Cu4O8,Y124,77.2,3.846,3.873,27.237,PRB0397347,Dy,1.0,Ba,2.0,Cu,4.0,,,,,,,,,,,,,O,8.0,,Dy1.0Ba2.0Cu4.0O8.0
2314,Nd1.85Ce0.15Cu1O4-Z,"(Nd,Ce)2CuO4",T',19.5,,,,PHC1650251,Nd,1.85,Ce,0.15,Cu,1.0,,,,,,,,,,,,,O,4.0,,Nd1.85Ce0.15Cu1.0O4.0
2315,Ho1Ba2Cu4O8,HoBa2Cu4O8,Y124,77.4,3.84,3.87,27.221,PRB0397347,Ho,1.0,Ba,2.0,Cu,4.0,,,,,,,,,,,,,O,8.0,,Ho1.0Ba2.0Cu4.0O8.0
2316,Er1Ba2Cu4O8,ErBa2Cu4O8,Y124,78.3,3.8369999999999997,3.8689999999999998,27.23,PRB0397347,Er,1.0,Ba,2.0,Cu,4.0,,,,,,,,,,,,,O,8.0,,Er1.0Ba2.0Cu4.0O8.0
2317,Tm1Ba2Cu4O8,TmBa2Cu4O8,Y124,78.6,3.827,3.864,27.18,PRB0397347,Tm,1.0,Ba,2.0,Cu,4.0,,,,,,,,,,,,,O,8.0,,Tm1.0Ba2.0Cu4.0O8.0
2318,Sm1Ba2Cu3O7,SmBa2Cu3O7,Y123,88.1,3.853,3.908,11.73,PHC1590195,Sm,1.0,Ba,2.0,Cu,3.0,,,,,,,,,,,,,O,7.0,,Sm1.0Ba2.0Cu3.0O7.0
2319,Pr1.86Ce0.14Cu1O4-Z,"(Pr,Ce)2CuO4",T',20.0,,,,PRL0621197,Pr,1.86,Ce,0.14,Cu,1.0,,,,,,,,,,,,,O,4.0,,Pr1.86Ce0.14Cu1.0O4.0
2320,Pr1.85Ce0.15Cu1O4-Z,"(Pr,Ce)2CuO4",T',17.8,,,,PRL0621197,Pr,1.85,Ce,0.15,Cu,1.0,,,,,,,,,,,,,O,4.0,,Pr1.85Ce0.15Cu1.0O4.0
2321,Pr1.84Ce0.16Cu1O4-Z,"(Pr,Ce)2CuO4",T',12.3,,,,PRL0621197,Pr,1.84,Ce,0.16,Cu,1.0,,,,,,,,,,,,,O,4.0,,Pr1.84Ce0.16Cu1.0O4.0
2323,Nd1.85Ce0.15Cu1O3.93,"(Nd,Ce)2CuO4",T',24.0,,,,NAT3370345,Nd,1.85,Ce,0.15,Cu,1.0,,,,,,,,,,,,,O,3.93,3.93,Nd1.85Ce0.15Cu1.0O3.93
2324,Nd1.85Ce0.15Cu1O4-Z,"(Nd,Ce)2CuO4",T',22.3,,,,NAT3390293,Nd,1.85,Ce,0.15,Cu,1.0,,,,,,,,,,,,,O,4.0,,Nd1.85Ce0.15Cu1.0O4.0
2325,Nd1.3Ce0.2Sr0.15Cu1O4-Z,"(Nd,Ce,Sr)2CuO4",T',23.76,,,,NAT3390293,Nd,1.3,Ce,0.2,Sr,0.15,Cu,1.0,,,,,,,,,,,O,4.0,,Nd1.3Ce0.2Sr0.15Cu1.0O4.0
2326,Nd1.85Ce0.15Cu1O3.98,"(Nd,Ce)2CuO4",T',19.5,,,,PHC1620957,Nd,1.85,Ce,0.15,Cu,1.0,,,,,,,,,,,,,O,3.98,3.98,Nd1.85Ce0.15Cu1.0O3.98
2327,Y1Ba2Cu3O7,YBa2Cu3O7,Y123,91.0,3.825,3.9,11.66,PRB0406739,Y,1.0,Ba,2.0,Cu,3.0,,,,,,,,,,,,,O,7.0,,Y1.0Ba2.0Cu3.0O7.0
2328,Y0.8Pr0.2Ba2Cu3O7,"(Y,Pr)Ba2Cu3O7",Y123,67.0,3.83,3.905,11.67,PRB0406739,Y,0.8,Pr,0.2,Ba,2.0,Cu,3.0,,,,,,,,,,,O,7.0,,Y0.8Pr0.2Ba2.0Cu3.0O7.0
2329,Y0.6Pr0.4Ba2Cu3O7,"(Y,Pr)Ba2Cu3O7",Y123,35.0,3.83,3.9210000000000003,11.68,PRB0406739,Y,0.6,Pr,0.4,Ba,2.0,Cu,3.0,,,,,,,,,,,O,7.0,,Y0.6Pr0.4Ba2.0Cu3.0O7.0
2333,Y1Ba2Cu3O6.95,YBa2Cu3O7,Y123,92.2,,,,PR0435430,Y,1.0,Ba,2.0,Cu,3.0,,,,,,,,,,,,,O,6.95,6.95,Y1.0Ba2.0Cu3.0O6.95
2334,Y0.8Pr0.2Ba2Cu3O6.95,"(Y,Pr)Ba2Cu3O7",Y123,73.3,,,,PR0435430,Y,0.8,Pr,0.2,Ba,2.0,Cu,3.0,,,,,,,,,,,O,6.95,6.95,Y0.8Pr0.2Ba2.0Cu3.0O6.95
2335,Y0.7Pr0.3Ba2Cu3O6.95,"(Y,Pr)Ba2Cu3O7",Y123,62.5,,,,PR0435430,Y,0.7,Pr,0.3,Ba,2.0,Cu,3.0,,,,,,,,,,,O,6.95,6.95,Y0.7Pr0.3Ba2.0Cu3.0O6.95
2336,Y0.6Pr0.4Ba2Cu3O6.95,"(Y,Pr)Ba2Cu3O7",Y123,45.3,,,,PR0435430,Y,0.6,Pr,0.4,Ba,2.0,Cu,3.0,,,,,,,,,,,O,6.95,6.95,Y0.6Pr0.4Ba2.0Cu3.0O6.95
2346,Y1Ba2Cu2.7Fe0.3O7.1,"YBa2(Cu,Fe)3O7",Y123,69.0,3.875,,11.68,PRB0406739,Y,1.0,Ba,2.0,Cu,2.7,Fe,0.3,,,,,,,,,,,O,7.1,7.1,Y1.0Ba2.0Cu2.7Fe0.3O7.1
2347,Y0.8Pr0.2Ba2Cu2.7Fe0.3O7.1,"(Y,Pr)Ba2(Cu,Fe)3O7",Y123,25.0,3.8789999999999996,,11.69,PRB0406739,Y,0.8,Pr,0.2,Ba,2.0,Cu,2.7,Fe,0.3,,,,,,,,,O,7.1,7.1,Y0.8Pr0.2Ba2.0Cu2.7Fe0.3O7.1
2354,Pr1.85Ce0.15Cu1O4,"(Pr,Ce)2CuO4",T',19.0,,,,PHC1580178,Pr,1.85,Ce,0.15,Cu,1.0,,,,,,,,,,,,,O,4.0,,Pr1.85Ce0.15Cu1.0O4.0
2356,Y1Ba2Cu3O6.95,YBa2Cu3O7,Y123,90.0,,,,PR0438620,Y,1.0,Ba,2.0,Cu,3.0,,,,,,,,,,,,,O,6.95,6.95,Y1.0Ba2.0Cu3.0O6.95
2357,Y1Ba2Cu3O6.9,YBa2Cu3O7,Y123,92.0,,,,PR0438721,Y,1.0,Ba,2.0,Cu,3.0,,,,,,,,,,,,,O,6.9,6.9,Y1.0Ba2.0Cu3.0O6.9
2358,Eu1Ba2Cu3O7,EuBa2Cu3O7,Y123,95.0,,,,APL0542361,Eu,1.0,Ba,2.0,Cu,3.0,,,,,,,,,,,,,O,7.0,,Eu1.0Ba2.0Cu3.0O7.0
2359,Gd1Ba2Cu3O6.8,GdBa2Cu3O7,Y123,81.0,,,,APL0542361,Gd,1.0,Ba,2.0,Cu,3.0,,,,,,,,,,,,,O,6.8,6.8,Gd1.0Ba2.0Cu3.0O6.8
2360,Gd1Ba2Cu3O7,GdBa2Cu3O7,Y123,96.0,,,,APL0542361,Gd,1.0,Ba,2.0,Cu,3.0,,,,,,,,,,,,,O,7.0,,Gd1.0Ba2.0Cu3.0O7.0
2361,Er1Ba2Cu3O7,ErBa2Cu3O7,Y123,92.0,,,,APL0542361,Er,1.0,Ba,2.0,Cu,3.0,,,,,,,,,,,,,O,7.0,,Er1.0Ba2.0Cu3.0O7.0
2362,Er1Ba2Cu3O7,ErBa2Cu3O7,Y123,93.0,,,,APL0542361,Er,1.0,Ba,2.0,Cu,3.0,,,,,,,,,,,,,O,7.0,,Er1.0Ba2.0Cu3.0O7.0
2363,Bi2Sr2Ca1Cu2O8,Bi2Sr2CaCu2O8,Bi2212,82.0,,,,APL0542361,Bi,2.0,Sr,2.0,Ca,1.0,Cu,2.0,,,,,,,,,,,O,8.0,,Bi2.0Sr2.0Ca1.0Cu2.0O8.0
2364,Tl2Ba2Ca2Cu3O10,Tl2Ba2Ca2Cu3O10,Tl2223,105.0,,,,APL0542361,Tl,2.0,Ba,2.0,Ca,2.0,Cu,3.0,,,,,,,,,,,O,10.0,,Tl2.0Ba2.0Ca2.0Cu3.0O10.0
2366,Nd1.85Ce0.15Cu1O4,"(Nd,Ce)2CuO4",T',18.4,,,,PR0428039,Nd,1.85,Ce,0.15,Cu,1.0,,,,,,,,,,,,,O,4.0,,Nd1.85Ce0.15Cu1.0O4.0
2367,Nd1.85Ce0.15Cu0.999Co0.001O4,"(Nd,Ce)2(Cu,Co)O4",T',15.5,,,,PR0428039,Nd,1.85,Ce,0.15,Cu,0.9990000000000001,Co,0.001,,,,,,,,,,,O,4.0,,Nd1.85Ce0.15Cu0.9990000000000001Co0.001O4.0
2368,Nd1.85Ce0.15Cu0.998Co0.002O4,"(Nd,Ce)2(Cu,Co)O4",T',14.4,,,,PR0428039,Nd,1.85,Ce,0.15,Cu,0.998,Co,0.002,,,,,,,,,,,O,4.0,,Nd1.85Ce0.15Cu0.998Co0.002O4.0
2377,Bi1Pb1Sr2Y0.65Ca0.35Cu2O8,"(Bi,Pb)2Sr2(Y,Ca)Cu2O8",Bi2212,76.0,5.395,5.407,30.35,PR0438686,Bi,1.0,Pb,1.0,Sr,2.0,Y,0.65,Ca,0.35,Cu,2.0,,,,,,,O,8.0,,Bi1.0Pb1.0Sr2.0Y0.65Ca0.35Cu2.0O8.0
2378,Bi1Pb1Sr2Y0.6Ca0.4Cu2O8,"(Bi,Pb)2Sr2(Y,Ca)Cu2O8",Bi2212,83.0,5.391,5.395,30.392,PR0438686,Bi,1.0,Pb,1.0,Sr,2.0,Y,0.6,Ca,0.4,Cu,2.0,,,,,,,O,8.0,,Bi1.0Pb1.0Sr2.0Y0.6Ca0.4Cu2.0O8.0
2379,Bi1Pb1Sr2Y0.5Ca0.5Cu2O8,"(Bi,Pb)2Sr2(Y,Ca)Cu2O8",Bi2212,85.0,5.388999999999999,,30.44,PR0438686,Bi,1.0,Pb,1.0,Sr,2.0,Y,0.5,Ca,0.5,Cu,2.0,,,,,,,O,8.0,,Bi1.0Pb1.0Sr2.0Y0.5Ca0.5Cu2.0O8.0
2380,Bi1Pb1Sr2Y0.4Ca0.6Cu2O8,"(Bi,Pb)2Sr2(Y,Ca)Cu2O8",Bi2212,79.5,5.388999999999999,,30.463,PR0438686,Bi,1.0,Pb,1.0,Sr,2.0,Y,0.4,Ca,0.6,Cu,2.0,,,,,,,O,8.0,,Bi1.0Pb1.0Sr2.0Y0.4Ca0.6Cu2.0O8.0
2381,Bi1Pb1Sr2Y0.3Ca0.7Cu2O8,"(Bi,Pb)2Sr2(Y,Ca)Cu2O8",Bi2212,75.0,5.3870000000000005,,30.535,PR0438686,Bi,1.0,Pb,1.0,Sr,2.0,Y,0.3,Ca,0.7,Cu,2.0,,,,,,,O,8.0,,Bi1.0Pb1.0Sr2.0Y0.3Ca0.7Cu2.0O8.0
2395,La1.922Ba0.078Cu1O4,"(La,Ba)2CuO4",T,27.0,,,,PHC1590111,La,1.922,Ba,0.078,Cu,1.0,,,,,,,,,,,,,O,4.0,,La1.922Ba0.078Cu1.0O4.0
2396,La1.906Ba0.094Cu1O4,"(La,Ba)2CuO4",T,32.0,,,,PHC1590111,La,1.906,Ba,0.094,Cu,1.0,,,,,,,,,,,,,O,4.0,,La1.906Ba0.094Cu1.0O4.0
2397,La1.898Ba0.102Cu1O4,"(La,Ba)2CuO4",T,29.0,,,,PHC1590111,La,1.8980000000000001,Ba,0.102,Cu,1.0,,,,,,,,,,,,,O,4.0,,La1.8980000000000001Ba0.102Cu1.0O4.0
2399,La1.858Ba0.142Cu1O4,"(La,Ba)2CuO4",T,29.0,,,,PHC1590111,La,1.858,Ba,0.142,Cu,1.0,,,,,,,,,,,,,O,4.0,,La1.858Ba0.142Cu1.0O4.0
2409,La1.85Sr0.15Cu1O4,"(La,Sr)2CuO4",T,38.0,,,,PHB1651283,La,1.85,Sr,0.15,Cu,1.0,,,,,,,,,,,,,O,4.0,,La1.85Sr0.15Cu1.0O4.0
2410,Y1Ba2Cu3O7-Z,YBa2Cu3O7,Y123,90.0,,,,PHB1651283,Y,1.0,Ba,2.0,Cu,3.0,,,,,,,,,,,,,O,7.0,,Y1.0Ba2.0Cu3.0O7.0
2422,Bi1.8Pb0.2Sr2Ca1Cu2O8+Z,"(Bi,Pb)2Sr2CaCu2O8",Bi2212,91.1,,,,PR0430457,Bi,1.8,Pb,0.2,Sr,2.0,Ca,1.0,Cu,2.0,,,,,,,,,O,8.0,,Bi1.8Pb0.2Sr2.0Ca1.0Cu2.0O8.0
2423,Bi1.8Pb0.2Sr2Ca2Cu3O10+Z,"(Bi,Pb)2Sr2Ca2Cu3O10",Bi2223,103.0,,,,PR0430457,Bi,1.8,Pb,0.2,Sr,2.0,Ca,2.0,Cu,3.0,,,,,,,,,O,10.0,,Bi1.8Pb0.2Sr2.0Ca2.0Cu3.0O10.0
2424,Bi1.75Pb0.25Sr2Ca2Cu3O10+Z,"(Bi,Pb)2Sr2Ca2Cu3O10",Bi2223,108.0,,,,PR0430457,Bi,1.75,Pb,0.25,Sr,2.0,Ca,2.0,Cu,3.0,,,,,,,,,O,10.0,,Bi1.75Pb0.25Sr2.0Ca2.0Cu3.0O10.0
2425,Y1Ba2Cu3O7,YBa2Cu3O7,Y123,92.1,3.82,3.886,11.687999999999999,PHC1710031,Y,1.0,Ba,2.0,Cu,3.0,,,,,,,,,,,,,O,7.0,7.0,Y1.0Ba2.0Cu3.0O7.0
2427,Y0.6Eu0.4Ba2Cu3O7,"(Y,Eu)Ba2Cu3O7",Y123,92.6,3.8280000000000003,3.8930000000000002,11.696,PHC1710031,Y,0.6,Eu,0.4,Ba,2.0,Cu,3.0,,,,,,,,,,,O,7.0,7.0,Y0.6Eu0.4Ba2.0Cu3.0O7.0
2429,Y0.2Eu0.8Ba2Cu3O7,"(Y,Eu)Ba2Cu3O7",Y123,93.8,3.8360000000000003,3.8960000000000004,11.71,PHC1710031,Y,0.2,Eu,0.8,Ba,2.0,Cu,3.0,,,,,,,,,,,O,7.0,7.0,Y0.2Eu0.8Ba2.0Cu3.0O7.0
2430,Eu1Ba2Cu3O7,EuBa2Cu3O7,Y123,95.2,3.845,3.905,11.719000000000001,PHC1710031,Eu,1.0,Ba,2.0,Cu,3.0,,,,,,,,,,,,,O,7.0,7.0,Eu1.0Ba2.0Cu3.0O7.0
2431,Y1Ba2Cu3O6.93,YBa2Cu3O7,Y123,91.0,3.818,3.884,11.683,PHC1710093,Y,1.0,Ba,2.0,Cu,3.0,,,,,,,,,,,,,O,6.93,6.93,Y1.0Ba2.0Cu3.0O6.93
2432,Y1Ba2Cu3O6.6,YBa2Cu3O7,Y123,58.0,3.83,3.885,11.709000000000001,PHC1710093,Y,1.0,Ba,2.0,Cu,3.0,,,,,,,,,,,,,O,6.6,6.6,Y1.0Ba2.0Cu3.0O6.6
2443,Y1Ba2Cu3.96Zn0.04O8,"YBa2(Cu,Zn)4O8",Y124,52.2,,,,PR04310364,Y,1.0,Ba,2.0,Cu,3.96,Zn,0.04,,,,,,,,,,,O,8.0,,Y1.0Ba2.0Cu3.96Zn0.04O8.0
2444,Y1Ba2Cu3.94Zn0.06O8,"YBa2(Cu,Zn)4O8",Y124,39.6,,,,PR04310364,Y,1.0,Ba,2.0,Cu,3.94,Zn,0.06,,,,,,,,,,,O,8.0,,Y1.0Ba2.0Cu3.94Zn0.06O8.0
2445,Y1Ba2Cu3.92Zn0.08O8,"YBa2(Cu,Zn)4O8",Y124,27.7,,,,PR04310364,Y,1.0,Ba,2.0,Cu,3.92,Zn,0.08,,,,,,,,,,,O,8.0,,Y1.0Ba2.0Cu3.92Zn0.08O8.0
2446,Y1Ba2Cu3.88Zn0.12O8,"YBa2(Cu,Zn)4O8",Y124,25.7,,,,PR04310364,Y,1.0,Ba,2.0,Cu,3.88,Zn,0.12,,,,,,,,,,,O,8.0,,Y1.0Ba2.0Cu3.88Zn0.12O8.0
2447,Y1Ba2Cu3.7Zn0.3O8,"YBa2(Cu,Zn)4O8",Y124,22.5,,,,PR04310364,Y,1.0,Ba,2.0,Cu,3.7,Zn,0.3,,,,,,,,,,,O,8.0,,Y1.0Ba2.0Cu3.7Zn0.3O8.0
2448,Y1Ba2Cu4O8,YBa2Cu4O8,Y124,81.3,3.833,3.873,27.19,PR04310364,Y,1.0,Ba,2.0,Cu,4.0,,,,,,,,,,,,,O,8.0,,Y1.0Ba2.0Cu4.0O8.0
2449,Y1Ba2Cu3.96Zn0.04O8,"YBa2(Cu,Zn)4O8",Y124,55.8,,,,PR04310364,Y,1.0,Ba,2.0,Cu,3.96,Zn,0.04,,,,,,,,,,,O,8.0,,Y1.0Ba2.0Cu3.96Zn0.04O8.0
2450,Y1Ba2Cu3.9Zn0.1O8,"YBa2(Cu,Zn)4O8",Y124,25.3,3.83,3.8689999999999998,27.13300000000001,PR04310364,Y,1.0,Ba,2.0,Cu,3.9,Zn,0.1,,,,,,,,,,,O,8.0,,Y1.0Ba2.0Cu3.9Zn0.1O8.0
2454,Y1Ba2Cu2.88Ni0.12O7+Z,"YBa2(Cu,Ni)3O7",Y123,76.3,,,,PR0435516,Y,1.0,Ba,2.0,Cu,2.88,Ni,0.12,,,,,,,,,,,O,7.0,,Y1.0Ba2.0Cu2.88Ni0.12O7.0
2455,Y1Ba2Cu2.82Ni0.18O7+Z,"YBa2(Cu,Ni)3O7",Y123,72.2,,,,PR0435516,Y,1.0,Ba,2.0,Cu,2.82,Ni,0.18,,,,,,,,,,,O,7.0,,Y1.0Ba2.0Cu2.82Ni0.18O7.0
2456,Y1Ba2Cu3O7+Z,YBa2Cu3O7,Y123,90.5,,,,PR0435516,Y,1.0,Ba,2.0,Cu,3.0,,,,,,,,,,,,,O,7.0,,Y1.0Ba2.0Cu3.0O7.0
2457,Y1Ba2Cu2.94Ni0.06O7+Z,"YBa2(Cu,Ni)3O7",Y123,83.5,,,,PR0435516,Y,1.0,Ba,2.0,Cu,2.94,Ni,0.06,,,,,,,,,,,O,7.0,,Y1.0Ba2.0Cu2.94Ni0.06O7.0
2458,Y1Ba2Cu2.94Zn0.06O7+Z,"YBa2(Cu,Zn)3O7",Y123,68.0,,,,PR0435516,Y,1.0,Ba,2.0,Cu,2.94,Zn,0.06,,,,,,,,,,,O,7.0,,Y1.0Ba2.0Cu2.94Zn0.06O7.0
2459,Y1Ba2Cu2.94Fe0.06O7+Z,"YBa2(Cu,Fe)3O7",Y123,86.0,,,,PR0435516,Y,1.0,Ba,2.0,Cu,2.94,Fe,0.06,,,,,,,,,,,O,7.0,,Y1.0Ba2.0Cu2.94Fe0.06O7.0
2460,Y1Ba2Cu2.94Al0.06O6,"YBa2(Cu,Al)3O7",Y123,86.0,,,,PR0435516,Y,1.0,Ba,2.0,Cu,2.94,Al,0.06,,,,,,,,,,,O,6.0,,Y1.0Ba2.0Cu2.94Al0.06O6.0
2461,La1.7Sr0.3Ca1Cu2O6,"(La,Sr)2CaCu2O6",2126,34.0,,,,PHC1740028,La,1.7,Sr,0.3,Ca,1.0,Cu,2.0,,,,,,,,,,,O,6.0,,La1.7Sr0.3Ca1.0Cu2.0O6.0
2462,La1.7Sr0.3Ca1Cu2O6,"(La,Sr)2CaCu2O6",2126,44.0,,,,PHC1740028,La,1.7,Sr,0.3,Ca,1.0,Cu,2.0,,,,,,,,,,,O,6.0,,La1.7Sr0.3Ca1.0Cu2.0O6.0
2463,La1.7Sr0.3Ca1Cu2O6,"(La,Sr)2CaCu2O6",2126,50.0,,,,PHC1740028,La,1.7,Sr,0.3,Ca,1.0,Cu,2.0,,,,,,,,,,,O,6.0,,La1.7Sr0.3Ca1.0Cu2.0O6.0
2464,La1.7Sr0.3Ca1Cu2O6,"(La,Sr)2CaCu2O6",2126,54.0,,,,PHC1740028,La,1.7,Sr,0.3,Ca,1.0,Cu,2.0,,,,,,,,,,,O,6.0,,La1.7Sr0.3Ca1.0Cu2.0O6.0
2465,La1.8Sr0.2Ca1Cu2O6,"(La,Sr)2CaCu2O6",2126,27.0,3.82,,19.43,PHC1740028,La,1.8,Sr,0.2,Ca,1.0,Cu,2.0,,,,,,,,,,,O,6.0,,La1.8Sr0.2Ca1.0Cu2.0O6.0
2466,La1.8Sr0.2Ca1Cu2O6,"(La,Sr)2CaCu2O6",2126,38.0,,,,PHC1740028,La,1.8,Sr,0.2,Ca,1.0,Cu,2.0,,,,,,,,,,,O,6.0,,La1.8Sr0.2Ca1.0Cu2.0O6.0
2467,La1.8Sr0.2Ca1Cu2O6,"(La,Sr)2CaCu2O6",2126,45.0,,,,PHC1740028,La,1.8,Sr,0.2,Ca,1.0,Cu,2.0,,,,,,,,,,,O,6.0,,La1.8Sr0.2Ca1.0Cu2.0O6.0
2468,La1.8Sr0.2Ca1Cu2O6,"(La,Sr)2CaCu2O6",2126,53.0,,,,PHC1740028,La,1.8,Sr,0.2,Ca,1.0,Cu,2.0,,,,,,,,,,,O,6.0,,La1.8Sr0.2Ca1.0Cu2.0O6.0
2474,Bi2Sr2Ca1Cu2O8-Z,Bi2Sr2CaCu2O8,Bi2212,81.0,,,,PR04011352,Bi,2.0,Sr,2.0,Ca,1.0,Cu,2.0,,,,,,,,,,,O,8.0,,Bi2.0Sr2.0Ca1.0Cu2.0O8.0
2475,Bi2Sr2Ca1Cu2O8-Z,Bi2Sr2CaCu2O8,Bi2212,62.0,,,,PR04011352,Bi,2.0,Sr,2.0,Ca,1.0,Cu,2.0,,,,,,,,,,,O,8.0,,Bi2.0Sr2.0Ca1.0Cu2.0O8.0
2479,La1.85Sr0.15Cu1O4,"(La,Sr)2CuO4",T,37.0,3.7760000000000002,,13.229000000000001,PRB0402254,La,1.85,Sr,0.15,Cu,1.0,,,,,,,,,,,,,O,4.0,,La1.85Sr0.15Cu1.0O4.0
2481,Bi2Sr2Ca1Cu2O8.2,Bi2Sr2CaCu2O8,Bi2212,65.0,,,,PR04310445,Bi,2.0,Sr,2.0,Ca,1.0,Cu,2.0,,,,,,,,,,,O,8.2,8.2,Bi2.0Sr2.0Ca1.0Cu2.0O8.2
2482,Bi2Sr2Ca1Cu2O8.199,Bi2Sr2CaCu2O8,Bi2212,70.0,,,,PR04310445,Bi,2.0,Sr,2.0,Ca,1.0,Cu,2.0,,,,,,,,,,,O,8.199,8.199,Bi2.0Sr2.0Ca1.0Cu2.0O8.199
2483,Bi2Sr2Ca1Cu2O8.198,Bi2Sr2CaCu2O8,Bi2212,78.0,,,,PR04310445,Bi,2.0,Sr,2.0,Ca,1.0,Cu,2.0,,,,,,,,,,,O,8.198,8.198,Bi2.0Sr2.0Ca1.0Cu2.0O8.198
2484,Bi2Sr2Ca1Cu2O8.196,Bi2Sr2CaCu2O8,Bi2212,85.0,,,,PR04310445,Bi,2.0,Sr,2.0,Ca,1.0,Cu,2.0,,,,,,,,,,,O,8.196,8.196,Bi2.0Sr2.0Ca1.0Cu2.0O8.196
2485,Bi2Sr2Ca1Cu2O8.195,Bi2Sr2CaCu2O8,Bi2212,91.0,,,,PR04310445,Bi,2.0,Sr,2.0,Ca,1.0,Cu,2.0,,,,,,,,,,,O,8.195,8.195,Bi2.0Sr2.0Ca1.0Cu2.0O8.195
2486,Bi2Sr2Ca1Cu2O8.194,Bi2Sr2CaCu2O8,Bi2212,92.0,,,,PR04310445,Bi,2.0,Sr,2.0,Ca,1.0,Cu,2.0,,,,,,,,,,,O,8.193999999999999,8.193999999999999,Bi2.0Sr2.0Ca1.0Cu2.0O8.193999999999999
2487,Bi2Sr2Ca1Cu2O8.118,Bi2Sr2CaCu2O8,Bi2212,91.0,,,,PR04310445,Bi,2.0,Sr,2.0,Ca,1.0,Cu,2.0,,,,,,,,,,,O,8.118,8.118,Bi2.0Sr2.0Ca1.0Cu2.0O8.118
2488,Bi2Sr2Ca1Cu2O8.1,Bi2Sr2CaCu2O8,Bi2212,90.0,,,,PR04310445,Bi,2.0,Sr,2.0,Ca,1.0,Cu,2.0,,,,,,,,,,,O,8.1,8.1,Bi2.0Sr2.0Ca1.0Cu2.0O8.1
2489,Nd1.85Ce0.15Cu1O4,"(Nd,Ce)2CuO4",T',21.6,,,,PR04310489,Nd,1.85,Ce,0.15,Cu,1.0,,,,,,,,,,,,,O,4.0,,Nd1.85Ce0.15Cu1.0O4.0
2490,Nd1.85Ce0.15Cu0.998Co0.002O4,"(Nd,Ce)2(Cu,Co)O4",T',16.5,,,,PR04310489,Nd,1.85,Ce,0.15,Cu,0.998,Co,0.002,,,,,,,,,,,O,4.0,,Nd1.85Ce0.15Cu0.998Co0.002O4.0
2491,Nd1.85Ce0.15Cu0.996Co0.004O4,"(Nd,Ce)2(Cu,Co)O4",T',11.2,,,,PR04310489,Nd,1.85,Ce,0.15,Cu,0.996,Co,0.004,,,,,,,,,,,O,4.0,,Nd1.85Ce0.15Cu0.996Co0.004O4.0
2497,Nd1.85Ce0.15Cu0.999Ni0.001O4,"(Nd,Ce)2(Cu,Ni)O4",T',19.5,,,,PR04310489,Nd,1.85,Ce,0.15,Cu,0.9990000000000001,Ni,0.001,,,,,,,,,,,O,4.0,,Nd1.85Ce0.15Cu0.9990000000000001Ni0.001O4.0
2498,Nd1.85Ce0.15Cu0.998Ni0.002O4,"(Nd,Ce)2(Cu,Ni)O4",T',17.3,,,,PR04310489,Nd,1.85,Ce,0.15,Cu,0.998,Ni,0.002,,,,,,,,,,,O,4.0,,Nd1.85Ce0.15Cu0.998Ni0.002O4.0
2499,Nd1.85Ce0.15Cu0.997Ni0.003O4,"(Nd,Ce)2(Cu,Ni)O4",T',15.3,,,,PR04310489,Nd,1.85,Ce,0.15,Cu,0.997,Ni,0.003,,,,,,,,,,,O,4.0,,Nd1.85Ce0.15Cu0.997Ni0.003O4.0
2500,Nd1.85Ce0.15Cu0.996Ni0.004O4,"(Nd,Ce)2(Cu,Ni)O4",T',13.5,,,,PR04310489,Nd,1.85,Ce,0.15,Cu,0.996,Ni,0.004,,,,,,,,,,,O,4.0,,Nd1.85Ce0.15Cu0.996Ni0.004O4.0
2501,Nd1.85Ce0.15Cu0.995Ni0.005O4,"(Nd,Ce)2(Cu,Ni)O4",T',11.2,,,,PR04310489,Nd,1.85,Ce,0.15,Cu,0.995,Ni,0.005,,,,,,,,,,,O,4.0,,Nd1.85Ce0.15Cu0.995Ni0.005O4.0
2506,Nd1.85Ce0.15Cu0.996Zn0.004O4,"(Nd,Ce)2(Cu,Zn)O4",T',18.1,,,,PR04310489,Nd,1.85,Ce,0.15,Cu,0.996,Zn,0.004,,,,,,,,,,,O,4.0,,Nd1.85Ce0.15Cu0.996Zn0.004O4.0
2507,Nd1.85Ce0.15Cu0.99Zn0.01O4,"(Nd,Ce)2(Cu,Zn)O4",T',15.1,,,,PR04310489,Nd,1.85,Ce,0.15,Cu,0.99,Zn,0.01,,,,,,,,,,,O,4.0,,Nd1.85Ce0.15Cu0.99Zn0.01O4.0
2533,Gd1Ba2Cu3O7-Z,GdBa2Cu3O7,Y123,93.5,3.838,3.89,11.695,PHC1740071,Gd,1.0,Ba,2.0,Cu,3.0,,,,,,,,,,,,,O,7.0,,Gd1.0Ba2.0Cu3.0O7.0
2534,Gd0.95Pr0.05Ba2Cu3O7-Z,"(Gd,Pr)Ba2Cu3O7",Y123,88.0,,,,PHC1740071,Gd,0.95,Pr,0.05,Ba,2.0,Cu,3.0,,,,,,,,,,,O,7.0,,Gd0.95Pr0.05Ba2.0Cu3.0O7.0
2535,Gd0.9Pr0.1Ba2Cu3O7-Z,"(Gd,Pr)Ba2Cu3O7",Y123,76.0,,,,PHC1740071,Gd,0.9,Pr,0.1,Ba,2.0,Cu,3.0,,,,,,,,,,,O,7.0,,Gd0.9Pr0.1Ba2.0Cu3.0O7.0
2536,Gd0.85Pr0.15Ba2Cu3O7-Z,"(Gd,Pr)Ba2Cu3O7",Y123,63.0,3.841,3.887,11.677999999999999,PHC1740071,Gd,0.85,Pr,0.15,Ba,2.0,Cu,3.0,,,,,,,,,,,O,7.0,,Gd0.85Pr0.15Ba2.0Cu3.0O7.0
2537,Gd0.8Pr0.2Ba2Cu3O7-Z,"(Gd,Pr)Ba2Cu3O7",Y123,56.0,3.841,3.8930000000000002,11.677999999999999,PHC1740071,Gd,0.8,Pr,0.2,Ba,2.0,Cu,3.0,,,,,,,,,,,O,7.0,,Gd0.8Pr0.2Ba2.0Cu3.0O7.0
2538,Gd0.75Pr0.25Ba2Cu3O7-Z,"(Gd,Pr)Ba2Cu3O7",Y123,51.0,3.839,3.8939999999999997,11.682,PHC1740071,Gd,0.75,Pr,0.25,Ba,2.0,Cu,3.0,,,,,,,,,,,O,7.0,,Gd0.75Pr0.25Ba2.0Cu3.0O7.0
2539,Gd0.7Pr0.3Ba2Cu3O7-Z,"(Gd,Pr)Ba2Cu3O7",Y123,43.2,3.846,3.904,11.687000000000001,PHC1740071,Gd,0.7,Pr,0.3,Ba,2.0,Cu,3.0,,,,,,,,,,,O,7.0,,Gd0.7Pr0.3Ba2.0Cu3.0O7.0
2540,Gd0.65Pr0.35Ba2Cu3O7-Z,"(Gd,Pr)Ba2Cu3O7",Y123,30.4,,,,PHC1740071,Gd,0.65,Pr,0.35,Ba,2.0,Cu,3.0,,,,,,,,,,,O,7.0,,Gd0.65Pr0.35Ba2.0Cu3.0O7.0
2541,Gd0.6Pr0.4Ba2Cu3O7-Z,"(Gd,Pr)Ba2Cu3O7",Y123,16.0,3.85,3.905,11.693,PHC1740071,Gd,0.6,Pr,0.4,Ba,2.0,Cu,3.0,,,,,,,,,,,O,7.0,,Gd0.6Pr0.4Ba2.0Cu3.0O7.0
2546,Y1Ba2Cu3O7-Z,YBa2Cu3O7,Y123,93.0,3.82,3.891,11.679,PHC1610001,Y,1.0,Ba,2.0,Cu,3.0,,,,,,,,,,,,,O,7.0,,Y1.0Ba2.0Cu3.0O7.0
2547,Y1Ba2Cu3O7-Z,YBa2Cu3O7,Y123,91.5,,,,MSTEC1,Y,1.0,Ba,2.0,Cu,3.0,,,,,,,,,,,,,O,7.0,,Y1.0Ba2.0Cu3.0O7.0
2548,Y1Ba2Cu3O7-Z,YBa2Cu3O7,Y123,90.0,,,,MSTEC1,Y,1.0,Ba,2.0,Cu,3.0,,,,,,,,,,,,,O,7.0,,Y1.0Ba2.0Cu3.0O7.0
2549,La0.8Pr0.2Ba2Cu3O7-Z,"(La,Pr)Ba2Cu3O7",Y123,20.5,,,,PR04310568,La,0.8,Pr,0.2,Ba,2.0,Cu,3.0,,,,,,,,,,,O,7.0,,La0.8Pr0.2Ba2.0Cu3.0O7.0
2550,Nd0.8Pr0.2Ba2Cu3O7-Z,"(Nd,Pr)Ba2Cu3O7",Y123,25.8,,,,PR04310568,Nd,0.8,Pr,0.2,Ba,2.0,Cu,3.0,,,,,,,,,,,O,7.0,,Nd0.8Pr0.2Ba2.0Cu3.0O7.0
2551,Sm0.8Pr0.2Ba2Cu3O7-Z,"(Sm,Pr)Ba2Cu3O7",Y123,49.4,,,,PR04310568,Sm,0.8,Pr,0.2,Ba,2.0,Cu,3.0,,,,,,,,,,,O,7.0,,Sm0.8Pr0.2Ba2.0Cu3.0O7.0
2552,Eu0.8Pr0.2Ba2Cu3O7-Z,"(Eu,Pr)Ba2Cu3O7",Y123,47.0,,,,PR04310568,Eu,0.8,Pr,0.2,Ba,2.0,Cu,3.0,,,,,,,,,,,O,7.0,,Eu0.8Pr0.2Ba2.0Cu3.0O7.0
2553,Gd0.8Pr0.2Ba2Cu3O7-Z,"(Gd,Pr)Ba2Cu3O7",Y123,58.5,,,,PR04310568,Gd,0.8,Pr,0.2,Ba,2.0,Cu,3.0,,,,,,,,,,,O,7.0,,Gd0.8Pr0.2Ba2.0Cu3.0O7.0
2554,Dy0.8Pr0.2Ba2Cu3O7-Z,"(Dy,Pr)Ba2Cu3O7",Y123,66.7,,,,PR04310568,Dy,0.8,Pr,0.2,Ba,2.0,Cu,3.0,,,,,,,,,,,O,7.0,,Dy0.8Pr0.2Ba2.0Cu3.0O7.0
2555,Ho0.8Pr0.2Ba2Cu3O7-Z,"(Ho,Pr)Ba2Cu3O7",Y123,79.5,,,,PR04310568,Ho,0.8,Pr,0.2,Ba,2.0,Cu,3.0,,,,,,,,,,,O,7.0,,Ho0.8Pr0.2Ba2.0Cu3.0O7.0
2556,Er0.8Pr0.2Ba2Cu3O7-Z,"(Er,Pr)Ba2Cu3O7",Y123,76.5,,,,PR04310568,Er,0.8,Pr,0.2,Ba,2.0,Cu,3.0,,,,,,,,,,,O,7.0,,Er0.8Pr0.2Ba2.0Cu3.0O7.0
2557,Tm0.8Pr0.2Ba2Cu3O7-Z,"(Tm,Pr)Ba2Cu3O7",Y123,81.8,,,,PR04310568,Tm,0.8,Pr,0.2,Ba,2.0,Cu,3.0,,,,,,,,,,,O,7.0,,Tm0.8Pr0.2Ba2.0Cu3.0O7.0
2558,Yb0.8Pr0.2Ba2Cu3O7-Z,"(Yb,Pr)Ba2Cu3O7",Y123,82.4,,,,PR04310568,Yb,0.8,Pr,0.2,Ba,2.0,Cu,3.0,,,,,,,,,,,O,7.0,,Yb0.8Pr0.2Ba2.0Cu3.0O7.0
2559,Lu0.8Pr0.2Ba2Cu3O7-Z,"(Lu,Pr)Ba2Cu3O7",Y123,75.2,,,,PR04310568,Lu,0.8,Pr,0.2,Ba,2.0,Cu,3.0,,,,,,,,,,,O,7.0,,Lu0.8Pr0.2Ba2.0Cu3.0O7.0
2560,Y0.8Pr0.2Ba2Cu3O7-Z,"(Y,Pr)Ba2Cu3O7",Y123,71.7,,,,PR04310568,Y,0.8,Pr,0.2,Ba,2.0,Cu,3.0,,,,,,,,,,,O,7.0,,Y0.8Pr0.2Ba2.0Cu3.0O7.0
2561,Gd1Ba2Cu3O7-Z,GdBa2Cu3O7,Y123,91.5,3.84,3.8989999999999996,11.702,PR04310568,Gd,1.0,Ba,2.0,Cu,3.0,,,,,,,,,,,,,O,7.0,,Gd1.0Ba2.0Cu3.0O7.0
2562,Gd0.9Pr0.1Ba2Cu3O7-Z,"(Gd,Pr)Ba2Cu3O7",Y123,73.5,3.845,3.8989999999999996,11.700999999999999,PR04310568,Gd,0.9,Pr,0.1,Ba,2.0,Cu,3.0,,,,,,,,,,,O,7.0,,Gd0.9Pr0.1Ba2.0Cu3.0O7.0
2563,Gd0.8Pr0.2Ba2Cu3O7-Z,"(Gd,Pr)Ba2Cu3O7",Y123,58.0,3.85,3.895,11.7,PR04310568,Gd,0.8,Pr,0.2,Ba,2.0,Cu,3.0,,,,,,,,,,,O,7.0,,Gd0.8Pr0.2Ba2.0Cu3.0O7.0
2564,Gd0.7Pr0.3Ba2Cu3O7-Z,"(Gd,Pr)Ba2Cu3O7",Y123,35.0,3.8569999999999998,3.898,11.699000000000002,PR04310568,Gd,0.7,Pr,0.3,Ba,2.0,Cu,3.0,,,,,,,,,,,O,7.0,,Gd0.7Pr0.3Ba2.0Cu3.0O7.0
2565,Gd0.65Pr0.35Ba2Cu3O7-Z,"(Gd,Pr)Ba2Cu3O7",Y123,15.5,3.859,3.8989999999999996,11.697000000000001,PR04310568,Gd,0.65,Pr,0.35,Ba,2.0,Cu,3.0,,,,,,,,,,,O,7.0,,Gd0.65Pr0.35Ba2.0Cu3.0O7.0
2570,Bi2Sr2Ca0.6Gd0.4Cu1.96Li0.04O8+Z,"Bi2Sr2(Ca,Gd)(Cu,Li)2O8",Bi2212,74.0,,,,PR04310589,Bi,2.0,Sr,2.0,Ca,0.6,Gd,0.4,Cu,1.96,Li,0.04,,,,,,,O,8.0,,Bi2.0Sr2.0Ca0.6Gd0.4Cu1.96Li0.04O8.0
2571,Bi2Sr2Ca0.6Gd0.4Cu1.85Li0.15O8+Z,"Bi2Sr2(Ca,Gd)(Cu,Li)2O8",Bi2212,64.0,,,,PR04310589,Bi,2.0,Sr,2.0,Ca,0.6,Gd,0.4,Cu,1.85,Li,0.15,,,,,,,O,8.0,,Bi2.0Sr2.0Ca0.6Gd0.4Cu1.85Li0.15O8.0
2572,Bi2Sr2Ca0.6Gd0.4Cu1.8Li0.2O8+Z,"Bi2Sr2(Ca,Gd)(Cu,Li)2O8",Bi2212,44.0,,,,PR04310589,Bi,2.0,Sr,2.0,Ca,0.6,Gd,0.4,Cu,1.8,Li,0.2,,,,,,,O,8.0,,Bi2.0Sr2.0Ca0.6Gd0.4Cu1.8Li0.2O8.0
2604,Y0.9Pr0.1Ba2Cu3O6.95,"(Y,Pr)Ba2Cu3O7",Y123,86.0,,,,PR04311488,Y,0.9,Pr,0.1,Ba,2.0,Cu,3.0,,,,,,,,,,,O,6.95,6.95,Y0.9Pr0.1Ba2.0Cu3.0O6.95
2605,Pb2Sr0.8La1.2Cu2O6+Z,"Pb2(Sr,La)LaCu2O6",Pb3201,31.0,5.332999999999998,5.421,12.609000000000002,PHC1590087,Pb,2.0,Sr,0.8,La,1.2,Cu,2.0,,,,,,,,,,,O,6.0,,Pb2.0Sr0.8La1.2Cu2.0O6.0
2607,Pb0.5Sr2.5Y0.5Ca0.5Cu2O7-Z,"(Pb,Sr)Sr2(Y,Ca)Cu2O7",Tl1212,75.0,3.8169999999999997,,11.907,PHC1590201,Pb,0.5,Sr,2.5,Y,0.5,Ca,0.5,Cu,2.0,,,,,,,,,O,7.0,,Pb0.5Sr2.5Y0.5Ca0.5Cu2.0O7.0
2613,La1.8Sr0.2Cu1O4,"(La,Sr)2CuO4",T,30.4,,,,PR0440249,La,1.8,Sr,0.2,Cu,1.0,,,,,,,,,,,,,O,4.0,,La1.8Sr0.2Cu1.0O4.0
2614,La1.76Sr0.24Cu1O4,"(La,Sr)2CuO4",T,19.0,,,,PR0440249,La,1.76,Sr,0.24,Cu,1.0,,,,,,,,,,,,,O,4.0,,La1.76Sr0.24Cu1.0O4.0
2615,La1.7Sr0.3Cu1O4,"(La,Sr)2CuO4",T,17.8,,,,PR0440249,La,1.7,Sr,0.3,Cu,1.0,,,,,,,,,,,,,O,4.0,,La1.7Sr0.3Cu1.0O4.0
2616,La1.92Sr0.08Cu1O4,"(La,Sr)2CuO4",T,29.7,,,,PR0440249,La,1.92,Sr,0.08,Cu,1.0,,,,,,,,,,,,,O,4.0,,La1.92Sr0.08Cu1.0O4.0
2617,La1.9Sr0.1Cu1O4,"(La,Sr)2CuO4",T,31.6,,,,PR0440249,La,1.9,Sr,0.1,Cu,1.0,,,,,,,,,,,,,O,4.0,,La1.9Sr0.1Cu1.0O4.0
2618,La1.9Sr0.1Cu1O4,"(La,Sr)2CuO4",T,25.2,,,,PR0440249,La,1.9,Sr,0.1,Cu,1.0,,,,,,,,,,,,,O,4.0,,La1.9Sr0.1Cu1.0O4.0
2619,La1.9Sr0.1Cu1O4,"(La,Sr)2CuO4",T,29.1,,,,PR0440249,La,1.9,Sr,0.1,Cu,1.0,,,,,,,,,,,,,O,4.0,,La1.9Sr0.1Cu1.0O4.0
2620,La1.85Sr0.15Cu1O4,"(La,Sr)2CuO4",T,31.6,,,,PR0440249,La,1.85,Sr,0.15,Cu,1.0,,,,,,,,,,,,,O,4.0,,La1.85Sr0.15Cu1.0O4.0
2621,La1.85Sr0.15Cu1O4,"(La,Sr)2CuO4",T,31.4,,,,PR0440249,La,1.85,Sr,0.15,Cu,1.0,,,,,,,,,,,,,O,4.0,,La1.85Sr0.15Cu1.0O4.0
2626,La1.9Sr0.1Cu1O4,"(La,Sr)2CuO4",T,28.5,,,,JJP0281368,La,1.9,Sr,0.1,Cu,1.0,,,,,,,,,,,,,O,4.0,,La1.9Sr0.1Cu1.0O4.0
2627,La1.85Sr0.15Cu1O4,"(La,Sr)2CuO4",T,31.4,,,,JJP0281368,La,1.85,Sr,0.15,Cu,1.0,,,,,,,,,,,,,O,4.0,,La1.85Sr0.15Cu1.0O4.0
2628,La1.7Sr0.3Cu1O4,"(La,Sr)2CuO4",T,18.3,,,,JJP0281368,La,1.7,Sr,0.3,Cu,1.0,,,,,,,,,,,,,O,4.0,,La1.7Sr0.3Cu1.0O4.0
2632,Bi2Sr2Ca1Cu2O8,Bi2Sr2CaCu2O8,Bi2212,84.0,,,,PRB0402674,Bi,2.0,Sr,2.0,Ca,1.0,Cu,2.0,,,,,,,,,,,O,8.0,,Bi2.0Sr2.0Ca1.0Cu2.0O8.0
2635,Y1Ba2Cu3O7-Z,YBa2Cu3O7,Y123,89.5,,,,PHC1670042,Y,1.0,Ba,2.0,Cu,3.0,,,,,,,,,,,,,O,7.0,,Y1.0Ba2.0Cu3.0O7.0
2637,Sm1.8Ce0.2Cu1O4,"(Sm,Ce)2CuO4",T',14.7,,,,PRL0640080,Sm,1.8,Ce,0.2,Cu,1.0,,,,,,,,,,,,,O,4.0,,Sm1.8Ce0.2Cu1.0O4.0
2638,La1.85Sr0.15Cu1O4,"(La,Sr)2(Cu,Fe)O4",T,35.8,,,,PR0428752,La,1.85,Sr,0.15,Cu,1.0,,,,,,,,,,,,,O,4.0,,La1.85Sr0.15Cu1.0O4.0
2639,La1.85Sr0.15Cu0.996Fe0.004O4,"(La,Sr)2(Cu,Fe)O4",T,29.4,,,,PR0428752,La,1.85,Sr,0.15,Cu,0.996,Fe,0.004,,,,,,,,,,,O,4.0,,La1.85Sr0.15Cu0.996Fe0.004O4.0
2640,La1.85Sr0.15Cu0.992Fe0.008O4,"(La,Sr)2(Cu,Fe)O4",T,20.4,,,,PR0428752,La,1.85,Sr,0.15,Cu,0.992,Fe,0.008,,,,,,,,,,,O,4.0,,La1.85Sr0.15Cu0.992Fe0.008O4.0
2641,La1.85Sr0.15Cu0.988Fe0.012O4,"(La,Sr)2(Cu,Fe)O4",T,11.6,,,,PR0428752,La,1.85,Sr,0.15,Cu,0.988,Fe,0.012,,,,,,,,,,,O,4.0,,La1.85Sr0.15Cu0.988Fe0.012O4.0
2644,La1.85Sr0.15Cu1O4,"(La,Sr)2(Cu,Zn)O4",T,35.3,,,,PR0428752,La,1.85,Sr,0.15,Cu,1.0,,,,,,,,,,,,,O,4.0,,La1.85Sr0.15Cu1.0O4.0
2645,La1.85Sr0.15Cu0.996Zn0.004O4,"(La,Sr)2(Cu,Zn)O4",T,31.0,,,,PR0428752,La,1.85,Sr,0.15,Cu,0.996,Zn,0.004,,,,,,,,,,,O,4.0,,La1.85Sr0.15Cu0.996Zn0.004O4.0
2646,La1.85Sr0.15Cu0.992Zn0.008O4,"(La,Sr)2(Cu,Zn)O4",T,25.5,,,,PR0428752,La,1.85,Sr,0.15,Cu,0.992,Zn,0.008,,,,,,,,,,,O,4.0,,La1.85Sr0.15Cu0.992Zn0.008O4.0
2647,La1.85Sr0.15Cu0.988Zn0.012O4,"(La,Sr)2(Cu,Zn)O4",T,20.2,,,,PR0428752,La,1.85,Sr,0.15,Cu,0.988,Zn,0.012,,,,,,,,,,,O,4.0,,La1.85Sr0.15Cu0.988Zn0.012O4.0
2648,La1.85Sr0.15Cu0.985Zn0.015O4,"(La,Sr)2(Cu,Zn)O4",T,16.6,,,,PR0428752,La,1.85,Sr,0.15,Cu,0.985,Zn,0.015,,,,,,,,,,,O,4.0,,La1.85Sr0.15Cu0.985Zn0.015O4.0
2649,La1.85Sr0.15Cu0.982Zn0.018O4,"(La,Sr)2(Cu,Zn)O4",T,12.6,,,,PR0428752,La,1.85,Sr,0.15,Cu,0.982,Zn,0.018000000000000002,,,,,,,,,,,O,4.0,,La1.85Sr0.15Cu0.982Zn0.018000000000000002O4.0
2650,La1.85Sr0.15Cu0.979Zn0.021O4,"(La.Sr)2(Cu,Zn)O4",T,10.4,,,,PR0428752,La,1.85,Sr,0.15,Cu,0.9790000000000001,Zn,0.021,,,,,,,,,,,O,4.0,,La1.85Sr0.15Cu0.9790000000000001Zn0.021O4.0
2653,La1.85Sr0.15Cu1O4,"(La,Sr)2(Cu,Co)O4",T,34.7,,,,PR0428752,La,1.85,Sr,0.15,Cu,1.0,,,,,,,,,,,,,O,4.0,,La1.85Sr0.15Cu1.0O4.0
2654,La1.85Sr0.15Cu0.996Co0.004O4,"(La,Sr)2(Cu,Co)O4",T,30.0,,,,PR0428752,La,1.85,Sr,0.15,Cu,0.996,Co,0.004,,,,,,,,,,,O,4.0,,La1.85Sr0.15Cu0.996Co0.004O4.0
2655,La1.85Sr0.15Cu0.992Co0.008O4,"(La,Sr)2(Cu,Co)O4",T,23.1,,,,PR0428752,La,1.85,Sr,0.15,Cu,0.992,Co,0.008,,,,,,,,,,,O,4.0,,La1.85Sr0.15Cu0.992Co0.008O4.0
2656,La1.85Sr0.15Cu0.988Co0.012O4,"(La,Sr)2(Cu,Co)O4",T,18.6,,,,PR0428752,La,1.85,Sr,0.15,Cu,0.988,Co,0.012,,,,,,,,,,,O,4.0,,La1.85Sr0.15Cu0.988Co0.012O4.0
2657,La1.85Sr0.15Cu0.985Co0.015O4,"(La,Sr)2(Cu,Co)O4",T,16.0,,,,PR0428752,La,1.85,Sr,0.15,Cu,0.985,Co,0.015,,,,,,,,,,,O,4.0,,La1.85Sr0.15Cu0.985Co0.015O4.0
2662,La1.85Sr0.15Cu1O4,"(La,Sr)2(Cu,Ga)O4",T,36.0,,,,PR0428752,La,1.85,Sr,0.15,Cu,1.0,,,,,,,,,,,,,O,4.0,,La1.85Sr0.15Cu1.0O4.0
2663,La1.85Sr0.15Cu0.995Ga0.005O4,"(La,Sr)2(Cu,Ga)O4",T,29.8,,,,PR0428752,La,1.85,Sr,0.15,Cu,0.995,Ga,0.005,,,,,,,,,,,O,4.0,,La1.85Sr0.15Cu0.995Ga0.005O4.0
2664,La1.85Sr0.15Cu0.99Ga0.01O4,"(La,Sr)2(Cu,Ga)O4",T,24.1,,,,PR0428752,La,1.85,Sr,0.15,Cu,0.99,Ga,0.01,,,,,,,,,,,O,4.0,,La1.85Sr0.15Cu0.99Ga0.01O4.0
2665,La1.85Sr0.15Cu0.985Ga0.015O4,"(La,Sr)2(Cu,Ga)O4",T,13.7,,,,PR0428752,La,1.85,Sr,0.15,Cu,0.985,Ga,0.015,,,,,,,,,,,O,4.0,,La1.85Sr0.15Cu0.985Ga0.015O4.0
2669,La1.85Sr0.15Cu1O4,"(La,Sr)2(Cu,Ni)O4",T,38.1,,,,PR0428752,La,1.85,Sr,0.15,Cu,1.0,,,,,,,,,,,,,O,4.0,,La1.85Sr0.15Cu1.0O4.0
2670,La1.85Sr0.15Cu0.993Ni0.007O4,"(La,Sr)2(Cu,Ni)O4",T,32.6,,,,PR0428752,La,1.85,Sr,0.15,Cu,0.993,Ni,0.006999999999999999,,,,,,,,,,,O,4.0,,La1.85Sr0.15Cu0.993Ni0.006999999999999999O4.0
2671,La1.85Sr0.15Cu0.986Ni0.014O4,"(La.Sr)2(Cu,Ni)O4",T,27.9,,,,PR0428752,La,1.85,Sr,0.15,Cu,0.986,Ni,0.013999999999999999,,,,,,,,,,,O,4.0,,La1.85Sr0.15Cu0.986Ni0.013999999999999999O4.0
2672,La1.85Sr0.15Cu0.98Ni0.02O4,"(La,Sr)2(Cu,Ni)O4",T,22.2,,,,PR0428752,La,1.85,Sr,0.15,Cu,0.98,Ni,0.02,,,,,,,,,,,O,4.0,,La1.85Sr0.15Cu0.98Ni0.02O4.0
2673,La1.85Sr0.15Cu0.975Ni0.025O4,"(La,Sr)2(Cu,Ni)O4",T,17.4,,,,PR0428752,La,1.85,Sr,0.15,Cu,0.975,Ni,0.025,,,,,,,,,,,O,4.0,,La1.85Sr0.15Cu0.975Ni0.025O4.0
2674,La1.85Sr0.15Cu0.97Ni0.03O4,"(La,Sr)2(Cu,Ni)O4",T,13.4,,,,PR0428752,La,1.85,Sr,0.15,Cu,0.97,Ni,0.03,,,,,,,,,,,O,4.0,,La1.85Sr0.15Cu0.97Ni0.03O4.0
2678,La1.85Sr0.15Cu1O4,"(La,Sr)2(Cu,Al)O4",T,34.4,,,,PR0428752,La,1.85,Sr,0.15,Cu,1.0,,,,,,,,,,,,,O,4.0,,La1.85Sr0.15Cu1.0O4.0
2679,La1.85Sr0.15Cu0.996Al0.004O4,"(La,Sr)2(Cu,Al)O4",T,30.4,,,,PR0428752,La,1.85,Sr,0.15,Cu,0.996,Al,0.004,,,,,,,,,,,O,4.0,,La1.85Sr0.15Cu0.996Al0.004O4.0
2680,La1.85Sr0.15Cu0.992Al0.008O4,"(La,Sr)2(Cu,Al)O4",T,27.1,,,,PR0428752,La,1.85,Sr,0.15,Cu,0.992,Al,0.008,,,,,,,,,,,O,4.0,,La1.85Sr0.15Cu0.992Al0.008O4.0
2681,La1.85Sr0.15Cu0.988Al0.012O4,"(La,Sr)2(Cu,Al)O4",T,17.9,,,,PR0428752,La,1.85,Sr,0.15,Cu,0.988,Al,0.012,,,,,,,,,,,O,4.0,,La1.85Sr0.15Cu0.988Al0.012O4.0
2682,La1.85Sr0.15Cu0.985Al0.015O4,"(La,Sr)2(Cu,Al)O4",T,15.0,,,,PR0428752,La,1.85,Sr,0.15,Cu,0.985,Al,0.015,,,,,,,,,,,O,4.0,,La1.85Sr0.15Cu0.985Al0.015O4.0
2685,Y1Ba2Cu3O7-Z,"YBa2(Cu,Fe)3O7",Y123,91.2,,,,PR04312989,Y,1.0,Ba,2.0,Cu,3.0,,,,,,,,,,,,,O,7.0,,Y1.0Ba2.0Cu3.0O7.0
2686,Y1Ba2Cu2.94Fe0.06O7-Z,"YBa2(Cu,Fe)3O7",Y123,82.1,,,,PR04312989,Y,1.0,Ba,2.0,Cu,2.94,Fe,0.06,,,,,,,,,,,O,7.0,,Y1.0Ba2.0Cu2.94Fe0.06O7.0
2687,Y1Ba2Cu2.88Fe0.12O7-Z,"YBa2(Cu,Fe)3O7",Y123,76.0,,,,PR04312989,Y,1.0,Ba,2.0,Cu,2.88,Fe,0.12,,,,,,,,,,,O,7.0,,Y1.0Ba2.0Cu2.88Fe0.12O7.0
2688,Y1Ba2Cu2.76Fe0.24O7-Z,"YBa2(Cu,Fe)3O7",Y123,48.3,,,,PR04312989,Y,1.0,Ba,2.0,Cu,2.76,Fe,0.24,,,,,,,,,,,O,7.0,,Y1.0Ba2.0Cu2.76Fe0.24O7.0
2692,Y1Ba2Cu3O6.97,YBa2Cu3O7,Y123,89.5,,,,PR0428019,Y,1.0,Ba,2.0,Cu,3.0,,,,,,,,,,,,,O,6.97,6.97,Y1.0Ba2.0Cu3.0O6.97
2693,Y1Ba2Cu4O7.9,"Y(Ba,La)2Cu4O8",Y124,78.3,3.8360000000000003,3.872,27.224,PR0428030,Y,1.0,Ba,2.0,Cu,4.0,,,,,,,,,,,,,O,7.9,7.9,Y1.0Ba2.0Cu4.0O7.9
2695,Y1Ba1.9La0.1Cu4O7.8,"Y(Ba,La)2Cu4O8",Y124,67.8,3.832,3.873,27.195999999999998,PR0428030,Y,1.0,Ba,1.9,La,0.1,Cu,4.0,,,,,,,,,,,O,7.8,7.8,Y1.0Ba1.9La0.1Cu4.0O7.8
2697,Y1Ba1.8La0.2Cu4O7.9,"Y(Ba,La)2Cu4O8",Y124,60.1,3.8339999999999996,3.875,27.145,PR0428030,Y,1.0,Ba,1.8,La,0.2,Cu,4.0,,,,,,,,,,,O,7.9,7.9,Y1.0Ba1.8La0.2Cu4.0O7.9
2699,Y1Ba1.7La0.3Cu4O7.8,"Y(Ba,La)2Cu4O8",Y124,62.7,3.835,3.878,27.143,PR0428030,Y,1.0,Ba,1.7,La,0.3,Cu,4.0,,,,,,,,,,,O,7.8,7.8,Y1.0Ba1.7La0.3Cu4.0O7.8
2700,Y0.95Ca0.05Ba1.9La0.1Cu4O7.9,"(Y,Ca)(Ba,La)2Cu4O8",Y124,68.8,3.8280000000000003,3.8739999999999997,27.155,PR0428030,Y,0.95,Ca,0.05,Ba,1.9,La,0.1,Cu,4.0,,,,,,,,,O,7.9,7.9,Y0.95Ca0.05Ba1.9La0.1Cu4.0O7.9
2701,Y0.9Ca0.1Ba1.9La0.1Cu4O7.8,"(Y,Ca)(Ba,La)2Cu4O8",Y124,79.0,3.827,3.873,27.174,PR0428030,Y,0.9,Ca,0.1,Ba,1.9,La,0.1,Cu,4.0,,,,,,,,,O,7.8,7.8,Y0.9Ca0.1Ba1.9La0.1Cu4.0O7.8
2706,Y1Ba2Cu2.8Fe0.2O6.76,"YBa2(Cu,Fe)3O7",Y123,27.8,,,,PHC1740316,Y,1.0,Ba,2.0,Cu,2.8,Fe,0.2,,,,,,,,,,,O,6.76,6.76,Y1.0Ba2.0Cu2.8Fe0.2O6.76
2707,Y1Ba2Cu2.8Fe0.2O6.8,"YBa2(Cu,Fe)3O7",Y123,43.9,,,,PHC1740316,Y,1.0,Ba,2.0,Cu,2.8,Fe,0.2,,,,,,,,,,,O,6.8,6.8,Y1.0Ba2.0Cu2.8Fe0.2O6.8
2708,Y1Ba2Cu2.8Fe0.2O6.85,"YBa2(Cu,Fe)3O7",Y123,57.7,,,,PHC1740316,Y,1.0,Ba,2.0,Cu,2.8,Fe,0.2,,,,,,,,,,,O,6.85,6.85,Y1.0Ba2.0Cu2.8Fe0.2O6.85
2709,Y1Ba2Cu2.8Fe0.2O6.9,"YBa2(Cu,Fe)3O7",Y123,58.8,,,,PHC1740316,Y,1.0,Ba,2.0,Cu,2.8,Fe,0.2,,,,,,,,,,,O,6.9,6.9,Y1.0Ba2.0Cu2.8Fe0.2O6.9
2711,Y1Ba2Cu2.9Fe0.1O6.64,"YBa2(Cu,Fe)3O7",Y123,20.5,,,,PHC1740316,Y,1.0,Ba,2.0,Cu,2.9,Fe,0.1,,,,,,,,,,,O,6.64,6.64,Y1.0Ba2.0Cu2.9Fe0.1O6.64
2712,Y1Ba2Cu2.9Fe0.1O6.7,"YBa2(Cu,Fe)3O7",Y123,28.5,,,,PHC1740316,Y,1.0,Ba,2.0,Cu,2.9,Fe,0.1,,,,,,,,,,,O,6.7,6.7,Y1.0Ba2.0Cu2.9Fe0.1O6.7
2713,Y1Ba2Cu2.9Fe0.1O6.75,"YBa2(Cu,Fe)3O7",Y123,37.4,,,,PHC1740316,Y,1.0,Ba,2.0,Cu,2.9,Fe,0.1,,,,,,,,,,,O,6.75,6.75,Y1.0Ba2.0Cu2.9Fe0.1O6.75
2714,Y1Ba2Cu2.9Fe0.1O6.8,"YBa2(Cu,Fe)3O7",Y123,53.1,,,,PHC1740316,Y,1.0,Ba,2.0,Cu,2.9,Fe,0.1,,,,,,,,,,,O,6.8,6.8,Y1.0Ba2.0Cu2.9Fe0.1O6.8
2715,Y1Ba2Cu2.9Fe0.1O6.85,"YBa2(Cu,Fe)3O7",Y123,63.8,,,,PHC1740316,Y,1.0,Ba,2.0,Cu,2.9,Fe,0.1,,,,,,,,,,,O,6.85,6.85,Y1.0Ba2.0Cu2.9Fe0.1O6.85
2716,Y1Ba2Cu2.9Fe0.1O6.9,"YBa2(Cu,Fe)3O7",Y123,74.9,3.859,,11.659,PHC1740316,Y,1.0,Ba,2.0,Cu,2.9,Fe,0.1,,,,,,,,,,,O,6.9,6.9,Y1.0Ba2.0Cu2.9Fe0.1O6.9
2718,Y1Ba2Cu2.95Fe0.05O6.55,"YBa2(Cu,Fe)3O7",Y123,17.8,,,,PHC1740316,Y,1.0,Ba,2.0,Cu,2.95,Fe,0.05,,,,,,,,,,,O,6.55,6.55,Y1.0Ba2.0Cu2.95Fe0.05O6.55
2719,Y1Ba2Cu2.95Fe0.05O6.6,"YBa2(Cu,Fe)3O7",Y123,26.2,3.85,3.8760000000000003,,PHC1740316,Y,1.0,Ba,2.0,Cu,2.95,Fe,0.05,,,,,,,,,,,O,6.6,6.6,Y1.0Ba2.0Cu2.95Fe0.05O6.6
2720,Y1Ba2Cu2.95Fe0.05O6.64,"YBa2(Cu,Fe)3O7",Y123,37.4,3.847,3.877,,PHC1740316,Y,1.0,Ba,2.0,Cu,2.95,Fe,0.05,,,,,,,,,,,O,6.64,6.64,Y1.0Ba2.0Cu2.95Fe0.05O6.64
2721,Y1Ba2Cu2.95Fe0.05O6.69,"YBa2(Cu,Fe)3O7",Y123,43.5,3.843,3.877,,PHC1740316,Y,1.0,Ba,2.0,Cu,2.95,Fe,0.05,,,,,,,,,,,O,6.69,6.69,Y1.0Ba2.0Cu2.95Fe0.05O6.69
2722,Y1Ba2Cu2.95Fe0.05O6.73,"YBa2(Cu,Fe)3O7",Y123,52.7,3.84,3.878,,PHC1740316,Y,1.0,Ba,2.0,Cu,2.95,Fe,0.05,,,,,,,,,,,O,6.73,6.73,Y1.0Ba2.0Cu2.95Fe0.05O6.73
2723,Y1Ba2Cu2.95Fe0.05O6.79,"YBa2(Cu,Fe)3O7",Y123,67.6,3.8369999999999997,3.878,,PHC1740316,Y,1.0,Ba,2.0,Cu,2.95,Fe,0.05,,,,,,,,,,,O,6.79,6.79,Y1.0Ba2.0Cu2.95Fe0.05O6.79
2724,Y1Ba2Cu2.95Fe0.05O6.84,"YBa2(Cu,Fe)3O7",Y123,76.4,3.8369999999999997,3.8789999999999996,,PHC1740316,Y,1.0,Ba,2.0,Cu,2.95,Fe,0.05,,,,,,,,,,,O,6.84,6.84,Y1.0Ba2.0Cu2.95Fe0.05O6.84
2725,Y1Ba2Cu2.95Fe0.05O6.9,"YBa2(Cu,Fe)3O7",Y123,88.7,3.833,3.877,11.663,PHC1740316,Y,1.0,Ba,2.0,Cu,2.95,Fe,0.05,,,,,,,,,,,O,6.9,6.9,Y1.0Ba2.0Cu2.95Fe0.05O6.9
2727,Y1Ba2Cu3O6.48,YBa2Cu3O7,Y123,19.7,,,,PHC1740316,Y,1.0,Ba,2.0,Cu,3.0,,,,,,,,,,,,,O,6.48,6.48,Y1.0Ba2.0Cu3.0O6.48
2728,Y1Ba2Cu3O6.53,YBa2Cu3O7,Y123,40.0,,,,PHC1740316,Y,1.0,Ba,2.0,Cu,3.0,,,,,,,,,,,,,O,6.53,6.53,Y1.0Ba2.0Cu3.0O6.53
2729,Y1Ba2Cu3O6.58,YBa2Cu3O7,Y123,43.5,,,,PHC1740316,Y,1.0,Ba,2.0,Cu,3.0,,,,,,,,,,,,,O,6.58,6.58,Y1.0Ba2.0Cu3.0O6.58
2730,Y1Ba2Cu3O6.62,YBa2Cu3O7,Y123,50.4,,,,PHC1740316,Y,1.0,Ba,2.0,Cu,3.0,,,,,,,,,,,,,O,6.62,6.62,Y1.0Ba2.0Cu3.0O6.62
2731,Y1Ba2Cu3O6.68,YBa2Cu3O7,Y123,54.6,,,,PHC1740316,Y,1.0,Ba,2.0,Cu,3.0,,,,,,,,,,,,,O,6.68,6.68,Y1.0Ba2.0Cu3.0O6.68
2732,Y1Ba2Cu3O6.71,YBa2Cu3O7,Y123,59.6,,,,PHC1740316,Y,1.0,Ba,2.0,Cu,3.0,,,,,,,,,,,,,O,6.71,6.71,Y1.0Ba2.0Cu3.0O6.71
2733,Y1Ba2Cu3O6.75,YBa2Cu3O7,Y123,68.8,,,,PHC1740316,Y,1.0,Ba,2.0,Cu,3.0,,,,,,,,,,,,,O,6.75,6.75,Y1.0Ba2.0Cu3.0O6.75
2734,Y1Ba2Cu3O6.8,YBa2Cu3O7,Y123,81.8,,,,PHC1740316,Y,1.0,Ba,2.0,Cu,3.0,,,,,,,,,,,,,O,6.8,6.8,Y1.0Ba2.0Cu3.0O6.8
2735,Y1Ba2Cu3O6.85,YBa2Cu3O7,Y123,89.0,,,,PHC1740316,Y,1.0,Ba,2.0,Cu,3.0,,,,,,,,,,,,,O,6.85,6.85,Y1.0Ba2.0Cu3.0O6.85
2736,Y1Ba2Cu3O6.9,YBa2Cu3O7,Y123,91.0,3.821,3.8810000000000002,11.665999999999999,PHC1740316,Y,1.0,Ba,2.0,Cu,3.0,,,,,,,,,,,,,O,6.9,6.9,Y1.0Ba2.0Cu3.0O6.9
2738,Y1Ba2Cu3O7,YBa2Cu3O7,Y123,90.5,,,,PR0440741,Y,1.0,Ba,2.0,Cu,3.0,,,,,,,,,,,,,O,7.0,,Y1.0Ba2.0Cu3.0O7.0
2740,Bi2Sr1.6Ca1.2Lu0.2Cu2O8.26,"Bi2(Sr,Ca)2(Ca,Lu)Cu2O8",Bi2212,88.6,5.397,,30.531,PHC1740359,Bi,2.0,Sr,1.6,Ca,1.2,Lu,0.2,Cu,2.0,,,,,,,,,O,8.26,8.26,Bi2.0Sr1.6Ca1.2Lu0.2Cu2.0O8.26
2741,Bi2Sr1.6Ca1.2Yb0.2Cu2O8.26,"Bi2(Sr,Ca)2(Ca,Yb)Cu2O8",Bi2212,88.3,5.397,,30.541999999999998,PHC1740359,Bi,2.0,Sr,1.6,Ca,1.2,Yb,0.2,Cu,2.0,,,,,,,,,O,8.26,8.26,Bi2.0Sr1.6Ca1.2Yb0.2Cu2.0O8.26
2742,Bi2Sr1.6Ca1.2Y0.2Cu2O8.26,"Bi2(Sr,Ca)2(Ca,Y)Cu2O8",Bi2212,89.1,5.402,,30.570999999999998,PHC1740359,Bi,2.0,Sr,1.6,Ca,1.2,Y,0.2,Cu,2.0,,,,,,,,,O,8.26,8.26,Bi2.0Sr1.6Ca1.2Y0.2Cu2.0O8.26
2743,Bi2Sr1.6Ca1.2Dy0.2Cu2O8.26,"Bi2(Sr,Ca)2(Ca,Dy)Cu2O8",Bi2212,88.0,5.401,,30.596,PHC1740359,Bi,2.0,Sr,1.6,Ca,1.2,Dy,0.2,Cu,2.0,,,,,,,,,O,8.26,8.26,Bi2.0Sr1.6Ca1.2Dy0.2Cu2.0O8.26
2744,Bi2Sr1.6Ca1.2Gd0.2Cu2O8.26,"Bi2(Sr,Ca)2(Ca,Gd)Cu2O8",Bi2212,87.1,5.407,,30.59,PHC1740359,Bi,2.0,Sr,1.6,Ca,1.2,Gd,0.2,Cu,2.0,,,,,,,,,O,8.26,8.26,Bi2.0Sr1.6Ca1.2Gd0.2Cu2.0O8.26
2745,Bi2Sr1.6Ca1.2Eu0.2Cu2O8.26,"Bi2(Sr,Ca)2(Ca,Eu)Cu2O8",Bi2212,87.1,5.4079999999999995,,30.608,PHC1740359,Bi,2.0,Sr,1.6,Ca,1.2,Eu,0.2,Cu,2.0,,,,,,,,,O,8.26,8.26,Bi2.0Sr1.6Ca1.2Eu0.2Cu2.0O8.26
2746,Bi2Sr1.6Ca1.2Nd0.2Cu2O8.26,"Bi2(Sr,Ca)2(Ca,Nd)Cu2O8",Bi2212,86.0,5.412999999999999,,30.65,PHC1740359,Bi,2.0,Sr,1.6,Ca,1.2,Nd,0.2,Cu,2.0,,,,,,,,,O,8.26,8.26,Bi2.0Sr1.6Ca1.2Nd0.2Cu2.0O8.26
