Repository: CompRhys/apical

# Data Guide

In all cases whilst compiling this data we have been careful to include as much meta-information as possible to allow data to be traced back to it's original sources. For SuperCon this takes the form of the SuperCon "num :" reference id and then the source publication details. For ICSD we provide the ICSD collection code.

We acknowledge the Japanese National Institute for Materials Science for maintaining the [SuperCon](https://supercon.nims.go.jp/index_en.html) database as well as FIZ Karlsruhe GmbH for maintaining [ICSD](https://www.fiz-karlsruhe.de/en/produkte-und-dienstleistungen/inorganic-crystal-structure-database-icsd).

File: processed-data/super_apical.csv (part 6 of 20)
num :,composition :,str3 :,tc :,lata :,latb :,latc :,refno :,author :,title :,journal :,year :,lata* :,layers :,types :,cu-o_a :,cid :,cu-o_p :
3559,Y1.0Sr2.0Cu2.75Re0.25O7.0,Y123,37.0,3.821,,11.527,PHC1960141,"TAMAKI KOBAYASHI, TOHRU DEN,","PREPARATION AND PROPERTIES OF YSR2CU3-XMXOY (M=LI,AL,TI,V,CR,FE,CO,GA,GE,MO,W AND RE)","PHYSICA C,196(1992)141",1992.0,3.821,Two,RE,2.1678380642414545,,1.9105
3560,Y1.0Sr2.0Cu2.7Re0.3O7.1,Y123,33.0,3.823,,11.529000000000002,PHC1960141,"TAMAKI KOBAYASHI, TOHRU DEN,","PREPARATION AND PROPERTIES OF YSR2CU3-XMXOY (M=LI,AL,TI,V,CR,FE,CO,GA,GE,MO,W AND RE)","PHYSICA C,196(1992)141",1992.0,3.823,Two,RE,2.1710380092942927,,1.9115
3561,Y1.0Sr2.0Cu2.85Re0.15O7.1,Y123,73.0,3.811,,11.495,PHC1960141,"TAMAKI KOBAYASHI, TOHRU DEN,","PREPARATION AND PROPERTIES OF YSR2CU3-XMXOY (M=LI,AL,TI,V,CR,FE,CO,GA,GE,MO,W AND RE)","PHYSICA C,196(1992)141",1992.0,3.811,Two,RE,2.134007832336419,,1.9055
3562,Y1.0Sr2.0Cu2.8Re0.2O7.2,Y123,63.0,3.815,,11.496,PHC1960141,"TAMAKI KOBAYASHI, TOHRU DEN,","PREPARATION AND PROPERTIES OF YSR2CU3-XMXOY (M=LI,AL,TI,V,CR,FE,CO,GA,GE,MO,W AND RE)","PHYSICA C,196(1992)141",1992.0,3.815,Two,RE,2.1379762897183365,,1.9075
3563,Y1.0Sr2.0Cu2.75Re0.25O7.3,Y123,49.0,3.822,,11.496,PHC1960141,"TAMAKI KOBAYASHI, TOHRU DEN,","PREPARATION AND PROPERTIES OF YSR2CU3-XMXOY (M=LI,AL,TI,V,CR,FE,CO,GA,GE,MO,W AND RE)","PHYSICA C,196(1992)141",1992.0,3.822,Two,RE,2.143502754381167,,1.911
3564,Y1.0Sr2.0Cu2.7Re0.3O7.2,Y123,44.0,3.824,,11.499,PHC1960141,"TAMAKI KOBAYASHI, TOHRU DEN,","PREPARATION AND PROPERTIES OF YSR2CU3-XMXOY (M=LI,AL,TI,V,CR,FE,CO,GA,GE,MO,W AND RE)","PHYSICA C,196(1992)141",1992.0,3.824,Two,RE,2.1475131770085856,,1.912
3565,Y1.0Sr2.0Cu2.8W0.2O6.9,Y123,45.0,3.805,,11.522,PHC1960141,"TAMAKI KOBAYASHI, TOHRU DEN,","PREPARATION AND PROPERTIES OF YSR2CU3-XMXOY (M=LI,AL,TI,V,CR,FE,CO,GA,GE,MO,W AND RE)","PHYSICA C,196(1992)141",1992.0,3.805,Two,RE,2.1511537571392054,,1.9025
3566,Y1.0Sr2.0Cu2.75W0.25O6.9,Y123,33.0,3.809,,11.526,PHC1960141,"TAMAKI KOBAYASHI, TOHRU DEN,","PREPARATION AND PROPERTIES OF YSR2CU3-XMXOY (M=LI,AL,TI,V,CR,FE,CO,GA,GE,MO,W AND RE)","PHYSICA C,196(1992)141",1992.0,3.809,Two,RE,2.1575536472448746,,1.9045
3567,Y1.0Sr2.0Cu2.7W0.3O6.9,Y123,24.0,3.812,,11.535,PHC1960141,"TAMAKI KOBAYASHI, TOHRU DEN,","PREPARATION AND PROPERTIES OF YSR2CU3-XMXOY (M=LI,AL,TI,V,CR,FE,CO,GA,GE,MO,W AND RE)","PHYSICA C,196(1992)141",1992.0,3.812,Two,RE,2.167216430271635,,1.906
3568,Y1.0Sr2.0Cu2.8W0.2O7.2,Y123,66.0,3.804,,11.491,PHC1960141,"TAMAKI KOBAYASHI, TOHRU DEN,","PREPARATION AND PROPERTIES OF YSR2CU3-XMXOY (M=LI,AL,TI,V,CR,FE,CO,GA,GE,MO,W AND RE)","PHYSICA C,196(1992)141",1992.0,3.804,Two,RE,2.125239457375251,,1.902
3569,Y1.0Sr2.0Cu2.75W0.25O7.1,Y123,51.0,3.809,,11.492,PHC1960141,"TAMAKI KOBAYASHI, TOHRU DEN,","PREPARATION AND PROPERTIES OF YSR2CU3-XMXOY (M=LI,AL,TI,V,CR,FE,CO,GA,GE,MO,W AND RE)","PHYSICA C,196(1992)141",1992.0,3.809,Two,RE,2.1299974097090004,,1.9045
3570,Y1.0Sr2.0Cu2.7W0.3O6.9,Y123,28.0,3.811,,11.522,PHC1960141,"TAMAKI KOBAYASHI, TOHRU DEN,","PREPARATION AND PROPERTIES OF YSR2CU3-XMXOY (M=LI,AL,TI,V,CR,FE,CO,GA,GE,MO,W AND RE)","PHYSICA C,196(1992)141",1992.0,3.811,Two,RE,2.1558907268502026,,1.9055
3571,Y1.0Sr2.0Cu2.8Mo0.2O7.0,Y123,40.0,3.807,,11.521,PHC1960141,"TAMAKI KOBAYASHI, TOHRU DEN,","PREPARATION AND PROPERTIES OF YSR2CU3-XMXOY (M=LI,AL,TI,V,CR,FE,CO,GA,GE,MO,W AND RE)","PHYSICA C,196(1992)141",1992.0,3.807,Two,RE,2.1519222694682867,,1.9035
3572,Y1.0Sr2.0Cu2.75Mo0.25O7.1,Y123,31.0,3.812,,11.537,PHC1960141,"TAMAKI KOBAYASHI, TOHRU DEN,","PREPARATION AND PROPERTIES OF YSR2CU3-XMXOY (M=LI,AL,TI,V,CR,FE,CO,GA,GE,MO,W AND RE)","PHYSICA C,196(1992)141",1992.0,3.812,Two,RE,2.1688373854208045,,1.906
3573,Y1.0Sr2.0Cu2.7Mo0.3O7.1,Y123,30.0,3.816,,11.534,PHC1960141,"TAMAKI KOBAYASHI, TOHRU DEN,","PREPARATION AND PROPERTIES OF YSR2CU3-XMXOY (M=LI,AL,TI,V,CR,FE,CO,GA,GE,MO,W AND RE)","PHYSICA C,196(1992)141",1992.0,3.816,Two,RE,2.1695639325043814,,1.908
3574,Y1.0Sr2.0Cu2.65Mo0.35O7.2,Y123,29.0,3.819,,11.537,PHC1960141,"TAMAKI KOBAYASHI, TOHRU DEN,","PREPARATION AND PROPERTIES OF YSR2CU3-XMXOY (M=LI,AL,TI,V,CR,FE,CO,GA,GE,MO,W AND RE)","PHYSICA C,196(1992)141",1992.0,3.819,Two,RE,2.174363850083637,,1.9095
3575,Y1.0Sr2.0Cu2.8Mo0.2O7.1,Y123,71.0,3.807,,11.49,PHC1960141,"TAMAKI KOBAYASHI, TOHRU DEN,","PREPARATION AND PROPERTIES OF YSR2CU3-XMXOY (M=LI,AL,TI,V,CR,FE,CO,GA,GE,MO,W AND RE)","PHYSICA C,196(1992)141",1992.0,3.807,Two,RE,2.126797464656164,,1.9035
3576,Y1.0Sr2.0Cu2.75Mo0.25O7.1,Y123,55.0,3.812,,11.499,PHC1960141,"TAMAKI KOBAYASHI, TOHRU DEN,","PREPARATION AND PROPERTIES OF YSR2CU3-XMXOY (M=LI,AL,TI,V,CR,FE,CO,GA,GE,MO,W AND RE)","PHYSICA C,196(1992)141",1992.0,3.812,Two,RE,2.1380392375865895,,1.906
3577,Y1.0Sr2.0Cu2.7Mo0.3O7.1,Y123,43.0,3.816,,11.496,PHC1960141,"TAMAKI KOBAYASHI, TOHRU DEN,","PREPARATION AND PROPERTIES OF YSR2CU3-XMXOY (M=LI,AL,TI,V,CR,FE,CO,GA,GE,MO,W AND RE)","PHYSICA C,196(1992)141",1992.0,3.816,Two,RE,2.138765784670168,,1.908
3578,Y1.0Sr2.0Cu2.65Mo0.35O7.4,Y123,43.0,3.819,,11.499,PHC1960141,"TAMAKI KOBAYASHI, TOHRU DEN,","PREPARATION AND PROPERTIES OF YSR2CU3-XMXOY (M=LI,AL,TI,V,CR,FE,CO,GA,GE,MO,W AND RE)","PHYSICA C,196(1992)141",1992.0,3.819,Two,RE,2.143565702249422,,1.9095
3581,Y1.0Sr2.0Cu2.65Ga0.35O6.6,Y123,17.0,3.811,,11.453,PHC1960141,"TAMAKI KOBAYASHI, TOHRU DEN,","PREPARATION AND PROPERTIES OF YSR2CU3-XMXOY (M=LI,AL,TI,V,CR,FE,CO,GA,GE,MO,W AND RE)","PHYSICA C,196(1992)141",1992.0,3.811,Two,RE,2.0999677742038667,,1.9055
3607,Y1.0Sr2.0Cu2.7Ti0.3O6.7,Y123,26.0,3.814,,11.470999999999998,PHC1960141,"TAMAKI KOBAYASHI, TOHRU DEN,","PREPARATION AND PROPERTIES OF YSR2CU3-XMXOY (M=LI,AL,TI,V,CR,FE,CO,GA,GE,MO,W AND RE)","PHYSICA C,196(1992)141",1992.0,3.814,Two,RE,2.116924855401887,,1.907
3608,Y1.0Sr2.0Cu2.675Ti0.325O6.6,Y123,21.0,3.816,,11.477,PHC1960141,"TAMAKI KOBAYASHI, TOHRU DEN,","PREPARATION AND PROPERTIES OF YSR2CU3-XMXOY (M=LI,AL,TI,V,CR,FE,CO,GA,GE,MO,W AND RE)","PHYSICA C,196(1992)141",1992.0,3.816,Two,RE,2.1233667107530607,,1.908
3609,Y1.0Sr2.0Cu2.65Ti0.35O6.8,Y123,21.0,3.816,,11.48,PHC1960141,"TAMAKI KOBAYASHI, TOHRU DEN,","PREPARATION AND PROPERTIES OF YSR2CU3-XMXOY (M=LI,AL,TI,V,CR,FE,CO,GA,GE,MO,W AND RE)","PHYSICA C,196(1992)141",1992.0,3.816,Two,RE,2.125798143476814,,1.908
3610,Y1.0Sr2.0Cu2.7Ti0.3O7.0,Y123,58.0,3.809,,11.458,PHC1960141,"TAMAKI KOBAYASHI, TOHRU DEN,","PREPARATION AND PROPERTIES OF YSR2CU3-XMXOY (M=LI,AL,TI,V,CR,FE,CO,GA,GE,MO,W AND RE)","PHYSICA C,196(1992)141",1992.0,3.809,Two,RE,2.1024411721731227,,1.9045
3611,Y1.0Sr2.0Cu2.675Ti0.325O7.1,Y123,56.0,3.81,,11.46,PHC1960141,"TAMAKI KOBAYASHI, TOHRU DEN,","PREPARATION AND PROPERTIES OF YSR2CU3-XMXOY (M=LI,AL,TI,V,CR,FE,CO,GA,GE,MO,W AND RE)","PHYSICA C,196(1992)141",1992.0,3.81,Two,RE,2.1048516222741274,,1.905
3612,Y1.0Sr2.0Cu2.65Ti0.35O7.1,Y123,53.0,3.81,,11.461,PHC1960141,"TAMAKI KOBAYASHI, TOHRU DEN,","PREPARATION AND PROPERTIES OF YSR2CU3-XMXOY (M=LI,AL,TI,V,CR,FE,CO,GA,GE,MO,W AND RE)","PHYSICA C,196(1992)141",1992.0,3.81,Two,RE,2.105662099848711,,1.905
3617,Dy1.0Ba1.0Sr1.0Cu3.0O6.94,RE123,80.0,3.828,,11.533,PHC1960247,"M.REISSNER, P.L.STEGER, W.STEINER, X.Z.WANG,",OXYGEN ORDERING AND SUPERCONDUCTIVITY IN DYBASRCU3OY,"PHYSICA C,196(1992)247",1992.0,3.828,Two,RE,2.2306499278776495,,1.914
3618,Dy1.0Ba1.0Sr1.0Cu3.0O6.93,RE123,83.0,3.816,3.838,11.542,PHC1960247,"M.REISSNER, P.L.STEGER, W.STEINER, X.Z.WANG,",OXYGEN ORDERING AND SUPERCONDUCTIVITY IN DYBASRCU3OY,"PHYSICA C,196(1992)247",1992.0,3.816,Two,RE,2.261860331561383,,1.908
3629,Nd1.0Ba2.0Cu3.0O6.86,RE123,78.6,3.866,3.908,11.765999999999998,APJ0271862,"Kuniyuki KOYAMA, Seiichiro NOGUCHI, Yasuji SUZUKI,","Electrical, Magnetic and Superconducting Properties of the High-Tc Superconductor Ba2Nd1-xPrxCu3O7-delta",Japanese J.Appl.Phys.27(1988)1862-1866,1988.0,3.866,Two,RE,2.3531622177737765,,1.933
3632,Nd0.75Pr0.25Ba2.0Cu3.0O6.96,RE123,11.7,3.861,3.906,11.758,APJ0271862,"Kuniyuki KOYAMA, Seiichiro NOGUCHI, Yasuji SUZUKI,","Electrical, Magnetic and Superconducting Properties of the High-Tc Superconductor Ba2Nd1-xPrxCu3O7-delta",Japanese J.Appl.Phys.27(1988)1862-1866,1988.0,3.861,Two,RE,2.3562208298503666,,1.9305
3638,Lu0.5Pr0.5Ba2.0Cu3.0O6.75,RE123,40.1,3.826,3.891,11.683,PHC1960090,"A.KUFUDAKIS, CH.MITROS, D.NIARCHOS, D.ZEMANOVA, E.POLLERT, H.GAMARI-SEALE, P.SVOBODA, P.VASEK,",SUPERCONDUCTIVITY OF PR0.5R0.5BA2CU3O7-Y SYSTEM AND THE EXISTENCE OF A CRITICAL ION RADIUS FOR SUPPRESSION OF SUPERCONDUCTIVITY IN R1-XPRXBA2CU3O7-Y,"PHYSICA C,196(1992)90",1992.0,3.826,Two,RE,2.361548669021307,,1.913
3639,Yb0.5Pr0.5Ba2.0Cu3.0O6.67,RE123,38.7,3.826,3.893,11.675999999999998,PHC1960090,"A.KUFUDAKIS, CH.MITROS, D.NIARCHOS, D.ZEMANOVA, E.POLLERT, H.GAMARI-SEALE, P.SVOBODA, P.VASEK,",SUPERCONDUCTIVITY OF PR0.5R0.5BA2CU3O7-Y SYSTEM AND THE EXISTENCE OF A CRITICAL ION RADIUS FOR SUPPRESSION OF SUPERCONDUCTIVITY IN R1-XPRXBA2CU3O7-Y,"PHYSICA C,196(1992)90",1992.0,3.826,Two,RE,2.355623557570972,,1.913
3640,Tm0.5Pr0.5Ba2.0Cu3.0O6.64,RE123,36.0,3.829,3.895,11.679,PHC1960090,"A.KUFUDAKIS, CH.MITROS, D.NIARCHOS, D.ZEMANOVA, E.POLLERT, H.GAMARI-SEALE, P.SVOBODA, P.VASEK,",SUPERCONDUCTIVITY OF PR0.5R0.5BA2CU3O7-Y SYSTEM AND THE EXISTENCE OF A CRITICAL ION RADIUS FOR SUPPRESSION OF SUPERCONDUCTIVITY IN R1-XPRXBA2CU3O7-Y,"PHYSICA C,196(1992)90",1992.0,3.829,Two,RE,2.3522647902377916,,1.9145
3641,Er0.5Pr0.5Ba2.0Cu3.0O6.82,RE123,34.4,3.832,3.893,11.682,PHC1960090,"A.KUFUDAKIS, CH.MITROS, D.NIARCHOS, D.ZEMANOVA, E.POLLERT, H.GAMARI-SEALE, P.SVOBODA, P.VASEK,",SUPERCONDUCTIVITY OF PR0.5R0.5BA2CU3O7-Y SYSTEM AND THE EXISTENCE OF A CRITICAL ION RADIUS FOR SUPPRESSION OF SUPERCONDUCTIVITY IN R1-XPRXBA2CU3O7-Y,"PHYSICA C,196(1992)90",1992.0,3.832,Two,RE,2.3489060229046084,,1.916
3642,Ho0.5Pr0.5Ba2.0Cu3.0O6.67,RE123,24.3,3.834,3.898,11.691,PHC1960090,"A.KUFUDAKIS, CH.MITROS, D.NIARCHOS, D.ZEMANOVA, E.POLLERT, H.GAMARI-SEALE, P.SVOBODA, P.VASEK,",SUPERCONDUCTIVITY OF PR0.5R0.5BA2CU3O7-Y SYSTEM AND THE EXISTENCE OF A CRITICAL ION RADIUS FOR SUPPRESSION OF SUPERCONDUCTIVITY IN R1-XPRXBA2CU3O7-Y,"PHYSICA C,196(1992)90",1992.0,3.834,Two,RE,2.352591956132821,,1.917
3643,Y0.5Pr0.5Ba2.0Cu3.0O6.68,Y123,27.1,3.837,3.896,11.7,PHC1960090,"A.KUFUDAKIS, CH.MITROS, D.NIARCHOS, D.ZEMANOVA, E.POLLERT, H.GAMARI-SEALE, P.SVOBODA, P.VASEK,",SUPERCONDUCTIVITY OF PR0.5R0.5BA2CU3O7-Y SYSTEM AND THE EXISTENCE OF A CRITICAL ION RADIUS FOR SUPPRESSION OF SUPERCONDUCTIVITY IN R1-XPRXBA2CU3O7-Y,"PHYSICA C,196(1992)90",1992.0,3.837,Two,RE,2.320682603873914,,1.9185
3644,Dy0.5Pr0.5Ba2.0Cu3.0O6.85,RE123,19.0,3.844,3.906,11.709,PHC1960090,"A.KUFUDAKIS, CH.MITROS, D.NIARCHOS, D.ZEMANOVA, E.POLLERT, H.GAMARI-SEALE, P.SVOBODA, P.VASEK,",SUPERCONDUCTIVITY OF PR0.5R0.5BA2CU3O7-Y SYSTEM AND THE EXISTENCE OF A CRITICAL ION RADIUS FOR SUPPRESSION OF SUPERCONDUCTIVITY IN R1-XPRXBA2CU3O7-Y,"PHYSICA C,196(1992)90",1992.0,3.844,Two,RE,2.3481676209654503,,1.922
3648,La2.0Cu1.0O4.03,T,32.0,5.3610000000000015,5.382999999999999,13.184,PHC1970303,"D.C.JOHNSTON, F.C.CHOU, J.H.CHO,","SYNTHESIS,CHARACTERIZATION,AND SUPERCONDUCTING AND MAGNETIC PROPERTIES OF ELECTROCHEMICALLY OXIDIZED LA2CUO4+Z AND LA2-XSRXCUO4+Z (0.01<-X<-0.33,0.01<-Z<-0.36)","PHYSICA C,197(1992)303",1992.0,3.7907994539410814,One,RE,2.3968255434786254,,1.8953997269705407
3649,La2.0Cu1.0O4.11,T,45.0,5.341,5.404,13.219,PHC1970303,"D.C.JOHNSTON, F.C.CHOU, J.H.CHO,","SYNTHESIS,CHARACTERIZATION,AND SUPERCONDUCTING AND MAGNETIC PROPERTIES OF ELECTROCHEMICALLY OXIDIZED LA2CUO4+Z AND LA2-XSRXCUO4+Z (0.01<-X<-0.33,0.01<-Z<-0.36)","PHYSICA C,197(1992)303",1992.0,3.7766573183173504,One,RE,2.408927746206319,,1.8883286591586752
3651,La1.75Sr0.25Cu1.0O4.07,T,37.0,3.77,,13.249,PHC1970303,"D.C.JOHNSTON, F.C.CHOU, J.H.CHO,","SYNTHESIS,CHARACTERIZATION,AND SUPERCONDUCTING AND MAGNETIC PROPERTIES OF ELECTROCHEMICALLY OXIDIZED LA2CUO4+Z AND LA2-XSRXCUO4+Z (0.01<-X<-0.33,0.01<-Z<-0.36)","PHYSICA C,197(1992)303",1992.0,3.77,One,RE,2.4180223177438847,,1.885
3653,La1.99Sr0.01Cu1.0O4.13,T,40.0,5.3370000000000015,5.395,13.198,PHC1970303,"D.C.JOHNSTON, F.C.CHOU, J.H.CHO,","SYNTHESIS,CHARACTERIZATION,AND SUPERCONDUCTING AND MAGNETIC PROPERTIES OF ELECTROCHEMICALLY OXIDIZED LA2CUO4+Z AND LA2-XSRXCUO4+Z (0.01<-X<-0.33,0.01<-Z<-0.36)","PHYSICA C,197(1992)303",1992.0,3.773828891192605,One,RE,2.40431393427857,,1.8869144455963025
3658,La1.85Sr0.15Cu1.0O4.05,T,39.0,3.775,,13.227,PHC1970303,"D.C.JOHNSTON, F.C.CHOU, J.H.CHO,","SYNTHESIS,CHARACTERIZATION,AND SUPERCONDUCTING AND MAGNETIC PROPERTIES OF ELECTROCHEMICALLY OXIDIZED LA2CUO4+Z AND LA2-XSRXCUO4+Z (0.01<-X<-0.33,0.01<-Z<-0.36)","PHYSICA C,197(1992)303",1992.0,3.775,One,RE,2.4113253600435534,,1.8875
3677,Tl2.0Ba2.0Cu1.0O6.0,Tl2201,85.0,3.867,,23.186,PHC1960291,"ALI NAZIRIPOUR, ALLEN M.HERMANN, CHENG DONG, HONG MIN DUAN, JOHN.W.DREXLER, WILLIAM KIEHL,",COMPOSITION DEPENDENCE OF THE SUPERCONDUCTING PROPERTIES OF THE TL-BA-CA-CU-O SYSTEM,"PHYSICA C,196(1992)291",1992.0,3.867,One,Tl,2.7118854892350086,,1.9335
3678,Tl2.0Ba2.0Ca1.0Cu2.0O8.0,Tl2212,109.0,3.856,,29.32800000000001,PHC1960291,"ALI NAZIRIPOUR, ALLEN M.HERMANN, CHENG DONG, HONG MIN DUAN, JOHN.W.DREXLER, WILLIAM KIEHL,",COMPOSITION DEPENDENCE OF THE SUPERCONDUCTING PROPERTIES OF THE TL-BA-CA-CU-O SYSTEM,"PHYSICA C,196(1992)291",1992.0,3.856,Two,Tl,2.6667575216957067,,1.928
3683,Bi2.0Sr2.0Ca1.0Cu2.0O8.0,Bi2212,88.0,5.414,5.426,30.921,PHC1980033,"G.GUNTHERODT, L.BUSCHMANN, M.BOEKHOLT, M.FLEUSTER, TH.BOLLMEIER,",STRUCTURAL AND SUPERCONDUCTING PROPERTIES OF BI2SR2CA(CU1-YCOY)2O8+Z SINGLE CRYSTALS,"PHYSICA C,198(1992)33",1992.0,3.8282761133439682,Two,Bi,2.5036419685367357,,1.9141380566719841
3684,Bi2.0Sr2.0Ca1.0Cu1.96Co0.04O8.0,Bi2212,78.0,5.379,5.414,30.89,PHC1980033,"G.GUNTHERODT, L.BUSCHMANN, M.BOEKHOLT, M.FLEUSTER, TH.BOLLMEIER,",STRUCTURAL AND SUPERCONDUCTING PROPERTIES OF BI2SR2CA(CU1-YCOY)2O8+Z SINGLE CRYSTALS,"PHYSICA C,198(1992)33",1992.0,3.8035273760024384,Two,Bi,2.528484030240861,,1.9017636880012192
3685,Bi2.0Sr2.0Ca1.0Cu1.92Co0.08O8.0,Bi2212,68.0,5.362,5.405,30.718000000000004,PHC1980033,"G.GUNTHERODT, L.BUSCHMANN, M.BOEKHOLT, M.FLEUSTER, TH.BOLLMEIER,",STRUCTURAL AND SUPERCONDUCTING PROPERTIES OF BI2SR2CA(CU1-YCOY)2O8+Z SINGLE CRYSTALS,"PHYSICA C,198(1992)33",1992.0,3.791506560722268,Two,Bi,2.5013725541531504,,1.895753280361134
3686,Bi2.0Sr2.0Ca1.0Cu1.88Co0.12O8.0,Bi2212,56.0,5.3420000000000005,5.397,30.69,PHC1980033,"G.GUNTHERODT, L.BUSCHMANN, M.BOEKHOLT, M.FLEUSTER, TH.BOLLMEIER,",STRUCTURAL AND SUPERCONDUCTING PROPERTIES OF BI2SR2CA(CU1-YCOY)2O8+Z SINGLE CRYSTALS,"PHYSICA C,198(1992)33",1992.0,3.777364425098537,Two,Bi,2.513000396770927,,1.8886822125492686
3695,Bi8.0Sr8.0Ca4.0Cu9.0O34.25,Bi2212,73.5,5.388,,30.406,PHC1980162,"R.HORYN, T.CICHOREK, W.WOJAKOWSKI, Z.HENKIE,",THE EFFECT OF ISOELECTRONIC CATION SUBSTITUTION AND DEOXYGENATION OF BI8SR8-XCA4+XCU9O33+E-Z SUPERCONDUCTORS ON THE THERMOPOWER AND RESISTIVITY,"PHYSICA C,198(1992)162",1992.0,3.8098913370331178,Two,Bi,2.3992853224356914,,1.9049456685165589
3696,Bi8.0Sr7.0Ca5.0Cu9.0O34.13,Bi2212,72.5,5.392,,30.568,PHC1980162,"R.HORYN, T.CICHOREK, W.WOJAKOWSKI, Z.HENKIE,",THE EFFECT OF ISOELECTRONIC CATION SUBSTITUTION AND DEOXYGENATION OF BI8SR8-XCA4+XCU9O33+E-Z SUPERCONDUCTORS ON THE THERMOPOWER AND RESISTIVITY,"PHYSICA C,198(1992)162",1992.0,3.812719764157864,Two,Bi,2.4360018609143306,,1.906359882078932
3697,Bi8.0Sr6.0Ca6.0Cu9.0O33.0,Bi2212,74.3,5.392,,30.577,PHC1980162,"R.HORYN, T.CICHOREK, W.WOJAKOWSKI, Z.HENKIE,",THE EFFECT OF ISOELECTRONIC CATION SUBSTITUTION AND DEOXYGENATION OF BI8SR8-XCA4+XCU9O33+E-Z SUPERCONDUCTORS ON THE THERMOPOWER AND RESISTIVITY,"PHYSICA C,198(1992)162",1992.0,3.812719764157864,Two,Bi,2.4382485294758376,,1.906359882078932
3698,Bi8.0Sr5.0Ca7.0Cu9.0O34.94,Bi2212,74.4,5.3889999999999985,,30.686,PHC1980162,"R.HORYN, T.CICHOREK, W.WOJAKOWSKI, Z.HENKIE,",THE EFFECT OF ISOELECTRONIC CATION SUBSTITUTION AND DEOXYGENATION OF BI8SR8-XCA4+XCU9O33+E-Z SUPERCONDUCTORS ON THE THERMOPOWER AND RESISTIVITY,"PHYSICA C,198(1992)162",1992.0,3.810598443814304,Two,Bi,2.4682508037754625,,1.905299221907152
3699,Bi8.0Sr4.0Ca8.0Cu9.0O33.0,Bi2212,69.0,5.399,,30.769,PHC1980162,"R.HORYN, T.CICHOREK, W.WOJAKOWSKI, Z.HENKIE,",THE EFFECT OF ISOELECTRONIC CATION SUBSTITUTION AND DEOXYGENATION OF BI8SR8-XCA4+XCU9O33+E-Z SUPERCONDUCTORS ON THE THERMOPOWER AND RESISTIVITY,"PHYSICA C,198(1992)162",1992.0,3.81766951162617,Two,Bi,2.4796613414381286,,1.908834755813085
3704,Ca1.0La1.0Ba1.0Cu3.0O7.0,RE123,80.0,3.865,,11.635,PHC1980231,"D.M.DE LEEUW, E.N.VAN EENIGE, J.J.SCHOLZ, R.GRIESSEN, R.J.WIJNGAARDEN,",PRESSURE DEPENDENCE OF TC AND HC2 OF CALABACU3O7 UP TO 50 GPA,"PHYSICA C,198(1992)231",1992.0,3.865,Two,RE,2.2442440228072087,,1.9325
3710,Y1.0Sr1.0Ba1.0Cu2.7Co0.3O6.0,Y123,22.0,3.84,,11.502,PHC1990037,"H.PANKOWSKA, L.OUHAMMOU, O.GOROCHOV, R.SURYANARAYANAN,",REMARKABLE INFLUENCE OF CA ON THE NORMAL STATE AND THE SUPERCONDUCTING PROPERTIES OF YSRBACU3-YCOYO6+Z (Y=0.3),"PHYSICA C,199(1992)37",1992.0,3.84,Two,RE,2.162576528961667,,1.92
3711,Y0.9Ca0.1Sr1.0Ba1.0Cu2.7Co0.3O6.0,Y123,40.0,3.83,,11.531,PHC1990037,"H.PANKOWSKA, L.OUHAMMOU, O.GOROCHOV, R.SURYANARAYANAN,",REMARKABLE INFLUENCE OF CA ON THE NORMAL STATE AND THE SUPERCONDUCTING PROPERTIES OF YSRBACU3-YCOYO6+Z (Y=0.3),"PHYSICA C,199(1992)37",1992.0,3.83,Two,RE,2.178185429106291,,1.915
3712,Y0.8Ca0.2Sr1.0Ba1.0Cu2.7Co0.3O6.0,Y123,58.0,3.82,,11.538,PHC1990037,"H.PANKOWSKA, L.OUHAMMOU, O.GOROCHOV, R.SURYANARAYANAN,",REMARKABLE INFLUENCE OF CA ON THE NORMAL STATE AND THE SUPERCONDUCTING PROPERTIES OF YSRBACU3-YCOYO6+Z (Y=0.3),"PHYSICA C,199(1992)37",1992.0,3.82,Two,RE,2.1759638226100524,,1.91
3713,Y1.0Ba2.0Cu3.975Fe0.025O8.0,Y124,64.6,3.835,3.87,27.17,PHC1990130,"D.E.MORRIS, H.J.BORNMANN, M.A.CHUEV, V.M.CHELEPANOV,",MAGNETIZATION MEASUREMENTS AND MOSSBAUER SPECTROSCOPY IN IRONDOPED YBA2CU4O8,"PHYSICA C,199(1992)130",1992.0,3.835,Two,RE,2.314957530802414,,1.9175
3722,Yb1.0Ba1.8Sr0.2Cu4.0O8.0,RE124,80.0,3.814,3.857,27.129,PHC1990177,"AKIKO NARA, H.YAMAUCHI, KIYOTAKA MATSUURA, SATOSHI TAKANO, SEIJI ADACHI, YUJI YAEGASHI,","PREPARATION AND PROPERTIES OF CA-DOPED ""YB-124"" SUPERCONDUCTORS","PHYSICA C,199(1992)177",1992.0,3.814,Two,RE,2.3462029798512254,,1.907
3723,Yb1.0Ba1.6Sr0.4Cu4.0O8.0,RE124,80.0,3.805,3.855,27.072,PHC1990177,"AKIKO NARA, H.YAMAUCHI, KIYOTAKA MATSUURA, SATOSHI TAKANO, SEIJI ADACHI, YUJI YAEGASHI,","PREPARATION AND PROPERTIES OF CA-DOPED ""YB-124"" SUPERCONDUCTORS","PHYSICA C,199(1992)177",1992.0,3.805,Two,RE,2.34457719234052,,1.9025
3726,Yb0.9Ca0.1Ba1.8Sr0.2Cu4.0O8.0,RE124,87.0,3.814,3.854,27.128,PHC1990177,"AKIKO NARA, H.YAMAUCHI, KIYOTAKA MATSUURA, SATOSHI TAKANO, SEIJI ADACHI, YUJI YAEGASHI,","PREPARATION AND PROPERTIES OF CA-DOPED ""YB-124"" SUPERCONDUCTORS","PHYSICA C,199(1992)177",1992.0,3.814,Two,RE,2.3457609740728347,,1.907
3727,Yb0.9Ca0.1Ba1.6Sr0.4Cu4.0O8.0,RE124,86.0,3.805,3.851,27.076,PHC1990177,"AKIKO NARA, H.YAMAUCHI, KIYOTAKA MATSUURA, SATOSHI TAKANO, SEIJI ADACHI, YUJI YAEGASHI,","PREPARATION AND PROPERTIES OF CA-DOPED ""YB-124"" SUPERCONDUCTORS","PHYSICA C,199(1992)177",1992.0,3.805,Two,RE,2.346345215454083,,1.9025
3730,YbCa0.2Ba1.6Sr0.4Cu4.0O8.0,RE124,86.0,3.809,3.852,27.106,PHC1990177,"AKIKO NARA, H.YAMAUCHI, KIYOTAKA MATSUURA, SATOSHI TAKANO, SEIJI ADACHI, YUJI YAEGASHI,","PREPARATION AND PROPERTIES OF CA-DOPED ""YB-124"" SUPERCONDUCTORS","PHYSICA C,199(1992)177",1992.0,3.809,Two,RE,2.3491304813135523,,1.9045
3731,YbCa0.4Ba1.6Sr0.4Cu4.0O8.0,RE124,85.0,3.809,3.852,27.106,PHC1990177,"AKIKO NARA, H.YAMAUCHI, KIYOTAKA MATSUURA, SATOSHI TAKANO, SEIJI ADACHI, YUJI YAEGASHI,","PREPARATION AND PROPERTIES OF CA-DOPED ""YB-124"" SUPERCONDUCTORS","PHYSICA C,199(1992)177",1992.0,3.809,Two,RE,2.3491304813135523,,1.9045
3732,Y1.0Ba2.0Cu2.88Fe0.12O7.0,Y123,57.0,3.866,,11.729,PR0469250,"A.M.CUCOLO, A.NIGRO, F.LICCI, R.DI LEO,",TUNNELING SPECTROSCOPY OF FE-DOPED YBA2CU3O7 SINGLE CRYSTALS,"PHYS.REV.B,46(1992)9250",1992.0,3.866,Two,RE,2.367081807140023,,1.933
3742,Bi2.0Sr1.6La0.4Cu1.0O6.0,Bi2201,27.0,5.4110000000000005,5.377999999999999,24.41,SSC0691093,"B. Chevalier, C.J.P. Soethout, J. Darriet, J. Etourneau,",SUPERCONDUCTING PHASES IN THE SERIES Bi2Sr2-xLaxCuO6+d (0< x <1),"Solid State Commun.,69(1989)1093-1096",1989.0,3.8261547930004087,One,Bi,2.490802377718894,,1.9130773965002044
3779,Y1.0Ba2.0Cu3.0O6.9,Y123,89.6,3.822,3.88,11.66,SSC0710419,"A. Jez'owski,",FIVIDENCE FOR HYSTERESIS BEHAVIOUR AND ANOMALY OF THERMAL CONDUCTIVITY IN Y-Ba-Cu-O SUPERCONDUCTOR,"Solid State Commun.,71(1989)419-424",1989.0,3.822,Two,RE,2.276421076613037,,1.911
3780,Y1.0Ba2.0Cu3.0O6.95,Y123,91.0,3.816,3.99,11.646,SSC0710419,"A. Jez'owski,",FIVIDENCE FOR HYSTERESIS BEHAVIOUR AND ANOMALY OF THERMAL CONDUCTIVITY IN Y-Ba-Cu-O SUPERCONDUCTOR,"Solid State Commun.,71(1989)419-424",1989.0,3.816,Two,RE,2.260337420857855,,1.908
3786,Eu1.0Ba2.0Cu3.0O7.0,RE123,85.1,3.82,3.884,11.681,SSC0651333,"C.R. Kannewurf, H.O. Marcy, M.G. Kanatzidis, T.J. Marks, W.J. McCarthy,",STRUCTURAL AND ELECTRONIC ANISOTROPY IN POLYCRYSTALLINE COMPACTIONS OF THE HIGH-Tc SUPERCONDUCTOR EuBa2Cu3O7-delta,"Solid State Commnu.,65(1988)1333-1337",1988.0,3.82,Two,RE,2.3716519816592925,,1.91
3844,Ho1.0Ba2.0Cu3.0O6.9,RE123,91.5,3.819,3.9,11.669,ME0382455,"A. Labarta, J. Tejada, J.M. Gonzalez-Calbet, M. Vallet, X. Obradors,",Meissner effect and critical fields in an inhomogeneous BaHoCu3O7-x high-Tc superconductor,"Phys.Rev.B,38(1988)2455",1988.0,3.819,Two,RE,2.3634606813484016,,1.9095
3845,Nd1.0Ba2.0Cu3.0O7.04,RE123,82.5,3.871,3.914,11.755999999999998,PR0382450,"E.A.HAYRI, K.V.RAMANUJACHARY, MARTHA GREENBLATT, S.LI,","ORTHORHOMBIC-TO-TETRAGONAL TRANSITION IN R1+XBA2-XCU3O7-Z (R=NS,SM, AND FU)","PHYS.REV.B,38(1988)2450",1988.0,3.871,Two,RE,2.3348676048248995,,1.9355
3846,Nd1.1Ba1.9Cu3.0O7.05,RE123,65.5,3.871,3.914,11.732,PR0382450,"E.A.HAYRI, K.V.RAMANUJACHARY, MARTHA GREENBLATT, S.LI,","ORTHORHOMBIC-TO-TETRAGONAL TRANSITION IN R1+XBA2-XCU3O7-Z (R=NS,SM, AND FU)","PHYS.REV.B,38(1988)2450",1988.0,3.871,Two,RE,2.3145529369951836,,1.9355
3847,Nd1.2Ba1.8Cu3.0O7.1,RE123,43.5,3.89,3.892,11.696,PR0382450,"E.A.HAYRI, K.V.RAMANUJACHARY, MARTHA GREENBLATT, S.LI,","ORTHORHOMBIC-TO-TETRAGONAL TRANSITION IN R1+XBA2-XCU3O7-Z (R=NS,SM, AND FU)","PHYS.REV.B,38(1988)2450",1988.0,3.89,Two,RE,2.2467262967752597,,1.945
3848,Nd1.3Ba1.7Cu3.0O7.14,RE123,32.0,3.89,,11.661,PR0382450,"E.A.HAYRI, K.V.RAMANUJACHARY, MARTHA GREENBLATT, S.LI,","ORTHORHOMBIC-TO-TETRAGONAL TRANSITION IN R1+XBA2-XCU3O7-Z (R=NS,SM, AND FU)","PHYS.REV.B,38(1988)2450",1988.0,3.89,Two,RE,2.2171007395235898,,1.945
3851,Sm1.0Ba2.0Cu3.0O7.01,RE123,87.0,3.858,3.91,11.741,PR0382450,"E.A.HAYRI, K.V.RAMANUJACHARY, MARTHA GREENBLATT, S.LI,","ORTHORHOMBIC-TO-TETRAGONAL TRANSITION IN R1+XBA2-XCU3O7-Z (R=NS,SM, AND FU)","PHYS.REV.B,38(1988)2450",1988.0,3.858,Two,RE,2.347729374282883,,1.929
3852,Sm1.1Ba1.9Cu3.0O7.05,RE123,78.5,3.86,3.906,11.729,PR0382450,"E.A.HAYRI, K.V.RAMANUJACHARY, MARTHA GREENBLATT, S.LI,","ORTHORHOMBIC-TO-TETRAGONAL TRANSITION IN R1+XBA2-XCU3O7-Z (R=NS,SM, AND FU)","PHYS.REV.B,38(1988)2450",1988.0,3.86,Two,RE,2.3336399731600923,,1.93
3853,Sm1.2Ba1.8Cu3.0O7.09,RE123,38.0,3.881,,11.654000000000002,PR0382450,"E.A.HAYRI, K.V.RAMANUJACHARY, MARTHA GREENBLATT, S.LI,","ORTHORHOMBIC-TO-TETRAGONAL TRANSITION IN R1+XBA2-XCU3O7-Z (R=NS,SM, AND FU)","PHYS.REV.B,38(1988)2450",1988.0,3.881,Two,RE,2.228869930508951,,1.9405
3857,Eu1.0Ba2.0Cu3.0O7.01,RE123,90.0,3.859,3.904,11.709,PR0382450,"E.A.HAYRI, K.V.RAMANUJACHARY, MARTHA GREENBLATT, S.LI,","ORTHORHOMBIC-TO-TETRAGONAL TRANSITION IN R1+XBA2-XCU3O7-Z (R=NS,SM, AND FU)","PHYS.REV.B,38(1988)2450",1988.0,3.859,Two,RE,2.3186771169059632,,1.9295
3858,Eu1.1Ba1.9Cu3.0O7.07,RE123,81.0,3.873,3.887,11.679,PR0382450,"E.A.HAYRI, K.V.RAMANUJACHARY, MARTHA GREENBLATT, S.LI,","ORTHORHOMBIC-TO-TETRAGONAL TRANSITION IN R1+XBA2-XCU3O7-Z (R=NS,SM, AND FU)","PHYS.REV.B,38(1988)2450",1988.0,3.873,Two,RE,2.2657593116632966,,1.9365
3859,Eu1.2Ba1.8Cu3.0O7.18,RE123,42.0,3.867,,11.630999999999998,PR0382450,"E.A.HAYRI, K.V.RAMANUJACHARY, MARTHA GREENBLATT, S.LI,","ORTHORHOMBIC-TO-TETRAGONAL TRANSITION IN R1+XBA2-XCU3O7-Z (R=NS,SM, AND FU)","PHYS.REV.B,38(1988)2450",1988.0,3.867,Two,RE,2.2369261776276566,,1.9335
3860,Eu1.3Ba1.7Cu3.0O7.15,RE123,39.5,3.873,,11.624,PR0382450,"E.A.HAYRI, K.V.RAMANUJACHARY, MARTHA GREENBLATT, S.LI,","ORTHORHOMBIC-TO-TETRAGONAL TRANSITION IN R1+XBA2-XCU3O7-Z (R=NS,SM, AND FU)","PHYS.REV.B,38(1988)2450",1988.0,3.873,Two,RE,2.21920486455353,,1.9365
3861,Eu1.4Ba1.6Cu3.0O7.16,RE123,28.0,3.854,,11.619000000000002,PR0382450,"E.A.HAYRI, K.V.RAMANUJACHARY, MARTHA GREENBLATT, S.LI,","ORTHORHOMBIC-TO-TETRAGONAL TRANSITION IN R1+XBA2-XCU3O7-Z (R=NS,SM, AND FU)","PHYS.REV.B,38(1988)2450",1988.0,3.854,Two,RE,2.2523272805643573,,1.927
3883,La1.85Sr0.15Cu1.0O4.0,T,34.4,3.778,,13.222,EF0365258,"A.UMEZAWA, E.E.ALP, G.W.GRABTREE, L.MORSS, L.SODERHOLM, W.K.KWOK,",EFFECT OF MAGNETIC IMPURITIES ON HIGH-TEMPERATURE SUPERCONDUCTIVITY IN LA(1.85)SR(0.15)CU(1)O(4),"PHYS.REV.B,36(1987)5258",1987.0,3.778,One,RE,2.4093672165048168,,1.889
3884,La1.45Nd0.4Sr0.15Cu1.0O4.0,T,22.5,3.768,,13.173,EF0365258,"A.UMEZAWA, E.E.ALP, G.W.GRABTREE, L.MORSS, L.SODERHOLM, W.K.KWOK,",EFFECT OF MAGNETIC IMPURITIES ON HIGH-TEMPERATURE SUPERCONDUCTIVITY IN LA(1.85)SR(0.15)CU(1)O(4),"PHYS.REV.B,36(1987)5258",1987.0,3.768,One,RE,2.3993973647620606,,1.884
3886,Y1.0Ba2.0Cu3.0S1.0O6.0,Y123,89.0,3.855,3.914,11.75,MA0364028,"CARLOS RETTORI, DAN DAVIDOV, IGAL BELAISH, ISRAEL FELNER,","MAGNETISM AND CRITICAL FIELDS IN THE HIGH-TC SUPERCONDUCTORS Y(1)BA(2)CU(3)O(7-X)S(X)(X=0,1):AN ESR STUDY","PYHS.REV.B,36(1987)4028",1987.0,3.855,Two,RE,2.3754173917361374,,1.9275
3925,Bi2.0Sr1.9La0.1Cu1.0O6.2,Bi2201,12.0,5.374,5.379,24.63,SSC0720697,"D. M. DE LEEUW, G. M. STOLLMAN, W. A. GROEN,","OXYGEN CONTENT, LATTICE CONSTANTS AND TC OF BI2SR2-XLAXCUO6+ZWHTH 0.0",SOLID STATE COMMUN.72(1989)697,1989.0,3.7999918420965058,One,Bi,2.572993960910332,,1.8999959210482529
3926,Bi2.0Sr1.8La0.2Cu1.0O6.3,Bi2201,18.0,5.375,5.388,24.59,SSC0720697,"D. M. DE LEEUW, G. M. STOLLMAN, W. A. GROEN,","OXYGEN CONTENT, LATTICE CONSTANTS AND TC OF BI2SR2-XLAXCUO6+ZWHTH 0.0",SOLID STATE COMMUN.72(1989)697,1989.0,3.800698948877693,One,Bi,2.5572751659543256,,1.9003494744388465
3927,Bi2.0Sr1.6La0.4Cu1.0O6.35,Bi2201,20.0,5.381,5.4170000000000025,24.42,SSC0720697,"D. M. DE LEEUW, G. M. STOLLMAN, W. A. GROEN,","OXYGEN CONTENT, LATTICE CONSTANTS AND TC OF BI2SR2-XLAXCUO6+ZWHTH 0.0",SOLID STATE COMMUN.72(1989)697,1989.0,3.804941589564812,One,Bi,2.490707053450561,,1.902470794782406
3928,Bi2.0Sr1.5La0.5Cu1.0O6.38,Bi2201,21.0,5.3870000000000005,5.421,24.31,SSC0720697,"D. M. DE LEEUW, G. M. STOLLMAN, W. A. GROEN,","OXYGEN CONTENT, LATTICE CONSTANTS AND TC OF BI2SR2-XLAXCUO6+ZWHTH 0.0",SOLID STATE COMMUN.72(1989)697,1989.0,3.809184230251931,One,Bi,2.4479200757173034,,1.9045921151259655
3936,Y1.0Ba2.0Cu3.96Co0.04O8.0,Y124,62.5,3.842,3.873,27.227,PHC1990001,"S.TANEMURA, Y.KODAMA,",SUBSTITUTION EFFECTS OF FE AND CO FOR CU IN YBA2(CU1-XMX)4O8 SUPERCONDUCTORS,"PHYSICA C,199(1992)1",1992.0,3.842,Two,RE,2.322992456981007,,1.921
3937,Y1.0Ba2.0Cu3.92Co0.08O8.0,Y124,50.6,3.842,3.873,27.214,PHC1990001,"S.TANEMURA, Y.KODAMA,",SUBSTITUTION EFFECTS OF FE AND CO FOR CU IN YBA2(CU1-XMX)4O8 SUPERCONDUCTORS,"PHYSICA C,199(1992)1",1992.0,3.842,Two,RE,2.3158220530569302,,1.921
3938,Y1.0Ba2.0Cu4.0O8.0,Y124,76.9,3.841,3.872,27.227,PHC1990001,"S.TANEMURA, Y.KODAMA,",SUBSTITUTION EFFECTS OF FE AND CO FOR CU IN YBA2(CU1-XMX)4O8 SUPERCONDUCTORS,"PHYSICA C,199(1992)1",1992.0,3.841,Two,RE,2.326335962292552,,1.9205
3939,Y1.0Ba2.0Cu3.96Fe0.04O8.0,Y124,64.6,3.842,3.873,27.221,PHC1990001,"S.TANEMURA, Y.KODAMA,",SUBSTITUTION EFFECTS OF FE AND CO FOR CU IN YBA2(CU1-XMX)4O8 SUPERCONDUCTORS,"PHYSICA C,199(1992)1",1992.0,3.842,Two,RE,2.3196830397852803,,1.921
3940,Y1.0Ba2.0Cu3.92Fe0.08O8.0,Y124,50.4,3.843,3.874,27.195,PHC1990001,"S.TANEMURA, Y.KODAMA,",SUBSTITUTION EFFECTS OF FE AND CO FOR CU IN YBA2(CU1-XMX)4O8 SUPERCONDUCTORS,"PHYSICA C,199(1992)1",1992.0,3.843,Two,RE,2.3019987266255795,,1.9215
3968,Gd1.0Ba2.0Cu3.0O7.0,RE123,89.0,3.838,3.9,11.699000000000002,SSC0670521,"C.V.TOMY, D.T.ADROJA, N.C.SONI, R.NAGARAJAN, RAM PRASAD, S.K.DHAR, S.K.MALIK,",SUPERCONDUCTING AND MAGNETIC STUDIES ON GDBA2(CU1-XFEX)3O7+Z OXIDE SYSTEM,SOLID STATE COMMUN.67(1988)521,1988.0,3.838,Two,RE,2.3514993776601965,,1.919
3969,Gd1.0Ba2.0Cu2.925Fe0.075O7.0,RE123,64.0,3.871,3.897,11.684,SSC0670521,"C.V.TOMY, D.T.ADROJA, N.C.SONI, R.NAGARAJAN, RAM PRASAD, S.K.DHAR, S.K.MALIK,",SUPERCONDUCTING AND MAGNETIC STUDIES ON GDBA2(CU1-XFEX)3O7+Z OXIDE SYSTEM,SOLID STATE COMMUN.67(1988)521,1988.0,3.871,Two,RE,2.2739236013357518,,1.9355
3970,Gd1.0Ba2.0Cu2.85Fe0.15O7.0,RE123,47.0,3.874,3.891,11.67,SSC0670521,"C.V.TOMY, D.T.ADROJA, N.C.SONI, R.NAGARAJAN, RAM PRASAD, S.K.DHAR, S.K.MALIK,",SUPERCONDUCTING AND MAGNETIC STUDIES ON GDBA2(CU1-XFEX)3O7+Z OXIDE SYSTEM,SOLID STATE COMMUN.67(1988)521,1988.0,3.874,Two,RE,2.2561752776231865,,1.937
3971,Gd1.0Ba2.0Cu2.775Fe0.225O7.0,RE123,33.0,3.884,,11.661,SSC0670521,"C.V.TOMY, D.T.ADROJA, N.C.SONI, R.NAGARAJAN, RAM PRASAD, S.K.DHAR, S.K.MALIK,",SUPERCONDUCTING AND MAGNETIC STUDIES ON GDBA2(CU1-XFEX)3O7+Z OXIDE SYSTEM,SOLID STATE COMMUN.67(1988)521,1988.0,3.884,Two,RE,2.2288969411473847,,1.942
3972,Gd1.0Ba2.0Cu2.7Fe0.3O7.0,RE123,11.0,3.886,3.882,11.652,SSC0670521,"C.V.TOMY, D.T.ADROJA, N.C.SONI, R.NAGARAJAN, RAM PRASAD, S.K.DHAR, S.K.MALIK,",SUPERCONDUCTING AND MAGNETIC STUDIES ON GDBA2(CU1-XFEX)3O7+Z OXIDE SYSTEM,SOLID STATE COMMUN.67(1988)521,1988.0,3.886,Two,RE,2.2173468735033084,,1.943
4015,La1.85Sr0.15Cu1.0O4.0,T,35.7,3.78,,13.241,SSC0720529,"HIDESHI FUJISHITA, MASATOSHI SATO,",COMPARISON OF THE NORMAL STATE PROPERTIES BETWEEN THE SUPERCONDUCTING AND THE NONSUPERCONDUCTING METALLIC PHASES IN LA2-YSRYCUL-XNIXO4,"SOLID STATE COMMUN.,72(1989)529",1989.0,3.78,One,RE,2.4136724412374484,,1.89
4016,La1.85Sr0.15Cu0.99Ni0.01O4.0,T,30.1,3.779,,13.235,SSC0720529,"HIDESHI FUJISHITA, MASATOSHI SATO,",COMPARISON OF THE NORMAL STATE PROPERTIES BETWEEN THE SUPERCONDUCTING AND THE NONSUPERCONDUCTING METALLIC PHASES IN LA2-YSRYCUL-XNIXO4,"SOLID STATE COMMUN.,72(1989)529",1989.0,3.779,One,RE,2.412399110430294,,1.8895
4017,La1.85Sr0.15Cu0.98Ni0.02O4.0,T,23.7,3.78,,13.227,SSC0720529,"HIDESHI FUJISHITA, MASATOSHI SATO,",COMPARISON OF THE NORMAL STATE PROPERTIES BETWEEN THE SUPERCONDUCTING AND THE NONSUPERCONDUCTING METALLIC PHASES IN LA2-YSRYCUL-XNIXO4,"SOLID STATE COMMUN.,72(1989)529",1989.0,3.78,One,RE,2.410155315000805,,1.89
4018,La1.85Sr0.15Cu0.97Ni0.03O4.0,T,16.3,3.779,,13.22,SSC0720529,"HIDESHI FUJISHITA, MASATOSHI SATO,",COMPARISON OF THE NORMAL STATE PROPERTIES BETWEEN THE SUPERCONDUCTING AND THE NONSUPERCONDUCTING METALLIC PHASES IN LA2-YSRYCUL-XNIXO4,"SOLID STATE COMMUN.,72(1989)529",1989.0,3.779,One,RE,2.408630760891033,,1.8895
4053,Bi2.0Sr2.0Ca0.9Dy0.1Cu2.0O8.0,Bi2212,93.0,5.4129999999999985,,30.871,SSC0830689,"E.LAXMI NARSAIAH, U.V.SUBBA RAO,",MGNETISM AND SUPERCONDUCTIVITY IN THE 2:2:1:2 BISMUTH CUPRATEBY DYSPROSIUM SUBSTITUTION (BI2SR2CA1-XDYXCU2O8+Z),SOLID STATE COMMUN.83(1992)689,1992.0,3.8275690065627814,Two,Bi,2.4920913504354854,,1.9137845032813907
4054,Bi2.0Sr2.0Ca0.8Dy0.2Cu2.0O8.0,Bi2212,89.0,5.4179999999999975,,30.809,SSC0830689,"E.LAXMI NARSAIAH, U.V.SUBBA RAO,",MGNETISM AND SUPERCONDUCTIVITY IN THE 2:2:1:2 BISMUTH CUPRATEBY DYSPROSIUM SUBSTITUTION (BI2SR2CA1-XDYXCU2O8+Z),SOLID STATE COMMUN.83(1992)689,1992.0,3.831104540468712,Two,Bi,2.4719599308094886,,1.915552270234356
4055,Bi2.0Sr2.0Ca0.7Dy0.3Cu2.0O8.0,Bi2212,88.0,5.422999999999999,,30.746,SSC0830689,"E.LAXMI NARSAIAH, U.V.SUBBA RAO,",MGNETISM AND SUPERCONDUCTIVITY IN THE 2:2:1:2 BISMUTH CUPRATEBY DYSPROSIUM SUBSTITUTION (BI2SR2CA1-XDYXCU2O8+Z),SOLID STATE COMMUN.83(1992)689,1992.0,3.8346400743746463,Two,Bi,2.4515788813433184,,1.9173200371873231
4085,Tl0.7Pb0.3Ca1.0Sr2.0Cu2.0O7.0,Tl1212,31.0,3.794,,12.115,SSC0830073,"C.N.R.RAO, R.VIJAYARAGHAVAN,",SUPERCONDUCTING PROPERTIES OF TL1-YPBYCASR2CU2O7: ROLE OF PB AND OXYGEN STOICHIOMETRY,SOLID STATE COMMUN.83(1992)73,1992.0,3.794,Two,Tl,2.3914989764790526,,1.897
4086,Tl0.5Pb0.5Ca1.0Sr2.0Cu2.0O7.0,Tl1212,84.5,3.81,,12.16,SSC0830073,"C.N.R.RAO, R.VIJAYARAGHAVAN,",SUPERCONDUCTING PROPERTIES OF TL1-YPBYCASR2CU2O7: ROLE OF PB AND OXYGEN STOICHIOMETRY,SOLID STATE COMMUN.83(1992)73,1992.0,3.81,Two,Tl,2.426637430766318,,1.905
4105,Y1.0Ba2.0Cu3.0O6.93,Y123,90.5,3.821,3.885,11.675,PO0392261,"D.ANDREONE, F.ABBATTISTA, M.VALLINO, R.S.GONNELLI, V.LACQUANITI,",POINT-CONTACT TUNNELING IN MONOPHASIC AND POLYPHASIC Y-BA-CU-O SAMPLES:EXPERIMENT AND MODEL,"PHYS.REV.B,39(1989)2261",1989.0,3.821,Two,RE,2.2877887452799737,,1.9105
4193,Bi2.0Sr1.0Ca2.0Cu2.0O8.229,Bi2212,76.4,5.396,,30.487,JPS0621017,"Hiromoto Uwe, Takayuki IWAMATSU,",Normal-State Uniform Mgnetic Susceptibility and Superconductivity in Bi2SrzCa3-zCu2Oy,J.Phys.Soc.Japan62(1993)1017-1024,1993.0,3.81554819128261,Two,Bi,2.412058348232271,,1.907774095641305
4204,Hg1.0Ba2.0Cu1.0O4.0,Hg1201,64.5,3.88,,9.509,NAT3620226,"E.V.ANTIPOV, M.MAREZIO, O.CHMAISSEM, S.N.PUTILIN,",SUPERCONDUCTIVITY AT 94K IN HGBA2CUO4+Z,"NATURE,362(1993)226",1993.0,3.88,One,Hg,2.7742723569446635,,1.94
4206,Y0.76Ca0.24Ba2.0Cu2.94Co0.06O6.81,Y123,82.0,3.857,,11.695,PHC2000043,"A.MAIGNAN, B.RAVEAU, E.SUARD, V.CAIGNAERT,",EFFECT OF Y-CA SUBSTITUTION UPON SUPERCONDUCTIVITY IN THE OXIDE YBA2CU3-XCOXO7-Z,"PHYSICA C,200(1992)43",1992.0,3.857,Two,RE,2.3324201150376513,,1.9285
4207,Y0.76Ca0.24Ba2.0Cu2.85Co0.15O6.8,Y123,86.0,3.862,,11.691,PHC2000043,"A.MAIGNAN, B.RAVEAU, E.SUARD, V.CAIGNAERT,",EFFECT OF Y-CA SUBSTITUTION UPON SUPERCONDUCTIVITY IN THE OXIDE YBA2CU3-XCOXO7-Z,"PHYSICA C,200(1992)43",1992.0,3.862,Two,RE,2.333125679498478,,1.931
4208,Y0.76Ca0.24Ba2.0Cu2.76Co0.24O6.84,Y123,85.0,3.863,,11.709,PHC2000043,"A.MAIGNAN, B.RAVEAU, E.SUARD, V.CAIGNAERT,",EFFECT OF Y-CA SUBSTITUTION UPON SUPERCONDUCTIVITY IN THE OXIDE YBA2CU3-XCOXO7-Z,"PHYSICA C,200(1992)43",1992.0,3.863,Two,RE,2.348503770792833,,1.9315
4209,Y0.76Ca0.24Ba2.0Cu2.64Co0.36O6.96,Y123,66.0,3.87,,11.689,PHC2000043,"A.MAIGNAN, B.RAVEAU, E.SUARD, V.CAIGNAERT,",EFFECT OF Y-CA SUBSTITUTION UPON SUPERCONDUCTIVITY IN THE OXIDE YBA2CU3-XCOXO7-Z,"PHYSICA C,200(1992)43",1992.0,3.87,Two,RE,2.3378206839639724,,1.935
4210,Y0.76Ca0.34Ba2.0Cu2.55Co0.45O6.95,Y123,51.0,3.874,,11.687,PHC2000043,"A.MAIGNAN, B.RAVEAU, E.SUARD, V.CAIGNAERT,",EFFECT OF Y-CA SUBSTITUTION UPON SUPERCONDUCTIVITY IN THE OXIDE YBA2CU3-XCOXO7-Z,"PHYSICA C,200(1992)43",1992.0,3.874,Two,RE,2.339357708622135,,1.937
4212,Y0.9Ca0.1Ba2.0Cu2.55Co0.45O7.02,Y123,18.0,3.879,,11.677,PHC2000043,"A.MAIGNAN, B.RAVEAU, E.SUARD, V.CAIGNAERT,",EFFECT OF Y-CA SUBSTITUTION UPON SUPERCONDUCTIVITY IN THE OXIDE YBA2CU3-XCOXO7-Z,"PHYSICA C,200(1992)43",1992.0,3.879,Two,RE,2.335200407635453,,1.9395
4213,Y0.85Ca0.15Ba2.0Cu2.55Co0.45O7.08,Y123,30.0,3.876,,11.685,PHC2000043,"A.MAIGNAN, B.RAVEAU, E.SUARD, V.CAIGNAERT,",EFFECT OF Y-CA SUBSTITUTION UPON SUPERCONDUCTIVITY IN THE OXIDE YBA2CU3-XCOXO7-Z,"PHYSICA C,200(1992)43",1992.0,3.876,Two,RE,2.3393157433766323,,1.938
4214,Y0.76Ca0.24Ba2.0Cu2.55Co0.45O6.93,Y123,51.0,3.874,,11.687,PHC2000043,"A.MAIGNAN, B.RAVEAU, E.SUARD, V.CAIGNAERT,",EFFECT OF Y-CA SUBSTITUTION UPON SUPERCONDUCTIVITY IN THE OXIDE YBA2CU3-XCOXO7-Z,"PHYSICA C,200(1992)43",1992.0,3.874,Two,RE,2.339357708622135,,1.937
4215,Y0.7Ca0.3Ba2.0Cu2.55Co0.45O6.84,Y123,53.0,3.874,,11.689,PHC2000043,"A.MAIGNAN, B.RAVEAU, E.SUARD, V.CAIGNAERT,",EFFECT OF Y-CA SUBSTITUTION UPON SUPERCONDUCTIVITY IN THE OXIDE YBA2CU3-XCOXO7-Z,"PHYSICA C,200(1992)43",1992.0,3.874,Two,RE,2.3409786637713044,,1.937
4216,Y1.0Ba2.0Cu2.85Co0.15O6.92,Y123,71.0,3.864,,11.678,PHC2000043,"A.MAIGNAN, B.RAVEAU, E.SUARD, V.CAIGNAERT,",EFFECT OF Y-CA SUBSTITUTION UPON SUPERCONDUCTIVITY IN THE OXIDE YBA2CU3-XCOXO7-Z,"PHYSICA C,200(1992)43",1992.0,3.864,Two,RE,2.324168460932544,,1.932
4217,Y0.95Ca0.05Ba2.0Cu2.85Co0.15O6.82,Y123,83.0,3.864,,11.684,PHC2000043,"A.MAIGNAN, B.RAVEAU, E.SUARD, V.CAIGNAERT,",EFFECT OF Y-CA SUBSTITUTION UPON SUPERCONDUCTIVITY IN THE OXIDE YBA2CU3-XCOXO7-Z,"PHYSICA C,200(1992)43",1992.0,3.864,Two,RE,2.3290313263800506,,1.932
4218,Y0.9Ca0.1Ba2.0Cu2.85Co0.15O6.91,Y123,84.0,3.863,,11.69,PHC2000043,"A.MAIGNAN, B.RAVEAU, E.SUARD, V.CAIGNAERT,",EFFECT OF Y-CA SUBSTITUTION UPON SUPERCONDUCTIVITY IN THE OXIDE YBA2CU3-XCOXO7-Z,"PHYSICA C,200(1992)43",1992.0,3.863,Two,RE,2.3331046968757256,,1.9315
4219,Y0.85Ca0.15Ba2.0Cu2.85Co0.15O6.83,Y123,86.0,3.861,,11.694,PHC2000043,"A.MAIGNAN, B.RAVEAU, E.SUARD, V.CAIGNAERT,",EFFECT OF Y-CA SUBSTITUTION UPON SUPERCONDUCTIVITY IN THE OXIDE YBA2CU3-XCOXO7-Z,"PHYSICA C,200(1992)43",1992.0,3.861,Two,RE,2.3347676172703977,,1.9305
4220,Y0.8Ca0.2Ba2.0Cu2.85Co0.15O6.84,Y123,86.0,3.86,,11.75,PHC2000043,"A.MAIGNAN, B.RAVEAU, E.SUARD, V.CAIGNAERT,",EFFECT OF Y-CA SUBSTITUTION UPON SUPERCONDUCTIVITY IN THE OXIDE YBA2CU3-XCOXO7-Z,"PHYSICA C,200(1992)43",1992.0,3.86,Two,RE,2.379364866495301,,1.93
4221,Y0.76Ca0.24Ba2.0Cu2.85Co0.15O6.8,Y123,86.0,3.862,,11.691,PHC2000043,"A.MAIGNAN, B.RAVEAU, E.SUARD, V.CAIGNAERT,",EFFECT OF Y-CA SUBSTITUTION UPON SUPERCONDUCTIVITY IN THE OXIDE YBA2CU3-XCOXO7-Z,"PHYSICA C,200(1992)43",1992.0,3.862,Two,RE,2.333125679498478,,1.931
4222,Y0.88Ca0.12Ba2.0Cu2.88Co0.12O6.78,Y123,87.0,3.861,,11.687,PHC2000043,"A.MAIGNAN, B.RAVEAU, E.SUARD, V.CAIGNAERT,",EFFECT OF Y-CA SUBSTITUTION UPON SUPERCONDUCTIVITY IN THE OXIDE YBA2CU3-XCOXO7-Z,"PHYSICA C,200(1992)43",1992.0,3.861,Two,RE,2.3290942742483054,,1.9305
4223,Y0.85Ca0.15Ba2.0Cu2.85Co0.15O6.83,Y123,86.0,3.861,,11.694,PHC2000043,"A.MAIGNAN, B.RAVEAU, E.SUARD, V.CAIGNAERT,",EFFECT OF Y-CA SUBSTITUTION UPON SUPERCONDUCTIVITY IN THE OXIDE YBA2CU3-XCOXO7-Z,"PHYSICA C,200(1992)43",1992.0,3.861,Two,RE,2.3347676172703977,,1.9305
4224,Y0.76Ca0.24Ba2.0Cu2.76Co0.24O6.84,Y123,85.0,3.863,,11.709,PHC2000043,"A.MAIGNAN, B.RAVEAU, E.SUARD, V.CAIGNAERT,",EFFECT OF Y-CA SUBSTITUTION UPON SUPERCONDUCTIVITY IN THE OXIDE YBA2CU3-XCOXO7-Z,"PHYSICA C,200(1992)43",1992.0,3.863,Two,RE,2.348503770792833,,1.9315
4225,Y0.7Ca0.3Ba2.0Cu2.7Co0.3O6.93,Y123,84.0,3.865,,11.715,PHC2000043,"A.MAIGNAN, B.RAVEAU, E.SUARD, V.CAIGNAERT,",EFFECT OF Y-CA SUBSTITUTION UPON SUPERCONDUCTIVITY IN THE OXIDE YBA2CU3-XCOXO7-Z,"PHYSICA C,200(1992)43",1992.0,3.865,Two,RE,2.354945626144005,,1.9325
4226,Y0.64Ca0.36Ba2.0Cu2.64Co0.36O6.87,Y123,82.0,3.866,,11.717,PHC2000043,"A.MAIGNAN, B.RAVEAU, E.SUARD, V.CAIGNAERT,",EFFECT OF Y-CA SUBSTITUTION UPON SUPERCONDUCTIVITY IN THE OXIDE YBA2CU3-XCOXO7-Z,"PHYSICA C,200(1992)43",1992.0,3.866,Two,RE,2.3573560762450096,,1.933
4269,La1.25Ca0.3Ba1.45Cu3.0O7.11,RE123,67.1,3.883,,11.649,PR0480532,"A.KNIZHNIK, D.GOLDSCHMIDT, E.GARTSTEIN, G.KIMMEL, G.M.REISNER, Y.DIREKTOVITCH, Y.ECKSTEIN,",TETRAGONAL SUPERCONDUCTING FAMILY (CAXLA1-X)(BA1.75-XLA0.25+X)CU3OY: THE EFFECT OF COSUBSTITUTION ON THE TRANSITION TEMPERATURE,"PHYS.REV.B,48(1993)532",1993.0,3.883,Two,RE,2.2207056408364925,,1.9415
4271,La1.25Ca0.4Ba1.35Cu3.0O7.141,RE123,77.8,3.876,,11.634,PR0480532,"A.KNIZHNIK, D.GOLDSCHMIDT, E.GARTSTEIN, G.KIMMEL, G.M.REISNER, Y.DIREKTOVITCH, Y.ECKSTEIN,",TETRAGONAL SUPERCONDUCTING FAMILY (CAXLA1-X)(BA1.75-XLA0.25+X)CU3OY: THE EFFECT OF COSUBSTITUTION ON THE TRANSITION TEMPERATURE,"PHYS.REV.B,48(1993)532",1993.0,3.876,Two,RE,2.2217712086706816,,1.938
4273,La1.25Ca0.5Ba1.25Cu3.0O7.1370000000000005,RE123,79.2,3.873,,11.622,PR0480532,"A.KNIZHNIK, D.GOLDSCHMIDT, E.GARTSTEIN, G.KIMMEL, G.M.REISNER, Y.DIREKTOVITCH, Y.ECKSTEIN,",TETRAGONAL SUPERCONDUCTING FAMILY (CAXLA1-X)(BA1.75-XLA0.25+X)CU3OY: THE EFFECT OF COSUBSTITUTION ON THE TRANSITION TEMPERATURE,"PHYS.REV.B,48(1993)532",1993.0,3.873,Two,RE,2.2175119755677186,,1.9365
4274,La1.25Ba1.75Cu3.0O7.07,RE123,40.0,3.917,,11.751,PR0480532,"A.KNIZHNIK, D.GOLDSCHMIDT, E.GARTSTEIN, G.KIMMEL, G.M.REISNER, Y.DIREKTOVITCH, Y.ECKSTEIN,",TETRAGONAL SUPERCONDUCTING FAMILY (CAXLA1-X)(BA1.75-XLA0.25+X)CU3OY: THE EFFECT OF COSUBSTITUTION ON THE TRANSITION TEMPERATURE,"PHYS.REV.B,48(1993)532",1993.0,3.917,Two,RE,2.2401978365779502,,1.9585
