Repository: CompRhys/apical

# Data Guide

In all cases whilst compiling this data we have been careful to include as much meta-information as possible to allow data to be traced back to it's original sources. For SuperCon this takes the form of the SuperCon "num :" reference id and then the source publication details. For ICSD we provide the ICSD collection code.

We acknowledge the Japanese National Institute for Materials Science for maintaining the [SuperCon](https://supercon.nims.go.jp/index_en.html) database as well as FIZ Karlsruhe GmbH for maintaining [ICSD](https://www.fiz-karlsruhe.de/en/produkte-und-dienstleistungen/inorganic-crystal-structure-database-icsd).

File: processed-data/super_apical.csv (part 6 of 8)
num :,composition :,str3 :,tc :,lata :,latb :,latc :,refno :,lata ,lata* :,layers :,types :,cu-o_a :,cid :,cu-o_p :
9601,Hg0.85Re0.15Ba2.0Cu1.0O4.58,Hg1201,35.0,3.876,,9.39,P063014508,3.876,3.876,One,Hg,2.7214967903051854,,1.938
9664,La2.0Cu1.0O4.0625,T,17.0,5.3593,5.3786,13.2087,SSC1140107,5.36895,3.789597372413064,One,RE,2.4033120569598427,,1.894798686206532
9665,La2.0Cu1.0O4.08,T,32.0,5.3338,5.4346,13.227,SSC1140107,5.3842,3.771566149492807,One,RE,2.4121289119962497,,1.8857830747464035
9672,Y1.0Ba2.0Cu4.0O8.0,Y124,78.0,3.8538,3.8745,27.267,JAC2250586,3.86415,3.8538,Two,RE,2.2613656057083316,,1.9269
9673,Y0.75Eu0.25Ba2.0Cu4.0O8.0,Y124,78.0,3.8648,3.8861,27.29,JAC2250586,3.87545,3.8648,Two,RE,2.244622171802445,,1.9324
9674,Y0.5Eu0.5Ba2.0Cu4.0O8.0,Y124,77.0,3.8743,3.893,27.292,JAC2250586,3.88365,3.8743,Two,RE,2.222694847703976,,1.93715
9675,Y0.25Eu0.75Ba2.0Cu4.0O8.0,Y124,75.0,3.8745,3.8921,27.292,JAC2250586,3.8833,3.8745,Two,RE,2.2222156196261613,,1.93725
9677,Y1.0Ba2.0Cu3.96Fe0.04O8.0,Y124,73.0,3.8623,3.8823,27.21,JAC2250586,3.8723,3.8623,Two,RE,2.2171721388658248,,1.93115
9678,Y1.0Ba2.0Cu3.92Fe0.08O8.0,Y124,70.0,3.8792,3.9084,27.138,JAC2250586,3.8938,3.8792,Two,RE,2.1465810207720994,,1.9396
9679,Y1.0Ba2.0Cu3.88Fe0.12O8.0,Y124,65.0,3.8718,3.9113,27.131,JAC2250586,3.89155,3.8718,Two,RE,2.1613864260591824,,1.9359
9692,Y1.0Ba2.0Cu4.0O8.0,Y124,78.0,3.8538,3.8745,27.267,SST0080079,3.86415,3.8538,Two,RE,2.2613656057083316,,1.9269
9693,Y1.0Ba2.0Cu3.96Fe0.04O8.0,Y124,73.0,3.8623,3.8823,27.21,SST0080079,3.8723,3.8623,Two,RE,2.2171721388658248,,1.93115
9694,Y1.0Ba2.0Cu3.92Fe0.08O8.0,Y124,70.0,3.8792,3.9084,27.138,SST0080079,3.8938,3.8792,Two,RE,2.1465810207720994,,1.9396
9695,Y1.0Ba2.0Cu3.88Fe0.12O8.0,Y124,65.0,3.8718,3.9113,27.131,SST0080079,3.89155,3.8718,Two,RE,2.1613864260591824,,1.9359
9723,Tl1.0Sr1.75Th0.25Ca1.0Cu2.0O7.0,Tl1212,51.6,3.801,,12.099,PHC3490317,3.801,3.801,Two,Tl,2.3887193395442736,,1.9005
9725,Tl1.0Sr2.0Ca0.75Th0.25Cu2.0O7.0,Tl1212,52.5,3.8,,12.094,PHC3490317,3.8,3.8,Two,Tl,2.385410498105802,,1.9
9727,Tl1.0Sr1.5Gd0.5Ca1.0Cu2.0O7.0,Tl1212,79.0,3.805,,12.026,PHC3110297,3.805,3.805,Two,Tl,2.3546495678201254,,1.9025
9728,Tl1.0Sr1.5Tb0.5Ca1.0Cu2.0O7.0,Tl1212,80.0,3.796,,12.014,PHC3110297,3.796,3.796,Two,Tl,2.341655688817692,,1.898
9729,Tl1.0Sr1.5Dy0.5Ca1.0Cu2.0O7.0,Tl1212,80.0,3.795,,12.001,PHC3110297,3.795,3.795,Two,Tl,2.3342775882413243,,1.8975
9730,Tl1.0Sr1.5Ho0.5Ca1.0Cu2.0O7.0,Tl1212,80.0,3.794,,11.996,PHC3110297,3.794,3.794,Two,Tl,2.330968746802853,,1.897
9731,Tl1.0Sr1.5Er0.5Ca1.0Cu2.0O7.0,Tl1212,78.0,3.787,,11.997,PHC3110297,3.787,3.787,Two,Tl,2.3261185228540757,,1.8935
9732,Tl1.0Sr1.5Tm0.5Ca1.0Cu2.0O7.0,Tl1212,84.0,3.785,,11.983,PHC3110297,3.785,3.785,Two,Tl,2.317466210408183,,1.8925
9733,Tl1.0Sr1.5Yb0.5Ca1.0Cu2.0O7.0,Tl1212,84.0,3.783,,11.981,PHC3110297,3.783,3.783,Two,Tl,2.314917786669133,,1.8915
9734,Tl1.0Sr1.5La0.5Ca1.0Cu2.0O7.0,Tl1212,90.0,3.807,,12.071,PHC3110297,3.807,3.807,Two,Tl,2.3790702594253634,,1.9035
9736,Tl1.0Sr1.5Pr0.5Ca1.0Cu2.0O7.0,Tl1212,88.0,3.809,,12.047,PHC3110297,3.809,3.809,Two,Tl,2.3683935909662512,,1.9045
9737,Tl1.0Sr1.5Nd0.5Ca1.0Cu2.0O7.0,Tl1212,88.0,3.809,,12.046,PHC3110297,3.809,3.809,Two,Tl,2.3678849335740146,,1.9045
9738,Tl1.0Sr1.5Sm0.5Ca1.0Cu2.0O7.0,Tl1212,86.0,3.803,,12.031,PHC3110297,3.803,3.803,Two,Tl,2.355661745826735,,1.9015
9739,Tl1.0Sr1.5Eu0.5Ca1.0Cu2.0O7.0,Tl1212,88.0,3.801,,12.024,PHC3110297,3.801,3.801,Two,Tl,2.3505700351265,,1.9005
9740,Tl1.0Sr1.5Lu0.5Ca1.0Cu2.0O7.0,Tl1212,82.0,3.782,,11.98,PHC3110297,3.782,3.782,Two,Tl,2.3136435747996096,,1.891
9747,Eu1.0Ba2.0Cu3.0O7.0,RE123,84.4,3.8021,3.8453,11.5821,PHC3110246,3.8237,3.8021,Two,RE,2.269931039642609,,1.90105
9748,Eu0.9Pr0.1Ba2.0Cu3.0O7.0,RE123,68.3,3.8305,3.8463,11.6157,PHC3110246,3.8384,3.8305,Two,RE,2.26037847021253,,1.91525
9749,Eu0.8Pr0.2Ba2.0Cu3.0O7.0,RE123,63.0,3.8551,,11.6106,PHC3110246,3.8551,3.8551,Two,RE,2.2314025013927146,,1.92755
9750,Eu0.7Pr0.3Ba2.0Cu3.0O7.0,RE123,53.8,3.8579,,11.598,PHC3110246,3.8579,3.8579,Two,RE,2.22082980621054,,1.92895
9751,Eu0.6Pr0.4Ba2.0Cu3.0O7.0,RE123,37.8,3.8596,,11.5989,PHC3110246,3.8596,3.8596,Two,RE,2.2195854205402767,,1.9298
9754,Hg1.0Ba2.0Cu1.0O4.09,Hg1201,98.0,3.8817,,9.5339,PHC3510329,3.8817,3.8817,One,Hg,2.7857236837625803,,1.94085
9772,Nd1.0Ba2.0Cu3.0O7.0,RE123,92.81,3.8719,3.9215,11.7399,PHC3390245,3.8967,3.8719,Two,RE,2.291978776668229,,1.93595
9773,Nd0.97Ca0.03Ba2.0Cu3.0O7.0,RE123,90.36,3.8674,3.917,11.7423,PHC3390245,3.8922,3.8674,Two,RE,2.2981671813311726,,1.9337
9774,Nd0.94Ca0.06Ba2.0Cu3.0O7.0,RE123,88.0,3.8652,3.9104,11.751,PHC3390245,3.8878,3.8652,Two,RE,2.305748018175665,,1.9326
9775,Nd0.9Ca0.1Ba2.0Cu3.0O7.0,RE123,85.34,3.8607,3.9044,11.751,PHC3390245,3.88255,3.8607,Two,RE,2.3104838612413188,,1.93035
9776,Nd0.95La0.05Ba2.0Cu3.0O7.0,RE123,91.78,3.8686,3.9174,11.7441,PHC3390245,3.8930000000000002,3.8686,Two,RE,2.2979937110449637,,1.9343
9777,Nd0.9La0.1Ba2.0Cu3.0O7.0,RE123,91.09,3.868,3.9092,11.754,PHC3390245,3.8886,3.868,Two,RE,2.3046169733758695,,1.934
9778,Nd0.85La0.15Ba2.0Cu3.0O7.0,RE123,89.21,3.868,3.9086,11.7561,PHC3390245,3.8883,3.868,Two,RE,2.3058879647734973,,1.934
9848,Y1.0Ba2.0Cu4.0O8.0,Y124,77.7,3.8402,3.8702,27.2283,P064094518,3.8552,3.8402,Two,RE,2.277776329283613,,1.9201
9863,Tl0.5Pb0.5Sr1.84Nd0.16Ca1.0Cu2.0O7.0,Tl1212,102.0,3.815,,12.112,JJP0400262,3.815,3.815,Two,Tl,2.406049648325382,,1.9075
10009,Y1.0Ba2.0Cu3.0O6.98,Y123,89.8,3.82,3.886,11.696,PR04901387,3.853,3.82,Two,RE,2.3207853317793568,,1.91
10011,Y1.0Ba2.0Cu3.0O6.52,Y123,52.8,3.833,3.871,11.742,PR04901387,3.852,3.833,Two,RE,2.366314389241076,,1.9165
10012,Ho1.0Ba2.0Cu2.94O6.94,RE123,77.0,3.841,3.875,11.682,PR04901387,3.858,3.841,Two,RE,2.289455183851118,,1.9205
10013,Ho1.0Ba2.0Cu2.94O6.48,RE123,20.0,3.845,3.865,11.724,PR04901387,3.855,3.845,Two,RE,2.3106653735230975,,1.9225
10035,Bi2.1Sr1.93Ca0.97Cu2.0O8.0,Bi2212,76.2,5.404,,30.843000000000004,PR05006929,5.404,3.8212050455321025,Two,Bi,2.484104823537286,,1.9106025227660512
10036,Bi2.1Sr1.93Ca0.92Pr0.05Cu2.0O8.0,Bi2212,70.6,5.405,,30.751,PR05006929,5.405,3.8219121523132893,Two,Bi,2.4633120606599888,,1.9109560761566446
10037,Bi2.1Sr1.93Ca0.87Pr0.1Cu2.0O8.0,Bi2212,70.0,5.41,,30.726,PR05006929,5.41,3.825447686219222,Two,Bi,2.4540876986680087,,1.912723843109611
10038,Bi2.1Sr1.93Ca0.77Pr0.2Cu2.0O8.0,Bi2212,57.0,5.42,,30.677,PR05006929,5.42,3.832518754031087,Two,Bi,2.435856766528634,,1.9162593770155436
10039,Bi2.1Sr1.93Ca0.72Pr0.25Cu2.0O8.0,Bi2212,47.4,5.426,,30.65,PR05006929,5.426,3.8367613947182067,Two,Bi,2.425440907672013,,1.9183806973591033
10040,Bi2.1Sr1.93Ca0.67Pr0.3Cu2.0O8.0,Bi2212,30.3,5.432,,30.646,PR05006929,5.432,3.841004035405326,Two,Bi,2.420034261240848,,1.920502017702663
10042,Bi2.1Sr1.93Ca0.92Gd0.05Cu2.0O8.0,Bi2212,78.6,5.4,,30.707,PR05006929,5.4,3.8183766184073566,Two,Bi,2.4575087853756,,1.9091883092036783
10043,Bi2.1Sr1.93Ca0.87Gd0.1Cu2.0O8.0,Bi2212,63.3,5.4170000000000025,,30.744,PR05006929,5.4170000000000025,3.8303974336875295,Two,Bi,2.4527165596422424,,1.9151987168437647
10044,Bi2.1Sr1.93Ca0.82Gd0.15Cu2.0O8.0,Bi2212,60.9,5.408,,30.696,PR05006929,5.408,3.824033472656849,Two,Bi,2.449065769681399,,1.9120167363284244
10045,Bi2.1Sr1.93Ca0.77Gd0.2Cu2.0O8.0,Bi2212,49.6,5.4179999999999975,,30.62,PR05006929,5.4179999999999975,3.8311045404687123,Two,Bi,2.424954457738229,,1.9155522702343561
10046,Bi2.1Sr1.93Ca0.67Gd0.3Cu2.0O8.0,Bi2212,19.1,5.42,,30.553,PR05006929,5.42,3.832518754031087,Two,Bi,2.4088505778000866,,1.9162593770155436
10047,Bi2.1Sr1.93Ca0.92Er0.05Cu2.0O8.0,Bi2212,68.2,5.408,,30.79300000000001,PR05006929,5.408,3.824033472656849,Two,Bi,2.470191578606151,,1.9120167363284244
10048,Bi2.1Sr1.93Ca0.87Er0.1Cu2.0O8.0,Bi2212,66.6,5.4110000000000005,,30.763,PR05006929,5.4110000000000005,3.8261547930004087,Two,Bi,2.461390083742185,,1.9130773965002044
10049,Bi2.1Sr1.93Ca0.82Er0.15Cu2.0O8.0,Bi2212,69.7,5.4110000000000005,,30.677,PR05006929,5.4110000000000005,3.8261547930004087,Two,Bi,2.4426599851078703,,1.9130773965002044
10051,La1.925Sr0.075Cu1.0O4.0,T,18.0,5.351,5.3660000000000005,13.208,PR04904163,5.3585,3.7837283861292157,One,RE,2.404509596309486,,1.8918641930646078
10052,La1.913Sr0.087Cu1.0O4.0,T,25.0,5.349,5.359,13.208,PR04904163,5.354,3.7823141725668425,One,RE,2.404840535023094,,1.8911570862834213
10053,La1.9Sr0.1Cu1.0O4.0,T,27.0,5.349,5.354,13.213,PR04904163,5.3515,3.7823141725668425,One,RE,2.406096651536181,,1.8911570862834213
10054,La1.8880000000000001Sr0.11199999999999999Cu1.0O4.0,T,27.0,5.347,,13.22,PR04904163,5.347,3.78089995900447,One,RE,2.4081861533681117,,1.890449979502235
10055,La1.875Sr0.125Cu1.0O4.0,T,27.0,5.347,,13.226,PR04904163,5.347,3.78089995900447,One,RE,2.4096934931838163,,1.890449979502235
10056,La1.8619999999999999Sr0.138Cu1.0O4.0,T,33.0,5.345,,13.228,PR04904163,5.345,3.7794857454420963,One,RE,2.4105268785026595,,1.8897428727210481
10058,La1.837Sr0.162Cu1.0O4.0,T,36.0,5.34,,13.236,PR04904163,5.34,3.7759502115361636,One,RE,2.41336401170762,,1.8879751057680818
10059,La1.825Sr0.175Cu1.0O4.0,T,35.0,5.337999999999999,,13.242,PR04904163,5.337999999999999,3.77453599797379,One,RE,2.415202290236933,,1.887267998986895
10060,La1.8119999999999998Sr0.188Cu1.0O4.0,T,33.0,5.3370000000000015,,13.246,PR04904163,5.3370000000000015,3.773828891192605,One,RE,2.416372652804206,,1.8869144455963025
10061,La1.8Sr0.2Cu1.0O4.0,T,28.0,5.335,,13.247,PR04904163,5.335,3.772414677630231,One,RE,2.4169548148204325,,1.8862073388151155
10062,La1.788Sr0.213Cu1.0O4.0,T,23.0,5.332999999999998,,13.242,PR04904163,5.332999999999998,3.7710004640678565,One,RE,2.416029637020954,,1.8855002320339282
10063,La1.775Sr0.225Cu1.0O4.0,T,20.0,5.332000000000002,,13.254,PR04904163,5.332000000000002,3.7702933572866724,One,RE,2.4192097860091666,,1.8851466786433362
10070,Pr0.6Ca0.4Ba2.0Cu3.0O7.0,RE123,17.5,3.84,3.904,11.739,PR04904182,3.872,3.84,Two,RE,2.325005931356882,,1.92
10071,Pr0.5Ca0.5Ba2.0Cu3.0O7.0,RE123,41.0,3.838,3.89,11.79,PR04904182,3.864,3.838,Two,RE,2.3579776844395672,,1.919
10077,Bi2.1Sr1.93Ca0.77Er0.2Cu2.0O8.0,Bi2212,61.9,5.4110000000000005,,30.72,PR05006929,5.4110000000000005,3.8261547930004087,Two,Bi,2.4520250344250276,,1.9130773965002044
10078,Bi2.1Sr1.93Ca0.72Er0.25Cu2.0O8.0,Bi2212,51.7,5.409,,30.634,PR05006929,5.409,3.824740579438035,Two,Bi,2.434806762141655,,1.9123702897190176
10079,Bi2.1Sr1.93Ca0.67Er0.3Cu2.0O8.0,Bi2212,36.4,5.409,,30.585,PR05006929,5.409,3.824740579438035,Two,Bi,2.424134961756987,,1.9123702897190176
10123,Bi2.0Sr2.0Ca1.0Cu2.0O8.0,Bi2212,84.0,5.375,5.395,30.65,PR04909898,5.385,3.8006989488776926,Two,Bi,2.4639924796210204,,1.9003494744388463
10124,Bi2.0Sr2.0Ca1.0Cu1.994Fe0.006O8.0,Bi2212,81.5,5.375,5.39,30.64,PR04909898,5.3825,3.8006989488776926,Two,Bi,2.46181456117517,,1.9003494744388463
10127,Bi2.0Sr2.0Ca1.0Cu1.954Fe0.046O8.0,Bi2212,69.5,5.4,5.425,30.68,PR04909898,5.4125,3.8183766184073566,Two,Bi,2.451628405571803,,1.9091883092036783
10129,Bi2.0Sr2.0Ca1.0Cu1.9909999999999999Ni0.009000000000000001O8.0,Bi2212,79.5,5.375,5.425,30.58,PR04909898,5.4,3.8006989488776926,Two,Bi,2.4487470505000664,,1.9003494744388463
10130,Bi2.0Sr2.0Ca1.0Cu1.983Ni0.017O8.0,Bi2212,75.5,5.375,5.42,30.59,PR04909898,5.3975,3.8006989488776926,Two,Bi,2.450924968945917,,1.9003494744388463
10131,Bi2.0Sr2.0Ca1.0Cu1.982Ni0.018000000000000002O8.0,Bi2212,74.0,5.365,5.445,30.555,PR04909898,5.405,3.7936278810658273,Two,Bi,2.4508613861401467,,1.8968139405329136
10132,Bi2.0Sr2.0Ca1.0Cu1.9980000000000002Zn0.002O8.0,Bi2212,83.0,5.37,5.405,30.635,PR04909898,5.3875,3.79716341497176,Two,Bi,2.4645051678295977,,1.89858170748588
10133,Bi2.0Sr2.0Ca1.0Cu1.996Zn0.004O8.0,Bi2212,82.5,5.38,5.395,30.8,PR04909898,5.387499999999998,3.804234482783625,Two,Bi,2.4928816904314255,,1.9021172413918126
10166,Hg1.0Ba2.0Cu1.0O4.0,Hg1201,92.0,3.874,,9.503,PR04913075,3.874,3.874,One,Hg,2.7688677159695216,,1.937
10175,Tl1.0Ba0.6Sr0.4La1.0Cu1.0O5.0,Tl1201,20.0,3.821,,8.901,PR04913123,3.821,3.821,One,Tl,2.433238618666187,,1.9105
10176,Tl1.0Ba0.3Sr0.7La1.0Cu1.0O5.0,Tl1201,30.0,3.794,,8.885,PR04913123,3.794,3.794,One,Tl,2.370667385415415,,1.897
10177,Tl1.0Sr1.0La1.0Cu1.0O5.0,Tl1201,32.0,3.779,,8.863999999999997,PR04913123,3.779,3.779,One,Tl,2.336492900736208,,1.8895
10178,Tl1.0Sr0.7Ca0.3La1.0Cu1.0O5.0,Tl1201,32.0,3.761,,8.807,PR04913123,3.761,3.761,One,Tl,2.2970256161090807,,1.8805
10179,Tl1.0Sr0.4Ca0.6La1.0Cu1.0O5.0,Tl1201,26.0,3.753,,8.737,PR04913123,3.753,3.753,One,Tl,2.2816506488993484,,1.8765
10182,Tl1.0Ba0.6Ca0.4La1.0Cu1.0O5.0,Tl1201,14.0,3.817,,8.885,PR04913123,3.817,3.817,One,Tl,2.4246297563578443,,1.9085
10183,Tl1.0Ba0.4Ca0.6La1.0Cu1.0O5.0,Tl1201,16.0,3.79,,8.815,PR04913123,3.79,3.79,One,Tl,2.3646771783695817,,1.895
10184,Tl1.0Ba0.2Ca0.8La1.0Cu1.0O5.0,Tl1201,13.0,3.766,,8.75,PR04913123,3.766,3.766,One,Tl,2.3115207024243842,,1.883
10191,Ca0.4La1.25Ba1.35Cu3.0O6.99,RE123,38.0,3.876,,11.679,PR04915928,3.876,3.876,Two,RE,2.25080514689942,,1.938
10192,Ca0.4La1.25Ba1.35Cu3.0O7.055,RE123,57.0,3.875,,11.669,PR04915928,3.875,3.875,Two,RE,2.2458052164808597,,1.9375
10193,Ca0.4La1.25Ba1.35Cu3.0O7.135,RE123,76.0,3.872,,11.635,PR04915928,3.872,3.872,Two,RE,2.2283844892296987,,1.936
10196,Ca0.1La1.25Ba1.65Cu3.0O7.06,RE123,38.0,3.903,,11.72,PR04915928,3.903,3.903,Two,RE,2.2472046824591865,,1.9515
10238,Y1.0Ba2.0Cu3.0O6.65,Y123,57.0,3.834,3.87,11.694,PR05000594,3.852,3.834,Two,RE,2.329641720962636,,1.917
10239,Y0.95Ca0.05Ba2.0Cu3.0O6.7,Y123,70.0,3.839,3.869,11.733,PR05000594,3.8539999999999996,3.839,Two,RE,2.363762521178975,,1.9195
10240,Y0.9Ca0.1Ba2.0Cu3.0O6.7,Y123,75.0,3.832,3.874,11.746,PR05000594,3.853,3.832,Two,RE,2.3686884832156583,,1.916
10241,Y0.85Ca0.15Ba2.0Cu3.0O6.71,Y123,78.0,3.837,3.867,11.755999999999998,PR05000594,3.852,3.837,Two,RE,2.380203404913546,,1.9185
10300,Y1.0Ba2.0Cu4.0O8.0,Y124,78.0,3.854,3.874,27.267,PR05004154,3.864,3.854,Two,RE,2.260886377630517,,1.927
10301,Y0.75Eu0.25Ba2.0Cu4.0O8.0,Y124,78.0,3.865,3.886,27.29,PR05004154,3.8755,3.865,Two,RE,2.244142943724629,,1.9325
10302,Y0.5Eu0.5Ba2.0Cu4.0O8.0,Y124,77.0,3.874,3.893,27.292,PR05004154,3.8835,3.874,Two,RE,2.2234136898206978,,1.937
10303,Y0.25Eu0.75Ba2.0Cu4.0O8.0,Y124,75.0,3.874,3.892,27.292,PR05004154,3.883,3.874,Two,RE,2.2234136898206978,,1.937
10304,Eu1.0Ba2.0Cu4.0O8.0,RE124,74.0,3.882,3.895,27.27,PR05004154,3.8885,3.882,Two,RE,2.208012066488813,,1.941
10329,Bi2.0Sr2.0Ca1.0Cu2.0O8.197000000000001,Bi2212,74.0,5.4,,30.81,PR05003431,5.4,3.8183766184073566,Two,Bi,2.47994134536786,,1.9091883092036783
10330,Bi2.0Sr2.0Ca0.9Pr0.1Cu2.0O8.234,Bi2212,75.8,5.43,,30.792,PR05003431,5.43,3.8395898218429525,Two,Bi,2.453343696901209,,1.9197949109214762
10331,Bi2.0Sr2.0Ca0.8Pr0.2Cu2.0O8.282,Bi2212,70.0,5.43,,30.768,PR05003431,5.43,3.8395898218429525,Two,Bi,2.4481166926311673,,1.9197949109214762
10332,Bi2.0Sr2.0Ca0.7Pr0.3Cu2.0O8.299,Bi2212,60.8,5.43,,30.722,PR05003431,5.43,3.8395898218429525,Two,Bi,2.438098267780255,,1.9197949109214762
10333,Bi2.0Sr2.0Ca0.6Pr0.4Cu2.0O8.316,Bi2212,57.0,5.452000000000001,,30.63,PR05003431,5.452000000000001,3.8551461710290575,Two,Bi,2.4014313282180724,,1.9275730855145288
10354,Tl1.0Sr1.0La1.0Cu1.0O5.09,Tl1201,30.0,3.76,,8.804,PR05204427,3.76,3.76,One,Tl,2.2948249069160225,,1.88
10355,Tl1.0Ba0.3Sr0.7La1.0Cu1.0O5.11,Tl1201,25.0,3.787,,8.853,PR05204427,3.787,3.787,One,Tl,2.355795850839706,,1.8935
10356,Tl1.0Ba0.6Sr0.4La1.0Cu1.0O5.16,Tl1201,22.0,3.805,,8.915,PR05204427,3.805,3.805,One,Tl,2.3950206673869703,,1.9025
10423,Tl1.0Ba1.1La0.9Cu1.0O5.0,Tl1201,38.4,3.844,,9.068,PR05006402,3.844,3.844,One,Tl,2.479102555741224,,1.922
10424,Tl1.0Ba1.2La0.8Cu1.0O5.0,Tl1201,45.0,3.84,,9.114,PR05006402,3.84,3.84,One,Tl,2.467487089242593,,1.92
10425,Tl1.0Ba1.3La0.7Cu1.0O5.0,Tl1201,38.8,3.838,,9.137,PR05006402,3.838,3.838,One,Tl,2.4616793559932786,,1.919
10426,Tl1.0Ba1.4La0.6Cu1.0O5.0,Tl1201,24.0,3.838,,9.162,PR05006402,3.838,3.838,One,Tl,2.4604670155939674,,1.919
10506,Y1.0Ba2.0Cu4.0O8.0,Y124,80.5,3.83,3.87,27.16,PR05010265,3.85,3.83,Two,RE,2.273667233489596,,1.915
10517,Tl1.0Ba1.6La0.4Cu1.0O5.0,Tl1201,34.0,3.848,,9.23,PR05010238,3.848,3.848,One,Tl,2.480631350117597,,1.924
10518,Tl1.0Ba1.5La0.5Cu1.0O5.0,Tl1201,35.0,3.846,,9.19,PR05010238,3.846,3.846,One,Tl,2.477878714674543,,1.923
10519,Tl1.0Ba1.4La0.6Cu1.0O5.0,Tl1201,38.0,3.843,,9.11,PR05010238,3.843,3.843,One,Tl,2.474719633829408,,1.9215
10520,Tl1.0Ba1.3La0.7Cu1.0O5.0,Tl1201,40.0,3.844,,9.1,PR05010238,3.844,3.844,One,Tl,2.477550760030108,,1.922
10521,Tl1.0Ba1.2La0.8Cu1.0O5.0,Tl1201,30.0,3.84,,9.06,PR05010238,3.84,3.84,One,Tl,2.4701057445051022,,1.92
10524,Tl1.0Sr1.2La0.8Cu1.0O5.0,Tl1201,27.0,3.771,,8.863,PR05010238,3.771,3.771,One,Tl,2.317771874024378,,1.8855
10525,Tl1.0Sr1.0La1.0Cu1.0O8.0,Tl1201,32.0,3.779,,8.863999999999997,PR05010238,3.779,3.779,One,Tl,2.336492900736208,,1.8895
10526,Tl1.0Ba2.0Ca0.7Gd0.3Cu2.0O7.0,Tl1212,78.0,3.867,,12.601,PR05010238,3.867,3.867,Two,Tl,2.69459194594822,,1.9335
10528,Tl1.0Sr2.0Ca0.6Gd0.4Cu2.0O7.0,Tl1212,65.0,3.808,,12.081,PR05010238,3.808,3.808,Two,Tl,2.3849223878250214,,1.904
10529,Tl1.0Sr2.0Ca0.4Gd0.6Cu2.0O7.0,Tl1212,60.0,3.816,,12.046,PR05010238,3.816,3.816,Two,Tl,2.3732438149150266,,1.908
10624,Hg1.0Ba2.0Ca1.73Pb0.17Cu2.86O8.0,Hg1223,131.5,3.85,,15.849,PR05013778,3.85,3.85,Three,Hg,2.8468299896298044,,1.925
10630,Hg1.0Ba2.0Ca1.73Pb0.17Cu2.86O8.0,Hg1223,133.0,3.857,,15.849,PR05013778,3.857,3.857,Three,Hg,2.828623363887629,,1.9285
10703,Y1.0Ba2.0Cu3.96Fe0.04O8.0,Y124,59.0,3.833,3.873,27.28,PR05015858,3.853,3.833,Two,RE,2.316639388186333,,1.9165
10711,Tl2.0Ba2.0Cu1.0O6.0,Tl2201,60.0,3.867,,23.234,PR05016033,3.867,3.867,One,Tl,2.7202570777590367,,1.9335
10917,Y1.0Ba2.0Cu3.0O6.96,Y123,90.0,3.821,3.891,11.673,PR05103250,3.8560000000000003,3.821,Two,RE,2.3036004898099254,,1.9105
10918,Y0.9Ca0.1Ba1.9La0.1Cu3.0O6.96,Y123,82.0,3.828,3.884,11.652,PR05103250,3.8560000000000003,3.828,Two,RE,2.2924384233543567,,1.914
10919,Y0.8Ca0.2Ba1.8La0.2Cu3.0O6.96,Y123,78.0,3.836,3.87,11.68,PR05103250,3.853,3.836,Two,RE,2.3202164546993025,,1.918
10920,Y0.7Ca0.3Ba1.7La0.3Cu3.0O6.96,Y123,78.0,3.838,3.862,11.663,PR05103250,3.85,3.838,Two,RE,2.308452649278891,,1.919
10921,Y0.6Ca0.4Ba1.6La0.4Cu3.0O6.96,Y123,78.0,3.855,3.855,11.671,PR05103250,3.855,3.855,Two,RE,2.3273360436903427,,1.9275
10933,Tl1.0Sr2.0Ca0.4Pr0.6Cu2.0O7.0,Tl1212,74.0,3.82,,12.11,PR05103893,3.82,3.82,Two,Tl,2.408860105927344,,1.91
10935,Tl1.0Sr2.0Ca0.4Tb0.6Cu2.0O7.0,Tl1212,62.0,3.81,,12.04,PR05103893,3.81,3.81,Two,Tl,2.36559854369788,,1.905
11015,Hg1.0Ba2.0Ca2.0Cu3.0O8.27,Hg1223,135.0,3.848,,15.778,PR05115407,3.848,3.848,Three,Hg,2.7700404644084005,,1.924
11016,Hg1.0Ba2.0Ca2.0Cu3.0O8.22,Hg1223,107.0,3.854,,15.825,PR05115407,3.854,3.854,Three,Hg,2.8087107944917777,,1.927
11017,Hg1.0Ba2.0Ca2.0Cu3.0O8.18,Hg1223,94.0,3.855,,15.825,PR05115407,3.855,3.855,Three,Hg,2.806109847957182,,1.9275
11058,Y1.0Ba2.0Cu3.0O6.94,Y123,92.6,3.821,3.884,11.687,PR05116487,3.8525,3.821,Two,RE,2.3145136725429705,,1.9105
11059,Y1.0Ba2.0Cu3.0O6.94,Y123,92.9,3.821,3.884,11.687,PR05116487,3.8525,3.821,Two,RE,2.3145136725429705,,1.9105
11060,Y0.6Pr0.4Ba2.0Cu3.0O6.88,Y123,47.0,3.835,3.895,11.682,PR05116444,3.865,3.835,Two,RE,2.3210315225691662,,1.9175
11061,Y0.6Pr0.4Ba1.8Sr0.2Cu3.0O6.85,Y123,47.0,3.84,3.885,11.653,PR05116444,3.8625,3.84,Two,RE,2.302145435225002,,1.92
11062,Y0.6Pr0.4Ba1.6Sr0.4Cu3.0O6.87,Y123,44.0,3.844,3.875,11.64,PR05116444,3.8595,3.844,Two,RE,2.2949875984837433,,1.922
11063,Y0.6Pr0.4Ba1.4Sr0.6Cu3.0O6.83,Y123,45.0,3.843,3.863,11.615,PR05116444,3.853,3.843,Two,RE,2.274755813939878,,1.9215
11064,Y0.6Pr0.4Ba1.2Sr0.8Cu3.0O6.89,Y123,52.0,3.844,3.857,11.575,PR05116444,3.8505,3.844,Two,RE,2.24431925008032,,1.922
11065,Y0.6Pr0.4Ba1.0Sr1.0Cu3.0O6.89,Y123,53.0,3.84,3.84,11.56,PR05116444,3.84,3.84,Two,RE,2.229650721355487,,1.92
11066,Y0.6Pr0.4Ba0.8Sr1.2Cu3.0O6.89,Y123,49.0,3.836,3.836,11.536,PR05116444,3.836,3.836,Two,RE,2.207966575159409,,1.918
11067,Y0.6Pr0.4Ba0.6Sr1.4Cu3.0O6.89,Y123,49.0,3.834,3.834,11.53,PR05116444,3.834,3.834,Two,RE,2.201801580375534,,1.917
11235,Nd1.0Ba2.0Cu3.0O7.0,RE123,89.7,3.86,3.91,11.78,PR05108503,3.885,3.86,Two,RE,2.328772333907665,,1.93
11236,Nd1.0Ba2.0Cu2.99Ga0.01O7.0,RE123,81.2,3.86,3.91,11.78,PR05108503,3.885,3.86,Two,RE,2.328772333907665,,1.93
11237,Nb1.0Ba2.0Cu2.98Ga0.02O7.0,RE123,80.2,3.87,3.91,11.78,PR05108503,3.89,3.87,Two,RE,2.3182482382062113,,1.935
11238,Nd1.0Ba2.0Cu2.97Ga0.03O7.0,RE123,70.5,3.88,3.92,11.77,PR05108503,3.9,3.88,Two,RE,2.301671802516053,,1.94
11239,Nb1.0Ba2.0Cu2.96Ga0.04O7.0,RE123,60.6,3.88,3.92,11.77,PR05108503,3.9,3.88,Two,RE,2.301671802516053,,1.94
11240,Nb1.0Ba2.0Cu2.95Ga0.05O7.0,RE123,60.0,3.88,3.91,11.76,PR05108503,3.895,3.88,Two,RE,2.295619462527348,,1.94
11241,Nb1.0Ba2.0Cu2.94Ga0.06O7.0,RE123,56.2,3.89,3.91,11.76,PR05108503,3.9,3.89,Two,RE,2.285095366825894,,1.945
11242,Nb1.0Ba2.0Cu2.93Ga0.07O7.0,RE123,52.0,3.89,3.9,11.76,PR05108503,3.895,3.89,Two,RE,2.285095366825894,,1.945
11243,Nb1.0Ba2.0Cu2.92Ga0.08O7.0,RE123,52.4,3.89,3.9,11.76,PR05108503,3.895,3.89,Two,RE,2.285095366825894,,1.945
11244,Nd1.0Ba2.0Cu2.91Ga0.09O7.0,RE123,50.1,3.89,3.89,11.76,PR05108503,3.89,3.89,Two,RE,2.285095366825894,,1.945
11245,Nb1.0Ba2.0Cu2.9Ga0.1O7.0,RE123,42.6,3.9,3.9,11.76,PR05108503,3.9,3.9,Two,RE,2.274571271124441,,1.95
11300,Yb1.0Ba2.0Cu3.0O7.0,RE123,87.9,3.796,3.866,11.613,PR05112900,3.831,3.796,Two,RE,2.2950524685855935,,1.898
11301,Tm1.0Ba2.0Cu3.0O7.0,RE123,90.4,3.801,3.871,11.616,PR05112900,3.836,3.801,Two,RE,2.291606122731478,,1.9005
11302,Ho1.0Ba2.0Cu3.0O7.0,RE123,91.5,3.818,3.883,11.633,PR05112900,3.8505,3.818,Two,RE,2.2840041380198053,,1.909
11303,Dy1.0Ba2.0Cu3.0O7.0,RE123,91.7,3.818,3.884,11.649,PR05112900,3.8510000000000004,3.818,Two,RE,2.2936878820017337,,1.909
11305,Sm1.0Ba2.0Cu3.0O7.0,RE123,93.1,3.849,3.898,11.691,PR05112900,3.8735,3.849,Two,RE,2.28648301327979,,1.9245
11306,Nd1.0Ba2.0Cu3.0O7.0,RE123,94.4,3.857,3.912,11.720999999999998,PR05112900,3.8845,3.857,Two,RE,2.29622075668474,,1.9285
11792,Hg1.0Ba2.0Cu1.0O4.18,Hg1201,95.0,3.881,,9.528,PR05200462,3.881,3.881,One,Hg,2.78286969137799,,1.9405
11793,Hg1.0Ba2.0Cu1.0O4.08,Hg1201,53.0,3.893,,9.528,PR05200462,3.893,3.893,One,Hg,2.788547932703295,,1.9465
11794,Hg1.0Ba2.0Cu1.0O4.18,Hg1201,94.0,3.881,,9.528,PR05200462,3.881,3.881,One,Hg,2.78286969137799,,1.9405
11796,Hg1.0Ba2.0Cu1.0O4.23,Hg1201,30.0,3.876,,9.517,PR05200462,3.876,3.876,One,Hg,2.7758003035862155,,1.938
11797,Hg1.0Ba2.0Cu1.0O4.21,Hg1201,80.0,3.877,,9.522,PR05200462,3.877,3.877,One,Hg,2.7784114239570656,,1.9385
11812,Bi2.0Sr2.0Ca1.0Cu2.0O8.0,Bi2212,92.0,5.4,5.4,30.97,PR05207647,5.4,3.8183766184073566,Two,Bi,2.514788040501469,,1.9091883092036783
11819,Y1.0Ba2.0Cu3.0F0.76O6.0,Y123,35.0,3.863,,11.745,PR05207619,3.863,3.863,Two,RE,2.390971675443865,,1.9315
11820,Y1.0Ba2.0Cu3.0F1.11O6.0,Y123,45.0,3.867,,11.739,PR05207619,3.867,3.867,Two,RE,2.389270430069132,,1.9335
11821,Y1.0Ba2.0Cu3.0F1.26O6.0,Y123,55.0,3.868,,11.715,PR05207619,3.868,3.868,Two,RE,2.3713060750473396,,1.934
11822,Y1.0Ba2.0Cu3.0F1.46O6.0,Y123,55.0,3.871,,11.709,PR05207619,3.871,3.871,Two,RE,2.3688608714377484,,1.9355
11944,Y1.0Ba2.0Cu2.91Zn0.09O7.0,Y123,56.9,3.82,3.88,11.65,PR05210474,3.85,3.82,Two,RE,2.2849277313707805,,1.91
11945,Y1.0Ba2.0Cu2.85Zn0.15O7.0,Y123,43.2,3.81,3.88,11.64,PR05210474,3.845,3.81,Two,RE,2.2696930184986055,,1.905
11946,Y1.0Ba2.0Cu2.76Zn0.24O7.0,Y123,13.0,3.81,3.88,11.64,PR05210474,3.845,3.81,Two,RE,2.2696930184986055,,1.905
11948,Y1.0Ba2.0Cu2.9789999999999996Zn0.021O7.0,Y123,80.2,3.81,3.88,11.65,PR05210474,3.845,3.81,Two,RE,2.2774881490222096,,1.905
11949,Y1.0Ba2.0Cu2.97Zn0.03O7.0,Y123,77.0,3.81,3.88,11.65,PR05210474,3.845,3.81,Two,RE,2.2774881490222096,,1.905
11950,Y1.0Ba2.0Cu2.88Zn0.12O7.0,Y123,52.0,3.81,3.88,11.64,PR05210474,3.845,3.81,Two,RE,2.2696930184986055,,1.905
11951,Y1.0Ba2.0Cu3.0O7.0,Y123,88.0,3.82,3.88,11.66,PR05210474,3.85,3.82,Two,RE,2.2927228618943847,,1.91
11952,Y1.0Ba2.0Cu2.9930000000000003Zn0.006999999999999999O7.0,Y123,84.0,3.81,3.88,11.65,PR05210474,3.845,3.81,Two,RE,2.2774881490222096,,1.905
11953,Y1.0Ba2.0Cu2.985Zn0.015O7.0,Y123,80.0,3.822,3.89,11.66,PR05210474,3.8560000000000003,3.822,Two,RE,2.294210778364098,,1.911
11954,Y1.0Ba2.0Cu2.97Zn0.03O7.0,Y123,76.0,3.81,3.88,11.65,PR05210474,3.845,3.81,Two,RE,2.2774881490222096,,1.905
11955,Y1.0Ba2.0Cu2.955Zn0.045O7.0,Y123,70.1,3.81,3.88,11.65,PR05210474,3.845,3.81,Two,RE,2.2774881490222096,,1.905
11956,Y1.0Ba2.0Cu2.82Zn0.18O7.0,Y123,38.4,3.81,3.89,11.64,PR05210474,3.85,3.81,Two,RE,2.2696930184986055,,1.905
11957,Y1.0Ba2.0Cu2.79Zn0.21O7.0,Y123,24.2,3.82,3.89,11.64,PR05210474,3.855,3.82,Two,RE,2.2771326008471764,,1.91
12008,Ca0.1Ba1.65La1.25Cu3.0O7.06,RE123,41.9,3.903,,11.72,PR05212982,3.903,3.903,Two,RE,2.2472046824591865,,1.9515
12015,Ca0.4Ba1.25La1.25Cu3.0O6.98,RE123,40.1,3.876,,11.679,PR05212982,3.876,3.876,Two,RE,2.25080514689942,,1.938
12016,Ca0.4Ba1.25La1.25Cu3.0O7.05,RE123,60.0,3.875,,11.669,PR05212982,3.875,3.875,Two,RE,2.2458052164808597,,1.9375
12017,Ca0.4Ba1.25La1.25Cu3.0O7.14,RE123,78.8,3.873,,11.637,PR05212982,3.873,3.873,Two,RE,2.228542547657294,,1.9365
12025,Ca0.4Ba1.15La1.45Cu3.0O7.21,RE123,43.9,3.871,,11.617,PR05212982,3.871,3.871,Two,RE,2.218542686820176,,1.9355
12082,Y1.0Ba2.0Cu3.0O6.9,Y123,92.5,3.8154,3.8842,11.678,P071104503,3.8498,3.8154,Two,RE,2.303331888956528,,1.9077
12083,Y1.0Ba2.0Cu2.94Fe0.06O6.928999999999999,Y123,85.0,3.8331,3.8712,11.674,P071104503,3.85215,3.8331,Two,RE,2.3133818975040548,,1.91655
12084,Y1.0Ba2.0Cu2.9Fe0.1O6.928999999999999,Y123,71.0,3.8577,,11.694,P071104503,3.8577,3.8577,Two,RE,2.347273531128746,,1.92885
12085,Y1.0Ba2.0Cu2.84Fe0.16O6.959,Y123,53.0,3.8631,,11.687,P071104503,3.8631,3.8631,Two,RE,2.3458343142304496,,1.93155
12086,Y1.0Ba2.0Cu2.68Fe0.32O6.999,Y123,26.0,3.87,,11.682,P071104503,3.87,3.87,Two,RE,2.347070060789161,,1.935
12089,Y1.0Ba2.0Cu3.0O7.19,Y123,89.0,3.8531,,11.621,P071104503,3.8531,3.8531,Two,RE,2.286946870426096,,1.92655
12090,Y1.0Ba2.0Cu2.94Fe0.06O7.254,Y123,91.0,3.8565,,11.619000000000002,P071104503,3.8565,3.8565,Two,RE,2.28791730231989,,1.92825
12091,Y1.0Ba2.0Cu2.9Fe0.1O7.2929999999999975,Y123,87.0,3.8596,,11.629,P071104503,3.8596,3.8596,Two,RE,2.2980187033715502,,1.9298
12092,Y1.0Ba2.0Cu2.84Fe0.16O7.303,Y123,85.0,3.8619,,11.626,P071104503,3.8619,3.8619,Two,RE,2.297391268154639,,1.93095
12093,Y1.0Ba2.0Cu2.68Fe0.32O7.343,Y123,82.0,3.8635,,11.619000000000002,P071104503,3.8635,3.8635,Two,RE,2.293125009963889,,1.93175
12094,Y1.0Ba2.0Cu2.6Fe0.4O7.401,Y123,82.0,3.8665,,11.609000000000002,P071104503,3.8665,3.8665,Two,RE,2.287561754144857,,1.93325
12095,Y1.0Ba2.0Cu2.5Fe0.5O7.4129999999999985,Y123,80.0,3.8708,,11.59,P071104503,3.8708,3.8708,Two,RE,2.275950026559892,,1.9354
12096,Y1.0Ba2.0Cu2.4Fe0.6O7.4529999999999985,Y123,62.0,3.8727,,11.584,P071104503,3.8727,3.8727,Two,RE,2.27268646889196,,1.93635
12097,Y1.0Ba2.0Cu2.3Fe0.7O7.484,Y123,60.0,3.8738,,11.579,P071104503,3.8738,3.8738,Two,RE,2.2696072576885005,,1.9369
12122,Hg1.0Ba2.0Ca2.0Cu3.0O8.0,Hg1223,132.0,3.852,,15.764,PR05215551,3.852,3.852,Three,Hg,2.7434693563535584,,1.926
12153,La1.85Sr0.15Cu1.0O4.0,T,37.0,3.7733,,13.2235,PHC4210056,3.7733,3.7733,One,RE,2.4108438937989267,,1.88665
12154,La1.82Sr0.18Cu0.98Mn0.02O4.0,T,37.0,3.7761,,13.2174,PHC4210056,3.7761,3.7761,One,RE,2.408656206429021,,1.88805
12155,La1.79Sr0.21Cu0.96Mn0.04O4.0,T,37.0,3.7808,,13.1964,PHC4210056,3.7808,3.7808,One,RE,2.402280674733872,,1.8904
12156,La1.76Sr0.24Cu0.94Mn0.06O4.0,T,37.0,3.7818,,13.1367,PHC4210056,3.7818,3.7818,One,RE,2.3870486345590627,,1.8909
12157,La1.73Sr0.27Cu0.92Mn0.08O4.0,T,37.0,3.7822,,13.1028,PHC4210056,3.7822,3.7822,One,RE,2.3784385609969125,,1.8911
12158,La1.7Sr0.3Cu0.9Mn0.1O4.0,T,37.0,3.7837,,13.0371,PHC4210056,3.7837,3.7837,One,RE,2.361582176502124,,1.89185
12163,Hg1.4Tl0.6Ba2.0Y1.0Cu2.0O7.92,Hg2212,11.7,3.867,,28.88,PHC2820887,3.867,3.867,Two,Hg,2.46184848388308,,1.9335
12164,Hg1.4Tl0.6Ba2.0Y0.9Ca0.1Cu2.0O7.88,Hg2212,37.0,3.864,,28.88,PHC2820887,3.864,3.864,Two,Hg,2.4578951461718495,,1.932
12165,Hg1.4Tl0.6Ba2.0Y0.8Ca0.2Cu2.0O7.83,Hg2212,50.0,3.862,,28.87,PHC2820887,3.862,3.862,Two,Hg,2.4537223055106407,,1.931
12166,Hg1.4Tl0.6Ba2.0Y0.7Ca0.3Cu2.0O7.81,Hg2212,74.5,3.859,,28.95,PHC2820887,3.859,3.859,Two,Hg,2.4620672252958498,,1.9295
12167,Hg1.4Tl0.6Ba2.0Y0.6Ca0.4Cu2.0O7.78,Hg2212,84.6,3.857,,28.99,PHC2820887,3.857,3.857,Two,Hg,2.4655807955699176,,1.9285
12168,Hg1.4Tl0.6Ba2.0Y0.5Ca0.5Cu2.0O7.74,Hg2212,84.0,3.854,,29.02,PHC2820887,3.854,3.854,Two,Hg,2.4662393044198536,,1.927
12169,Hg1.4Tl0.6Ba2.0Y0.4Ca0.6Cu2.0O7.71,Hg2212,68.6,3.85,,29.13,PHC2820887,3.85,3.85,Two,Hg,2.4778782915291524,,1.925
12170,Hg1.4Tl0.6Ba2.0Y0.3Ca0.7Cu2.0O7.68,Hg2212,66.4,3.848,,29.19,PHC2820887,3.848,3.848,Two,Hg,2.48446642617733,,1.924
12171,Hg1.4Tl0.6Ba2.0Y0.2Ca0.8Cu2.0O7.66,Hg2212,35.3,3.845,,29.23,PHC2820887,3.845,3.845,Two,Hg,2.4866622172143193,,1.9225
12192,Hg1.0Tl1.0Ba2.0Ca1.0Cu2.0O8.0,Hg2212,35.0,3.845,,29.22,ADS0090399,3.845,3.845,Two,Hg,2.4851249350272644,,1.9225
12250,Hg0.5Fe0.5Sr2.0Y0.8Ca0.2Cu2.0O6.72,Hg1212,30.0,3.8299,,11.8327,PHC4220102,3.8299,3.8299,Two,Hg,2.1757395727434243,,1.91495
12251,Hg0.5Fe0.5Sr2.0Y0.7Ca0.3Cu2.0O6.7,Hg1212,24.0,3.8267,,11.844,PHC4220102,3.8267,3.8267,Two,Hg,2.1822862367336366,,1.91335
12252,Hg0.5Fe0.5Sr2.0Y0.6Ca0.4Cu2.0O6.7,Hg1212,46.0,3.8249,,11.8538,PHC4220102,3.8249,3.8249,Two,Hg,2.188438327066656,,1.91245
12253,Hg0.5Fe0.5Sr2.0Y0.5Ca0.5Cu2.0O6.68,Hg1212,66.5,3.8222,,11.8655,PHC4220102,3.8222,3.8222,Two,Hg,2.1955150939954216,,1.9111
12254,Hg0.5Fe0.5Sr2.0Y0.4Ca0.6Cu2.0O6.67,Hg1212,77.5,3.8196,,11.8772,PHC4220102,3.8196,3.8196,Two,Hg,2.2026405116833416,,1.9098
12255,Hg0.5Fe0.5Sr2.0Y0.3Ca0.7Cu2.0O6.65,Hg1212,72.5,3.8174,,11.8864,PHC4220102,3.8174,3.8174,Two,Hg,2.2081677252655822,,1.9087
12256,Hg0.5Fe0.5Sr2.0Y0.2Ca0.8Cu2.0O6.63,Hg1212,63.5,3.8174,,11.8861,PHC4220102,3.8174,3.8174,Two,Hg,2.2079525884085065,,1.9087
12300,Yb1.0Ba2.0Cu3.0O7.0,RE123,91.3,3.877,3.801,11.646,PR05315245,3.839,3.877,Two,RE,2.2297800153665484,,1.9385
12301,Yb1.0Ba2.0Cu2.99Zn0.01O7.0,RE123,87.8,3.869,3.801,11.656,PR05315245,3.835,3.869,Two,RE,2.244251631916416,,1.9345
12302,Yb1.0Ba2.0Cu2.98Zn0.02O7.0,RE123,83.3,3.875,3.803,11.651,PR05315245,3.839,3.875,Two,RE,2.234911004501191,,1.9375
12303,Yb1.0Ba2.0Cu2.96Zn0.04O7.0,RE123,73.9,3.881,3.808,11.656,PR05315245,3.8445,3.881,Two,RE,2.2316227170746723,,1.9405
12304,Yb1.0Ba2.0Cu2.94Zn0.06O7.0,RE123,72.1,3.882,3.805,11.654000000000002,PR05315245,3.8435,3.882,Two,RE,2.229359839506786,,1.941
12305,Yb1.0Ba2.0Cu2.92Zn0.08O7.0,RE123,70.6,3.879,3.809,11.66,PR05315245,3.844,3.879,Two,RE,2.2361484722104437,,1.9395
12306,Er1.0Ba2.0Cu3.0O7.0,RE123,93.1,3.878,3.809,11.655,PR05315245,3.8435,3.878,Two,RE,2.234174711786236,,1.939
12307,Er1.0Ba2.0Cu2.99Zn0.01O7.0,RE123,89.8,3.879,3.808,11.659,PR05315245,3.8435,3.879,Two,RE,2.2355432382115743,,1.9395
12308,Er1.0Ba2.0Cu2.98Zn0.02O7.0,RE123,84.8,3.876,3.805,11.647,PR05315245,3.840500000000001,3.876,Two,RE,2.231437658935564,,1.938
12309,Er1.0Ba2.0Cu2.96Zn0.04O7.0,RE123,76.3,3.876,3.808,11.652,PR05315245,3.842000000000001,3.876,Two,RE,2.234463828929916,,1.938
12310,Er1.0Ba2.0Cu2.94Zn0.06O7.0,RE123,68.3,3.88,3.809,11.649,PR05315245,3.8445,3.88,Two,RE,2.228438488652723,,1.94
12311,Er1.0Ba2.0Cu2.92Zn0.08O7.0,RE123,62.7,3.876,3.807,11.65,PR05315245,3.8415,3.876,Two,RE,2.2332533609321756,,1.938
12312,Er1.0Ba2.0Cu2.9Zn0.1O7.0,RE123,60.4,3.877,3.808,11.65,PR05315245,3.8425,3.877,Two,RE,2.2322009513620302,,1.9385
12313,Er1.0Ba2.0Cu2.85Zn0.15O7.0,RE123,52.4,3.879,3.808,11.659,PR05315245,3.8435,3.879,Two,RE,2.2355432382115743,,1.9395
12314,Y1.0Ba2.0Cu3.0O7.0,Y123,93.4,3.886,3.818,11.669,PR05315245,3.852,3.886,Two,RE,2.34883972286619,,1.943
12315,Y1.0Ba2.0Cu2.99Zn0.01O7.0,Y123,88.6,3.886,3.818,11.665,PR05315245,3.852,3.886,Two,RE,2.345721670656747,,1.943
12316,Y1.0Ba2.0Cu2.98Zn0.02O7.0,Y123,84.8,3.888,3.82,11.665,PR05315245,3.8539999999999996,3.888,Two,RE,2.3472095871264607,,1.944
12317,Y1.0Ba2.0Cu2.96Zn0.04O7.0,Y123,75.1,3.886,3.817,11.664,PR05315245,3.8515,3.886,Two,RE,2.344942157604388,,1.943
12319,Y1.0Ba2.0Cu2.92Zn0.08O7.0,Y123,62.1,3.886,3.817,11.666,PR05315245,3.8515,3.886,Two,RE,2.3465011837091083,,1.943
12320,Y1.0Ba2.0Cu2.9Zn0.1O7.0,Y123,60.1,3.886,3.818,11.667,PR05315245,3.852,3.886,Two,RE,2.3472806967614694,,1.943
12321,Y1.0Ba2.0Cu2.85Zn0.15O7.0,Y123,55.1,3.887,3.818,11.666,PR05315245,3.8525,3.887,Two,RE,2.347245141943965,,1.9435
12322,Dy1.0Ba2.0Cu3.0O7.0,RE123,95.1,3.894,3.836,11.684,PR05315245,3.865,3.894,Two,RE,2.2348879446311556,,1.947
12323,Dy1.0Ba2.0Cu2.99Zn0.01O7.0,RE123,89.5,3.889,3.826,11.673,PR05315245,3.8575,3.889,Two,RE,2.2334924184943072,,1.9445
12324,Dy1.0Ba2.0Cu2.98Zn0.02O7.0,RE123,84.8,3.895,3.829,11.672,PR05315245,3.862,3.895,Two,RE,2.2265727270745646,,1.9475
12325,Dy1.0Ba2.0Cu2.96Zn0.04O7.0,RE123,76.8,3.887,3.821,11.674,PR05315245,3.8539999999999996,3.887,Two,RE,2.236202471633468,,1.9435
12326,Dy1.0Ba2.0Cu2.94Zn0.06O7.0,RE123,68.8,3.886,3.823,11.677,PR05315245,3.8545,3.886,Two,RE,2.239070583200225,,1.943
12327,Dy1.0Ba2.0Cu2.92Zn0.08O7.0,RE123,60.6,3.885,3.821,11.68,PR05315245,3.853,3.885,Two,RE,2.241938694766982,,1.9425
12328,Dy1.0Ba2.0Cu2.9Zn0.1O7.0,RE123,56.3,3.887,3.822,11.675999999999998,PR05315245,3.8545,3.887,Two,RE,2.2374129396312084,,1.9435
12329,Dy1.0Ba2.0Cu2.85Zn0.15O7.0,RE123,51.5,3.887,3.829,11.699000000000002,PR05315245,3.858,3.887,Two,RE,2.251333321605231,,1.9435
12330,Gd1.0Ba2.0Cu3.0O7.0,RE123,94.8,3.898,3.838,11.703,PR05315245,3.868,3.898,Two,RE,2.2421777523291135,,1.949
12331,Gd1.0Ba2.0Cu2.99Zn0.01O7.0,RE123,89.8,3.906,3.842,11.703,PR05315245,3.8739999999999997,3.906,Two,RE,2.2337584757679507,,1.953
12332,Gd1.0Ba2.0Cu2.98Zn0.02O7.0,RE123,86.3,3.908,3.847,11.716,PR05315245,3.8775,3.908,Two,RE,2.239521698612977,,1.954
12333,Gd1.0Ba2.0Cu2.96Zn0.04O7.0,RE123,72.7,3.909,3.844,11.717,PR05315245,3.8765,3.909,Two,RE,2.239074523041703,,1.9545
12334,Gd1.0Ba2.0Cu2.94Zn0.06O7.0,RE123,65.9,3.908,3.845,11.722,PR05315245,3.8765,3.908,Two,RE,2.2431531026062004,,1.954
12335,Gd1.0Ba2.0Cu2.92Zn0.08O7.0,RE123,55.9,3.907,3.847,11.722,PR05315245,3.877,3.907,Two,RE,2.2442055121763453,,1.9535
12336,Gd1.0Ba2.0Cu2.9Zn0.1O7.0,RE123,49.2,3.909,3.844,11.722,PR05315245,3.8765,3.909,Two,RE,2.242100693036055,,1.9545
12337,Gd1.0Ba2.0Cu2.85Zn0.15O7.0,RE123,42.4,3.909,3.847,11.727,PR05315245,3.878,3.909,Two,RE,2.245126863030407,,1.9545
12338,Eu1.0Ba2.0Cu3.0O7.0,RE123,94.5,3.897,3.84,11.709,PR05315245,3.8685,3.897,Two,RE,2.246861565892482,,1.9485
12339,Eu1.0Ba2.0Cu2.99Zn0.01O7.0,RE123,91.3,3.892,3.834,11.714,PR05315245,3.863,3.892,Two,RE,2.255149783737562,,1.946
12340,Eu1.0Ba2.0Cu2.98Zn0.02O7.0,RE123,86.3,3.898,3.839,11.718,PR05315245,3.8685,3.898,Two,RE,2.2512562623121717,,1.949
12341,Eu1.0Ba2.0Cu2.96Zn0.04O7.0,RE123,74.8,3.899,3.839,11.716,PR05315245,3.869,3.899,Two,RE,2.248993384744285,,1.9495
12342,Eu1.0Ba2.0Cu2.94Zn0.06O7.0,RE123,65.9,3.9,3.84,11.716,PR05315245,3.87,3.9,Two,RE,2.2479409751741395,,1.95
12343,Eu1.0Ba2.0Cu2.92Zn0.08O7.0,RE123,54.1,3.902,3.843,11.717,PR05315245,3.8725,3.902,Two,RE,2.24644139003272,,1.951
12344,Eu1.0Ba2.0Cu2.9Zn0.1O7.0,RE123,47.4,3.896,3.839,11.717,PR05315245,3.8675,3.896,Two,RE,2.2527558474535923,,1.948
12345,Eu1.0Ba2.0Cu2.85Zn0.15O7.0,RE123,33.6,3.9,3.84,11.719,PR05315245,3.87,3.9,Two,RE,2.249756677170751,,1.95
12346,Sm1.0Ba2.0Cu3.0O7.0,RE123,95.1,3.903,3.849,11.732,PR05315245,3.8760000000000003,3.903,Two,RE,2.254467490445631,,1.9515
12347,Sm1.0Ba2.0Cu2.99Zn0.01O7.0,RE123,91.3,3.905,3.849,11.737,PR05315245,3.877,3.905,Two,RE,2.255388841299694,,1.9525
12348,Sm1.0Ba2.0Cu2.98Zn0.02O7.0,RE123,86.3,3.906,3.848,11.736,PR05315245,3.877,3.906,Two,RE,2.2537311977306778,,1.953
12349,Sm1.0Ba2.0Cu2.96Zn0.04O7.0,RE123,74.5,3.906,3.851,11.733,PR05315245,3.8785,3.906,Two,RE,2.251915495734066,,1.953
12350,Sm1.0Ba2.0Cu2.94Zn0.06O7.0,RE123,65.6,3.907,3.85,11.736,PR05315245,3.8785,3.907,Two,RE,2.2526787881605324,,1.9535
12351,Sm1.0Ba2.0Cu2.92Zn0.08O7.0,RE123,52.1,3.903,3.848,11.737,PR05315245,3.8755,3.903,Two,RE,2.2574936604399842,,1.9515
12352,Sm1.0Ba2.0Cu2.9Zn0.1O7.0,RE123,43.6,3.909,3.853,11.737,PR05315245,3.881,3.909,Two,RE,2.2511792030191122,,1.9545
12353,Sm1.0Ba2.0Cu2.85Zn0.15O7.0,RE123,31.8,3.913,3.856,11.735,PR05315245,3.8845,3.913,Two,RE,2.2457590967407897,,1.9565
12354,Nd1.0Ba2.0Cu3.0O7.0,RE123,95.1,3.918,3.861,11.773,PR05315245,3.8895,3.918,Two,RE,2.263495940847142,,1.959
12355,Nd1.0Ba2.0Cu2.99Zn0.01O7.0,RE123,94.5,3.913,3.863,11.774,PR05315245,3.888,3.913,Two,RE,2.269363222696739,,1.9565
12356,Nd1.0Ba2.0Cu2.98Zn0.02O7.0,RE123,86.0,3.915,3.86,11.774,PR05315245,3.8875,3.915,Two,RE,2.2672584035564483,,1.9575
12357,Nd1.0Ba2.0Cu2.96Zn0.04O7.0,RE123,72.7,3.917,3.862,11.779000000000002,PR05315245,3.8895,3.917,Two,RE,2.2681797544105113,,1.9585
12358,Nd1.0Ba2.0Cu2.94Zn0.06O7.0,RE123,64.1,3.91,3.86,11.77,PR05315245,3.885,3.91,Two,RE,2.2700995154116925,,1.955
12359,Nd1.0Ba2.0Cu2.92Zn0.08O7.0,RE123,36.6,3.915,3.857,11.788,PR05315245,3.886,3.915,Two,RE,2.275731679540636,,1.9575
12360,Nd1.0Ba2.0Cu2.9Zn0.1O7.0,RE123,25.0,3.916,3.859,11.78,PR05315245,3.8875,3.916,Two,RE,2.269837397979526,,1.958
12370,Sm1.0Ba2.0Cu2.8Fe0.2O6.96,RE123,47.0,3.89,,11.685,PR05314637,3.89,3.89,Two,RE,2.239702816910608,,1.945
12500,Bi2.0Sr2.0Ca1.0Cu2.0O8.0,Bi2212,95.0,5.402,5.4270000000000005,30.804,PR05302245,5.4145,3.8197908319697293,Two,Bi,2.477122767949409,,1.9098954159848647
12501,Bi2.0Sr2.0Ca0.9Ce0.1Cu2.0O8.0,Bi2212,52.0,5.4060000000000015,5.4270000000000005,30.715,PR05302245,5.416500000000001,3.8226192590944765,Two,Bi,2.4547156410794555,,1.9113096295472383
12502,Bi2.0Sr2.0Ca0.8Ce0.2Cu2.0O8.0,Bi2212,25.0,5.415,5.4270000000000005,30.649,PR05302245,5.421,3.8289832201251546,Two,Bi,2.4335381607576063,,1.9144916100625773
12507,Sm1.0Ba2.0Cu3.0O6.95,RE123,95.0,3.846,3.911,11.73,PR05302781,3.8785,3.846,Two,RE,2.313244367946175,,1.923
12509,Sm1.0Ba2.0Cu3.0O7.0,RE123,96.0,3.845,3.91,11.720999999999998,PR05302781,3.8775,3.845,Two,RE,2.308849671526484,,1.9225
12708,Hg1.0Ba2.0Ca0.86Sr0.14Cu2.0O6.0,Hg1212,116.0,3.858,3.858,12.665,PR05309460,3.858,3.858,Two,Hg,2.786271789882857,,1.929
12832,Pr0.9Ca0.1Sr2.0Cu2.7Mo0.3O7.0,RE123,17.0,3.857,3.857,11.624,PR05311340,3.857,3.857,Two,RE,2.237513058794304,,1.9285
12835,Pr0.9Sr2.1Cu2.7Mo0.3O7.0,RE123,17.0,3.863,3.863,11.624,PR05311340,3.863,3.863,Two,RE,2.231198601373432,,1.9315
13024,Hg1.0Ba2.0Cu1.0O4.06,Hg1201,71.0,3.886,,9.532,PR05503966,3.886,3.886,One,Hg,2.786945972138527,,1.943
13025,Hg1.0Ba2.0Cu1.0O4.19,Hg1201,83.0,3.88,,9.524,PR05503966,3.88,3.88,One,Hg,2.7806861577258872,,1.94
13026,Hg1.0Ba2.0Cu1.0O4.12,Hg1201,98.0,3.885,,9.526,PR05503966,3.885,3.885,One,Hg,2.7839072650489283,,1.9425
13027,Hg1.0Ba2.0Cu1.0O4.0,Hg1201,96.0,3.885,,9.52,PR05503966,3.885,3.885,One,Hg,2.7813417447364386,,1.9425
14000,Hg1.0Ba2.0Ca1.0Cu2.0O6.1,Hg1212,93.0,3.864,,12.712,PR05506612,3.864,3.864,Two,Hg,2.822895609707599,,1.932
14002,Hg1.0Ba2.0Ca1.0Cu2.0O6.13,Hg1212,102.0,3.862,,12.698,PR05506612,3.862,3.862,Two,Hg,2.811882874527557,,1.931
14003,Hg1.0Ba2.0Ca1.0Cu2.0O6.14,Hg1212,105.0,3.86,,12.69,PR05506612,3.86,3.86,Two,Hg,2.8051728764890456,,1.93
14005,Hg1.0Ba2.0Ca1.0Cu2.0O6.19,Hg1212,122.0,3.86,,12.703,PR05506612,3.86,3.86,Two,Hg,2.8144954736290355,,1.93
14006,Hg1.0Ba2.0Ca1.0Cu2.0O6.21,Hg1212,127.0,3.86,,12.693,PR05506612,3.86,3.86,Two,Hg,2.8073242450598137,,1.93
14008,Hg1.0Ba2.0Ca1.0Cu2.0O6.24,Hg1212,121.0,3.855,,12.684,PR05506612,3.855,3.855,Two,Hg,2.798437601389683,,1.9275
14009,Hg1.0Ba2.0Ca1.0Cu2.0O6.27,Hg1212,110.0,3.854,,12.681,PR05506612,3.854,3.854,Two,Hg,2.7957997252273508,,1.927
14010,Hg1.0Ba2.0Ca1.0Cu2.0O6.3,Hg1212,100.0,3.853,,12.675,PR05506612,3.853,3.853,Two,Hg,2.7910104804942524,,1.9265
14012,Hg1.0Ba2.0Ca1.0Cu2.0O6.31,Hg1212,98.0,3.853,,12.683,PR05506612,3.853,3.853,Two,Hg,2.7967474633496305,,1.9265
14015,Hg1.0Ba2.0Ca2.0Cu3.0O8.16,Hg1223,101.0,3.886,,15.887,PR05506612,3.886,3.886,Three,Hg,2.7970786453004175,,1.943
14016,Hg1.0Ba2.0Ca2.0Cu3.0O8.2,Hg1223,105.0,3.858,,15.873,PR05506612,3.858,3.858,Three,Hg,2.853737826352668,,1.929
14018,Hg1.0Ba2.0Ca2.0Cu3.0O8.25,Hg1223,132.0,3.854,,15.855,PR05506612,3.854,3.854,Three,Hg,2.843355055741328,,1.927
14019,Hg1.0Ba2.0Ca2.0Cu3.0O8.29,Hg1223,135.0,3.854,,15.855,PR05506612,3.854,3.854,Three,Hg,2.843355055741328,,1.927
14021,Hg1.0Ba2.0Ca2.0Cu3.0O8.3,Hg1223,134.0,3.854,,15.865,PR05506612,3.854,3.854,Three,Hg,2.854903142824509,,1.927
