Repository: CompRhys/apical

# Data Guide

In all cases whilst compiling this data we have been careful to include as much meta-information as possible to allow data to be traced back to it's original sources. For SuperCon this takes the form of the SuperCon "num :" reference id and then the source publication details. For ICSD we provide the ICSD collection code.

We acknowledge the Japanese National Institute for Materials Science for maintaining the [SuperCon](https://supercon.nims.go.jp/index_en.html) database as well as FIZ Karlsruhe GmbH for maintaining [ICSD](https://www.fiz-karlsruhe.de/en/produkte-und-dienstleistungen/inorganic-crystal-structure-database-icsd).

File: processed-data/super_apical_old.csv (part 6 of 7)
num :,composition :,str3 :,tc :,lata :,latb :,latc :,refno :,lata ,layers :,cu-o_a :,cu-o_p :
12096,Y1.0Ba2.0Cu2.4Fe0.6O7.4529999999999985,Y123,62.0,3.8727,,11.584,P071104503,3.8727,Two,2.206376079198232,1.93635
12097,Y1.0Ba2.0Cu2.3Fe0.7O7.484,Y123,60.0,3.8738,,11.579,P071104503,3.8738,Two,2.2012554354563845,1.9369
12122,Hg1.0Ba2.0Ca2.0Cu3.0O8.0,Hg1223,132.0,3.852,,15.764,PR05215551,3.852,Three,,1.926
12153,La1.85Sr0.15Cu1.0O4.0,T,37.0,3.7733,,13.2235,PHC4210056,3.7733,One,2.4088434502627547,1.88665
12154,La1.82Sr0.18Cu0.98Mn0.02O4.0,T,37.0,3.7761,,13.2174,PHC4210056,3.7761,One,2.406916780430946,1.88805
12155,La1.79Sr0.21Cu0.96Mn0.04O4.0,T,37.0,3.7808,,13.1964,PHC4210056,3.7808,One,2.400283982649309,1.8904
12156,La1.76Sr0.24Cu0.94Mn0.06O4.0,T,37.0,3.7818,,13.1367,PHC4210056,3.7818,One,2.381427886098654,1.8909
12157,La1.73Sr0.27Cu0.92Mn0.08O4.0,T,37.0,3.7822,,13.1028,PHC4210056,3.7822,One,2.370720655394011,1.8911
12158,La1.7Sr0.3Cu0.9Mn0.1O4.0,T,37.0,3.7837,,13.0371,PHC4210056,3.7837,One,2.3499694737628887,1.89185
12163,Hg1.4Tl0.6Ba2.0Y1.0Cu2.0O7.92,Hg2212,11.7,3.867,,28.88,PHC2820887,3.867,Two,,1.9335
12164,Hg1.4Tl0.6Ba2.0Y0.9Ca0.1Cu2.0O7.88,Hg2212,37.0,3.864,,28.88,PHC2820887,3.864,Two,,1.932
12165,Hg1.4Tl0.6Ba2.0Y0.8Ca0.2Cu2.0O7.83,Hg2212,50.0,3.862,,28.87,PHC2820887,3.862,Two,,1.931
12166,Hg1.4Tl0.6Ba2.0Y0.7Ca0.3Cu2.0O7.81,Hg2212,74.5,3.859,,28.95,PHC2820887,3.859,Two,,1.9295
12167,Hg1.4Tl0.6Ba2.0Y0.6Ca0.4Cu2.0O7.78,Hg2212,84.6,3.857,,28.99,PHC2820887,3.857,Two,,1.9285
12168,Hg1.4Tl0.6Ba2.0Y0.5Ca0.5Cu2.0O7.74,Hg2212,84.0,3.854,,29.02,PHC2820887,3.854,Two,,1.927
12169,Hg1.4Tl0.6Ba2.0Y0.4Ca0.6Cu2.0O7.71,Hg2212,68.6,3.85,,29.13,PHC2820887,3.85,Two,,1.925
12170,Hg1.4Tl0.6Ba2.0Y0.3Ca0.7Cu2.0O7.68,Hg2212,66.4,3.848,,29.19,PHC2820887,3.848,Two,,1.924
12171,Hg1.4Tl0.6Ba2.0Y0.2Ca0.8Cu2.0O7.66,Hg2212,35.3,3.845,,29.23,PHC2820887,3.845,Two,,1.9225
12192,Hg1.0Tl1.0Ba2.0Ca1.0Cu2.0O8.0,Hg2212,35.0,3.845,,29.22,ADS0090399,3.845,Two,,1.9225
12250,Hg0.5Fe0.5Sr2.0Y0.8Ca0.2Cu2.0O6.72,Hg1212,30.0,3.8299,,11.8327,PHC4220102,3.8299,Two,,1.91495
12251,Hg0.5Fe0.5Sr2.0Y0.7Ca0.3Cu2.0O6.7,Hg1212,24.0,3.8267,,11.844,PHC4220102,3.8267,Two,,1.91335
12252,Hg0.5Fe0.5Sr2.0Y0.6Ca0.4Cu2.0O6.7,Hg1212,46.0,3.8249,,11.8538,PHC4220102,3.8249,Two,,1.91245
12253,Hg0.5Fe0.5Sr2.0Y0.5Ca0.5Cu2.0O6.68,Hg1212,66.5,3.8222,,11.8655,PHC4220102,3.8222,Two,,1.9111
12254,Hg0.5Fe0.5Sr2.0Y0.4Ca0.6Cu2.0O6.67,Hg1212,77.5,3.8196,,11.8772,PHC4220102,3.8196,Two,,1.9098
12255,Hg0.5Fe0.5Sr2.0Y0.3Ca0.7Cu2.0O6.65,Hg1212,72.5,3.8174,,11.8864,PHC4220102,3.8174,Two,,1.9087
12256,Hg0.5Fe0.5Sr2.0Y0.2Ca0.8Cu2.0O6.63,Hg1212,63.5,3.8174,,11.8861,PHC4220102,3.8174,Two,,1.9087
12300,Yb1.0Ba2.0Cu3.0O7.0,RE123,91.3,3.877,3.801,11.646,PR05315245,3.839,Two,2.329948437618472,1.9385
12301,Yb1.0Ba2.0Cu2.99Zn0.01O7.0,RE123,87.8,3.869,3.801,11.656,PR05315245,3.835,Two,2.3210999458386707,1.9345
12302,Yb1.0Ba2.0Cu2.98Zn0.02O7.0,RE123,83.3,3.875,3.803,11.651,PR05315245,3.839,Two,2.3255241917285723,1.9375
12303,Yb1.0Ba2.0Cu2.96Zn0.04O7.0,RE123,73.9,3.881,3.808,11.656,PR05315245,3.8445,Two,2.3210999458386707,1.9405
12304,Yb1.0Ba2.0Cu2.94Zn0.06O7.0,RE123,72.1,3.882,3.805,11.654000000000002,PR05315245,3.8435,Two,2.32286964419463,1.941
12305,Yb1.0Ba2.0Cu2.92Zn0.08O7.0,RE123,70.6,3.879,3.809,11.66,PR05315245,3.844,Two,2.3175605491267506,1.9395
12306,Er1.0Ba2.0Cu3.0O7.0,RE123,93.1,3.878,3.809,11.655,PR05315245,3.8435,Two,2.321984795016652,1.939
12307,Er1.0Ba2.0Cu2.99Zn0.01O7.0,RE123,89.8,3.879,3.808,11.659,PR05315245,3.8435,Two,2.31844539830473,1.9395
12308,Er1.0Ba2.0Cu2.98Zn0.02O7.0,RE123,84.8,3.876,3.805,11.647,PR05315245,3.840500000000001,Two,2.3290635884404924,1.938
12309,Er1.0Ba2.0Cu2.96Zn0.04O7.0,RE123,76.3,3.876,3.808,11.652,PR05315245,3.842000000000001,Two,2.3246393425505927,1.938
12310,Er1.0Ba2.0Cu2.94Zn0.06O7.0,RE123,68.3,3.88,3.809,11.649,PR05315245,3.8445,Two,2.327293890084533,1.94
12311,Er1.0Ba2.0Cu2.92Zn0.08O7.0,RE123,62.7,3.876,3.807,11.65,PR05315245,3.8415,Two,2.326409040906552,1.938
12312,Er1.0Ba2.0Cu2.9Zn0.1O7.0,RE123,60.4,3.877,3.808,11.65,PR05315245,3.8425,Two,2.326409040906552,1.9385
12313,Er1.0Ba2.0Cu2.85Zn0.15O7.0,RE123,52.4,3.879,3.808,11.659,PR05315245,3.8435,Two,2.31844539830473,1.9395
12314,Y1.0Ba2.0Cu3.0O7.0,Y123,93.4,3.886,3.818,11.669,PR05315245,3.852,Two,2.29342702280966,1.943
12315,Y1.0Ba2.0Cu2.99Zn0.01O7.0,Y123,88.6,3.886,3.818,11.665,PR05315245,3.852,Two,2.2893305078161794,1.943
12316,Y1.0Ba2.0Cu2.98Zn0.02O7.0,Y123,84.8,3.888,3.82,11.665,PR05315245,3.8539999999999996,Two,2.2893305078161794,1.944
12317,Y1.0Ba2.0Cu2.96Zn0.04O7.0,Y123,75.1,3.886,3.817,11.664,PR05315245,3.8515,Two,2.2883063790678104,1.943
12319,Y1.0Ba2.0Cu2.92Zn0.08O7.0,Y123,62.1,3.886,3.817,11.666,PR05315245,3.8515,Two,2.2903546365645506,1.943
12320,Y1.0Ba2.0Cu2.9Zn0.1O7.0,Y123,60.1,3.886,3.818,11.667,PR05315245,3.852,Two,2.2913787653129196,1.943
12321,Y1.0Ba2.0Cu2.85Zn0.15O7.0,Y123,55.1,3.887,3.818,11.666,PR05315245,3.8525,Two,2.2903546365645506,1.9435
12322,Dy1.0Ba2.0Cu3.0O7.0,RE123,95.1,3.894,3.836,11.684,PR05315245,3.865,Two,2.296324168855228,1.947
12323,Dy1.0Ba2.0Cu2.99Zn0.01O7.0,RE123,89.5,3.889,3.826,11.673,PR05315245,3.8575,Two,2.3060575098130087,1.9445
12324,Dy1.0Ba2.0Cu2.98Zn0.02O7.0,RE123,84.8,3.895,3.829,11.672,PR05315245,3.862,Two,2.3069423589909883,1.9475
12325,Dy1.0Ba2.0Cu2.96Zn0.04O7.0,RE123,76.8,3.887,3.821,11.674,PR05315245,3.8539999999999996,Two,2.305172660635029,1.9435
12326,Dy1.0Ba2.0Cu2.94Zn0.06O7.0,RE123,68.8,3.886,3.823,11.677,PR05315245,3.8545,Two,2.3025181131010886,1.943
12327,Dy1.0Ba2.0Cu2.92Zn0.08O7.0,RE123,60.6,3.885,3.821,11.68,PR05315245,3.853,Two,2.299863565567148,1.9425
12328,Dy1.0Ba2.0Cu2.9Zn0.1O7.0,RE123,56.3,3.887,3.822,11.675999999999998,PR05315245,3.8545,Two,2.30340296227907,1.9435
12329,Dy1.0Ba2.0Cu2.85Zn0.15O7.0,RE123,51.5,3.887,3.829,11.699000000000002,PR05315245,3.858,Two,2.283051431185524,1.9435
12330,Gd1.0Ba2.0Cu3.0O7.0,RE123,94.8,3.898,3.838,11.703,PR05315245,3.868,Two,2.2795120344736053,1.949
12331,Gd1.0Ba2.0Cu2.99Zn0.01O7.0,RE123,89.8,3.906,3.842,11.703,PR05315245,3.8739999999999997,Two,2.2795120344736053,1.953
12332,Gd1.0Ba2.0Cu2.98Zn0.02O7.0,RE123,86.3,3.908,3.847,11.716,PR05315245,3.8775,Two,2.2680089951598634,1.954
12333,Gd1.0Ba2.0Cu2.96Zn0.04O7.0,RE123,72.7,3.909,3.844,11.717,PR05315245,3.8765,Two,2.2671241459818825,1.9545
12334,Gd1.0Ba2.0Cu2.94Zn0.06O7.0,RE123,65.9,3.908,3.845,11.722,PR05315245,3.8765,Two,2.2626999000919827,1.954
12335,Gd1.0Ba2.0Cu2.92Zn0.08O7.0,RE123,55.9,3.907,3.847,11.722,PR05315245,3.877,Two,2.2626999000919827,1.9535
12336,Gd1.0Ba2.0Cu2.9Zn0.1O7.0,RE123,49.2,3.909,3.844,11.722,PR05315245,3.8765,Two,2.2626999000919827,1.9545
12337,Gd1.0Ba2.0Cu2.85Zn0.15O7.0,RE123,42.4,3.909,3.847,11.727,PR05315245,3.878,Two,2.258275654202081,1.9545
12338,Eu1.0Ba2.0Cu3.0O7.0,RE123,94.5,3.897,3.84,11.709,PR05315245,3.8685,Two,2.274202939405724,1.9485
12339,Eu1.0Ba2.0Cu2.99Zn0.01O7.0,RE123,91.3,3.892,3.834,11.714,PR05315245,3.863,Two,2.269778693515823,1.946
12340,Eu1.0Ba2.0Cu2.98Zn0.02O7.0,RE123,86.3,3.898,3.839,11.718,PR05315245,3.8685,Two,2.266239296803903,1.949
12341,Eu1.0Ba2.0Cu2.96Zn0.04O7.0,RE123,74.8,3.899,3.839,11.716,PR05315245,3.869,Two,2.2680089951598634,1.9495
12342,Eu1.0Ba2.0Cu2.94Zn0.06O7.0,RE123,65.9,3.9,3.84,11.716,PR05315245,3.87,Two,2.2680089951598634,1.95
12343,Eu1.0Ba2.0Cu2.92Zn0.08O7.0,RE123,54.1,3.902,3.843,11.717,PR05315245,3.8725,Two,2.2671241459818825,1.951
12344,Eu1.0Ba2.0Cu2.9Zn0.1O7.0,RE123,47.4,3.896,3.839,11.717,PR05315245,3.8675,Two,2.2671241459818825,1.948
12345,Eu1.0Ba2.0Cu2.85Zn0.15O7.0,RE123,33.6,3.9,3.84,11.719,PR05315245,3.87,Two,2.2653544476259233,1.95
12346,Sm1.0Ba2.0Cu3.0O7.0,RE123,95.1,3.903,3.849,11.732,PR05315245,3.8760000000000003,Two,2.2538514083121814,1.9515
12347,Sm1.0Ba2.0Cu2.99Zn0.01O7.0,RE123,91.3,3.905,3.849,11.737,PR05315245,3.877,Two,2.24942716242228,1.9525
12348,Sm1.0Ba2.0Cu2.98Zn0.02O7.0,RE123,86.3,3.906,3.848,11.736,PR05315245,3.877,Two,2.2503120116002595,1.953
12349,Sm1.0Ba2.0Cu2.96Zn0.04O7.0,RE123,74.5,3.906,3.851,11.733,PR05315245,3.8785,Two,2.2529665591342,1.953
12350,Sm1.0Ba2.0Cu2.94Zn0.06O7.0,RE123,65.6,3.907,3.85,11.736,PR05315245,3.8785,Two,2.2503120116002595,1.9535
12351,Sm1.0Ba2.0Cu2.92Zn0.08O7.0,RE123,52.1,3.903,3.848,11.737,PR05315245,3.8755,Two,2.24942716242228,1.9515
12352,Sm1.0Ba2.0Cu2.9Zn0.1O7.0,RE123,43.6,3.909,3.853,11.737,PR05315245,3.881,Two,2.24942716242228,1.9545
12353,Sm1.0Ba2.0Cu2.85Zn0.15O7.0,RE123,31.8,3.913,3.856,11.735,PR05315245,3.8845,Two,2.251196860778241,1.9565
12354,Nd1.0Ba2.0Cu3.0O7.0,RE123,95.1,3.918,3.861,11.773,PR05315245,3.8895,Two,2.2175725920149953,1.959
12355,Nd1.0Ba2.0Cu2.99Zn0.01O7.0,RE123,94.5,3.913,3.863,11.774,PR05315245,3.888,Two,2.2166877428370158,1.9565
12356,Nd1.0Ba2.0Cu2.98Zn0.02O7.0,RE123,86.0,3.915,3.86,11.774,PR05315245,3.8875,Two,2.2166877428370158,1.9575
12357,Nd1.0Ba2.0Cu2.96Zn0.04O7.0,RE123,72.7,3.917,3.862,11.779000000000002,PR05315245,3.8895,Two,2.212263496947113,1.9585
12358,Nd1.0Ba2.0Cu2.94Zn0.06O7.0,RE123,64.1,3.91,3.86,11.77,PR05315245,3.885,Two,2.220227139548936,1.955
12359,Nd1.0Ba2.0Cu2.92Zn0.08O7.0,RE123,36.6,3.915,3.857,11.788,PR05315245,3.886,Two,2.204299854345293,1.9575
12360,Nd1.0Ba2.0Cu2.9Zn0.1O7.0,RE123,25.0,3.916,3.859,11.78,PR05315245,3.8875,Two,2.2113786477691346,1.958
12370,Sm1.0Ba2.0Cu2.8Fe0.2O6.96,RE123,47.0,3.89,,11.685,PR05314637,3.89,Two,2.295439319677247,1.945
12500,Bi2.0Sr2.0Ca1.0Cu2.0O8.0,Bi2212,95.0,3.8197908319697293,5.4270000000000005,30.804,PR05302245,5.4145,Two,,1.9098954159848647
12501,Bi2.0Sr2.0Ca0.9Ce0.1Cu2.0O8.0,Bi2212,52.0,3.8226192590944765,5.4270000000000005,30.715,PR05302245,5.416500000000001,Two,,1.9113096295472383
12502,Bi2.0Sr2.0Ca0.8Ce0.2Cu2.0O8.0,Bi2212,25.0,3.8289832201251546,5.4270000000000005,30.649,PR05302245,5.421,Two,,1.9144916100625773
12507,Sm1.0Ba2.0Cu3.0O6.95,RE123,95.0,3.846,3.911,11.73,PR05302781,3.8785,Two,2.2556211066681406,1.923
12509,Sm1.0Ba2.0Cu3.0O7.0,RE123,96.0,3.845,3.91,11.720999999999998,PR05302781,3.8775,Two,2.2635847492699637,1.9225
12708,Hg1.0Ba2.0Ca0.86Sr0.14Cu2.0O6.0,Hg1212,116.0,3.858,3.858,12.665,PR05309460,3.858,Two,,1.929
12832,Pr0.9Ca0.1Sr2.0Cu2.7Mo0.3O7.0,RE123,17.0,3.857,3.857,11.624,PR05311340,3.857,Two,2.349415119534035,1.9285
12835,Pr0.9Sr2.1Cu2.7Mo0.3O7.0,RE123,17.0,3.863,3.863,11.624,PR05311340,3.863,Two,2.349415119534035,1.9315
13024,Hg1.0Ba2.0Cu1.0O4.06,Hg1201,71.0,3.886,,9.532,PR05503966,3.886,One,,1.943
13025,Hg1.0Ba2.0Cu1.0O4.19,Hg1201,83.0,3.88,,9.524,PR05503966,3.88,One,,1.94
13026,Hg1.0Ba2.0Cu1.0O4.12,Hg1201,98.0,3.885,,9.526,PR05503966,3.885,One,,1.9425
13027,Hg1.0Ba2.0Cu1.0O4.0,Hg1201,96.0,3.885,,9.52,PR05503966,3.885,One,,1.9425
14000,Hg1.0Ba2.0Ca1.0Cu2.0O6.1,Hg1212,93.0,3.864,,12.712,PR05506612,3.864,Two,,1.932
14002,Hg1.0Ba2.0Ca1.0Cu2.0O6.13,Hg1212,102.0,3.862,,12.698,PR05506612,3.862,Two,,1.931
14003,Hg1.0Ba2.0Ca1.0Cu2.0O6.14,Hg1212,105.0,3.86,,12.69,PR05506612,3.86,Two,,1.93
14005,Hg1.0Ba2.0Ca1.0Cu2.0O6.19,Hg1212,122.0,3.86,,12.703,PR05506612,3.86,Two,,1.93
14006,Hg1.0Ba2.0Ca1.0Cu2.0O6.21,Hg1212,127.0,3.86,,12.693,PR05506612,3.86,Two,,1.93
14008,Hg1.0Ba2.0Ca1.0Cu2.0O6.24,Hg1212,121.0,3.855,,12.684,PR05506612,3.855,Two,,1.9275
14009,Hg1.0Ba2.0Ca1.0Cu2.0O6.27,Hg1212,110.0,3.854,,12.681,PR05506612,3.854,Two,,1.927
14010,Hg1.0Ba2.0Ca1.0Cu2.0O6.3,Hg1212,100.0,3.853,,12.675,PR05506612,3.853,Two,,1.9265
14012,Hg1.0Ba2.0Ca1.0Cu2.0O6.31,Hg1212,98.0,3.853,,12.683,PR05506612,3.853,Two,,1.9265
14015,Hg1.0Ba2.0Ca2.0Cu3.0O8.16,Hg1223,101.0,3.886,,15.887,PR05506612,3.886,Three,,1.943
14016,Hg1.0Ba2.0Ca2.0Cu3.0O8.2,Hg1223,105.0,3.858,,15.873,PR05506612,3.858,Three,,1.929
14018,Hg1.0Ba2.0Ca2.0Cu3.0O8.25,Hg1223,132.0,3.854,,15.855,PR05506612,3.854,Three,,1.927
14019,Hg1.0Ba2.0Ca2.0Cu3.0O8.29,Hg1223,135.0,3.854,,15.855,PR05506612,3.854,Three,,1.927
14021,Hg1.0Ba2.0Ca2.0Cu3.0O8.3,Hg1223,134.0,3.854,,15.865,PR05506612,3.854,Three,,1.927
15000,Bi2.0Sr2.0Ca1.0Cu2.0O8.0,Bi2212,90.0,3.825447686219222,5.42,30.96,PR05509125,5.415,Two,,1.912723843109611
16001,Hg1.0Ba2.0Cu1.0O4.0,Hg1201,91.0,3.871,,9.493,PR05512776,3.871,One,,1.9355
16002,Hg0.95Ba2.0Cu1.0O4.0,Hg1201,89.5,3.868,,9.484,PR05512776,3.868,One,,1.934
16003,Hg0.95Ba2.0Cu1.05O4.0,Hg1201,95.2,3.873,,9.494,PR05512776,3.873,One,,1.9365
16004,Hg0.9Ba2.0Cu1.0O4.0,Hg1201,96.0,3.876,,9.502,PR05512776,3.876,One,,1.938
16005,Hg0.9Ba2.0Cu1.05O4.0,Hg1201,96.0,3.872,,9.496,PR05512776,3.872,One,,1.936
16006,Hg0.9Ba2.0Cu1.1O4.0,Hg1201,95.3,3.874,,9.499,PR05512776,3.874,One,,1.937
16007,Hg0.85Ba2.0Cu1.0O4.0,Hg1201,93.0,3.87,,9.492,PR05512776,3.87,One,,1.935
16008,Hg0.85Ba2.0Cu1.05O4.0,Hg1201,95.5,3.872,,9.497,PR05512776,3.872,One,,1.936
16009,Hg0.85Ba2.0Cu1.1O4.0,Hg1201,94.5,3.874,,9.497,PR05512776,3.874,One,,1.937
16010,Hg0.85Ba2.0Cu1.15O4.0,Hg1201,95.5,3.872,,9.495,PR05512776,3.872,One,,1.936
16011,Hg0.8Ba2.0Cu1.0O4.0,Hg1201,94.5,3.873,,9.499,PR05512776,3.873,One,,1.9365
16012,Hg0.8Ba2.0Cu1.05O4.0,Hg1201,95.8,3.87,,9.492,PR05512776,3.87,One,,1.935
16013,Hg0.8Ba2.0Cu1.1O4.0,Hg1201,94.3,3.872,,9.494,PR05512776,3.872,One,,1.936
16014,Hg0.8Ba2.0Cu1.15O4.0,Hg1201,93.2,3.875,,9.502,PR05512776,3.875,One,,1.9375
16015,Hg0.8Ba2.0Cu1.2O4.0,Hg1201,95.4,3.87,,9.49,PR05512776,3.87,One,,1.935
18205,Bi2.0Sr2.0Ca1.0Cu2.0O8.0,Bi2212,78.6,3.8226192590944765,,30.84,PR05705082,5.4060000000000015,Two,,1.9113096295472383
18207,Bi2.0Sr2.0Ca0.8Pr0.2Cu2.0O8.0,Bi2212,83.0,3.8311045404687123,,30.76,PR05705082,5.4179999999999975,Two,,1.9155522702343561
18209,Bi2.0Sr2.0Ca0.6Pr0.4Cu2.0O8.0,Bi2212,58.0,3.8374685014993934,,30.71,PR05705082,5.4270000000000005,Two,,1.9187342507496967
18212,Bi2.0Sr2.0Ca0.5Pr0.5Cu2.0O8.0,Bi2212,25.9,3.8551461710290575,,30.41,PR05705082,5.452000000000001,Two,,1.9275730855145288
18604,Pr1.0Ba2.0Cu3.0O6.6,RE123,60.0,3.883,3.948,11.823,PR05800619,3.9155,Two,2.173330133115988,1.9415
18619,Bi2.0Sr2.0Ca0.72Pr0.28Cu2.0O8.0,Bi2212,71.0,3.843125355748885,5.439,30.701,PR05801000,5.4369999999999985,Two,,1.9215626778744426
18800,La2.0Cu1.0O4.012,T,32.0,3.7923550888596913,5.4162,13.179,PR05805856,5.3897,One,2.3947882359159522,1.8961775444298457
18801,La2.0Cu1.0O4.022,T,42.0,3.7792029027296214,5.4334,13.252,PR05805856,5.3889999999999985,One,2.4178451043949774,1.8896014513648107
18804,Tl2.0Ba2.0Cu1.0O6.0,Tl2201,24.0,3.851349007614085,5.50424,23.1517,PR05805226,5.475435,One,,1.9256745038070424
18805,Tl2.0Ba2.0Cu1.0O6.0,Tl2201,25.0,3.854382495705375,5.50119,23.1645,PR05805226,5.4760550000000014,One,,1.9271912478526876
18889,Tl2.0Ba2.0Cu1.0O6.0,Tl2201,38.0,3.8579038874756844,5.49672,23.1901,PR05805226,5.47631,One,,1.9289519437378422
18890,Tl2.0Ba2.0Cu1.0O6.0,Tl2201,50.0,3.8596857965642735,5.49889,23.2003,PR05805226,5.478655000000001,One,,1.9298428982821367
18891,Tl2.0Ba2.0Cu1.0O6.0,Tl2201,68.0,3.8628465638761784,5.49777,23.2127,PR05805226,5.48033,One,,1.9314232819380892
18892,Tl2.0Ba2.0Cu1.0O6.0,Tl2201,79.0,3.864034503268572,5.49509,23.2174,PR05805226,5.479830000000001,One,,1.932017251634286
18893,Tl2.0Ba2.0Cu1.0O6.0,Tl2201,90.0,3.865257798000025,5.49201,23.2231,PR05805226,5.479155,One,,1.9326288990000124
18909,Hg1.0Ba2.0Cu1.0O4.0,Hg1201,95.0,3.888,,9.538,PR05809536,3.888,One,,1.944
19101,Y1.0Sr2.0Cu3.0O7.5,Y123,62.5,3.795,,11.38,PR05811201,3.795,Two,1.9974538145308094,1.8975
19257,Y1.0Ba1.5Sr0.5Cu3.0O6.96,Y123,89.0,3.799,3.87,11.621,PR05815208,3.8345,Two,2.2442688428879127,1.8995
19258,Y1.0Ba1.0Sr1.0Cu3.0O6.98,Y123,82.0,3.784,3.853,11.562,PR05815208,3.8185,Two,2.183845246734098,1.892
19259,Y1.0Ba1.0Sr1.0Cu3.0O6.96,Y123,83.5,3.785,3.853,11.562,PR05815208,3.819,Two,2.183845246734098,1.8925
19260,Y1.0Ba1.0Sr1.0Cu3.0O6.8,Y123,51.5,3.801,3.85,11.574000000000002,PR05815208,3.8255,Two,2.196134791714537,1.9005
19261,Y1.0Ba1.0Sr1.0Cu3.0O6.685,Y123,34.0,3.817,3.841,11.584,PR05815208,3.829,Two,2.206376079198232,1.9085
19263,Y1.0Ba0.75Sr1.25Cu3.0O6.94,Y123,74.0,3.783,3.845,11.539,PR05815208,3.8139999999999996,Two,2.1602902855215946,1.8915
19400,Er0.8Pr0.2Ba2.0Cu3.0O7.0,RE123,80.0,3.817,3.884,11.67,PR05904504,3.8505,Two,2.3087120573469493,1.9085
19401,Er0.75Pr0.2Ca0.05Ba2.0Cu3.0O7.0,RE123,80.0,3.82,3.883,11.672,PR05904504,3.8515,Two,2.3069423589909883,1.91
19402,Er0.7Pr0.2Ca0.1Ba2.0Cu3.0O7.0,RE123,78.0,3.8205,3.882,11.67,PR05904504,3.85125,Two,2.3087120573469493,1.91025
19403,Er0.6Pr0.2Ca0.2Ba2.0Cu3.0O7.0,RE123,74.0,3.82,3.879,11.665,PR05904504,3.8495,Two,2.313136303236851,1.91
19404,Er0.5Pr0.2Ca0.3Ba2.0Cu3.0O7.0,RE123,71.0,3.824,3.876,11.688,PR05904504,3.85,Two,2.2927847721433063,1.912
19419,Nd1.0Ba2.0Cu3.0O6.09,RE123,90.5,3.898,,11.882,PR05903870,3.898,Two,2.1211240316151607,1.949
19420,Nd1.0Ba2.0Cu3.0O6.23,RE123,60.5,3.9,,11.79,PR05903870,3.9,Two,2.2025301559893338,1.95
19421,Nd1.08Ba1.92Cu3.0O6.17,RE123,77.5,3.89,,11.814,PR05903870,3.89,Two,2.1812937757178097,1.945
19502,Hg1.0Ba2.0Cu1.0O4.06,Hg1201,75.0,3.88723,,9.5372,PR05907209,3.88723,One,,1.943615
19503,Hg1.0Ba2.0Cu1.0O4.13,Hg1201,97.0,3.88367,,9.5298,PR05907209,3.88367,One,,1.941835
19504,Hg1.0Ba2.0Cu1.0O4.19,Hg1201,70.0,3.87923,,9.5244,PR05907209,3.87923,One,,1.939615
19543,Y1.0Ba2.0Cu3.0O7.0,Y123,91.0,3.82,3.88,11.67,PR05907184,3.85,Two,2.294451151558029,1.91
19550,Y1.0Ba2.0Cu2.925Fe0.075O7.0,Y123,80.0,3.83,3.87,11.65,PR05907184,3.85,Two,2.273968576590635,1.915
19717,La1.85Sr0.15Cu1.0O4.0,T,38.0,3.772,,13.21,PR05912090,3.772,One,2.4045795088317026,1.886
19718,La1.84Sr0.16Cu0.99Co0.01O4.0,T,30.0,3.773,,13.21,PR05912090,3.773,One,2.4045795088317026,1.8865
19719,La1.83Sr0.17Cu0.98Co0.02O4.0,T,18.0,3.775,,13.19,PR05912090,3.775,One,2.3982625585634763,1.8875
19805,La1.85Sr0.15Cu1.0O4.0,T,38.9,3.7949,3.7949,13.214,PR05914023,3.7949,One,2.4058428988853477,1.89745
19806,La1.85Sr0.15Cu0.995Ni0.005O4.0,T,36.1,3.7804,3.7804,13.227,PR05914023,3.7804,One,2.4099489165596943,1.8902
19807,La1.85Sr0.15Cu0.99Ni0.01O4.0,T,33.6,3.7816,3.7816,13.229,PR05914023,3.7816,One,2.410580611586517,1.8908
19808,La1.85Sr0.15Cu0.985Ni0.015O4.0,T,31.7,3.7758,3.7758,13.24,PR05914023,3.7758,One,2.4140549342340414,1.8879
19809,La1.85Sr0.15Cu0.975Ni0.025O4.0,T,26.8,3.7825,3.7925,13.218,PR05914023,3.7875,One,2.407106288938993,1.89125
19810,La1.85Sr0.15Cu0.965Ni0.035O4.0,T,23.8,3.7839,3.7839,13.213,PR05914023,3.7839,One,2.405527051371936,1.89195
19811,La1.85Sr0.15Cu0.995Zn0.005O4.0,T,31.9,3.7983,3.7983,13.223,PR05914023,3.7983,One,2.4086855265060496,1.89915
19812,La1.85Sr0.15Cu0.99Zn0.01O4.0,T,27.9,3.7951,3.7951,13.219,PR05914023,3.7951,One,2.407422136452404,1.89755
19813,La1.85Sr0.15Cu0.98Zn0.02O4.0,T,17.5,3.7879,3.7879,13.251,PR05914023,3.7879,One,2.4175292568815654,1.89395
20047,Eu1.0Ba2.0Cu3.0O6.5,RE123,92.0,3.851,3.904,11.662,SOV0010018,3.8775,Two,2.3157908507707896,1.9255
20048,Gd1.0Ba2.0Cu3.0O7.0,RE123,92.65,3.842,3.896,11.706,SOV0010019,3.8689999999999998,Two,2.2768574869396647,1.921
20049,Gd1.1Ba1.9Cu3.0O7.0,RE123,80.6,3.85,3.89,11.7,SOV0010019,3.87,Two,2.282166582007546,1.925
20050,Gd0.8Ba1.8Cu3.0O7.0,RE123,48.55,3.878,,11.67,SOV0010019,3.878,Two,2.3087120573469493,1.939
20051,Gd0.7Ba1.7Cu3.0O7.0,RE123,36.55,3.87,,11.613,SOV0010019,3.87,Two,2.3591484604918174,1.935
20052,Gd0.62Ba1.62Cu3.0O7.0,RE123,34.8,3.868,,11.604,SOV0010019,3.868,Two,2.367112103093639,1.934
20102,Hg1.0Sr2.0La0.33299999999999996Ce0.667Cu2.0O6.0,Hg1212,40.0,3.823,,12.24,SOV0010003,3.823,Two,,1.9115
20103,Hg1.0Sr2.0La0.33299999999999996Ce0.667Cu2.0O6.0,Hg1212,40.0,3.873,,12.22,SOV0010003,3.873,Two,,1.9365
20104,Hg1.0Sr2.0La0.3Ca0.5Ce0.2Cu2.0O6.0,Hg1212,81.0,3.855,,11.77,SOV0010003,3.855,Two,,1.9275
20108,Hg1.0Sr2.0La1.0Cu2.0O6.0,Hg1212,28.0,3.834,,11.56,SOV0010003,3.834,Two,,1.917
20109,Hg1.0Sr2.0La0.5Ca0.5Cu2.0O6.0,Hg1212,51.0,3.884,,12.23,SOV0010003,3.884,Two,,1.942
20112,Hg1.0Sr2.0Pr0.33299999999999996Ce0.667Cu2.0O6.0,Hg1212,40.0,3.857,,12.23,SOV0010003,3.857,Two,,1.9285
20115,Hg1.0Sr2.0Nd0.925Ca0.075Cu2.0O6.0,Hg1212,56.0,3.855,,12.07,SOV0010003,3.855,Two,,1.9275
20117,Hg1.0Sr2.0Sm0.33299999999999996Ce0.667Cu2.0O6.0,Hg1212,40.0,3.853,,12.18,SOV0010003,3.853,Two,,1.9265
20133,Hg0.8Mn0.2Ba2.0Cu1.0O4.2,Hg1201,91.0,3.89,,9.343,JMC0050701,3.89,One,,1.945
20134,Hg0.8Nd0.2Ba2.0Cu1.0O4.3,Hg1201,77.0,3.885,,9.461,JMC0050701,3.885,One,,1.9425
20135,Hg0.8Mn0.2Ba2.0Ca1.0Cu2.0O6.2,Hg1212,114.0,3.869,,12.48,JMC0050701,3.869,Two,,1.9345
20136,Hg0.8Ge0.2Ba2.0Ca1.0Cu2.0O6.2,Hg1212,124.0,3.857,,12.599,JMC0050701,3.857,Two,,1.9285
20137,Hg0.8Nd0.2Ba2.0Ca2.0Cu3.0O8.3,Hg1223,128.0,3.852,,15.794,JMC0050701,3.852,Three,,1.926
20139,Y1.0Sr2.0Cu2.8Al0.1Mo0.1O6.0,Y123,18.0,3.802,,11.475,PSS1870067,3.802,Two,2.094746045625932,1.901
20140,Y1.0Sr2.0Cu2.8Al0.1W0.1O6.0,Y123,17.0,3.802,,11.475,PSS1870067,3.802,Two,2.094746045625932,1.901
20141,Y1.0Sr2.0Cu2.8Mo0.1W0.1O6.0,Y123,32.0,3.805,,11.52,PSS1870067,3.805,Two,2.1408318393025696,1.9025
20156,Bi2.0Sr2.0Ca1.0Cu2.3O8.0,Bi2212,60.0,3.8113055505954905,5.34,30.62,SOV0010028,5.365,Two,,1.9056527752977452
20207,Y0.8Ba2.0Cu3.0O6.44,Y123,96.0,3.818,3.883,11.629,SOV0010037,3.8505,Two,2.2524618728748695,1.909
20208,Y0.9Ba2.0Cu3.0O6.58,Y123,93.4,3.817,3.881,11.639,SOV0010037,3.8489999999999998,Two,2.262703160358567,1.9085
20209,Y1.0Ba2.0Cu3.0O6.69,Y123,97.0,3.817,3.889,11.667,SOV0010037,3.853,Two,2.2913787653129196,1.9085
20210,Y1.1Ba2.0Cu3.0O6.87,Y123,95.9,3.819,3.889,11.667,SOV0010037,3.8539999999999996,Two,2.2913787653129196,1.9095
20211,Y1.2Ba2.0Cu3.0O6.98,Y123,93.4,3.827,3.894,11.755999999999998,SOV0010037,3.8605,Two,2.3825262239178238,1.9135
20232,Hg1.0Ba2.0Cu1.0O4.01,Hg1201,61.0,3.892,,9.529,SOV0010039,3.892,One,,1.946
20234,Hg1.0Ba2.0Cu1.0FO4.0,Hg1201,97.0,3.881,,9.511,SOV0010039,3.881,One,,1.9405
20235,Hg1.0Ba2.0Cu1.0FO4.0,Hg1201,96.0,3.876,,9.494,SOV0010039,3.876,One,,1.938
20236,Hg1.0Ba2.0Cu1.0FO4.0,Hg1201,90.0,3.873,,9.489,SOV0010039,3.873,One,,1.9365
20237,Hg1.0Ba2.0Cu1.0FO4.0,Hg1201,88.0,3.872,,9.482,SOV0010039,3.872,One,,1.936
20238,Hg1.0Ba2.0Cu1.0FO4.0,Hg1201,78.0,3.868,,9.459,SOV0010039,3.868,One,,1.934
20239,La1.85Sr0.15Cu1.0O4.0,T,39.2,3.773,,13.233,SOV0010041,3.773,One,2.4118440016401625,1.8865
20240,Y1.0Ba2.0Cu3.0O6.95,Y123,88.5,3.822,3.885,11.67,SOV0010047,3.8535,Two,2.294451151558029,1.911
20241,Y1.0Ba1.95La0.05Cu3.0O6.98,Y123,89.3,3.82,3.894,11.655,SOV0010047,3.857,Two,2.2790892203324824,1.91
20242,Y1.0Ba1.9La0.1Cu3.0O6.99,Y123,90.35,3.823,3.895,11.65,SOV0010047,3.859,Two,2.273968576590635,1.9115
20243,Y1.0Ba1.8La0.2Cu3.0O7.03,Y123,88.7,3.819,3.89,11.65,SOV0010047,3.8545,Two,2.273968576590635,1.9095
20244,Y1.0Ba1.7La0.3Cu3.0O7.1,Y123,80.5,3.838,3.879,11.64,SOV0010047,3.8585,Two,2.2637272891069378,1.919
20245,Y1.0Ba1.6La0.4Cu3.0O7.14,Y123,68.15,3.857,,11.6,SOV0010047,3.857,Two,2.222762139172148,1.9285
20246,Y1.0Ba1.5La0.5Cu3.0O7.17,Y123,54.1,3.853,,11.58,SOV0010047,3.853,Two,2.202279564204754,1.9265
20247,Y1.0Ba2.0Cu3.0O6.965,Y123,88.5,3.815,3.881,11.667,SOV0010048,3.8480000000000003,Two,2.2913787653129196,1.9075
20248,Y0.95Pr0.05Ba2.0Cu3.0O6.965,Y123,88.0,3.822,3.883,11.684,SOV0010048,3.8525,Two,2.3087889540352045,1.911
20249,Y0.9Pr0.1Ba2.0Cu3.0O6.965,Y123,85.0,3.823,3.89,11.67,SOV0010048,3.8565,Two,2.294451151558029,1.9115
20250,Y0.8Pr0.2Ba2.0Cu3.0O6.965,Y123,70.0,3.826,3.895,11.674,SOV0010048,3.8605,Two,2.2985476665515074,1.913
20251,Y0.7Pr0.3Ba2.0Cu3.0O6.965,Y123,55.0,3.831,3.897,11.666,SOV0010048,3.864,Two,2.2903546365645506,1.9155
20252,Y0.6Pr0.4Ba2.0Cu3.0O6.965,Y123,35.0,3.836,3.899,11.667,SOV0010048,3.8675,Two,2.2913787653129196,1.918
20269,Y1.0Ba2.0Cu4.0O8.0,Y124,80.0,3.839,3.869,27.343000000000004,SOV0010117,3.8539999999999996,Two,2.334918674768704,1.9195
20270,Y0.8Ce0.1Ca0.1Ba2.0Cu4.0O8.0,Y124,63.0,3.841,3.87,27.188,SOV0010117,3.8555,Two,2.2693483280125597,1.9205
20273,Hg1.0Ba2.0Ca2.0Cu3.0O8.28,Hg1223,118.5,3.852,,15.842,SOV0010119,3.852,Three,,1.926
20274,Hg1.0Ba2.0Ca2.0Cu3.0O8.35,Hg1223,134.0,3.852,,15.842,SOV0010119,3.852,Three,,1.926
20281,Nd0.7Pr0.3Ba1.0Sr1.0Cu3.0O6.87,RE123,34.0,3.901,,11.674,SOV0010120,3.901,Two,2.305172660635029,1.9505
20286,Nd0.7Pr0.3Ba1.25Sr0.75Cu3.0O7.0,RE123,34.0,3.887,3.905,11.71,SOV0010120,3.8960000000000004,Two,2.2733180902277432,1.9435
20287,Nd0.7Pr0.3Ba1.15Sr0.85Cu3.0O7.0,RE123,38.0,3.891,,11.701,SOV0010120,3.891,Two,2.2812817328295645,1.9455
20288,Nd0.7Pr0.3Ba1.0Sr1.0Cu3.0O7.0,RE123,44.0,3.888,,11.695,SOV0010120,3.888,Two,2.2865908278974456,1.944
20314,Y1.0Ba2.0Cu3.0O6.95,Y123,88.0,3.822,3.885,11.67,PSS0410389,3.8535,Two,2.294451151558029,1.911
20315,Y1.0Ba1.95La0.05Cu3.0O6.98,Y123,90.0,3.82,3.894,11.655,PSS0410389,3.857,Two,2.2790892203324824,1.91
20316,Y1.0Ba1.9La0.1Cu3.0O6.99,Y123,91.0,3.823,3.895,11.63,PSS0410389,3.859,Two,2.2534860016232408,1.9115
20317,Y1.0Ba1.8La0.2Cu3.0O7.03,Y123,89.0,3.819,3.89,11.65,PSS0410389,3.8545,Two,2.273968576590635,1.9095
20318,Y1.0Ba1.7La0.3Cu3.0O7.1,Y123,80.0,3.828,3.879,11.64,PSS0410389,3.8535,Two,2.2637272891069378,1.914
20319,Y1.0Ba1.6La0.4Cu3.0O7.14,Y123,70.0,3.857,,11.6,PSS0410389,3.857,Two,2.222762139172148,1.9285
20320,Y1.0Ba1.5La0.5Cu3.0O7.17,Y123,57.0,3.853,,11.58,PSS0410389,3.853,Two,2.202279564204754,1.9265
20321,Y1.0Ba2.0Cu3.0O6.86,Y123,84.0,3.822,3.885,11.67,PSS0410389,3.8535,Two,2.294451151558029,1.911
20322,Y1.0Ba1.95La0.05Cu3.0O6.89,Y123,86.0,3.82,3.894,11.655,PSS0410389,3.857,Two,2.2790892203324824,1.91
20323,Y1.0Ba1.9La0.1Cu3.0O6.92,Y123,87.0,3.823,3.895,11.63,PSS0410389,3.859,Two,2.2534860016232408,1.9115
20324,Y1.0Ba1.8La0.2Cu3.0O6.96,Y123,78.0,3.819,3.89,11.65,PSS0410389,3.8545,Two,2.273968576590635,1.9095
20325,Y1.0Ba1.7La0.3Cu3.0O7.02,Y123,77.0,3.828,3.879,11.64,PSS0410389,3.8535,Two,2.2637272891069378,1.914
20326,Y1.0Ba1.6La0.4Cu3.0O7.04,Y123,59.0,3.857,,11.6,PSS0410389,3.857,Two,2.222762139172148,1.9285
20327,Y1.0Ba1.5La0.5Cu3.0O7.06,Y123,22.0,3.853,,11.58,PSS0410389,3.853,Two,2.202279564204754,1.9265
20328,Y1.0Ba1.95Cu2.95Co0.05O7.0,Y123,90.0,3.831,3.889,11.682,PSS0410389,3.86,Two,2.306740696538466,1.9155
20329,Y1.0Ba1.9Cu2.9Co0.1O7.02,Y123,89.0,3.865,3.872,11.661,PSS0410389,3.8685,Two,2.2852339928227012,1.9325
20330,Y1.0Ba1.85Cu2.85Co0.15O7.04,Y123,79.0,3.869,,11.675999999999998,PSS0410389,3.869,Two,2.300595924048246,1.9345
20331,Y1.0Ba1.8Cu2.8Co0.2O7.05,Y123,70.0,3.872,,11.669,PSS0410389,3.872,Two,2.29342702280966,1.936
20332,Y1.0Ba1.75Cu2.75Co0.25O7.06,Y123,63.0,3.874,,11.666,PSS0410389,3.874,Two,2.2903546365645506,1.937
20333,Y1.0Ba1.95Cu2.95Co0.05O6.9,Y123,70.0,3.831,3.889,11.682,PSS0410389,3.86,Two,2.306740696538466,1.9155
20334,Y1.0Ba1.9Cu2.9Co0.1O6.92,Y123,66.0,3.865,3.872,11.661,PSS0410389,3.8685,Two,2.2852339928227012,1.9325
20335,Y1.0Ba1.85Cu2.85Co0.15O6.94,Y123,55.0,3.869,,11.675999999999998,PSS0410389,3.869,Two,2.300595924048246,1.9345
20336,Y1.0Ba1.8Cu2.8Co0.2O6.95,Y123,43.0,3.872,,11.669,PSS0410389,3.872,Two,2.29342702280966,1.936
20337,Y1.0Ba1.75Cu2.75Co0.25O6.95,Y123,25.0,3.874,,11.666,PSS0410389,3.874,Two,2.2903546365645506,1.937
24010,Hg1.0Ba2.0Cu1.0O4.0,Hg1201,92.0,3.887,,9.489,PR05701259,3.887,One,,1.9435
24011,Hg1.0Ba2.0Ca0.86Sr0.14Cu2.0O6.0,Hg1212,120.0,3.858,,12.665,PR05701259,3.858,Two,,1.929
24012,Hg0.5Tl0.5Ba2.0Ca0.86Sr0.14Cu2.0O6.0,Hg1212,122.0,3.85,,12.654000000000002,PR05701259,3.85,Two,,1.925
24013,Hg1.0Ba2.0Ca1.72Sr0.28Cu3.0O8.0,Hg1223,126.0,3.865,,16.032,PR05701259,3.865,Three,,1.9325
24014,Hg0.5Tl0.5Ba2.0Ca1.72Sr0.28Cu3.0O8.0,Hg1223,128.0,3.865,,15.957,PR05701259,3.865,Three,,1.9325
30207,Y1.0Ba2.0Cu3.0O6.9,Y123,92.0,3.82,3.85,11.68,PR06010489,3.835,Two,2.304692439041726,1.91
30209,Y1.0Ba2.0Cu3.0O6.6,Y123,60.0,3.83,3.86,11.74,PR06010489,3.845,Two,2.36614016394391,1.915
30210,Y1.0Ba2.0Cu3.0O6.6,Y123,92.0,3.82,3.88,11.6,PR06010489,3.85,Two,2.222762139172148,1.91
30212,Y1.0Ba2.0Cu3.0O6.1,Y123,92.0,3.82,3.87,11.7,PR06010489,3.845,Two,2.32517501400912,1.91
30407,La1.9Sr0.1Cu1.0O4.0,T,29.0,3.7837283861292157,,13.21,PR06014872,5.351,One,2.4045795088317026,1.8918641930646078
30408,La1.85Sr0.15Cu1.0O4.0,T,36.0,3.777364425098537,,13.23,PR06014872,5.3420000000000005,One,2.4108964590999284,1.8886822125492686
30409,La1.8Sr0.2Cu1.0O4.0,T,30.0,3.7710004640678565,,13.24,PR06014872,5.332999999999998,One,2.4140549342340414,1.8855002320339282
30410,La1.75Sr0.25Cu1.0O4.0,T,18.0,3.766050716599552,,13.25,PR06014872,5.3260000000000005,One,2.4172134093681543,1.883025358299776
30610,Y1.0Ba2.0Cu3.0O6.93,Y123,90.5,3.819,3.888,11.693,PR06104314,3.8535,Two,2.318006112770532,1.9095
30611,Y1.0Ba2.0Cu2.98Ni0.02O6.95,Y123,87.5,3.819,3.887,11.69,PR06104314,3.853,Two,2.314933726525423,1.9095
30612,Y1.0Ba2.0Cu2.95Ni0.05O6.94,Y123,85.0,3.822,3.885,11.683,PR06104314,3.8535,Two,2.307764825286835,1.911
30613,Y1.0Ba2.0Cu2.9Ni0.1O6.92,Y123,80.0,3.821,3.885,11.68,PR06104314,3.853,Two,2.304692439041726,1.9105
30614,Y1.0Ba2.0Cu3.0O6.93,Y123,91.0,3.82,3.888,11.692,PR06104314,3.8539999999999996,Two,2.316981984022163,1.91
30615,Y1.0Ba2.0Cu2.98Ni0.02O6.94,Y123,86.0,3.819,3.887,11.689,PR06104314,3.853,Two,2.313909597777054,1.9095
30616,Y1.0Ba2.0Cu2.95Ni0.05O6.93,Y123,80.0,3.821,3.886,11.685,PR06104314,3.8535,Two,2.3098130827835752,1.9105
30617,Y1.0Ba2.0Cu2.9Ni0.1O6.93,Y123,70.0,3.821,3.884,11.678,PR06104314,3.8525,Two,2.3026441815449874,1.9105
30618,Y1.0Ba2.0Cu2.9Ni0.1O6.95,Y123,70.0,3.822,3.884,11.678,PR06104314,3.853,Two,2.3026441815449874,1.911
30619,Y1.0Ba2.0Cu2.9Ni0.1O6.93,Y123,75.0,3.821,3.885,11.679,PR06104314,3.853,Two,2.303668310293357,1.9105
30620,Y1.0Ba2.0Cu2.9Ni0.1O6.92,Y123,81.0,3.823,3.884,11.679,PR06104314,3.8535,Two,2.303668310293357,1.9115
30914,Er1.0Ba2.0Cu3.0O6.93,RE123,91.0,3.816,3.886,11.683,PR06111752,3.8510000000000004,Two,2.297209018033208,1.908
30916,Er1.0Ba2.0Cu2.94Zn0.06O6.92,RE123,69.0,3.813,3.887,11.683,PR06111752,3.85,Two,2.297209018033208,1.9065
30917,Er1.0Ba2.0Cu2.88Zn0.12O6.92,RE123,52.0,3.819,3.881,11.689,PR06111752,3.85,Two,2.2918999229653267,1.9095
30918,Er1.0Ba2.0Cu2.82Zn0.18O6.91,RE123,50.0,3.818,3.884,11.689,PR06111752,3.8510000000000004,Two,2.2918999229653267,1.909
30919,Er1.0Ba2.0Cu2.76Zn0.24O6.89,RE123,36.0,3.821,3.88,11.69,PR06111752,3.8505,Two,2.291015073787347,1.9105
30920,Er1.0Ba2.0Cu2.7Zn0.3O6.86,RE123,32.0,3.829,3.876,11.699000000000002,PR06111752,3.8525,Two,2.283051431185524,1.9145
30923,Er1.0Ba2.0Cu2.97Fe0.03O6.94,RE123,88.0,3.836,3.867,11.683,PR06111752,3.8515,Two,2.297209018033208,1.918
30924,Er1.0Ba2.0Cu2.94Zn0.03Fe0.03O6.94,RE123,76.0,3.838,3.86,11.682,PR06111752,3.8489999999999998,Two,2.2980938672111875,1.919
30925,Er1.0Ba2.0Cu2.91Zn0.06Fe0.03O6.93,RE123,63.0,3.834,3.865,11.683,PR06111752,3.8495,Two,2.297209018033208,1.917
30926,Er1.0Ba2.0Cu2.85Zn0.12Fe0.03O6.94,RE123,50.0,3.839,3.863,11.683,PR06111752,3.8510000000000004,Two,2.297209018033208,1.9195
30927,Er1.0Ba2.0Cu2.78Zn0.18Fe0.03O6.93,RE123,46.0,3.84,3.859,11.686,PR06111752,3.8495,Two,2.2945544704992673,1.92
30928,Er1.0Ba2.0Cu2.73Zn0.24Fe0.03O6.92,RE123,43.0,3.836,3.858,11.688,PR06111752,3.847,Two,2.2927847721433063,1.918
30931,Er1.0Ba2.0Cu2.91Fe0.09O6.96,RE123,83.0,3.854,3.854,11.681,PR06111752,3.854,Two,2.2989787163891684,1.927
30932,Er1.0Ba2.0Cu2.88Zn0.03Fe0.09O6.95,RE123,65.0,3.859,3.859,11.681,PR06111752,3.859,Two,2.2989787163891684,1.9295
30933,Er1.0Ba2.0Cu2.85Zn0.06Fe0.09O6.96,RE123,46.0,3.856,3.856,11.68,PR06111752,3.856,Two,2.299863565567148,1.928
30934,Er1.0Ba2.0Cu2.79Zn0.12Fe0.09O6.95,RE123,42.0,3.863,3.863,11.68,PR06111752,3.863,Two,2.299863565567148,1.9315
30935,Er1.0Ba2.0Cu2.73Zn0.18Fe0.09O6.94,RE123,37.0,3.86,3.86,11.678,PR06111752,3.86,Two,2.3016332639231076,1.93
30936,Er1.0Ba2.0Cu2.67Zn0.24Fe0.09O6.94,RE123,32.0,3.861,3.861,11.6775,PR06111752,3.861,Two,2.3020756885120983,1.9305
30938,Er1.0Ba2.0Cu2.82Fe0.18O6.97,RE123,72.0,3.853,3.853,11.68,PR06111752,3.853,Two,2.299863565567148,1.9265
30939,Er1.0Ba2.0Cu2.79Zn0.03Fe0.18O6.97,RE123,44.0,3.853,3.853,11.683,PR06111752,3.853,Two,2.297209018033208,1.9265
30940,Er1.0Ba2.0Cu2.76Zn0.06Fe0.18O6.97,RE123,25.0,3.856,3.856,11.684,PR06111752,3.856,Two,2.296324168855228,1.928
30941,Er1.0Ba2.0Cu2.7Zn0.12Fe0.18O6.95,RE123,23.0,3.856,3.856,11.683,PR06111752,3.856,Two,2.297209018033208,1.928
30942,Er1.0Ba2.0Cu2.64Zn0.18Fe0.18O6.95,RE123,21.0,3.851,3.851,11.684,PR06111752,3.851,Two,2.296324168855228,1.9255
30960,Sm1.0Ba1.9Pr0.1Cu3.0O6.99,RE123,56.4,3.853,3.9,11.7,PR06112404,3.8765,Two,2.282166582007546,1.9265
30961,Sm1.0Ba1.85Pr0.15Cu3.0O7.02,RE123,35.0,3.85,3.898,11.69,PR06112404,3.8739999999999997,Two,2.291015073787347,1.925
30962,Sm1.0Ba1.8Pr0.2Cu3.0O7.04,RE123,26.5,3.862,3.888,11.665,PR06112404,3.875,Two,2.313136303236851,1.931
31020,Hg0.95Re0.05Ba2.0Ca2.0Cu3.0O8.0,Hg1223,132.52,3.85366,,15.7424,PR06115454,3.85366,Three,,1.92683
31021,Hg0.9Re0.1Ba2.0Ca2.0Cu3.0O8.0,Hg1223,132.62,3.85132,,15.6922,PR06115454,3.85132,Three,,1.92566
31022,Hg0.85Re0.15Ba2.0Ca2.0Cu3.0O8.0,Hg1223,132.92,3.85635,,15.6973,PR06115454,3.85635,Three,,1.928175
31023,Hg0.82Re0.18Ba2.0Ca2.0Cu3.0O8.0,Hg1223,133.12,3.85196,,15.6863,PR06115454,3.85196,Three,,1.92598
31024,Hg0.8Re0.2Ba2.0Ca2.0Cu3.0O8.0,Hg1223,133.12,3.85343,,15.6843,PR06115454,3.85343,Three,,1.926715
31025,Hg0.75Re0.25Ba2.0Ca2.0Cu3.0O8.0,Hg1223,132.72,3.85488,,15.7104,PR06115454,3.85488,Three,,1.92744
31302,La1.9Sr0.1Cu1.0O4.01,T,29.0,3.783021279348029,5.35,13.22,PR06205989,5.35,One,2.4077379839658155,1.8915106396740144
31303,La1.85Sr0.15Cu1.0O3.99,T,33.0,3.7759502115361636,5.34,13.237,PR06205989,5.34,One,2.4131073916938073,1.8879751057680818
31304,La1.8Sr0.2Cu1.0O3.95,T,29.0,3.772414677630231,5.335,13.246,PR06205989,5.335,One,2.415950019314509,1.8862073388151155
31305,La1.75Sr0.25Cu1.0O3.93,T,15.0,3.768879143724298,5.33,13.26,PR06205989,5.33,One,2.4203718845022673,1.884439571862149
32205,Hg1.0Ba2.0Cu1.0O4.0,Hg1201,61.0,3.8915,,9.529,PRL0800385,3.8915,One,,1.94575
32206,Hg1.0Ba2.0Cu1.0O4.0,Hg1201,97.0,3.8828,,9.523,PRL0800385,3.8828,One,,1.9414
32207,Hg1.0Ba2.0Cu1.0O4.0,Hg1201,97.0,3.8825,,9.51,PRL0800385,3.8825,One,,1.94125
32208,Hg1.0Ba2.0Cu1.0O4.0,Hg1201,96.0,3.8788,,9.498,PRL0800385,3.8788,One,,1.9394
32209,Hg1.0Ba2.0Cu1.0O4.0,Hg1201,80.0,3.8742,,9.493,PRL0800385,3.8742,One,,1.9371
32210,Hg1.0Ba2.0Cu1.0O4.0,Hg1201,80.0,3.8721,,9.482,PRL0800385,3.8721,One,,1.93605
32328,La1.85Sr0.038Ba0.11199999999999999Cu1.0O4.0,T,32.0,3.78905,,13.2979,PRL0833289,3.78905,One,2.432342505260556,1.894525
32329,La1.8419999999999999Nd0.008Sr0.036000000000000004Ba0.114Cu1.0O3.98,T,31.7,3.78524,,13.2829,PRL0833289,3.78524,One,2.427604792559386,1.89262
32330,La1.8119999999999998Nd0.038Sr0.026000000000000002Ba0.124Cu1.0O4.0,T,31.1,3.78607,,13.2868,PRL0833289,3.78607,One,2.42883659786169,1.893035
32331,La1.776Nd0.07400000000000001Sr0.013999999999999999Ba0.136Cu1.0O4.03,T,30.0,3.78627,,13.2817,PRL0833289,3.78627,One,2.4272257755432927,1.893135
32332,La1.736Nd0.11599999999999999Ba0.15Cu1.0O4.03,T,29.0,3.78601,,13.28,PRL0833289,3.78601,One,2.426688834770493,1.893005
32333,La1.85Sr0.15Cu1.0O4.01,T,36.0,3.7773,,13.2378,PRL0833289,3.7773,One,2.4133600697045363,1.88865
32334,La1.85Sr0.12Ca0.016Ba0.013999999999999999Cu1.0O3.99,T,34.1,3.778,,13.2357,PRL0833289,3.778,One,2.4126967899263727,1.889
32335,La1.85Sr0.09Ca0.034Ba0.026000000000000002Cu1.0O3.99,T,32.2,3.7783,,13.2302,PRL0833289,3.7783,One,2.4109596286026105,1.88915
32336,La1.85Sr0.06Ca0.05Ba0.04Cu1.0O3.99,T,30.0,3.7796,,13.2272,PRL0833289,3.7796,One,2.410012086062377,1.8898
32337,La1.85Sr0.016Ca0.07400000000000001Ba0.06Cu1.0O4.01,T,25.4,3.7838,,13.239,PRL0833289,3.7838,One,2.4137390867206303,1.8919
32341,La1.798Nd0.052000000000000005Ca0.15Cu1.0O3.96,T,31.6,3.779287755543364,5.33694,13.1778,PRL0833289,5.34083,One,2.3944092188998582,1.889643877771682
32342,La1.736Nd0.114Ca0.138Ba0.012Cu1.0O4.02,T,29.4,3.781112091038825,5.33619,13.1708,PRL0833289,5.341745,One,2.3921982863059794,1.8905560455194126
32343,La1.65Nd0.2Ca0.122Ba0.027999999999999997Cu1.0O3.99,T,27.1,3.784972894064104,5.3352900000000005,13.1597,PRL0833289,5.344025,One,2.3886923789071144,1.892486447032052
32344,La1.5619999999999998Nd0.28800000000000003Ca0.106Ba0.044000000000000004Cu1.0O3.98,T,23.0,3.788013453223206,5.33389,13.1492,PRL0833289,5.345475,One,2.3853759800162955,1.894006726611603
33019,Eu1.0Ba2.0Cu3.0O6.9,RE123,94.0,3.823,3.8922,11.627,PHC3550023,3.8576,Two,2.3467605720000946,1.9115
33020,Eu0.9Pr0.1Ba2.0Cu3.0O6.78,RE123,83.0,3.8447,3.9089,11.5915,PHC3550023,3.8768,Two,2.3781727178183902,1.92235
33021,Eu0.8Pr0.2Ba2.0Cu3.0O6.7,RE123,65.0,3.8702,3.9093,11.5361,PHC3550023,3.88975,Two,2.4271933622784903,1.9351
33022,Eu0.7Pr0.3Ba2.0Cu3.0O6.66,RE123,41.0,3.8521,3.902,11.6118,PHC3550023,3.87705,Two,2.360210279505393,1.92605
33024,Eu1.0Ba1.9Pr0.1Cu3.0O6.75,RE123,73.0,3.7914,3.8757,11.6856,PHC3550023,3.83355,Two,2.2949084101704584,1.8957
33025,Eu1.0Ba1.8Pr0.2Cu3.0O6.69,RE123,46.0,3.8165,3.8771,11.7386,PHC3550023,3.8468,Two,2.248011403737512,1.90825
33030,Eu0.6Pr0.4Ba1.7Sr0.3Cu3.0O6.93,RE123,28.0,3.8303,3.898,11.6706,PHC3550023,3.86415,Two,2.308181147840161,1.91515
33031,Eu0.6Pr0.4Ba1.6Sr0.4Cu3.0O7.0,RE123,29.0,3.8483,3.9026,11.6313,PHC3550023,3.87545,Two,2.342955720534781,1.92415
33032,Eu0.6Pr0.4Ba1.5Sr0.5Cu3.0O6.89,RE123,34.0,3.8395,3.9084,11.6945,PHC3550023,3.87395,Two,2.2870332524864363,1.91975
33034,Eu1.0Ba1.5Pr0.3Sr0.2Cu3.0O6.81,RE123,28.0,3.8255,3.916,11.6113,PHC3550023,3.87075,Two,2.360652704094383,1.91275
33035,Eu1.0Ba1.4Pr0.3Sr0.3Cu3.0O6.92,RE123,29.0,3.8116,3.9031,11.707,PHC3550023,3.85735,Two,2.275972637761684,1.9058
33036,Eu1.0Ba1.3Pr0.3Sr0.4Cu3.0O7.0,RE123,30.0,3.8014,3.8981,11.6771,PHC3550023,3.84975,Two,2.3024296281832908,1.9007
33037,Eu1.0Ba1.2Pr0.3Sr0.5Cu3.0O6.89,RE123,32.0,3.8165,3.9068,11.7431,PHC3550023,3.86165,Two,2.244029582436601,1.90825
33038,Eu0.9Sr0.1Ba1.6Pr0.1Cu3.0O6.58,RE123,32.0,3.8437,3.8828,11.642,PHC3550023,3.86325,Two,2.3334878343303935,1.92185
33039,Eu0.8Sr0.2Ba1.6Pr0.1Cu3.0O6.78,RE123,51.0,3.8444,3.8753,11.6443,PHC3550023,3.85985,Two,2.331452681221039,1.9222
33040,Eu0.7Sr0.3Ba1.6Pr0.1Cu3.0O6.91,RE123,54.0,3.8374,3.8657,11.6919,PHC3550023,3.85155,Two,2.289333860349184,1.9187
33041,Eu0.6Sr0.4Ba1.6Pr0.1Cu3.0O7.06,RE123,50.0,3.8151,3.8919,11.8929,PHC3550023,3.8535,Two,2.1114791755751776,1.90755
33042,Eu0.5Sr0.5Ba1.6Pr0.1Cu3.0O7.07,RE123,42.0,3.8085,3.8925,11.7019,PHC3550023,3.8505,Two,2.2804853685693827,1.90425
33075,Hg1.0Ba2.0Cu1.0O4.0,Hg1201,98.0,3.879,,9.532,PHC3560141,3.879,One,,1.9395
33076,Hg1.0Ba2.0Cu0.99Mg0.01O4.0,Hg1201,94.0,3.881,,9.535,PHC3560141,3.881,One,,1.9405
33077,Hg1.0Ba2.0Cu0.98Mg0.02O4.0,Hg1201,89.0,3.883,,9.534,PHC3560141,3.883,One,,1.9415
33078,Hg1.0Ba2.0Cu0.97Mg0.03O4.0,Hg1201,85.0,3.884,,9.532,PHC3560141,3.884,One,,1.942
33079,Hg1.0Ba2.0Cu0.99Zn0.01O4.0,Hg1201,89.0,3.882,,9.532,PHC3560141,3.882,One,,1.941
33080,Hg1.0Ba2.0Cu0.98Zn0.02O4.0,Hg1201,85.0,3.882,,9.536,PHC3560141,3.882,One,,1.941
33081,Hg1.0Ba2.0Cu0.97Zn0.03O4.0,Hg1201,78.0,3.884,,9.534,PHC3560141,3.884,One,,1.942
33082,Hg1.0Ba2.0Cu0.99Fe0.01O4.0,Hg1201,96.0,3.879,,9.519,PHC3560141,3.879,One,,1.9395
33083,Hg1.0Ba2.0Cu0.98Fe0.02O4.0,Hg1201,96.0,3.876,,9.515,PHC3560141,3.876,One,,1.938
33084,Hg1.0Ba2.0Cu0.97Fe0.03O4.0,Hg1201,95.0,3.875,,9.504,PHC3560141,3.875,One,,1.9375
33085,Hg1.0Ba2.0Cu0.99Co0.01O4.0,Hg1201,96.0,3.88,,9.526,PHC3560141,3.88,One,,1.94
33086,Hg1.0Ba2.0Cu0.98Co0.02O4.0,Hg1201,96.0,3.879,,9.521,PHC3560141,3.879,One,,1.9395
33087,Hg1.0Ba2.0Cu0.97Co0.03O4.0,Hg1201,94.0,3.877,,9.508,PHC3560141,3.877,One,,1.9385
33088,Hg1.0Ba2.0Cu0.99Ni0.01O4.0,Hg1201,96.0,3.88,,9.525,PHC3560141,3.88,One,,1.94
33089,Hg1.0Ba2.0Cu0.98Ni0.02O4.0,Hg1201,94.0,3.88,,9.524,PHC3560141,3.88,One,,1.94
33090,Hg1.0Ba2.0Cu0.97Ni0.03O4.0,Hg1201,95.0,3.879,,9.526,PHC3560141,3.879,One,,1.9395
33103,Y0.7Ca0.3Ba2.0Cu3.0O6.12,Y123,35.0,3.8541,,11.8233,PHC3630080,3.8541,Two,2.4514500886831074,1.92705
33104,Eu0.7Ca0.3Ba2.0Cu3.0O6.13,RE123,26.0,3.8751,,11.8006,PHC3630080,3.8751,Two,2.193150754702744,1.93755
33105,La1.0Ba2.0Cu3.0O7.0,RE123,93.0,3.8922,3.9303,11.8104,PHC3610040,3.91125,Two,2.1844792327585383,1.9461
33106,La1.0Ba2.0Cu3.0O7.0,RE123,93.0,3.8892,3.9264,11.8051,PHC3610040,3.9078,Two,2.189168933401833,1.9446
33136,La2.0Cu1.0O4.0,T,15.0,3.783586964772978,5.3864,13.2053,SST0140398,5.3686,One,2.403095025518669,1.891793482386489
33137,La2.0Cu1.0O4.0,T,41.0,3.770576199999146,5.426,13.2304,SST0140398,5.3792,One,2.4110227981052925,1.885288099999573
33138,Hg0.85Mo0.15Sr2.0Cu1.0O4.0,Hg1201,66.0,3.775,,8.847999999999997,SUP0140437,3.775,One,,1.8875
33139,Hg0.75Mo0.25Sr2.0Cu1.0O4.0,Hg1201,50.0,3.791,,8.818,SUP0140437,3.791,One,,1.8955
33140,Hg0.7Mo0.3Sr2.0Cu1.0O4.0,Hg1201,36.0,3.805,,8.814,SUP0140437,3.805,One,,1.9025
