Repository: CompRhys/apical

# Data Guide

In all cases whilst compiling this data we have been careful to include as much meta-information as possible to allow data to be traced back to it's original sources. For SuperCon this takes the form of the SuperCon "num :" reference id and then the source publication details. For ICSD we provide the ICSD collection code.

We acknowledge the Japanese National Institute for Materials Science for maintaining the [SuperCon](https://supercon.nims.go.jp/index_en.html) database as well as FIZ Karlsruhe GmbH for maintaining [ICSD](https://www.fiz-karlsruhe.de/en/produkte-und-dienstleistungen/inorganic-crystal-structure-database-icsd).

File: processed-data/super_cleaned.csv (part 6 of 21)
num :,composition :,str3 :,tc :,lata :,latb :,latc :,refno :,author :,title :,journal :,year :,lata* :
3644,Dy0.5Pr0.5Ba2.0Cu3.0O6.85,RE123,19.0,3.844,3.906,11.709,PHC1960090,"A.KUFUDAKIS, CH.MITROS, D.NIARCHOS, D.ZEMANOVA, E.POLLERT, H.GAMARI-SEALE, P.SVOBODA, P.VASEK,",SUPERCONDUCTIVITY OF PR0.5R0.5BA2CU3O7-Y SYSTEM AND THE EXISTENCE OF A CRITICAL ION RADIUS FOR SUPPRESSION OF SUPERCONDUCTIVITY IN R1-XPRXBA2CU3O7-Y,"PHYSICA C,196(1992)90",1992.0,3.844
3648,La2.0Cu1.0O4.03,T,32.0,5.3610000000000015,5.382999999999999,13.184,PHC1970303,"D.C.JOHNSTON, F.C.CHOU, J.H.CHO,","SYNTHESIS,CHARACTERIZATION,AND SUPERCONDUCTING AND MAGNETIC PROPERTIES OF ELECTROCHEMICALLY OXIDIZED LA2CUO4+Z AND LA2-XSRXCUO4+Z (0.01<-X<-0.33,0.01<-Z<-0.36)","PHYSICA C,197(1992)303",1992.0,3.7907994539410823
3649,La2.0Cu1.0O4.11,T,45.0,5.341,5.404,13.219,PHC1970303,"D.C.JOHNSTON, F.C.CHOU, J.H.CHO,","SYNTHESIS,CHARACTERIZATION,AND SUPERCONDUCTING AND MAGNETIC PROPERTIES OF ELECTROCHEMICALLY OXIDIZED LA2CUO4+Z AND LA2-XSRXCUO4+Z (0.01<-X<-0.33,0.01<-Z<-0.36)","PHYSICA C,197(1992)303",1992.0,3.7766573183173504
3651,La1.75Sr0.25Cu1.0O4.07,T,37.0,3.77,,13.249,PHC1970303,"D.C.JOHNSTON, F.C.CHOU, J.H.CHO,","SYNTHESIS,CHARACTERIZATION,AND SUPERCONDUCTING AND MAGNETIC PROPERTIES OF ELECTROCHEMICALLY OXIDIZED LA2CUO4+Z AND LA2-XSRXCUO4+Z (0.01<-X<-0.33,0.01<-Z<-0.36)","PHYSICA C,197(1992)303",1992.0,3.77
3653,La1.99Sr0.01Cu1.0O4.13,T,40.0,5.3370000000000015,5.395,13.198,PHC1970303,"D.C.JOHNSTON, F.C.CHOU, J.H.CHO,","SYNTHESIS,CHARACTERIZATION,AND SUPERCONDUCTING AND MAGNETIC PROPERTIES OF ELECTROCHEMICALLY OXIDIZED LA2CUO4+Z AND LA2-XSRXCUO4+Z (0.01<-X<-0.33,0.01<-Z<-0.36)","PHYSICA C,197(1992)303",1992.0,3.773828891192605
3658,La1.85Sr0.15Cu1.0O4.05,T,39.0,3.775,,13.227,PHC1970303,"D.C.JOHNSTON, F.C.CHOU, J.H.CHO,","SYNTHESIS,CHARACTERIZATION,AND SUPERCONDUCTING AND MAGNETIC PROPERTIES OF ELECTROCHEMICALLY OXIDIZED LA2CUO4+Z AND LA2-XSRXCUO4+Z (0.01<-X<-0.33,0.01<-Z<-0.36)","PHYSICA C,197(1992)303",1992.0,3.775
3677,Tl2.0Ba2.0Cu1.0O6.0,Tl2201,85.0,3.867,,23.186,PHC1960291,"ALI NAZIRIPOUR, ALLEN M.HERMANN, CHENG DONG, HONG MIN DUAN, JOHN.W.DREXLER, WILLIAM KIEHL,",COMPOSITION DEPENDENCE OF THE SUPERCONDUCTING PROPERTIES OF THE TL-BA-CA-CU-O SYSTEM,"PHYSICA C,196(1992)291",1992.0,3.867
3678,Tl2.0Ba2.0Ca1.0Cu2.0O8.0,Tl2212,109.0,3.856,,29.32800000000001,PHC1960291,"ALI NAZIRIPOUR, ALLEN M.HERMANN, CHENG DONG, HONG MIN DUAN, JOHN.W.DREXLER, WILLIAM KIEHL,",COMPOSITION DEPENDENCE OF THE SUPERCONDUCTING PROPERTIES OF THE TL-BA-CA-CU-O SYSTEM,"PHYSICA C,196(1992)291",1992.0,3.856
3683,Bi2.0Sr2.0Ca1.0Cu2.0O8.0,Bi2212,88.0,5.414,5.426,30.921,PHC1980033,"G.GUNTHERODT, L.BUSCHMANN, M.BOEKHOLT, M.FLEUSTER, TH.BOLLMEIER,",STRUCTURAL AND SUPERCONDUCTING PROPERTIES OF BI2SR2CA(CU1-YCOY)2O8+Z SINGLE CRYSTALS,"PHYSICA C,198(1992)33",1992.0,3.828276113343968
3684,Bi2.0Sr2.0Ca1.0Cu1.96Co0.04O8.0,Bi2212,78.0,5.379,5.414,30.89,PHC1980033,"G.GUNTHERODT, L.BUSCHMANN, M.BOEKHOLT, M.FLEUSTER, TH.BOLLMEIER,",STRUCTURAL AND SUPERCONDUCTING PROPERTIES OF BI2SR2CA(CU1-YCOY)2O8+Z SINGLE CRYSTALS,"PHYSICA C,198(1992)33",1992.0,3.8035273760024384
3685,Bi2.0Sr2.0Ca1.0Cu1.92Co0.08O8.0,Bi2212,68.0,5.362,5.405,30.718000000000004,PHC1980033,"G.GUNTHERODT, L.BUSCHMANN, M.BOEKHOLT, M.FLEUSTER, TH.BOLLMEIER,",STRUCTURAL AND SUPERCONDUCTING PROPERTIES OF BI2SR2CA(CU1-YCOY)2O8+Z SINGLE CRYSTALS,"PHYSICA C,198(1992)33",1992.0,3.7915065607222678
3686,Bi2.0Sr2.0Ca1.0Cu1.88Co0.12O8.0,Bi2212,56.0,5.3420000000000005,5.397,30.69,PHC1980033,"G.GUNTHERODT, L.BUSCHMANN, M.BOEKHOLT, M.FLEUSTER, TH.BOLLMEIER,",STRUCTURAL AND SUPERCONDUCTING PROPERTIES OF BI2SR2CA(CU1-YCOY)2O8+Z SINGLE CRYSTALS,"PHYSICA C,198(1992)33",1992.0,3.777364425098537
3695,Bi8.0Sr8.0Ca4.0Cu9.0O34.25,Bi2212,73.5,5.388,,30.406,PHC1980162,"R.HORYN, T.CICHOREK, W.WOJAKOWSKI, Z.HENKIE,",THE EFFECT OF ISOELECTRONIC CATION SUBSTITUTION AND DEOXYGENATION OF BI8SR8-XCA4+XCU9O33+E-Z SUPERCONDUCTORS ON THE THERMOPOWER AND RESISTIVITY,"PHYSICA C,198(1992)162",1992.0,3.8098913370331178
3696,Bi8.0Sr7.0Ca5.0Cu9.0O34.13,Bi2212,72.5,5.392,,30.568,PHC1980162,"R.HORYN, T.CICHOREK, W.WOJAKOWSKI, Z.HENKIE,",THE EFFECT OF ISOELECTRONIC CATION SUBSTITUTION AND DEOXYGENATION OF BI8SR8-XCA4+XCU9O33+E-Z SUPERCONDUCTORS ON THE THERMOPOWER AND RESISTIVITY,"PHYSICA C,198(1992)162",1992.0,3.812719764157864
3697,Bi8.0Sr6.0Ca6.0Cu9.0O33.0,Bi2212,74.3,5.392,,30.577,PHC1980162,"R.HORYN, T.CICHOREK, W.WOJAKOWSKI, Z.HENKIE,",THE EFFECT OF ISOELECTRONIC CATION SUBSTITUTION AND DEOXYGENATION OF BI8SR8-XCA4+XCU9O33+E-Z SUPERCONDUCTORS ON THE THERMOPOWER AND RESISTIVITY,"PHYSICA C,198(1992)162",1992.0,3.812719764157864
3698,Bi8.0Sr5.0Ca7.0Cu9.0O34.94,Bi2212,74.4,5.3889999999999985,,30.686,PHC1980162,"R.HORYN, T.CICHOREK, W.WOJAKOWSKI, Z.HENKIE,",THE EFFECT OF ISOELECTRONIC CATION SUBSTITUTION AND DEOXYGENATION OF BI8SR8-XCA4+XCU9O33+E-Z SUPERCONDUCTORS ON THE THERMOPOWER AND RESISTIVITY,"PHYSICA C,198(1992)162",1992.0,3.8105984438143032
3699,Bi8.0Sr4.0Ca8.0Cu9.0O33.0,Bi2212,69.0,5.399,,30.769,PHC1980162,"R.HORYN, T.CICHOREK, W.WOJAKOWSKI, Z.HENKIE,",THE EFFECT OF ISOELECTRONIC CATION SUBSTITUTION AND DEOXYGENATION OF BI8SR8-XCA4+XCU9O33+E-Z SUPERCONDUCTORS ON THE THERMOPOWER AND RESISTIVITY,"PHYSICA C,198(1992)162",1992.0,3.81766951162617
3704,Ca1.0La1.0Ba1.0Cu3.0O7.0,RE123,80.0,3.865,,11.635,PHC1980231,"D.M.DE LEEUW, E.N.VAN EENIGE, J.J.SCHOLZ, R.GRIESSEN, R.J.WIJNGAARDEN,",PRESSURE DEPENDENCE OF TC AND HC2 OF CALABACU3O7 UP TO 50 GPA,"PHYSICA C,198(1992)231",1992.0,3.865
3710,Y1.0Sr1.0Ba1.0Cu2.7Co0.3O6.0,Y123,22.0,3.84,,11.502,PHC1990037,"H.PANKOWSKA, L.OUHAMMOU, O.GOROCHOV, R.SURYANARAYANAN,",REMARKABLE INFLUENCE OF CA ON THE NORMAL STATE AND THE SUPERCONDUCTING PROPERTIES OF YSRBACU3-YCOYO6+Z (Y=0.3),"PHYSICA C,199(1992)37",1992.0,3.84
3711,Y0.9Ca0.1Sr1.0Ba1.0Cu2.7Co0.3O6.0,Y123,40.0,3.83,,11.531,PHC1990037,"H.PANKOWSKA, L.OUHAMMOU, O.GOROCHOV, R.SURYANARAYANAN,",REMARKABLE INFLUENCE OF CA ON THE NORMAL STATE AND THE SUPERCONDUCTING PROPERTIES OF YSRBACU3-YCOYO6+Z (Y=0.3),"PHYSICA C,199(1992)37",1992.0,3.83
3712,Y0.8Ca0.2Sr1.0Ba1.0Cu2.7Co0.3O6.0,Y123,58.0,3.82,,11.538,PHC1990037,"H.PANKOWSKA, L.OUHAMMOU, O.GOROCHOV, R.SURYANARAYANAN,",REMARKABLE INFLUENCE OF CA ON THE NORMAL STATE AND THE SUPERCONDUCTING PROPERTIES OF YSRBACU3-YCOYO6+Z (Y=0.3),"PHYSICA C,199(1992)37",1992.0,3.82
3713,Y1.0Ba2.0Cu3.975Fe0.025O8.0,Y124,64.6,3.835,3.87,27.17,PHC1990130,"D.E.MORRIS, H.J.BORNMANN, M.A.CHUEV, V.M.CHELEPANOV,",MAGNETIZATION MEASUREMENTS AND MOSSBAUER SPECTROSCOPY IN IRONDOPED YBA2CU4O8,"PHYSICA C,199(1992)130",1992.0,3.835
3722,Yb1.0Ba1.8Sr0.2Cu4.0O8.0,RE124,80.0,3.814,3.857,27.129,PHC1990177,"AKIKO NARA, H.YAMAUCHI, KIYOTAKA MATSUURA, SATOSHI TAKANO, SEIJI ADACHI, YUJI YAEGASHI,","PREPARATION AND PROPERTIES OF CA-DOPED ""YB-124"" SUPERCONDUCTORS","PHYSICA C,199(1992)177",1992.0,3.814
3723,Yb1.0Ba1.6Sr0.4Cu4.0O8.0,RE124,80.0,3.805,3.855,27.072,PHC1990177,"AKIKO NARA, H.YAMAUCHI, KIYOTAKA MATSUURA, SATOSHI TAKANO, SEIJI ADACHI, YUJI YAEGASHI,","PREPARATION AND PROPERTIES OF CA-DOPED ""YB-124"" SUPERCONDUCTORS","PHYSICA C,199(1992)177",1992.0,3.805
3726,Yb0.9Ca0.1Ba1.8Sr0.2Cu4.0O8.0,RE124,87.0,3.814,3.854,27.128,PHC1990177,"AKIKO NARA, H.YAMAUCHI, KIYOTAKA MATSUURA, SATOSHI TAKANO, SEIJI ADACHI, YUJI YAEGASHI,","PREPARATION AND PROPERTIES OF CA-DOPED ""YB-124"" SUPERCONDUCTORS","PHYSICA C,199(1992)177",1992.0,3.814
3727,Yb0.9Ca0.1Ba1.6Sr0.4Cu4.0O8.0,RE124,86.0,3.805,3.851,27.076,PHC1990177,"AKIKO NARA, H.YAMAUCHI, KIYOTAKA MATSUURA, SATOSHI TAKANO, SEIJI ADACHI, YUJI YAEGASHI,","PREPARATION AND PROPERTIES OF CA-DOPED ""YB-124"" SUPERCONDUCTORS","PHYSICA C,199(1992)177",1992.0,3.805
3730,YbCa0.2Ba1.6Sr0.4Cu4.0O8.0,RE124,86.0,3.809,3.852,27.106,PHC1990177,"AKIKO NARA, H.YAMAUCHI, KIYOTAKA MATSUURA, SATOSHI TAKANO, SEIJI ADACHI, YUJI YAEGASHI,","PREPARATION AND PROPERTIES OF CA-DOPED ""YB-124"" SUPERCONDUCTORS","PHYSICA C,199(1992)177",1992.0,3.809
3731,YbCa0.4Ba1.6Sr0.4Cu4.0O8.0,RE124,85.0,3.809,3.852,27.106,PHC1990177,"AKIKO NARA, H.YAMAUCHI, KIYOTAKA MATSUURA, SATOSHI TAKANO, SEIJI ADACHI, YUJI YAEGASHI,","PREPARATION AND PROPERTIES OF CA-DOPED ""YB-124"" SUPERCONDUCTORS","PHYSICA C,199(1992)177",1992.0,3.809
3732,Y1.0Ba2.0Cu2.88Fe0.12O7.0,Y123,57.0,3.866,,11.729,PR0469250,"A.M.CUCOLO, A.NIGRO, F.LICCI, R.DI LEO,",TUNNELING SPECTROSCOPY OF FE-DOPED YBA2CU3O7 SINGLE CRYSTALS,"PHYS.REV.B,46(1992)9250",1992.0,3.866
3742,Bi2.0Sr1.6La0.4Cu1.0O6.0,Bi2201,27.0,5.4110000000000005,5.377999999999999,24.41,SSC0691093,"B. Chevalier, C.J.P. Soethout, J. Darriet, J. Etourneau,",SUPERCONDUCTING PHASES IN THE SERIES Bi2Sr2-xLaxCuO6+d (0< x <1),"Solid State Commun.,69(1989)1093-1096",1989.0,3.8261547930004087
3779,Y1.0Ba2.0Cu3.0O6.9,Y123,89.6,3.822,3.88,11.66,SSC0710419,"A. Jez'owski,",FIVIDENCE FOR HYSTERESIS BEHAVIOUR AND ANOMALY OF THERMAL CONDUCTIVITY IN Y-Ba-Cu-O SUPERCONDUCTOR,"Solid State Commun.,71(1989)419-424",1989.0,3.822
3780,Y1.0Ba2.0Cu3.0O6.95,Y123,91.0,3.816,3.99,11.646,SSC0710419,"A. Jez'owski,",FIVIDENCE FOR HYSTERESIS BEHAVIOUR AND ANOMALY OF THERMAL CONDUCTIVITY IN Y-Ba-Cu-O SUPERCONDUCTOR,"Solid State Commun.,71(1989)419-424",1989.0,3.816
3786,Eu1.0Ba2.0Cu3.0O7.0,RE123,85.1,3.82,3.884,11.681,SSC0651333,"C.R. Kannewurf, H.O. Marcy, M.G. Kanatzidis, T.J. Marks, W.J. McCarthy,",STRUCTURAL AND ELECTRONIC ANISOTROPY IN POLYCRYSTALLINE COMPACTIONS OF THE HIGH-Tc SUPERCONDUCTOR EuBa2Cu3O7-delta,"Solid State Commnu.,65(1988)1333-1337",1988.0,3.82
3808,Ca1.0Ba1.0La0.8Eu0.2Cu3.0O7.0,1113,69.0,3.866,,11.587,PHC1990240,"I.K.GOPALAKRISHNAN, J.V.YAKHMI, P.V.P.S.S.SASTRY, R.A.GUNASEKARAN, R.M.IYER,",PHASE STABILITY AND SUPERCONDUCTING CHARACTERISTICS OF CABA(LA1-XRX)CU3O7-Z(R=RARE EARTH) SYSTEM,"PHYSICA C,199(1992)240",1992.0,3.866
3809,Ca1.0Ba1.0La0.6Eu0.4Cu3.0O7.0,1113,65.0,3.863,,11.573,PHC1990240,"I.K.GOPALAKRISHNAN, J.V.YAKHMI, P.V.P.S.S.SASTRY, R.A.GUNASEKARAN, R.M.IYER,",PHASE STABILITY AND SUPERCONDUCTING CHARACTERISTICS OF CABA(LA1-XRX)CU3O7-Z(R=RARE EARTH) SYSTEM,"PHYSICA C,199(1992)240",1992.0,3.863
3810,Ca1.0Ba1.0La0.4Eu0.6Cu3.0O7.0,1113,62.0,3.857,,11.595,PHC1990240,"I.K.GOPALAKRISHNAN, J.V.YAKHMI, P.V.P.S.S.SASTRY, R.A.GUNASEKARAN, R.M.IYER,",PHASE STABILITY AND SUPERCONDUCTING CHARACTERISTICS OF CABA(LA1-XRX)CU3O7-Z(R=RARE EARTH) SYSTEM,"PHYSICA C,199(1992)240",1992.0,3.857
3814,Ca1.0Ba1.0La0.8Sm0.2Cu3.0O7.0,1113,71.0,3.865,,11.637,PHC1990240,"I.K.GOPALAKRISHNAN, J.V.YAKHMI, P.V.P.S.S.SASTRY, R.A.GUNASEKARAN, R.M.IYER,",PHASE STABILITY AND SUPERCONDUCTING CHARACTERISTICS OF CABA(LA1-XRX)CU3O7-Z(R=RARE EARTH) SYSTEM,"PHYSICA C,199(1992)240",1992.0,3.865
3817,Ca1.0Ba1.0La0.2Sm0.8Cu3.0O7.0,1113,56.0,3.853,,11.613,PHC1990240,"I.K.GOPALAKRISHNAN, J.V.YAKHMI, P.V.P.S.S.SASTRY, R.A.GUNASEKARAN, R.M.IYER,",PHASE STABILITY AND SUPERCONDUCTING CHARACTERISTICS OF CABA(LA1-XRX)CU3O7-Z(R=RARE EARTH) SYSTEM,"PHYSICA C,199(1992)240",1992.0,3.853
3819,Ca1.0Ba1.0La1.0Cu3.0O7.0,1113,72.0,3.871,,11.61,PHC1990240,"I.K.GOPALAKRISHNAN, J.V.YAKHMI, P.V.P.S.S.SASTRY, R.A.GUNASEKARAN, R.M.IYER,",PHASE STABILITY AND SUPERCONDUCTING CHARACTERISTICS OF CABA(LA1-XRX)CU3O7-Z(R=RARE EARTH) SYSTEM,"PHYSICA C,199(1992)240",1992.0,3.871
3844,Ho1.0Ba2.0Cu3.0O6.9,RE123,91.5,3.819,3.9,11.669,ME0382455,"A. Labarta, J. Tejada, J.M. Gonzalez-Calbet, M. Vallet, X. Obradors,",Meissner effect and critical fields in an inhomogeneous BaHoCu3O7-x high-Tc superconductor,"Phys.Rev.B,38(1988)2455",1988.0,3.819
3845,Nd1.0Ba2.0Cu3.0O7.04,RE123,82.5,3.871,3.914,11.755999999999998,PR0382450,"E.A.HAYRI, K.V.RAMANUJACHARY, MARTHA GREENBLATT, S.LI,","ORTHORHOMBIC-TO-TETRAGONAL TRANSITION IN R1+XBA2-XCU3O7-Z (R=NS,SM, AND FU)","PHYS.REV.B,38(1988)2450",1988.0,3.871
3846,Nd1.1Ba1.9Cu3.0O7.05,RE123,65.5,3.871,3.914,11.732,PR0382450,"E.A.HAYRI, K.V.RAMANUJACHARY, MARTHA GREENBLATT, S.LI,","ORTHORHOMBIC-TO-TETRAGONAL TRANSITION IN R1+XBA2-XCU3O7-Z (R=NS,SM, AND FU)","PHYS.REV.B,38(1988)2450",1988.0,3.871
3847,Nd1.2Ba1.8Cu3.0O7.1,RE123,43.5,3.89,3.892,11.696,PR0382450,"E.A.HAYRI, K.V.RAMANUJACHARY, MARTHA GREENBLATT, S.LI,","ORTHORHOMBIC-TO-TETRAGONAL TRANSITION IN R1+XBA2-XCU3O7-Z (R=NS,SM, AND FU)","PHYS.REV.B,38(1988)2450",1988.0,3.89
3848,Nd1.3Ba1.7Cu3.0O7.14,RE123,32.0,3.89,,11.661,PR0382450,"E.A.HAYRI, K.V.RAMANUJACHARY, MARTHA GREENBLATT, S.LI,","ORTHORHOMBIC-TO-TETRAGONAL TRANSITION IN R1+XBA2-XCU3O7-Z (R=NS,SM, AND FU)","PHYS.REV.B,38(1988)2450",1988.0,3.89
3851,Sm1.0Ba2.0Cu3.0O7.01,RE123,87.0,3.858,3.91,11.741,PR0382450,"E.A.HAYRI, K.V.RAMANUJACHARY, MARTHA GREENBLATT, S.LI,","ORTHORHOMBIC-TO-TETRAGONAL TRANSITION IN R1+XBA2-XCU3O7-Z (R=NS,SM, AND FU)","PHYS.REV.B,38(1988)2450",1988.0,3.858
3852,Sm1.1Ba1.9Cu3.0O7.05,RE123,78.5,3.86,3.906,11.729,PR0382450,"E.A.HAYRI, K.V.RAMANUJACHARY, MARTHA GREENBLATT, S.LI,","ORTHORHOMBIC-TO-TETRAGONAL TRANSITION IN R1+XBA2-XCU3O7-Z (R=NS,SM, AND FU)","PHYS.REV.B,38(1988)2450",1988.0,3.86
3853,Sm1.2Ba1.8Cu3.0O7.09,RE123,38.0,3.881,,11.654000000000002,PR0382450,"E.A.HAYRI, K.V.RAMANUJACHARY, MARTHA GREENBLATT, S.LI,","ORTHORHOMBIC-TO-TETRAGONAL TRANSITION IN R1+XBA2-XCU3O7-Z (R=NS,SM, AND FU)","PHYS.REV.B,38(1988)2450",1988.0,3.881
3857,Eu1.0Ba2.0Cu3.0O7.01,RE123,90.0,3.859,3.904,11.709,PR0382450,"E.A.HAYRI, K.V.RAMANUJACHARY, MARTHA GREENBLATT, S.LI,","ORTHORHOMBIC-TO-TETRAGONAL TRANSITION IN R1+XBA2-XCU3O7-Z (R=NS,SM, AND FU)","PHYS.REV.B,38(1988)2450",1988.0,3.859
3858,Eu1.1Ba1.9Cu3.0O7.07,RE123,81.0,3.873,3.887,11.679,PR0382450,"E.A.HAYRI, K.V.RAMANUJACHARY, MARTHA GREENBLATT, S.LI,","ORTHORHOMBIC-TO-TETRAGONAL TRANSITION IN R1+XBA2-XCU3O7-Z (R=NS,SM, AND FU)","PHYS.REV.B,38(1988)2450",1988.0,3.873
3859,Eu1.2Ba1.8Cu3.0O7.18,RE123,42.0,3.867,,11.630999999999998,PR0382450,"E.A.HAYRI, K.V.RAMANUJACHARY, MARTHA GREENBLATT, S.LI,","ORTHORHOMBIC-TO-TETRAGONAL TRANSITION IN R1+XBA2-XCU3O7-Z (R=NS,SM, AND FU)","PHYS.REV.B,38(1988)2450",1988.0,3.867
3860,Eu1.3Ba1.7Cu3.0O7.15,RE123,39.5,3.873,,11.624,PR0382450,"E.A.HAYRI, K.V.RAMANUJACHARY, MARTHA GREENBLATT, S.LI,","ORTHORHOMBIC-TO-TETRAGONAL TRANSITION IN R1+XBA2-XCU3O7-Z (R=NS,SM, AND FU)","PHYS.REV.B,38(1988)2450",1988.0,3.873
3861,Eu1.4Ba1.6Cu3.0O7.16,RE123,28.0,3.854,,11.619000000000002,PR0382450,"E.A.HAYRI, K.V.RAMANUJACHARY, MARTHA GREENBLATT, S.LI,","ORTHORHOMBIC-TO-TETRAGONAL TRANSITION IN R1+XBA2-XCU3O7-Z (R=NS,SM, AND FU)","PHYS.REV.B,38(1988)2450",1988.0,3.854
3883,La1.85Sr0.15Cu1.0O4.0,T,34.4,3.778,,13.222,EF0365258,"A.UMEZAWA, E.E.ALP, G.W.GRABTREE, L.MORSS, L.SODERHOLM, W.K.KWOK,",EFFECT OF MAGNETIC IMPURITIES ON HIGH-TEMPERATURE SUPERCONDUCTIVITY IN LA(1.85)SR(0.15)CU(1)O(4),"PHYS.REV.B,36(1987)5258",1987.0,3.778
3884,La1.45Nd0.4Sr0.15Cu1.0O4.0,T,22.5,3.768,,13.173,EF0365258,"A.UMEZAWA, E.E.ALP, G.W.GRABTREE, L.MORSS, L.SODERHOLM, W.K.KWOK,",EFFECT OF MAGNETIC IMPURITIES ON HIGH-TEMPERATURE SUPERCONDUCTIVITY IN LA(1.85)SR(0.15)CU(1)O(4),"PHYS.REV.B,36(1987)5258",1987.0,3.768
3886,Y1.0Ba2.0Cu3.0S1.0O6.0,Y123,89.0,3.855,3.914,11.75,MA0364028,"CARLOS RETTORI, DAN DAVIDOV, IGAL BELAISH, ISRAEL FELNER,","MAGNETISM AND CRITICAL FIELDS IN THE HIGH-TC SUPERCONDUCTORS Y(1)BA(2)CU(3)O(7-X)S(X)(X=0,1):AN ESR STUDY","PYHS.REV.B,36(1987)4028",1987.0,3.855
3925,Bi2.0Sr1.9La0.1Cu1.0O6.2,Bi2201,12.0,5.374,5.379,24.63,SSC0720697,"D. M. DE LEEUW, G. M. STOLLMAN, W. A. GROEN,","OXYGEN CONTENT, LATTICE CONSTANTS AND TC OF BI2SR2-XLAXCUO6+ZWHTH 0.0",SOLID STATE COMMUN.72(1989)697,1989.0,3.7999918420965058
3926,Bi2.0Sr1.8La0.2Cu1.0O6.3,Bi2201,18.0,5.375,5.388,24.59,SSC0720697,"D. M. DE LEEUW, G. M. STOLLMAN, W. A. GROEN,","OXYGEN CONTENT, LATTICE CONSTANTS AND TC OF BI2SR2-XLAXCUO6+ZWHTH 0.0",SOLID STATE COMMUN.72(1989)697,1989.0,3.8006989488776926
3927,Bi2.0Sr1.6La0.4Cu1.0O6.35,Bi2201,20.0,5.381,5.4170000000000025,24.42,SSC0720697,"D. M. DE LEEUW, G. M. STOLLMAN, W. A. GROEN,","OXYGEN CONTENT, LATTICE CONSTANTS AND TC OF BI2SR2-XLAXCUO6+ZWHTH 0.0",SOLID STATE COMMUN.72(1989)697,1989.0,3.804941589564812
3928,Bi2.0Sr1.5La0.5Cu1.0O6.38,Bi2201,21.0,5.3870000000000005,5.421,24.31,SSC0720697,"D. M. DE LEEUW, G. M. STOLLMAN, W. A. GROEN,","OXYGEN CONTENT, LATTICE CONSTANTS AND TC OF BI2SR2-XLAXCUO6+ZWHTH 0.0",SOLID STATE COMMUN.72(1989)697,1989.0,3.8091842302519314
3936,Y1.0Ba2.0Cu3.96Co0.04O8.0,Y124,62.5,3.842,3.873,27.227,PHC1990001,"S.TANEMURA, Y.KODAMA,",SUBSTITUTION EFFECTS OF FE AND CO FOR CU IN YBA2(CU1-XMX)4O8 SUPERCONDUCTORS,"PHYSICA C,199(1992)1",1992.0,3.842
3937,Y1.0Ba2.0Cu3.92Co0.08O8.0,Y124,50.6,3.842,3.873,27.214,PHC1990001,"S.TANEMURA, Y.KODAMA,",SUBSTITUTION EFFECTS OF FE AND CO FOR CU IN YBA2(CU1-XMX)4O8 SUPERCONDUCTORS,"PHYSICA C,199(1992)1",1992.0,3.842
3938,Y1.0Ba2.0Cu4.0O8.0,Y124,76.9,3.841,3.872,27.227,PHC1990001,"S.TANEMURA, Y.KODAMA,",SUBSTITUTION EFFECTS OF FE AND CO FOR CU IN YBA2(CU1-XMX)4O8 SUPERCONDUCTORS,"PHYSICA C,199(1992)1",1992.0,3.841
3939,Y1.0Ba2.0Cu3.96Fe0.04O8.0,Y124,64.6,3.842,3.873,27.221,PHC1990001,"S.TANEMURA, Y.KODAMA,",SUBSTITUTION EFFECTS OF FE AND CO FOR CU IN YBA2(CU1-XMX)4O8 SUPERCONDUCTORS,"PHYSICA C,199(1992)1",1992.0,3.842
3940,Y1.0Ba2.0Cu3.92Fe0.08O8.0,Y124,50.4,3.843,3.874,27.195,PHC1990001,"S.TANEMURA, Y.KODAMA,",SUBSTITUTION EFFECTS OF FE AND CO FOR CU IN YBA2(CU1-XMX)4O8 SUPERCONDUCTORS,"PHYSICA C,199(1992)1",1992.0,3.843
3968,Gd1.0Ba2.0Cu3.0O7.0,RE123,89.0,3.838,3.9,11.699000000000002,SSC0670521,"C.V.TOMY, D.T.ADROJA, N.C.SONI, R.NAGARAJAN, RAM PRASAD, S.K.DHAR, S.K.MALIK,",SUPERCONDUCTING AND MAGNETIC STUDIES ON GDBA2(CU1-XFEX)3O7+Z OXIDE SYSTEM,SOLID STATE COMMUN.67(1988)521,1988.0,3.838
3969,Gd1.0Ba2.0Cu2.925Fe0.075O7.0,RE123,64.0,3.871,3.897,11.684,SSC0670521,"C.V.TOMY, D.T.ADROJA, N.C.SONI, R.NAGARAJAN, RAM PRASAD, S.K.DHAR, S.K.MALIK,",SUPERCONDUCTING AND MAGNETIC STUDIES ON GDBA2(CU1-XFEX)3O7+Z OXIDE SYSTEM,SOLID STATE COMMUN.67(1988)521,1988.0,3.871
3970,Gd1.0Ba2.0Cu2.85Fe0.15O7.0,RE123,47.0,3.874,3.891,11.67,SSC0670521,"C.V.TOMY, D.T.ADROJA, N.C.SONI, R.NAGARAJAN, RAM PRASAD, S.K.DHAR, S.K.MALIK,",SUPERCONDUCTING AND MAGNETIC STUDIES ON GDBA2(CU1-XFEX)3O7+Z OXIDE SYSTEM,SOLID STATE COMMUN.67(1988)521,1988.0,3.874
3971,Gd1.0Ba2.0Cu2.775Fe0.225O7.0,RE123,33.0,3.884,,11.661,SSC0670521,"C.V.TOMY, D.T.ADROJA, N.C.SONI, R.NAGARAJAN, RAM PRASAD, S.K.DHAR, S.K.MALIK,",SUPERCONDUCTING AND MAGNETIC STUDIES ON GDBA2(CU1-XFEX)3O7+Z OXIDE SYSTEM,SOLID STATE COMMUN.67(1988)521,1988.0,3.884
3972,Gd1.0Ba2.0Cu2.7Fe0.3O7.0,RE123,11.0,3.886,3.882,11.652,SSC0670521,"C.V.TOMY, D.T.ADROJA, N.C.SONI, R.NAGARAJAN, RAM PRASAD, S.K.DHAR, S.K.MALIK,",SUPERCONDUCTING AND MAGNETIC STUDIES ON GDBA2(CU1-XFEX)3O7+Z OXIDE SYSTEM,SOLID STATE COMMUN.67(1988)521,1988.0,3.886
4015,La1.85Sr0.15Cu1.0O4.0,T,35.7,3.78,,13.241,SSC0720529,"HIDESHI FUJISHITA, MASATOSHI SATO,",COMPARISON OF THE NORMAL STATE PROPERTIES BETWEEN THE SUPERCONDUCTING AND THE NONSUPERCONDUCTING METALLIC PHASES IN LA2-YSRYCUL-XNIXO4,"SOLID STATE COMMUN.,72(1989)529",1989.0,3.78
4016,La1.85Sr0.15Cu0.99Ni0.01O4.0,T,30.1,3.779,,13.235,SSC0720529,"HIDESHI FUJISHITA, MASATOSHI SATO,",COMPARISON OF THE NORMAL STATE PROPERTIES BETWEEN THE SUPERCONDUCTING AND THE NONSUPERCONDUCTING METALLIC PHASES IN LA2-YSRYCUL-XNIXO4,"SOLID STATE COMMUN.,72(1989)529",1989.0,3.779
4017,La1.85Sr0.15Cu0.98Ni0.02O4.0,T,23.7,3.78,,13.227,SSC0720529,"HIDESHI FUJISHITA, MASATOSHI SATO,",COMPARISON OF THE NORMAL STATE PROPERTIES BETWEEN THE SUPERCONDUCTING AND THE NONSUPERCONDUCTING METALLIC PHASES IN LA2-YSRYCUL-XNIXO4,"SOLID STATE COMMUN.,72(1989)529",1989.0,3.78
4018,La1.85Sr0.15Cu0.97Ni0.03O4.0,T,16.3,3.779,,13.22,SSC0720529,"HIDESHI FUJISHITA, MASATOSHI SATO,",COMPARISON OF THE NORMAL STATE PROPERTIES BETWEEN THE SUPERCONDUCTING AND THE NONSUPERCONDUCTING METALLIC PHASES IN LA2-YSRYCUL-XNIXO4,"SOLID STATE COMMUN.,72(1989)529",1989.0,3.779
4053,Bi2.0Sr2.0Ca0.9Dy0.1Cu2.0O8.0,Bi2212,93.0,5.4129999999999985,,30.871,SSC0830689,"E.LAXMI NARSAIAH, U.V.SUBBA RAO,",MGNETISM AND SUPERCONDUCTIVITY IN THE 2:2:1:2 BISMUTH CUPRATEBY DYSPROSIUM SUBSTITUTION (BI2SR2CA1-XDYXCU2O8+Z),SOLID STATE COMMUN.83(1992)689,1992.0,3.8275690065627805
4054,Bi2.0Sr2.0Ca0.8Dy0.2Cu2.0O8.0,Bi2212,89.0,5.4179999999999975,,30.809,SSC0830689,"E.LAXMI NARSAIAH, U.V.SUBBA RAO,",MGNETISM AND SUPERCONDUCTIVITY IN THE 2:2:1:2 BISMUTH CUPRATEBY DYSPROSIUM SUBSTITUTION (BI2SR2CA1-XDYXCU2O8+Z),SOLID STATE COMMUN.83(1992)689,1992.0,3.8311045404687123
4055,Bi2.0Sr2.0Ca0.7Dy0.3Cu2.0O8.0,Bi2212,88.0,5.422999999999999,,30.746,SSC0830689,"E.LAXMI NARSAIAH, U.V.SUBBA RAO,",MGNETISM AND SUPERCONDUCTIVITY IN THE 2:2:1:2 BISMUTH CUPRATEBY DYSPROSIUM SUBSTITUTION (BI2SR2CA1-XDYXCU2O8+Z),SOLID STATE COMMUN.83(1992)689,1992.0,3.8346400743746463
4085,Tl0.7Pb0.3Ca1.0Sr2.0Cu2.0O7.0,Tl1212,31.0,3.794,,12.115,SSC0830073,"C.N.R.RAO, R.VIJAYARAGHAVAN,",SUPERCONDUCTING PROPERTIES OF TL1-YPBYCASR2CU2O7: ROLE OF PB AND OXYGEN STOICHIOMETRY,SOLID STATE COMMUN.83(1992)73,1992.0,3.794
4086,Tl0.5Pb0.5Ca1.0Sr2.0Cu2.0O7.0,Tl1212,84.5,3.81,,12.16,SSC0830073,"C.N.R.RAO, R.VIJAYARAGHAVAN,",SUPERCONDUCTING PROPERTIES OF TL1-YPBYCASR2CU2O7: ROLE OF PB AND OXYGEN STOICHIOMETRY,SOLID STATE COMMUN.83(1992)73,1992.0,3.81
4105,Y1.0Ba2.0Cu3.0O6.93,Y123,90.5,3.821,3.885,11.675,PO0392261,"D.ANDREONE, F.ABBATTISTA, M.VALLINO, R.S.GONNELLI, V.LACQUANITI,",POINT-CONTACT TUNNELING IN MONOPHASIC AND POLYPHASIC Y-BA-CU-O SAMPLES:EXPERIMENT AND MODEL,"PHYS.REV.B,39(1989)2261",1989.0,3.821
4111,Nd1.85Ce0.15Cu1.0O4.0,T',20.55,3.95,,12.1,TU0407364,"J.AKIMITSU, T.EKINO,",TUNNELING STUDY ON THE ELECTRON-DOPED SUPERCONDUCTOR ND1.85CE0.15CUO4-Y,"PHYS.REV.B,40(1989)7364",1989.0,3.95
4176,Y1.0Sr1.55Ba0.45Cu2.5B0.5O7.0,1212,16.0,3.848,,11.212,PHC2050118,"J.J.YUE, W.J.ZHU, Y.Z.HUANG, Z.X.ZHAO,","(B,CU)SR2YCU2O7,A NEW LAYERED COPPER-OXIDE BASED ON THE BORON-OXYGEN GROUP","PHYSICA C,205(1993)118",1993.0,3.848
4177,Y1.0Sr1.4Ba0.6Cu2.5B0.5O7.0,1212,24.0,3.86,,11.247,PHC2050118,"J.J.YUE, W.J.ZHU, Y.Z.HUANG, Z.X.ZHAO,","(B,CU)SR2YCU2O7,A NEW LAYERED COPPER-OXIDE BASED ON THE BORON-OXYGEN GROUP","PHYSICA C,205(1993)118",1993.0,3.86
4179,Y1.0Sr1.0Ba1.0Cu2.5B0.5O7.0,1212,44.0,3.87,,11.3,PHC2050118,"J.J.YUE, W.J.ZHU, Y.Z.HUANG, Z.X.ZHAO,","(B,CU)SR2YCU2O7,A NEW LAYERED COPPER-OXIDE BASED ON THE BORON-OXYGEN GROUP","PHYSICA C,205(1993)118",1993.0,3.87
4180,Y1.0Sr0.8Ba1.2Cu2.5B0.5O7.0,1212,51.0,3.877,,11.33,PHC2050118,"J.J.YUE, W.J.ZHU, Y.Z.HUANG, Z.X.ZHAO,","(B,CU)SR2YCU2O7,A NEW LAYERED COPPER-OXIDE BASED ON THE BORON-OXYGEN GROUP","PHYSICA C,205(1993)118",1993.0,3.877
4181,Y1.0Sr0.6Ba1.4Cu2.5B0.5O7.0,1212,47.0,3.879,,11.369000000000002,PHC2050118,"J.J.YUE, W.J.ZHU, Y.Z.HUANG, Z.X.ZHAO,","(B,CU)SR2YCU2O7,A NEW LAYERED COPPER-OXIDE BASED ON THE BORON-OXYGEN GROUP","PHYSICA C,205(1993)118",1993.0,3.879
4182,Y1.0Sr0.4Ba1.6Cu2.5B0.5O7.0,1212,35.0,3.879,,11.399,PHC2050118,"J.J.YUE, W.J.ZHU, Y.Z.HUANG, Z.X.ZHAO,","(B,CU)SR2YCU2O7,A NEW LAYERED COPPER-OXIDE BASED ON THE BORON-OXYGEN GROUP","PHYSICA C,205(1993)118",1993.0,3.879
4193,Bi2.0Sr1.0Ca2.0Cu2.0O8.229,Bi2212,76.4,5.396,,30.487,JPS0621017,"Hiromoto Uwe, Takayuki IWAMATSU,",Normal-State Uniform Mgnetic Susceptibility and Superconductivity in Bi2SrzCa3-zCu2Oy,J.Phys.Soc.Japan62(1993)1017-1024,1993.0,3.81554819128261
4204,Hg1.0Ba2.0Cu1.0O4.0,Hg1201,64.5,3.88,,9.509,NAT3620226,"E.V.ANTIPOV, M.MAREZIO, O.CHMAISSEM, S.N.PUTILIN,",SUPERCONDUCTIVITY AT 94K IN HGBA2CUO4+Z,"NATURE,362(1993)226",1993.0,3.88
4206,Y0.76Ca0.24Ba2.0Cu2.94Co0.06O6.81,Y123,82.0,3.857,,11.695,PHC2000043,"A.MAIGNAN, B.RAVEAU, E.SUARD, V.CAIGNAERT,",EFFECT OF Y-CA SUBSTITUTION UPON SUPERCONDUCTIVITY IN THE OXIDE YBA2CU3-XCOXO7-Z,"PHYSICA C,200(1992)43",1992.0,3.857
4207,Y0.76Ca0.24Ba2.0Cu2.85Co0.15O6.8,Y123,86.0,3.862,,11.691,PHC2000043,"A.MAIGNAN, B.RAVEAU, E.SUARD, V.CAIGNAERT,",EFFECT OF Y-CA SUBSTITUTION UPON SUPERCONDUCTIVITY IN THE OXIDE YBA2CU3-XCOXO7-Z,"PHYSICA C,200(1992)43",1992.0,3.862
4208,Y0.76Ca0.24Ba2.0Cu2.76Co0.24O6.84,Y123,85.0,3.863,,11.709,PHC2000043,"A.MAIGNAN, B.RAVEAU, E.SUARD, V.CAIGNAERT,",EFFECT OF Y-CA SUBSTITUTION UPON SUPERCONDUCTIVITY IN THE OXIDE YBA2CU3-XCOXO7-Z,"PHYSICA C,200(1992)43",1992.0,3.863
4209,Y0.76Ca0.24Ba2.0Cu2.64Co0.36O6.96,Y123,66.0,3.87,,11.689,PHC2000043,"A.MAIGNAN, B.RAVEAU, E.SUARD, V.CAIGNAERT,",EFFECT OF Y-CA SUBSTITUTION UPON SUPERCONDUCTIVITY IN THE OXIDE YBA2CU3-XCOXO7-Z,"PHYSICA C,200(1992)43",1992.0,3.87
4210,Y0.76Ca0.34Ba2.0Cu2.55Co0.45O6.95,Y123,51.0,3.874,,11.687,PHC2000043,"A.MAIGNAN, B.RAVEAU, E.SUARD, V.CAIGNAERT,",EFFECT OF Y-CA SUBSTITUTION UPON SUPERCONDUCTIVITY IN THE OXIDE YBA2CU3-XCOXO7-Z,"PHYSICA C,200(1992)43",1992.0,3.874
4212,Y0.9Ca0.1Ba2.0Cu2.55Co0.45O7.02,Y123,18.0,3.879,,11.677,PHC2000043,"A.MAIGNAN, B.RAVEAU, E.SUARD, V.CAIGNAERT,",EFFECT OF Y-CA SUBSTITUTION UPON SUPERCONDUCTIVITY IN THE OXIDE YBA2CU3-XCOXO7-Z,"PHYSICA C,200(1992)43",1992.0,3.879
4213,Y0.85Ca0.15Ba2.0Cu2.55Co0.45O7.08,Y123,30.0,3.876,,11.685,PHC2000043,"A.MAIGNAN, B.RAVEAU, E.SUARD, V.CAIGNAERT,",EFFECT OF Y-CA SUBSTITUTION UPON SUPERCONDUCTIVITY IN THE OXIDE YBA2CU3-XCOXO7-Z,"PHYSICA C,200(1992)43",1992.0,3.876
4214,Y0.76Ca0.24Ba2.0Cu2.55Co0.45O6.93,Y123,51.0,3.874,,11.687,PHC2000043,"A.MAIGNAN, B.RAVEAU, E.SUARD, V.CAIGNAERT,",EFFECT OF Y-CA SUBSTITUTION UPON SUPERCONDUCTIVITY IN THE OXIDE YBA2CU3-XCOXO7-Z,"PHYSICA C,200(1992)43",1992.0,3.874
4215,Y0.7Ca0.3Ba2.0Cu2.55Co0.45O6.84,Y123,53.0,3.874,,11.689,PHC2000043,"A.MAIGNAN, B.RAVEAU, E.SUARD, V.CAIGNAERT,",EFFECT OF Y-CA SUBSTITUTION UPON SUPERCONDUCTIVITY IN THE OXIDE YBA2CU3-XCOXO7-Z,"PHYSICA C,200(1992)43",1992.0,3.874
4216,Y1.0Ba2.0Cu2.85Co0.15O6.92,Y123,71.0,3.864,,11.678,PHC2000043,"A.MAIGNAN, B.RAVEAU, E.SUARD, V.CAIGNAERT,",EFFECT OF Y-CA SUBSTITUTION UPON SUPERCONDUCTIVITY IN THE OXIDE YBA2CU3-XCOXO7-Z,"PHYSICA C,200(1992)43",1992.0,3.864
4217,Y0.95Ca0.05Ba2.0Cu2.85Co0.15O6.82,Y123,83.0,3.864,,11.684,PHC2000043,"A.MAIGNAN, B.RAVEAU, E.SUARD, V.CAIGNAERT,",EFFECT OF Y-CA SUBSTITUTION UPON SUPERCONDUCTIVITY IN THE OXIDE YBA2CU3-XCOXO7-Z,"PHYSICA C,200(1992)43",1992.0,3.864
4218,Y0.9Ca0.1Ba2.0Cu2.85Co0.15O6.91,Y123,84.0,3.863,,11.69,PHC2000043,"A.MAIGNAN, B.RAVEAU, E.SUARD, V.CAIGNAERT,",EFFECT OF Y-CA SUBSTITUTION UPON SUPERCONDUCTIVITY IN THE OXIDE YBA2CU3-XCOXO7-Z,"PHYSICA C,200(1992)43",1992.0,3.863
4219,Y0.85Ca0.15Ba2.0Cu2.85Co0.15O6.83,Y123,86.0,3.861,,11.694,PHC2000043,"A.MAIGNAN, B.RAVEAU, E.SUARD, V.CAIGNAERT,",EFFECT OF Y-CA SUBSTITUTION UPON SUPERCONDUCTIVITY IN THE OXIDE YBA2CU3-XCOXO7-Z,"PHYSICA C,200(1992)43",1992.0,3.861
4220,Y0.8Ca0.2Ba2.0Cu2.85Co0.15O6.84,Y123,86.0,3.86,,11.75,PHC2000043,"A.MAIGNAN, B.RAVEAU, E.SUARD, V.CAIGNAERT,",EFFECT OF Y-CA SUBSTITUTION UPON SUPERCONDUCTIVITY IN THE OXIDE YBA2CU3-XCOXO7-Z,"PHYSICA C,200(1992)43",1992.0,3.86
4221,Y0.76Ca0.24Ba2.0Cu2.85Co0.15O6.8,Y123,86.0,3.862,,11.691,PHC2000043,"A.MAIGNAN, B.RAVEAU, E.SUARD, V.CAIGNAERT,",EFFECT OF Y-CA SUBSTITUTION UPON SUPERCONDUCTIVITY IN THE OXIDE YBA2CU3-XCOXO7-Z,"PHYSICA C,200(1992)43",1992.0,3.862
4222,Y0.88Ca0.12Ba2.0Cu2.88Co0.12O6.78,Y123,87.0,3.861,,11.687,PHC2000043,"A.MAIGNAN, B.RAVEAU, E.SUARD, V.CAIGNAERT,",EFFECT OF Y-CA SUBSTITUTION UPON SUPERCONDUCTIVITY IN THE OXIDE YBA2CU3-XCOXO7-Z,"PHYSICA C,200(1992)43",1992.0,3.861
4223,Y0.85Ca0.15Ba2.0Cu2.85Co0.15O6.83,Y123,86.0,3.861,,11.694,PHC2000043,"A.MAIGNAN, B.RAVEAU, E.SUARD, V.CAIGNAERT,",EFFECT OF Y-CA SUBSTITUTION UPON SUPERCONDUCTIVITY IN THE OXIDE YBA2CU3-XCOXO7-Z,"PHYSICA C,200(1992)43",1992.0,3.861
4224,Y0.76Ca0.24Ba2.0Cu2.76Co0.24O6.84,Y123,85.0,3.863,,11.709,PHC2000043,"A.MAIGNAN, B.RAVEAU, E.SUARD, V.CAIGNAERT,",EFFECT OF Y-CA SUBSTITUTION UPON SUPERCONDUCTIVITY IN THE OXIDE YBA2CU3-XCOXO7-Z,"PHYSICA C,200(1992)43",1992.0,3.863
4225,Y0.7Ca0.3Ba2.0Cu2.7Co0.3O6.93,Y123,84.0,3.865,,11.715,PHC2000043,"A.MAIGNAN, B.RAVEAU, E.SUARD, V.CAIGNAERT,",EFFECT OF Y-CA SUBSTITUTION UPON SUPERCONDUCTIVITY IN THE OXIDE YBA2CU3-XCOXO7-Z,"PHYSICA C,200(1992)43",1992.0,3.865
4226,Y0.64Ca0.36Ba2.0Cu2.64Co0.36O6.87,Y123,82.0,3.866,,11.717,PHC2000043,"A.MAIGNAN, B.RAVEAU, E.SUARD, V.CAIGNAERT,",EFFECT OF Y-CA SUBSTITUTION UPON SUPERCONDUCTIVITY IN THE OXIDE YBA2CU3-XCOXO7-Z,"PHYSICA C,200(1992)43",1992.0,3.866
4255,Pb2.0Sr2.0Y0.61Ca0.39Cu3.0O8.0,Pb3212,79.0,5.393,5.394,15.815,SSC0850579,"B.SOULETIE, H.BORGES, J.BEILLE, J.C.MARTINEZ, J.J.CAPPONI, O.CHMAISSEM, O.LABORDE,","PRESSURE EFFECTS,ANISOTROPIC TRANSPORT PROPERTIES AND IRREVERSIBILITY LINE OF PB2SR2Y1-XCAXCU3O8 CRYSTALS","SOLID STATE COMMUN.,85(1993)579",1993.0,3.8134268709390504
4256,Pb2.0Sr2.0Y0.61Ca0.39Cu3.0O8.0,Pb3212,75.0,5.379,5.416,15.775,SSC0850579,"B.SOULETIE, H.BORGES, J.BEILLE, J.C.MARTINEZ, J.J.CAPPONI, O.CHMAISSEM, O.LABORDE,","PRESSURE EFFECTS,ANISOTROPIC TRANSPORT PROPERTIES AND IRREVERSIBILITY LINE OF PB2SR2Y1-XCAXCU3O8 CRYSTALS","SOLID STATE COMMUN.,85(1993)579",1993.0,3.8035273760024384
4257,Pb2.0Sr2.0Y0.64Ca0.36Cu3.0O8.0,Pb3212,65.0,5.3820000000000014,5.412000000000001,15.783,SSC0850579,"B.SOULETIE, H.BORGES, J.BEILLE, J.C.MARTINEZ, J.J.CAPPONI, O.CHMAISSEM, O.LABORDE,","PRESSURE EFFECTS,ANISOTROPIC TRANSPORT PROPERTIES AND IRREVERSIBILITY LINE OF PB2SR2Y1-XCAXCU3O8 CRYSTALS","SOLID STATE COMMUN.,85(1993)579",1993.0,3.8056486963459997
4269,La1.25Ca0.3Ba1.45Cu3.0O7.11,RE123,67.1,3.883,,11.649,PR0480532,"A.KNIZHNIK, D.GOLDSCHMIDT, E.GARTSTEIN, G.KIMMEL, G.M.REISNER, Y.DIREKTOVITCH, Y.ECKSTEIN,",TETRAGONAL SUPERCONDUCTING FAMILY (CAXLA1-X)(BA1.75-XLA0.25+X)CU3OY: THE EFFECT OF COSUBSTITUTION ON THE TRANSITION TEMPERATURE,"PHYS.REV.B,48(1993)532",1993.0,3.883
4271,La1.25Ca0.4Ba1.35Cu3.0O7.141,RE123,77.8,3.876,,11.634,PR0480532,"A.KNIZHNIK, D.GOLDSCHMIDT, E.GARTSTEIN, G.KIMMEL, G.M.REISNER, Y.DIREKTOVITCH, Y.ECKSTEIN,",TETRAGONAL SUPERCONDUCTING FAMILY (CAXLA1-X)(BA1.75-XLA0.25+X)CU3OY: THE EFFECT OF COSUBSTITUTION ON THE TRANSITION TEMPERATURE,"PHYS.REV.B,48(1993)532",1993.0,3.876
4273,La1.25Ca0.5Ba1.25Cu3.0O7.1370000000000005,RE123,79.2,3.873,,11.622,PR0480532,"A.KNIZHNIK, D.GOLDSCHMIDT, E.GARTSTEIN, G.KIMMEL, G.M.REISNER, Y.DIREKTOVITCH, Y.ECKSTEIN,",TETRAGONAL SUPERCONDUCTING FAMILY (CAXLA1-X)(BA1.75-XLA0.25+X)CU3OY: THE EFFECT OF COSUBSTITUTION ON THE TRANSITION TEMPERATURE,"PHYS.REV.B,48(1993)532",1993.0,3.873
4274,La1.25Ba1.75Cu3.0O7.07,RE123,40.0,3.917,,11.751,PR0480532,"A.KNIZHNIK, D.GOLDSCHMIDT, E.GARTSTEIN, G.KIMMEL, G.M.REISNER, Y.DIREKTOVITCH, Y.ECKSTEIN,",TETRAGONAL SUPERCONDUCTING FAMILY (CAXLA1-X)(BA1.75-XLA0.25+X)CU3OY: THE EFFECT OF COSUBSTITUTION ON THE TRANSITION TEMPERATURE,"PHYS.REV.B,48(1993)532",1993.0,3.917
4276,La1.25Ca0.1Ba1.65Cu3.0O7.06,RE123,38.8,3.906,,11.718,PR0480532,"A.KNIZHNIK, D.GOLDSCHMIDT, E.GARTSTEIN, G.KIMMEL, G.M.REISNER, Y.DIREKTOVITCH, Y.ECKSTEIN,",TETRAGONAL SUPERCONDUCTING FAMILY (CAXLA1-X)(BA1.75-XLA0.25+X)CU3OY: THE EFFECT OF COSUBSTITUTION ON THE TRANSITION TEMPERATURE,"PHYS.REV.B,48(1993)532",1993.0,3.906
4278,La1.25Ca0.2Ba1.55Cu3.0O7.0820000000000025,RE123,50.2,3.894,,11.685,PR0480532,"A.KNIZHNIK, D.GOLDSCHMIDT, E.GARTSTEIN, G.KIMMEL, G.M.REISNER, Y.DIREKTOVITCH, Y.ECKSTEIN,",TETRAGONAL SUPERCONDUCTING FAMILY (CAXLA1-X)(BA1.75-XLA0.25+X)CU3OY: THE EFFECT OF COSUBSTITUTION ON THE TRANSITION TEMPERATURE,"PHYS.REV.B,48(1993)532",1993.0,3.894
4319,La0.8Sm0.2Ca1.0Ba1.0Cu3.0O7.0,RE123,71.0,3.861,,11.626,PHC1990240,"I.K.GOPALAKRISHNAN, J.V.YAKHMI, P.V.P.S.S.SASTRY, R.A.GUNASEKARAN, R.M.IYER,",PHASE STABILITY AND SUPERCONDUCTING CHARACTERISTICS OF CABA(LA1-XRX)CU3O7-Z(R=RARE EARTH) SYSTEM,"PHYSICA C,199(1992)240",1992.0,3.861
4320,La0.6Sm0.4Ca1.0Ba1.0Cu3.0O7.0,RE123,68.0,3.859,,11.612,PHC1990240,"I.K.GOPALAKRISHNAN, J.V.YAKHMI, P.V.P.S.S.SASTRY, R.A.GUNASEKARAN, R.M.IYER,",PHASE STABILITY AND SUPERCONDUCTING CHARACTERISTICS OF CABA(LA1-XRX)CU3O7-Z(R=RARE EARTH) SYSTEM,"PHYSICA C,199(1992)240",1992.0,3.859
4321,La0.4Sm0.6Ca1.0Ba1.0Cu3.0O7.0,RE123,64.0,3.853,,11.613,PHC1990240,"I.K.GOPALAKRISHNAN, J.V.YAKHMI, P.V.P.S.S.SASTRY, R.A.GUNASEKARAN, R.M.IYER,",PHASE STABILITY AND SUPERCONDUCTING CHARACTERISTICS OF CABA(LA1-XRX)CU3O7-Z(R=RARE EARTH) SYSTEM,"PHYSICA C,199(1992)240",1992.0,3.853
4324,La1.0Ca1.0Ba1.0Cu3.0O7.0,RE123,72.0,3.871,,11.61,PHC1990240,"I.K.GOPALAKRISHNAN, J.V.YAKHMI, P.V.P.S.S.SASTRY, R.A.GUNASEKARAN, R.M.IYER,",PHASE STABILITY AND SUPERCONDUCTING CHARACTERISTICS OF CABA(LA1-XRX)CU3O7-Z(R=RARE EARTH) SYSTEM,"PHYSICA C,199(1992)240",1992.0,3.871
4325,La0.8Nd0.2Ca1.0Ba1.0Cu3.0O7.0,RE123,71.0,3.866,,11.606,PHC1990240,"I.K.GOPALAKRISHNAN, J.V.YAKHMI, P.V.P.S.S.SASTRY, R.A.GUNASEKARAN, R.M.IYER,",PHASE STABILITY AND SUPERCONDUCTING CHARACTERISTICS OF CABA(LA1-XRX)CU3O7-Z(R=RARE EARTH) SYSTEM,"PHYSICA C,199(1992)240",1992.0,3.866
4326,La0.6Nd0.4Ca1.0Ba1.0Cu3.0O7.0,RE123,67.0,3.864,,11.617,PHC1990240,"I.K.GOPALAKRISHNAN, J.V.YAKHMI, P.V.P.S.S.SASTRY, R.A.GUNASEKARAN, R.M.IYER,",PHASE STABILITY AND SUPERCONDUCTING CHARACTERISTICS OF CABA(LA1-XRX)CU3O7-Z(R=RARE EARTH) SYSTEM,"PHYSICA C,199(1992)240",1992.0,3.864
4327,La0.4Nd0.6Ca1.0Ba1.0Cu3.0O7.0,RE123,63.0,3.86,,11.622,PHC1990240,"I.K.GOPALAKRISHNAN, J.V.YAKHMI, P.V.P.S.S.SASTRY, R.A.GUNASEKARAN, R.M.IYER,",PHASE STABILITY AND SUPERCONDUCTING CHARACTERISTICS OF CABA(LA1-XRX)CU3O7-Z(R=RARE EARTH) SYSTEM,"PHYSICA C,199(1992)240",1992.0,3.86
4328,La0.2Nd0.8Ca1.0Ba1.0Cu3.0O7.0,RE123,57.0,3.857,,11.628,PHC1990240,"I.K.GOPALAKRISHNAN, J.V.YAKHMI, P.V.P.S.S.SASTRY, R.A.GUNASEKARAN, R.M.IYER,",PHASE STABILITY AND SUPERCONDUCTING CHARACTERISTICS OF CABA(LA1-XRX)CU3O7-Z(R=RARE EARTH) SYSTEM,"PHYSICA C,199(1992)240",1992.0,3.857
4329,Nd1.0Ca1.0Ba1.0Cu3.0O7.0,RE123,46.0,3.854,,11.629,PHC1990240,"I.K.GOPALAKRISHNAN, J.V.YAKHMI, P.V.P.S.S.SASTRY, R.A.GUNASEKARAN, R.M.IYER,",PHASE STABILITY AND SUPERCONDUCTING CHARACTERISTICS OF CABA(LA1-XRX)CU3O7-Z(R=RARE EARTH) SYSTEM,"PHYSICA C,199(1992)240",1992.0,3.854
4337,Y1.0Ba2.0Cu4.0O8.0,Y124,81.5,3.839,3.869,27.243,PHC2040413,"I.K.GOPALAKRISHNAN, J.V.YAKHMI, R.M.IYER,",THE INFLUENCE OF SUBSTITUTION OF CE ON THE SUPERCONDUCTING BEHAVIOUR OF YBA2CU4O8 AND DYBA2CU4O8,"PHYSICA C,204(1993)413",1993.0,3.839
4338,Y0.9Ce0.1Ba2.0Cu4.0O8.0,Y124,56.5,3.845,3.871,27.236,PHC2040413,"I.K.GOPALAKRISHNAN, J.V.YAKHMI, R.M.IYER,",THE INFLUENCE OF SUBSTITUTION OF CE ON THE SUPERCONDUCTING BEHAVIOUR OF YBA2CU4O8 AND DYBA2CU4O8,"PHYSICA C,204(1993)413",1993.0,3.845
4339,Dy1.0Ba2.0Cu4.0O8.0,RE124,76.0,3.844,3.872,27.22300000000001,PHC2040413,"I.K.GOPALAKRISHNAN, J.V.YAKHMI, R.M.IYER,",THE INFLUENCE OF SUBSTITUTION OF CE ON THE SUPERCONDUCTING BEHAVIOUR OF YBA2CU4O8 AND DYBA2CU4O8,"PHYSICA C,204(1993)413",1993.0,3.844
4340,Dy0.9Ce0.1Ba2.0Cu4.0O8.0,RE124,44.0,3.846,3.876,27.205,PHC2040413,"I.K.GOPALAKRISHNAN, J.V.YAKHMI, R.M.IYER,",THE INFLUENCE OF SUBSTITUTION OF CE ON THE SUPERCONDUCTING BEHAVIOUR OF YBA2CU4O8 AND DYBA2CU4O8,"PHYSICA C,204(1993)413",1993.0,3.846
4358,Bi1.9Pb0.1Sr2.0Ca1.0Cu2.0O8.2,Bi2212,73.5,5.39,5.44,31.0,PHC2000215,"A.STRUK, K.WESTERHOLT,",PRESSURE DEPENDENCE OF THE SUPERCONDUCTING TRANSITION TEMPERATURE OF COMPOUNDS BI2-YPBYSR2CA1-XYXCU2O8+Z,"PHYSICA C,200(1992)215",1992.0,3.8113055505954905
4359,Bi2.0Sr2.0Ca1.0Cu2.0O8.2,Bi2212,85.2,5.4,5.45,31.1,PHC2000215,"A.STRUK, K.WESTERHOLT,",PRESSURE DEPENDENCE OF THE SUPERCONDUCTING TRANSITION TEMPERATURE OF COMPOUNDS BI2-YPBYSR2CA1-XYXCU2O8+Z,"PHYSICA C,200(1992)215",1992.0,3.8183766184073566
4360,Bi2.0Sr2.0Ca0.9Y0.1Cu2.0O8.2,Bi2212,89.0,5.41,5.44,30.7,PHC2000215,"A.STRUK, K.WESTERHOLT,",PRESSURE DEPENDENCE OF THE SUPERCONDUCTING TRANSITION TEMPERATURE OF COMPOUNDS BI2-YPBYSR2CA1-XYXCU2O8+Z,"PHYSICA C,200(1992)215",1992.0,3.825447686219222
4361,Bi2.0Sr2.0Ca0.8Y0.2Cu2.0O8.2,Bi2212,87.8,5.4,5.45,31.0,PHC2000215,"A.STRUK, K.WESTERHOLT,",PRESSURE DEPENDENCE OF THE SUPERCONDUCTING TRANSITION TEMPERATURE OF COMPOUNDS BI2-YPBYSR2CA1-XYXCU2O8+Z,"PHYSICA C,200(1992)215",1992.0,3.8183766184073566
4362,Dy1.0Ba1.0Sr1.0Cu3.0O6.94,RE123,83.0,3.816,3.838,11.542,PHC2000012,"B.HELLEBRAND, D.BAUERLE, X.Z.WANG,",CRYSTAL STRUCTURE AND SUPERCONDUCTIVITY IN REBASRCU3OX,"PHYSICA C,200(1992)12",1992.0,3.816
4363,Y1.0Ba1.0Sr1.0Cu3.0O6.94,Y123,79.0,3.791,3.845,11.542,PHC2000012,"B.HELLEBRAND, D.BAUERLE, X.Z.WANG,",CRYSTAL STRUCTURE AND SUPERCONDUCTIVITY IN REBASRCU3OX,"PHYSICA C,200(1992)12",1992.0,3.791
4364,Ho1.0Ba1.0Sr1.0Cu3.0O6.94,RE123,79.0,3.789,3.851,11.546,PHC2000012,"B.HELLEBRAND, D.BAUERLE, X.Z.WANG,",CRYSTAL STRUCTURE AND SUPERCONDUCTIVITY IN REBASRCU3OX,"PHYSICA C,200(1992)12",1992.0,3.789
4365,Er1.0Ba1.0Sr1.0Cu3.0O6.94,RE123,78.0,3.791,3.847,11.56,PHC2000012,"B.HELLEBRAND, D.BAUERLE, X.Z.WANG,",CRYSTAL STRUCTURE AND SUPERCONDUCTIVITY IN REBASRCU3OX,"PHYSICA C,200(1992)12",1992.0,3.791
4366,Tm1.0Ba1.0Sr1.0Cu3.0O6.94,RE123,70.0,3.821,3.836,11.55,PHC2000012,"B.HELLEBRAND, D.BAUERLE, X.Z.WANG,",CRYSTAL STRUCTURE AND SUPERCONDUCTIVITY IN REBASRCU3OX,"PHYSICA C,200(1992)12",1992.0,3.821
4368,La1.0Ba1.0Sr1.0Cu3.0O6.94,RE123,57.0,3.877,,11.728,PHC2000012,"B.HELLEBRAND, D.BAUERLE, X.Z.WANG,",CRYSTAL STRUCTURE AND SUPERCONDUCTIVITY IN REBASRCU3OX,"PHYSICA C,200(1992)12",1992.0,3.877
4370,Nd1.0Ba1.0Sr1.0Cu3.0O6.94,RE123,74.0,3.87,,11.622,PHC2000012,"B.HELLEBRAND, D.BAUERLE, X.Z.WANG,",CRYSTAL STRUCTURE AND SUPERCONDUCTIVITY IN REBASRCU3OX,"PHYSICA C,200(1992)12",1992.0,3.87
4371,Sm1.0Ba1.0Sr1.0Cu3.0O6.94,RE123,80.0,3.851,,11.591,PHC2000012,"B.HELLEBRAND, D.BAUERLE, X.Z.WANG,",CRYSTAL STRUCTURE AND SUPERCONDUCTIVITY IN REBASRCU3OX,"PHYSICA C,200(1992)12",1992.0,3.851
4372,Eu1.0Ba1.0Sr1.0Cu3.0O6.94,RE123,80.0,3.844,,11.579,PHC2000012,"B.HELLEBRAND, D.BAUERLE, X.Z.WANG,",CRYSTAL STRUCTURE AND SUPERCONDUCTIVITY IN REBASRCU3OX,"PHYSICA C,200(1992)12",1992.0,3.844
4373,Gd1.0Ba1.0Sr1.0Cu3.0O6.94,RE123,86.0,3.845,,11.554,PHC2000012,"B.HELLEBRAND, D.BAUERLE, X.Z.WANG,",CRYSTAL STRUCTURE AND SUPERCONDUCTIVITY IN REBASRCU3OX,"PHYSICA C,200(1992)12",1992.0,3.845
4417,Y1.0Ba2.0Cu2.82Fe0.18O6.95,Y123,75.6,3.885,,11.718,PHC2050039,"KAZUYOSHI YOSHIMURA, KOJI KOSUGE, NOBUYA MACHIDA, NORIHIKO NAKANISHI, TOMOHIRO FURUKAWA, TOSHIHIKO SHIGEMATSU,",STRUCTURE AND SUPERCONDUCTIVITY OF YBA2(CU1-XFEX)3OY PREPAREDBY VACUUM CALCINATION AT 673 K (X=0.02 AND 0.06),"PHYSICA C,205(1993)39",1993.0,3.885
4419,Y1.0Ba2.0Cu2.94Fe0.06O6.89,Y123,87.5,3.849,3.88,11.681,PHC2050039,"KAZUYOSHI YOSHIMURA, KOJI KOSUGE, NOBUYA MACHIDA, NORIHIKO NAKANISHI, TOMOHIRO FURUKAWA, TOSHIHIKO SHIGEMATSU,",STRUCTURE AND SUPERCONDUCTIVITY OF YBA2(CU1-XFEX)3OY PREPAREDBY VACUUM CALCINATION AT 673 K (X=0.02 AND 0.06),"PHYSICA C,205(1993)39",1993.0,3.849
4515,Hg1.0Ba2.0Ca2.0Cu3.0O8.0,Hg1223,132.0,3.851,,15.847,PHC2160006,"A.SCHILLING, H.R.OTT, J.D.GUO, O.JEANDUPEUX,",MAGNETIZATION AND RESISTIVITY STUDY ON THE 130 K SUPERCONDUCTOR IN THE HG-BA-CA-CU-O SYSTEM,"PHYSICA C,216(1993)6",1993.0,3.851
4518,Hg1.0Ba2.0Ca1.0Cu2.0O6.0,Hg1212,128.0,3.85,,12.66,PHC2160029,"B.A.HUNTER, D.G.HINKS, G.S.KNAPP, J.D.JORGENSEN, J.L.WAGNER, M.A.BENO, P.G.RADAELLI,","STRUCTURE,DOPING AND SUPERCONDUCTIVITY IN HGBA2CACU2O6+Z (TC<-128K)","PHYSICA C,216(1993)29",1993.0,3.85
4519,Hg1.0Ba2.0Ca1.0Cu2.0O6.0,Hg1212,92.0,3.863,,12.698,PHC2160029,"B.A.HUNTER, D.G.HINKS, G.S.KNAPP, J.D.JORGENSEN, J.L.WAGNER, M.A.BENO, P.G.RADAELLI,","STRUCTURE,DOPING AND SUPERCONDUCTIVITY IN HGBA2CACU2O6+Z (TC<-128K)","PHYSICA C,216(1993)29",1993.0,3.863
4525,Nd1.84Ce0.16Cu1.0O4.0,T',21.75,3.956,,12.108,NAT3380635,"M.Suzuki, Y.Hidaka,",,Nature 338(1989)635-637,,3.956
4526,Tl0.6Pb0.2Bi0.2Sr1.8Ba0.2Ca2.0Cu3.0O9.0,Tl1223,122.0,3.822,,15.348,PHC2220278,"D.A.Jefferson, D.S.Shy, R.S.Liu, S.F.Hu, S.F.Wu,",Improvement of phase purity and accelerated formation of the Tl-1223 phase from the stoichiometric compositions (Tl0.6Pb0.2Bi0.2)(Sr2-xBax)Ca2Cu3O9 (x=0.2-0.3),"Physica C, 222(1994)278-282",1994.0,3.822
4537,Hg1.0Ba2.0Ca2.0Cu3.0O8.0,Hg1223,134.5,3.852,,15.83,PHC2220007,"M.Paranthaman,",Single-step synthesis of bulk HgBa2Ca2Cu3O8+z,"Physica C, 222(1994)7",1994.0,3.852
4542,Pb0.7Hg0.3Sr2.0Nd0.3Ca0.7Cu2.0O6.6,Pb1212,90.0,3.812,,12.134,PHC2220019,"A.Maignan, B.Raveau, C.Martin, C.Michel, G.Van Tendeloo, M.Hervieu, M.Huve,",Lead-mercury-based superconductors. The 1212 cuprate Pb0.7Hg0.3Sr2+xCa0.7Nd0.3-xCu2O7-z and the new oxycarbonate Pb0.7Hg0.3Sr4Cu2CO3O7,"Physica C, 222(1994)19",1994.0,3.812
