Repository: CompRhys/apical

# Data Guide

In all cases whilst compiling this data we have been careful to include as much meta-information as possible to allow data to be traced back to it's original sources. For SuperCon this takes the form of the SuperCon "num :" reference id and then the source publication details. For ICSD we provide the ICSD collection code.

We acknowledge the Japanese National Institute for Materials Science for maintaining the [SuperCon](https://supercon.nims.go.jp/index_en.html) database as well as FIZ Karlsruhe GmbH for maintaining [ICSD](https://www.fiz-karlsruhe.de/en/produkte-und-dienstleistungen/inorganic-crystal-structure-database-icsd).

File: processed-data/super_cuprates.csv (part 6 of 58)
num :,composition :,str3 :,tc :,lata :,latb :,latc :,refno :,author :,title :,journal :,year :
1598,Y1.0Ba2.0Cu2.97Fe0.03O7.0,Y123,84.0,,,,PHC1520339,"FUJITA.T, KUMAGAI.K, KURISU.M, MAENO.Y,","PRESSURE DEPENDENCES OF SUPERCONDUCTING TRANSITION TEMPERATURETC IN ORTHORHOMBIC AND IMPURITY-INDUCED TETRAGONAL YBA2(CU1-XMX)3O7-Y(M=FE,CO,NI AND ZN)","PHYSICA C,152(1988)339",1988.0
1599,Y1.0Ba2.0Cu3.0O7.0,Y123,91.0,,,,PHC1520339,"FUJITA.T, KUMAGAI.K, KURISU.M, MAENO.Y,","PRESSURE DEPENDENCES OF SUPERCONDUCTING TRANSITION TEMPERATURETC IN ORTHORHOMBIC AND IMPURITY-INDUCED TETRAGONAL YBA2(CU1-XMX)3O7-Y(M=FE,CO,NI AND ZN)","PHYSICA C,152(1988)339",1988.0
1602,Y1.0Ba2.0Cu2.895Fe0.105O7.0,Y123,63.0,,,,PHC1520339,"FUJITA.T, KUMAGAI.K, KURISU.M, MAENO.Y,","PRESSURE DEPENDENCES OF SUPERCONDUCTING TRANSITION TEMPERATURETC IN ORTHORHOMBIC AND IMPURITY-INDUCED TETRAGONAL YBA2(CU1-XMX)3O7-Y(M=FE,CO,NI AND ZN)","PHYSICA C,152(1988)339",1988.0
1604,Y1.0Ba2.0Cu2.901Co0.099O7.0,Y123,70.0,,,,PHC1520339,"FUJITA.T, KUMAGAI.K, KURISU.M, MAENO.Y,","PRESSURE DEPENDENCES OF SUPERCONDUCTING TRANSITION TEMPERATURETC IN ORTHORHOMBIC AND IMPURITY-INDUCED TETRAGONAL YBA2(CU1-XMX)3O7-Y(M=FE,CO,NI AND ZN)","PHYSICA C,152(1988)339",1988.0
1605,Y1.0Ba2.0Cu2.955Zn0.045O7.0,Y123,67.0,,,,PHC1520339,"FUJITA.T, KUMAGAI.K, KURISU.M, MAENO.Y,","PRESSURE DEPENDENCES OF SUPERCONDUCTING TRANSITION TEMPERATURETC IN ORTHORHOMBIC AND IMPURITY-INDUCED TETRAGONAL YBA2(CU1-XMX)3O7-Y(M=FE,CO,NI AND ZN)","PHYSICA C,152(1988)339",1988.0
1606,Y1.0Ba2.0Cu2.82Zn0.18O7.0,Y123,35.0,,,,PHC1520339,"FUJITA.T, KUMAGAI.K, KURISU.M, MAENO.Y,","PRESSURE DEPENDENCES OF SUPERCONDUCTING TRANSITION TEMPERATURETC IN ORTHORHOMBIC AND IMPURITY-INDUCED TETRAGONAL YBA2(CU1-XMX)3O7-Y(M=FE,CO,NI AND ZN)","PHYSICA C,152(1988)339",1988.0
1607,Y1.0Ba2.0Cu2.94Ni0.06O7.0,Y123,83.0,,,,PHC1520339,"FUJITA.T, KUMAGAI.K, KURISU.M, MAENO.Y,","PRESSURE DEPENDENCES OF SUPERCONDUCTING TRANSITION TEMPERATURETC IN ORTHORHOMBIC AND IMPURITY-INDUCED TETRAGONAL YBA2(CU1-XMX)3O7-Y(M=FE,CO,NI AND ZN)","PHYSICA C,152(1988)339",1988.0
1609,Tl2.0Ba2.0Ca1.0Cu2.0O8.0,Tl2212,113.1,3.847,,29.43,PHC1560113,"HAN.H, HAN.S.H, LIU.Y, ZHANG.Y.L,",PRESSURE EFFECTS ON THE NEW HIGH-TC SUPERCONDUCTOR TL-BA-CA-CU-O,"PHYSICA C,156(1988)113",1988.0
1610,Bi2.0Sr2.0Ca1.0Cu2.0O8.0,Bi2212,85.0,5.4270000000000005,5.441,30.77,PHC1560448,"BEILLE.J, DUPENDANT.H, LABORDE.O, LEFUR.Y, PERROUX.M, TOURNIER.R, WANG.J.H, YEN.Y.F, ZHAO.Z, ZHENG.D.N,","PRESSURE EFFECTS, ANISOTROPIC TRANSPORT PROPERTIES AND UPPER CRITICAL FIELDS OF BI2SR2CACU2O8+C SINGLE CRYSTALS-CHARACTERIZATION OF NEEDLE-LIKE BI-SR-CA-CU-O CRYSTALS","PHYSICA C,156(1988)448",1988.0
1611,Bi2.0Sr2.0Ca1.0Cu2.0O8.0,Bi2212,82.0,5.4270000000000005,5.441,30.77,PHC1560448,"BEILLE.J, DUPENDANT.H, LABORDE.O, LEFUR.Y, PERROUX.M, TOURNIER.R, WANG.J.H, YEN.Y.F, ZHAO.Z, ZHENG.D.N,","PRESSURE EFFECTS, ANISOTROPIC TRANSPORT PROPERTIES AND UPPER CRITICAL FIELDS OF BI2SR2CACU2O8+C SINGLE CRYSTALS-CHARACTERIZATION OF NEEDLE-LIKE BI-SR-CA-CU-O CRYSTALS","PHYSICA C,156(1988)448",1988.0
1612,Tl1.0Ba1.2La0.8Cu1.0O5.0,,52.0,3.848,,9.091,PHC1660019,"G.H.KWEI, J.A.GOLDSTONE, J.B.PARISE, M.A.SUBRAMANIAN, R.B.VON DREELE,","TLBA1.2LA0.8CUO5: A SUPERCONDUCTOR PRODUCED BY REDUCTION, RATHER THAN OXIDATION, OF THE CUO2 PLANES","PHYSICA C,166(1990)19",1990.0
1613,Bi2.0Sr2.0Ca1.0Cu2.0O8.0,Bi2212,80.0,,,,PHC1660015,"E.GUARNER, F.MORALES, R.ESCUDERO,",SUPERCONDUCTING ENERGY GAP OF SINGLE-CRYSTAL BI2XR2CA1CU2O8+ZBY ELECTRON TUNNELING,"PHYSICA C,166(1990)15",1990.0
1614,Bi2.0Sr1.5Ca1.5Cu2.0O8.19,Bi2212,83.0,5.402,5.408,30.699,PHC1650055,"DE LEEUW.D.M, FEINER.L.F, GROEN.W.A,",HOLE CONCENTRATION AND TC IN BI2SR2CACU2O8+Z,"PHYSICA C,165(1990)55",1990.0
1615,Bi2.0Sr1.5Ca1.5Cu2.0O8.22,Bi2212,73.0,5.396,5.4,30.635,PHC1650055,"DE LEEUW.D.M, FEINER.L.F, GROEN.W.A,",HOLE CONCENTRATION AND TC IN BI2SR2CACU2O8+Z,"PHYSICA C,165(1990)55",1990.0
1616,Bi2.0Sr1.5Ca1.5Cu2.0O8.25,Bi2212,67.0,5.396,5.404,30.618,PHC1650055,"DE LEEUW.D.M, FEINER.L.F, GROEN.W.A,",HOLE CONCENTRATION AND TC IN BI2SR2CACU2O8+Z,"PHYSICA C,165(1990)55",1990.0
1617,Bi2.0Sr2.0Ca1.0Cu2.0O8.0,Bi2212,83.0,5.407,5.415,30.874,PHC1650055,"DE LEEUW.D.M, FEINER.L.F, GROEN.W.A,",HOLE CONCENTRATION AND TC IN BI2SR2CACU2O8+Z,"PHYSICA C,165(1990)55",1990.0
1618,Bi2.0Sr2.0Ca1.0Cu2.0O8.0,Bi2212,68.0,5.401,5.408,30.788,PHC1650055,"DE LEEUW.D.M, FEINER.L.F, GROEN.W.A,",HOLE CONCENTRATION AND TC IN BI2SR2CACU2O8+Z,"PHYSICA C,165(1990)55",1990.0
1619,Bi2.0Sr2.0Ca1.0Cu2.0O8.0,Bi2212,64.0,5.401,5.412000000000001,30.781,PHC1650055,"DE LEEUW.D.M, FEINER.L.F, GROEN.W.A,",HOLE CONCENTRATION AND TC IN BI2SR2CACU2O8+Z,"PHYSICA C,165(1990)55",1990.0
1620,Bi2.0Sr2.0Ca0.5Y0.5Cu2.0O8.33,Bi2212,40.0,5.416,5.439,30.43,PHC1650055,"DE LEEUW.D.M, FEINER.L.F, GROEN.W.A,",HOLE CONCENTRATION AND TC IN BI2SR2CACU2O8+Z,"PHYSICA C,165(1990)55",1990.0
1623,Bi2.0Sr2.0Ca1.0Cu2.0O8.23,Bi2212,70.0,5.403,5.407,30.851,PHC1650055,"DE LEEUW.D.M, FEINER.L.F, GROEN.W.A,",HOLE CONCENTRATION AND TC IN BI2SR2CACU2O8+Z,"PHYSICA C,165(1990)55",1990.0
1624,Bi2.0Sr2.0Ca0.9Y0.1Cu2.0O8.23,Bi2212,90.0,5.407,5.416,30.807,PHC1650055,"DE LEEUW.D.M, FEINER.L.F, GROEN.W.A,",HOLE CONCENTRATION AND TC IN BI2SR2CACU2O8+Z,"PHYSICA C,165(1990)55",1990.0
1625,Bi2.0Sr2.0Ca0.7Y0.3Cu2.0O8.3,Bi2212,86.0,5.41,5.425,30.619,PHC1650055,"DE LEEUW.D.M, FEINER.L.F, GROEN.W.A,",HOLE CONCENTRATION AND TC IN BI2SR2CACU2O8+Z,"PHYSICA C,165(1990)55",1990.0
1626,Bi2.0Sr2.0Ca0.65Y0.35Cu2.0O8.3,Bi2212,74.0,5.412000000000001,5.428,30.54,PHC1650055,"DE LEEUW.D.M, FEINER.L.F, GROEN.W.A,",HOLE CONCENTRATION AND TC IN BI2SR2CACU2O8+Z,"PHYSICA C,165(1990)55",1990.0
1627,Bi2.0Sr2.0Ca0.6Y0.4Cu2.0O8.29,Bi2212,64.0,5.414,5.431,30.52,PHC1650055,"DE LEEUW.D.M, FEINER.L.F, GROEN.W.A,",HOLE CONCENTRATION AND TC IN BI2SR2CACU2O8+Z,"PHYSICA C,165(1990)55",1990.0
1628,Er1.0Ba2.0Cu3.0O7.0,Y123,92.0,,,,PHC1660009,"E.PORSCHKE, H.MALETTA, P.J.BROWN, T.CHATTOPADHYAY,",2-D AND 3-D MAGNETIC ORDERING OF ER IN ERBA2CU3OX(6-,"PHYSICA C,166(1990)9",1990.0
1642,Y1.0Ba2.0Cu4.0O7.8,Y124,77.5,3.836,3.872,27.224,PR04111209,"HISAO YAMAUCHI, NOBUO SUZUKI, SHIN-ICHI KORIYAMA, SHOJI TANAKA, TAKAHIRO WADA, TAKESHI SAKURAI,",PREPARATION AND PROPERTIES OF SUPERCONDUCTING Y(BA1-XSRX)2CU4O8,"PHYS.REV.BA,41(1990)11209",1990.0
1643,Y1.0Ba1.9Sr0.1Cu4.0O7.9,Y124,78.0,3.823,3.868,27.19400000000001,PR04111209,"HISAO YAMAUCHI, NOBUO SUZUKI, SHIN-ICHI KORIYAMA, SHOJI TANAKA, TAKAHIRO WADA, TAKESHI SAKURAI,",PREPARATION AND PROPERTIES OF SUPERCONDUCTING Y(BA1-XSRX)2CU4O8,"PHYS.REV.BA,41(1990)11209",1990.0
1644,Y1.0Ba1.8Sr0.2Cu4.0O7.9,Y124,78.0,3.82,3.866,27.176,PR04111209,"HISAO YAMAUCHI, NOBUO SUZUKI, SHIN-ICHI KORIYAMA, SHOJI TANAKA, TAKAHIRO WADA, TAKESHI SAKURAI,",PREPARATION AND PROPERTIES OF SUPERCONDUCTING Y(BA1-XSRX)2CU4O8,"PHYS.REV.BA,41(1990)11209",1990.0
1645,Y1.0Ba1.6Sr0.4Cu4.0O7.9,Y124,79.0,3.805,3.862,27.122,PR04111209,"HISAO YAMAUCHI, NOBUO SUZUKI, SHIN-ICHI KORIYAMA, SHOJI TANAKA, TAKAHIRO WADA, TAKESHI SAKURAI,",PREPARATION AND PROPERTIES OF SUPERCONDUCTING Y(BA1-XSRX)2CU4O8,"PHYS.REV.BA,41(1990)11209",1990.0
1650,Y1.0Ba1.4Sr0.6Cu4.0O7.8,Y124,78.5,3.802,3.86,27.068,PR04111209,"HISAO YAMAUCHI, NOBUO SUZUKI, SHIN-ICHI KORIYAMA, SHOJI TANAKA, TAKAHIRO WADA, TAKESHI SAKURAI,",PREPARATION AND PROPERTIES OF SUPERCONDUCTING Y(BA1-XSRX)2CU4O8,"PHYS.REV.BA,41(1990)11209",1990.0
1651,Y1.0Ba1.2Sr0.8Cu4.0O7.9,Y124,79.0,3.799,3.856,27.021,PR04111209,"HISAO YAMAUCHI, NOBUO SUZUKI, SHIN-ICHI KORIYAMA, SHOJI TANAKA, TAKAHIRO WADA, TAKESHI SAKURAI,",PREPARATION AND PROPERTIES OF SUPERCONDUCTING Y(BA1-XSRX)2CU4O8,"PHYS.REV.BA,41(1990)11209",1990.0
1652,Y1.0Ba2.0Cu3.0O6.9,Y123,92.5,3.823,3.892,11.684,PR04111209,"HISAO YAMAUCHI, NOBUO SUZUKI, SHIN-ICHI KORIYAMA, SHOJI TANAKA, TAKAHIRO WADA, TAKESHI SAKURAI,",PREPARATION AND PROPERTIES OF SUPERCONDUCTING Y(BA1-XSRX)2CU4O8,"PHYS.REV.BA,41(1990)11209",1990.0
1653,Y1.0Ba1.8Sr0.2Cu3.0O6.8,Y123,90.5,3.815,3.883,11.656,PR04111209,"HISAO YAMAUCHI, NOBUO SUZUKI, SHIN-ICHI KORIYAMA, SHOJI TANAKA, TAKAHIRO WADA, TAKESHI SAKURAI,",PREPARATION AND PROPERTIES OF SUPERCONDUCTING Y(BA1-XSRX)2CU4O8,"PHYS.REV.BA,41(1990)11209",1990.0
1654,Y1.0Ba2.0Cu3.0O7.0,Y123,90.0,,,,PR04111299,"B.BLANK, B.OBST, C.MEINGAST, H.BURKLE, H.WUHL, K.SALAMA, T.WOLF, V.SELVAMANICKAM,",ANISOTROPIC PRESSURE DEPENDENCE OF TC IN SINGLE-CRYSTAL YBA2CU3O7 VIA THERMAL EXPANSION,"PHYS.REV.B,41(1990)11299",1990.0
1655,Y1.0Ba2.0Cu3.0O7.0,Y123,93.4,,,,PR04111299,"B.BLANK, B.OBST, C.MEINGAST, H.BURKLE, H.WUHL, K.SALAMA, T.WOLF, V.SELVAMANICKAM,",ANISOTROPIC PRESSURE DEPENDENCE OF TC IN SINGLE-CRYSTAL YBA2CU3O7 VIA THERMAL EXPANSION,"PHYS.REV.B,41(1990)11299",1990.0
1656,Y0.95Ca0.05Ba1.6Sr0.4Cu4.0O7.8,Y124,82.0,3.813,3.861,27.13,PR04111209,"HISAO YAMAUCHI, NOBUO SUZUKI, SHIN-ICHI KORIYAMA, SHOJI TANAKA, TAKAHIRO WADA, TAKESHI SAKURAI,",PREPARATION AND PROPERTIES OF SUPERCONDUCTING Y(BA1-XSRX)2CU4O8,"PHYS.REV.BA,41(1990)11209",1990.0
1657,Y0.9Ca0.1Ba1.6Sr0.4Cu4.0O7.8,Y124,85.5,3.812,3.859,27.155,PR04111209,"HISAO YAMAUCHI, NOBUO SUZUKI, SHIN-ICHI KORIYAMA, SHOJI TANAKA, TAKAHIRO WADA, TAKESHI SAKURAI,",PREPARATION AND PROPERTIES OF SUPERCONDUCTING Y(BA1-XSRX)2CU4O8,"PHYS.REV.BA,41(1990)11209",1990.0
1658,Y1.0Ba1.6Sr0.4Cu3.0O6.8,Y123,88.5,3.805,3.875,11.624,PR04111209,"HISAO YAMAUCHI, NOBUO SUZUKI, SHIN-ICHI KORIYAMA, SHOJI TANAKA, TAKAHIRO WADA, TAKESHI SAKURAI,",PREPARATION AND PROPERTIES OF SUPERCONDUCTING Y(BA1-XSRX)2CU4O8,"PHYS.REV.BA,41(1990)11209",1990.0
1659,Y1.0Ba1.4Sr0.6Cu3.0O6.8,Y123,86.0,3.803,3.869,11.61,PR04111209,"HISAO YAMAUCHI, NOBUO SUZUKI, SHIN-ICHI KORIYAMA, SHOJI TANAKA, TAKAHIRO WADA, TAKESHI SAKURAI,",PREPARATION AND PROPERTIES OF SUPERCONDUCTING Y(BA1-XSRX)2CU4O8,"PHYS.REV.BA,41(1990)11209",1990.0
1660,Y1.0Ba1.2Sr0.8Cu3.0O6.8,Y123,86.0,3.792,3.859,11.578,PR04111209,"HISAO YAMAUCHI, NOBUO SUZUKI, SHIN-ICHI KORIYAMA, SHOJI TANAKA, TAKAHIRO WADA, TAKESHI SAKURAI,",PREPARATION AND PROPERTIES OF SUPERCONDUCTING Y(BA1-XSRX)2CU4O8,"PHYS.REV.BA,41(1990)11209",1990.0
1661,Y1.0Ba1.0Sr1.0Cu3.0O6.8,Y123,83.5,3.792,3.85,11.553,PR04111209,"HISAO YAMAUCHI, NOBUO SUZUKI, SHIN-ICHI KORIYAMA, SHOJI TANAKA, TAKAHIRO WADA, TAKESHI SAKURAI,",PREPARATION AND PROPERTIES OF SUPERCONDUCTING Y(BA1-XSRX)2CU4O8,"PHYS.REV.BA,41(1990)11209",1990.0
1662,Y1.0Ba0.8Sr1.2Cu3.0O6.8,Y123,82.0,3.781,3.842,11.527,PR04111209,"HISAO YAMAUCHI, NOBUO SUZUKI, SHIN-ICHI KORIYAMA, SHOJI TANAKA, TAKAHIRO WADA, TAKESHI SAKURAI,",PREPARATION AND PROPERTIES OF SUPERCONDUCTING Y(BA1-XSRX)2CU4O8,"PHYS.REV.BA,41(1990)11209",1990.0
1663,Y1.0Ba2.0Cu4.0O7.96,Y124,86.0,,,,PHC1690237,"A.BERNASCONI, A.SCHILLING, F.HULLIGER, H.R.OTT,","SPECIFIC-HEAT,RESISTIVITY AND MAGNETIZATION STUDY ON POLYCRYSTALLINE YBA2CU4O8","PHYSICA C,169(1990)237",1990.0
1665,Nd1.85Ce0.15Cu1.0O4.0,T',18.4,,,,PHC1680530,"A.E.LUPPOV, A.G.GAPOTCHENKO, E.A.EARLY, J.T.MARKERT, M.B.MAPLE, S.L.BUD'KO,","EFFECT OF PRESSURE ON CRITICAL PARAMETERS OF ELECTRON-DOPED SUPERCONDUCTORS LN2-XMXCUO4-Y(LN=ND,SM,PR,M=CE,TH)","PHYSICA C, 168(1990)530",1990.0
1666,Nd1.85Th0.15Cu1.0O4.0,T',15.9,,,,PHC1680530,"A.E.LUPPOV, A.G.GAPOTCHENKO, E.A.EARLY, J.T.MARKERT, M.B.MAPLE, S.L.BUD'KO,","EFFECT OF PRESSURE ON CRITICAL PARAMETERS OF ELECTRON-DOPED SUPERCONDUCTORS LN2-XMXCUO4-Y(LN=ND,SM,PR,M=CE,TH)","PHYSICA C, 168(1990)530",1990.0
1667,Sm1.85Ce0.15Cu1.0O4.0,T',21.1,,,,PHC1680530,"A.E.LUPPOV, A.G.GAPOTCHENKO, E.A.EARLY, J.T.MARKERT, M.B.MAPLE, S.L.BUD'KO,","EFFECT OF PRESSURE ON CRITICAL PARAMETERS OF ELECTRON-DOPED SUPERCONDUCTORS LN2-XMXCUO4-Y(LN=ND,SM,PR,M=CE,TH)","PHYSICA C, 168(1990)530",1990.0
1668,Pr1.85Ce0.15Cu1.0O4.0,T',22.4,,,,PHC1680530,"A.E.LUPPOV, A.G.GAPOTCHENKO, E.A.EARLY, J.T.MARKERT, M.B.MAPLE, S.L.BUD'KO,","EFFECT OF PRESSURE ON CRITICAL PARAMETERS OF ELECTRON-DOPED SUPERCONDUCTORS LN2-XMXCUO4-Y(LN=ND,SM,PR,M=CE,TH)","PHYSICA C, 168(1990)530",1990.0
1669,Pr1.85Th0.15Cu1.0O4.0,T',15.5,,,,PHC1680530,"A.E.LUPPOV, A.G.GAPOTCHENKO, E.A.EARLY, J.T.MARKERT, M.B.MAPLE, S.L.BUD'KO,","EFFECT OF PRESSURE ON CRITICAL PARAMETERS OF ELECTRON-DOPED SUPERCONDUCTORS LN2-XMXCUO4-Y(LN=ND,SM,PR,M=CE,TH)","PHYSICA C, 168(1990)530",1990.0
1670,Bi2.0Sr2.0Ca1.0Cu2.0O8.11,Bi2212,86.4,,,,PHC1680499,"C.ALLGEIER, J.S.SCHILLING,",CORRELATION BETWEEN THE MAGNITUDE OF THE SUPERCONDUCTING TRANSITION TEMPERATURE AND THE NORMAL-STATE MAGNETIC SUSCEPTIBILITYIN BI2SR2CACU2O8+Y AS A FUNCTION OF OXYGEN CONTENT,"PHYSICA C, 186(1990)499",1990.0
1671,Bi2.0Sr2.0Ca1.0Cu2.0O8.16,Bi2212,92.7,,,,PHC1680499,"C.ALLGEIER, J.S.SCHILLING,",CORRELATION BETWEEN THE MAGNITUDE OF THE SUPERCONDUCTING TRANSITION TEMPERATURE AND THE NORMAL-STATE MAGNETIC SUSCEPTIBILITYIN BI2SR2CACU2O8+Y AS A FUNCTION OF OXYGEN CONTENT,"PHYSICA C, 186(1990)499",1990.0
1672,Bi2.0Sr2.0Ca1.0Cu2.0O8.19,Bi2212,88.0,,,,PHC1680499,"C.ALLGEIER, J.S.SCHILLING,",CORRELATION BETWEEN THE MAGNITUDE OF THE SUPERCONDUCTING TRANSITION TEMPERATURE AND THE NORMAL-STATE MAGNETIC SUSCEPTIBILITYIN BI2SR2CACU2O8+Y AS A FUNCTION OF OXYGEN CONTENT,"PHYSICA C, 186(1990)499",1990.0
1673,Bi2.0Sr2.0Ca1.0Cu2.0O8.22,Bi2212,78.5,,,,PHC1680499,"C.ALLGEIER, J.S.SCHILLING,",CORRELATION BETWEEN THE MAGNITUDE OF THE SUPERCONDUCTING TRANSITION TEMPERATURE AND THE NORMAL-STATE MAGNETIC SUSCEPTIBILITYIN BI2SR2CACU2O8+Y AS A FUNCTION OF OXYGEN CONTENT,"PHYSICA C, 186(1990)499",1990.0
1674,Tl2.0Ba2.0Cu1.0O6.1,Tl2201,92.4,,,,PHC1680499,"C.ALLGEIER, J.S.SCHILLING,",CORRELATION BETWEEN THE MAGNITUDE OF THE SUPERCONDUCTING TRANSITION TEMPERATURE AND THE NORMAL-STATE MAGNETIC SUSCEPTIBILITYIN BI2SR2CACU2O8+Y AS A FUNCTION OF OXYGEN CONTENT,"PHYSICA C, 186(1990)499",1990.0
1676,Tl2.0Ba2.0Cu1.0O6.12,Tl2201,87.8,,,,PHC1680499,"C.ALLGEIER, J.S.SCHILLING,",CORRELATION BETWEEN THE MAGNITUDE OF THE SUPERCONDUCTING TRANSITION TEMPERATURE AND THE NORMAL-STATE MAGNETIC SUSCEPTIBILITYIN BI2SR2CACU2O8+Y AS A FUNCTION OF OXYGEN CONTENT,"PHYSICA C, 186(1990)499",1990.0
1677,Tl2.0Ba2.0Cu1.0O6.16,Tl2201,64.9,,,,PHC1680499,"C.ALLGEIER, J.S.SCHILLING,",CORRELATION BETWEEN THE MAGNITUDE OF THE SUPERCONDUCTING TRANSITION TEMPERATURE AND THE NORMAL-STATE MAGNETIC SUSCEPTIBILITYIN BI2SR2CACU2O8+Y AS A FUNCTION OF OXYGEN CONTENT,"PHYSICA C, 186(1990)499",1990.0
1678,Tl2.0Ba2.0Cu1.0O6.19,Tl2201,45.3,,,,PHC1680499,"C.ALLGEIER, J.S.SCHILLING,",CORRELATION BETWEEN THE MAGNITUDE OF THE SUPERCONDUCTING TRANSITION TEMPERATURE AND THE NORMAL-STATE MAGNETIC SUSCEPTIBILITYIN BI2SR2CACU2O8+Y AS A FUNCTION OF OXYGEN CONTENT,"PHYSICA C, 186(1990)499",1990.0
1680,Y1.0Ba2.0Cu4.0O7.9860000000000015,Y124,80.0,3.841,3.871,27.24,PHC1680482,"E.JILEK, E.KALDIS, E.N.VAN EENIGE, J.KARPINSKI, R.GRIESSEN, R.J.WIJNGAARDEN, S.RUSIECKI,",SUPERCONDUCTIVITY AT 108 K IN YBA2CU4O8 AT PRESSURES UP TO 12GPA,"PHYSICA C,186(1990)482",1990.0
1690,Bi4.0Sr3.0Ca2.0Y1.0Cu4.0O16.0,Bi2212,43.5,,,,SSC0741321,"H.MATSUKI, M.IDO, M.ODA,","COMMON FEATURES OF MAGNETIC AND SUPERCONDUCTING PROPERTIES INY-DOPED BI2(SR,CA)3CU2O8 AND BA(SR)-DOPED LA2CUO4","SOLID STATE COMMUN.,74(1990)1321",1990.0
1691,Bi4.0Sr3.0Ca1.6Y1.4Cu4.0O16.0,Bi2212,79.8,,,,SSC0741321,"H.MATSUKI, M.IDO, M.ODA,","COMMON FEATURES OF MAGNETIC AND SUPERCONDUCTING PROPERTIES INY-DOPED BI2(SR,CA)3CU2O8 AND BA(SR)-DOPED LA2CUO4","SOLID STATE COMMUN.,74(1990)1321",1990.0
1692,Bi4.0Sr3.0Ca1.5Y1.5Cu4.0O16.0,Bi2212,86.1,,,,SSC0741321,"H.MATSUKI, M.IDO, M.ODA,","COMMON FEATURES OF MAGNETIC AND SUPERCONDUCTING PROPERTIES INY-DOPED BI2(SR,CA)3CU2O8 AND BA(SR)-DOPED LA2CUO4","SOLID STATE COMMUN.,74(1990)1321",1990.0
1693,Bi4.0Sr3.0Ca1.4Y1.6Cu4.0O16.0,Bi2212,85.8,,,,SSC0741321,"H.MATSUKI, M.IDO, M.ODA,","COMMON FEATURES OF MAGNETIC AND SUPERCONDUCTING PROPERTIES INY-DOPED BI2(SR,CA)3CU2O8 AND BA(SR)-DOPED LA2CUO4","SOLID STATE COMMUN.,74(1990)1321",1990.0
1694,Bi4.0Sr3.0Ca1.2Y1.8Cu4.0O16.0,Bi2212,79.3,,,,SSC0741321,"H.MATSUKI, M.IDO, M.ODA,","COMMON FEATURES OF MAGNETIC AND SUPERCONDUCTING PROPERTIES INY-DOPED BI2(SR,CA)3CU2O8 AND BA(SR)-DOPED LA2CUO4","SOLID STATE COMMUN.,74(1990)1321",1990.0
1695,Bi4.0Sr3.0Ca1.0Y2.0Cu4.0O16.0,Bi2212,64.1,,,,SSC0741321,"H.MATSUKI, M.IDO, M.ODA,","COMMON FEATURES OF MAGNETIC AND SUPERCONDUCTING PROPERTIES INY-DOPED BI2(SR,CA)3CU2O8 AND BA(SR)-DOPED LA2CUO4","SOLID STATE COMMUN.,74(1990)1321",1990.0
1696,Bi2.0Sr2.0Ca0.5Y0.5Cu2.0O8.0,Bi2212,41.0,,,,SSC0741321,"H.MATSUKI, M.IDO, M.ODA,","COMMON FEATURES OF MAGNETIC AND SUPERCONDUCTING PROPERTIES INY-DOPED BI2(SR,CA)3CU2O8 AND BA(SR)-DOPED LA2CUO4","SOLID STATE COMMUN.,74(1990)1321",1990.0
1697,Bi2.0Sr2.0Ca0.6Y0.4Cu2.0O8.0,Bi2212,62.7,,,,SSC0741321,"H.MATSUKI, M.IDO, M.ODA,","COMMON FEATURES OF MAGNETIC AND SUPERCONDUCTING PROPERTIES INY-DOPED BI2(SR,CA)3CU2O8 AND BA(SR)-DOPED LA2CUO4","SOLID STATE COMMUN.,74(1990)1321",1990.0
1698,Bi2.0Sr2.0Ca0.7Y0.3Cu2.0O8.0,Bi2212,81.4,,,,SSC0741321,"H.MATSUKI, M.IDO, M.ODA,","COMMON FEATURES OF MAGNETIC AND SUPERCONDUCTING PROPERTIES INY-DOPED BI2(SR,CA)3CU2O8 AND BA(SR)-DOPED LA2CUO4","SOLID STATE COMMUN.,74(1990)1321",1990.0
1699,Bi2.0Sr2.0Ca0.75Y0.25Cu2.0O8.0,Bi2212,89.4,,,,SSC0741321,"H.MATSUKI, M.IDO, M.ODA,","COMMON FEATURES OF MAGNETIC AND SUPERCONDUCTING PROPERTIES INY-DOPED BI2(SR,CA)3CU2O8 AND BA(SR)-DOPED LA2CUO4","SOLID STATE COMMUN.,74(1990)1321",1990.0
1700,Nd1.0Ba2.0Cu3.0O6.84,Y123,93.0,,,,PHC1650221,"DE LEEUW.D.M, VAN WOERDEN.R.A.M,",TRANSPORT PROPERTIES AND HOLE DISTRIBUTION OF ND(BA1-XNDX)2CUO7+Z,"PHYSICA C,165(1990)221",1990.0
1701,Nd1.1Ba1.9Cu3.0O6.9,Y123,92.0,,,,PHC1650221,"DE LEEUW.D.M, VAN WOERDEN.R.A.M,",TRANSPORT PROPERTIES AND HOLE DISTRIBUTION OF ND(BA1-XNDX)2CUO7+Z,"PHYSICA C,165(1990)221",1990.0
1702,Nd1.2Ba1.8Cu3.0O6.96,Y123,80.0,,,,PHC1650221,"DE LEEUW.D.M, VAN WOERDEN.R.A.M,",TRANSPORT PROPERTIES AND HOLE DISTRIBUTION OF ND(BA1-XNDX)2CUO7+Z,"PHYSICA C,165(1990)221",1990.0
1703,Nd1.3Ba1.7Cu3.0O7.0,Y123,69.0,,,,PHC1650221,"DE LEEUW.D.M, VAN WOERDEN.R.A.M,",TRANSPORT PROPERTIES AND HOLE DISTRIBUTION OF ND(BA1-XNDX)2CUO7+Z,"PHYSICA C,165(1990)221",1990.0
1704,Nd1.4Ba1.6Cu3.0O7.09,Y123,38.0,,,,PHC1650221,"DE LEEUW.D.M, VAN WOERDEN.R.A.M,",TRANSPORT PROPERTIES AND HOLE DISTRIBUTION OF ND(BA1-XNDX)2CUO7+Z,"PHYSICA C,165(1990)221",1990.0
1705,Nd1.5Ba1.5Cu3.0O7.14,Y123,20.0,,,,PHC1650221,"DE LEEUW.D.M, VAN WOERDEN.R.A.M,",TRANSPORT PROPERTIES AND HOLE DISTRIBUTION OF ND(BA1-XNDX)2CUO7+Z,"PHYSICA C,165(1990)221",1990.0
1706,Bi2.0Sr2.0Ca0.8Y0.2Cu2.0O8.0,Bi2212,89.6,,,,SSC0741321,"H.MATSUKI, M.IDO, M.ODA,","COMMON FEATURES OF MAGNETIC AND SUPERCONDUCTING PROPERTIES INY-DOPED BI2(SR,CA)3CU2O8 AND BA(SR)-DOPED LA2CUO4","SOLID STATE COMMUN.,74(1990)1321",1990.0
1707,Bi2.0Sr2.0Ca0.9Y0.1Cu2.0O8.0,Bi2212,76.0,,,,SSC0741321,"H.MATSUKI, M.IDO, M.ODA,","COMMON FEATURES OF MAGNETIC AND SUPERCONDUCTING PROPERTIES INY-DOPED BI2(SR,CA)3CU2O8 AND BA(SR)-DOPED LA2CUO4","SOLID STATE COMMUN.,74(1990)1321",1990.0
1708,Bi2.0Sr2.0Ca1.0Cu2.0O8.0,Bi2212,71.8,,,,SSC0741321,"H.MATSUKI, M.IDO, M.ODA,","COMMON FEATURES OF MAGNETIC AND SUPERCONDUCTING PROPERTIES INY-DOPED BI2(SR,CA)3CU2O8 AND BA(SR)-DOPED LA2CUO4","SOLID STATE COMMUN.,74(1990)1321",1990.0
1711,La1.91Ba0.09Cu1.0O4.0,T,28.8,,,,SSC0740767,"K.YAMAYA, M.IDO, M.ODA, N.YAMADA, Y.OKAJIMA,",REDUCTION OF THE ELECTRONIC COEFFICIENT OF THE SPECIFIC HEAT AROUND X=0.065 IN (LA1-XBAX)2CUO4,"SOLID STATE COMMUN.,74(1990)767",1990.0
1713,La1.84Ba0.16Cu1.0O4.0,T,28.8,,,,SSC0740767,"K.YAMAYA, M.IDO, M.ODA, N.YAMADA, Y.OKAJIMA,",REDUCTION OF THE ELECTRONIC COEFFICIENT OF THE SPECIFIC HEAT AROUND X=0.065 IN (LA1-XBAX)2CUO4,"SOLID STATE COMMUN.,74(1990)767",1990.0
1715,La1.78Ba0.22Cu1.0O4.0,T,32.0,,,,SSC0740767,"K.YAMAYA, M.IDO, M.ODA, N.YAMADA, Y.OKAJIMA,",REDUCTION OF THE ELECTRONIC COEFFICIENT OF THE SPECIFIC HEAT AROUND X=0.065 IN (LA1-XBAX)2CUO4,"SOLID STATE COMMUN.,74(1990)767",1990.0
1721,La1.85Sr0.15Cu1.0O4.0,T,36.4,,,,SSC0740951,"I.WATANABE, K.KUMAGAI, M.SATO, M.SERA, S.NAKASHIMA, S.SHAMOTO,",THERMAL CONDUCTIVITY OF HIGH-TC OXIDES,"SOLID STATE COMMUN.,74(1990)951",1990.0
1722,Y1.0Ba2.0Cu3.0O6.7,Y123,60.0,,,,SSC0740951,"I.WATANABE, K.KUMAGAI, M.SATO, M.SERA, S.NAKASHIMA, S.SHAMOTO,",THERMAL CONDUCTIVITY OF HIGH-TC OXIDES,"SOLID STATE COMMUN.,74(1990)951",1990.0
1735,Y1.0Ba2.0Cu3.0O7.0,Y123,93.0,,,,PR04111681,"H.D. Drew, J.Z. Liu, S.H. Moseley, T. Pham,",Infrared absorptivity of YBa2Cu3O7-x crystal,"Phys.Rev.B,41(1990)11681",1990.0
1737,Y1.0Ba2.0Cu3.0O7.0,Y123,90.0,,,,PR0416605,"A.C.ANDERSON, D.M.GINSBERG, DA-MING ZHU, T.A.FRIENDMANN,",THERMAL CONDUCTIVITY OF POLYCRYSTALLINE YBA2CU3O7-Z IN A MAGNETIC FIELD,"PHYS.REV.B,41(1990)6605",1990.0
1747,Ho1.0Ba2.0Cu3.0O7.0,Y123,95.0,3.818,3.89,11.669,SSC0640727,"A.WITTLIN, E.GARCIA-GONALEZ, F.GARCIA-ALVARADO, HJ.MATTAUSCH, L.GENZEL, M.CARDONA, R.LIU,",INFRARED AND RAMAN SPECTRA OF THE MBA2CU3O7-TYPE HIGH-TC SUPERCONDUCTORS,"SOLID STATE COMMUN.,64(1987)727",1987.0
1750,Dy1.0Ba2.0Cu3.0O7.0,Y123,90.0,,,,PRB0370652,"A.WITTLIN, E.GARCIA, L.GENZEL, M.BARAHONA, M.BAUER, M.CARDONA, M.V.CABANAS, W.KONIG,",SUPERCONDUCTING ENERGY GAP IN M(1)BA(2)CU(3)O(7-Z)-TYPE MATERIALS,"PHYS.REV.B,37(1988)652",1988.0
1756,Y1.0Ba2.0Cu3.0O7.0,Y123,84.0,,,,PRB0360843,"H.VAN KEMPEN, L.E.C.VAN DE LEEMPUT, L.W.M.SCHREURS, P.A.A.TEUNISSEN, P.J.M.VAN BENTUM,",TUNNELING MEASUREMENTS ON THE HIGH-TC SUPERCONDUCTORS LA(1.85)SR(0.15)CU(1)O(4-Z) AND Y(1)BA(2)CU(3)O(7-Z),"PHYS.REV.B,36(1987)843",1987.0
1757,Y1.0Ba2.0Cu3.0O9.0,Y123,90.0,,,,PRB0358853,"A.STACY, A.ZETTL, L.C.BOURNE, M.F.CROMMIE, MARVIN L.COHEN,",TUNNELING MEASUREMENT OF THE ENERGY GAP IN Y-BA-CU-O,"PHYS.REV.B,35(1987)8853",1987.0
1758,Y1.0Ba2.0Cu3.0O7.0,Y123,90.0,,,,PRB0375920,"B.G.PAZOL, D.M.GINSBERG, J.P.RICE, M.V.KLEIN, S.L.COOPER,",RAMAN SCATTERING FROM SUPERCONDUCTING GAP EXCITATIONS IN SINGLE-CRYSTAL Y(1)BA(2)CU(3)O(7-Z),"PHYS.REV.B,37(1988)5920",1988.0
1759,Y1.0Ba2.0Cu3.85O6.85,Y123,93.0,,,,PRL0582249,"C.V.STAGER, D.A.BONN, D.B.TANNER, J.E.GREEDAN, K.KAMARAS, M.G.DOSS, S.L.HERR, T.TIMUSK,",FAR-INFRARED CONDUCTIVITY OF THE HIGH-TC SUPERCONDUCTOR YBA2CU3O7,"PHYS.REV.LETT.,58(1987)2249",1987.0
1760,Y1.0Ba2.0Cu3.0O7.0,Y123,93.0,,,,PR04111237,"A. Gupta, C. Feild, F. Holtzberg, G. Koren, R.T. Collins, Z. Schlesinger,",infrared studies of the superconducting energy gap and normal-state dynamics of the high-Tc superconductor YBa2Cu3O7,"Phys.Rev.B.,41(1990)11237",1990.0
1761,Y1.0Ba2.0Cu3.0O7.0,Y123,93.0,,,,PR04111237,"A. Gupta, C. Feild, F. Holtzberg, G. Koren, R.T. Collins, Z. Schlesinger,",infrared studies of the superconducting energy gap and normal-state dynamics of the high-Tc superconductor YBa2Cu3O7,"Phys.Rev.B.,41(1990)11237",1990.0
1762,Y1.0Ba2.0Cu3.0O7.0,Y123,90.0,,,,PRB0365586,"B.FISHER, E.POLTURAK,",MEASUREMENT OF THE ENERGY GAP OF Y(1)BA(2)CU(3)O(7) USING AC SUSCEPTIBILITY,"PHYS.REV.B,36(1987)5586",1987.0
1763,La1.83Sr0.17Cu1.0O4.0,T,37.0,,,,PR0352378,,,,
1764,La1.8Ba0.2Cu1.0O4.0,T,25.6,,,,PRB0358826,"B.ALAVI, G.GRUNER, W.P.BEYERMANN,",SURFACE IMPEDANCE MEASUREMENTS IN LA(1.8)BA(0.2)CU(1)O(4-Y),"PHYS.REV.B,35(1987)8826",1987.0
1765,La1.84Sr0.16Cu1.0O4.0,T,38.5,,,,PRB0358829,"A.J.SIEVERS, J.M.TARASCON, L.H.GREENE, P.E.SULEWSKI, R.A.BUHRMAN, W.A.CURTIN,",FAR-INFRARED MEASUREMENT OF A2(Q)F(Q) IN SUPERCONDUCTING LA(1.85)SR(0.15)CU(1)O(4-Y),"PHYS.REV.B,35(1987)8829",1987.0
1766,La1.85Sr0.15Cu1.0O4.0,T,32.0,,,,PRB0357228,"A.KAPITULNIK, B.OH, C.F.QUATE, D.B.MITZI, D.J.WEBB, D.P.E.SMITH, J.Z.SUN, K.CHAR, M.D.KIRK, M.NAITO, M.R.BEASLEY, M.R.HAHN, O.FISCHER, R.H.HAMMOND, T.H.GEBALLE,",ELECTRON-TUNNELING STUDIES OF THIN FILMS OF HIGH-TC SUPERCONDUCTING LA-SR-CU-O,"PHYS.REV.B,35(1987)7228",1987.0
1767,La1.85Sr0.15Cu1.0O4.0,T,35.0,,,,PRB0358850,"A.KAPITLUNIK, B.OH, C.F.QUATE, D.B.MITZI, D.J.WEBB, D.P.E.SMITH, J.Z.SUN, K.CHAR, M.D.KIRK, M.NAITO, M.R.BEASLEY, M.R.HAHN, R.H.HAMMOND, T.H.GEBALLE,",POINT-CONTACT ELECTRON TUNNELING INTO THE HIGH-TC SUPERCONDUCTOR Y-BA-CU-O,"PHYS.REV.B,35(1987)8850",1987.0
1768,Y1.0Ba2.0Cu3.0O7.0,Y124,90.0,,,,PRB0358850,"A.KAPITLUNIK, B.OH, C.F.QUATE, D.B.MITZI, D.J.WEBB, D.P.E.SMITH, J.Z.SUN, K.CHAR, M.D.KIRK, M.NAITO, M.R.BEASLEY, M.R.HAHN, R.H.HAMMOND, T.H.GEBALLE,",POINT-CONTACT ELECTRON TUNNELING INTO THE HIGH-TC SUPERCONDUCTOR Y-BA-CU-O,"PHYS.REV.B,35(1987)8850",1987.0
1769,La1.85Sr0.15Cu1.0O4.0,T,36.0,,,,PRB0355327,"A.STACY, A.ZETTL, M.S.SHERWIN, P.L.RICHARDS, U.WALTER,",ENERGY GAP IN THE HIGH-TC SUPERCONDUCTOR LA(1.85)SR(0.15)CU(1)O(4),"PHYS.REV.B,35(1987)5327",1987.0
1770,La1.85Sr0.15Cu1.0O4.0,T,35.9,,,,PRB0357224,"D.G.HINKS, D.W.CAPONE II, K.E.GRAY, M.E.HAWLEY,",ENERGY GAP IN LA(1.85)SR(0.15)CU(1)O(4-Y) FROM POINT-CONTACT TUNNELING,"PHYS.REV.B,35(1987)7224",1987.0
1771,La1.85Ba0.15Cu1.0O4.0,T,28.0,,,,PRB0355330,"A.J.SIEVERS, D.K.LATHROP, H.D.HALLEN, P.E.SULEWSKI, R.A.BUHRMAN, S.E.RUSSEK,",MEASUREMENT OF THE SUPERCONDUCTING ENERGY GAP IN LA-BA-CU OXIDE AND LA-SR-CU OXIDE,"PHYS.REV.B,35(1987)5330",1987.0
1772,La1.85Sr0.15Cu1.0O4.0,T,36.0,,,,PRB0355330,"A.J.SIEVERS, D.K.LATHROP, H.D.HALLEN, P.E.SULEWSKI, R.A.BUHRMAN, S.E.RUSSEK,",MEASUREMENT OF THE SUPERCONDUCTING ENERGY GAP IN LA-BA-CU OXIDE AND LA-SR-CU OXIDE,"PHYS.REV.B,35(1987)5330",1987.0
1773,La1.85Sr0.15Cu1.0O4.0,T,40.0,,,,PRB0357220,"A.L.DE LOZANNE, J.M.TARASCON, K.W.NG, L.H.GREENE, S.PAN,",MEASUREMENTS OF THE SUPERCONDUCTING GAP OF LA-SR-CU-O WITH A SCANNING-TUNNELING MICROSCOPE,"PHYS.REV.B,35(1987)7220",1987.0
1774,La1.85Sr0.15Cu1.0O4.0,T,36.0,,,,PRB0357216,"C.C.CHI, C.C.TSUEI, J.R.KIRTLEY, J.ROZEN, M.W.SHAFER, SUNG I.PARK,",LOCAL TUNNELING MEASUREMENTS OF THE HIGH-TC SUPERCONDUCTOR LA(2-X)SR(X)CU(1)O(4-Y),"PHYS.REV.B,35(1987)7216",1987.0
1775,La1.825Sr0.175Cu1.0O4.0,T,36.0,,,,PRB0360736,"A.J.MILLIS, E.A.RIETMAN, G.A.THOMAS, R.J.CAVA, R.N.BHATT,",FAR-INFRARED REFLECTIVITY OF LA(2-X)SR(X)CU(1)O(4),"PHYS.REV.B,36(1987)736",1987.0
1776,La1.8Sr0.2Cu1.0O4.0,T,30.0,,,,PRB0355334,"J.G.BEDNORZ, K.A.MULLER, R.L.GREENE, Z.SCHLESINGER,",FAR-INFRARED MEASUREMENT OF THE ENERGY GAP OF LA(1.8)SR(0.2)CU(1)O(4),"PHYS.REV.B,35(1987)5334",1987.0
1777,La1.85Sr0.15Cu1.0O4.0,T,35.0,,,,PRB0357232,"M.W.SHAFER, R.T.COLLINS, Z.SCHLESINGER,",OBSERVATION OF A LOW-ENERGY INFRARED ANOMOLY IN SUPERCONDUCTING LA(1.85)SR(0.15)CU(1)O(4),"PHYS.REV.B,35(1987)7232",1987.0
1778,La1.85Sr0.15Cu1.0O4.0,T,34.0,,,,SSC0650873,"CHEN SHI-GANG, CHEN XIAO-LAN,",SPECIFIC HEAT AND FLUX CREEP FEATURE ON Y-BA-CU-O SYSTEM,"SOLID STATE COMMUN.,65(1988)873",1988.0
1779,La1.85Sr0.15Cu1.0O4.0,T,37.0,,,,PRB0358843,"C.D.PORTER, C.V.STAGER, D.A.BONN, D.B.TANNER, J.E.GREEDAN, J.M.TARASCON, K.KAMARAS, L.H.GREENE, M.G.DOSS, S.L.HERR, T.TIMUSK, W.R.MCKINNON,",FAR-INFRARED MEASUREMENT OF THE GAP OF THE HIGH-TC SUPERCONDUCTOR LA(1.85)SR(0.15)CU(1)O(4-X),"PHYS.REV.B,35(1987)8843",1987.0
1780,La1.85Sr0.15Cu1.0O4.0,T,33.0,,,,PRB0360843,"H.VAN KEMPEN, L.E.C.VAN DE LEEMPUT, L.W.M.SCHREURS, P.A.A.TEUNISSEN, P.J.M.VAN BENTUM,",TUNNELING MEASUREMENTS ON THE HIGH-TC SUPERCONDUCTORS LA(1.85)SR(0.15)CU(1)O(4-Z) AND Y(1)BA(2)CU(3)O(7-Z),"PHYS.REV.B,36(1987)843",1987.0
1781,La1.85Sr0.15Cu1.0O4.0,T,36.0,,,,PRB0371587,"A.ZETTL, M.S.SHERWIN, P.L.RICHARDS,",TEMPERATURE-DEPENDENT FAR-INFRARED REFLECTANCE OF LA-SR-CU-O AND LA-CA-CU-O:BARDEEN-COOPER-SCHRIEFFER ELECTRODYNAMICS BUT UNCERTAIN ENERGY GAP,"PHYS.REV.B,37(1988)1587",1988.0
1782,La1.85Ca0.15Cu1.0O4.0,T,17.0,,,,PRB0371587,"A.ZETTL, M.S.SHERWIN, P.L.RICHARDS,",TEMPERATURE-DEPENDENT FAR-INFRARED REFLECTANCE OF LA-SR-CU-O AND LA-CA-CU-O:BARDEEN-COOPER-SCHRIEFFER ELECTRODYNAMICS BUT UNCERTAIN ENERGY GAP,"PHYS.REV.B,37(1988)1587",1988.0
1784,La1.85Sr0.15Cu1.0O4.0,T,35.0,,,,PR0365275,"E.M.ENGLER, M.W.SHAFER, R.T.COLLINS, Z.SCHLESINGER,",NORMAL-STATE REFLECTIVITY AND SUPERCONDUCTING ENERGY-GAP MEASUREMENT OF LA2-XSRXCUO4,"PHYS.REV.B,36(1987)5275",1987.0
1786,La1.85Sr0.15Cu1.0O4.0,T,33.0,,,,PRL0630330,"G.SHIRANE, H.KOJIMA, I.TANAKA, K.KITAZAWA, K.YAMADA, M.A.KASTNER, P.GEHRING, R.J.BIRGENEAU, T.R.THURSTON, Y.ENDOH,",TEMPERATURE DEPARTMENT OF THE MAGNETIC EXCITATIONS IN LA1.85SR0.15CUO4 (TC=33 K),"PHYS.REV.LETT.,63(1989)330",1989.0
1787,Nd1.85Th0.15Cu1.0O4.0,T',18.0,3.955,,12.116,PRL0641067,"B.P.CLAYMAN, J.L.PENG, L.ZHANG, Q.SONG, R.N.SHELTON, S.H.WANG,",ENERGY GAPS OF ND1.85CE0.15CUO4-Y AND ND1.85TH0.15CUO4-Y DETERMINED BY FAR-INFRARED SPECTROSCOPY,"PHYS.REV.LETT.,64(1990)1067",1990.0
1788,Nd1.85Ce0.15Cu1.0O4.0,T',23.0,3.959,,12.11,PRL0641067,"B.P.CLAYMAN, J.L.PENG, L.ZHANG, Q.SONG, R.N.SHELTON, S.H.WANG,",ENERGY GAPS OF ND1.85CE0.15CUO4-Y AND ND1.85TH0.15CUO4-Y DETERMINED BY FAR-INFRARED SPECTROSCOPY,"PHYS.REV.LETT.,64(1990)1067",1990.0
1789,La1.85Sr0.15Cu1.0O4.0,T,37.0,,,,PR0365735,"A.J.SIEVERS, J.T.MCWHIRTER, P.E.SULEWSKI, T.W.NOH,",FAR-INFRARED COMPOSITE-MEDIUM STUDY OF SINTERED LA2NIO4 AND LA1.85SR0.15CUO4-Y,"PHYS.REV.B,36(1987)5735",1987.0
1790,La1.85Sr0.15Cu1.0O4.0,T',36.0,,,,PRL0641067,"B.P.CLAYMAN, J.L.PENG, L.ZHANG, Q.SONG, R.N.SHELTON, S.H.WANG,",ENERGY GAPS OF ND1.85CE0.15CUO4-Y AND ND1.85TH0.15CUO4-Y DETERMINED BY FAR-INFRARED SPECTROSCOPY,"PHYS.REV.LETT.,64(1990)1067",1990.0
1791,Y1.0Ba2.0Cu3.0O7.0,Y123,92.4,,,,PRB0367121,"A.BARONE, A.DI CHIARA, A.M.CUCOLO, E.OLZI, F.C.MATACOTTA, G.PELUSO, R.VAGLIO, U.SCOTTI DI UCCIO,",INVESTIGATION OF THE ENERGY GAP OF Y-BA-CU-O BY POINT-CONTACT JOSEPHSON-JUNCTION TECHNIQUES,"PHYS.REV.B,36(1987)7121",1987.0
1792,Y1.0Ba2.0Cu3.0O7.0,Y123,92.0,,,,PRB0396571,"C.FEILD, F.HOLTZBERG, P.CHAUDHARI, R.T.COLLINS, Z.SCHLESINGER,",REFLECTIVTY AND CONDUCTIVITY OF YBA2CU3O7,"PHYS.REV.B.,39(1989)6571",1989.0
1793,Y1.0Ba2.0Cu3.0O9.0,Y123,89.0,,,,PRB0402170,"A.SIMON, A.WITTLIN, E.SCHONHERR, L.GENZEL, M.BAUER, M.CARDONA,",PHONON ANOMALIES AND RANGE OF SUPERCONDUCTING ENERGY GAPS FROMINFRARED STUDIES OF YBA2CU3O7-Z,"PHYS.REV.B,40(1989)2170",1989.0
1794,Y1.0Ba2.0Cu3.0O7.0,Y123,89.0,,,,PRL0631008,"A.M.CUCOLO, J.M.VALLES, J.P.GARNO, J.V.WASZCZAK, JR., L.F.SCHNEEMEYER, M.GURVITCH, R.C.DYNES,",REPRODUCIBLE TUNNELING DATA ON CHEMICALLY ETCHED SINGLE CRYSTALS OF YBA2CU3O7,"PHYS.REV.LETT., 63(1989)1008",1989.0
1795,Y1.0Ba2.0Cu3.0O7.0,Y123,89.0,,,,PRL0631008,"A.M.CUCOLO, J.M.VALLES, J.P.GARNO, J.V.WASZCZAK, JR., L.F.SCHNEEMEYER, M.GURVITCH, R.C.DYNES,",REPRODUCIBLE TUNNELING DATA ON CHEMICALLY ETCHED SINGLE CRYSTALS OF YBA2CU3O7,"PHYS.REV.LETT., 63(1989)1008",1989.0
1796,Y1.0Ba2.0Cu3.0O9.0,Y123,90.0,,,,PRB0358846,"D.A.CHANCE, J.R.KIRTLEY, R.L.SANDSTROM, R.T.COLLINS, T.R.DINGER, W.J.GALLAGHER, Z.SCHLESINGER,",TUNNELING AND INFRARED MEASUREMENTS OF THE ENERGY GAP IN THE HIGH-CRITICAL-TEMPERATURE SUPERCONDUCTOR Y-BA-CU-O,"PHYS.REV.B,35(1987)8846",1987.0
1797,Y1.0Ba2.0Cu3.0O7.0,Y123,89.0,,,,PRL0631008,"A.M.CUCOLO, J.M.VALLES, J.P.GARNO, J.V.WASZCZAK, JR., L.F.SCHNEEMEYER, M.GURVITCH, R.C.DYNES,",REPRODUCIBLE TUNNELING DATA ON CHEMICALLY ETCHED SINGLE CRYSTALS OF YBA2CU3O7,"PHYS.REV.LETT., 63(1989)1008",1989.0
1798,Bi2.0Sr2.0Ca1.0Cu2.0O8.0,Bi2212,90.0,,,,PRB03811955,"A. Kapitulnik, D. Kirillov, D.B. Mitzi, I. Bozovic, T.H. Geballe,",Raman scattering spectra of superconducting Bi2Sr2CaCu2O8 single crystals,"Phys.Rev.B,38(1988)11955",1988.0
1799,Y1.0Ba2.0Cu3.0O7.0,Y123,90.0,,,,PRL0611313,"A.J.MILLIS, D.H.RAPKINE, G.A.THOMAS, J.ORENSTEIN, J.V.WASZCZAK, L.F.SCHNEEMEYER, M.CAPIZZI, R.N.BHATT,",BA(2)TCU(3)O(7-Z): ELECTRODYNAMICS OF CRYSTALS WITH HIGH REFLECTIVITY,"PHYS.REV.LETT.,61(1988)1313",1988.0
1800,Bi2.0Sr2.0Ca1.0Cu2.0O8.0,Bi2212,88.0,,,,PRL0620336,"A.ZETTL, B.DARDEL, F.PATTHEY, J.-M.IMER, W.-D.SCHNEIDER, Y.BAER, Y.PETROFF,",HIGH-RESOLUTION PHOTOEMISSION STUDY OF THE LOW-ENERGY EXCITATIONS REFLECTING THE SUPERCONDUCTING STATE OF BI-SR-CA-CU-O SINGLE CRYSTALS,"PHYS.REV.LETT.,62(1989)336",1989.0
1801,Y1.0Ba2.0Cu3.0O7.0,Y123,85.0,,,,PRB0365592,"H.S.CHEN, J.KWO, K.B.LYONS, M.HONG, S.H.LIOU, T.J.NEGRAN,",RAMAN DETECTION OF THE SUPERCONDUCTING GAP IN BA-Y-CU-O SUPERCONDUCTORS,"PHYS.REV.B,36(1987)5592",1987.0
1802,Bi2.0Sr2.0Ca1.0Cu2.0O8.0,Bi2212,80.0,,,,PHC1660015,"E.GUARNER, F.MORALES, R.ESCUDERO,",SUPERCONDUCTING ENERGY GAP OF SINGLE-CRYSTAL BI2XR2CA1CU2O8+ZBY ELECTRON TUNNELING,"PHYSICA C,166(1990)15",1990.0
1803,Y1.0Ba2.0Cu3.0O7.0,Y123,90.0,,,,PRB03811970,"C.S.NICHOLS, N.S.SHIREN, R.B.LAIBOWITZ, T.G.KAZYAKA,",MICROWAVE TRANSMISSION THROUGH FILMS OF Y(1)BA(2)CU(3)O(7-Z),"PHYS.REV.B,38(1988)11970",1988.0
1804,Y1.0Ba2.0Cu3.0O7.0,Y123,92.0,,,,PRL0630422,"C.FIELD, F.HOLTZBERG, R.T.COLLINS, Z.SCHLESINGER,",INFRARED EVIDENCE FOR GAP ANISOTROPY IN YBA(2)CU(3)O(7),"PHYS.REV.LETT.,63(1989)422",1989.0
1805,Y1.0Ba2.0Cu3.0O7.0,Y123,92.0,,,,PRL0630422,"C.FIELD, F.HOLTZBERG, R.T.COLLINS, Z.SCHLESINGER,",INFRARED EVIDENCE FOR GAP ANISOTROPY IN YBA(2)CU(3)O(7),"PHYS.REV.LETT.,63(1989)422",1989.0
1806,Y1.0Ba2.0Cu3.0O7.0,Y123,92.0,,,,PR0368903,"ARMIN P.SEGMULLER, E.J.MCNIFF, F.K.LEGOUES, J.R.KIRTLEY, JR., P.CHAUDHARI, P.FREITAS, R.B.LAIBOWITZ, R.H.KOCH, R.J.GAMBINO, R.T.COLLINS, S.FONER, T.PENNEY, T.R.MCGUIRE, Z.SCHLESINGER,",PROPERTIES OF EPITAXIAL FILMS OF Y(1)BA(2)CU(3)O(7-Z),"PHYS.REV.B,36(1987)8903",1987.0
1807,Y1.0Ba2.0Cu3.0O7.0,Y123,92.0,,,,PR0368903,"ARMIN P.SEGMULLER, E.J.MCNIFF, F.K.LEGOUES, J.R.KIRTLEY, JR., P.CHAUDHARI, P.FREITAS, R.B.LAIBOWITZ, R.H.KOCH, R.J.GAMBINO, R.T.COLLINS, S.FONER, T.PENNEY, T.R.MCGUIRE, Z.SCHLESINGER,",PROPERTIES OF EPITAXIAL FILMS OF Y(1)BA(2)CU(3)O(7-Z),"PHYS.REV.B,36(1987)8903",1987.0
1808,Y1.0Ba2.0Cu3.0O7.0,Y123,92.0,,,,PRL0591860,"G.F. Brennert, G.P. Espinosa, J.P. Remeika, Jr., R.E. Walstedt, W.W. Warren,",Evidence for Two Pairing Energies from Nuclear Spin-Lattice Relaxation in Superconducting Ba2YCu3O7-delta,Phys.Rev.Lett.59(1987)1860,1987.0
1809,Y1.0Ba2.0Cu3.0O7.0,Y123,92.0,,,,PRL0591860,"G.F. Brennert, G.P. Espinosa, J.P. Remeika, Jr., R.E. Walstedt, W.W. Warren,",Evidence for Two Pairing Energies from Nuclear Spin-Lattice Relaxation in Superconducting Ba2YCu3O7-delta,Phys.Rev.Lett.59(1987)1860,1987.0
1810,Y1.0Ba2.0Cu3.0O7.0,Y123,88.0,,,,PRB0387133,"D.EINZEL, K.ANDRES, P.MULLER, R.HACKL, W.GLASER,",LIGHT-SCATTERING STUDY OF THE SUPERCONDUCTING ENERGY GAP IN Y(1)BA(2)CU(3)O(7) SINGLE CRYSTALS,"PHYS.REV.B,38(1988)7133",1988.0
1811,Y1.0Ba2.0Cu3.0O7.0,Y123,83.0,,,,PRB0387133,"D.EINZEL, K.ANDRES, P.MULLER, R.HACKL, W.GLASER,",LIGHT-SCATTERING STUDY OF THE SUPERCONDUCTING ENERGY GAP IN Y(1)BA(2)CU(3)O(7) SINGLE CRYSTALS,"PHYS.REV.B,38(1988)7133",1988.0
1812,Y1.0Ba2.0Cu3.0O7.0,Y123,94.0,,,,PRB0371574,"A.H.O'REILLY, C.V.STAGER, D.A.BONN, D.B.TANNER, J.E.GREEDAN, K.KAMARAS, T.TIMUSK,",FAR-INFRARED PROPERTIES OF AB-PLANE ORIENTED Y(1)BA(2)CU(3)O(7-Z),"PHYS.REV.B,37(1988)1574",1988.0
1813,Y1.0Ba2.0Cu3.0O7.0,Y123,93.0,,,,PRB0360846,"A.J.MILLIS, D.W.JOHNSON.JR., E.A.RIETMAN, G.A.THOMAS, G.P.ESPINOSA, H.K.NG, J.M.VANDENBERG, R.J.CAVA, R.N.BHATT,",FAR-INFRARED SPECTRA OF POLYCRYSTALLINE BA(2)Y(1)CU(3)O(9-Z),"PHYS.REV.B,36(1987)846",1987.0
1814,Y1.0Ba2.0Cu3.0O7.0,Y123,90.0,,,,PRL0590704,"P.FREITAS, R.B.LAIBOWITZ, R.H.KOCH, R.L.SANDSTROM, R.T.COLLINS, T.R.DINGER, T.S.PLASKETT, W.J.GALLAGHER, Z.SCHLESINGER,",COMPARATIVE STUDY OF SUOERCONDUCTING ENERGY GAPS IN ORIENTED FILMS AND POLYCRYSTALLINE BULK SAMPLES OF Y-BA-CU-O,"PHYS.REV.LETT.,59(1987)704",1987.0
1815,Y1.0Ba2.0Cu3.0O7.0,Y123,93.0,,,,PRB0358856,"A.F.CLARK, J.KWO, J.MORELAND, J.W.EKIN, L.F.GOODRICH, M.HONG, S.H.LIOU, T.E.CAPOBIANCO,",BREAK-JUNCTION TUNNELING MEASUREMENTS OF THE HIGH-TC SUPERCONDUCTOR Y(1)BA(2)CU(3)O(9-Z),"PHYS.REV.B,35(1987)8856",1987.0
1816,Y1.0Ba2.0Cu2.88Fe0.12O7.0,Y123,77.3,3.861,,11.682,PRB0396667,"A.R.MOODENBAUGH, J.TAFTO, M.SUENAGA, R.L.SABATINI, YOUWEN XU,","MICROSTRUCTURE,LATTICE PARAMETERS,AND SUPERCONDUCTIVITY OF YBA2(CU1-XFEX)3O7-Z","PHYS.REV.B.,39(1989)6667",1989.0
1817,Y1.0Ba2.0Cu2.85Fe0.15O7.0,Y123,73.7,3.861,,11.675999999999998,PRB0396667,"A.R.MOODENBAUGH, J.TAFTO, M.SUENAGA, R.L.SABATINI, YOUWEN XU,","MICROSTRUCTURE,LATTICE PARAMETERS,AND SUPERCONDUCTIVITY OF YBA2(CU1-XFEX)3O7-Z","PHYS.REV.B.,39(1989)6667",1989.0
1818,Y1.0Ba2.0Cu2.775Fe0.225O7.0,Y123,57.6,3.865,,11.68,PRB0396667,"A.R.MOODENBAUGH, J.TAFTO, M.SUENAGA, R.L.SABATINI, YOUWEN XU,","MICROSTRUCTURE,LATTICE PARAMETERS,AND SUPERCONDUCTIVITY OF YBA2(CU1-XFEX)3O7-Z","PHYS.REV.B.,39(1989)6667",1989.0
1819,Y1.0Ba2.0Cu2.7Fe0.3O7.15,Y123,36.0,3.865,,11.668,PRB0396667,"A.R.MOODENBAUGH, J.TAFTO, M.SUENAGA, R.L.SABATINI, YOUWEN XU,","MICROSTRUCTURE,LATTICE PARAMETERS,AND SUPERCONDUCTIVITY OF YBA2(CU1-XFEX)3O7-Z","PHYS.REV.B.,39(1989)6667",1989.0
1834,Tl1.0Sr1.3Nd0.7Ca1.0Cu2.0O7.0,Tl1212,81.0,3.828,,11.987,PHC1680521,"GEORGE H. KWEI, M.A.SUBRAMANIAN,",STRUCTURE OF TI(SR0.65ND0.35)2CACU2O7NEUTRON POWDER DEFFRACTION STUDY OF CATI0N ORDERING AND OXYGENSTOICHIOMETRY,"PHYSICA C,186(1990)521",1990.0
1835,Tl0.5Pb0.5Sr2.0Ca1.0Cu2.0O7.0,Tl1212,85.0,3.802,,12.107,PHC1590245,"A.W. SLEIGHT, J. GOPALAKRISHNAN, J.B. PARISE, M.A. SUBRAMANIAN, P.L. GAI,","THE SUPERCONDUCTORS (Tl,Pb)SrCaCu2O7 AND (Tl,Pb)Sr2Ca2Cu3O9: neutron POWDER DIFFRACTION, HIGH RESOLUTION ELECTRON MICROSCOPY AND X-RAY ABSORPTION STUDIES","Physica.C,159(1989)245-254",1989.0
1836,Y1.0Ba2.0Cu3.0O7.0,Y123,89.8,3.82,3.885,11.675999999999998,PRB0396667,"A.R.MOODENBAUGH, J.TAFTO, M.SUENAGA, R.L.SABATINI, YOUWEN XU,","MICROSTRUCTURE,LATTICE PARAMETERS,AND SUPERCONDUCTIVITY OF YBA2(CU1-XFEX)3O7-Z","PHYS.REV.B.,39(1989)6667",1989.0
1837,Y1.0Ba2.0Cu2.985Fe0.015O7.0,Y123,90.0,3.822,3.885,11.68,PRB0396667,"A.R.MOODENBAUGH, J.TAFTO, M.SUENAGA, R.L.SABATINI, YOUWEN XU,","MICROSTRUCTURE,LATTICE PARAMETERS,AND SUPERCONDUCTIVITY OF YBA2(CU1-XFEX)3O7-Z","PHYS.REV.B.,39(1989)6667",1989.0
1838,Y1.0Ba2.0Cu2.97Fe0.03O7.0,Y123,89.2,3.825,3.885,11.672,PRB0396667,"A.R.MOODENBAUGH, J.TAFTO, M.SUENAGA, R.L.SABATINI, YOUWEN XU,","MICROSTRUCTURE,LATTICE PARAMETERS,AND SUPERCONDUCTIVITY OF YBA2(CU1-XFEX)3O7-Z","PHYS.REV.B.,39(1989)6667",1989.0
1839,Y1.0Ba2.0Cu2.955Fe0.045O7.0,Y123,86.7,3.829,3.881,11.678,PRB0396667,"A.R.MOODENBAUGH, J.TAFTO, M.SUENAGA, R.L.SABATINI, YOUWEN XU,","MICROSTRUCTURE,LATTICE PARAMETERS,AND SUPERCONDUCTIVITY OF YBA2(CU1-XFEX)3O7-Z","PHYS.REV.B.,39(1989)6667",1989.0
1840,Y1.0Ba2.0Cu2.94Fe0.06O7.0,Y123,86.4,3.834,3.879,11.677,PRB0396667,"A.R.MOODENBAUGH, J.TAFTO, M.SUENAGA, R.L.SABATINI, YOUWEN XU,","MICROSTRUCTURE,LATTICE PARAMETERS,AND SUPERCONDUCTIVITY OF YBA2(CU1-XFEX)3O7-Z","PHYS.REV.B.,39(1989)6667",1989.0
1841,Y1.0Ba2.0Cu2.925Fe0.075O7.0,Y123,86.4,3.842,3.868,11.678,PRB0396667,"A.R.MOODENBAUGH, J.TAFTO, M.SUENAGA, R.L.SABATINI, YOUWEN XU,","MICROSTRUCTURE,LATTICE PARAMETERS,AND SUPERCONDUCTIVITY OF YBA2(CU1-XFEX)3O7-Z","PHYS.REV.B.,39(1989)6667",1989.0
1842,Y1.0Ba2.0Cu2.91Fe0.09O7.0,Y123,82.8,3.852,3.861,11.686,PRB0396667,"A.R.MOODENBAUGH, J.TAFTO, M.SUENAGA, R.L.SABATINI, YOUWEN XU,","MICROSTRUCTURE,LATTICE PARAMETERS,AND SUPERCONDUCTIVITY OF YBA2(CU1-XFEX)3O7-Z","PHYS.REV.B.,39(1989)6667",1989.0
1844,Y1.0Ba2.0Cu3.0O7.0,Y123,92.5,,,,PRB0370619,"C.X.HAO, G.A.GIBSON, J.E.TKACZYK, J.S.MOODERA, P.M.TEDROW, R.MESERVEY,",CRITICAL-MAGNETIC-FIELD ANISOTROPY IN SINGLE-CRYSTAL Y(1)BA(2)CU(3)O(7),"PHYS.REV.B,37(1988)619",1988.0
1845,Y1.0Ba2.0Cu3.0O7.0,Y123,88.8,,,,PRL0591160,"T.K.WORTHINGTON, T.R.DINGER, W.J.GALLAGHER,",ANISOTROPIC NATURE OF HIGH-TEMPERATURE SUPERCONDUCTIVITY IN SINGLE-CRYSTAL Y(1)BA(2)CU(3)O(7-X),"PHYS.REV.LETT.,59(1987)1160",1987.0
1853,Bi2.0Sr2.0Ca1.0Cu1.0O8.0,Bi2212,77.0,3.814,,30.52,PHC1680493,"CARLOS FAINSTEIN, CELIA SARAGOVI, PABLO ETCHEGOIN, STELLA DUHALDE,",IRON DOPING AND MOSSBAUER SPECTROSCOPY IN BI-SR-CA-CU CERAMICSUPERCONDUCTORS,"PHUSOCA C,185(1990)493",1990.0
1854,Bi2.0Sr2.0Ca1.0Cu0.995Fe0.005O8.0,Bi2212,77.0,,,,PHC1680493,"CARLOS FAINSTEIN, CELIA SARAGOVI, PABLO ETCHEGOIN, STELLA DUHALDE,",IRON DOPING AND MOSSBAUER SPECTROSCOPY IN BI-SR-CA-CU CERAMICSUPERCONDUCTORS,"PHUSOCA C,185(1990)493",1990.0
1855,Bi2.0Sr2.0Ca1.0Cu0.98Fe0.02O8.0,Bi2212,66.0,,,,PHC1680493,"CARLOS FAINSTEIN, CELIA SARAGOVI, PABLO ETCHEGOIN, STELLA DUHALDE,",IRON DOPING AND MOSSBAUER SPECTROSCOPY IN BI-SR-CA-CU CERAMICSUPERCONDUCTORS,"PHUSOCA C,185(1990)493",1990.0
1856,Bi2.0Sr2.0Ca1.0Cu0.95Fe0.05O8.0,Bi2212,52.0,,,,PHC1680493,"CARLOS FAINSTEIN, CELIA SARAGOVI, PABLO ETCHEGOIN, STELLA DUHALDE,",IRON DOPING AND MOSSBAUER SPECTROSCOPY IN BI-SR-CA-CU CERAMICSUPERCONDUCTORS,"PHUSOCA C,185(1990)493",1990.0
1863,Y1.0Ba2.0Cu2.85Zn0.15O6.97,Y123,39.0,,,,PHC1700307,"HITOSHI KAWAJI, MITSURU ITOH, RUIXING LIANG, TAKAHIRO NAKAMURA, TETSURO NAKAMURA,","SUPERCONDUCTIVITY, MAGNETISM AND OXYGEN NONSTOICHIOMETRY OF BA2Y(CU1-XMX)3OY(M=ZN AND NI)","PHYSICA C,170(1990)307",1990.0
