Repository: CompRhys/apical

# Data Guide

In all cases whilst compiling this data we have been careful to include as much meta-information as possible to allow data to be traced back to it's original sources. For SuperCon this takes the form of the SuperCon "num :" reference id and then the source publication details. For ICSD we provide the ICSD collection code.

We acknowledge the Japanese National Institute for Materials Science for maintaining the [SuperCon](https://supercon.nims.go.jp/index_en.html) database as well as FIZ Karlsruhe GmbH for maintaining [ICSD](https://www.fiz-karlsruhe.de/en/produkte-und-dienstleistungen/inorganic-crystal-structure-database-icsd).

File: processed-data/super_fam.csv (part 6 of 36)
num :,element :,name :,str3 :,tc :,lata :,latb :,latc :,refno :,ma1 :,ma2 :,mb1 :,mb2 :,mc1 :,mc2 :,md1 :,md2 :,me1 :,me2 :,mf1 :,mf2 :,mg1 :,mg2 :,mh1 :,mh2 :,mi1 :,mi2 :,mo1 :,mo2 :,oz :,composition :
2747,Bi2Sr1.6Ca1.2La0.2Cu2O8.27,"Bi2(Sr,Ca)2(Ca,La)Cu2O8",Bi2212,86.0,5.412999999999999,,30.651999999999997,PHC1740359,Bi,2.0,Sr,1.6,Ca,1.2,La,0.2,Cu,2.0,,,,,,,,,O,8.27,8.27,Bi2.0Sr1.6Ca1.2La0.2Cu2.0O8.27
2748,Bi2Sr1.8Ca1Lu0.2Cu2O8.27,"Bi2(Sr,Ca)2(Ca,Lu)Cu2O8",Bi2212,91.1,5.398,,30.625,PHC1740359,Bi,2.0,Sr,1.8,Ca,1.0,Lu,0.2,Cu,2.0,,,,,,,,,O,8.27,8.27,Bi2.0Sr1.8Ca1.0Lu0.2Cu2.0O8.27
2749,Bi2Sr1.8Ca1Yb0.2Cu2O8.26,"Bi2(Sr,Ca)2(Ca,Yb)Cu2O8",Bi2212,90.1,5.398,,30.615,PHC1740359,Bi,2.0,Sr,1.8,Ca,1.0,Yb,0.2,Cu,2.0,,,,,,,,,O,8.26,8.26,Bi2.0Sr1.8Ca1.0Yb0.2Cu2.0O8.26
2750,Bi2Sr1.8Ca1Y0.2Cu2O8.25,"Bi2(Sr,Ca)2(Ca,Y)Cu2O8",Bi2212,90.4,5.404,,30.623,PHC1740359,Bi,2.0,Sr,1.8,Ca,1.0,Y,0.2,Cu,2.0,,,,,,,,,O,8.25,8.25,Bi2.0Sr1.8Ca1.0Y0.2Cu2.0O8.25
2751,Bi2Sr1.8Ca1Dy0.2Cu2O8.26,"Bi2(Sr,Ca)2(Cu,Dy)Cu2O8",Bi2212,89.2,5.405,,30.639,PHC1740359,Bi,2.0,Sr,1.8,Ca,1.0,Dy,0.2,Cu,2.0,,,,,,,,,O,8.26,8.26,Bi2.0Sr1.8Ca1.0Dy0.2Cu2.0O8.26
2752,Bi2Sr1.8Ca1Gd0.2Cu2O8.26,"Bi2(Sr,Ca)2(Ca,Gd)Cu2O8",Bi2212,88.9,5.407,,30.647,PHC1740359,Bi,2.0,Sr,1.8,Ca,1.0,Gd,0.2,Cu,2.0,,,,,,,,,O,8.26,8.26,Bi2.0Sr1.8Ca1.0Gd0.2Cu2.0O8.26
2753,Bi2Sr1.8Ca1Eu0.2Cu2O8.25,"Bi2(Sr,Ca)2(Ca,Eu)Cu2O8",Bi2212,88.9,5.41,,30.656,PHC1740359,Bi,2.0,Sr,1.8,Ca,1.0,Eu,0.2,Cu,2.0,,,,,,,,,O,8.25,8.25,Bi2.0Sr1.8Ca1.0Eu0.2Cu2.0O8.25
2754,Bi2Sr1.8Ca1Nd0.2Cu2O8.26,"Bi2(Sr,Ca)2(Ca,Nd)Cu2O8",Bi2212,87.7,5.414,,30.685,PHC1740359,Bi,2.0,Sr,1.8,Ca,1.0,Nd,0.2,Cu,2.0,,,,,,,,,O,8.26,8.26,Bi2.0Sr1.8Ca1.0Nd0.2Cu2.0O8.26
2755,Bi2Sr1.8Ca1La0.2Cu2O8.27,"Bi2(Sr,Ca)2(Ca,La)Cu2O8",Bi2212,87.8,5.416,,30.726999999999997,PHC1740359,Bi,2.0,Sr,1.8,Ca,1.0,La,0.2,Cu,2.0,,,,,,,,,O,8.27,8.27,Bi2.0Sr1.8Ca1.0La0.2Cu2.0O8.27
2756,Bi2Sr2Ca0.8Lu0.2Cu2O8.27,"Bi2(Sr,Ca)2(Ca,Lu)Cu2O8",Bi2212,92.5,5.4,,30.666,PHC1740359,Bi,2.0,Sr,2.0,Ca,0.8,Lu,0.2,Cu,2.0,,,,,,,,,O,8.27,8.27,Bi2.0Sr2.0Ca0.8Lu0.2Cu2.0O8.27
2757,Bi2Sr2Ca0.8Yb0.2Cu2O8.26,"Bi2(Sr,Ca)2(Ca,Yb)Cu2O8",Bi2212,92.1,5.403,,30.658,PHC1740359,Bi,2.0,Sr,2.0,Ca,0.8,Yb,0.2,Cu,2.0,,,,,,,,,O,8.26,8.26,Bi2.0Sr2.0Ca0.8Yb0.2Cu2.0O8.26
2758,Bi2Sr2Ca0.8Y0.2Cu2O8.27,"Bi2(Sr,Ca)2(Ca,Y)Cu2O8",Bi2212,92.6,5.4079999999999995,,30.677,PHC1740359,Bi,2.0,Sr,2.0,Ca,0.8,Y,0.2,Cu,2.0,,,,,,,,,O,8.27,8.27,Bi2.0Sr2.0Ca0.8Y0.2Cu2.0O8.27
2759,Bi2Sr2Ca0.8Dy0.2Cu2O8.26,"Bi2(Sr,Ca)2(Ca,Dy)Cu2O8",Bi2212,91.7,5.4079999999999995,,30.683000000000003,PHC1740359,Bi,2.0,Sr,2.0,Ca,0.8,Dy,0.2,Cu,2.0,,,,,,,,,O,8.26,8.26,Bi2.0Sr2.0Ca0.8Dy0.2Cu2.0O8.26
2760,Bi2Sr2Ca0.8Gd0.2Cu2O8.27,"Bi2(Sr,Ca)2(Ca,Gd)Cu2O8",Bi2212,90.9,5.4110000000000005,,30.705,PHC1740359,Bi,2.0,Sr,2.0,Ca,0.8,Gd,0.2,Cu,2.0,,,,,,,,,O,8.27,8.27,Bi2.0Sr2.0Ca0.8Gd0.2Cu2.0O8.27
2761,Bi2Sr2Ca0.8Eu0.2Cu2O8.26,"Bi2(Sr,Ca)2(Ca,Eu)Cu2O8",Bi2212,90.9,5.412000000000001,,30.72300000000001,PHC1740359,Bi,2.0,Sr,2.0,Ca,0.8,Eu,0.2,Cu,2.0,,,,,,,,,O,8.26,8.26,Bi2.0Sr2.0Ca0.8Eu0.2Cu2.0O8.26
2762,Bi2Sr2Ca0.8Nd0.2Cu2O8.26,"Bi2(Sr,Ca)2(Ca,Nd)Cu2O8",Bi2212,89.7,5.416,,30.746,PHC1740359,Bi,2.0,Sr,2.0,Ca,0.8,Nd,0.2,Cu,2.0,,,,,,,,,O,8.26,8.26,Bi2.0Sr2.0Ca0.8Nd0.2Cu2.0O8.26
2763,Bi2Sr2Ca0.8La0.2Cu2O8.26,"Bi2(Sr,Ca)2(Ca,La)Cu2O8",Bi2212,89.0,5.419,,30.774,PHC1740359,Bi,2.0,Sr,2.0,Ca,0.8,La,0.2,Cu,2.0,,,,,,,,,O,8.26,8.26,Bi2.0Sr2.0Ca0.8La0.2Cu2.0O8.26
2769,Bi1.55Pb0.45Sr2Eu0.2Ca0.8Cu2O8+Z,"(Bi,Pb)2Sr2(Eu,Ca)Cu2O8",Bi2212,91.0,,,30.489,PHC1750250,Bi,1.55,Pb,0.45,Sr,2.0,Eu,0.2,Ca,0.8,Cu,2.0,,,,,,,O,8.0,,Bi1.55Pb0.45Sr2.0Eu0.2Ca0.8Cu2.0O8.0
2770,Bi1.55Pb0.45Sr2Gd0.2Ca0.8Cu2O8+Z,"(Bi,Pb)2Sr2(Gd,Ca)Cu2O8",Bi2212,93.0,,,30.685,PHC1750250,Bi,1.55,Pb,0.45,Sr,2.0,Gd,0.2,Ca,0.8,Cu,2.0,,,,,,,O,8.0,,Bi1.55Pb0.45Sr2.0Gd0.2Ca0.8Cu2.0O8.0
2771,Bi1.55Pb0.45Sr2Tb0.2Ca0.8Cu2O8+Z,"(Bi,Pb)2Sr2(Tb,Ca)Cu2O8",Bi2212,94.0,,,30.180999999999997,PHC1750250,Bi,1.55,Pb,0.45,Sr,2.0,Tb,0.2,Ca,0.8,Cu,2.0,,,,,,,O,8.0,,Bi1.55Pb0.45Sr2.0Tb0.2Ca0.8Cu2.0O8.0
2772,Bi1.55Pb0.45Sr2Dy0.2Ca0.8Cu2O8+Z,"(Bi,Pb)2Sr2(Dy,Ca)Cu2O8",Bi2212,95.0,,,30.406999999999996,PHC1750250,Bi,1.55,Pb,0.45,Sr,2.0,Dy,0.2,Ca,0.8,Cu,2.0,,,,,,,O,8.0,,Bi1.55Pb0.45Sr2.0Dy0.2Ca0.8Cu2.0O8.0
2773,Bi1.55Pb0.45Sr2Ho0.2Ca0.8Cu2O8+Z,"(Bi,Pb)2Sr2(Ho,Ca)Cu2O8",Bi2212,94.0,,,30.51,PHC1750250,Bi,1.55,Pb,0.45,Sr,2.0,Ho,0.2,Ca,0.8,Cu,2.0,,,,,,,O,8.0,,Bi1.55Pb0.45Sr2.0Ho0.2Ca0.8Cu2.0O8.0
2774,Bi1.55Pb0.45Sr2Er0.2Ca0.8Cu2O8+Z,"(Bi,Pb)2Sr2(Er,Ca)Cu2O8",Bi2212,94.0,,,30.531,PHC1750250,Bi,1.55,Pb,0.45,Sr,2.0,Er,0.2,Ca,0.8,Cu,2.0,,,,,,,O,8.0,,Bi1.55Pb0.45Sr2.0Er0.2Ca0.8Cu2.0O8.0
2778,Y1Ba2Cu3O6.65,YBa2Cu3O7,Y123,62.2,,,,PR04313042,Y,1.0,Ba,2.0,Cu,3.0,,,,,,,,,,,,,O,6.65,6.65,Y1.0Ba2.0Cu3.0O6.65
2779,Y1Ba2Cu4O8,YBa2Cu4O8,Y124,80.0,3.843,3.873,27.254,PHC1750081,Y,1.0,Ba,2.0,Cu,4.0,,,,,,,,,,,,,O,8.0,,Y1.0Ba2.0Cu4.0O8.0
2780,Dy1Ba2Cu4O8,DyBa2Cu4O8,Y124,75.0,3.8480000000000003,3.8760000000000003,27.261,PHC1750081,Dy,1.0,Ba,2.0,Cu,4.0,,,,,,,,,,,,,O,8.0,,Dy1.0Ba2.0Cu4.0O8.0
2781,Y1Ba2Cu3O7,YBa2Cu3O7,Y123,90.7,,,,PHC1750081,Y,1.0,Ba,2.0,Cu,3.0,,,,,,,,,,,,,O,7.0,,Y1.0Ba2.0Cu3.0O7.0
2783,Y1Ba2Cu3O7,YBa2Cu3O7,Y123,90.0,,,,JML0100210,Y,1.0,Ba,2.0,Cu,3.0,,,,,,,,,,,,,O,7.0,,Y1.0Ba2.0Cu3.0O7.0
2784,Y1Ba2Cu3O7,YBa2Cu3O7,Y123,87.0,,,,JML0100210,Y,1.0,Ba,2.0,Cu,3.0,,,,,,,,,,,,,O,7.0,,Y1.0Ba2.0Cu3.0O7.0
2785,Y1Ba2Cu3O7,YBa2Cu3O7,Y123,93.0,,,,JML0100210,Y,1.0,Ba,2.0,Cu,3.0,,,,,,,,,,,,,O,7.0,,Y1.0Ba2.0Cu3.0O7.0
2786,Tl2Ba2Ca1Cu2O8+Z,Tl2Ba2CaCu2O8,Tl2212,98.0,3.865,,29.266,PR0442757,Tl,2.0,Ba,2.0,Ca,1.0,Cu,2.0,,,,,,,,,,,O,8.0,,Tl2.0Ba2.0Ca1.0Cu2.0O8.0
2788,Tl2Ba2Ca0.8Y0.2Cu2O8+Z,"Tl2Ba2(Ca,Y)Cu2O8",Tl2212,85.0,3.865,,29.171999999999997,PR0442757,Tl,2.0,Ba,2.0,Ca,0.8,Y,0.2,Cu,2.0,,,,,,,,,O,8.0,,Tl2.0Ba2.0Ca0.8Y0.2Cu2.0O8.0
2789,Tl2Ba2Ca0.75Y0.25Cu2O8+Z,"Tl2Ba2(Ca,Y)Cu2O8",Tl2212,73.2,3.865,,29.073,PR0442757,Tl,2.0,Ba,2.0,Ca,0.75,Y,0.25,Cu,2.0,,,,,,,,,O,8.0,,Tl2.0Ba2.0Ca0.75Y0.25Cu2.0O8.0
2790,Tl2Ba2Ca0.7Y0.3Cu2O8+Z,"Tl2Ba2(Ca,Y)Cu2O8",Tl2212,73.2,3.8680000000000003,,29.113000000000003,PR0442757,Tl,2.0,Ba,2.0,Ca,0.7,Y,0.3,Cu,2.0,,,,,,,,,O,8.0,,Tl2.0Ba2.0Ca0.7Y0.3Cu2.0O8.0
2791,Tl2Ba2Ca0.65Y0.35Cu2O8+Z,"Tl2Ba2(Ca,Y)Cu2O8",Tl2212,58.0,3.8680000000000003,,28.979,PR0442757,Tl,2.0,Ba,2.0,Ca,0.65,Y,0.35,Cu,2.0,,,,,,,,,O,8.0,,Tl2.0Ba2.0Ca0.65Y0.35Cu2.0O8.0
2792,Tl2Ba2Ca0.6Y0.4Cu2O8+Z,"Tl2Ba2(Ca,Y)Cu2O8",Tl2212,45.0,,,,PR0442757,Tl,2.0,Ba,2.0,Ca,0.6,Y,0.4,Cu,2.0,,,,,,,,,O,8.0,,Tl2.0Ba2.0Ca0.6Y0.4Cu2.0O8.0
2793,Tl2Ba2Ca0.52Y0.48Cu2O8+Z,"Tl2Ba2(Ca,Y)Cu2O8",Tl2212,22.0,3.8689999999999998,,28.932,PR0442757,Tl,2.0,Ba,2.0,Ca,0.52,Y,0.48,Cu,2.0,,,,,,,,,O,8.0,,Tl2.0Ba2.0Ca0.52Y0.48Cu2.0O8.0
2796,Nd1.86Ce0.14Cu1O4-Z,"(Nd,Ce)2CuO4",T',21.7,,,,PR04313606,Nd,1.86,Ce,0.14,Cu,1.0,,,,,,,,,,,,,O,4.0,,Nd1.86Ce0.14Cu1.0O4.0
2797,Nd1.83Ce0.17Cu1O4-Z,"(Nd,Ce)2CuO4",T',23.3,,,,PR04313606,Nd,1.83,Ce,0.17,Cu,1.0,,,,,,,,,,,,,O,4.0,,Nd1.83Ce0.17Cu1.0O4.0
2799,Bi2Sr2Ca1Cu2O8+Z,Bi2Sr2CaCu2O8,Bi2212,70.8,5.388,,30.82,PR04313102,Bi,2.0,Sr,2.0,Ca,1.0,Cu,2.0,,,,,,,,,,,O,8.0,,Bi2.0Sr2.0Ca1.0Cu2.0O8.0
2800,Bi2Sr2Ca1Cu2O8+Z,Bi2Sr2CaCu2O8,Bi2212,85.8,,,,PR04313102,Bi,2.0,Sr,2.0,Ca,1.0,Cu,2.0,,,,,,,,,,,O,8.0,,Bi2.0Sr2.0Ca1.0Cu2.0O8.0
2801,Bi2Sr2Ca0.75Y0.25Cu2O8+Z,"Bi2Sr2(Ca,Y)Cu2O8",Bi2212,86.3,5.402,,30.671999999999997,PR04313102,Bi,2.0,Sr,2.0,Ca,0.75,Y,0.25,Cu,2.0,,,,,,,,,O,8.0,,Bi2.0Sr2.0Ca0.75Y0.25Cu2.0O8.0
2802,Bi2Sr2Ca0.65Y0.35Cu2O8+Z,"Bi2Sr2(Ca,Y)Cu2O8",Bi2212,79.6,5.407,,30.526999999999997,PR04313102,Bi,2.0,Sr,2.0,Ca,0.65,Y,0.35,Cu,2.0,,,,,,,,,O,8.0,,Bi2.0Sr2.0Ca0.65Y0.35Cu2.0O8.0
2804,Bi2Sr2Ca0.55Y0.45Cu2O8+Z,"Bi2Sr2(Ca,Y)Cu2O8",Bi2212,54.9,5.414,,30.401999999999997,PR04313102,Bi,2.0,Sr,2.0,Ca,0.55,Y,0.45,Cu,2.0,,,,,,,,,O,8.0,,Bi2.0Sr2.0Ca0.55Y0.45Cu2.0O8.0
2806,Bi1.75Pb0.25Sr2Ca2Cu3O10+Z,"(Bi,Pb)2Sr2Ca2Cu3O10",Bi2223,103.0,,,,PR04313102,Bi,1.75,Pb,0.25,Sr,2.0,Ca,2.0,Cu,3.0,,,,,,,,,O,10.0,,Bi1.75Pb0.25Sr2.0Ca2.0Cu3.0O10.0
2807,Bi1.7Pb0.3Sr2Ca2Cu3O10+Z,"(Bi,Pb)2Sr2Ca2Cu3O10",Bi2223,107.0,,,,PR04313102,Bi,1.7,Pb,0.3,Sr,2.0,Ca,2.0,Cu,3.0,,,,,,,,,O,10.0,,Bi1.7Pb0.3Sr2.0Ca2.0Cu3.0O10.0
2808,Bi1.66Pb0.34Sr2Ca2Cu3O10+Z,"(Bi,Pb)2Sr2Ca2Cu3O10",Bi2223,100.0,,,,PR04313102,Bi,1.66,Pb,0.34,Sr,2.0,Ca,2.0,Cu,3.0,,,,,,,,,O,10.0,,Bi1.66Pb0.34Sr2.0Ca2.0Cu3.0O10.0
2809,Bi1.65Pb0.35Sr2Ca2Cu3O10+Z,"(Bi,Pb)2Sr2Ca2Cu3O10",Bi2223,93.0,,,,PR04313102,Bi,1.65,Pb,0.35,Sr,2.0,Ca,2.0,Cu,3.0,,,,,,,,,O,10.0,,Bi1.65Pb0.35Sr2.0Ca2.0Cu3.0O10.0
2810,Er1Ba2Cu2.85Zn0.15O7,"ErBa2(Cu,Zn)3O7",Y123,55.0,3.81,3.8810000000000002,11.629000000000001,PHC1750587,Er,1.0,Ba,2.0,Cu,2.85,Zn,0.15,,,,,,,,,,,O,7.0,,Er1.0Ba2.0Cu2.85Zn0.15O7.0
2811,Er1Ba2Cu2.82Ni0.18O7,"ErBa2(Cu,Ni)3O7",Y123,65.0,3.812,3.8739999999999997,11.600999999999999,PHC1750587,Er,1.0,Ba,2.0,Cu,2.82,Ni,0.18,,,,,,,,,,,O,7.0,,Er1.0Ba2.0Cu2.82Ni0.18O7.0
2812,Eu1Ba2Cu4O8,EuBa2Cu4O8,Y124,67.0,3.8680000000000003,3.8819999999999997,27.271,PHC1750523,Eu,1.0,Ba,2.0,Cu,4.0,,,,,,,,,,,,,O,8.0,,Eu1.0Ba2.0Cu4.0O8.0
2813,Gd1Ba2Cu4O8,GdBa2Cu4O8,Y124,69.0,3.861,3.8810000000000002,27.256999999999998,PHC1750523,Gd,1.0,Ba,2.0,Cu,4.0,,,,,,,,,,,,,O,8.0,,Gd1.0Ba2.0Cu4.0O8.0
2814,Dy1Ba2Cu4O8,DyBa2Cu4O8,Y124,71.0,3.847,3.8739999999999997,27.239,PHC1750523,Dy,1.0,Ba,2.0,Cu,4.0,,,,,,,,,,,,,O,8.0,,Dy1.0Ba2.0Cu4.0O8.0
2815,Ho1Ba2Cu4O8,HoBa2Cu4O8,Y124,74.0,3.841,3.8680000000000003,27.214000000000002,PHC1750523,Ho,1.0,Ba,2.0,Cu,4.0,,,,,,,,,,,,,O,8.0,,Ho1.0Ba2.0Cu4.0O8.0
2817,Y1Ba2Cu3O6.7,YBa2Cu3O7,Y123,67.0,3.822,3.888,11.663,PR04313073,Y,1.0,Ba,2.0,Cu,3.0,,,,,,,,,,,,,O,6.7,6.7,Y1.0Ba2.0Cu3.0O6.7
2819,Bi2Sr1.9La0.1Cu1O6+Z,"Bi2(Sr,La)2CuO6",Bi2201,13.3,,,,PHC1780110,Bi,2.0,Sr,1.9,La,0.1,Cu,1.0,,,,,,,,,,,O,6.0,,Bi2.0Sr1.9La0.1Cu1.0O6.0
2820,Bi2Sr1.8La0.2Cu1O6+Z,"Bi2(Sr,La)2CuO6",Bi2201,16.2,,,,PHC1780110,Bi,2.0,Sr,1.8,La,0.2,Cu,1.0,,,,,,,,,,,O,6.0,,Bi2.0Sr1.8La0.2Cu1.0O6.0
2821,Bi2Sr1.7La0.3Cu1O6+Z,"Bi2(Sr,La)2CuO6",Bi2201,17.8,,,,PHC1780110,Bi,2.0,Sr,1.7,La,0.3,Cu,1.0,,,,,,,,,,,O,6.0,,Bi2.0Sr1.7La0.3Cu1.0O6.0
2822,Bi2Sr1.6La0.4Cu1O6+Z,"Bi2(Sr,La)2CuO6",Bi2201,19.1,,,,PHC1780110,Bi,2.0,Sr,1.6,La,0.4,Cu,1.0,,,,,,,,,,,O,6.0,,Bi2.0Sr1.6La0.4Cu1.0O6.0
2831,Tl1Ba1.7La0.3Cu1O5-Y,"Tl(Ba,La)2CuO5",Tl1201,42.0,,,,PHC1780193,Tl,1.0,Ba,1.7,La,0.3,Cu,1.0,,,,,,,,,,,O,5.0,,Tl1.0Ba1.7La0.3Cu1.0O5.0
2832,Tl1Ba1.6La0.4Cu1O5-Y,"Tl(Ba,La)2CuO5",Tl1201,39.1,3.8480000000000003,,9.234,PHC1780193,Tl,1.0,Ba,1.6,La,0.4,Cu,1.0,,,,,,,,,,,O,5.0,,Tl1.0Ba1.6La0.4Cu1.0O5.0
2833,Tl1Ba1.5La0.5Cu1O5-Y,"Tl(Ba,La)2CuO5",Tl1201,33.3,3.847,,9.195,PHC1780193,Tl,1.0,Ba,1.5,La,0.5,Cu,1.0,,,,,,,,,,,O,5.0,,Tl1.0Ba1.5La0.5Cu1.0O5.0
2834,Tl1Ba1.4La0.6Cu1O5-Y,"Tl(Ba,La)2CuO5",Tl1201,23.5,3.844,,9.104,PHC1780193,Tl,1.0,Ba,1.4,La,0.6,Cu,1.0,,,,,,,,,,,O,5.0,,Tl1.0Ba1.4La0.6Cu1.0O5.0
2852,Sm1.85Ce0.15Cu1O4-Y,"(Sm,Ce)2CuO4",T',11.4,,,,PRL0640599,Sm,1.85,Ce,0.15,Cu,1.0,,,,,,,,,,,,,O,4.0,,Sm1.85Ce0.15Cu1.0O4.0
2853,Y1Ba2Cu3O7-Z,YBa2Cu3O7,Y123,92.6,,,,PR0410300,Y,1.0,Ba,2.0,Cu,3.0,,,,,,,,,,,,,O,7.0,,Y1.0Ba2.0Cu3.0O7.0
2855,Y1Ba2Cu3O7-Z,,Y123,90.4,,,,SSC0660445,Y,1.0,Ba,2.0,Cu,3.0,,,,,,,,,,,,,O,7.0,,Y1.0Ba2.0Cu3.0O7.0
2857,Tl1Ba2Ca0.8Nd0.2Cu2O6.86,"TlBa2(Ca,Nd)Cu2O7",Tl1212,100.0,3.8560000000000003,,12.652999999999999,PHC1780029,Tl,1.0,Ba,2.0,Ca,0.8,Nd,0.2,Cu,2.0,,,,,,,,,O,6.86,6.86,Tl1.0Ba2.0Ca0.8Nd0.2Cu2.0O6.86
2858,Tl1Ba2Ca0.5Nd0.5Cu2O6.86,"TlBa2(Ca,Nd)Cu2O7",Tl1212,40.0,3.877,,12.604000000000001,PHC1780029,Tl,1.0,Ba,2.0,Ca,0.5,Nd,0.5,Cu,2.0,,,,,,,,,O,6.86,6.86,Tl1.0Ba2.0Ca0.5Nd0.5Cu2.0O6.86
2868,Tl1Ba1.2La0.8Cu1O5-Z,"Tl(Ba,La)2CuO5",Tl1201,35.9,,,,PHC1780193,Tl,1.0,Ba,1.2,La,0.8,Cu,1.0,,,,,,,,,,,O,5.0,,Tl1.0Ba1.2La0.8Cu1.0O5.0
2869,Nd1.85Ce0.15Cu1O3.97,"(Nd,Ce)2CuO4",T',20.0,,,,PR0433020,Nd,1.85,Ce,0.15,Cu,1.0,,,,,,,,,,,,,O,3.97,3.97,Nd1.85Ce0.15Cu1.0O3.97
2873,Y1Ba2Cu2.94Fe0.06O6.85,"YBa2(Cu,Fe)3O7",Y123,85.0,3.821,3.889,11.724,PR0444526,Y,1.0,Ba,2.0,Cu,2.94,Fe,0.06,,,,,,,,,,,O,6.85,6.85,Y1.0Ba2.0Cu2.94Fe0.06O6.85
2874,Y1Ba2Cu2.91Fe0.09O6.83,"YBa2(Cu,Fe)3O7",Y123,60.0,3.83,3.875,11.734000000000002,PR0444526,Y,1.0,Ba,2.0,Cu,2.91,Fe,0.09,,,,,,,,,,,O,6.83,6.83,Y1.0Ba2.0Cu2.91Fe0.09O6.83
2875,Y1Ba2Cu2.85Fe0.15O7.02,"YBa2(Cu,Fe)3O7",Y123,76.0,3.846,3.855,11.709000000000001,PR0444526,Y,1.0,Ba,2.0,Cu,2.85,Fe,0.15,,,,,,,,,,,O,7.02,7.02,Y1.0Ba2.0Cu2.85Fe0.15O7.02
2876,Y1Ba2Cu2.76Fe0.24O7-Z,"YBa2(Cu,Fe)3O7",Y123,49.0,3.8539999999999996,3.858,11.718,PR0444526,Y,1.0,Ba,2.0,Cu,2.76,Fe,0.24,,,,,,,,,,,O,7.0,,Y1.0Ba2.0Cu2.76Fe0.24O7.0
2880,Bi1.8Pb0.2Sr1.8Ca1Nd0.2Cu2O8.2,"(Bi,Pb)2(Sr,Nd)2(Ca,Nd)Cu2O8",Bi2212,86.0,5.396,5.41,30.66,PHC1760445,Bi,1.8,Pb,0.2,Sr,1.8,Ca,1.0,Nd,0.2,Cu,2.0,,,,,,,O,8.2,8.2,Bi1.8Pb0.2Sr1.8Ca1.0Nd0.2Cu2.0O8.2
2881,Bi1.8Pb0.2Sr2Ca0.8Nd0.2Cu2O8.21,"(Bi,Pb)2(Sr,Nd)2(Ca,Nd)Cu2O8",Bi2212,87.0,5.401,5.409,30.74,PHC1760445,Bi,1.8,Pb,0.2,Sr,2.0,Ca,0.8,Nd,0.2,Cu,2.0,,,,,,,O,8.21,8.21,Bi1.8Pb0.2Sr2.0Ca0.8Nd0.2Cu2.0O8.21
2882,Bi1.6Pb0.4Sr1.6Ca1Nd0.4Cu2O8.17,"(Bi,Pb)2(Sr,Nd)2(Ca,Nd)Cu2O8",Bi2212,79.0,5.4,5.416,30.6,PHC1760445,Bi,1.6,Pb,0.4,Sr,1.6,Ca,1.0,Nd,0.4,Cu,2.0,,,,,,,O,8.17,8.17,Bi1.6Pb0.4Sr1.6Ca1.0Nd0.4Cu2.0O8.17
2883,Bi1.6Pb0.4Sr2Ca0.6Nd0.4Cu2O8.26,"(Bi,Pb)2(Sr,Nd)2(Ca,Nd)Cu2O8",Bi2212,85.0,5.412000000000001,5.43,30.66,PHC1760445,Bi,1.6,Pb,0.4,Sr,2.0,Ca,0.6,Nd,0.4,Cu,2.0,,,,,,,O,8.26,8.26,Bi1.6Pb0.4Sr2.0Ca0.6Nd0.4Cu2.0O8.26
2884,Bi1.4Pb0.6Sr1.4Ca1Nd0.6Cu2O8.22,"(Bi,Pb)2(Sr,Nd)2(Ca,Nd)Cu2O8",Bi2212,25.0,5.416,5.432,30.5,PHC1760445,Bi,1.4,Pb,0.6,Sr,1.4,Ca,1.0,Nd,0.6,Cu,2.0,,,,,,,O,8.22,8.22,Bi1.4Pb0.6Sr1.4Ca1.0Nd0.6Cu2.0O8.22
2885,Bi1.4Pb0.6Sr2Ca0.4Nd0.6Cu2O8.24,"(Bi,Pb)2(Sr,Nd)2(Ca,Nd)Cu2O8",Bi2212,65.0,5.4220000000000015,5.441,30.61,PHC1760445,Bi,1.4,Pb,0.6,Sr,2.0,Ca,0.4,Nd,0.6,Cu,2.0,,,,,,,O,8.24,8.24,Bi1.4Pb0.6Sr2.0Ca0.4Nd0.6Cu2.0O8.24
2886,Bi2Sr1.6La0.4Cu1O6.26,"Bi2(Sr,La)2CuO6",Bi2201,14.3,5.392,5.412000000000001,24.49,PHC1790405,Bi,2.0,Sr,1.6,La,0.4,Cu,1.0,,,,,,,,,,,O,6.26,6.26,Bi2.0Sr1.6La0.4Cu1.0O6.26
2887,Bi1.8Pb0.2Sr1.6La0.4Cu1O6.182,"(Bi,Pb)2(Sr,La)2CuO6",Bi2201,13.7,5.374,5.402,24.535,PHC1790405,Bi,1.8,Pb,0.2,Sr,1.6,La,0.4,Cu,1.0,,,,,,,,,O,6.182,6.182,Bi1.8Pb0.2Sr1.6La0.4Cu1.0O6.182
2888,Bi1.7Pb0.3Sr1.6La0.4Cu1O6.141,"(Bi,Pb)2(Sr,La)2CuO6",Bi2201,20.2,5.349,5.393,24.529,PHC1790405,Bi,1.7,Pb,0.3,Sr,1.6,La,0.4,Cu,1.0,,,,,,,,,O,6.141,6.141,Bi1.7Pb0.3Sr1.6La0.4Cu1.0O6.141
2889,Bi1.6Pb0.4Sr1.6La0.4Cu1O6.082,"(Bi,Pb)2(Sr,La)2CuO6",Bi2201,23.0,5.34,5.399,24.517,PHC1790405,Bi,1.6,Pb,0.4,Sr,1.6,La,0.4,Cu,1.0,,,,,,,,,O,6.0820000000000025,6.0820000000000025,Bi1.6Pb0.4Sr1.6La0.4Cu1.0O6.0820000000000025
2890,Bi1.5Pb0.5Sr1.6La0.4Cu1O6.055,"(Bi,Pb)2(Sr,La)2CuO6",Bi2201,28.4,5.306,5.399,24.479,PHC1790405,Bi,1.5,Pb,0.5,Sr,1.6,La,0.4,Cu,1.0,,,,,,,,,O,6.055,6.055,Bi1.5Pb0.5Sr1.6La0.4Cu1.0O6.055
2891,Bi1.4Pb0.6Sr1.6La0.4Cu1O6.068,"(Bi,Pb)2(Sr,La)2CuO6",Bi2201,28.0,5.292999999999998,5.407,24.480999999999998,PHC1790405,Bi,1.4,Pb,0.6,Sr,1.6,La,0.4,Cu,1.0,,,,,,,,,O,6.068,6.068,Bi1.4Pb0.6Sr1.6La0.4Cu1.0O6.068
2892,Bi1.2Pb0.8Sr1.6La0.4Cu1O6.014,"(Bi,Pb)2(Sr,La)2CuO6",Bi2201,17.3,5.27,5.399,24.476999999999997,PHC1790405,Bi,1.2,Pb,0.8,Sr,1.6,La,0.4,Cu,1.0,,,,,,,,,O,6.013999999999999,6.013999999999999,Bi1.2Pb0.8Sr1.6La0.4Cu1.0O6.013999999999999
2893,Bi1Pb1Sr1.6La0.4Cu1O6.065,"(Bi,Pb)2(Sr,La)2CuO6",Bi2201,19.8,5.277,5.407,24.421999999999997,PHC1790405,Bi,1.0,Pb,1.0,Sr,1.6,La,0.4,Cu,1.0,,,,,,,,,O,6.065,6.065,Bi1.0Pb1.0Sr1.6La0.4Cu1.0O6.065
2895,Bi1.5Pb0.5Sr1.7La0.3Cu1O5.993,"(Bi,Pb)2(Sr,La)2CuO6",Bi2201,15.6,5.292999999999998,5.401,24.5,PHC1790405,Bi,1.5,Pb,0.5,Sr,1.7,La,0.3,Cu,1.0,,,,,,,,,O,5.992999999999999,5.992999999999999,Bi1.5Pb0.5Sr1.7La0.3Cu1.0O5.992999999999999
2896,Bi1.5Pb0.5Sr1.6La0.4Cu1O6.044,"(Bi,Pb)2(Sr,La)2CuO6",Bi2201,28.1,5.303,5.398,24.475,PHC1790405,Bi,1.5,Pb,0.5,Sr,1.6,La,0.4,Cu,1.0,,,,,,,,,O,6.044,6.044,Bi1.5Pb0.5Sr1.6La0.4Cu1.0O6.044
2897,Bi1.5Pb0.5Sr1.5La0.5Cu1O6.074,"(Bi,Pb)2(Sr,La)2CuO6",Bi2201,18.1,5.325,5.401,24.465999999999998,PHC1790405,Bi,1.5,Pb,0.5,Sr,1.5,La,0.5,Cu,1.0,,,,,,,,,O,6.074,6.074,Bi1.5Pb0.5Sr1.5La0.5Cu1.0O6.074
2898,Bi1.5Pb0.5Sr1.4La0.6Cu1O6.118,"(Bi,Pb)2(Sr,La)2CuO6",Bi2201,10.8,5.341,5.399,24.435,PHC1790405,Bi,1.5,Pb,0.5,Sr,1.4,La,0.6,Cu,1.0,,,,,,,,,O,6.117999999999999,6.117999999999999,Bi1.5Pb0.5Sr1.4La0.6Cu1.0O6.117999999999999
2902,Ba0.6K0.4Bi1O3,"(Ba,K)BiO3",BKBO,32.0,,,,PHC1800331,Ba,0.6,K,0.4,Bi,1.0,,,,,,,,,,,,,O,3.0,,Ba0.6K0.4Bi1.0O3.0
2903,La2Cu1O4,La2CuO4,T,37.7,,,,PHC1790358,La,2.0,Cu,1.0,,,,,,,,,,,,,,,O,4.0,,La2.0Cu1.0O4.0
2904,Nd1Ba2Cu3O7+Z,"(Nd,Ba)(Ba,Nd)2Cu3O7",Y123,92.9,,,,PR04410167,Nd,1.0,Ba,2.0,Cu,3.0,,,,,,,,,,,,,O,7.0,,Nd1.0Ba2.0Cu3.0O7.0
2905,Nd1.1Ba1.9Cu3O7+Z,"(Nd,Ba)(Ba,Nd)2Cu3O7",Y123,82.3,,,,PR04410167,Nd,1.1,Ba,1.9,Cu,3.0,,,,,,,,,,,,,O,7.0,,Nd1.1Ba1.9Cu3.0O7.0
2906,Nd1.2Ba1.8Cu3O7+Z,"(Nd,Ba)(Ba,Nd)2Cu3O7",Y123,56.5,,,,PR04410167,Nd,1.2,Ba,1.8,Cu,3.0,,,,,,,,,,,,,O,7.0,,Nd1.2Ba1.8Cu3.0O7.0
2907,Nd1.3Ba1.7Cu3O7+Z,"(Nd,Ba)(Ba,Nd)2Cu3O7",Y123,39.4,,,,PR04410167,Nd,1.3,Ba,1.7,Cu,3.0,,,,,,,,,,,,,O,7.0,,Nd1.3Ba1.7Cu3.0O7.0
2908,Nd1.4Ba1.6Cu3O7+Z,"(Nd,Ba)(Ba,Nd)2Cu3O7",Y123,23.5,,,,PR04410167,Nd,1.4,Ba,1.6,Cu,3.0,,,,,,,,,,,,,O,7.0,,Nd1.4Ba1.6Cu3.0O7.0
2910,Y1Ba2Cu2.97Co0.03O7+Z,"YBa2(Cu,Co)3O7",Y123,90.5,,,,PR04410167,Y,1.0,Ba,2.0,Cu,2.97,Co,0.03,,,,,,,,,,,O,7.0,,Y1.0Ba2.0Cu2.97Co0.03O7.0
2911,Y1Ba2Cu2.91Co0.09O7+Z,"YBa2(Cu,Co)3O7",Y123,70.0,,,,PR04410167,Y,1.0,Ba,2.0,Cu,2.91,Co,0.09,,,,,,,,,,,O,7.0,,Y1.0Ba2.0Cu2.91Co0.09O7.0
2912,Y1Ba2Cu2.85Co0.15O7+Z,"YBa2(Cu,Co)3O7",Y123,57.1,,,,PR04410167,Y,1.0,Ba,2.0,Cu,2.85,Co,0.15,,,,,,,,,,,O,7.0,,Y1.0Ba2.0Cu2.85Co0.15O7.0
2913,Y1Ba2Cu2.79Co0.21O7+Z,"YBa2(Cu,Co)3O7",Y123,41.1,,,,PR04410167,Y,1.0,Ba,2.0,Cu,2.79,Co,0.21,,,,,,,,,,,O,7.0,,Y1.0Ba2.0Cu2.79Co0.21O7.0
2914,Y1Ba2Cu2.97Zn0.03O7-Z,"YBa2(Cu,Zn)3O7",Y123,80.2,,,,PR04410167,Y,1.0,Ba,2.0,Cu,2.97,Zn,0.03,,,,,,,,,,,O,7.0,,Y1.0Ba2.0Cu2.97Zn0.03O7.0
2915,Y1Ba2Cu2.91Zn0.09O7-Z,"YBa2(Cu,Zn)3O7",Y123,58.7,,,,PR04410167,Y,1.0,Ba,2.0,Cu,2.91,Zn,0.09,,,,,,,,,,,O,7.0,,Y1.0Ba2.0Cu2.91Zn0.09O7.0
2916,Y1Ba2Cu2.79Zn0.21O7-Z,"YBa2(Cu,Zn)3O7",Y123,21.0,,,,PR04410167,Y,1.0,Ba,2.0,Cu,2.79,Zn,0.21,,,,,,,,,,,O,7.0,,Y1.0Ba2.0Cu2.79Zn0.21O7.0
2917,Y1Ba2Cu3O7-Z,YBa2Cu3O7,Y123,91.0,3.82,3.889,11.672,SSC0700951,Y,1.0,Ba,2.0,Cu,3.0,,,,,,,,,,,,,O,7.0,,Y1.0Ba2.0Cu3.0O7.0
2918,Y1Ba2Cu2.925Zn0.075O7-Z,"YBa2(Cu,Zn)3O7",Y123,59.0,3.82,3.89,11.673,SSC0700951,Y,1.0,Ba,2.0,Cu,2.925,Zn,0.075,,,,,,,,,,,O,7.0,,Y1.0Ba2.0Cu2.925Zn0.075O7.0
2919,Y1Ba2Cu2.85Zn0.15O7-Z,"YBa2(Cu,Zn)3O7",Y123,49.0,3.82,3.885,11.671,SSC0700951,Y,1.0,Ba,2.0,Cu,2.85,Zn,0.15,,,,,,,,,,,O,7.0,,Y1.0Ba2.0Cu2.85Zn0.15O7.0
2920,Y1Ba2Cu2.775Zn0.225O7-Z,"YBa2(Cu,Zn)3O7",Y123,46.0,3.826,3.8930000000000002,11.689,SSC0700951,Y,1.0,Ba,2.0,Cu,2.775,Zn,0.225,,,,,,,,,,,O,7.0,,Y1.0Ba2.0Cu2.775Zn0.225O7.0
2921,Y1Ba2Cu3O7,YBa2Cu3O7,Y123,91.6,,,,PR04410408,Y,1.0,Ba,2.0,Cu,3.0,,,,,,,,,,,,,O,7.0,,Y1.0Ba2.0Cu3.0O7.0
2922,La2Cu1O4,La2CuO4,T,28.0,,,,PRL0582482,La,2.0,Cu,1.0,,,,,,,,,,,,,,,O,4.0,,La2.0Cu1.0O4.0
2926,Y1Ba2Cu3O9-Z,YBa2Cu3O7,Y123,92.0,,,,PRB0372285,Y,1.0,Ba,2.0,Cu,3.0,,,,,,,,,,,,,O,9.0,,Y1.0Ba2.0Cu3.0O9.0
2928,Tl1Sr2Sr0.5Y0.5Cu2O7-Z,"TlSr2(Sr,Y)Cu2O7",Tl1212,83.5,3.736,,12.05,PHC1770183,Tl,1.0,Sr,2.0,Sr,0.5,Y,0.5,Cu,2.0,,,,,,,,,O,7.0,,Tl1.0Sr2.0Sr0.5Y0.5Cu2.0O7.0
2929,Tl1Sr2Sr0.5La0.5Cu2O7-Z,"TlSr2(Sr,La)Cu2O7",Tl1212,90.0,3.736,,,PHC1770183,Tl,1.0,Sr,2.0,Sr,0.5,La,0.5,Cu,2.0,,,,,,,,,O,7.0,,Tl1.0Sr2.0Sr0.5La0.5Cu2.0O7.0
2930,Tl1Sr2Sr0.5Pr0.5Cu2O7-Z,"TlSr2(Sr,Pr)Cu2O7",Tl1212,84.5,3.843,,12.165999999999999,PHC1770183,Tl,1.0,Sr,2.0,Sr,0.5,Pr,0.5,Cu,2.0,,,,,,,,,O,7.0,,Tl1.0Sr2.0Sr0.5Pr0.5Cu2.0O7.0
2931,Tl1Sr2Sr0.5Nd0.5Cu2O7-Z,"TlSr2(Sr,Nd)Cu2O7",Tl1212,86.0,3.8360000000000003,,12.135,PHC1770183,Tl,1.0,Sr,2.0,Sr,0.5,Nd,0.5,Cu,2.0,,,,,,,,,O,7.0,,Tl1.0Sr2.0Sr0.5Nd0.5Cu2.0O7.0
2932,Tl1Sr2Sr0.5Sm0.5Cu2O7-Z,"TlSr2(Sr,Sm)Cu2O7",Tl1212,75.0,3.833,,12.078,PHC1770183,Tl,1.0,Sr,2.0,Sr,0.5,Sm,0.5,Cu,2.0,,,,,,,,,O,7.0,,Tl1.0Sr2.0Sr0.5Sm0.5Cu2.0O7.0
2933,Tl1Sr2Sr0.5Eu0.5Cu2O7-Z,"TlSr2(Sr,Eu)Cu2O7",Tl1212,71.0,3.825,,12.074000000000002,PHC1770183,Tl,1.0,Sr,2.0,Sr,0.5,Eu,0.5,Cu,2.0,,,,,,,,,O,7.0,,Tl1.0Sr2.0Sr0.5Eu0.5Cu2.0O7.0
2934,Tl1Sr2Sr0.5Gd0.5Cu2O7-Z,"TlSr2(Sr,Gd)Cu2O7",Tl1212,83.5,3.825,,12.093,PHC1770183,Tl,1.0,Sr,2.0,Sr,0.5,Gd,0.5,Cu,2.0,,,,,,,,,O,7.0,,Tl1.0Sr2.0Sr0.5Gd0.5Cu2.0O7.0
2935,Tl1Sr2Sr0.5Tb0.5Cu2O7-Z,"TlSr2(Sr,Tb)Cu2O7",Tl1212,82.5,3.818,,12.078,PHC1770183,Tl,1.0,Sr,2.0,Sr,0.5,Tb,0.5,Cu,2.0,,,,,,,,,O,7.0,,Tl1.0Sr2.0Sr0.5Tb0.5Cu2.0O7.0
2936,Tl1Sr2Sr0.5Dy0.5Cu2O7-Z,"TlSr2(Sr,Dy)Cu2O7",Tl1212,82.0,3.8169999999999997,,12.068,PHC1770183,Tl,1.0,Sr,2.0,Sr,0.5,Dy,0.5,Cu,2.0,,,,,,,,,O,7.0,,Tl1.0Sr2.0Sr0.5Dy0.5Cu2.0O7.0
2937,Tl1Sr2Sr0.5Ho0.5Cu2O7-Z,"TlSr2(Sr,Ho)Cu2O7",Tl1212,83.5,3.8139999999999996,,12.05,PHC1770183,Tl,1.0,Sr,2.0,Sr,0.5,Ho,0.5,Cu,2.0,,,,,,,,,O,7.0,,Tl1.0Sr2.0Sr0.5Ho0.5Cu2.0O7.0
2938,Tl1Sr2Sr0.5Er0.5Cu2O7-Z,"TlSr2(Sr,Er)Cu2O7",Tl1212,83.5,3.81,,12.04,PHC1770183,Tl,1.0,Sr,2.0,Sr,0.5,Er,0.5,Cu,2.0,,,,,,,,,O,7.0,,Tl1.0Sr2.0Sr0.5Er0.5Cu2.0O7.0
2939,Tl1Sr2Sr0.5Tm0.5Cu2O7-Z,"TlSr2(Sr,Tm)Cu2O7",Tl1212,84.5,3.805,,12.035,PHC1770183,Tl,1.0,Sr,2.0,Sr,0.5,Tm,0.5,Cu,2.0,,,,,,,,,O,7.0,,Tl1.0Sr2.0Sr0.5Tm0.5Cu2.0O7.0
2940,Tl1Sr2Sr0.5Yb0.5Cu2O7-Z,"TlSr2(Sr,Yb)Cu2O7",Tl1212,81.5,3.7960000000000003,,12.034,PHC1770183,Tl,1.0,Sr,2.0,Sr,0.5,Yb,0.5,Cu,2.0,,,,,,,,,O,7.0,,Tl1.0Sr2.0Sr0.5Yb0.5Cu2.0O7.0
2941,Tl2Sr2Sr0.5Lu0.5Cu2O7-Z,"TlSr2(Sr,Lu)Cu2O7",Tl1212,81.5,3.8,,12.037,PHC1770183,Tl,2.0,Sr,2.0,Sr,0.5,Lu,0.5,Cu,2.0,,,,,,,,,O,7.0,,Tl2.0Sr2.0Sr0.5Lu0.5Cu2.0O7.0
2942,Bi1.6Pb0.4Sr1.8Ca1Nd0.2Cu2O8.11,"(Bi,Pb)2(Sr,Nd)2(Ca,Nd)Cu2O8",Bi2212,87.0,5.39,5.412999999999999,30.73,PHC1760445,Bi,1.6,Pb,0.4,Sr,1.8,Ca,1.0,Nd,0.2,Cu,2.0,,,,,,,O,8.11,,Bi1.6Pb0.4Sr1.8Ca1.0Nd0.2Cu2.0O8.11
2943,Bi1.6Pb0.4Sr2Ca0.8Nd0.2Cu2O8.16,"(Bi,Pb)2(Sr,Nd)2(Ca,Nd)Cu2O8",Bi2212,87.0,5.401,5.409,30.74,PHC1760445,Bi,1.6,Pb,0.4,Sr,2.0,Ca,0.8,Nd,0.2,Cu,2.0,,,,,,,O,8.16,,Bi1.6Pb0.4Sr2.0Ca0.8Nd0.2Cu2.0O8.16
2944,Bi1.4Pb0.6Sr1.8Ca1Nd0.2Cu2O8+Z,"(Bi,Pb)2(Sr,Nd)2(Ca,Nd)Cu2O8",Bi2212,84.0,5.3770000000000024,5.4239999999999995,30.71,PHC1760445,Bi,1.4,Pb,0.6,Sr,1.8,Ca,1.0,Nd,0.2,Cu,2.0,,,,,,,O,8.0,,Bi1.4Pb0.6Sr1.8Ca1.0Nd0.2Cu2.0O8.0
2945,Bi1.4Pb0.6Sr2Ca0.8Nd0.2Cu2O8+Z,"(Bi,Pb)2(Sr,Nd)2(Ca,Nd)Cu2O8",Bi2212,87.0,5.3839999999999995,5.421,30.74,PHC1760445,Bi,1.4,Pb,0.6,Sr,2.0,Ca,0.8,Nd,0.2,Cu,2.0,,,,,,,O,8.0,,Bi1.4Pb0.6Sr2.0Ca0.8Nd0.2Cu2.0O8.0
2946,Bi1.4Pb0.6Sr1.6Ca1Nd0.4Cu2O8+Z,"(Bi,Pb)2(Sr,Nd)2(Ca,Nd)Cu2O8",Bi2212,62.0,5.382999999999999,5.4239999999999995,30.6,PHC1760445,Bi,1.4,Pb,0.6,Sr,1.6,Ca,1.0,Nd,0.4,Cu,2.0,,,,,,,O,8.0,,Bi1.4Pb0.6Sr1.6Ca1.0Nd0.4Cu2.0O8.0
2947,Bi2.4Pb0.6Sr2Ca0.6Nd0.4Cu2O8+Z,"(Bi,Pb)2(Sr,Nd)2(Ca,Nd)Cu2O8",Bi2212,77.0,5.398,5.434,30.69,PHC1760445,Bi,2.4,Pb,0.6,Sr,2.0,Ca,0.6,Nd,0.4,Cu,2.0,,,,,,,O,8.0,,Bi2.4Pb0.6Sr2.0Ca0.6Nd0.4Cu2.0O8.0
2949,Sr0.95Nd0.05Cu1O2,"(Sr,Nd)CuO2",IL,38.0,3.932,,3.408,NAT3510549,Sr,0.95,Nd,0.05,Cu,1.0,,,,,,,,,,,,,O,2.0,,Sr0.95Nd0.05Cu1.0O2.0
2950,Sr0.86Nd0.14Cu1O2,"(Sr,Nd)CuO2",IL,35.0,3.9419999999999997,,3.384,NAT3510549,Sr,0.86,Nd,0.14,Cu,1.0,,,,,,,,,,,,,O,2.0,,Sr0.86Nd0.14Cu1.0O2.0
2951,Sr0.84Nd0.16Cu1O2,"(Sr,Nd)CuO2",IL,40.0,3.944,,3.386,NAT3510549,Sr,0.84,Nd,0.16,Cu,1.0,,,,,,,,,,,,,O,2.0,,Sr0.84Nd0.16Cu1.0O2.0
2953,Pb2Sr2Y0.5Ca0.5Cu3O8+Z,"Pb2Sr2(Y,Ca)Cu3O8",Pb3212,75.0,5.382999999999999,5.422999999999999,15.765,PR0444539,Pb,2.0,Sr,2.0,Y,0.5,Ca,0.5,Cu,3.0,,,,,,,,,O,8.0,,Pb2.0Sr2.0Y0.5Ca0.5Cu3.0O8.0
2959,Y0.8Pr0.2Ba2Cu3O7-Z,"(Y,Pr)Ba2Cu3O7",Y123,71.0,,,,PR0445318,Y,0.8,Pr,0.2,Ba,2.0,Cu,3.0,,,,,,,,,,,O,7.0,,Y0.8Pr0.2Ba2.0Cu3.0O7.0
2960,Y0.75Pr0.2Ca0.05Ba2Cu3O7-Z,"(Y,Pr,Ca)Ba2Cu3O7",Y123,73.6,,,,PR0445318,Y,0.75,Pr,0.2,Ca,0.05,Ba,2.0,Cu,3.0,,,,,,,,,O,7.0,,Y0.75Pr0.2Ca0.05Ba2.0Cu3.0O7.0
2961,Y0.7Pr0.2Ca0.1Ba2Cu3O7-Z,"(Y,Pr,Ca)Ba2Cu3O7",Y123,77.8,,,,PR0445318,Y,0.7,Pr,0.2,Ca,0.1,Ba,2.0,Cu,3.0,,,,,,,,,O,7.0,,Y0.7Pr0.2Ca0.1Ba2.0Cu3.0O7.0
2962,Y0.6Pr0.2Ca0.2Ba2Cu3O7-Z,"(Y,Pr,Ca)Ba2Cu3O7",Y123,71.2,,,,PR0445318,Y,0.6,Pr,0.2,Ca,0.2,Ba,2.0,Cu,3.0,,,,,,,,,O,7.0,,Y0.6Pr0.2Ca0.2Ba2.0Cu3.0O7.0
2963,Y0.8Pr0.2Ba2Cu3O7-Z,"(Y,Pr)Ba2Cu3O7",Y123,75.6,,,,PR0445318,Y,0.8,Pr,0.2,Ba,2.0,Cu,3.0,,,,,,,,,,,O,7.0,,Y0.8Pr0.2Ba2.0Cu3.0O7.0
2964,Y0.7Pr0.3Ba2Cu3O7-Z,"(Y,Pr)Ba2Cu3O7",Y123,60.4,,,,PR0445318,Y,0.7,Pr,0.3,Ba,2.0,Cu,3.0,,,,,,,,,,,O,7.0,,Y0.7Pr0.3Ba2.0Cu3.0O7.0
2965,Y0.6Pr0.4Ba2Cu3O7-Z,"(Y,Pr)Ba2Cu3O7",Y123,46.2,,,,PR0445318,Y,0.6,Pr,0.4,Ba,2.0,Cu,3.0,,,,,,,,,,,O,7.0,,Y0.6Pr0.4Ba2.0Cu3.0O7.0
2966,Y0.5Pr0.5Ba2Cu3O7-Z,"(Y,Pr)Ba2Cu3O7",Y123,30.6,,,,PR0445318,Y,0.5,Pr,0.5,Ba,2.0,Cu,3.0,,,,,,,,,,,O,7.0,,Y0.5Pr0.5Ba2.0Cu3.0O7.0
2967,Y0.7Pr0.3Ba2Cu3O7-Z,"(Y,Pr)Ba2Cu3O7",Y123,60.0,,,,PR0445318,Y,0.7,Pr,0.3,Ba,2.0,Cu,3.0,,,,,,,,,,,O,7.0,,Y0.7Pr0.3Ba2.0Cu3.0O7.0
2968,Li1Ti1O4,LiTiO4,LTO,12.15,,,,PR0445326,Li,1.0,Ti,1.0,,,,,,,,,,,,,,,O,4.0,,Li1.0Ti1.0O4.0
2969,Pb1Sr0.8Ba1.2Y0.7Ca0.3Cu3O8.41,,Pb1213,42.0,3.845,,27.92,PR0444553,Pb,1.0,Sr,0.8,Ba,1.2,Y,0.7,Ca,0.3,Cu,3.0,,,,,,,O,8.41,8.41,Pb1.0Sr0.8Ba1.2Y0.7Ca0.3Cu3.0O8.41
2970,Pb1Sr0.8Ba1.2Y0.7Ca0.3Cu3O7+Z,,Pb3212,78.0,,,,PR0444553,Pb,1.0,Sr,0.8,Ba,1.2,Y,0.7,Ca,0.3,Cu,3.0,,,,,,,O,7.0,,Pb1.0Sr0.8Ba1.2Y0.7Ca0.3Cu3.0O7.0
2974,Pb0.8Sr1Ba1.2Y0.7Ca0.3Cu3O7.59,,Pb1213,40.0,4.8389999999999995,,27.72,PR0444553,Pb,0.8,Sr,1.0,Ba,1.2,Y,0.7,Ca,0.3,Cu,3.0,,,,,,,O,7.59,7.59,Pb0.8Sr1.0Ba1.2Y0.7Ca0.3Cu3.0O7.59
2975,Pb0.8Sr1Ba1.2Y0.7Ca0.3Cu3O8.28,,Pb1213,74.0,3.844,,27.96,PR0444553,Pb,0.8,Sr,1.0,Ba,1.2,Y,0.7,Ca,0.3,Cu,3.0,,,,,,,O,8.28,8.28,Pb0.8Sr1.0Ba1.2Y0.7Ca0.3Cu3.0O8.28
2976,Pb0.8Sr1Ba1.2Y0.7Ca0.3Cu3O8.35,,Pb1213,77.0,3.845,,27.96,PR0444553,Pb,0.8,Sr,1.0,Ba,1.2,Y,0.7,Ca,0.3,Cu,3.0,,,,,,,O,8.35,8.35,Pb0.8Sr1.0Ba1.2Y0.7Ca0.3Cu3.0O8.35
2977,Pb0.8Sr0.8Ba1.2Y0.7Ca0.3Cu3.2O8.3,,Pb1213,75.0,3.845,,27.9,PR0444553,Pb,0.8,Sr,0.8,Ba,1.2,Y,0.7,Ca,0.3,Cu,3.2,,,,,,,O,8.3,8.3,Pb0.8Sr0.8Ba1.2Y0.7Ca0.3Cu3.2O8.3
2979,Y1Ba2Cu3O9-Z,YBa2Cu3O7,Y123,93.0,3.819,3.8819999999999997,11.665,PR0362305,Y,1.0,Ba,2.0,Cu,3.0,,,,,,,,,,,,,O,9.0,,Y1.0Ba2.0Cu3.0O9.0
2994,La1.9Ba0.1Cu0.99Ga0.01O4,"(La,Ba)2(Cu,Ga)O4",T,14.3,,,,SSC0780511,La,1.9,Ba,0.1,Cu,0.99,Ga,0.01,,,,,,,,,,,O,4.0,,La1.9Ba0.1Cu0.99Ga0.01O4.0
3005,La1.84Ba0.16Cu0.99Zn0.01O4,"(La,Ba)2(Cu,Zn)O4",T,12.4,,,,SSC0780511,La,1.84,Ba,0.16,Cu,0.99,Zn,0.01,,,,,,,,,,,O,4.0,,La1.84Ba0.16Cu0.99Zn0.01O4.0
3006,La1.82Ba0.18Cu0.99Zn0.01O4,"(La,Ba)2(Cu,Zn)O4",T,13.9,,,,SSC0780511,La,1.82,Ba,0.18,Cu,0.99,Zn,0.01,,,,,,,,,,,O,4.0,,La1.82Ba0.18Cu0.99Zn0.01O4.0
3010,La1.94Ba0.06Cu1O4,"(La,Ba)2CuO4",T,10.2,,,,SSC0780511,La,1.94,Ba,0.06,Cu,1.0,,,,,,,,,,,,,O,4.0,,La1.94Ba0.06Cu1.0O4.0
3012,Y1Ba2Cu2.7Ga0.3O6.93,"YBa2(Cu,Ga)3O7",Y123,75.0,,,,PHC1710419,Y,1.0,Ba,2.0,Cu,2.7,Ga,0.3,,,,,,,,,,,O,6.93,6.93,Y1.0Ba2.0Cu2.7Ga0.3O6.93
3014,Y1Ba2Cu2.88Zn0.12O6.92,"YBa2(Cu,Zn)3O7",Y123,53.0,,,,PHC1710419,Y,1.0,Ba,2.0,Cu,2.88,Zn,0.12,,,,,,,,,,,O,6.92,6.92,Y1.0Ba2.0Cu2.88Zn0.12O6.92
3018,Tl2Ba2Cu1O6-X,Tl2Ba2CuO6,Tl2201,81.5,3.87,,23.238000000000003,PHC1760368,Tl,2.0,Ba,2.0,Cu,1.0,,,,,,,,,,,,,O,6.0,,Tl2.0Ba2.0Cu1.0O6.0
3019,Y1Ba2Cu3O7-Z,YBa2Cu3O7,Y123,90.0,,,,RSI0621801,Y,1.0,Ba,2.0,Cu,3.0,,,,,,,,,,,,,O,7.0,,Y1.0Ba2.0Cu3.0O7.0
3020,La1.93Ba0.07Cu1O4,"(La,Ba)2CuO4",T,19.0,,,,SSC0780511,La,1.93,Ba,0.07,Cu,1.0,,,,,,,,,,,,,O,4.0,,La1.93Ba0.07Cu1.0O4.0
3021,La1.922Ba0.078Cu1O4,"(La,Ba)2CuO4",T,22.9,,,,SSC0780511,La,1.922,Ba,0.078,Cu,1.0,,,,,,,,,,,,,O,4.0,,La1.922Ba0.078Cu1.0O4.0
3022,La1.903Ba0.097Cu1O4,"(La,Ba)2CuO4",T,26.0,,,,SSC0780511,La,1.903,Ba,0.09699999999999999,Cu,1.0,,,,,,,,,,,,,O,4.0,,La1.903Ba0.09699999999999999Cu1.0O4.0
3023,La1.892Ba0.108Cu1O4,"(La,Ba)2CuO4",T,22.1,,,,SSC0780511,La,1.892,Ba,0.10800000000000001,Cu,1.0,,,,,,,,,,,,,O,4.0,,La1.892Ba0.10800000000000001Cu1.0O4.0
3026,La1.86Ba0.14Cu1O4,"(La,Ba)2CuO4",T,13.3,,,,SSC0780511,La,1.86,Ba,0.14,Cu,1.0,,,,,,,,,,,,,O,4.0,,La1.86Ba0.14Cu1.0O4.0
3027,La1.843Ba0.157Cu1O4,"(La,Ba)2CuO4",T,25.3,,,,SSC0780511,La,1.8430000000000002,Ba,0.157,Cu,1.0,,,,,,,,,,,,,O,4.0,,La1.8430000000000002Ba0.157Cu1.0O4.0
3028,La1.823Ba0.177Cu1O4,"(La,Ba)2CuO4",T,25.5,,,,SSC0780511,La,1.8230000000000002,Ba,0.177,Cu,1.0,,,,,,,,,,,,,O,4.0,,La1.8230000000000002Ba0.177Cu1.0O4.0
3029,La1.801Ba0.199Cu1O4,"(La,Ba)2CuO4",T,23.5,,,,SSC0780511,La,1.801,Ba,0.19899999999999998,Cu,1.0,,,,,,,,,,,,,O,4.0,,La1.801Ba0.19899999999999998Cu1.0O4.0
3030,La1.782Ba0.218Cu1O4,"(LA,BA)2CUO4",T,21.6,,,,SSC0780511,La,1.7819999999999998,Ba,0.218,Cu,1.0,,,,,,,,,,,,,O,4.0,,La1.7819999999999998Ba0.218Cu1.0O4.0
3031,La1.751Ba0.249Cu1O4,"(La,Ba)2CuO4",T,13.7,,,,SSC0780511,La,1.751,Ba,0.249,Cu,1.0,,,,,,,,,,,,,O,4.0,,La1.751Ba0.249Cu1.0O4.0
3036,La1.9Ba0.1Cu0.99Ni0.01O4,"(La,Ba)2(Cu,Ni)O4",T,17.0,,,,SSC0780511,La,1.9,Ba,0.1,Cu,0.99,Ni,0.01,,,,,,,,,,,O,4.0,,La1.9Ba0.1Cu0.99Ni0.01O4.0
3037,La1.882Ba0.118Cu0.99Ni0.01O4,"(La,Ba)2(Cu,Ni)O4",T,12.7,,,,SSC0780511,La,1.882,Ba,0.11800000000000001,Cu,0.99,Ni,0.01,,,,,,,,,,,O,4.0,,La1.882Ba0.11800000000000001Cu0.99Ni0.01O4.0
3039,La1.86Ba0.14Cu0.99Ni0.01O4,"(La,Ba)2(Cu,Ni)O4",T,11.0,,,,SSC0780511,La,1.86,Ba,0.14,Cu,0.99,Ni,0.01,,,,,,,,,,,O,4.0,,La1.86Ba0.14Cu0.99Ni0.01O4.0
3040,La1.842Ba0.158Cu0.99Ni0.01O4,"(La,Ba)2(Cu,Ni)O4",T,19.0,,,,SSC0780511,La,1.8419999999999999,Ba,0.158,Cu,0.99,Ni,0.01,,,,,,,,,,,O,4.0,,La1.8419999999999999Ba0.158Cu0.99Ni0.01O4.0
3041,La1.822Ba0.178Cu0.99Ni0.01O4,"(La,Ba)2(Cu,Ni)O4",T,18.2,,,,SSC0780511,La,1.8219999999999998,Ba,0.17800000000000002,Cu,0.99,Ni,0.01,,,,,,,,,,,O,4.0,,La1.8219999999999998Ba0.17800000000000002Cu0.99Ni0.01O4.0
3043,Ba2Cu3O7,,Y123,92.0,3.82,3.886,11.683,PRB0365694,Ba,2.0,Cu,3.0,,,,,,,,,,,,,,,O,7.0,,Ba2.0Cu3.0O7.0
3044,Y1Ba2Cu3H0.13O7,,Y123,93.5,3.821,3.887,11.687999999999999,PRB0365694,Y,1.0,Ba,2.0,Cu,3.0,H,0.13,,,,,,,,,,,O,7.0,,Y1.0Ba2.0Cu3.0H0.13O7.0
3045,Y1Ba2Cu3H0.19O7,,Y123,93.5,3.825,3.886,11.690999999999999,PRB0365694,Y,1.0,Ba,2.0,Cu,3.0,H,0.19,,,,,,,,,,,O,7.0,,Y1.0Ba2.0Cu3.0H0.19O7.0
3046,Y1Ba2Cu3H0.38O7,,Y123,93.8,3.825,3.886,11.69,PRB0365694,Y,1.0,Ba,2.0,Cu,3.0,H,0.38,,,,,,,,,,,O,7.0,,Y1.0Ba2.0Cu3.0H0.38O7.0
3047,Y1Ba2Cu3H0.49O7,,Y123,93.6,3.826,3.886,11.694,PRB0365694,Y,1.0,Ba,2.0,Cu,3.0,H,0.49,,,,,,,,,,,O,7.0,,Y1.0Ba2.0Cu3.0H0.49O7.0
3048,Tl1Ba2Cu1O5-Z,TlBa2CuO4,Tl1201,15.0,3.859,,9.229,JJP0280923,Tl,1.0,Ba,2.0,Cu,1.0,,,,,,,,,,,,,O,5.0,,Tl1.0Ba2.0Cu1.0O5.0
3049,Tl1Ba1.8La0.2Cu1O5-Z,"Tl(Ba,La)2CuO4",Tl1201,42.0,,,,JJP0280923,Tl,1.0,Ba,1.8,La,0.2,Cu,1.0,,,,,,,,,,,O,5.0,,Tl1.0Ba1.8La0.2Cu1.0O5.0
3050,Tl1Ba1.6La0.4Cu1O5-Z,"Tl(Ba,La)2CuO4",Tl1201,40.0,,,,JJP0280923,Tl,1.0,Ba,1.6,La,0.4,Cu,1.0,,,,,,,,,,,O,5.0,,Tl1.0Ba1.6La0.4Cu1.0O5.0
3051,Tl1Ba1.4La0.6Cu1O5-Z,"Tl(Ba,La)2CuO4",Tl1201,45.0,,,,JJP0280923,Tl,1.0,Ba,1.4,La,0.6,Cu,1.0,,,,,,,,,,,O,5.0,,Tl1.0Ba1.4La0.6Cu1.0O5.0
3054,Ba0.6K0.4Bi1O3,"(Ba,K)BiO3",BKBO,28.0,,,,DE0611670,Ba,0.6,K,0.4,Bi,1.0,,,,,,,,,,,,,O,3.0,,Ba0.6K0.4Bi1.0O3.0
3055,Ba1Pb0.75Bi0.25O3,"Ba(Pb,Bi)O3",BPBO,10.5,,,,DE0611670,Ba,1.0,Pb,0.75,Bi,0.25,,,,,,,,,,,,,O,3.0,,Ba1.0Pb0.75Bi0.25O3.0
3065,Pr1.85Ce0.15Cu1O4-Y,"(Pr,Ce)2CuO4",T',11.0,,,,PR0412623,Pr,1.85,Ce,0.15,Cu,1.0,,,,,,,,,,,,,O,4.0,,Pr1.85Ce0.15Cu1.0O4.0
3068,Pr1.85Ce0.15Cu1O4-Y,"(Pr,Ce)2CuO4",T',16.5,,,,PR0412623,Pr,1.85,Ce,0.15,Cu,1.0,,,,,,,,,,,,,O,4.0,,Pr1.85Ce0.15Cu1.0O4.0
3070,Pr1.85Ce0.15Cu1O4-Y,"(Pr,Ce)2CuO4",T',16.0,,,,PR0412623,Pr,1.85,Ce,0.15,Cu,1.0,,,,,,,,,,,,,O,4.0,,Pr1.85Ce0.15Cu1.0O4.0
3071,Tl1Ba2Ca1Cu2O8,TlBa2CaCu2O,Tl2212,107.995,,,,SSC0730637,Tl,1.0,Ba,2.0,Ca,1.0,Cu,2.0,,,,,,,,,,,O,8.0,,Tl1.0Ba2.0Ca1.0Cu2.0O8.0
3072,Tl1Ba2Ca1Cu2O8,TlBa2CaCu2O,Tl2212,104.95,,,,SSC0730637,Tl,1.0,Ba,2.0,Ca,1.0,Cu,2.0,,,,,,,,,,,O,8.0,,Tl1.0Ba2.0Ca1.0Cu2.0O8.0
3073,Bi2Sr2Ca1Cu2O8,Bi2Sr2CaCu2O8,Bi2212,85.0,,,,SSC0730501,Bi,2.0,Sr,2.0,Ca,1.0,Cu,2.0,,,,,,,,,,,O,8.0,,Bi2.0Sr2.0Ca1.0Cu2.0O8.0
3074,Bi2Sr2Ca1Cu2O8,Bi2Sr2CaCu2O8,Bi2212,60.0,,,,SSC0730501,Bi,2.0,Sr,2.0,Ca,1.0,Cu,2.0,,,,,,,,,,,O,8.0,,Bi2.0Sr2.0Ca1.0Cu2.0O8.0
3075,Bi2Sr2Ca1Cu2O8,Bi2Sr2CaCu2O8,Bi2212,71.5,,,,SSC0730501,Bi,2.0,Sr,2.0,Ca,1.0,Cu,2.0,,,,,,,,,,,O,8.0,,Bi2.0Sr2.0Ca1.0Cu2.0O8.0
3076,Tl2Ca2Ba2Cu3O10,Tl2Ba2Ca2Cu3O10,Tl2223,118.0,,,,SSC0730053,Tl,2.0,Ca,2.0,Ba,2.0,Cu,3.0,,,,,,,,,,,O,10.0,,Tl2.0Ca2.0Ba2.0Cu3.0O10.0
3077,Tl2Ca2Ba2Cu3O10,Tl2Ba2Ca2Cu3O10,Tl2223,118.0,,,,SSC0730053,Tl,2.0,Ca,2.0,Ba,2.0,Cu,3.0,,,,,,,,,,,O,10.0,,Tl2.0Ca2.0Ba2.0Cu3.0O10.0
3079,Pr2Sr0.8La1.2Cu2O6+Z,"Pr2(Sr,La)2Cu2O6",Pb3201,31.0,5.332999999999998,5.421,12.609000000000002,SU1590081,Pr,2.0,Sr,0.8,La,1.2,Cu,2.0,,,,,,,,,,,O,6.0,,Pr2.0Sr0.8La1.2Cu2.0O6.0
3090,Nd1.85Ce0.15Cu1O4-Y,"(Nd,Ce)2CuO4",T',16.5,,,,PHC1770310,Nd,1.85,Ce,0.15,Cu,1.0,,,,,,,,,,,,,O,4.0,,Nd1.85Ce0.15Cu1.0O4.0
3093,Nd1.4Ce0.2Sr0.4Cu1O4-Z,,T*,23.1,,,,PR04311508,Nd,1.4,Ce,0.2,Sr,0.4,Cu,1.0,,,,,,,,,,,O,4.0,,Nd1.4Ce0.2Sr0.4Cu1.0O4.0
3095,Y1Ba2Cu3O7-Z,YBa2Cu3O7,Y123,66.0,,,,PR0442815,Y,1.0,Ba,2.0,Cu,3.0,,,,,,,,,,,,,O,7.0,,Y1.0Ba2.0Cu3.0O7.0
3096,Y0.8Ca0.2Ba2Cu3O6.1,"(Y,Ca)Ba2Cu3O7",Y123,50.0,3.861,,11.825999999999999,CEM0780192,Y,0.8,Ca,0.2,Ba,2.0,Cu,3.0,,,,,,,,,,,O,6.1,,Y0.8Ca0.2Ba2.0Cu3.0O6.1
3105,La1Ca1Ba1Cu2.95Zn0.05O7-Z,"La(Ca,Ba)2(Cu,Zn)3O7",Y123,55.0,3.87,,11.634,PHC1800324,La,1.0,Ca,1.0,Ba,1.0,Cu,2.95,Zn,0.05,,,,,,,,,O,7.0,,La1.0Ca1.0Ba1.0Cu2.95Zn0.05O7.0
3106,La1Ca1Ba1Cu2.9Zn0.1O7-Z,"La(Ca,Ba)2(Cu,Zn)3O7",Y123,37.0,3.867,,11.622,PHC1800324,La,1.0,Ca,1.0,Ba,1.0,Cu,2.9,Zn,0.1,,,,,,,,,O,7.0,,La1.0Ca1.0Ba1.0Cu2.9Zn0.1O7.0
3107,La1Ca1Ba1Cu2.8Zn0.2O7-Z,"La(Ca,Ba)2(Cu,Zn)3O7",Y123,30.0,3.8680000000000003,,11.628,PHC1800324,La,1.0,Ca,1.0,Ba,1.0,Cu,2.8,Zn,0.2,,,,,,,,,O,7.0,,La1.0Ca1.0Ba1.0Cu2.8Zn0.2O7.0
3108,La1Ca1Ba1Cu2.7Zn0.3O7-Z,"La(Ca,Ba)2(Cu,Zn)3O7",Y123,20.0,3.8789999999999996,,11.662,PHC1800324,La,1.0,Ca,1.0,Ba,1.0,Cu,2.7,Zn,0.3,,,,,,,,,O,7.0,,La1.0Ca1.0Ba1.0Cu2.7Zn0.3O7.0
3110,La1Ba1Ca1Cu3O6.856,LaBaCaCu3O7,Y123,66.0,3.8710000000000004,,11.61,PHC1800324,La,1.0,Ba,1.0,Ca,1.0,Cu,3.0,,,,,,,,,,,O,6.856,6.856,La1.0Ba1.0Ca1.0Cu3.0O6.856
3111,La1Ba1Ca1Cu2.9Ni0.1O6.85,"La(Ca,Ba)2(Cu,Ni)3O7",Y123,45.0,3.866,,11.628,PHC1800324,La,1.0,Ba,1.0,Ca,1.0,Cu,2.9,Ni,0.1,,,,,,,,,O,6.85,6.85,La1.0Ba1.0Ca1.0Cu2.9Ni0.1O6.85
3112,La1Ba1Ca1Cu2.8Ni0.2O6.837,"La(Ca,Ba)2(Cu,Ni)3O7",Y123,30.0,3.8710000000000004,,11.624,PHC1800324,La,1.0,Ba,1.0,Ca,1.0,Cu,2.8,Ni,0.2,,,,,,,,,O,6.8370000000000015,6.8370000000000015,La1.0Ba1.0Ca1.0Cu2.8Ni0.2O6.8370000000000015
3113,La1Ba1Ca1Cu2.7Ni0.3O6.848,"La(Ca,Ba)2(Cu,Ni)3O7",Y123,28.0,3.875,,11.639000000000001,PHC1800324,La,1.0,Ba,1.0,Ca,1.0,Cu,2.7,Ni,0.3,,,,,,,,,O,6.848,6.848,La1.0Ba1.0Ca1.0Cu2.7Ni0.3O6.848
3114,La1Ba1Ca1Cu2.6Ni0.4O6.854,"La(Ca,Ba)2(Cu,Ni)3O7",Y123,24.0,3.8760000000000003,,11.622,PHC1800324,La,1.0,Ba,1.0,Ca,1.0,Cu,2.6,Ni,0.4,,,,,,,,,O,6.854,6.854,La1.0Ba1.0Ca1.0Cu2.6Ni0.4O6.854
3116,Tl2Ba2Ca2Cu3O10,,Tl2223,121.0,,,,PHC1770023,Tl,2.0,Ba,2.0,Ca,2.0,Cu,3.0,,,,,,,,,,,O,10.0,,Tl2.0Ba2.0Ca2.0Cu3.0O10.0
3117,Tl2Ba2Ca2Cu3O10,,Tl2223,121.0,,,,PHC1770023,Tl,2.0,Ba,2.0,Ca,2.0,Cu,3.0,,,,,,,,,,,O,10.0,,Tl2.0Ba2.0Ca2.0Cu3.0O10.0
3118,La1.906Ba0.094Cu1O4-Z,"(La,Ba)2CuO4",T,32.0,,,,JPS0581883,La,1.906,Ba,0.094,Cu,1.0,,,,,,,,,,,,,O,4.0,,La1.906Ba0.094Cu1.0O4.0
3120,La1.858Ba0.142Cu1O4-Z,"(La,Ba)2CuO4",T,28.9,,,,JPS0581883,La,1.858,Ba,0.142,Cu,1.0,,,,,,,,,,,,,O,4.0,,La1.858Ba0.142Cu1.0O4.0
3122,La1.922Ba0.078Cu1O4-Z,"(La,Ba)2CuO4",T,26.6,,,,JPS0581883,La,1.922,Ba,0.078,Cu,1.0,,,,,,,,,,,,,O,4.0,,La1.922Ba0.078Cu1.0O4.0
3123,La1.8Ba0.2Cu1O4-Z,"(La,Ba)2CuO4",T,20.9,,,,JPS0581883,La,1.8,Ba,0.2,Cu,1.0,,,,,,,,,,,,,O,4.0,,La1.8Ba0.2Cu1.0O4.0
3124,La1.76Ba0.24Cu1O4-Z,"(LA,BA)2CUO4",T,14.0,,,,JPS0581883,La,1.76,Ba,0.24,Cu,1.0,,,,,,,,,,,,,O,4.0,,La1.76Ba0.24Cu1.0O4.0
3125,Nd1.42Ce0.18Sr0.4Cu1O4-Z,,T*,17.3,,,,PHC1760373,Nd,1.42,Ce,0.18,Sr,0.4,Cu,1.0,,,,,,,,,,,O,4.0,,Nd1.42Ce0.18Sr0.4Cu1.0O4.0
3126,Nd1.4Ce0.2Sr0.4Cu1O4-Z,,T*,22.7,,,,PHC1760373,Nd,1.4,Ce,0.2,Sr,0.4,Cu,1.0,,,,,,,,,,,O,4.0,,Nd1.4Ce0.2Sr0.4Cu1.0O4.0
3127,Nd1.38Ce0.22Sr0.4Cu1O4-Z,,T*,18.2,,,,PHC1760373,Nd,1.38,Ce,0.22,Sr,0.4,Cu,1.0,,,,,,,,,,,O,4.0,,Nd1.38Ce0.22Sr0.4Cu1.0O4.0
3129,Bi2Ca2.5Pr0.5Cu2O8.53,"Bi2(Ca,R)2CaCu2O8",Bi2212,45.0,,,,PHC1810068,Bi,2.0,Ca,2.5,Pr,0.5,Cu,2.0,,,,,,,,,,,O,8.53,8.53,Bi2.0Ca2.5Pr0.5Cu2.0O8.53
3130,Bi2Ca2.5Nd0.5Cu2O8.43,"Bi2(Ca,R)2CaCu2O8",Bi2212,33.5,,,,PHC1810068,Bi,2.0,Ca,2.5,Nd,0.5,Cu,2.0,,,,,,,,,,,O,8.43,8.43,Bi2.0Ca2.5Nd0.5Cu2.0O8.43
3131,Bi2Ca2.5Sm0.5Cu2O8.33,"Bi2(Ca,R)2CaCu2O8",Bi2212,22.0,,,,PHC1810068,Bi,2.0,Ca,2.5,Sm,0.5,Cu,2.0,,,,,,,,,,,O,8.33,8.33,Bi2.0Ca2.5Sm0.5Cu2.0O8.33
3135,Bi2Sr1.8Li0.2Ca1Cu2O8,"Bi2(Sr,Li)2CaCu2O8",Bi2212,77.0,5.428999999999999,,30.811,PHC1810063,Bi,2.0,Sr,1.8,Li,0.2,Ca,1.0,Cu,2.0,,,,,,,,,O,8.0,8.0,Bi2.0Sr1.8Li0.2Ca1.0Cu2.0O8.0
3136,Bi2Sr1.6Li0.4Ca1Cu2O7.87,"Bi2(Sr,Li)2CaCu2O8",Bi2212,86.0,5.4079999999999995,,30.795,PHC1810063,Bi,2.0,Sr,1.6,Li,0.4,Ca,1.0,Cu,2.0,,,,,,,,,O,7.87,7.87,Bi2.0Sr1.6Li0.4Ca1.0Cu2.0O7.87
3137,Bi2Sr1.4Li0.6Ca1Cu2O7.7,"Bi2(Sr,Li)2CaCu2O8",Bi2212,94.0,5.398,,30.805999999999997,PHC1810063,Bi,2.0,Sr,1.4,Li,0.6,Ca,1.0,Cu,2.0,,,,,,,,,O,7.7,7.7,Bi2.0Sr1.4Li0.6Ca1.0Cu2.0O7.7
3138,Bi1.4Pb0.6Sr2Ca2Cu3O7,"(Bi,Pb)2Sr2Ca2Cu3O10",Bi2223,108.5,,,,PHC1800407,Bi,1.4,Pb,0.6,Sr,2.0,Ca,2.0,Cu,3.0,,,,,,,,,O,7.0,,Bi1.4Pb0.6Sr2.0Ca2.0Cu3.0O7.0
3139,Bi1.4Pb0.6Sr2Ca1.9Ga0.1Cu3O7,"(Bi,Pb)2Sr2(CaGa)2Cu3O10",Bi2223,104.4,,,,PHC1800407,Bi,1.4,Pb,0.6,Sr,2.0,Ca,1.9,Ga,0.1,Cu,3.0,,,,,,,O,7.0,,Bi1.4Pb0.6Sr2.0Ca1.9Ga0.1Cu3.0O7.0
3141,Bi1.4Pb0.6Sr2Ca1.7Ga0.3Cu3O7,"(Bi,Pb)2Sr2(Ca,Ga)Cu2O8",Bi2212,67.4,,,,PHC1800407,Bi,1.4,Pb,0.6,Sr,2.0,Ca,1.7,Ga,0.3,Cu,3.0,,,,,,,O,7.0,,Bi1.4Pb0.6Sr2.0Ca1.7Ga0.3Cu3.0O7.0
3142,Bi1.4Pb0.6Sr2Ca1.6Ga0.4Cu3O7,"(Bi,Pb)2Sr2(Ca,Ga)Cu2O8",Bi2212,69.4,,,,PHC1800407,Bi,1.4,Pb,0.6,Sr,2.0,Ca,1.6,Ga,0.4,Cu,3.0,,,,,,,O,7.0,,Bi1.4Pb0.6Sr2.0Ca1.6Ga0.4Cu3.0O7.0
3143,Bi1.4Pb0.6Sr2Ca1.4Ga0.6Cu3O7,"(Bi,Pb)2Sr2(Ca,Ga)Cu2O8",Bi2212,70.6,,,,PHC1800407,Bi,1.4,Pb,0.6,Sr,2.0,Ca,1.4,Ga,0.6,Cu,3.0,,,,,,,O,7.0,,Bi1.4Pb0.6Sr2.0Ca1.4Ga0.6Cu3.0O7.0
3144,Bi1.4Pb0.6Sr2Ca1.2Ga0.8Cu3O7,"(Bi,Pb)2Sr2(Ca,Ga)Cu2O8",Bi2212,67.7,,,,PHC1800407,Bi,1.4,Pb,0.6,Sr,2.0,Ca,1.2,Ga,0.8,Cu,3.0,,,,,,,O,7.0,,Bi1.4Pb0.6Sr2.0Ca1.2Ga0.8Cu3.0O7.0
3146,Bi1.4Pb0.6Sr2Ga2Cu3O7,,Bi2201,62.7,,,,PHC1800407,Bi,1.4,Pb,0.6,Sr,2.0,Ga,2.0,Cu,3.0,,,,,,,,,O,7.0,,Bi1.4Pb0.6Sr2.0Ga2.0Cu3.0O7.0
3150,La1.875Ba0.05Sr0.075Cu1O4,"(La,Ba,Sr)2CuO4",T,17.0,,,,PHC1730322,La,1.875,Ba,0.05,Sr,0.075,Cu,1.0,,,,,,,,,,,O,4.0,,La1.875Ba0.05Sr0.075Cu1.0O4.0
3151,La1.875Ba0.025Sr0.1Cu1O4,"(La,Ba,Sr)2CuO4",T,29.1,,,,PHC1730322,La,1.875,Ba,0.025,Sr,0.1,Cu,1.0,,,,,,,,,,,O,4.0,,La1.875Ba0.025Sr0.1Cu1.0O4.0
3152,La1.875Sr0.125Cu1O4,"(La,Sr)2CuO4",T,30.0,,,,PHC1730322,La,1.875,Sr,0.125,Cu,1.0,,,,,,,,,,,,,O,4.0,,La1.875Sr0.125Cu1.0O4.0
3153,Yb0.7Ca0.3Ba1.6Sr0.4Cu3O6.78,"(Yb,Ca)(Ba,Sr)2Cu3O7",Y123,44.6,3.7939999999999996,3.8510000000000004,11.622,PR04411971,Yb,0.7,Ca,0.3,Ba,1.6,Sr,0.4,Cu,3.0,,,,,,,,,O,6.78,6.78,Yb0.7Ca0.3Ba1.6Sr0.4Cu3.0O6.78
3154,Yb0.7Ca0.3Ba1.6Sr0.4Cu3O6.73,"(Yb,Ca)(Ba,Sr)2Cu3O7",Y123,67.6,3.7969999999999997,3.8560000000000003,11.594000000000001,PR04411971,Yb,0.7,Ca,0.3,Ba,1.6,Sr,0.4,Cu,3.0,,,,,,,,,O,6.73,6.73,Yb0.7Ca0.3Ba1.6Sr0.4Cu3.0O6.73
3155,Yb0.7Ca0.3Ba1.6Sr0.4Cu3O6.56,"(Yb,Ca)(Ba,Sr)2Cu3O7",Y123,80.3,3.83,,11.677,PR04411971,Yb,0.7,Ca,0.3,Ba,1.6,Sr,0.4,Cu,3.0,,,,,,,,,O,6.56,6.56,Yb0.7Ca0.3Ba1.6Sr0.4Cu3.0O6.56
3156,Yb0.7Ca0.3Ba1.6Sr0.4Cu3O6.43,"(Yb,Ca)(Ba,Sr)2Cu3O7",Y123,66.3,3.822,,11.708,PR04411971,Yb,0.7,Ca,0.3,Ba,1.6,Sr,0.4,Cu,3.0,,,,,,,,,O,6.43,6.43,Yb0.7Ca0.3Ba1.6Sr0.4Cu3.0O6.43
3157,La2Cu1O4,La2CuO4,T,37.0,5.35,5.371,13.216,PHC1850573,La,2.0,Cu,1.0,,,,,,,,,,,,,,,O,4.0,,La2.0Cu1.0O4.0
3159,Y1Ba2Cu3O6.6,YBa2Cu3O7,Y123,56.5,,,,PR04412086,Y,1.0,Ba,2.0,Cu,3.0,,,,,,,,,,,,,O,6.6,6.6,Y1.0Ba2.0Cu3.0O6.6
3161,Y1Ba2Cu3O7,YBa2Cu3O7,Y123,90.2,,,,PR04412086,Y,1.0,Ba,2.0,Cu,3.0,,,,,,,,,,,,,O,7.0,7.0,Y1.0Ba2.0Cu3.0O7.0
3162,Y1Ba2Cu3O6.95,YBa2Cu3O7,Y123,90.9,,,,PR04412086,Y,1.0,Ba,2.0,Cu,3.0,,,,,,,,,,,,,O,6.95,6.95,Y1.0Ba2.0Cu3.0O6.95
3163,Y1Ba2Cu3O6.9,YBa2Cu3O7,Y123,91.6,,,,PR04412086,Y,1.0,Ba,2.0,Cu,3.0,,,,,,,,,,,,,O,6.9,6.9,Y1.0Ba2.0Cu3.0O6.9
3164,Y1Ba2Cu3O6.82,YBa2Cu3O7,Y123,86.7,,,,PR04412086,Y,1.0,Ba,2.0,Cu,3.0,,,,,,,,,,,,,O,6.82,6.82,Y1.0Ba2.0Cu3.0O6.82
3165,Y1Ba2Cu3O6.7,YBa2Cu3O7,Y123,63.9,,,,PR04412086,Y,1.0,Ba,2.0,Cu,3.0,,,,,,,,,,,,,O,6.7,6.7,Y1.0Ba2.0Cu3.0O6.7
3184,Tl2Ba2Ca1Cu2O8,Tl2Ba2CaCu2O8,Tl2212,112.1,,,,PR04412632,Tl,2.0,Ba,2.0,Ca,1.0,Cu,2.0,,,,,,,,,,,O,8.0,,Tl2.0Ba2.0Ca1.0Cu2.0O8.0
3185,Tl2Ba2Ca1Cu2O8,Tl2Ba2CaCu2O8,Tl2212,107.2,,,,PR04412632,Tl,2.0,Ba,2.0,Ca,1.0,Cu,2.0,,,,,,,,,,,O,8.0,,Tl2.0Ba2.0Ca1.0Cu2.0O8.0
3186,Tl2Ba2Ca1Cu2O8,Tl2Ba2CaCu2O8,Tl2212,106.7,,,,PR04412632,Tl,2.0,Ba,2.0,Ca,1.0,Cu,2.0,,,,,,,,,,,O,8.0,,Tl2.0Ba2.0Ca1.0Cu2.0O8.0
3187,Tl2Ba2Ca1Cu2O8,Tl2Ba2CaCu2O8,Tl2212,114.1,,,,PR04412632,Tl,2.0,Ba,2.0,Ca,1.0,Cu,2.0,,,,,,,,,,,O,8.0,,Tl2.0Ba2.0Ca1.0Cu2.0O8.0
3188,La1.87Sr0.125Cu1.07O4,"(La,Sr)2CuO4",T,26.4,,,,PR0450355,La,1.87,Sr,0.125,Cu,1.07,,,,,,,,,,,,,O,4.0,,La1.87Sr0.125Cu1.07O4.0
3189,La1.88Sr0.125Cu0.97O4,"(La,Sr)2CuO4",T,28.4,,,,PR0450355,La,1.88,Sr,0.125,Cu,0.97,,,,,,,,,,,,,O,4.0,,La1.88Sr0.125Cu0.97O4.0
3194,Nd2Cu1F0.2O3.8,"Nd2Cu(O,F)4",T',27.0,3.95,,12.12,PHC1790131,Nd,2.0,Cu,1.0,F,0.2,,,,,,,,,,,,,O,3.8,,Nd2.0Cu1.0F0.2O3.8
