Repository: CompRhys/apical

# Data Guide

In all cases whilst compiling this data we have been careful to include as much meta-information as possible to allow data to be traced back to it's original sources. For SuperCon this takes the form of the SuperCon "num :" reference id and then the source publication details. For ICSD we provide the ICSD collection code.

We acknowledge the Japanese National Institute for Materials Science for maintaining the [SuperCon](https://supercon.nims.go.jp/index_en.html) database as well as FIZ Karlsruhe GmbH for maintaining [ICSD](https://www.fiz-karlsruhe.de/en/produkte-und-dienstleistungen/inorganic-crystal-structure-database-icsd).

File: processed-data/super_apical.csv (part 7 of 20)
num :,composition :,str3 :,tc :,lata :,latb :,latc :,refno :,author :,title :,journal :,year :,lata* :,layers :,types :,cu-o_a :,cid :,cu-o_p :
4276,La1.25Ca0.1Ba1.65Cu3.0O7.06,RE123,38.8,3.906,,11.718,PR0480532,"A.KNIZHNIK, D.GOLDSCHMIDT, E.GARTSTEIN, G.KIMMEL, G.M.REISNER, Y.DIREKTOVITCH, Y.ECKSTEIN,",TETRAGONAL SUPERCONDUCTING FAMILY (CAXLA1-X)(BA1.75-XLA0.25+X)CU3OY: THE EFFECT OF COSUBSTITUTION ON THE TRANSITION TEMPERATURE,"PHYS.REV.B,48(1993)532",1993.0,3.906,Two,RE,2.233891537955713,,1.953
4278,La1.25Ca0.2Ba1.55Cu3.0O7.0820000000000025,RE123,50.2,3.894,,11.685,PR0480532,"A.KNIZHNIK, D.GOLDSCHMIDT, E.GARTSTEIN, G.KIMMEL, G.M.REISNER, Y.DIREKTOVITCH, Y.ECKSTEIN,",TETRAGONAL SUPERCONDUCTING FAMILY (CAXLA1-X)(BA1.75-XLA0.25+X)CU3OY: THE EFFECT OF COSUBSTITUTION ON THE TRANSITION TEMPERATURE,"PHYS.REV.B,48(1993)532",1993.0,3.894,Two,RE,2.229551272937444,,1.947
4319,La0.8Sm0.2Ca1.0Ba1.0Cu3.0O7.0,RE123,71.0,3.861,,11.626,PHC1990240,"I.K.GOPALAKRISHNAN, J.V.YAKHMI, P.V.P.S.S.SASTRY, R.A.GUNASEKARAN, R.M.IYER,",PHASE STABILITY AND SUPERCONDUCTING CHARACTERISTICS OF CABA(LA1-XRX)CU3O7-Z(R=RARE EARTH) SYSTEM,"PHYSICA C,199(1992)240",1992.0,3.861,Two,RE,2.2444901567869273,,1.9305
4320,La0.6Sm0.4Ca1.0Ba1.0Cu3.0O7.0,RE123,68.0,3.859,,11.612,PHC1990240,"I.K.GOPALAKRISHNAN, J.V.YAKHMI, P.V.P.S.S.SASTRY, R.A.GUNASEKARAN, R.M.IYER,",PHASE STABILITY AND SUPERCONDUCTING CHARACTERISTICS OF CABA(LA1-XRX)CU3O7-Z(R=RARE EARTH) SYSTEM,"PHYSICA C,199(1992)240",1992.0,3.859,Two,RE,2.236572001094192,,1.9295
4321,La0.4Sm0.6Ca1.0Ba1.0Cu3.0O7.0,RE123,64.0,3.853,,11.613,PHC1990240,"I.K.GOPALAKRISHNAN, J.V.YAKHMI, P.V.P.S.S.SASTRY, R.A.GUNASEKARAN, R.M.IYER,",PHASE STABILITY AND SUPERCONDUCTING CHARACTERISTICS OF CABA(LA1-XRX)CU3O7-Z(R=RARE EARTH) SYSTEM,"PHYSICA C,199(1992)240",1992.0,3.853,Two,RE,2.249214647210892,,1.9265
4324,La1.0Ca1.0Ba1.0Cu3.0O7.0,RE123,72.0,3.871,,11.61,PHC1990240,"I.K.GOPALAKRISHNAN, J.V.YAKHMI, P.V.P.S.S.SASTRY, R.A.GUNASEKARAN, R.M.IYER,",PHASE STABILITY AND SUPERCONDUCTING CHARACTERISTICS OF CABA(LA1-XRX)CU3O7-Z(R=RARE EARTH) SYSTEM,"PHYSICA C,199(1992)240",1992.0,3.871,Two,RE,2.2112867088607926,,1.9355
4325,La0.8Nd0.2Ca1.0Ba1.0Cu3.0O7.0,RE123,71.0,3.866,,11.606,PHC1990240,"I.K.GOPALAKRISHNAN, J.V.YAKHMI, P.V.P.S.S.SASTRY, R.A.GUNASEKARAN, R.M.IYER,",PHASE STABILITY AND SUPERCONDUCTING CHARACTERISTICS OF CABA(LA1-XRX)CU3O7-Z(R=RARE EARTH) SYSTEM,"PHYSICA C,199(1992)240",1992.0,3.866,Two,RE,2.217731098909002,,1.933
4326,La0.6Nd0.4Ca1.0Ba1.0Cu3.0O7.0,RE123,67.0,3.864,,11.617,PHC1990240,"I.K.GOPALAKRISHNAN, J.V.YAKHMI, P.V.P.S.S.SASTRY, R.A.GUNASEKARAN, R.M.IYER,",PHASE STABILITY AND SUPERCONDUCTING CHARACTERISTICS OF CABA(LA1-XRX)CU3O7-Z(R=RARE EARTH) SYSTEM,"PHYSICA C,199(1992)240",1992.0,3.864,Two,RE,2.2309740555388884,,1.932
4327,La0.4Nd0.6Ca1.0Ba1.0Cu3.0O7.0,RE123,63.0,3.86,,11.622,PHC1990240,"I.K.GOPALAKRISHNAN, J.V.YAKHMI, P.V.P.S.S.SASTRY, R.A.GUNASEKARAN, R.M.IYER,",PHASE STABILITY AND SUPERCONDUCTING CHARACTERISTICS OF CABA(LA1-XRX)CU3O7-Z(R=RARE EARTH) SYSTEM,"PHYSICA C,199(1992)240",1992.0,3.86,Two,RE,2.2430704124192746,,1.93
4328,La0.2Nd0.8Ca1.0Ba1.0Cu3.0O7.0,RE123,57.0,3.857,,11.628,PHC1990240,"I.K.GOPALAKRISHNAN, J.V.YAKHMI, P.V.P.S.S.SASTRY, R.A.GUNASEKARAN, R.M.IYER,",PHASE STABILITY AND SUPERCONDUCTING CHARACTERISTICS OF CABA(LA1-XRX)CU3O7-Z(R=RARE EARTH) SYSTEM,"PHYSICA C,199(1992)240",1992.0,3.857,Two,RE,2.254047180188602,,1.9285
4329,Nd1.0Ca1.0Ba1.0Cu3.0O7.0,RE123,46.0,3.854,,11.629,PHC1990240,"I.K.GOPALAKRISHNAN, J.V.YAKHMI, P.V.P.S.S.SASTRY, R.A.GUNASEKARAN, R.M.IYER,",PHASE STABILITY AND SUPERCONDUCTING CHARACTERISTICS OF CABA(LA1-XRX)CU3O7-Z(R=RARE EARTH) SYSTEM,"PHYSICA C,199(1992)240",1992.0,3.854,Two,RE,2.260791725493404,,1.927
4337,Y1.0Ba2.0Cu4.0O8.0,Y124,81.5,3.839,3.869,27.243,PHC2040413,"I.K.GOPALAKRISHNAN, J.V.YAKHMI, R.M.IYER,",THE INFLUENCE OF SUBSTITUTION OF CE ON THE SUPERCONDUCTING BEHAVIOUR OF YBA2CU4O8 AND DYBA2CU4O8,"PHYSICA C,204(1993)413",1993.0,3.839,Two,RE,2.3418480854375847,,1.9195
4338,Y0.9Ce0.1Ba2.0Cu4.0O8.0,Y124,56.5,3.845,3.871,27.236,PHC2040413,"I.K.GOPALAKRISHNAN, J.V.YAKHMI, R.M.IYER,",THE INFLUENCE OF SUBSTITUTION OF CE ON THE SUPERCONDUCTING BEHAVIOUR OF YBA2CU4O8 AND DYBA2CU4O8,"PHYSICA C,204(1993)413",1993.0,3.845,Two,RE,2.3179260668399606,,1.9225
4339,Dy1.0Ba2.0Cu4.0O8.0,RE124,76.0,3.844,3.872,27.22300000000001,PHC2040413,"I.K.GOPALAKRISHNAN, J.V.YAKHMI, R.M.IYER,",THE INFLUENCE OF SUBSTITUTION OF CE ON THE SUPERCONDUCTING BEHAVIOUR OF YBA2CU4O8 AND DYBA2CU4O8,"PHYSICA C,204(1993)413",1993.0,3.844,Two,RE,2.3091897168280933,,1.922
4340,Dy0.9Ce0.1Ba2.0Cu4.0O8.0,RE124,44.0,3.846,3.876,27.205,PHC2040413,"I.K.GOPALAKRISHNAN, J.V.YAKHMI, R.M.IYER,",THE INFLUENCE OF SUBSTITUTION OF CE ON THE SUPERCONDUCTING BEHAVIOUR OF YBA2CU4O8 AND DYBA2CU4O8,"PHYSICA C,204(1993)413",1993.0,3.846,Two,RE,2.2959961590709375,,1.923
4358,Bi1.9Pb0.1Sr2.0Ca1.0Cu2.0O8.2,Bi2212,73.5,5.39,5.44,31.0,PHC2000215,"A.STRUK, K.WESTERHOLT,",PRESSURE DEPENDENCE OF THE SUPERCONDUCTING TRANSITION TEMPERATURE OF COMPOUNDS BI2-YPBYSR2CA1-XYXCU2O8+Z,"PHYSICA C,200(1992)215",1992.0,3.8113055505954905,Two,Bi,2.545703699680927,,1.9056527752977452
4359,Bi2.0Sr2.0Ca1.0Cu2.0O8.2,Bi2212,85.2,5.4,5.45,31.1,PHC2000215,"A.STRUK, K.WESTERHOLT,",PRESSURE DEPENDENCE OF THE SUPERCONDUCTING TRANSITION TEMPERATURE OF COMPOUNDS BI2-YPBYSR2CA1-XYXCU2O8+Z,"PHYSICA C,200(1992)215",1992.0,3.8183766184073566,Two,Bi,2.5613579446264407,,1.9091883092036783
4360,Bi2.0Sr2.0Ca0.9Y0.1Cu2.0O8.2,Bi2212,89.0,5.41,5.44,30.7,PHC2000215,"A.STRUK, K.WESTERHOLT,",PRESSURE DEPENDENCE OF THE SUPERCONDUCTING TRANSITION TEMPERATURE OF COMPOUNDS BI2-YPBYSR2CA1-XYXCU2O8+Z,"PHYSICA C,200(1992)215",1992.0,3.825447686219222,Two,Bi,2.4521972694882166,,1.912723843109611
4361,Bi2.0Sr2.0Ca0.8Y0.2Cu2.0O8.2,Bi2212,87.8,5.4,5.45,31.0,PHC2000215,"A.STRUK, K.WESTERHOLT,",PRESSURE DEPENDENCE OF THE SUPERCONDUCTING TRANSITION TEMPERATURE OF COMPOUNDS BI2-YPBYSR2CA1-XYXCU2O8+Z,"PHYSICA C,200(1992)215",1992.0,3.8183766184073566,Two,Bi,2.536394960609693,,1.9091883092036783
4362,Dy1.0Ba1.0Sr1.0Cu3.0O6.94,RE123,83.0,3.816,3.838,11.542,PHC2000012,"B.HELLEBRAND, D.BAUERLE, X.Z.WANG,",CRYSTAL STRUCTURE AND SUPERCONDUCTIVITY IN REBASRCU3OX,"PHYSICA C,200(1992)12",1992.0,3.816,Two,RE,2.261860331561383,,1.908
4363,Y1.0Ba1.0Sr1.0Cu3.0O6.94,Y123,79.0,3.791,3.845,11.542,PHC2000012,"B.HELLEBRAND, D.BAUERLE, X.Z.WANG,",CRYSTAL STRUCTURE AND SUPERCONDUCTIVITY IN REBASRCU3OX,"PHYSICA C,200(1992)12",1992.0,3.791,Two,RE,2.156310379305234,,1.8955
4364,Ho1.0Ba1.0Sr1.0Cu3.0O6.94,RE123,79.0,3.789,3.851,11.546,PHC2000012,"B.HELLEBRAND, D.BAUERLE, X.Z.WANG,",CRYSTAL STRUCTURE AND SUPERCONDUCTIVITY IN REBASRCU3OX,"PHYSICA C,200(1992)12",1992.0,3.789,Two,RE,2.3183290168400785,,1.8945
4365,Er1.0Ba1.0Sr1.0Cu3.0O6.94,RE123,78.0,3.791,3.847,11.56,PHC2000012,"B.HELLEBRAND, D.BAUERLE, X.Z.WANG,",CRYSTAL STRUCTURE AND SUPERCONDUCTIVITY IN REBASRCU3OX,"PHYSICA C,200(1992)12",1992.0,3.791,Two,RE,2.3262471725328147,,1.8955
4366,Tm1.0Ba1.0Sr1.0Cu3.0O6.94,RE123,70.0,3.821,3.836,11.55,PHC2000012,"B.HELLEBRAND, D.BAUERLE, X.Z.WANG,",CRYSTAL STRUCTURE AND SUPERCONDUCTIVITY IN REBASRCU3OX,"PHYSICA C,200(1992)12",1992.0,3.821,Two,RE,2.2588017194847922,,1.9105
4368,La1.0Ba1.0Sr1.0Cu3.0O6.94,RE123,57.0,3.877,,11.728,PHC2000012,"B.HELLEBRAND, D.BAUERLE, X.Z.WANG,",CRYSTAL STRUCTURE AND SUPERCONDUCTIVITY IN REBASRCU3OX,"PHYSICA C,200(1992)12",1992.0,3.877,Two,RE,2.2993709573997703,,1.9385
4370,Nd1.0Ba1.0Sr1.0Cu3.0O6.94,RE123,74.0,3.87,,11.622,PHC2000012,"B.HELLEBRAND, D.BAUERLE, X.Z.WANG,",CRYSTAL STRUCTURE AND SUPERCONDUCTIVITY IN REBASRCU3OX,"PHYSICA C,200(1992)12",1992.0,3.87,Two,RE,2.2234100763796163,,1.935
4371,Sm1.0Ba1.0Sr1.0Cu3.0O6.94,RE123,80.0,3.851,,11.591,PHC2000012,"B.HELLEBRAND, D.BAUERLE, X.Z.WANG,",CRYSTAL STRUCTURE AND SUPERCONDUCTIVITY IN REBASRCU3OX,"PHYSICA C,200(1992)12",1992.0,3.851,Two,RE,2.234524935574916,,1.9255
4372,Eu1.0Ba1.0Sr1.0Cu3.0O6.94,RE123,80.0,3.844,,11.579,PHC2000012,"B.HELLEBRAND, D.BAUERLE, X.Z.WANG,",CRYSTAL STRUCTURE AND SUPERCONDUCTIVITY IN REBASRCU3OX,"PHYSICA C,200(1992)12",1992.0,3.844,Two,RE,2.2381298368878206,,1.922
4373,Gd1.0Ba1.0Sr1.0Cu3.0O6.94,RE123,86.0,3.845,,11.554,PHC2000012,"B.HELLEBRAND, D.BAUERLE, X.Z.WANG,",CRYSTAL STRUCTURE AND SUPERCONDUCTIVITY IN REBASRCU3OX,"PHYSICA C,200(1992)12",1992.0,3.845,Two,RE,2.2150026909612324,,1.9225
4417,Y1.0Ba2.0Cu2.82Fe0.18O6.95,Y123,75.6,3.885,,11.718,PHC2050039,"KAZUYOSHI YOSHIMURA, KOJI KOSUGE, NOBUYA MACHIDA, NORIHIKO NAKANISHI, TOMOHIRO FURUKAWA, TOSHIHIKO SHIGEMATSU,",STRUCTURE AND SUPERCONDUCTIVITY OF YBA2(CU1-XFEX)3OY PREPAREDBY VACUUM CALCINATION AT 673 K (X=0.02 AND 0.06),"PHYSICA C,205(1993)39",1993.0,3.885,Two,RE,2.37316695790442,,1.9425
4419,Y1.0Ba2.0Cu2.94Fe0.06O6.89,Y123,87.5,3.849,3.88,11.681,PHC2050039,"KAZUYOSHI YOSHIMURA, KOJI KOSUGE, NOBUYA MACHIDA, NORIHIKO NAKANISHI, TOMOHIRO FURUKAWA, TOSHIHIKO SHIGEMATSU,",STRUCTURE AND SUPERCONDUCTIVITY OF YBA2(CU1-XFEX)3OY PREPAREDBY VACUUM CALCINATION AT 673 K (X=0.02 AND 0.06),"PHYSICA C,205(1993)39",1993.0,3.849,Two,RE,2.3147574693788027,,1.9245
4515,Hg1.0Ba2.0Ca2.0Cu3.0O8.0,Hg1223,132.0,3.851,,15.847,PHC2160006,"A.SCHILLING, H.R.OTT, J.D.GUO, O.JEANDUPEUX,",MAGNETIZATION AND RESISTIVITY STUDY ON THE 130 K SUPERCONDUCTOR IN THE HG-BA-CA-CU-O SYSTEM,"PHYSICA C,216(1993)6",1993.0,3.851,Three,Hg,2.8406708020940297,,1.9255
4518,Hg1.0Ba2.0Ca1.0Cu2.0O6.0,Hg1212,128.0,3.85,,12.66,PHC2160029,"B.A.HUNTER, D.G.HINKS, G.S.KNAPP, J.D.JORGENSEN, J.L.WAGNER, M.A.BENO, P.G.RADAELLI,","STRUCTURE,DOPING AND SUPERCONDUCTIVITY IN HGBA2CACU2O6+Z (TC<-128K)","PHYSICA C,216(1993)29",1993.0,3.85,Two,Hg,2.7756401327549174,,1.925
4519,Hg1.0Ba2.0Ca1.0Cu2.0O6.0,Hg1212,92.0,3.863,,12.698,PHC2160029,"B.A.HUNTER, D.G.HINKS, G.S.KNAPP, J.D.JORGENSEN, J.L.WAGNER, M.A.BENO, P.G.RADAELLI,","STRUCTURE,DOPING AND SUPERCONDUCTIVITY IN HGBA2CACU2O6+Z (TC<-128K)","PHYSICA C,216(1993)29",1993.0,3.863,Two,Hg,2.8119869814321063,,1.9315
4526,Tl0.6Pb0.2Bi0.2Sr1.8Ba0.2Ca2.0Cu3.0O9.0,Tl1223,122.0,3.822,,15.348,PHC2220278,"D.A.Jefferson, D.S.Shy, R.S.Liu, S.F.Hu, S.F.Wu,",Improvement of phase purity and accelerated formation of the Tl-1223 phase from the stoichiometric compositions (Tl0.6Pb0.2Bi0.2)(Sr2-xBax)Ca2Cu3O9 (x=0.2-0.3),"Physica C, 222(1994)278-282",1994.0,3.822,Three,Tl,2.4111842219151707,,1.911
4537,Hg1.0Ba2.0Ca2.0Cu3.0O8.0,Hg1223,134.5,3.852,,15.83,PHC2220007,"M.Paranthaman,",Single-step synthesis of bulk HgBa2Ca2Cu3O8+z,"Physica C, 222(1994)7",1994.0,3.852,Three,Hg,2.8181511619123523,,1.926
4561,Bi0.33Hg0.67Sr2.0Y1.0Cu2.0O7.0,Hg1212,74.0,3.816,,12.02,PHC2200001,"A.P.B.Sinha, D.E.Morris, K.K.Singh, V.Kirtikar,","Studies on (Hg,Bi)-1212: A 92K superconductor","Physica C, 220(1994)1-6",1994.0,3.816,Two,Hg,2.303180786785642,,1.908
4562,Bi0.33Hg0.67Sr2.0Y0.5Ca0.5Cu2.0O7.0,Hg1212,92.0,3.811,,12.0,PHC2200001,"A.P.B.Sinha, D.E.Morris, K.K.Singh, V.Kirtikar,","Studies on (Hg,Bi)-1212: A 92K superconductor","Physica C, 220(1994)1-6",1994.0,3.811,Two,Hg,2.285442281822016,,1.9055
4571,Hg1.0Ba2.0Cu1.0O4.0,Hg1201,97.0,3.879,,9.516,PHC2210001,"B.A.Hunter, D.G.Hinks, H.Shaked, J.D.Jorgensen, J.L.Wagner, P.G.Radaelli, R.B.Von Dreele, R.L.Hitterman,","Pressur-induced structural changes in superconducting HgBa2Cun-1CunO2n+2+z (n=1,2,3) compounds","Physica C,221(1994)1-10",1994.0,3.879,One,Hg,2.7767922771987927,,1.9395
4572,Hg1.0Ba2.0Ca1.0Cu2.0O6.0,Hg1212,128.0,3.849,,12.646,PHC2210001,"B.A.Hunter, D.G.Hinks, H.Shaked, J.D.Jorgensen, J.L.Wagner, P.G.Radaelli, R.B.Von Dreele, R.L.Hitterman,","Pressur-induced structural changes in superconducting HgBa2Cun-1CunO2n+2+z (n=1,2,3) compounds","Physica C,221(1994)1-10",1994.0,3.849,Two,Hg,2.765111528742022,,1.9245
4573,Hg1.0Ba2.0Ca2.0Cu3.0O8.0,Hg1223,135.0,3.846,,15.773,PHC2210001,"B.A.Hunter, D.G.Hinks, H.Shaked, J.D.Jorgensen, J.L.Wagner, P.G.Radaelli, R.B.Von Dreele, R.L.Hitterman,","Pressur-induced structural changes in superconducting HgBa2Cun-1CunO2n+2+z (n=1,2,3) compounds","Physica C,221(1994)1-10",1994.0,3.846,Three,Hg,2.776152133162862,,1.923
4574,Bi2.0Sr2.0Ca1.0Cu2.0O8.0,Bi2212,85.0,5.399,5.4570000000000025,30.724,PRL0720128,"Jeffrey Kane, K.-W.Ng, Qun Chen,",Observation of a-b Plane Gap Anisotropy in BiSr2CaCu2O8 with a Low Temperature Scanning Tunneling Microscope,"Rhys.Rev.Lett.,72(1994)0128",1994.0,3.81766951162617,Two,Bi,2.4684279986305926,,1.908834755813085
4585,Y1.0Ba2.0Cu4.0O8.0,Y124,80.0,3.837,3.868,27.20300000000001,PHC2200041,"Kay Kohn, Ken Ichiro Gondaira, Nobuyoshi Yamada, Takeo Iri, Zhen Guo,",Superconducting properties of (Y1-xPrx)Ba2Cu4O8 compounds,"Physica C, 220(1994)41-49",1994.0,3.837,Two,RE,2.326472314755829,,1.9185
4586,Y0.9Pr0.1Ba2.0Cu4.0O8.0,Y124,75.0,3.841,3.871,27.206,PHC2200041,"Kay Kohn, Ken Ichiro Gondaira, Nobuyoshi Yamada, Takeo Iri, Zhen Guo,",Superconducting properties of (Y1-xPrx)Ba2Cu4O8 compounds,"Physica C, 220(1994)41-49",1994.0,3.841,Two,RE,2.3147530021075053,,1.9205
4587,Y0.8Pr0.2Ba2.0Cu4.0O8.0,Y124,68.0,3.845,3.875,27.214,PHC2200041,"Kay Kohn, Ken Ichiro Gondaira, Nobuyoshi Yamada, Takeo Iri, Zhen Guo,",Superconducting properties of (Y1-xPrx)Ba2Cu4O8 compounds,"Physica C, 220(1994)41-49",1994.0,3.845,Two,RE,2.305791537122292,,1.9225
4588,Y0.7Pr0.3Ba2.0Cu4.0O8.0,Y124,61.0,3.849,3.879,27.215,PHC2200041,"Kay Kohn, Ken Ichiro Gondaira, Nobuyoshi Yamada, Takeo Iri, Zhen Guo,",Superconducting properties of (Y1-xPrx)Ba2Cu4O8 compounds,"Physica C, 220(1994)41-49",1994.0,3.849,Two,RE,2.2929690854087306,,1.9245
4589,Y0.6Pr0.4Ba2.0Cu4.0O8.0,Y124,58.0,3.853,3.882,27.227,PHC2200041,"Kay Kohn, Ken Ichiro Gondaira, Nobuyoshi Yamada, Takeo Iri, Zhen Guo,",Superconducting properties of (Y1-xPrx)Ba2Cu4O8 compounds,"Physica C, 220(1994)41-49",1994.0,3.853,Two,RE,2.2862138985540024,,1.9265
4590,Y0.5Pr0.5Ba2.0Cu4.0O8.0,Y124,49.0,3.858,3.885,27.236,PHC2200041,"Kay Kohn, Ken Ichiro Gondaira, Nobuyoshi Yamada, Takeo Iri, Zhen Guo,",Superconducting properties of (Y1-xPrx)Ba2Cu4O8 compounds,"Physica C, 220(1994)41-49",1994.0,3.858,Two,RE,2.2744604977898653,,1.929
4591,Y0.4Pr0.6Ba2.0Cu4.0O8.0,Y124,39.0,3.863,3.889,27.248,PHC2200041,"Kay Kohn, Ken Ichiro Gondaira, Nobuyoshi Yamada, Takeo Iri, Zhen Guo,",Superconducting properties of (Y1-xPrx)Ba2Cu4O8 compounds,"Physica C, 220(1994)41-49",1994.0,3.863,Two,RE,2.2643618056235932,,1.9315
4592,Y0.3Pr0.7Ba2.0Cu4.0O8.0,Y124,23.0,3.867,3.892,27.251,PHC2200041,"Kay Kohn, Ken Ichiro Gondaira, Nobuyoshi Yamada, Takeo Iri, Zhen Guo,",Superconducting properties of (Y1-xPrx)Ba2Cu4O8 compounds,"Physica C, 220(1994)41-49",1994.0,3.867,Two,RE,2.2526424929752733,,1.9335
4608,Hg1.0Ba2.0Cu1.0O4.0,Hg1201,94.0,3.879,,9.51,PHC2230207,"I.C.Chang, J.Z.Liu, M.D.Lan, P.Klavins, R.N.Shelton, T.J.Goodwin,",Magnetic and transport properties of HgBa2CuO4+z,"Physica C, 223(1994)207-212",1994.0,3.879,One,Hg,2.774226756886303,,1.9395
4623,Y1.0Ba2.0Cu4.0O8.0,Y124,79.7,3.833,3.861,27.189,PHC2230051,"A.P.B.Sinha, D.E.Morris, George H.Kwei, H.B.Liu,",Effect of praseodymium substitution in YBa2Cu4O8(1:2:4),"Physica C, 223(1994)51-56",1994.0,3.833,Two,RE,2.3321243625453087,,1.9165
4624,Y0.95Pr0.05Ba2.0Cu4.0O8.0,Y124,77.0,3.834,3.863,27.172,PHC2230051,"A.P.B.Sinha, D.E.Morris, George H.Kwei, H.B.Liu,",Effect of praseodymium substitution in YBa2Cu4O8(1:2:4),"Physica C, 223(1994)51-56",1994.0,3.834,Two,RE,2.3194041751792014,,1.917
4625,Y0.9Pr0.1Ba2.0Cu4.0O8.0,Y124,74.6,3.837,3.867,27.174,PHC2230051,"A.P.B.Sinha, D.E.Morris, George H.Kwei, H.B.Liu,",Effect of praseodymium substitution in YBa2Cu4O8(1:2:4),"Physica C, 223(1994)51-56",1994.0,3.837,Two,RE,2.310476798309805,,1.9185
4626,Y0.85Pr0.15Ba2.0Cu4.0O8.0,Y124,72.3,3.839,3.867,27.184,PHC2230051,"A.P.B.Sinha, D.E.Morris, George H.Kwei, H.B.Liu,",Effect of praseodymium substitution in YBa2Cu4O8(1:2:4),"Physica C, 223(1994)51-56",1994.0,3.839,Two,RE,2.3093054830129294,,1.9195
4627,Y0.8Pr0.2Ba2.0Cu4.0O8.0,Y124,70.8,3.841,3.869,27.184,PHC2230051,"A.P.B.Sinha, D.E.Morris, George H.Kwei, H.B.Liu,",Effect of praseodymium substitution in YBa2Cu4O8(1:2:4),"Physica C, 223(1994)51-56",1994.0,3.841,Two,RE,2.302618472389837,,1.9205
4628,Y0.9Ca0.1Ba2.0Cu4.0O8.0,Y124,88.8,3.833,3.861,27.189,PHC2230051,"A.P.B.Sinha, D.E.Morris, George H.Kwei, H.B.Liu,",Effect of praseodymium substitution in YBa2Cu4O8(1:2:4),"Physica C, 223(1994)51-56",1994.0,3.833,Two,RE,2.3321243625453087,,1.9165
4629,Y0.85Pr0.05Ca0.1Ba2.0Cu4.0O8.0,Y124,83.8,3.83,3.86,27.169,PHC2230051,"A.P.B.Sinha, D.E.Morris, George H.Kwei, H.B.Liu,",Effect of praseodymium substitution in YBa2Cu4O8(1:2:4),"Physica C, 223(1994)51-56",1994.0,3.83,Two,RE,2.3311234878275213,,1.915
4630,Y0.8Pr0.1Ca0.1Ba2.0Cu4.0O8.0,Y124,80.0,3.832,3.862,27.174,PHC2230051,"A.P.B.Sinha, D.E.Morris, George H.Kwei, H.B.Liu,",Effect of praseodymium substitution in YBa2Cu4O8(1:2:4),"Physica C, 223(1994)51-56",1994.0,3.832,Two,RE,2.3271943248675355,,1.916
4631,Y0.75Pr0.15Ca0.1Ba2.0Cu4.0O8.0,Y124,76.2,3.834,3.864,27.18,PHC2230051,"A.P.B.Sinha, D.E.Morris, George H.Kwei, H.B.Liu,",Effect of praseodymium substitution in YBa2Cu4O8(1:2:4),"Physica C, 223(1994)51-56",1994.0,3.834,Two,RE,2.3238167314401714,,1.917
4632,Y0.7Pr0.2Ca0.1Ba2.0Cu4.0O8.0,Y124,73.4,3.836,3.867,27.173,PHC2230051,"A.P.B.Sinha, D.E.Morris, George H.Kwei, H.B.Liu,",Effect of praseodymium substitution in YBa2Cu4O8(1:2:4),"Physica C, 223(1994)51-56",1994.0,3.836,Two,RE,2.3132687340887306,,1.918
4642,Hg1.0Ba2.0Cu1.0O4.0,Hg1201,94.0,3.878,,9.527,APL0630693,"B.Dabrowski, D.G.Hinks, G.W.Crabtree, J.D.Jorgensen, J.F.Mitchell, J.L.Wagner, P.G.Radaelli, U.Welp,",The irreversibility line of HgBa2CuO4+z,"Appl.Phys.Lett., 63(1993)693",1993.0,3.878,One,Hg,2.7810225443279157,,1.939
4643,Hg0.8Pb0.2Ba2.0Cu1.0O4.0,Hg1201,96.0,3.881,,9.531,APL0630693,"B.Dabrowski, D.G.Hinks, G.W.Crabtree, J.D.Jorgensen, J.F.Mitchell, J.L.Wagner, P.G.Radaelli, U.Welp,",The irreversibility line of HgBa2CuO4+z,"Appl.Phys.Lett., 63(1993)693",1993.0,3.881,One,Hg,2.784152451534235,,1.9405
4667,La1.85Sr0.15Cu1.0O4.0,T,37.0,3.786,,13.246,PHC2270160,"J.M.Honig, K.Sreedhar, P.A.Metcalf,",Effect of a change in the carrier concentration and disorder on the superconducting transition temperature of the La2-xSrxCu1-yNiyO4 system,"Physica C, 227(1994)160-168",1994.0,3.786,One,RE,2.413524503699237,,1.893
4669,La1.83Sr0.17Cu1.0O4.0,T,37.0,3.782,,13.252,PHC2270160,"J.M.Honig, K.Sreedhar, P.A.Metcalf,",Effect of a change in the carrier concentration and disorder on the superconducting transition temperature of the La2-xSrxCu1-yNiyO4 system,"Physica C, 227(1994)160-168",1994.0,3.782,One,RE,2.415967879549141,,1.891
4673,La1.8Sr0.2Cu1.0O4.0,T,31.0,3.78,,13.261,PHC2270160,"J.M.Honig, K.Sreedhar, P.A.Metcalf,",Effect of a change in the carrier concentration and disorder on the superconducting transition temperature of the La2-xSrxCu1-yNiyO4 system,"Physica C, 227(1994)160-168",1994.0,3.78,One,RE,2.418696907289797,,1.89
4677,La1.75Sr0.25Cu1.0O4.0,T,16.2,3.777,,13.263,PHC2270160,"J.M.Honig, K.Sreedhar, P.A.Metcalf,",Effect of a change in the carrier concentration and disorder on the superconducting transition temperature of the La2-xSrxCu1-yNiyO4 system,"Physica C, 227(1994)160-168",1994.0,3.777,One,RE,2.4199013809206806,,1.8885
4717,La2.0Cu1.0O4.0,T,41.2,5.336,5.421,13.164,PHC2230075,"Mitsuru Itoh, Shigeru Sakamoto, Tetsuro Nakamura, Yoshiyuki Inaguma, Yue-Jin Shan,","Preparation, magnetization, Seebeck coefficient, and electrical resistivity of electrochemically oxidized La2-xBaxCuO4 (0=","Physica C, 223(1994)75-82",1994.0,3.773121784411417,One,RE,2.395937811346383,,1.8865608922057084
4718,La1.95Ba0.05Cu1.0O4.0,T,33.6,5.332000000000002,5.4,13.187,PHC2230075,"Mitsuru Itoh, Shigeru Sakamoto, Tetsuro Nakamura, Yoshiyuki Inaguma, Yue-Jin Shan,","Preparation, magnetization, Seebeck coefficient, and electrical resistivity of electrochemically oxidized La2-xBaxCuO4 (0=","Physica C, 223(1994)75-82",1994.0,3.770293357286672,One,RE,2.4023778247338,,1.885146678643336
4719,La1.92Ba0.08Cu1.0O4.0,T,31.1,5.3610000000000015,,13.258,PHC2230075,"Mitsuru Itoh, Shigeru Sakamoto, Tetsuro Nakamura, Yoshiyuki Inaguma, Yue-Jin Shan,","Preparation, magnetization, Seebeck coefficient, and electrical resistivity of electrochemically oxidized La2-xBaxCuO4 (0=","Physica C, 223(1994)75-82",1994.0,3.7907994539410814,One,RE,2.415416067872314,,1.8953997269705407
4720,La1.875Ba0.125Cu1.0O4.0,T,28.4,5.354,,13.281,PHC2230075,"Mitsuru Itoh, Shigeru Sakamoto, Tetsuro Nakamura, Yoshiyuki Inaguma, Yue-Jin Shan,","Preparation, magnetization, Seebeck coefficient, and electrical resistivity of electrochemically oxidized La2-xBaxCuO4 (0=","Physica C, 223(1994)75-82",1994.0,3.7858497064727747,One,RE,2.4223524893301445,,1.8929248532363874
4721,La1.855Ba0.145Cu1.0O4.0,T,30.3,5.354,,13.289,PHC2230075,"Mitsuru Itoh, Shigeru Sakamoto, Tetsuro Nakamura, Yoshiyuki Inaguma, Yue-Jin Shan,","Preparation, magnetization, Seebeck coefficient, and electrical resistivity of electrochemically oxidized La2-xBaxCuO4 (0=","Physica C, 223(1994)75-82",1994.0,3.7858497064727747,One,RE,2.4243622757510837,,1.8929248532363874
4722,La1.84Ba0.16Cu1.0O4.0,T,29.8,5.353,,13.300999999999998,PHC2230075,"Mitsuru Itoh, Shigeru Sakamoto, Tetsuro Nakamura, Yoshiyuki Inaguma, Yue-Jin Shan,","Preparation, magnetization, Seebeck coefficient, and electrical resistivity of electrochemically oxidized La2-xBaxCuO4 (0=","Physica C, 223(1994)75-82",1994.0,3.785142599691589,One,RE,2.4275424247392965,,1.8925712998457944
4723,La1.8Ba0.2Cu1.0O4.0,T,16.5,5.352,,13.327,PHC2230075,"Mitsuru Itoh, Shigeru Sakamoto, Tetsuro Nakamura, Yoshiyuki Inaguma, Yue-Jin Shan,","Preparation, magnetization, Seebeck coefficient, and electrical resistivity of electrochemically oxidized La2-xBaxCuO4 (0=","Physica C, 223(1994)75-82",1994.0,3.7844354929104025,One,RE,2.4342396999641536,,1.8922177464552012
4755,Tl0.5Pb0.5Sr2.0Ca1.0Cu2.0O7.0,Tl1212,82.0,3.799,,12.109000000000002,PHC2280323,"A.Maignan, C.Martin, Ch,Simom, V,Hardy,",Magnetic properties of a Tl0.5Pb0.5Sr2CaCu2O7 single crystal,"Physica C,228 (1994) 323-330",1994.0,3.799,Two,Tl,2.39227480451207,,1.8995
4756,Hg0.67Tl1.33Ba2.0Ca1.0Cu2.0O8.0,Tl2212,100.0,3.854,,29.385,PHC2260184,"I.Bryntse,","(Hg2/3Tl4/3)Ba2CaCu2 O8+z, a 2212 type superconductor","Physica C,226 (1994)184-187",1994.0,3.854,Two,Tl,2.708827146390143,,1.927
4763,Y1.0Sr2.0Cu2.7Ti0.3O7.224,Y123,35.0,3.811,,11.459,PHC2260037,"C.H.Cheng, C.T.Chang, D.H.Chen, M.K.Wu, S.J.Wuu, S.R.Sheen, T.W.Liu,",The superconducting properties and crystal structure of YSr2(Cu0.9 Ti0.1)3 O7+z,"Physica C, 226 (1994) 37-42",1994.0,3.811,Two,RE,2.104830639651375,,1.9055
4764,Y1.0Sr2.0Cu2.7Ti0.3O7.152,Y123,23.0,3.816,,11.483,PHC2260037,"C.H.Cheng, C.T.Chang, D.H.Chen, M.K.Wu, S.J.Wuu, S.R.Sheen, T.W.Liu,",The superconducting properties and crystal structure of YSr2(Cu0.9 Ti0.1)3 O7+z,"Physica C, 226 (1994) 37-42",1994.0,3.816,Two,RE,2.128229576200569,,1.908
4765,Y1.0Sr2.0Cu2.7Ti0.3O7.144,Y123,12.0,3.815,,11.477,PHC2260037,"C.H.Cheng, C.T.Chang, D.H.Chen, M.K.Wu, S.J.Wuu, S.R.Sheen, T.W.Liu,",The superconducting properties and crystal structure of YSr2(Cu0.9 Ti0.1)3 O7+z,"Physica C, 226 (1994) 37-42",1994.0,3.815,Two,RE,2.122577215801229,,1.9075
4776,Tl2.0Ba2.0Cu1.0O6.0,Tl2201,78.0,3.864,,23.201,PHC2020199,"YUICHI SHIMAKAWA,",LOW-TEMPERATURE CRYSTAL STRUCTURES OF TL2BA2CUO6-Z AND TLSR2CACU2O7-Z,"PHYSICA C,202(1992)199",1992.0,3.864,One,Tl,2.6889488408612294,,1.932
4778,Tl2.0Ba2.0Cu1.0O6.0,Tl2201,83.0,5.489,5.46,23.209,PHC2020199,"YUICHI SHIMAKAWA,",LOW-TEMPERATURE CRYSTAL STRUCTURES OF TL2BA2CUO6-Z AND TLSR2CACU2O7-Z,"PHYSICA C,202(1992)199",1992.0,3.8813091219329587,One,Tl,2.8377761082743405,,1.9406545609664794
4780,Tl1.0Sr2.0Ca1.0Cu2.0O7.0,Tl1212,73.0,3.796,,12.122,PHC2020199,"YUICHI SHIMAKAWA,",LOW-TEMPERATURE CRYSTAL STRUCTURES OF TL2BA2CUO6-Z AND TLSR2CACU2O7-Z,"PHYSICA C,202(1992)199",1992.0,3.796,Two,Tl,2.3965906871792875,,1.898
4795,La1.945Rb0.055Cu1.0O4.0,T,22.0,3.786,,13.276,PHC2260353,"D.G.Hinks, J.M.Williams, P.M.Keane, U.Geiser,","Synthesis, single-crystal structure, and superconductivity of the rubidium-substituted La2CuO4","Physica C, 226(1994)353-359",1994.0,3.786,One,RE,2.4210612027777594,,1.893
4802,Y1.0Ba2.0Cu3.0O7.01,Y123,89.5,3.823,3.883,11.68,PHC2300177,"A.R.Moodenbaugh, D.A.Fischer,",Hole state density and superconductivity in oxygen-deficient La2-xSrxCuO4-y and YBa2Cu3O7-z,"Physica C, 230(1994)177-183",1994.0,3.823,Two,RE,2.2934201230565616,,1.9115
4803,Y1.0Ba2.0Cu3.0O6.84,Y123,67.0,3.828,3.882,11.714,PHC2300177,"A.R.Moodenbaugh, D.A.Fischer,",Hole state density and superconductivity in oxygen-deficient La2-xSrxCuO4-y and YBa2Cu3O7-z,"Physica C, 230(1994)177-183",1994.0,3.828,Two,RE,2.3249238353516013,,1.914
4804,Y1.0Ba2.0Cu3.0O6.63,Y123,51.0,3.835,3.877,11.733,PHC2300177,"A.R.Moodenbaugh, D.A.Fischer,",Hole state density and superconductivity in oxygen-deficient La2-xSrxCuO4-y and YBa2Cu3O7-z,"Physica C, 230(1994)177-183",1994.0,3.835,Two,RE,2.3458493739315394,,1.9175
4823,Yb1.0Ba2.0Cu3.0O6.95,RE123,88.4,3.8,3.866,11.634,PHC2290239,"H.Zhang, J.L.Peng, M.S.Hegde, R.L.Greene, S.M.Green, X.Q.Xu,",Superconducting properties of Yb1-x Prx Ba2 Cu3O7-z,"Physica C, 229(1994)239-243",1994.0,3.8,Two,RE,2.371189762572082,,1.9
4824,Yb0.95Pr0.05Ba2.0Cu3.0O6.9,RE123,89.1,3.801,3.87,11.64,PHC2290239,"H.Zhang, J.L.Peng, M.S.Hegde, R.L.Greene, S.M.Green, X.Q.Xu,",Superconducting properties of Yb1-x Prx Ba2 Cu3O7-z,"Physica C, 229(1994)239-243",1994.0,3.801,Two,RE,2.3743023959255445,,1.9005
4825,Yb0.9Pr0.1Ba2.0Cu3.0O6.92,RE123,88.0,3.803,3.878,11.655,PHC2290239,"H.Zhang, J.L.Peng, M.S.Hegde, R.L.Greene, S.M.Green, X.Q.Xu,",Superconducting properties of Yb1-x Prx Ba2 Cu3O7-z,"Physica C, 229(1994)239-243",1994.0,3.803,Two,RE,2.383066996111185,,1.9015
4826,Yb0.8Pr0.2Ba2.0Cu3.0O6.88,RE123,79.9,3.809,3.881,11.65,PHC2290239,"H.Zhang, J.L.Peng, M.S.Hegde, R.L.Greene, S.M.Green, X.Q.Xu,",Superconducting properties of Yb1-x Prx Ba2 Cu3O7-z,"Physica C, 229(1994)239-243",1994.0,3.809,Two,RE,2.3670385720228664,,1.9045
4827,Yb0.7Pr0.3Ba2.0Cu3.0O6.87,RE123,67.2,3.812,3.886,11.648,PHC2290239,"H.Zhang, J.L.Peng, M.S.Hegde, R.L.Greene, S.M.Green, X.Q.Xu,",Superconducting properties of Yb1-x Prx Ba2 Cu3O7-z,"Physica C, 229(1994)239-243",1994.0,3.812,Two,RE,2.3594475822251604,,1.906
4828,Yb0.6Pr0.4Ba2.0Cu3.0O6.91,RE123,50.5,3.817,3.888,11.679,PHC2290239,"H.Zhang, J.L.Peng, M.S.Hegde, R.L.Greene, S.M.Green, X.Q.Xu,",Superconducting properties of Yb1-x Prx Ba2 Cu3O7-z,"Physica C, 229(1994)239-243",1994.0,3.817,Two,RE,2.375857193485381,,1.9085
4829,Yb0.5Pr0.5Ba2.0Cu3.0O6.9,RE123,34.8,3.822,3.894,11.699000000000002,PHC2290239,"H.Zhang, J.L.Peng, M.S.Hegde, R.L.Greene, S.M.Green, X.Q.Xu,",Superconducting properties of Yb1-x Prx Ba2 Cu3O7-z,"Physica C, 229(1994)239-243",1994.0,3.822,Two,RE,2.382955915323649,,1.911
4830,Yb0.45Pr0.55Ba2.0Cu3.0O6.92,RE123,18.3,3.83,3.897,11.7,PHC2290239,"H.Zhang, J.L.Peng, M.S.Hegde, R.L.Greene, S.M.Green, X.Q.Xu,",Superconducting properties of Yb1-x Prx Ba2 Cu3O7-z,"Physica C, 229(1994)239-243",1994.0,3.83,Two,RE,2.3680740909848264,,1.915
4866,Hg0.5Tl0.5Ba2.0Ca0.86Sr0.14Cu2.0O6.0,Hg1212,122.0,3.85,,12.655,PHC2310004,"Jong C.Park, Kyu W.Lee, Nae H.Kim, Nam H. Hur, Yong K.Park,","Synthesis and characterization of a new mercury-based superconductor,Hg0.5Tl0.5Ba2Ca1-xSrxCu2O6+z","Physica C.,231(1994) 4-8",1995.0,3.85,Two,Hg,2.772149681244832,,1.925
4884,Tl1.7Ba2.0Cu1.0O6.0,Tl2201,24.0,3.867,,23.175,PHC2310161,"Humihiko Takei, Masashi Hasegawa, Yasuhiro Iye, Yoshitaka Matsushita,",Growth and anisotropic superconducting properties of Tl2Ba2CuO6 and Tl2Ba2CaCu2O8 single crystals,Physica C 231 (1994) 161-166,1994.0,3.867,One,Tl,2.7099670001982545,,1.9335
4885,Tl1.8Ba2.0Ca0.85Cu2.2O8.0,Tl2212,104.0,3.857,,29.35,PHC2310161,"Humihiko Takei, Masashi Hasegawa, Yasuhiro Iye, Yoshitaka Matsushita,",Growth and anisotropic superconducting properties of Tl2Ba2CuO6 and Tl2Ba2CaCu2O8 single crystals,Physica C 231 (1994) 161-166,1994.0,3.857,Two,Tl,2.672933255557762,,1.9285
4894,Hg0.67Bi0.33Sr2.0Y0.67Ca0.33Cu2.0O6.0,Hg1212,77.5,3.81,,12.015999999999998,PHC2280190,"L.Wessels, O.Chmaissem, Z.Z.Sheng,","Synthesis and characterization of (Hg,Bi)-based 1212-type cuprate superconductor (Hg0.67Bi0.33)Sr2(Y0.67Ca0.33)Cu2O6+z (z=0.68)","Physica C, 228(1994)190-194",1994.0,3.81,Two,Hg,2.2958563868696302,,1.905
4899,Y1.0Sr2.0Cu2.7Ti0.3O7.224,Y123,35.0,3.811,,11.459,PHC2260037,"C.H.Cheng, C.T.Chang, D.H.Chen, M.K.Wu, S.J.Wuu, S.R.Sheen, T.W.Liu,",The superconducting properties and crystal structure of YSr2(Cu0.9 Ti0.1)3 O7+z,"Physica C, 226 (1994) 37-42",1994.0,3.811,Two,RE,2.104830639651375,,1.9055
4900,Y1.0Sr2.0Cu2.7Ti0.3O7.152,Y123,23.0,3.816,,11.483,PHC2260037,"C.H.Cheng, C.T.Chang, D.H.Chen, M.K.Wu, S.J.Wuu, S.R.Sheen, T.W.Liu,",The superconducting properties and crystal structure of YSr2(Cu0.9 Ti0.1)3 O7+z,"Physica C, 226 (1994) 37-42",1994.0,3.816,Two,RE,2.128229576200569,,1.908
4901,Y1.0Sr2.0Cu2.7Ti0.3O7.144,Y123,12.0,3.815,,11.477,PHC2260037,"C.H.Cheng, C.T.Chang, D.H.Chen, M.K.Wu, S.J.Wuu, S.R.Sheen, T.W.Liu,",The superconducting properties and crystal structure of YSr2(Cu0.9 Ti0.1)3 O7+z,"Physica C, 226 (1994) 37-42",1994.0,3.815,Two,RE,2.122577215801229,,1.9075
4917,Hg1.0Ba2.0Ca1.0Cu2.0O6.24,Hg1212,126.0,3.855,,12.665,PHC2160029,"B.A.HUNTER, D.G.HINKS, G.S.KNAPP, J.D.JORGENSEN, J.L.WAGNER, M.A.BENO, P.G.RADAELLI,","STRUCTURE,DOPING AND SUPERCONDUCTIVITY IN HGBA2CACU2O6+Z (TC<-128K)","PHYSICA C,216(1993)29",1993.0,3.855,Two,Hg,2.782907283188287,,1.9275
4918,Hg1.0Ba2.0Ca1.0Cu2.0O6.08,Hg1212,92.0,3.863,,12.698,PHC2160029,"B.A.HUNTER, D.G.HINKS, G.S.KNAPP, J.D.JORGENSEN, J.L.WAGNER, M.A.BENO, P.G.RADAELLI,","STRUCTURE,DOPING AND SUPERCONDUCTIVITY IN HGBA2CACU2O6+Z (TC<-128K)","PHYSICA C,216(1993)29",1993.0,3.863,Two,Hg,2.8119869814321063,,1.9315
4951,Y1.0Ba2.0Cu2.9Fe0.1O7.0,Y123,80.5,3.861,,11.669,PHC2330061,"Nianhua Peng, W.Y.Liang,","On the distinct Tc decrease behaviours in Fe,Ni and Zn doped YBa2Cu3O7-z","Physica C,233 (1994) 61-66",1994.0,3.861,Two,RE,2.3145056779057835,,1.9305
4952,Y1.0Ba2.0Cu2.9Fe0.1O6.8,Y123,48.0,3.864,,11.701,PHC2330061,"Nianhua Peng, W.Y.Liang,","On the distinct Tc decrease behaviours in Fe,Ni and Zn doped YBa2Cu3O7-z","Physica C,233 (1994) 61-66",1994.0,3.864,Two,RE,2.3428094451479886,,1.932
4953,Y1.0Ba2.0Cu2.9Fe0.1O6.72,Y123,33.0,3.864,,11.719,PHC2330061,"Nianhua Peng, W.Y.Liang,","On the distinct Tc decrease behaviours in Fe,Ni and Zn doped YBa2Cu3O7-z","Physica C,233 (1994) 61-66",1994.0,3.864,Two,RE,2.3573980414905105,,1.932
4956,Y1.0Ba2.0Cu2.9Ni0.1O7.0,Y123,81.5,3.822,3.888,11.665,PHC2330061,"Nianhua Peng, W.Y.Liang,","On the distinct Tc decrease behaviours in Fe,Ni and Zn doped YBa2Cu3O7-z","Physica C,233 (1994) 61-66",1994.0,3.822,Two,RE,2.2804734644859597,,1.911
4958,Y1.0Ba2.0Cu2.9Ni0.1O6.85,Y123,54.5,3.825,3.889,11.684,PHC2330061,"Nianhua Peng, W.Y.Liang,","On the distinct Tc decrease behaviours in Fe,Ni and Zn doped YBa2Cu3O7-z","Physica C,233 (1994) 61-66",1994.0,3.825,Two,RE,2.2982410232585657,,1.9125
4959,Y1.0Ba2.0Cu2.9Ni0.1O6.77,Y123,44.0,3.828,3.887,11.682,PHC2330061,"Nianhua Peng, W.Y.Liang,","On the distinct Tc decrease behaviours in Fe,Ni and Zn doped YBa2Cu3O7-z","Physica C,233 (1994) 61-66",1994.0,3.828,Two,RE,2.298988552964895,,1.914
4960,Y1.0Ba2.0Cu2.9Ni0.1O6.71,Y123,29.0,3.833,3.887,11.682,PHC2330061,"Nianhua Peng, W.Y.Liang,","On the distinct Tc decrease behaviours in Fe,Ni and Zn doped YBa2Cu3O7-z","Physica C,233 (1994) 61-66",1994.0,3.833,Two,RE,2.3029360277240603,,1.9165
4961,Y1.0Ba2.0Cu2.9Ni0.1O6.61,Y123,20.5,3.839,3.881,11.722,PHC2330061,"Nianhua Peng, W.Y.Liang,","On the distinct Tc decrease behaviours in Fe,Ni and Zn doped YBa2Cu3O7-z","Physica C,233 (1994) 61-66",1994.0,3.839,Two,RE,2.34009210041844,,1.9195
4964,Y1.0Ba2.0Cu2.9Zn0.1O7.0,Y123,51.5,3.825,3.891,11.674,PHC2330061,"Nianhua Peng, W.Y.Liang,","On the distinct Tc decrease behaviours in Fe,Ni and Zn doped YBa2Cu3O7-z","Physica C,233 (1994) 61-66",1994.0,3.825,Two,RE,2.29013624751272,,1.9125
4965,Y1.0Ba2.0Cu2.9Zn0.1O6.99,Y123,43.5,3.826,3.889,11.678,PHC2330061,"Nianhua Peng, W.Y.Liang,","On the distinct Tc decrease behaviours in Fe,Ni and Zn doped YBa2Cu3O7-z","Physica C,233 (1994) 61-66",1994.0,3.826,Two,RE,2.2941676527628925,,1.913
4966,Y1.0Ba2.0Cu2.9Zn0.1O6.93,Y123,23.0,3.828,3.89,11.687,PHC2330061,"Nianhua Peng, W.Y.Liang,","On the distinct Tc decrease behaviours in Fe,Ni and Zn doped YBa2Cu3O7-z","Physica C,233 (1994) 61-66",1994.0,3.828,Two,RE,2.3030409408378176,,1.914
4983,Nd1.0Ba2.0Cu3.0O6.81,RE123,91.7,3.863,3.916,11.745,PHC2250025,"A.V.Mironov, D.V.Fomichev, E.V.Antipov, O.G.D'yachenko,","The structures of Nd1+xBa2-xCu3O7-z (x=0.05,0.22,0.42) phases refined from X-ray single-crystal data","Physica C, 225(1994)25-33",1994.0,3.863,Two,RE,2.3412849842346737,,1.9315
4984,Nd1.2Ba1.8Cu3.0O6.91,RE123,47.6,3.89,,11.684,PHC2250025,"A.V.Mironov, D.V.Fomichev, E.V.Antipov, O.G.D'yachenko,","The structures of Nd1+xBa2-xCu3O7-z (x=0.05,0.22,0.42) phases refined from X-ray single-crystal data","Physica C, 225(1994)25-33",1994.0,3.89,Two,RE,2.2365689628604017,,1.945
5010,Bi2.0Sr2.0Ca0.8Ce0.2Cu2.0O8.0,Bi2212,17.0,5.369,5.38,30.521,PR0481211,"A.V.NARLIKAR, M.P.DAS, S.K.AGARWAL, V.P.S.AWANA,",SUPERCONDUCTIVITY IN PR- AND CE-DOPED BI2CASR2CU2OY SYSTEMS,"PHYS.REV.B,48(1993)1211",1993.0,3.7964563081905736,Two,Bi,2.4456793582902945,,1.8982281540952868
5013,Bi2.0Sr2.0Ca0.95Pr0.05Cu2.0O8.0,Bi2212,83.15,5.38,5.39,30.62,PR0481211,"A.V.NARLIKAR, M.P.DAS, S.K.AGARWAL, V.P.S.AWANA,",SUPERCONDUCTIVITY IN PR- AND CE-DOPED BI2CASR2CU2OY SYSTEMS,"PHYS.REV.B,48(1993)1211",1993.0,3.804234482783625,Two,Bi,2.4601530994885192,,1.9021172413918126
5014,Bi2.0Sr2.0Ca0.9Pr0.1Cu2.0O8.0,Bi2212,60.5,5.37,,30.542,PR0481211,"A.V.NARLIKAR, M.P.DAS, S.K.AGARWAL, V.P.S.AWANA,",SUPERCONDUCTIVITY IN PR- AND CE-DOPED BI2CASR2CU2OY SYSTEMS,"PHYS.REV.B,48(1993)1211",1993.0,3.79716341497176,Two,Bi,2.4499907110266883,,1.89858170748588
5015,Bi2.0Sr2.0Ca0.85Pr0.15Cu2.0O8.0,Bi2212,68.35,5.37,5.38,30.498,PR0481211,"A.V.NARLIKAR, M.P.DAS, S.K.AGARWAL, V.P.S.AWANA,",SUPERCONDUCTIVITY IN PR- AND CE-DOPED BI2CASR2CU2OY SYSTEMS,"PHYS.REV.B,48(1993)1211",1993.0,3.79716341497176,Two,Bi,2.439006998059319,,1.89858170748588
5017,Bi2.0Sr2.0Ca0.7Pr0.3Cu2.0O8.0,Bi2212,30.3,5.3660000000000005,5.385,30.361,PR0481211,"A.V.NARLIKAR, M.P.DAS, S.K.AGARWAL, V.P.S.AWANA,",SUPERCONDUCTIVITY IN PR- AND CE-DOPED BI2CASR2CU2OY SYSTEMS,"PHYS.REV.B,48(1993)1211",1993.0,3.7943349878470136,Two,Bi,2.4085312055848687,,1.8971674939235068
5068,Hg1.0Ba2.0Ca1.0Cu2.0O6.0,Hg1212,113.0,3.862,,12.707,PHC2140307,"C.W.CHU, F.CHEN, J.KULIK, R.L.MENG, Y.Y.SUN, Y.Y.XUE, Z.J.HUANG,",SUPERCONDUCTIVITY AT 112-117 K IN HGBA2CACU2O6+Z,"PHYSICA C,214(1993)307",1993.0,3.862,Two,Hg,2.817514454365604,,1.931
5070,Hg1.0Ba2.0Ca2.0Cu3.0O8.0,Hg1223,133.0,3.853,,15.818,PHC2150001,"C.CHAILLOUT, E.V.ANTIPOV, J.J.CAPPONI, J.L.THOLENCE, M.MAREZIO, P.BORDET, S.M.LOUREIRO, S.N.PUTILIN,",THE SYNTHESIS AND CHARACTERIZATION OF THE HGBA2CA2CU3O8+Z ANDHGBA2CA3CU4O10+Z PHASES,"PHYSICA C,215(1993)1",1993.0,3.853,Three,Hg,2.8012012346187047,,1.9265
5098,Yb1.0Ba1.8Sr0.2Cu4.0O8.0,RE124,82.0,3.814,3.857,27.129,PHC1900433,"H.YAMAUCHI, SATOSHI TAKANO, SEIJI ADACHI, TAKAHIRO WADA, YUJI YAEGASHI,","YB(BA,SR)2CU4O8:A""124"" PHASE SUPERCONDUCTOR WITH A REDUCED UNIT CELL VOLUME","PHYSICA C,190(1992)433",1992.0,3.814,Two,RE,2.3462029798512254,,1.907
5099,Yb1.0Ba1.6Sr0.4Cu4.0O8.0,RE124,80.0,3.805,3.855,27.072,PHC1900433,"H.YAMAUCHI, SATOSHI TAKANO, SEIJI ADACHI, TAKAHIRO WADA, YUJI YAEGASHI,","YB(BA,SR)2CU4O8:A""124"" PHASE SUPERCONDUCTOR WITH A REDUCED UNIT CELL VOLUME","PHYSICA C,190(1992)433",1992.0,3.805,Two,RE,2.34457719234052,,1.9025
5140,Hg1.0Ba2.0Ca2.0Cu3.0O8.41,Hg1223,133.0,3.85,,15.784,PHC2170265,"A.Santoro, E.V.Antipov, J.J.Capponi, J.L.Tholence, M.Marezio, O.Chmaissem, Q.Huang, S.M.Loureiro, S.N.Putilin,",Neutron powder diffraction study at room temperature and at 10 K of the crystal structure of the 133 K superconductor HgBa2Ca2Cu3O8+z,"Physica C, 217(1993)265",1993.0,3.85,Three,Hg,2.7740750360671225,,1.925
5142,Y0.9Ca0.1Ba2.0Cu4.0O8.0,Y124,83.5,3.846,3.869,27.25,PHC2170294,"Ben Huybrechts, Masasuke Takata, Sadao Mori, Satoshi Ohara, Yuichi Watanabe,",Synthesis of 90 K superconducting Y0.9Ca0.1Ba2Cu4O8 in oxygen at ordinary pressure by Ag2O addition,"Physica C, 217(1993)294",1993.0,3.846,Two,RE,2.322304534985114,,1.923
5146,Er1.0Ba2.0Cu3.0O6.935,RE123,88.0,3.82,3.886,11.671,SSC0880629,"D.G. Kuberkar, G.K. Bichile, K.M. Jadhav, R.G. Kulkarni, R.L. Raibagkar,",SUPPRESSION OF SUPERCONDUCTIVITY IN Er1-xCaxBa2Cu3Oy BY HOLE DOPING AND PAIR BREAKING,"Solid State Commun.,88(1993)629-632",1993.0,3.82,Two,RE,2.363187536730244,,1.91
5147,Er0.95Ca0.05Ba2.0Cu3.0O6.935,RE123,86.0,3.76,3.8,11.671,SSC0880629,"D.G. Kuberkar, G.K. Bichile, K.M. Jadhav, R.G. Kulkarni, R.L. Raibagkar,",SUPPRESSION OF SUPERCONDUCTIVITY IN Er1-xCaxBa2Cu3Oy BY HOLE DOPING AND PAIR BREAKING,"Solid State Commun.,88(1993)629-632",1993.0,3.76,Two,RE,2.4811495529681915,,1.88
5148,Er0.9Ca0.1Ba2.0Cu3.0O6.93,RE123,82.5,3.821,3.883,11.663,SSC0880629,"D.G. Kuberkar, G.K. Bichile, K.M. Jadhav, R.G. Kulkarni, R.L. Raibagkar,",SUPPRESSION OF SUPERCONDUCTIVITY IN Er1-xCaxBa2Cu3Oy BY HOLE DOPING AND PAIR BREAKING,"Solid State Commun.,88(1993)629-632",1993.0,3.821,Two,RE,2.354449947183039,,1.9105
5149,Er0.85Ca0.15Ba2.0Cu3.0O6.93,RE123,79.5,3.827,3.885,11.674,SSC0880629,"D.G. Kuberkar, G.K. Bichile, K.M. Jadhav, R.G. Kulkarni, R.L. Raibagkar,",SUPPRESSION OF SUPERCONDUCTIVITY IN Er1-xCaxBa2Cu3Oy BY HOLE DOPING AND PAIR BREAKING,"Solid State Commun.,88(1993)629-632",1993.0,3.827,Two,RE,2.3519646349811985,,1.9135
5150,Er0.8Ca0.2Ba2.0Cu3.0O6.91,RE123,76.5,3.828,3.992,11.664,SSC0880629,"D.G. Kuberkar, G.K. Bichile, K.M. Jadhav, R.G. Kulkarni, R.L. Raibagkar,",SUPPRESSION OF SUPERCONDUCTIVITY IN Er1-xCaxBa2Cu3Oy BY HOLE DOPING AND PAIR BREAKING,"Solid State Commun.,88(1993)629-632",1993.0,3.828,Two,RE,2.341534156448185,,1.914
5151,Er0.75Ca0.25Ba2.0Cu3.0O6.88,RE123,67.5,3.835,3.882,11.662,SSC0880629,"D.G. Kuberkar, G.K. Bichile, K.M. Jadhav, R.G. Kulkarni, R.L. Raibagkar,",SUPPRESSION OF SUPERCONDUCTIVITY IN Er1-xCaxBa2Cu3Oy BY HOLE DOPING AND PAIR BREAKING,"Solid State Commun.,88(1993)629-632",1993.0,3.835,Two,RE,2.326079032234614,,1.9175
5152,Er0.7Ca0.3Ba2.0Cu3.0O6.83,RE123,55.7,3.791,3.941,11.91,SSC0880629,"D.G. Kuberkar, G.K. Bichile, K.M. Jadhav, R.G. Kulkarni, R.L. Raibagkar,",SUPPRESSION OF SUPERCONDUCTIVITY IN Er1-xCaxBa2Cu3Oy BY HOLE DOPING AND PAIR BREAKING,"Solid State Commun.,88(1993)629-632",1993.0,3.791,Two,RE,2.6225027450495104,,1.8955
5153,Y1.0Ba2.0Cu4.0O8.0,Y124,80.0,3.839,3.871,27.259,SUP0060265,"A. Sequeira, H. Rajagopal, I.K. Gopalakrishnan, J.V. Yakhmi, R.M. Iyer,",Inflence of Ba Content and Ce Doping on the Structural Features of YBa2Cu4O8 Superconductor-a Neutron Study,"J.Superconductivity,6(1993)265",1993.0,3.839,Two,RE,2.3506731979595266,,1.9195
5154,Y0.9Ce0.1Ba2.0Cu4.0O8.0,Y124,55.0,3.829,3.86,27.152,SUP0060265,"A. Sequeira, H. Rajagopal, I.K. Gopalakrishnan, J.V. Yakhmi, R.M. Iyer,",Inflence of Ba Content and Ce Doping on the Structural Features of YBa2Cu4O8 Superconductor-a Neutron Study,"J.Superconductivity,6(1993)265",1993.0,3.829,Two,RE,2.325090311084505,,1.9145
5155,Y1.0Ba2.2Cu4.0O8.0,Y124,80.0,3.845,3.869,27.265,SUP0060265,"A. Sequeira, H. Rajagopal, I.K. Gopalakrishnan, J.V. Yakhmi, R.M. Iyer,",Inflence of Ba Content and Ce Doping on the Structural Features of YBa2Cu4O8 Superconductor-a Neutron Study,"J.Superconductivity,6(1993)265",1993.0,3.845,Two,RE,2.333921583285979,,1.9225
5250,Y1.0Ba2.0Cu2.88Zr0.12O7.0,Y123,84.0,3.858,3.88,11.86,SUP0070853,"D.G. Kuberkar, G.J. Baldha, I.A. Shaikh, J.A. Bhalodia, R.G. Kulkarni,",Influence of Zr Substitution on Superconductity of YBa2Cu3O7-delta,"J.Superconductivity,7(1994)853",1994.0,3.858,Two,RE,2.4669384097959384,,1.929
5251,Y1.0Ba2.0Cu2.85Zr0.15O7.0,Y123,82.5,3.859,3.881,11.86,SUP0070853,"D.G. Kuberkar, G.J. Baldha, I.A. Shaikh, J.A. Bhalodia, R.G. Kulkarni,",Influence of Zr Substitution on Superconductity of YBa2Cu3O7-delta,"J.Superconductivity,7(1994)853",1994.0,3.859,Two,RE,2.467727904747772,,1.9295
