Repository: CompRhys/apical

# Data Guide

In all cases whilst compiling this data we have been careful to include as much meta-information as possible to allow data to be traced back to it's original sources. For SuperCon this takes the form of the SuperCon "num :" reference id and then the source publication details. For ICSD we provide the ICSD collection code.

We acknowledge the Japanese National Institute for Materials Science for maintaining the [SuperCon](https://supercon.nims.go.jp/index_en.html) database as well as FIZ Karlsruhe GmbH for maintaining [ICSD](https://www.fiz-karlsruhe.de/en/produkte-und-dienstleistungen/inorganic-crystal-structure-database-icsd).

File: processed-data/super_apical.csv (part 7 of 8)
num :,composition :,str3 :,tc :,lata :,latb :,latc :,refno :,lata ,lata* :,layers :,types :,cu-o_a :,cid :,cu-o_p :
15000,Bi2.0Sr2.0Ca1.0Cu2.0O8.0,Bi2212,90.0,5.41,5.42,30.96,PR05509125,5.415,3.825447686219222,Two,Bi,2.5050509903009126,,1.912723843109611
16001,Hg1.0Ba2.0Cu1.0O4.0,Hg1201,91.0,3.871,,9.493,PR05512776,3.871,3.871,One,Hg,2.7631722884507126,,1.9355
16002,Hg0.95Ba2.0Cu1.0O4.0,Hg1201,89.5,3.868,,9.484,PR05512776,3.868,3.868,One,Hg,2.757904447650653,,1.934
16003,Hg0.95Ba2.0Cu1.05O4.0,Hg1201,95.2,3.873,,9.494,PR05512776,3.873,3.873,One,Hg,2.7645462487236787,,1.9365
16004,Hg0.9Ba2.0Cu1.0O4.0,Hg1201,96.0,3.876,,9.502,PR05512776,3.876,3.876,One,Hg,2.7693865028049918,,1.938
16005,Hg0.9Ba2.0Cu1.05O4.0,Hg1201,96.0,3.872,,9.496,PR05512776,3.872,3.872,One,Hg,2.7649282353840667,,1.936
16006,Hg0.9Ba2.0Cu1.1O4.0,Hg1201,95.3,3.874,,9.499,PR05512776,3.874,3.874,One,Hg,2.767157369094529,,1.937
16007,Hg0.85Ba2.0Cu1.0O4.0,Hg1201,93.0,3.87,,9.492,PR05512776,3.87,3.87,One,Hg,2.7622715149548562,,1.935
16008,Hg0.85Ba2.0Cu1.05O4.0,Hg1201,95.5,3.872,,9.497,PR05512776,3.872,3.872,One,Hg,2.7653558221028143,,1.936
16009,Hg0.85Ba2.0Cu1.1O4.0,Hg1201,94.5,3.874,,9.497,PR05512776,3.874,3.874,One,Hg,2.766302195657032,,1.937
16010,Hg0.85Ba2.0Cu1.15O4.0,Hg1201,95.5,3.872,,9.495,PR05512776,3.872,3.872,One,Hg,2.7645006486653174,,1.936
16011,Hg0.8Ba2.0Cu1.0O4.0,Hg1201,94.5,3.873,,9.499,PR05512776,3.873,3.873,One,Hg,2.76668418231742,,1.9365
16012,Hg0.8Ba2.0Cu1.05O4.0,Hg1201,95.8,3.87,,9.492,PR05512776,3.87,3.87,One,Hg,2.7622715149548562,,1.935
16013,Hg0.8Ba2.0Cu1.1O4.0,Hg1201,94.3,3.872,,9.494,PR05512776,3.872,3.872,One,Hg,2.76407306194657,,1.936
16014,Hg0.8Ba2.0Cu1.15O4.0,Hg1201,93.2,3.875,,9.502,PR05512776,3.875,3.875,One,Hg,2.768913316027883,,1.9375
16015,Hg0.8Ba2.0Cu1.2O4.0,Hg1201,95.4,3.87,,9.49,PR05512776,3.87,3.87,One,Hg,2.7614163415173594,,1.935
18205,Bi2.0Sr2.0Ca1.0Cu2.0O8.0,Bi2212,78.6,5.4060000000000015,,30.84,PR05705082,5.4060000000000015,3.8226192590944765,Two,Bi,2.4819396216525877,,1.9113096295472383
18207,Bi2.0Sr2.0Ca0.8Pr0.2Cu2.0O8.0,Bi2212,83.0,5.4179999999999975,,30.76,PR05705082,5.4179999999999975,3.8311045404687123,Two,Bi,2.4554453159801373,,1.9155522702343561
18209,Bi2.0Sr2.0Ca0.6Pr0.4Cu2.0O8.0,Bi2212,58.0,5.4270000000000005,,30.71,PR05705082,5.4270000000000005,3.8374685014993934,Two,Bi,2.4377525051716455,,1.9187342507496967
18212,Bi2.0Sr2.0Ca0.5Pr0.5Cu2.0O8.0,Bi2212,25.9,5.452000000000001,,30.41,PR05705082,5.452000000000001,3.8551461710290575,Two,Bi,2.3535171224093596,,1.9275730855145288
18604,Pr1.0Ba2.0Cu3.0O6.6,RE123,60.0,3.883,3.948,11.823,PR05800619,3.9155,3.883,Two,RE,2.3305919757457545,,1.9415
18619,Bi2.0Sr2.0Ca0.72Pr0.28Cu2.0O8.0,Bi2212,71.0,5.435,5.439,30.701,PR05801000,5.4369999999999985,3.843125355748885,Two,Bi,2.4297450731666146,,1.9215626778744426
18800,La2.0Cu1.0O4.012,T,32.0,5.3632,5.4162,13.179,PR05805856,5.3897,3.7923550888596913,One,RE,2.3952053943805693,,1.8961775444298457
18801,La2.0Cu1.0O4.022,T,42.0,5.3446,5.4334,13.252,PR05805856,5.3889999999999985,3.7792029027296214,One,RE,2.416622425508199,,1.8896014513648107
18804,Tl2.0Ba2.0Cu1.0O6.0,Tl2201,24.0,5.44663,5.50424,23.1517,PR05805226,5.475435,3.851349007614085,One,Tl,2.572594556474286,,1.9256745038070424
18805,Tl2.0Ba2.0Cu1.0O6.0,Tl2201,25.0,5.45092,5.50119,23.1645,PR05805226,5.4760550000000014,3.854382495705375,One,Tl,2.6006649876973498,,1.9271912478526876
18889,Tl2.0Ba2.0Cu1.0O6.0,Tl2201,38.0,5.4559,5.49672,23.1901,PR05805226,5.47631,3.8579038874756844,One,Tl,2.635123605989641,,1.9289519437378422
18890,Tl2.0Ba2.0Cu1.0O6.0,Tl2201,50.0,5.4584199999999985,5.49889,23.2003,PR05805226,5.478655000000001,3.8596857965642735,One,Tl,2.6520801394586755,,1.9298428982821367
18891,Tl2.0Ba2.0Cu1.0O6.0,Tl2201,68.0,5.46289,5.49777,23.2127,PR05805226,5.48033,3.8628465638761784,One,Tl,2.6811649196517493,,1.9314232819380892
18892,Tl2.0Ba2.0Cu1.0O6.0,Tl2201,79.0,5.46457,5.49509,23.2174,PR05805226,5.479830000000001,3.864034503268572,One,Tl,2.6921030182998464,,1.932017251634286
18893,Tl2.0Ba2.0Cu1.0O6.0,Tl2201,90.0,5.4663,5.49201,23.2231,PR05805226,5.479155,3.865257798000025,One,Tl,2.70351666732212,,1.9326288990000124
18909,Hg1.0Ba2.0Cu1.0O4.0,Hg1201,95.0,3.888,,9.538,PR05809536,3.888,3.888,One,Hg,2.790457866005234,,1.944
19257,Y1.0Ba1.5Sr0.5Cu3.0O6.96,Y123,89.0,3.799,3.87,11.621,PR05815208,3.8345,3.799,Two,RE,2.2466987299203325,,1.8995
19258,Y1.0Ba1.0Sr1.0Cu3.0O6.98,Y123,82.0,3.784,3.853,11.562,PR05815208,3.8185,3.784,Two,RE,2.189548086308214,,1.892
19259,Y1.0Ba1.0Sr1.0Cu3.0O6.96,Y123,83.5,3.785,3.853,11.562,PR05815208,3.819,3.785,Two,RE,2.1902920445430727,,1.8925
19260,Y1.0Ba1.0Sr1.0Cu3.0O6.8,Y123,51.5,3.801,3.85,11.574000000000002,PR05815208,3.8255,3.801,Two,RE,2.2115495329291104,,1.9005
19261,Y1.0Ba1.0Sr1.0Cu3.0O6.685,Y123,34.0,3.817,3.841,11.584,PR05815208,3.829,3.817,Two,RE,2.231247995210424,,1.9085
19263,Y1.0Ba0.75Sr1.25Cu3.0O6.94,Y123,74.0,3.783,3.845,11.539,PR05815208,3.8139999999999996,3.783,Two,RE,2.1708753278690693,,1.8915
19400,Er0.8Pr0.2Ba2.0Cu3.0O7.0,RE123,80.0,3.817,3.884,11.67,PR05904504,3.8505,3.817,Two,RE,2.3074502055481596,,1.9085
19401,Er0.75Pr0.2Ca0.05Ba2.0Cu3.0O7.0,RE123,80.0,3.82,3.883,11.672,PR05904504,3.8515,3.82,Two,RE,2.305503444835465,,1.91
19402,Er0.7Pr0.2Ca0.1Ba2.0Cu3.0O7.0,RE123,78.0,3.8205,3.882,11.67,PR05904504,3.85125,3.8205,Two,RE,2.303766772052651,,1.91025
19403,Er0.6Pr0.2Ca0.2Ba2.0Cu3.0O7.0,RE123,74.0,3.82,3.879,11.665,PR05904504,3.8495,3.82,Two,RE,2.301266806843371,,1.91
19404,Er0.5Pr0.2Ca0.3Ba2.0Cu3.0O7.0,RE123,71.0,3.824,3.876,11.688,PR05904504,3.85,3.824,Two,RE,2.3109775505368124,,1.912
19419,Nd1.0Ba2.0Cu3.0O6.09,RE123,90.5,3.898,,11.882,PR05903870,3.898,3.898,Two,RE,2.350514638126933,,1.949
19420,Nd1.0Ba2.0Cu3.0O6.23,RE123,60.5,3.9,,11.79,PR05903870,3.9,3.9,Two,RE,2.2927282910905564,,1.95
19421,Nd1.08Ba1.92Cu3.0O6.17,RE123,77.5,3.89,,11.814,PR05903870,3.89,3.89,Two,RE,2.3177780027649018,,1.945
19502,Hg1.0Ba2.0Cu1.0O4.06,Hg1201,75.0,3.88723,,9.5372,PR05907209,3.88723,3.88723,One,Hg,2.789751442811862,,1.943615
19503,Hg1.0Ba2.0Cu1.0O4.13,Hg1201,97.0,3.88367,,9.5298,PR05907209,3.88367,3.88367,One,Hg,2.7849027561666166,,1.941835
19504,Hg1.0Ba2.0Cu1.0O4.19,Hg1201,70.0,3.87923,,9.5244,PR05907209,3.87923,3.87923,One,Hg,2.780492838595014,,1.939615
19543,Y1.0Ba2.0Cu3.0O7.0,Y123,91.0,3.82,3.88,11.67,PR05907184,3.85,3.82,Two,RE,2.300517992417987,,1.91
19550,Y1.0Ba2.0Cu2.925Fe0.075O7.0,Y123,80.0,3.83,3.87,11.65,PR05907184,3.85,3.83,Two,RE,2.2923673137193497,,1.915
19717,La1.85Sr0.15Cu1.0O4.0,T,38.0,3.772,,13.21,PR05912090,3.772,3.772,One,RE,2.4077565909247065,,1.886
19718,La1.84Sr0.16Cu0.99Co0.01O4.0,T,30.0,3.773,,13.21,PR05912090,3.773,3.773,One,RE,2.4075225819161568,,1.8865
19719,La1.83Sr0.17Cu0.98Co0.02O4.0,T,18.0,3.775,,13.19,PR05912090,3.775,3.775,One,RE,2.402030097846709,,1.8875
19805,La1.85Sr0.15Cu1.0O4.0,T,38.9,3.7949,3.7949,13.214,PR05914023,3.7949,3.7949,One,RE,2.403402677839388,,1.89745
19806,La1.85Sr0.15Cu0.995Ni0.005O4.0,T,36.1,3.7804,3.7804,13.227,PR05914023,3.7804,3.7804,One,RE,2.410061711397385,,1.8902
19807,La1.85Sr0.15Cu0.99Ni0.01O4.0,T,33.6,3.7816,3.7816,13.229,PR05914023,3.7816,3.7816,One,RE,2.41028334719236,,1.8908
19808,La1.85Sr0.15Cu0.985Ni0.015O4.0,T,31.7,3.7758,3.7758,13.24,PR05914023,3.7758,3.7758,One,RE,2.41440405577074,,1.8879
19809,La1.85Sr0.15Cu0.975Ni0.025O4.0,T,26.8,3.7825,3.7925,13.218,PR05914023,3.7875,3.7825,One,RE,2.4073092827558735,,1.89125
19810,La1.85Sr0.15Cu0.965Ni0.035O4.0,T,23.8,3.7839,3.7839,13.213,PR05914023,3.7839,3.7839,One,RE,2.405725553630817,,1.89195
19811,La1.85Sr0.15Cu0.995Zn0.005O4.0,T,31.9,3.7983,3.7983,13.223,PR05914023,3.7983,3.7983,One,RE,2.404868056933876,,1.89915
19812,La1.85Sr0.15Cu0.99Zn0.01O4.0,T,27.9,3.7951,3.7951,13.219,PR05914023,3.7951,3.7951,One,RE,2.4046119925507647,,1.89755
19813,La1.85Sr0.15Cu0.98Zn0.02O4.0,T,17.5,3.7879,3.7879,13.251,PR05914023,3.7879,3.7879,One,RE,2.41433600309608,,1.89395
20047,Eu1.0Ba2.0Cu3.0O6.5,RE123,92.0,3.851,3.904,11.662,SOV0010018,3.8775,3.851,Two,RE,2.2668264081722547,,1.9255
20048,Gd1.0Ba2.0Cu3.0O7.0,RE123,92.65,3.842,3.896,11.706,SOV0010019,3.8689999999999998,3.842,Two,RE,2.302928390253864,,1.921
20049,Gd1.1Ba1.9Cu3.0O7.0,RE123,80.6,3.85,3.89,11.7,SOV0010019,3.87,3.85,Two,RE,2.290877709699478,,1.925
20050,Gd0.8Ba1.8Cu3.0O7.0,RE123,48.55,3.878,,11.67,SOV0010019,3.878,3.878,Two,RE,2.243253221769294,,1.939
20051,Gd0.7Ba1.7Cu3.0O7.0,RE123,36.55,3.87,,11.613,SOV0010019,3.87,3.87,Two,RE,2.2171741603948383,,1.935
20052,Gd0.62Ba1.62Cu3.0O7.0,RE123,34.8,3.868,,11.604,SOV0010019,3.868,3.868,Two,RE,2.213831873545294,,1.934
20102,Hg1.0Sr2.0La0.33299999999999996Ce0.667Cu2.0O6.0,Hg1212,40.0,3.823,,12.24,SOV0010003,3.823,3.823,Two,Hg,2.46446680998608,,1.9115
20103,Hg1.0Sr2.0La0.33299999999999996Ce0.667Cu2.0O6.0,Hg1212,40.0,3.873,,12.22,SOV0010003,3.873,3.873,Two,Hg,2.47444973242591,,1.9365
20104,Hg1.0Sr2.0La0.3Ca0.5Ce0.2Cu2.0O6.0,Hg1212,81.0,3.855,,11.77,SOV0010003,3.855,3.855,Two,Hg,2.142987310162688,,1.9275
20108,Hg1.0Sr2.0La1.0Cu2.0O6.0,Hg1212,28.0,3.834,,11.56,SOV0010003,3.834,3.834,Two,Hg,1.9821748507861283,,1.917
20109,Hg1.0Sr2.0La0.5Ca0.5Cu2.0O6.0,Hg1212,51.0,3.884,,12.23,SOV0010003,3.884,3.884,Two,Hg,2.486972544502354,,1.942
20112,Hg1.0Sr2.0Pr0.33299999999999996Ce0.667Cu2.0O6.0,Hg1212,40.0,3.857,,12.23,SOV0010003,3.857,3.857,Two,Hg,2.473836839530085,,1.9285
20115,Hg1.0Sr2.0Nd0.925Ca0.075Cu2.0O6.0,Hg1212,56.0,3.855,,12.07,SOV0010003,3.855,3.855,Two,Hg,2.3581241672393833,,1.9275
20117,Hg1.0Sr2.0Sm0.33299999999999996Ce0.667Cu2.0O6.0,Hg1212,40.0,3.853,,12.18,SOV0010003,3.853,3.853,Two,Hg,2.436034666317706,,1.9265
20133,Hg0.8Mn0.2Ba2.0Cu1.0O4.2,Hg1201,91.0,3.89,,9.343,JMC0050701,3.89,3.89,One,Hg,2.708024829403539,,1.945
20134,Hg0.8Nd0.2Ba2.0Cu1.0O4.3,Hg1201,77.0,3.885,,9.461,JMC0050701,3.885,3.885,One,Hg,2.756114128330291,,1.9425
20135,Hg0.8Mn0.2Ba2.0Ca1.0Cu2.0O6.2,Hg1212,114.0,3.869,,12.48,JMC0050701,3.869,3.869,Two,Hg,2.65895564485945,,1.9345
20136,Hg0.8Ge0.2Ba2.0Ca1.0Cu2.0O6.2,Hg1212,124.0,3.857,,12.599,JMC0050701,3.857,3.857,Two,Hg,2.738455173734419,,1.9285
20137,Hg0.8Nd0.2Ba2.0Ca2.0Cu3.0O8.3,Hg1223,128.0,3.852,,15.794,JMC0050701,3.852,3.852,Three,Hg,2.778113617603105,,1.926
20139,Y1.0Sr2.0Cu2.8Al0.1Mo0.1O6.0,Y123,18.0,3.802,,11.475,PSS1870067,3.802,3.802,Two,RE,2.1351216989802886,,1.901
20140,Y1.0Sr2.0Cu2.8Al0.1W0.1O6.0,Y123,17.0,3.802,,11.475,PSS1870067,3.802,3.802,Two,RE,2.1351216989802886,,1.901
20141,Y1.0Sr2.0Cu2.8Mo0.1W0.1O6.0,Y123,32.0,3.805,,11.52,PSS1870067,3.805,3.805,Two,RE,2.1724316610410774,,1.9025
20156,Bi2.0Sr2.0Ca1.0Cu2.3O8.0,Bi2212,60.0,5.39,5.34,30.62,SOV0010028,5.365,3.8113055505954905,Two,Bi,2.446120026651408,,1.9056527752977452
20207,Y0.8Ba2.0Cu3.0O6.44,Y123,96.0,3.818,3.883,11.629,SOV0010037,3.8505,3.818,Two,RE,2.2670700408014994,,1.909
20208,Y0.9Ba2.0Cu3.0O6.58,Y123,93.4,3.817,3.881,11.639,SOV0010037,3.8489999999999998,3.817,Two,RE,2.2741212130902433,,1.9085
20209,Y1.0Ba2.0Cu3.0O6.69,Y123,97.0,3.817,3.889,11.667,SOV0010037,3.853,3.817,Two,RE,2.2959475785563352,,1.9085
20210,Y1.1Ba2.0Cu3.0O6.87,Y123,95.9,3.819,3.889,11.667,SOV0010037,3.8539999999999996,3.819,Two,RE,2.2974354950260505,,1.9095
20211,Y1.2Ba2.0Cu3.0O6.98,Y123,93.4,3.827,3.894,11.755999999999998,SOV0010037,3.8605,3.827,Two,RE,2.372763822564977,,1.9135
20232,Hg1.0Ba2.0Cu1.0O4.01,Hg1201,61.0,3.892,,9.529,SOV0010039,3.892,3.892,One,Hg,2.7885023326449345,,1.946
20234,Hg1.0Ba2.0Cu1.0FO4.0,Hg1201,97.0,3.881,,9.511,SOV0010039,3.881,3.881,One,Hg,2.775600717159269,,1.9405
20235,Hg1.0Ba2.0Cu1.0FO4.0,Hg1201,96.0,3.876,,9.494,SOV0010039,3.876,3.876,One,Hg,2.765965809055005,,1.938
20236,Hg1.0Ba2.0Cu1.0FO4.0,Hg1201,90.0,3.873,,9.489,SOV0010039,3.873,3.873,One,Hg,2.7624083151299375,,1.9365
20237,Hg1.0Ba2.0Cu1.0FO4.0,Hg1201,88.0,3.872,,9.482,SOV0010039,3.872,3.872,One,Hg,2.7589420213215905,,1.936
20238,Hg1.0Ba2.0Cu1.0FO4.0,Hg1201,78.0,3.868,,9.459,SOV0010039,3.868,3.868,One,Hg,2.7472147796819457,,1.934
20239,La1.85Sr0.15Cu1.0O4.0,T,39.2,3.773,,13.233,SOV0010041,3.773,3.773,One,RE,2.4133007178763575,,1.8865
20240,Y1.0Ba2.0Cu3.0O6.95,Y123,88.5,3.822,3.885,11.67,SOV0010047,3.8535,3.822,Two,RE,2.3020059088877005,,1.911
20241,Y1.0Ba1.95La0.05Cu3.0O6.98,Y123,89.3,3.82,3.894,11.655,SOV0010047,3.857,3.82,Two,RE,2.2888252966325826,,1.91
20242,Y1.0Ba1.9La0.1Cu3.0O6.99,Y123,90.35,3.823,3.895,11.65,SOV0010047,3.859,3.823,Two,RE,2.2871596060753507,,1.9115
20243,Y1.0Ba1.8La0.2Cu3.0O7.03,Y123,88.7,3.819,3.89,11.65,SOV0010047,3.8545,3.819,Two,RE,2.284183773135924,,1.9095
20244,Y1.0Ba1.7La0.3Cu3.0O7.1,Y123,80.5,3.838,3.879,11.64,SOV0010047,3.8585,3.838,Two,RE,2.290523849074601,,1.919
20245,Y1.0Ba1.6La0.4Cu3.0O7.14,Y123,68.15,3.857,,11.6,SOV0010047,3.857,3.857,Two,RE,2.2734785334424696,,1.9285
20246,Y1.0Ba1.5La0.5Cu3.0O7.17,Y123,54.1,3.853,,11.58,SOV0010047,3.853,3.853,Two,RE,2.254912439455836,,1.9265
20247,Y1.0Ba2.0Cu3.0O6.965,Y123,88.5,3.815,3.881,11.667,SOV0010048,3.8480000000000003,3.815,Two,RE,2.2944596620866218,,1.9075
20248,Y0.95Pr0.05Ba2.0Cu3.0O6.965,Y123,88.0,3.822,3.883,11.684,SOV0010048,3.8525,3.822,Two,RE,2.3129190916207456,,1.911
20249,Y0.9Pr0.1Ba2.0Cu3.0O6.965,Y123,85.0,3.823,3.89,11.67,SOV0010048,3.8565,3.823,Two,RE,2.3027498671225572,,1.9115
20250,Y0.8Pr0.2Ba2.0Cu3.0O6.965,Y123,70.0,3.826,3.895,11.674,SOV0010048,3.8605,3.826,Two,RE,2.30809979403657,,1.913
20251,Y0.7Pr0.3Ba2.0Cu3.0O6.965,Y123,55.0,3.831,3.897,11.666,SOV0010048,3.864,3.831,Two,RE,2.305583480791972,,1.9155
20252,Y0.6Pr0.4Ba2.0Cu3.0O6.965,Y123,35.0,3.836,3.899,11.667,SOV0010048,3.8675,3.836,Two,RE,2.3100827850186185,,1.918
20269,Y1.0Ba2.0Cu4.0O8.0,Y124,80.0,3.839,3.869,27.343000000000004,SOV0010117,3.8539999999999996,3.839,Two,RE,2.3285968481804686,,1.9195
20270,Y0.8Ce0.1Ca0.1Ba2.0Cu4.0O8.0,Y124,63.0,3.841,3.87,27.188,SOV0010117,3.8555,3.841,Two,RE,2.2590138235780377,,1.9205
20273,Hg1.0Ba2.0Ca2.0Cu3.0O8.28,Hg1223,118.5,3.852,,15.842,SOV0010119,3.852,3.852,Three,Hg,2.833544435602385,,1.926
20274,Hg1.0Ba2.0Ca2.0Cu3.0O8.35,Hg1223,134.0,3.852,,15.842,SOV0010119,3.852,3.852,Three,Hg,2.833544435602385,,1.926
20281,Nd0.7Pr0.3Ba1.0Sr1.0Cu3.0O6.87,RE123,34.0,3.901,,11.674,SOV0010120,3.901,3.901,Two,RE,2.2214687376514335,,1.9505
20286,Nd0.7Pr0.3Ba1.25Sr0.75Cu3.0O7.0,RE123,34.0,3.887,3.905,11.71,SOV0010120,3.8960000000000004,3.887,Two,RE,2.2579908955928065,,1.9435
20287,Nd0.7Pr0.3Ba1.15Sr0.85Cu3.0O7.0,RE123,38.0,3.891,,11.701,SOV0010120,3.891,3.891,Two,RE,2.2483341513223905,,1.9455
20288,Nd0.7Pr0.3Ba1.0Sr1.0Cu3.0O7.0,RE123,44.0,3.888,,11.695,SOV0010120,3.888,3.888,Two,RE,2.2478599760396034,,1.944
20314,Y1.0Ba2.0Cu3.0O6.95,Y123,88.0,3.822,3.885,11.67,PSS0410389,3.8535,3.822,Two,RE,2.3020059088877005,,1.911
20315,Y1.0Ba1.95La0.05Cu3.0O6.98,Y123,90.0,3.82,3.894,11.655,PSS0410389,3.857,3.82,Two,RE,2.2888252966325826,,1.91
20316,Y1.0Ba1.9La0.1Cu3.0O6.99,Y123,91.0,3.823,3.895,11.63,PSS0410389,3.859,3.823,Two,RE,2.2715693450281442,,1.9115
20317,Y1.0Ba1.8La0.2Cu3.0O7.03,Y123,89.0,3.819,3.89,11.65,PSS0410389,3.8545,3.819,Two,RE,2.284183773135924,,1.9095
20318,Y1.0Ba1.7La0.3Cu3.0O7.1,Y123,80.0,3.828,3.879,11.64,PSS0410389,3.8535,3.828,Two,RE,2.283084266726032,,1.914
20319,Y1.0Ba1.6La0.4Cu3.0O7.14,Y123,70.0,3.857,,11.6,PSS0410389,3.857,3.857,Two,RE,2.2734785334424696,,1.9285
20320,Y1.0Ba1.5La0.5Cu3.0O7.17,Y123,57.0,3.853,,11.58,PSS0410389,3.853,3.853,Two,RE,2.254912439455836,,1.9265
20321,Y1.0Ba2.0Cu3.0O6.86,Y123,84.0,3.822,3.885,11.67,PSS0410389,3.8535,3.822,Two,RE,2.3020059088877005,,1.911
20322,Y1.0Ba1.95La0.05Cu3.0O6.89,Y123,86.0,3.82,3.894,11.655,PSS0410389,3.857,3.82,Two,RE,2.2888252966325826,,1.91
20323,Y1.0Ba1.9La0.1Cu3.0O6.92,Y123,87.0,3.823,3.895,11.63,PSS0410389,3.859,3.823,Two,RE,2.2715693450281442,,1.9115
20324,Y1.0Ba1.8La0.2Cu3.0O6.96,Y123,78.0,3.819,3.89,11.65,PSS0410389,3.8545,3.819,Two,RE,2.284183773135924,,1.9095
20325,Y1.0Ba1.7La0.3Cu3.0O7.02,Y123,77.0,3.828,3.879,11.64,PSS0410389,3.8535,3.828,Two,RE,2.283084266726032,,1.914
20326,Y1.0Ba1.6La0.4Cu3.0O7.04,Y123,59.0,3.857,,11.6,PSS0410389,3.857,3.857,Two,RE,2.2734785334424696,,1.9285
20327,Y1.0Ba1.5La0.5Cu3.0O7.06,Y123,22.0,3.853,,11.58,PSS0410389,3.853,3.853,Two,RE,2.254912439455836,,1.9265
20328,Y1.0Ba1.95Cu2.95Co0.05O7.0,Y123,90.0,3.831,3.889,11.682,PSS0410389,3.86,3.831,Two,RE,2.3180556896297375,,1.9155
20329,Y1.0Ba1.9Cu2.9Co0.1O7.02,Y123,89.0,3.865,3.872,11.661,PSS0410389,3.8685,3.865,Two,RE,2.3269804955153077,,1.9325
20330,Y1.0Ba1.85Cu2.85Co0.15O7.04,Y123,79.0,3.869,,11.675999999999998,PSS0410389,3.869,3.869,Two,RE,2.341649024240141,,1.9345
20331,Y1.0Ba1.8Cu2.8Co0.2O7.05,Y123,70.0,3.872,,11.669,PSS0410389,3.872,3.872,Two,RE,2.3384243075781903,,1.936
20332,Y1.0Ba1.75Cu2.75Co0.25O7.06,Y123,63.0,3.874,,11.666,PSS0410389,3.874,3.874,Two,RE,2.337573684890824,,1.937
20333,Y1.0Ba1.95Cu2.95Co0.05O6.9,Y123,70.0,3.831,3.889,11.682,PSS0410389,3.86,3.831,Two,RE,2.3180556896297375,,1.9155
20334,Y1.0Ba1.9Cu2.9Co0.1O6.92,Y123,66.0,3.865,3.872,11.661,PSS0410389,3.8685,3.865,Two,RE,2.3269804955153077,,1.9325
20335,Y1.0Ba1.85Cu2.85Co0.15O6.94,Y123,55.0,3.869,,11.675999999999998,PSS0410389,3.869,3.869,Two,RE,2.341649024240141,,1.9345
20336,Y1.0Ba1.8Cu2.8Co0.2O6.95,Y123,43.0,3.872,,11.669,PSS0410389,3.872,3.872,Two,RE,2.3384243075781903,,1.936
20337,Y1.0Ba1.75Cu2.75Co0.25O6.95,Y123,25.0,3.874,,11.666,PSS0410389,3.874,3.874,Two,RE,2.337573684890824,,1.937
24010,Hg1.0Ba2.0Cu1.0O4.0,Hg1201,92.0,3.887,,9.489,PR05701259,3.887,3.887,One,Hg,2.7690329300094603,,1.9435
24011,Hg1.0Ba2.0Ca0.86Sr0.14Cu2.0O6.0,Hg1212,120.0,3.858,,12.665,PR05701259,3.858,3.858,Two,Hg,2.786271789882857,,1.929
24012,Hg0.5Tl0.5Ba2.0Ca0.86Sr0.14Cu2.0O6.0,Hg1212,122.0,3.85,,12.654000000000002,PR05701259,3.85,3.85,Two,Hg,2.774491377724189,,1.925
24013,Hg1.0Ba2.0Ca1.72Sr0.28Cu3.0O8.0,Hg1223,126.0,3.865,,16.032,PR05701259,3.865,3.865,Three,Hg,3.019145785233099,,1.9325
24014,Hg0.5Tl0.5Ba2.0Ca1.72Sr0.28Cu3.0O8.0,Hg1223,128.0,3.865,,15.957,PR05701259,3.865,3.865,Three,Hg,2.932535132109229,,1.9325
30207,Y1.0Ba2.0Cu3.0O6.9,Y123,92.0,3.82,3.85,11.68,PR06010489,3.835,3.82,Two,RE,2.308313122941591,,1.91
30209,Y1.0Ba2.0Cu3.0O6.6,Y123,60.0,3.83,3.86,11.74,PR06010489,3.845,3.83,Two,RE,2.3625234884317834,,1.915
30210,Y1.0Ba2.0Cu3.0O6.6,Y123,92.0,3.82,3.88,11.6,PR06010489,3.85,3.82,Two,RE,2.2459520787527616,,1.91
30212,Y1.0Ba2.0Cu3.0O6.1,Y123,92.0,3.82,3.87,11.7,PR06010489,3.845,3.82,Two,RE,2.3239033839887977,,1.91
30407,La1.9Sr0.1Cu1.0O4.0,T,29.0,5.351,,13.21,PR06014872,5.351,3.7837283861292157,One,RE,2.405012042914721,,1.8918641930646078
30408,La1.85Sr0.15Cu1.0O4.0,T,36.0,5.3420000000000005,,13.23,PR06014872,5.3420000000000005,3.777364425098537,One,RE,2.411525733178307,,1.8886822125492686
30409,La1.8Sr0.2Cu1.0O4.0,T,30.0,5.332999999999998,,13.24,PR06014872,5.332999999999998,3.7710004640678565,One,RE,2.415527190415719,,1.8855002320339282
30410,La1.75Sr0.25Cu1.0O4.0,T,18.0,5.3260000000000005,,13.25,PR06014872,5.3260000000000005,3.766050716599552,One,RE,2.4191977089395227,,1.883025358299776
30610,Y1.0Ba2.0Cu3.0O6.93,Y123,90.5,3.819,3.888,11.693,PR06104314,3.8535,3.819,Two,RE,2.3177028343874184,,1.9095
30611,Y1.0Ba2.0Cu2.98Ni0.02O6.95,Y123,87.5,3.819,3.887,11.69,PR06104314,3.853,3.819,Two,RE,2.3153642952303386,,1.9095
30612,Y1.0Ba2.0Cu2.95Ni0.05O6.94,Y123,85.0,3.822,3.885,11.683,PR06104314,3.8535,3.822,Two,RE,2.3121395785683863,,1.911
30613,Y1.0Ba2.0Cu2.9Ni0.1O6.92,Y123,80.0,3.821,3.885,11.68,PR06104314,3.853,3.821,Two,RE,2.309057081176448,,1.9105
30614,Y1.0Ba2.0Cu3.0O6.93,Y123,91.0,3.82,3.888,11.692,PR06104314,3.8539999999999996,3.82,Two,RE,2.317667279569916,,1.91
30615,Y1.0Ba2.0Cu2.98Ni0.02O6.94,Y123,86.0,3.819,3.887,11.689,PR06104314,3.853,3.819,Two,RE,2.3145847821779775,,1.9095
30616,Y1.0Ba2.0Cu2.95Ni0.05O6.93,Y123,80.0,3.821,3.886,11.685,PR06104314,3.8535,3.821,Two,RE,2.31295464643825,,1.9105
30617,Y1.0Ba2.0Cu2.9Ni0.1O6.93,Y123,70.0,3.821,3.884,11.678,PR06104314,3.8525,3.821,Two,RE,2.3074980550717274,,1.9105
30618,Y1.0Ba2.0Cu2.9Ni0.1O6.95,Y123,70.0,3.822,3.884,11.678,PR06104314,3.853,3.822,Two,RE,2.308242013306584,,1.911
30619,Y1.0Ba2.0Cu2.9Ni0.1O6.93,Y123,75.0,3.821,3.885,11.679,PR06104314,3.853,3.821,Two,RE,2.3082775681240886,,1.9105
30620,Y1.0Ba2.0Cu2.9Ni0.1O6.92,Y123,81.0,3.823,3.884,11.679,PR06104314,3.8535,3.823,Two,RE,2.309765484593802,,1.9115
30914,Er1.0Ba2.0Cu3.0O6.93,RE123,91.0,3.816,3.886,11.683,PR06111752,3.8510000000000004,3.816,Two,RE,2.3163706571036218,,1.908
30916,Er1.0Ba2.0Cu2.94Zn0.06O6.92,RE123,69.0,3.813,3.887,11.683,PR06111752,3.85,3.813,Two,RE,2.3195278858140576,,1.9065
30917,Er1.0Ba2.0Cu2.88Zn0.12O6.92,RE123,52.0,3.819,3.881,11.689,PR06111752,3.85,3.819,Two,RE,2.3168448323864093,,1.9095
30918,Er1.0Ba2.0Cu2.82Zn0.18O6.91,RE123,50.0,3.818,3.884,11.689,PR06111752,3.8510000000000004,3.818,Two,RE,2.317897241956554,,1.909
30919,Er1.0Ba2.0Cu2.76Zn0.24O6.89,RE123,36.0,3.821,3.88,11.69,PR06111752,3.8505,3.821,Two,RE,2.3153452472449874,,1.9105
30920,Er1.0Ba2.0Cu2.7Zn0.3O6.86,RE123,32.0,3.829,3.876,11.699000000000002,PR06111752,3.8525,3.829,Two,RE,2.3123730766736608,,1.9145
30923,Er1.0Ba2.0Cu2.97Fe0.03O6.94,RE123,88.0,3.836,3.867,11.683,PR06111752,3.8515,3.836,Two,RE,2.2953224657007154,,1.918
30924,Er1.0Ba2.0Cu2.94Zn0.03Fe0.03O6.94,RE123,76.0,3.838,3.86,11.682,PR06111752,3.8489999999999998,3.838,Two,RE,2.292612412561554,,1.919
30925,Er1.0Ba2.0Cu2.91Zn0.06Fe0.03O6.93,RE123,63.0,3.834,3.865,11.683,PR06111752,3.8495,3.834,Two,RE,2.297427284841006,,1.917
30926,Er1.0Ba2.0Cu2.85Zn0.12Fe0.03O6.94,RE123,50.0,3.839,3.863,11.683,PR06111752,3.8510000000000004,3.839,Two,RE,2.292165236990279,,1.9195
30927,Er1.0Ba2.0Cu2.78Zn0.18Fe0.03O6.93,RE123,46.0,3.84,3.859,11.686,PR06111752,3.8495,3.84,Two,RE,2.2929285294167454,,1.92
30928,Er1.0Ba2.0Cu2.73Zn0.24Fe0.03O6.92,RE123,43.0,3.836,3.858,11.688,PR06111752,3.847,3.836,Two,RE,2.2983486356950684,,1.918
30931,Er1.0Ba2.0Cu2.91Fe0.09O6.96,RE123,83.0,3.854,3.854,11.681,PR06111752,3.854,3.854,Two,RE,2.2751686254403576,,1.927
30932,Er1.0Ba2.0Cu2.88Zn0.03Fe0.09O6.95,RE123,65.0,3.859,3.859,11.681,PR06111752,3.859,3.859,Two,RE,2.269906577589631,,1.9295
30933,Er1.0Ba2.0Cu2.85Zn0.06Fe0.09O6.96,RE123,46.0,3.856,3.856,11.68,PR06111752,3.856,3.856,Two,RE,2.272458572301197,,1.928
30934,Er1.0Ba2.0Cu2.79Zn0.12Fe0.09O6.95,RE123,42.0,3.863,3.863,11.68,PR06111752,3.863,3.863,Two,RE,2.265091705310179,,1.9315
30935,Er1.0Ba2.0Cu2.73Zn0.18Fe0.09O6.94,RE123,37.0,3.86,3.86,11.678,PR06111752,3.86,3.86,Two,RE,2.267038466022875,,1.93
30936,Er1.0Ba2.0Cu2.67Zn0.24Fe0.09O6.94,RE123,32.0,3.861,3.861,11.6775,PR06111752,3.861,3.861,Two,RE,2.2656834394532934,,1.9305
30938,Er1.0Ba2.0Cu2.82Fe0.18O6.97,RE123,72.0,3.853,3.853,11.68,PR06111752,3.853,3.853,Two,RE,2.2756158010116323,,1.9265
30939,Er1.0Ba2.0Cu2.79Zn0.03Fe0.18O6.97,RE123,44.0,3.853,3.853,11.683,PR06111752,3.853,3.853,Two,RE,2.277431503008244,,1.9265
30940,Er1.0Ba2.0Cu2.76Zn0.06Fe0.18O6.97,RE123,25.0,3.856,3.856,11.684,PR06111752,3.856,3.856,Two,RE,2.274879508296679,,1.928
30941,Er1.0Ba2.0Cu2.7Zn0.12Fe0.18O6.95,RE123,23.0,3.856,3.856,11.683,PR06111752,3.856,3.856,Two,RE,2.2742742742978086,,1.928
30942,Er1.0Ba2.0Cu2.64Zn0.18Fe0.18O6.95,RE123,21.0,3.851,3.851,11.684,PR06111752,3.851,3.851,Two,RE,2.2801415561474054,,1.9255
30960,Sm1.0Ba1.9Pr0.1Cu3.0O6.99,RE123,56.4,3.853,3.9,11.7,PR06112404,3.8765,3.853,Two,RE,2.2877204809890417,,1.9265
30961,Sm1.0Ba1.85Pr0.15Cu3.0O7.02,RE123,35.0,3.85,3.898,11.69,PR06112404,3.8739999999999997,3.85,Two,RE,2.2848253697107728,,1.925
30962,Sm1.0Ba1.8Pr0.2Cu3.0O7.04,RE123,26.5,3.862,3.888,11.665,PR06112404,3.875,3.862,Two,RE,2.2570656048972664,,1.931
31020,Hg0.95Re0.05Ba2.0Ca2.0Cu3.0O8.0,Hg1223,132.52,3.85366,,15.7424,PR06115454,3.85366,3.85366,Three,Hg,2.7142079170064504,,1.92683
31021,Hg0.9Re0.1Ba2.0Ca2.0Cu3.0O8.0,Hg1223,132.62,3.85132,,15.6922,PR06115454,3.85132,3.85132,Three,Hg,2.6623227347398304,,1.92566
31022,Hg0.85Re0.15Ba2.0Ca2.0Cu3.0O8.0,Hg1223,132.92,3.85635,,15.6973,PR06115454,3.85635,3.85635,Three,Hg,2.6551294980832347,,1.928175
31023,Hg0.82Re0.18Ba2.0Ca2.0Cu3.0O8.0,Hg1223,133.12,3.85196,,15.6863,PR06115454,3.85196,3.85196,Three,Hg,2.65384475757861,,1.92598
31024,Hg0.8Re0.2Ba2.0Ca2.0Cu3.0O8.0,Hg1223,133.12,3.85343,,15.6843,PR06115454,3.85343,3.85343,Three,Hg,2.6477117487561186,,1.926715
31025,Hg0.75Re0.25Ba2.0Ca2.0Cu3.0O8.0,Hg1223,132.72,3.85488,,15.7104,PR06115454,3.85488,3.85488,Three,Hg,2.674080883568057,,1.92744
31302,La1.9Sr0.1Cu1.0O4.01,T,29.0,5.35,5.35,13.22,PR06205989,5.35,3.783021279348029,One,RE,2.407689745297699,,1.8915106396740144
31303,La1.85Sr0.15Cu1.0O3.99,T,33.0,5.34,5.34,13.237,PR06205989,5.34,3.7759502115361636,One,RE,2.413615235010237,,1.8879751057680818
31304,La1.8Sr0.2Cu1.0O3.95,T,29.0,5.335,5.335,13.246,PR06205989,5.335,3.772414677630231,One,RE,2.416703591517815,,1.8862073388151155
31305,La1.75Sr0.25Cu1.0O3.93,T,15.0,5.33,5.33,13.26,PR06205989,5.33,3.768879143724298,One,RE,2.42104806453848,,1.884439571862149
32205,Hg1.0Ba2.0Cu1.0O4.0,Hg1201,61.0,3.8915,,9.529,PRL0800385,3.8915,3.8915,One,Hg,2.78826573925638,,1.94575
32206,Hg1.0Ba2.0Cu1.0O4.0,Hg1201,97.0,3.8828,,9.523,PRL0800385,3.8828,3.8828,One,Hg,2.7815834939830446,,1.9414
32207,Hg1.0Ba2.0Cu1.0O4.0,Hg1201,97.0,3.8825,,9.51,PRL0800385,3.8825,3.8825,One,Hg,2.775882910606184,,1.94125
32208,Hg1.0Ba2.0Cu1.0O4.0,Hg1201,96.0,3.8788,,9.498,PRL0800385,3.8788,3.8788,One,Hg,2.769001078905902,,1.9394
32209,Hg1.0Ba2.0Cu1.0O4.0,Hg1201,80.0,3.8742,,9.493,PRL0800385,3.8742,3.8742,One,Hg,2.7646864861374607,,1.9371
32210,Hg1.0Ba2.0Cu1.0O4.0,Hg1201,80.0,3.8721,,9.482,PRL0800385,3.8721,3.8721,One,Hg,2.7589893399993017,,1.93605
32328,La1.85Sr0.038Ba0.11199999999999999Cu1.0O4.0,T,32.0,3.78905,,13.2979,PRL0833289,3.78905,3.78905,One,RE,2.4258492656290045,,1.894525
32329,La1.8419999999999999Nd0.008Sr0.036000000000000004Ba0.114Cu1.0O3.98,T,31.7,3.78524,,13.2829,PRL0833289,3.78524,3.78524,One,RE,2.422972490412318,,1.89262
32330,La1.8119999999999998Nd0.038Sr0.026000000000000002Ba0.124Cu1.0O4.0,T,31.1,3.78607,,13.2868,PRL0833289,3.78607,3.78607,One,RE,2.4237580338154294,,1.893035
32331,La1.776Nd0.07400000000000001Sr0.013999999999999999Ba0.136Cu1.0O4.03,T,30.0,3.78627,,13.2817,PRL0833289,3.78627,3.78627,One,RE,2.422429993170371,,1.893135
32332,La1.736Nd0.11599999999999999Ba0.15Cu1.0O4.03,T,29.0,3.78601,,13.28,PRL0833289,3.78601,3.78601,One,RE,2.4220637558981437,,1.893005
32333,La1.85Sr0.15Cu1.0O4.01,T,36.0,3.7773,,13.2378,PRL0833289,3.7773,3.7773,One,RE,2.413500350992157,,1.88865
32334,La1.85Sr0.12Ca0.016Ba0.013999999999999999Cu1.0O3.99,T,34.1,3.778,,13.2357,PRL0833289,3.778,3.778,One,RE,2.4128089757506754,,1.889
32335,La1.85Sr0.09Ca0.034Ba0.026000000000000002Cu1.0O3.99,T,32.2,3.7783,,13.2302,PRL0833289,3.7783,3.7783,One,RE,2.4113570448837147,,1.88915
32336,La1.85Sr0.06Ca0.05Ba0.04Cu1.0O3.99,T,30.0,3.7796,,13.2272,PRL0833289,3.7796,3.7796,One,RE,2.410299163264748,,1.8898
32337,La1.85Sr0.016Ca0.07400000000000001Ba0.06Cu1.0O4.01,T,25.4,3.7838,,13.239,PRL0833289,3.7838,3.7838,One,RE,2.412280760399725,,1.8919
32341,La1.798Nd0.052000000000000005Ca0.15Cu1.0O3.96,T,31.6,5.34472,5.33694,13.1778,PRL0833289,5.34083,3.779287755543364,One,RE,2.39796180013117,,1.889643877771682
32342,La1.736Nd0.114Ca0.138Ba0.012Cu1.0O4.02,T,29.4,5.3473,5.33619,13.1708,PRL0833289,5.341745,3.781112091038825,One,RE,2.3957763260722937,,1.8905560455194126
32343,La1.65Nd0.2Ca0.122Ba0.027999999999999997Cu1.0O3.99,T,27.1,5.35276,5.3352900000000005,13.1597,PRL0833289,5.344025,3.784972894064104,One,RE,2.3920842847250894,,1.892486447032052
32344,La1.5619999999999998Nd0.28800000000000003Ca0.106Ba0.044000000000000004Cu1.0O3.98,T,23.0,5.35706,5.33389,13.1492,PRL0833289,5.345475,3.788013453223206,One,RE,2.3887349218133482,,1.894006726611603
33019,Eu1.0Ba2.0Cu3.0O6.9,RE123,94.0,3.823,3.8922,11.627,PHC3550023,3.8576,3.823,Two,RE,2.2751106861758563,,1.9115
33020,Eu0.9Pr0.1Ba2.0Cu3.0O6.78,RE123,83.0,3.8447,3.9089,11.5915,PHC3550023,3.8768,3.8447,Two,RE,2.2307875915438,,1.92235
33021,Eu0.8Pr0.2Ba2.0Cu3.0O6.7,RE123,65.0,3.8702,3.9093,11.5361,PHC3550023,3.88975,3.8702,Two,RE,2.1704211839676675,,1.9351
33022,Eu0.7Pr0.3Ba2.0Cu3.0O6.66,RE123,41.0,3.8521,3.902,11.6118,PHC3550023,3.87705,3.8521,Two,RE,2.235286010901796,,1.92605
33024,Eu1.0Ba1.9Pr0.1Cu3.0O6.75,RE123,73.0,3.7914,3.8757,11.6856,PHC3550023,3.83355,3.7914,Two,RE,2.343833540926261,,1.8957
33025,Eu1.0Ba1.8Pr0.2Cu3.0O6.69,RE123,46.0,3.8165,3.8771,11.7386,PHC3550023,3.8468,3.8165,Two,RE,2.3494954626557485,,1.90825
33030,Eu0.6Pr0.4Ba1.7Sr0.3Cu3.0O6.93,RE123,28.0,3.8303,3.898,11.6706,PHC3550023,3.86415,3.8303,Two,RE,2.2938162986645496,,1.91515
33031,Eu0.6Pr0.4Ba1.6Sr0.4Cu3.0O7.0,RE123,29.0,3.8483,3.9026,11.6313,PHC3550023,3.87545,3.8483,Two,RE,2.2510872302463225,,1.92415
33032,Eu0.6Pr0.4Ba1.5Sr0.5Cu3.0O6.89,RE123,34.0,3.8395,3.9084,11.6945,PHC3550023,3.87395,3.8395,Two,RE,2.2985992231922165,,1.91975
33034,Eu1.0Ba1.5Pr0.3Sr0.2Cu3.0O6.81,RE123,28.0,3.8255,3.916,11.6113,PHC3550023,3.87075,3.8255,Two,RE,2.262977488468226,,1.91275
33035,Eu1.0Ba1.4Pr0.3Sr0.3Cu3.0O6.92,RE123,29.0,3.8116,3.9031,11.707,PHC3550023,3.85735,3.8116,Two,RE,2.3355268751851535,,1.9058
33036,Eu1.0Ba1.3Pr0.3Sr0.4Cu3.0O7.0,RE123,30.0,3.8014,3.8981,11.6771,PHC3550023,3.84975,3.8014,Two,RE,2.328164956234407,,1.9007
33037,Eu1.0Ba1.2Pr0.3Sr0.5Cu3.0O6.89,RE123,32.0,3.8165,3.9068,11.7431,PHC3550023,3.86165,3.8165,Two,RE,2.3522190156506655,,1.90825
33038,Eu0.9Sr0.1Ba1.6Pr0.1Cu3.0O6.58,RE123,32.0,3.8437,3.8828,11.642,PHC3550023,3.86325,3.8437,Two,RE,2.262404318056905,,1.92185
33039,Eu0.8Sr0.2Ba1.6Pr0.1Cu3.0O6.78,RE123,51.0,3.8444,3.8753,11.6443,PHC3550023,3.85985,3.8444,Two,RE,2.263059669555205,,1.9222
33040,Eu0.7Sr0.3Ba1.6Pr0.1Cu3.0O6.91,RE123,54.0,3.8374,3.8657,11.6919,PHC3550023,3.85155,3.8374,Two,RE,2.2992356748924587,,1.9187
33041,Eu0.6Sr0.4Ba1.6Pr0.1Cu3.0O7.06,RE123,50.0,3.8151,3.8919,11.8929,PHC3550023,3.8535,3.8151,Two,RE,2.4443564420796693,,1.90755
33042,Eu0.5Sr0.5Ba1.6Pr0.1Cu3.0O7.07,RE123,42.0,3.8085,3.8925,11.7019,PHC3550023,3.8505,3.8085,Two,RE,2.3357026514583645,,1.90425
33075,Hg1.0Ba2.0Cu1.0O4.0,Hg1201,98.0,3.879,,9.532,PHC3560141,3.879,3.879,One,Hg,2.783633664698765,,1.9395
33076,Hg1.0Ba2.0Cu0.99Mg0.01O4.0,Hg1201,94.0,3.881,,9.535,PHC3560141,3.881,3.881,One,Hg,2.785862798409228,,1.9405
33077,Hg1.0Ba2.0Cu0.98Mg0.02O4.0,Hg1201,89.0,3.883,,9.534,PHC3560141,3.883,3.883,One,Hg,2.786381585244697,,1.9415
33078,Hg1.0Ba2.0Cu0.97Mg0.03O4.0,Hg1201,85.0,3.884,,9.532,PHC3560141,3.884,3.884,One,Hg,2.785999598584309,,1.942
33079,Hg1.0Ba2.0Cu0.99Zn0.01O4.0,Hg1201,89.0,3.882,,9.532,PHC3560141,3.882,3.882,One,Hg,2.7850532250300915,,1.941
33080,Hg1.0Ba2.0Cu0.98Zn0.02O4.0,Hg1201,85.0,3.882,,9.536,PHC3560141,3.882,3.882,One,Hg,2.7867635719050843,,1.941
33081,Hg1.0Ba2.0Cu0.97Zn0.03O4.0,Hg1201,78.0,3.884,,9.534,PHC3560141,3.884,3.884,One,Hg,2.786854772021806,,1.942
33082,Hg1.0Ba2.0Cu0.99Fe0.01O4.0,Hg1201,96.0,3.879,,9.519,PHC3560141,3.879,3.879,One,Hg,2.778075037355038,,1.9395
33083,Hg1.0Ba2.0Cu0.98Fe0.02O4.0,Hg1201,96.0,3.876,,9.515,PHC3560141,3.876,3.876,One,Hg,2.7749451301487187,,1.938
33084,Hg1.0Ba2.0Cu0.97Fe0.03O4.0,Hg1201,95.0,3.875,,9.504,PHC3560141,3.875,3.875,One,Hg,2.769768489465379,,1.9375
33085,Hg1.0Ba2.0Cu0.99Co0.01O4.0,Hg1201,96.0,3.88,,9.526,PHC3560141,3.88,3.88,One,Hg,2.781541331163384,,1.94
33086,Hg1.0Ba2.0Cu0.98Co0.02O4.0,Hg1201,96.0,3.879,,9.521,PHC3560141,3.879,3.879,One,Hg,2.778930210792534,,1.9395
33087,Hg1.0Ba2.0Cu0.97Co0.03O4.0,Hg1201,94.0,3.877,,9.508,PHC3560141,3.877,3.877,One,Hg,2.7724252098945894,,1.9385
33088,Hg1.0Ba2.0Cu0.99Ni0.01O4.0,Hg1201,96.0,3.88,,9.525,PHC3560141,3.88,3.88,One,Hg,2.7811137444446365,,1.94
33089,Hg1.0Ba2.0Cu0.98Ni0.02O4.0,Hg1201,94.0,3.88,,9.524,PHC3560141,3.88,3.88,One,Hg,2.7806861577258872,,1.94
33090,Hg1.0Ba2.0Cu0.97Ni0.03O4.0,Hg1201,95.0,3.879,,9.526,PHC3560141,3.879,3.879,One,Hg,2.7810681443862753,,1.9395
33103,Y0.7Ca0.3Ba2.0Cu3.0O6.12,Y123,35.0,3.8541,,11.8233,PHC3630080,3.8541,3.8541,Two,RE,2.445386319153455,,1.92705
33104,Eu0.7Ca0.3Ba2.0Cu3.0O6.13,RE123,26.0,3.8751,,11.8006,PHC3630080,3.8751,3.8751,Two,RE,2.3253487697752018,,1.93755
33105,La1.0Ba2.0Cu3.0O7.0,RE123,93.0,3.8922,3.9303,11.8104,PHC3610040,3.91125,3.8922,Two,RE,2.3132838593146485,,1.9461
33106,La1.0Ba2.0Cu3.0O7.0,RE123,93.0,3.8892,3.9264,11.8051,PHC3610040,3.9078,3.8892,Two,RE,2.3132333478310705,,1.9446
33136,La2.0Cu1.0O4.0,T,15.0,5.3508,5.3864,13.2053,SST0140398,5.3686,3.783586964772978,One,RE,2.4038643872637793,,1.891793482386489
33137,La2.0Cu1.0O4.0,T,41.0,5.3324,5.426,13.2304,SST0140398,5.3792,3.770576199999146,One,RE,2.4132147283246743,,1.885288099999573
33138,Hg0.85Mo0.15Sr2.0Cu1.0O4.0,Hg1201,66.0,3.775,,8.847999999999997,SUP0140437,3.775,3.775,One,Hg,2.4419529242556384,,1.8875
33139,Hg0.75Mo0.25Sr2.0Cu1.0O4.0,Hg1201,50.0,3.791,,8.818,SUP0140437,3.791,3.791,One,Hg,2.4366963111269313,,1.8955
33140,Hg0.7Mo0.3Sr2.0Cu1.0O4.0,Hg1201,36.0,3.805,,8.814,SUP0140437,3.805,3.805,One,Hg,2.4416105791314613,,1.9025
33141,Hg0.64Cr0.36Sr2.0Cu1.0O4.0,Hg1201,55.0,3.843,,8.714,SUP0140429,3.843,3.843,One,Hg,2.4168330047867674,,1.9215
33142,Hg0.9Re0.1Sr2.0Cu1.0O4.0,Hg1201,54.0,3.784,,8.668,MPL0150261,3.784,3.784,One,Hg,2.36924599587493,,1.892
33168,Gd1.0Ba2.0Cu3.0O7.0,RE123,91.4,3.8445,3.9094,11.68,SST0140213,3.87695,3.8445,Two,RE,2.284561282357868,,1.92225
33170,Gd0.95Ca0.05Ba2.0Cu3.0O7.0,RE123,81.9,3.8545,3.9079,11.698,SST0140213,3.8812,3.8545,Two,RE,2.284931398636084,,1.92725
33172,Gd0.85Ca0.15Ba2.0Cu3.0O7.0,RE123,79.5,3.8547,3.9139,11.675999999999998,SST0140213,3.8843,3.8547,Two,RE,2.271405768746903,,1.92735
33175,Gd0.85Pr0.1Ca0.05Ba2.0Cu3.0O7.0,RE123,70.6,3.8571,3.9114,11.764,SST0140213,3.88425,3.8571,Two,RE,2.322140577679158,,1.92855
33176,Gd0.8Pr0.1Ca0.1Ba2.0Cu3.0O7.0,RE123,77.4,3.8481,3.8824,11.684,SST0140213,3.86525,3.8481,Two,RE,2.2831935439008264,,1.92405
33177,Gd0.75Pr0.1Ca0.15Ba2.0Cu3.0O7.0,RE123,74.2,3.8579,3.8887,11.742,SST0140213,3.8733,3.8579,Two,RE,2.307983502047892,,1.92895
33178,Gd0.7Pr0.1Ca0.2Ba2.0Cu3.0O7.0,RE123,69.0,3.8507,3.8846,11.724,SST0140213,3.86765,3.8507,Two,RE,2.3046666389732695,,1.92535
33182,Gd0.75Pr0.15Ca0.1Ba2.0Cu3.0O7.0,RE123,71.5,3.8386,3.8877,11.64,SST0140213,3.86315,3.8386,Two,RE,2.266561138866906,,1.9193
33183,Gd0.7Pr0.15Ca0.15Ba2.0Cu3.0O7.0,RE123,72.4,3.8362,3.8757,11.668,SST0140213,3.85595,3.8362,Two,RE,2.286033473803628,,1.9181
33184,Gd0.65Pr0.15Ca0.2Ba2.0Cu3.0O7.0,RE123,66.6,3.8439,3.8896,11.698,SST0140213,3.86675,3.8439,Two,RE,2.296086940079624,,1.92195
33214,La2.0Cu1.0O4.11,T,45.0,5.337999999999999,5.416,13.224,APA0740079,5.377000000000001,3.77453599797379,One,RE,2.4106802707898196,,1.887267998986895
33257,Hg1.5Pb0.5Ba2.0Y0.5Ca0.5Cu2.0O8.0,Hg2212,84.0,3.8667,,28.9804,PHC3660147,3.8667,3.8667,Two,Hg,2.47688746326999,,1.93335
33272,Tl0.9Ni0.1Ba2.0Ca2.0Cu3.0O9.0,Tl1223,116.3,3.845,,15.782,PHC3410685,3.845,3.845,Three,Tl,2.695007377364416,,1.9225
33273,Tl0.8Ni0.2Ba2.0Ca2.0Cu3.0O9.0,Tl1223,113.4,3.842,,15.762,PHC3410685,3.842,3.842,Three,Tl,2.6863223151512656,,1.921
33274,Tl0.7Ni0.3Ba2.0Ca2.0Cu3.0O9.0,Tl1223,111.5,3.84,,15.75,PHC3410685,3.84,3.84,Three,Tl,2.681564281649617,,1.92
33275,Tl0.6Ni0.4Ba2.0Ca2.0Cu3.0O9.0,Tl1223,109.0,3.843,,15.755,PHC3410685,3.843,3.843,Three,Tl,2.6786392541576873,,1.9215
33276,Tl0.5Ni0.5Ba2.0Ca2.0Cu3.0O9.0,Tl1223,105.0,3.855,,15.787,PHC3410685,3.855,3.855,Three,Tl,2.6762272159540257,,1.9275
33277,Tl1.0Ba2.0Ca2.0Cu3.0O9.0,Tl1223,118.0,3.875,,15.789,PHC3410685,3.875,3.875,Three,Tl,2.632474845290532,,1.9375
33278,Tl0.9Zn0.1Ba2.0Ca2.0Cu3.0O9.0,Tl1223,119.0,3.863,,15.778,PHC3410685,3.863,3.863,Three,Tl,2.6511410090813077,,1.9315
33279,Tl0.8Zn0.2Ba2.0Ca2.0Cu3.0O9.0,Tl1223,124.0,3.841,,15.772,PHC3410685,3.841,3.841,Three,Tl,2.696327394085863,,1.9205
33280,Tl0.7Zn0.3Ba2.0Ca2.0Cu3.0O9.0,Tl1223,119.0,3.832,,15.763,PHC3410685,3.832,3.832,Three,Tl,2.7097465124436915,,1.916
33281,Tl0.6Zn0.4Ba2.0Ca2.0Cu3.0O9.0,Tl1223,117.0,3.831,,15.761,PHC3410685,3.831,3.831,Three,Tl,2.7104635196142204,,1.9155
33282,Tl0.4Zn0.6Ba2.0Ca2.0Cu3.0O9.0,Tl1223,113.0,3.834,,15.781,PHC3410685,3.834,3.834,Three,Tl,2.7191485818273726,,1.917
33312,Dy1.0Ba1.0Sr1.0Cu3.0O7.0,RE123,82.0,3.801,3.85,11.549,PLA2880105,3.8255,3.801,Two,RE,2.2510554448071547,,1.9005
33360,La1.875Ba0.065Sr0.06Cu1.0O4.0,T,10.4,3.7842,,13.2584,PHC3570256,3.7842,3.7842,One,RE,2.417060888867083,,1.8921
33361,La1.875Ba0.05Sr0.075Cu1.0O4.0,T,13.5,3.7847,,13.2555,PHC3570256,3.7847,3.7847,One,RE,2.4162153367852173,,1.89235
33362,La1.875Ba0.04Sr0.085Cu1.0O4.0,T,31.7,3.7834,,13.2503,PHC3570256,3.7834,3.7834,One,RE,2.4152131873227214,,1.8917
33363,La1.875Ba0.025Sr0.1Cu1.0O4.0,T,30.2,3.7823,,13.2423,PHC3570256,3.7823,3.7823,One,RE,2.413460810811187,,1.89115
33404,Sm1.0Ba2.0Cu3.0O7.0,RE123,92.9,3.85,3.9,11.71,PHC3570230,3.875,3.85,Two,RE,2.296930049688184,,1.925
33405,Eu1.0Ba2.0Cu3.0O7.0,RE123,91.4,3.84,3.89,11.69,PHC3570230,3.865,3.84,Two,RE,2.2953494654122264,,1.92
33406,Gd1.0Ba2.0Cu3.0O6.98,RE123,94.2,3.84,3.9,11.71,PHC3570230,3.87,3.84,Two,RE,2.3074541453896376,,1.92
33407,Y1.0Ba2.0Cu3.0O6.93,Y123,91.4,3.82,3.89,11.66,PHC3570230,3.855,3.82,Two,RE,2.2927228618943847,,1.91
33408,Y0.4Yb0.6Ba2.0Cu3.0O6.93,Y123,91.1,3.8,3.87,11.65,PHC3570230,3.835,3.8,Two,RE,2.2700485666736405,,1.9
33409,Y0.2Yb0.8Ba2.0Cu3.0O6.91,Y123,91.4,3.81,3.87,11.66,PHC3570230,3.84,3.81,Two,RE,2.285283279545814,,1.905
33410,Yb1.0Ba2.0Cu3.0O6.93,RE123,89.5,3.8,3.87,11.65,PHC3570230,3.835,3.8,Two,RE,2.3132364882632213,,1.9
33411,Yb0.9Lu0.1Ba2.0Cu3.0O7.0,RE123,89.5,3.8,3.87,11.66,PHC3570230,3.835,3.8,Two,RE,2.3192888282519255,,1.9
33412,Yb0.8Lu0.2Ba2.0Cu3.0O6.94,RE123,89.9,3.8,3.87,11.66,PHC3570230,3.835,3.8,Two,RE,2.3192888282519255,,1.9
33413,Yb0.7Lu0.3Ba2.0Cu3.0O7.0,RE123,89.7,3.8,3.87,11.66,PHC3570230,3.835,3.8,Two,RE,2.3192888282519255,,1.9
33414,Yb0.6Lu0.4Ba2.0Cu3.0O6.92,RE123,89.7,3.8,3.87,11.66,PHC3570230,3.835,3.8,Two,RE,2.3192888282519255,,1.9
33432,Y1.0Ba2.0Cu3.0O7.0,Y123,85.49,3.8171,3.8822,11.6734,MRB0360971,3.84965,3.8171,Two,RE,2.301010857914928,,1.90855
33433,Y0.8Sm0.2Ba2.0Cu3.0O7.0,Y123,80.0,3.8171,3.884,11.6735,MRB0360971,3.85055,3.8171,Two,RE,2.301088809220163,,1.90855
33434,Y0.6Sm0.4Ba2.0Cu3.0O7.0,Y123,78.0,3.8171,3.8852,11.6735,MRB0360971,3.85115,3.8171,Two,RE,2.301088809220163,,1.90855
33443,La1.0Ba1.5Sr0.5Cu3.0O6.902,RE123,54.0,3.9047,,11.758,PHC3640575,3.9047,3.9047,Two,RE,2.2684144781470166,,1.95235
33444,La0.9Pr0.1Ba1.5Sr0.5Cu3.0O6.904,RE123,44.0,3.9042,,11.716,PHC3640575,3.9042,3.9042,Two,RE,2.243520854979529,,1.9521
33445,La0.8Pr0.2Ba1.5Sr0.5Cu3.0O6.9060000000000015,RE123,24.0,3.9038,,11.714,PHC3640575,3.9038,3.9038,Two,RE,2.242731350809847,,1.9519
33454,La0.95Ca0.05Ba1.5Sr0.5Cu3.0O6.877999999999999,RE123,66.0,3.8987,,11.763,PHC3640575,3.8987,3.8987,Two,RE,2.277755105562242,,1.94935
33455,La0.9Ca0.1Ba1.5Sr0.5Cu3.0O6.847,RE123,68.0,3.8979,,11.742,PHC3640575,3.8979,3.8979,Two,RE,2.2658871192420786,,1.94895
33456,La0.85Ca0.15Ba1.5Sr0.5Cu3.0O6.819,RE123,71.0,3.8969,,11.729,PHC3640575,3.8969,3.8969,Two,RE,2.259071486826906,,1.94845
33457,La0.8Ca0.2Ba1.5Sr0.5Cu3.0O6.794,RE123,73.0,3.8966,,11.686,PHC3640575,3.8966,3.8966,Two,RE,2.2333621477465195,,1.9483
33458,La0.85Ca0.05Pr0.1Ba1.5Sr0.5Cu3.0O6.865,RE123,50.0,3.8971,,11.789,PHC3640575,3.8971,3.8971,Two,RE,2.2951750448451076,,1.94855
33459,La0.8Ca0.1Pr0.1Ba1.5Sr0.5Cu3.0O6.856,RE123,56.0,3.9054,,11.723,PHC3640575,3.9054,3.9054,Two,RE,2.246494601487449,,1.9527
33460,La0.75Ca0.15Pr0.1Ba1.5Sr0.5Cu3.0O6.845,RE123,62.0,3.9045,,11.718,PHC3640575,3.9045,3.9045,Two,RE,2.244415600106227,,1.95225
33461,La0.7Ca0.2Pr0.1Ba1.5Sr0.5Cu3.0O6.809,RE123,63.0,3.9036,,11.708,PHC3640575,3.9036,3.9036,Two,RE,2.239310428730653,,1.9518
33462,La0.75Ca0.05Pr0.2Ba1.5Sr0.5Cu3.0O6.886,RE123,33.0,3.8971,,11.698,PHC3640575,3.8971,3.8971,Two,RE,2.240098750947892,,1.94855
33463,La0.7Ca0.1Pr0.2Ba1.5Sr0.5Cu3.0O6.862,RE123,40.0,3.8962,,11.688,PHC3640575,3.8962,3.8962,Two,RE,2.234993579572319,,1.9481
33464,La0.65Ca0.15Pr0.2Ba1.5Sr0.5Cu3.0O6.84,RE123,45.0,3.8905,,11.677,PHC3640575,3.8905,3.8905,Two,RE,2.234334740134571,,1.94525
33465,La0.6Ca0.2Pr0.2Ba1.5Sr0.5Cu3.0O6.809,RE123,47.0,3.8885,,11.665,PHC3640575,3.8885,3.8885,Two,RE,2.229176751288415,,1.94425
33466,La0.65Ca0.05Pr0.3Ba1.5Sr0.5Cu3.0O6.896,RE123,14.0,3.8941,,11.69,PHC3640575,3.8941,3.8941,Two,RE,2.2384141076673636,,1.94705
33467,La0.6Ca0.1Pr0.3Ba1.5Sr0.5Cu3.0O6.872000000000001,RE123,26.0,3.8927,,11.679,PHC3640575,3.8927,3.8927,Two,RE,2.2332299070779924,,1.94635
