Repository: CompRhys/apical

# Data Guide

In all cases whilst compiling this data we have been careful to include as much meta-information as possible to allow data to be traced back to it's original sources. For SuperCon this takes the form of the SuperCon "num :" reference id and then the source publication details. For ICSD we provide the ICSD collection code.

We acknowledge the Japanese National Institute for Materials Science for maintaining the [SuperCon](https://supercon.nims.go.jp/index_en.html) database as well as FIZ Karlsruhe GmbH for maintaining [ICSD](https://www.fiz-karlsruhe.de/en/produkte-und-dienstleistungen/inorganic-crystal-structure-database-icsd).

File: processed-data/super_apical_old.csv (part 7 of 7)
num :,composition :,str3 :,tc :,lata :,latb :,latc :,refno :,lata ,layers :,cu-o_a :,cu-o_p :
33141,Hg0.64Cr0.36Sr2.0Cu1.0O4.0,Hg1201,55.0,3.843,,8.714,SUP0140429,3.843,One,,1.9215
33142,Hg0.9Re0.1Sr2.0Cu1.0O4.0,Hg1201,54.0,3.784,,8.668,MPL0150261,3.784,One,,1.892
33168,Gd1.0Ba2.0Cu3.0O7.0,RE123,91.4,3.8445,3.9094,11.68,SST0140213,3.87695,Two,2.299863565567148,1.92225
33170,Gd0.95Ca0.05Ba2.0Cu3.0O7.0,RE123,81.9,3.8545,3.9079,11.698,SST0140213,3.8812,Two,2.283936280363505,1.92725
33172,Gd0.85Ca0.15Ba2.0Cu3.0O7.0,RE123,79.5,3.8547,3.9139,11.675999999999998,SST0140213,3.8843,Two,2.30340296227907,1.92735
33175,Gd0.85Pr0.1Ca0.05Ba2.0Cu3.0O7.0,RE123,70.6,3.8571,3.9114,11.764,SST0140213,3.88425,Two,2.225536234616817,1.92855
33176,Gd0.8Pr0.1Ca0.1Ba2.0Cu3.0O7.0,RE123,77.4,3.8481,3.8824,11.684,SST0140213,3.86525,Two,2.296324168855228,1.92405
33177,Gd0.75Pr0.1Ca0.15Ba2.0Cu3.0O7.0,RE123,74.2,3.8579,3.8887,11.742,SST0140213,3.8733,Two,2.245002916532379,1.92895
33178,Gd0.7Pr0.1Ca0.2Ba2.0Cu3.0O7.0,RE123,69.0,3.8507,3.8846,11.724,SST0140213,3.86765,Two,2.2609302017360218,1.92535
33182,Gd0.75Pr0.15Ca0.1Ba2.0Cu3.0O7.0,RE123,71.5,3.8386,3.8877,11.64,SST0140213,3.86315,Two,2.335257532686353,1.9193
33183,Gd0.7Pr0.15Ca0.15Ba2.0Cu3.0O7.0,RE123,72.4,3.8362,3.8757,11.668,SST0140213,3.85595,Two,2.3104817557029103,1.9181
33184,Gd0.65Pr0.15Ca0.2Ba2.0Cu3.0O7.0,RE123,66.6,3.8439,3.8896,11.698,SST0140213,3.86675,Two,2.283936280363505,1.92195
33214,La2.0Cu1.0O4.11,T,45.0,3.77453599797379,5.416,13.224,APA0740079,5.377000000000001,One,2.4090013740194607,1.887267998986895
33257,Hg1.5Pb0.5Ba2.0Y0.5Ca0.5Cu2.0O8.0,Hg2212,84.0,3.8667,,28.9804,PHC3660147,3.8667,Two,,1.93335
33272,Tl0.9Ni0.1Ba2.0Ca2.0Cu3.0O9.0,Tl1223,116.3,3.845,,15.782,PHC3410685,3.845,Three,,1.9225
33273,Tl0.8Ni0.2Ba2.0Ca2.0Cu3.0O9.0,Tl1223,113.4,3.842,,15.762,PHC3410685,3.842,Three,,1.921
33274,Tl0.7Ni0.3Ba2.0Ca2.0Cu3.0O9.0,Tl1223,111.5,3.84,,15.75,PHC3410685,3.84,Three,,1.92
33275,Tl0.6Ni0.4Ba2.0Ca2.0Cu3.0O9.0,Tl1223,109.0,3.843,,15.755,PHC3410685,3.843,Three,,1.9215
33276,Tl0.5Ni0.5Ba2.0Ca2.0Cu3.0O9.0,Tl1223,105.0,3.855,,15.787,PHC3410685,3.855,Three,,1.9275
33277,Tl1.0Ba2.0Ca2.0Cu3.0O9.0,Tl1223,118.0,3.875,,15.789,PHC3410685,3.875,Three,,1.9375
33278,Tl0.9Zn0.1Ba2.0Ca2.0Cu3.0O9.0,Tl1223,119.0,3.863,,15.778,PHC3410685,3.863,Three,,1.9315
33279,Tl0.8Zn0.2Ba2.0Ca2.0Cu3.0O9.0,Tl1223,124.0,3.841,,15.772,PHC3410685,3.841,Three,,1.9205
33280,Tl0.7Zn0.3Ba2.0Ca2.0Cu3.0O9.0,Tl1223,119.0,3.832,,15.763,PHC3410685,3.832,Three,,1.916
33281,Tl0.6Zn0.4Ba2.0Ca2.0Cu3.0O9.0,Tl1223,117.0,3.831,,15.761,PHC3410685,3.831,Three,,1.9155
33282,Tl0.4Zn0.6Ba2.0Ca2.0Cu3.0O9.0,Tl1223,113.0,3.834,,15.781,PHC3410685,3.834,Three,,1.917
33312,Dy1.0Ba1.0Sr1.0Cu3.0O7.0,RE123,82.0,3.801,3.85,11.549,PLA2880105,3.8255,Two,2.415778807882546,1.9005
33360,La1.875Ba0.065Sr0.06Cu1.0O4.0,T,10.4,3.7842,,13.2584,PHC3570256,3.7842,One,2.419866528480809,1.8921
33361,La1.875Ba0.05Sr0.075Cu1.0O4.0,T,13.5,3.7847,,13.2555,PHC3570256,3.7847,One,2.4189505706919165,1.89235
33362,La1.875Ba0.04Sr0.085Cu1.0O4.0,T,31.7,3.7834,,13.2503,PHC3570256,3.7834,One,2.4173081636221774,1.8917
33363,La1.875Ba0.025Sr0.1Cu1.0O4.0,T,30.2,3.7823,,13.2423,PHC3570256,3.7823,One,2.4147813835148875,1.89115
33404,Sm1.0Ba2.0Cu3.0O7.0,RE123,92.9,3.85,3.9,11.71,PHC3570230,3.875,Two,2.2733180902277432,1.925
33405,Eu1.0Ba2.0Cu3.0O7.0,RE123,91.4,3.84,3.89,11.69,PHC3570230,3.865,Two,2.291015073787347,1.92
33406,Gd1.0Ba2.0Cu3.0O6.98,RE123,94.2,3.84,3.9,11.71,PHC3570230,3.87,Two,2.2733180902277432,1.92
33407,Y1.0Ba2.0Cu3.0O6.93,Y123,91.4,3.82,3.89,11.66,PHC3570230,3.855,Two,2.284209864074332,1.91
33408,Y0.4Yb0.6Ba2.0Cu3.0O6.93,Y123,91.1,3.8,3.87,11.65,PHC3570230,3.835,Two,2.273968576590635,1.9
33409,Y0.2Yb0.8Ba2.0Cu3.0O6.91,Y123,91.4,3.81,3.87,11.66,PHC3570230,3.84,Two,2.284209864074332,1.905
33410,Yb1.0Ba2.0Cu3.0O6.93,RE123,89.5,3.8,3.87,11.65,PHC3570230,3.835,Two,2.326409040906552,1.9
33411,Yb0.9Lu0.1Ba2.0Cu3.0O7.0,RE123,89.5,3.8,3.87,11.66,PHC3570230,3.835,Two,2.3175605491267506,1.9
33412,Yb0.8Lu0.2Ba2.0Cu3.0O6.94,RE123,89.9,3.8,3.87,11.66,PHC3570230,3.835,Two,2.3175605491267506,1.9
33413,Yb0.7Lu0.3Ba2.0Cu3.0O7.0,RE123,89.7,3.8,3.87,11.66,PHC3570230,3.835,Two,2.3175605491267506,1.9
33414,Yb0.6Lu0.4Ba2.0Cu3.0O6.92,RE123,89.7,3.8,3.87,11.66,PHC3570230,3.835,Two,2.3175605491267506,1.9
33432,Y1.0Ba2.0Cu3.0O7.0,Y123,85.49,3.8171,3.8822,11.6734,MRB0360971,3.84965,Two,2.297933189302487,1.90855
33433,Y0.8Sm0.2Ba2.0Cu3.0O7.0,Y123,80.0,3.8171,3.884,11.6735,MRB0360971,3.85055,Two,2.2980356021773236,1.90855
33434,Y0.6Sm0.4Ba2.0Cu3.0O7.0,Y123,78.0,3.8171,3.8852,11.6735,MRB0360971,3.85115,Two,2.2980356021773236,1.90855
33443,La1.0Ba1.5Sr0.5Cu3.0O6.902,RE123,54.0,3.9047,,11.758,PHC3640575,3.9047,Two,2.230845329684698,1.95235
33444,La0.9Pr0.1Ba1.5Sr0.5Cu3.0O6.904,RE123,44.0,3.9042,,11.716,PHC3640575,3.9042,Two,2.2680089951598634,1.9521
33445,La0.8Pr0.2Ba1.5Sr0.5Cu3.0O6.9060000000000015,RE123,24.0,3.9038,,11.714,PHC3640575,3.9038,Two,2.269778693515823,1.9519
33454,La0.95Ca0.05Ba1.5Sr0.5Cu3.0O6.877999999999999,RE123,66.0,3.8987,,11.763,PHC3640575,3.8987,Two,2.2264210837947966,1.94935
33455,La0.9Ca0.1Ba1.5Sr0.5Cu3.0O6.847,RE123,68.0,3.8979,,11.742,PHC3640575,3.8979,Two,2.245002916532379,1.94895
33456,La0.85Ca0.15Ba1.5Sr0.5Cu3.0O6.819,RE123,71.0,3.8969,,11.729,PHC3640575,3.8969,Two,2.256505955846122,1.94845
33457,La0.8Ca0.2Ba1.5Sr0.5Cu3.0O6.794,RE123,73.0,3.8966,,11.686,PHC3640575,3.8966,Two,2.2945544704992673,1.9483
33458,La0.85Ca0.05Pr0.1Ba1.5Sr0.5Cu3.0O6.865,RE123,50.0,3.8971,,11.789,PHC3640575,3.8971,Two,2.2034150051673134,1.94855
33459,La0.8Ca0.1Pr0.1Ba1.5Sr0.5Cu3.0O6.856,RE123,56.0,3.9054,,11.723,PHC3640575,3.9054,Two,2.2618150509140014,1.9527
33460,La0.75Ca0.15Pr0.1Ba1.5Sr0.5Cu3.0O6.845,RE123,62.0,3.9045,,11.718,PHC3640575,3.9045,Two,2.266239296803903,1.95225
33461,La0.7Ca0.2Pr0.1Ba1.5Sr0.5Cu3.0O6.809,RE123,63.0,3.9036,,11.708,PHC3640575,3.9036,Two,2.2750877885837038,1.9518
33462,La0.75Ca0.05Pr0.2Ba1.5Sr0.5Cu3.0O6.886,RE123,33.0,3.8971,,11.698,PHC3640575,3.8971,Two,2.283936280363505,1.94855
33463,La0.7Ca0.1Pr0.2Ba1.5Sr0.5Cu3.0O6.862,RE123,40.0,3.8962,,11.688,PHC3640575,3.8962,Two,2.2927847721433063,1.9481
33464,La0.65Ca0.15Pr0.2Ba1.5Sr0.5Cu3.0O6.84,RE123,45.0,3.8905,,11.677,PHC3640575,3.8905,Two,2.3025181131010886,1.94525
33465,La0.6Ca0.2Pr0.2Ba1.5Sr0.5Cu3.0O6.809,RE123,47.0,3.8885,,11.665,PHC3640575,3.8885,Two,2.313136303236851,1.94425
33466,La0.65Ca0.05Pr0.3Ba1.5Sr0.5Cu3.0O6.896,RE123,14.0,3.8941,,11.69,PHC3640575,3.8941,Two,2.291015073787347,1.94705
33467,La0.6Ca0.1Pr0.3Ba1.5Sr0.5Cu3.0O6.872000000000001,RE123,26.0,3.8927,,11.679,PHC3640575,3.8927,Two,2.300748414745128,1.94635
33468,La0.55Ca0.15Pr0.3Ba1.5Sr0.5Cu3.0O6.851,RE123,27.0,3.8907,,11.675,PHC3640575,3.8907,Two,2.304287811457048,1.94535
33469,La0.5Ca0.2Pr0.3Ba1.5Sr0.5Cu3.0O6.829,RE123,34.0,3.8838,,11.66,PHC3640575,3.8838,Two,2.3175605491267506,1.9419
33487,La1.85Sr0.15Cu1.0FeO4.0,T,39.9,3.7713,,13.212,PHC3700163,3.7713,One,2.4052112038585247,1.88565
33515,La1.86Sr0.14Cu0.99Li0.01O4.0,T,38.25,3.7725,,13.227,PHC3700269,3.7725,One,2.4099489165596943,1.88625
33516,La1.87Sr0.13Cu0.98Li0.02O4.0,T,32.85,3.774,,13.217,PHC3700269,3.774,One,2.4067904414255814,1.887
33517,La1.885Sr0.115Cu0.965Li0.035O4.0,T,26.5,3.7797,,13.225,PHC3700269,3.7797,One,2.4093172215328718,1.88985
33518,La1.9Sr0.1Cu0.95Li0.05O4.0,T,20.0,3.7796,3.7784,13.231,PHC3700269,3.779,One,2.4112123066133395,1.8898
33563,Hg0.85Mo0.15Sr2.0Cu1.0O4.0,Hg1201,56.0,3.781,,8.868,MCP0750144,3.781,One,,1.8905
33564,Hg0.85Mo0.15Sr2.0Cu1.0O4.0,Hg1201,66.0,3.775,,8.888,MCP0750144,3.775,One,,1.8875
33565,Hg0.75Mo0.25Sr2.0Cu1.0O4.0,Hg1201,50.0,3.791,,8.818,MCP0750144,3.791,One,,1.8955
33566,Hg0.7Mo0.3Sr2.0Cu1.0O4.0,Hg1201,36.0,3.805,,8.814,MCP0750144,3.805,One,,1.9025
33630,Hg1.75Pb0.25Ba2.0Y0.7Ca0.3Cu2.0O8.0,Hg2212,70.0,3.8574,,28.8228,PHC3770146,3.8574,Two,,1.9287
33631,Hg1.5Pb0.5Ba2.0Y0.5Ca0.5Cu2.0O8.0,Hg2212,84.0,3.8555,,28.9314,PHC3770146,3.8555,Two,,1.92775
33639,Hg0.7Cr0.3Sr2.0Cu1.0O4.0,Hg1201,68.0,3.8414,,8.7017,PCS0631815,3.8414,One,,1.9207
33640,Hg0.7Cr0.3Sr2.0Cu0.99Zn0.01O4.0,Hg1201,63.0,3.841,,8.6829,PCS0631815,3.841,One,,1.9205
33641,Hg0.7Cr0.3Sr2.0Cu0.98Zn0.02O4.0,Hg1201,60.0,3.8414,,8.6641,PCS0631815,3.8414,One,,1.9207
33642,Hg0.7Cr0.3Sr2.0Cu0.97Zn0.03O4.0,Hg1201,57.0,3.842,,8.6466,PCS0631815,3.842,One,,1.921
33643,Hg0.7Cr0.3Sr2.0Cu0.96Zn0.04O4.0,Hg1201,54.0,3.8419,,8.6281,PCS0631815,3.8419,One,,1.92095
33644,Hg0.7Cr0.3Sr2.0Cu0.95Zn0.05O4.0,Hg1201,51.0,3.8424,,8.6099,PCS0631815,3.8424,One,,1.9212
33645,Hg0.7Cr0.3Sr2.0Cu0.99Ni0.01O4.0,Hg1201,59.0,3.8415,,8.6959,PCS0631815,3.8415,One,,1.92075
33646,Hg0.7Cr0.3Sr2.0Cu0.98Ni0.02O4.0,Hg1201,53.0,3.8418,,8.69,PCS0631815,3.8418,One,,1.9209
33647,Hg0.7Cr0.3Sr2.0Cu0.97Ni0.03O4.0,Hg1201,48.0,3.842,,8.6845,PCS0631815,3.842,One,,1.921
33648,Hg0.7Cr0.3Sr2.0Cu0.96Ni0.04O4.0,Hg1201,43.0,3.8424,,8.6792,PCS0631815,3.8424,One,,1.9212
33649,Hg0.7Cr0.3Sr2.0Cu0.95Ni0.05O4.0,Hg1201,39.0,3.8426,,8.6809,PCS0631815,3.8426,One,,1.9213
33650,Hg0.7Cr0.3Sr2.0Cu0.925Ni0.075O4.0,Hg1201,28.0,3.8429,,8.6619,PCS0631815,3.8429,One,,1.92145
33651,Hg0.7Cr0.3Sr2.0Cu0.9Ni0.1O4.0,Hg1201,18.0,3.8432,,8.6477,PCS0631815,3.8432,One,,1.9216
33652,Hg0.7Cr0.3Sr2.0Cu0.99Co0.01O4.0,Hg1201,58.0,3.8414,,8.6961,PCS0631815,3.8414,One,,1.9207
33653,Hg0.7Cr0.3Sr2.0Cu0.98Co0.02O4.0,Hg1201,52.0,3.8417,,8.6902,PCS0631815,3.8417,One,,1.92085
33654,Hg0.7Cr0.3Sr2.0Cu0.97Co0.03O4.0,Hg1201,46.0,3.8419,,8.6833,PCS0631815,3.8419,One,,1.92095
33655,Hg0.7Cr0.3Sr2.0Cu0.96Co0.04O4.0,Hg1201,42.0,3.8424,,8.6777,PCS0631815,3.8424,One,,1.9212
33656,Hg0.7Cr0.3Sr2.0Cu0.95Co0.05O4.0,Hg1201,35.0,3.8427,,8.6729,PCS0631815,3.8427,One,,1.92135
33660,Tl1.0Sr2.0Ca0.8Y0.2Cu2.0O7.0,Tl1212,52.75,3.7933,,12.0801,DEN1100436,3.7933,Two,,1.89665
33661,Tl1.0Sr2.0Ca0.6Y0.4Cu2.0O7.0,Tl1212,68.0,3.797,,12.045,DEN1100436,3.797,Two,,1.8985
33662,Tl1.0Sr2.0Ca0.4Y0.6Cu2.0O7.0,Tl1212,35.0,3.802,,12.0105,DEN1100436,3.802,Two,,1.901
33687,Y1.0Sr2.0Cu3.0O7.2,Y123,64.0,3.7903,,11.3992,P066132510,3.7903,Two,2.017117086499508,1.89515
33708,Y1.0Ba2.0Cu3.0O7.0,Y123,93.0,3.897,3.888,11.691,PHC3830048,3.8925,Two,2.315957855273794,1.9485
33709,Y0.98Pr0.02Ba2.0Cu3.0O7.0,Y123,92.2,3.898,3.888,11.693,PHC3830048,3.8930000000000002,Two,2.318006112770532,1.949
33710,Y0.96Pr0.04Ba2.0Cu3.0O7.0,Y123,92.0,3.897,3.887,11.691,PHC3830048,3.892,Two,2.315957855273794,1.9485
33711,Y0.94Pr0.06Ba2.0Cu3.0O7.0,Y123,91.5,3.897,3.889,11.691,PHC3830048,3.8930000000000002,Two,2.315957855273794,1.9485
33712,Y0.92Pr0.08Ba2.0Cu3.0O7.0,Y123,90.5,3.894,3.886,11.682,PHC3830048,3.89,Two,2.306740696538466,1.947
33713,Y0.9Pr0.1Ba2.0Cu3.0O7.0,Y123,89.2,3.895,3.888,11.686,PHC3830048,3.8915,Two,2.3108372115319447,1.9475
33714,Y0.85Pr0.15Ba2.0Cu3.0O7.0,Y123,84.5,3.902,3.892,11.705,PHC3830048,3.897,Two,2.3302956577509693,1.951
33715,Y0.8Pr0.2Ba2.0Cu3.0O7.0,Y123,79.5,3.915,3.907,11.746,PHC3830048,3.911,Two,2.3722849364341285,1.9575
33716,Y0.75Pr0.25Ba2.0Cu3.0O7.0,Y123,72.0,3.915,3.907,11.746,PHC3830048,3.911,Two,2.3722849364341285,1.9575
33717,Y0.7Pr0.3Ba2.0Cu3.0O7.0,Y123,64.0,3.894,3.887,11.684,PHC3830048,3.8905,Two,2.3087889540352045,1.947
33719,Bi2.0Sr2.0Ca1.0Cu2.0O8.0,Bi2212,84.0,3.825447686219222,5.4,30.81,PHC3830122,5.405,Two,,1.912723843109611
33767,Bi2.2Sr1.72La0.08Ca1.0Cu2.0O8.0,Bi2212,83.1,3.8339329675934612,,30.73,PHC3830445,5.4220000000000015,Two,,1.9169664837967306
33787,Gd1.0Ba2.0Cu3.0O7.0,RE123,92.0,3.925,3.863,11.755,JPC0016853,3.8939999999999997,Two,2.233499877218637,1.9625
33795,Bi1.7Pb0.3Sr2.0Ca1.0Cu2.0O8.0,Bi2212,81.0,3.825447686219222,5.42,30.68,SST0080101,5.415,Two,,1.912723843109611
33799,La1.85Sr0.15Cu1.0O4.0,T,37.9,3.7743,,13.227,PHC3840075,3.7743,One,2.4099489165596943,1.88715
33800,La1.85Sr0.15Cu0.995V0.005O4.0,T,36.9,3.7757,,13.2244,PHC3840075,3.7757,One,2.4091277130248248,1.88785
33801,La1.85Sr0.15Cu0.9875V0.0125O4.0,T,35.9,3.7764,,13.2188,PHC3840075,3.7764,One,2.407358966949722,1.8882
33802,La1.85Sr0.15Cu0.9825V0.0175O4.0,T,35.0,3.7764,,13.2163,PHC3840075,3.7764,One,2.406569348166194,1.8882
33803,La1.85Sr0.15Cu0.98V0.02O4.0,T,30.9,3.7782,,13.2142,PHC3840075,3.7782,One,2.40590606838803,1.8891
33804,La1.85Sr0.15Cu0.975V0.025O4.0,T,29.9,3.7791,,13.2125,PHC3840075,3.7791,One,2.4053691276152307,1.88955
33805,La1.85Sr0.15Cu0.95V0.05O4.0,T,28.0,3.7843,,13.1981,PHC3840075,3.7843,One,2.400820923422108,1.89215
33806,La1.85Sr0.15Cu0.925V0.075O4.0,T,23.9,3.7839,,13.1943,PHC3840075,3.7839,One,2.399620702871145,1.89195
33807,La1.85Sr0.15Cu0.9V0.1O4.0,T,15.0,3.7868,,13.1887,PHC3840075,3.7868,One,2.3978519567960417,1.8934
33819,Y1.0Ba2.0Cu3.0O6.9570000000000025,Y123,91.0,3.823,3.885,11.675999999999998,MLT0210021,3.8539999999999996,Two,2.300595924048246,1.9115
33820,Sm1.0Ba2.0Cu3.0O6.858,RE123,90.0,3.856,3.899,11.69,MLT0210021,3.8775,Two,2.291015073787347,1.928
33821,Gd1.0Ba2.0Cu3.0O6.757999999999999,RE123,92.0,3.832,3.887,11.704,MLT0210021,3.8595,Two,2.278627185295624,1.916
33823,Dy1.0Ba2.0Cu3.0O6.879,RE123,86.0,3.853,3.898,11.653,MLT0210021,3.8755,Two,2.3237544933726113,1.9265
33824,Tm1.0Ba2.0Cu3.0O6.71,RE123,78.0,3.831,3.888,11.768,MLT0210021,3.8595,Two,2.221996837904895,1.9155
33844,Y0.8Pr0.2Ba2.0Cu4.0O8.0,Y124,62.0,3.8488,3.8771,27.2354,PHC3850373,3.86295,Two,2.2894001630850833,1.9244
33845,Y0.8Pr0.2Ba2.0Cu3.975Fe0.025O8.0,Y124,46.0,3.8485,3.8788,27.2247,PHC3850373,3.86365,Two,2.2848736939864334,1.92425
33846,Y0.8Pr0.2Ba2.0Cu3.95Fe0.05O8.0,Y124,33.0,3.8496,3.8799,27.2139,PHC3850373,3.86475,Two,2.2803049214382636,1.9248
33851,Y1.0Ba2.0Cu3.0O7.0,Y123,86.5,3.8171,3.8822,11.6734,MRB0360971,3.84965,Two,2.297933189302487,1.90855
33852,Y0.8Sm0.2Ba2.0Cu3.0O7.0,Y123,80.0,3.8171,3.884,11.6735,MRB0360971,3.85055,Two,2.2980356021773236,1.90855
33853,Y0.6Sm0.4Ba2.0Cu3.0O7.0,Y123,78.0,3.8171,3.8852,11.6735,MRB0360971,3.85115,Two,2.2980356021773236,1.90855
33897,La1.85Sr0.15Cu1.0O4.0,T,37.5,3.771,,13.241,JP01407383,3.771,One,2.4143707817474525,1.8855
33898,La1.75Pr0.1Sr0.15Cu1.0O4.0,T,37.4,3.764,,13.24,JP01407383,3.764,One,2.4140549342340414,1.882
33899,La1.35Pr0.5Sr0.15Cu1.0O4.0,T,34.3,3.746,,13.012,JP01407383,3.746,One,2.342041701176265,1.873
33905,La1.85Sr0.15Cu1.0O4.0,T,37.0,3.779,,13.251,JP01409659,3.779,One,2.4175292568815654,1.8895
33906,La1.85Sr0.15Cu0.99Fe0.01O4.0,T,33.0,3.78,,13.2457,JP01409659,3.78,One,2.4158552650604856,1.89
33908,La1.84Sr0.16Cu0.99Fe0.01O4.0,T,35.0,3.78,,13.246,JP01409659,3.78,One,2.415950019314509,1.89
33910,La1.83Sr0.17Cu0.98Fe0.02O4.0,T,31.0,3.7801,,13.2448,JP01409659,3.7801,One,2.4155710022984156,1.89005
33911,La1.82Sr0.18Cu0.97Fe0.03O4.0,T,29.0,3.7807,,13.2405,JP01409659,3.7807,One,2.4142128579907474,1.89035
33925,Y1.0Ba2.0Cu3.0O7.0,Y123,93.0,3.811,3.875,11.651,PHC3870411,3.843,Two,2.2749927053390038,1.9055
33926,Y0.9Pr0.05Ca0.05Ba2.0Cu3.0O7.0,Y123,86.2,3.822,3.88,11.667,PHC3870411,3.8510000000000004,Two,2.2913787653129196,1.911
33927,Y0.8Pr0.1Ca0.1Ba2.0Cu3.0O7.0,Y123,83.0,3.822,3.883,11.667,PHC3870411,3.8525,Two,2.2913787653129196,1.911
33928,Y0.7Pr0.15Ca0.15Ba2.0Cu3.0O7.0,Y123,75.8,3.823,3.882,11.665,PHC3870411,3.8525,Two,2.2893305078161794,1.9115
33929,Y0.98Ca0.02Ba2.0Cu3.0O7.0,Y123,90.5,3.822,3.884,11.674,PHC3870411,3.853,Two,2.2985476665515074,1.911
33930,Y0.95Ca0.05Ba2.0Cu3.0O7.0,Y123,88.6,3.817,3.879,11.665,PHC3870411,3.8480000000000003,Two,2.2893305078161794,1.9085
33931,Y0.92Ca0.08Ba2.0Cu3.0O7.0,Y123,87.0,3.825,3.887,11.689,PHC3870411,3.8560000000000003,Two,2.313909597777054,1.9125
33932,Y0.95Pr0.05Ba2.0Cu3.0O7.0,Y123,91.8,3.817,3.88,11.67,PHC3870411,3.8485,Two,2.294451151558029,1.9085
33933,Y0.93Pr0.05Ca0.02Ba2.0Cu3.0O7.0,Y123,89.4,3.817,3.883,11.672,PHC3870411,3.85,Two,2.296499409054769,1.9085
33934,Y0.91Pr0.05Ca0.04Ba2.0Cu3.0O7.0,Y123,87.3,3.822,3.884,11.679,PHC3870411,3.853,Two,2.303668310293357,1.911
33935,Y0.89Pr0.05Ca0.06Ba2.0Cu3.0O7.0,Y123,85.9,3.819,3.882,11.67,PHC3870411,3.8505,Two,2.294451151558029,1.9095
33936,Y0.9Pr0.1Ba2.0Cu3.0O7.0,Y123,88.8,3.823,3.879,11.66,PHC3870411,3.8510000000000004,Two,2.284209864074332,1.9115
33937,Y0.88Pr0.1Ca0.02Ba2.0Cu3.0O7.0,Y123,87.0,3.823,3.883,11.679,PHC3870411,3.853,Two,2.303668310293357,1.9115
33938,Y0.86Pr0.1Ca0.04Ba2.0Cu3.0O7.0,Y123,85.5,3.823,3.888,11.684,PHC3870411,3.8555,Two,2.3087889540352045,1.9115
33939,Y0.84Pr0.1Ca0.06Ba2.0Cu3.0O7.0,Y123,84.6,3.817,3.879,11.66,PHC3870411,3.8480000000000003,Two,2.284209864074332,1.9085
33940,Y0.82Pr0.1Ca0.08Ba2.0Cu3.0O7.0,Y123,83.4,3.823,3.88,11.665,PHC3870411,3.8515,Two,2.2893305078161794,1.9115
34002,Y1.0Ba2.0Cu3.0O7.0,Y123,93.1,3.816,3.882,11.673,PHC3910001,3.8489999999999998,Two,2.297523537803138,1.908
34011,Y1.0Ba2.88Pr0.12Cu3.0O7.0,Y123,88.2,3.817,3.877,11.661,PHC3910001,3.847,Two,2.2852339928227012,1.9085
34017,Yb1.0Ba2.0Cu3.0O7.0,RE123,91.0,3.804,3.874,11.654000000000002,PHC3910008,3.839,Two,2.32286964419463,1.902
34018,Yb0.98Pr0.02Ba2.0Cu3.0O7.0,RE123,91.3,3.806,3.877,11.667,PHC3910008,3.8415,Two,2.31136660488089,1.903
34019,Yb0.96Pr0.04Ba2.0Cu3.0O7.0,RE123,91.6,3.808,3.877,11.667,PHC3910008,3.8425,Two,2.31136660488089,1.904
34020,Yb0.94Pr0.06Ba2.0Cu3.0O7.0,RE123,91.5,3.807,3.875,11.656,PHC3910008,3.841,Two,2.3210999458386707,1.9035
34021,Yb0.92Pr0.08Ba2.0Cu3.0O7.0,RE123,91.2,3.81,3.877,11.663,PHC3910008,3.8435,Two,2.31490600159281,1.905
34022,Yb0.9Pr0.1Ba2.0Cu3.0O7.0,RE123,89.9,3.809,3.874,11.653,PHC3910008,3.8415,Two,2.3237544933726113,1.9045
34023,Yb0.85Pr0.15Ba2.0Cu3.0O7.0,RE123,87.5,3.811,3.876,11.659,PHC3910008,3.8435000000000006,Two,2.31844539830473,1.9055
34024,Yb0.8Pr0.2Ba2.0Cu3.0O7.0,RE123,82.9,3.814,3.874,11.654000000000002,PHC3910008,3.844,Two,2.32286964419463,1.907
34025,Yb0.75Pr0.25Ba2.0Cu3.0O7.0,RE123,76.1,3.819,3.88,11.666,PHC3910008,3.8495,Two,2.3122514540588694,1.9095
34026,Yb0.7Pr0.3Ba2.0Cu3.0O7.0,RE123,68.0,3.827,3.878,11.667,PHC3910008,3.8525,Two,2.31136660488089,1.9135
34074,Hg0.65V0.35Sr2.4Nd0.6Cu2.0O6.0,Hg1212,67.0,3.877,,11.924,PHC3910160,3.877,Two,,1.9385
34075,Hg0.65V0.35Sr2.5Nd0.5Cu2.0O6.0,Hg1212,82.0,3.8764,,11.93,PHC3910160,3.8764,Two,,1.9382
34076,Hg0.6V0.4Sr2.47Nd0.53Cu2.0O6.0,Hg1212,67.0,3.8765,,11.9232,PHC3910160,3.8765,Two,,1.93825
34082,Hg1.0Ba2.0Ca1.0Cu2.0O6.0,Hg1212,121.0,3.8627,,12.709,PHC3910298,3.8627,Two,,1.93135
34083,Hg0.8Tl0.2Ba2.0Ca1.0Cu2.0O6.0,Hg1212,124.0,3.8592,,12.67,PHC3910298,3.8592,Two,,1.9296
34117,Y0.99La0.01Ba2.0Cu3.0O7.07,Y123,91.0,3.8218,3.8875,11.677,P068064502,3.85465,Two,2.3016200527966166,1.9109
34118,Y0.9La0.1Ba2.0Cu3.0O6.97,Y123,91.0,3.8239,3.8866,11.675999999999998,P068064502,3.85525,Two,2.300595924048246,1.91195
34119,Y0.8La0.2Ba2.0Cu3.0O6.9,Y123,84.0,3.8301,3.8874,11.685,P068064502,3.85875,Two,2.3098130827835752,1.91505
34120,Y0.7La0.3Ba2.0Cu3.0O6.92,Y123,83.0,3.8385,3.8927,11.702,P068064502,3.8656,Two,2.32722327150586,1.91925
34121,Y0.6La0.4Ba2.0Cu3.0O6.92,Y123,85.0,3.8502,3.9034,11.732,P068064502,3.8768,Two,2.357947133956951,1.9251
34122,Y0.5La0.5Ba2.0Cu3.0O7.01,Y123,86.0,3.843,3.8992,11.717,P068064502,3.8711,Two,2.3425852027314065,1.9215
34123,Y0.4La0.6Ba2.0Cu3.0O6.99,Y123,85.0,3.8561,3.9095,11.749,P068064502,3.8828,Two,2.3753573226792377,1.92805
34124,Y0.3La0.7Ba2.0Cu3.0O6.98,Y123,82.0,3.8666,3.9165,11.778,P068064502,3.89155,Two,2.4050570563819598,1.9333
34125,Y0.2La0.8Ba2.0Cu3.0O7.0,Y123,81.0,3.8694,3.9167,11.777,P068064502,3.89305,Two,2.404032927633589,1.9347
34126,Y0.1La0.9Ba2.0Cu3.0O7.05,Y123,79.0,3.8822,3.9269,11.805,P068064502,3.90455,Two,2.4327085325879416,1.9411
34127,La1.0Ba2.0Cu3.0O6.95,RE123,74.0,3.8911,3.933,11.808,P068064502,3.91205,Two,2.1866028707856904,1.94555
34165,Gd1.0Ba2.0Cu3.0O6.99,RE123,90.9,3.847,3.89,11.696,P068104516,3.8685,Two,2.285705978719466,1.9235
34166,Gd1.0Ba1.95Pr0.05Cu3.0O7.03,RE123,86.8,3.847,3.889,11.692,P068104516,3.8680000000000003,Two,2.289245375431386,1.9235
34167,Gd1.0Ba1.9Pr0.1Cu3.0O7.03,RE123,63.3,3.855,3.886,11.671,P068104516,3.8705,Two,2.3078272081689697,1.9275
34168,Gd1.0Ba1.85Pr0.15Cu3.0O7.09,RE123,55.8,3.86,3.881,11.66,P068104516,3.8705,Two,2.3175605491267506,1.93
34169,Gd1.0Ba1.8Pr0.2Cu3.0O7.01,RE123,44.5,3.87,,11.645,P068104516,3.87,Two,2.330833286796453,1.935
34170,Gd1.0Ba1.75Pr0.25Cu3.0O7.06,RE123,39.2,3.868,,11.635,P068104516,3.868,Two,2.3396817785762543,1.934
34171,Gd1.0Ba1.7Pr0.3Cu3.0O7.06,RE123,22.9,3.869,,11.608,P068104516,3.869,Two,2.3635727063817176,1.9345
34256,La1.83Sr0.15Na0.02Cu1.0O4.0,T,37.0,3.7899,,13.1809,P068174505,3.7899,One,2.3953883461914334,1.89495
34257,La1.8Sr0.15Na0.05Cu1.0O4.0,T,37.0,3.7878,,13.1995,P068174505,3.7878,One,2.4012631099408837,1.8939
34258,La1.75Sr0.15Na0.1Cu1.0O4.0,T,37.0,3.7776,,13.1811,P068174505,3.7776,One,2.395451515694116,1.8888
34259,La1.7Sr0.15Na0.15Cu1.0O4.0,T,37.0,3.7751,,13.1901,P068174505,3.7751,One,2.3982941433148173,1.88755
34260,La1.55Sr0.15Na0.3Cu1.0O4.0,T,37.0,3.7655,,13.2025,P068174505,3.7655,One,2.4022106524811178,1.88275
34274,La1.85Sr0.15Cu1.0O4.0,T,35.0,3.775,,13.22,JPC0151693,3.775,One,2.4077379839658155,1.8875
34275,La1.85Sr0.15Cu0.99Ru0.01O4.0,T,20.5,3.7803,,13.2059,JPC0151693,3.7803,One,2.403284534026716,1.89015
34276,La1.85Sr0.15Cu0.98Ru0.02O4.0,T,10.8,3.7809,,13.1935,JPC0151693,3.7809,One,2.399368024860416,1.89045
34277,La1.85Sr0.15Cu0.97Ru0.03O4.0,T,10.8,3.7848,,13.1891,JPC0151693,3.7848,One,2.397978295801406,1.8924
34279,La1.83Sr0.17Cu0.99Ru0.01O4.0,T,31.1,3.775,,13.2182,JPC0151693,3.775,One,2.407169458441675,1.8875
34291,La1.79Sr0.21Cu0.97Ru0.03O4.0,T,14.8,3.7797,,13.2138,JPC0151693,3.7797,One,2.4057797293826657,1.88985
34327,Ba1.0Sr1.0Y1.0Cu3.0O7.0,Y123,82.7,3.7864,3.8542,11.557,P069014507,3.8203,Two,2.1787246029922502,1.8932
34328,Fe0.1Ba1.0Sr1.0Y1.0Cu2.9O7.0,Y123,46.6,3.8218,3.8448,11.5386,P069014507,3.8333,Two,2.159880634022248,1.9109
34329,Fe0.2Ba1.0Sr1.0Y1.0Cu2.8O7.0,Y123,36.1,3.8282,,11.5467,P069014507,3.8282,Two,2.1681760768840412,1.9141
34332,Fe0.5Ba2.0Y1.0Cu2.5O7.0,Y123,73.0,3.87,,11.601,P069014507,3.87,Two,2.2237862679205187,1.935
34333,Fe0.5Sr2.0Y1.0Cu2.5O7.0,Y123,77.0,3.859,,11.602,P069014507,3.859,Two,2.224810396668888,1.9295
34334,Fe0.5Ba1.0Sr1.0Y1.0Cu2.5O7.35,Y123,60.0,3.838,,11.5211,P069014507,3.838,Two,2.1419583809257774,1.919
34352,Hg2.0Ba1.0Sr1.0Y1.0Cu2.0O8.0,Hg2212,32.0,3.8327,,28.422,PHC4020152,3.8327,Two,,1.91635
34353,Hg2.0Sr2.0Y1.0Cu2.0O8.0,Hg2212,42.0,3.8108,,28.141,PHC4020152,3.8108,Two,,1.9054
34354,Hg2.0Ba2.0Y0.8Ca0.2Cu2.0O8.0,Hg2212,21.0,3.8589,,28.91800000000001,PHC4020152,3.8589,Two,,1.92945
34355,Hg2.0Ba1.9Sr0.1Y0.8Ca0.2Cu2.0O8.0,Hg2212,27.0,3.8546,,28.873,PHC4020152,3.8546,Two,,1.9273
34356,Hg2.0Ba1.8Sr0.2Y0.8Ca0.2Cu2.0O8.0,Hg2212,32.5,3.8514,,28.846,PHC4020152,3.8514,Two,,1.9257
34357,Hg2.0Ba1.7Sr0.3Y0.8Ca0.2Cu2.0O8.0,Hg2212,39.5,3.8477,,28.806,PHC4020152,3.8477,Two,,1.92385
34358,Hg2.0Ba1.6Sr0.4Y0.8Ca0.2Cu2.0O8.0,Hg2212,38.5,3.8454,,28.763,PHC4020152,3.8454,Two,,1.9227
34359,Hg2.0Ba1.5Sr0.5Y0.8Ca0.2Cu2.0O8.0,Hg2212,41.0,3.8425,,28.733,PHC4020152,3.8425,Two,,1.92125
34360,Hg2.0Ba1.2Sr0.8Y0.8Ca0.2Cu2.0O8.0,Hg2212,51.0,3.8333,,28.575,PHC4020152,3.8333,Two,,1.91665
34361,Hg2.0Ba0.6Sr1.4Y0.8Ca0.2Cu2.0O8.0,Hg2212,60.0,3.8134,,28.302,PHC4020152,3.8134,Two,,1.9067
34362,Hg2.0Sr2.0Y0.8Ca0.2Cu2.0O8.0,Hg2212,58.0,3.8039,,28.107,PHC4020152,3.8039,Two,,1.90195
34380,Y1.0Ba2.0Cu2.94Co0.06O7.0,Y123,78.3,3.8375,3.8815,11.7,P069094506,3.8595,Two,2.32517501400912,1.91875
34381,Y1.0Ba2.0Cu2.88Co0.12O7.0,Y123,71.0,3.8681,,11.699000000000002,P069094506,3.8681,Two,2.3241508852607526,1.93405
34382,Y1.0Ba2.0Cu2.76Co0.24O6.999,Y123,50.7,3.8724,,11.697,P069094506,3.8724,Two,2.3221026277640107,1.9362
34383,Y1.0Ba2.0Cu2.64Co0.36O7.03,Y123,22.0,3.8795,,11.693,P069094506,3.8795,Two,2.318006112770532,1.93975
34441,La2.0Cu1.0O4.086,T,45.2,3.7759502115361636,5.416,13.225,SSC1290075,5.377999999999999,One,2.4093172215328718,1.8879751057680818
34442,La2.0Cu0.99Zn0.01O4.099,T,29.3,3.777364425098537,5.414,13.217,SSC1290075,5.377999999999999,One,2.4067904414255814,1.8886822125492686
34443,La2.0Cu0.98Zn0.02O4.099,T,19.2,3.7766573183173504,5.416,13.217,SSC1290075,5.378500000000002,One,2.4067904414255814,1.8883286591586752
34471,Bi2.0Sr2.1Y0.1Ca0.8Cu2.0O8.26,Bi2212,96.0,3.8219121523132893,,30.76,PHC4060058,5.405,Two,,1.9109560761566446
34472,Bi2.0Sr1.9Y0.1Ca1.0Cu2.0O8.24,Bi2212,94.0,3.8183766184073566,,30.74,PHC4060058,5.4,Two,,1.9091883092036783
34473,Bi2.0Sr1.8Y0.1Ca1.1Cu2.0O8.23,Bi2212,93.0,3.8183766184073566,,30.73,PHC4060058,5.4,Two,,1.9091883092036783
34474,Bi2.0Sr1.6Y0.1Ca1.3Cu2.0O8.23,Bi2212,89.0,3.819083725188543,,30.65,PHC4060058,5.401,Two,,1.9095418625942715
34507,Hg2.0Ba1.0Sr1.0Y1.0Cu2.0O8.0,Hg2212,32.0,3.8319,,28.4176,JP01604061,3.8319,Two,,1.91595
34508,Hg2.0Sr2.0Y1.0Cu2.0O8.0,Hg2212,42.0,3.8112,,28.136,JP01604061,3.8112,Two,,1.9056
34554,Gd1.05Ba1.95Cu3.0O6.94,RE123,85.0,3.8571,3.8977,11.7036,P068100507,3.8774,Two,2.278981124966817,1.92855
34555,Gd1.15Ba1.85Cu3.0O6.99,RE123,48.0,3.8662,3.8826,11.6733,P068100507,3.8744,Two,2.3057920550596154,1.9331
34556,Gd1.2Ba1.8Cu3.0O7.03,RE123,42.0,3.8722,,11.6553,P068100507,3.8722,Two,2.321719340263257,1.9361
34557,Gd1.25Ba1.75Cu3.0O6.98,RE123,28.0,3.8741,,11.6346,P068100507,3.8741,Two,2.3400357182474454,1.93705
34569,La2.0Cu0.985V0.015O4.021,T,40.0,3.816396719420034,5.3522,13.144,SST0170023,5.3747,One,2.3837335729465567,1.908198359710017
34570,La2.0Cu0.975V0.025O4.032,T,40.0,3.8178109329824075,5.3522,13.144,SST0170023,5.3757,One,2.3837335729465567,1.9089054664912037
34571,La2.0Cu0.965V0.035O4.045,T,40.0,3.8168916941668645,5.3528,13.1472,SST0170023,5.37535,One,2.3847442849894724,1.9084458470834322
34572,La2.0Cu0.955V0.045O4.056,T,40.0,3.8168916941668645,5.3522,13.1425,SST0170023,5.37505,One,2.3832598016764397,1.9084458470834322
34579,Y1.0Ba2.0Cu3.0O6.93,Y123,92.0,3.817,3.886,11.682,JP01601439,3.8515,Two,2.306740696538466,1.9085
34580,Y1.0Ba2.0Cu2.9925Zn0.0075O6.92,Y123,88.0,3.819,3.884,11.68,JP01601439,3.8515,Two,2.304692439041726,1.9095
34581,Y1.0Ba2.0Cu2.985Zn0.015O6.95,Y123,86.0,3.817,3.885,11.678,JP01601439,3.8510000000000004,Two,2.3026441815449874,1.9085
34582,Y1.0Ba2.0Cu2.9775Zn0.0225O6.93,Y123,83.0,3.821,3.884,11.673,JP01601439,3.8525,Two,2.297523537803138,1.9105
34583,Y1.0Ba2.0Cu2.97Zn0.03O6.98,Y123,80.0,3.82,3.884,11.67,JP01601439,3.852,Two,2.294451151558029,1.91
34584,Y1.0Ba2.0Cu2.94Zn0.06O6.96,Y123,71.0,3.822,3.886,11.672,JP01601439,3.8539999999999996,Two,2.296499409054769,1.911
34585,Y1.0Ba2.0Cu2.88Zn0.12O6.95,Y123,64.0,3.824,3.887,11.677,JP01601439,3.8555,Two,2.3016200527966166,1.912
34655,Y0.4Pr0.6Ba1.2Sr0.8Cu3.0O7.0,Y123,15.5,3.852,,11.5659,PHC4170033,3.852,Two,2.18783934885274,1.926
34656,Y0.4Pr0.6Ba1.0Sr1.0Cu3.0O7.0,Y123,23.0,3.849,,11.5461,PHC4170033,3.849,Two,2.167561599635019,1.9245
34657,Y1.0Ba2.0Cu3.0O7.0,Y123,44.7,3.8797,3.8174,11.6667,PHC4170063,3.84855,Two,2.2910715266884094,1.93985
34658,Y1.0Ba2.0Cu2.99Gd0.01O7.0,Y123,44.4,3.8781,3.8155,11.6629,PHC4170063,3.8468,Two,2.2871798374446044,1.93905
34659,Y1.0Ba2.0Cu2.98Gd0.02O7.0,Y123,42.5,3.8803,3.8174,11.6659,PHC4170063,3.84885,Two,2.2902522236897136,1.94015
34660,Y1.0Ba2.0Cu2.97Gd0.03O7.0,Y123,40.4,3.8819,3.8194,11.6704,PHC4170063,3.85065,Two,2.294860803057378,1.94095
34661,Y1.0Ba2.0Cu2.95Gd0.05O7.0,Y123,44.8,3.8778,3.8161,11.6599,PHC4170063,3.84695,Two,2.284107451199495,1.9389
34662,Y1.0Ba2.0Cu2.9Gd0.1O7.0,Y123,33.7,3.8777,3.8162,11.6539,PHC4170063,3.84695,Two,2.2779626787092764,1.93885
34663,Y1.0Ba2.0Cu2.85Gd0.15O7.0,Y123,44.1,3.8818,3.8212,11.6681,PHC4170063,3.8515,Two,2.2925053069361274,1.9409
34706,Gd1.1Ba1.9Cu3.0O7.0,RE123,93.0,3.8504,3.8918,11.655,PHC4170077,3.8711,Two,2.321984795016652,1.9252
34707,Y0.8Ca0.2Ba2.0Cu3.0O6.84,Y123,82.0,3.8269,3.8881,11.6539,PHC4180043,3.8575,Two,2.2779626787092764,1.91345
34708,Y0.8Ca0.2Ba2.0Cu3.0O6.78,Y123,84.2,3.8372,3.8828,11.6612,PHC4180043,3.86,Two,2.2854388185723744,1.9186
34709,Y0.8Ca0.2Ba2.0Cu3.0O6.59,Y123,67.3,3.855,3.8728,11.6701,PHC4180043,3.8639,Two,2.2945535644328654,1.9275
34710,Y0.8Ca0.2Ba2.0Cu3.0O6.51,Y123,62.6,3.8439,3.8531,11.6729,PHC4180043,3.8485,Two,2.2974211249283014,1.92195
34711,Y0.8Ca0.2Ba2.0Cu3.0O6.49,Y123,61.0,3.85,,11.6773,PHC4180043,3.85,Two,2.3019272914211286,1.925
34712,Y0.8Ca0.2Ba2.0Cu3.0O6.41,Y123,32.4,3.8481,,11.6924,PHC4180043,3.8481,Two,2.31739163552151,1.92405
34713,Y0.8Ca0.2Ba2.0Cu3.0O6.32,Y123,25.8,3.8369,,11.7453,PHC4180043,3.8369,Two,2.3715680463102697,1.91845
40239,Hg0.82Re0.18Ba2.0Ca2.0Cu3.0O8.0,Hg1223,132.6,3.8545,,15.6874,PHC4340053,3.8545,Three,,1.92725
40240,Hg0.82Re0.18Ba2.0Ca2.0Cu3.0O8.0,Hg1223,133.2,3.8541,,15.6881,PHC4340053,3.8541,Three,,1.92705
40241,Hg0.82Re0.18Ba2.0Ca2.0Cu3.0O8.0,Hg1223,132.7,3.8544,,15.6891,PHC4340053,3.8544,Three,,1.9272
40362,La1.77Sr0.23Cu0.94Mn0.06O4.0,T,34.0,3.7519,,13.1423,SSC1340725,3.7519,One,2.3831966321737577,1.87595
40363,Tl0.5Pb0.5Sr2.0Ca1.0Cu2.0O7.0,Tl1212,85.0,3.8028,,12.1148,SSC1350214,3.8028,Two,,1.9014
40365,Tl0.5Pb0.5Sr2.0Ca1.0Cu2.95Co0.05O7.0,Tl1212,53.0,3.8039,,12.1426,SSC1350214,3.8039,Two,,1.90195
40366,Tl0.5Pb0.5Sr2.0Ca1.0Cu2.98Ni0.02O7.0,Tl1212,63.5,3.8031,,12.1025,SSC1350214,3.8031,Two,,1.90155
40367,Tl0.5Pb0.5Sr2.0Ca1.0Cu2.95Ni0.05O7.0,Tl1212,50.0,3.8037,,12.0748,SSC1350214,3.8037,Two,,1.90185
40368,Tl0.5Pb0.5Sr2.0Ca1.0Cu2.98Zn0.02O7.0,Tl1212,71.0,3.8032,,12.1264,SSC1350214,3.8032,Two,,1.9016
40369,Tl0.5Pb0.5Sr2.0Ca1.0Cu2.95Zn0.05O7.0,Tl1212,73.0,3.804,,12.1558,SSC1350214,3.804,Two,,1.902
40381,Y0.8Ca0.2Sr1.0Ba1.0Cu2.9B0.1O7.3,Y123,35.0,3.8276,3.821,11.4187,PCS0670594,3.8243,Two,2.0370875970927163,1.9138
40382,Y0.8Ca0.2Sr1.0Ba1.0Cu2.8B0.2O7.6,Y123,37.0,3.8309,3.8268,11.3901,PCS0670594,3.82885,Two,2.007797514889343,1.91545
40383,Y0.8Ca0.2Sr1.0Ba1.0Cu2.7B0.3O7.9,Y123,38.0,3.8272,3.8238,11.3615,PCS0670594,3.8255,Two,1.978507432685968,1.9136
40384,Y0.8Ca0.2Sr1.0Ba1.0Cu2.6B0.4O8.2,Y123,31.0,3.8762,3.816,11.622,PCS0670594,3.8461,Two,2.245292971636282,1.9381
40385,Y0.8Ca0.2Sr1.0Ba1.0Cu2.5B0.5O8.5,Y123,28.0,3.8303,3.8282,11.2754,PCS0670594,3.82925,Two,1.8903299474513346,1.91515
40451,Nd1.0Ba2.0Cu3.0O7.0,RE123,95.1,3.8649,3.9163,11.767,PHC4340178,3.8906,Two,2.2228816870828765,1.93245
40452,Nd1.0Ba1.8Sr0.2Cu3.0O6.96,RE123,91.1,3.8646,3.9043,11.741,PHC4340178,3.88445,Two,2.2458877657103598,1.9323
40453,Nd1.0Ba1.6Sr0.4Cu3.0O6.94,RE123,86.0,3.8656,3.8954,11.719,PHC4340178,3.8805,Two,2.2653544476259233,1.9328
40454,Nd1.0Ba1.4Sr0.6Cu3.0O6.94,RE123,75.0,3.8702,3.8856,11.699000000000002,PHC4340178,3.8779,Two,2.283051431185524,1.9351
40455,Nd1.0Ba1.2Sr0.8Cu3.0O6.97,RE123,66.9,3.869,3.8757,11.673,PHC4340178,3.87235,Two,2.3060575098130087,1.9345
40456,Nd1.0Ba1.0Sr1.0Cu3.0O7.02,RE123,49.9,3.8667,3.8691,11.637,PHC4340178,3.8679,Two,2.3379120802202933,1.93335
40650,La1.85Sr0.15Cu1.0O4.0,T,37.4,3.7743,,13.2242,P073144518,3.7743,One,2.4090645435221427,1.88715
40651,La1.85Sr0.15Cu0.98Ti0.02O4.0,T,32.3,3.781,,13.2077,P073144518,3.781,One,2.4038530595508565,1.8905
40652,La1.85Sr0.15Cu0.96Ti0.04O4.0,T,26.1,3.7873,,13.1849,P073144518,3.7873,One,2.396651736245079,1.89365
40654,La1.81Sr0.19Cu0.98Ti0.02O4.0,T,33.0,3.7743,,13.218,P073144518,3.7743,One,2.407106288938993,1.88715
40655,La1.77Sr0.23Cu0.96Ti0.04O4.0,T,32.8,3.7765,,13.2135,P073144518,3.7765,One,2.4056849751286418,1.88825
40656,La1.73Sr0.27Cu0.94Ti0.06O4.0,T,30.0,3.7785,,13.2096,P073144518,3.7785,One,2.4044531698263376,1.88925
40657,La1.69Sr0.31Cu0.92Ti0.08O4.0,T,30.0,3.7805,,13.2006,P073144518,3.7805,One,2.401610542205636,1.89025
40658,La1.65Sr0.35Cu0.9Ti0.1O4.0,T,29.9,3.7834,,13.1983,P073144518,3.7834,One,2.40088409292479,1.8917
40660,La1.85Sr0.15Cu1.0O4.0,T,37.0,3.7721,,13.2004,P073174515,3.7721,One,2.4015473727029537,1.88605
40661,La1.83Sr0.17Cu0.99Ru0.01O4.0,T,30.0,3.7715,,13.2017,P073174515,3.7715,One,2.4019579744703887,1.88575
40663,La1.79Sr0.21Cu0.97Ru0.03O4.0,T,24.0,3.7751,,13.1945,P073174515,3.7751,One,2.399683872373827,1.88755
40879,Y0.38Ba1.74La0.88Cu3.0O6.95,Y123,25.0,3.901,,11.763,P074100508,3.901,Two,2.3896951251564134,1.9505
42026,Hg0.8Sb0.2Ba2.0Ca2.0Cu3.0O8.0,Hg1223,126.0,3.846,,15.845999999999998,PHC4510001,3.846,Three,,1.923
42027,Hg0.8Sb0.15Pb0.05Ba2.0Ca2.0Cu3.0O8.0,Hg1223,127.0,3.845,,15.854,PHC4510001,3.845,Three,,1.9225
42028,Hg0.8Sb0.1Pb0.1Ba2.0Ca2.0Cu3.0O8.0,Hg1223,129.0,3.847,,15.866,PHC4510001,3.847,Three,,1.9235
42029,Hg0.8Sb0.05Pb0.15Ba2.0Ca2.0Cu3.0O8.0,Hg1223,133.0,3.843,,15.871,PHC4510001,3.843,Three,,1.9215
42030,Hg0.8Pb0.2Ba2.0Ca2.0Cu3.0O8.0,Hg1223,130.0,3.842,,15.878,PHC4510001,3.842,Three,,1.921
150147,Bi2.1Sr1.7Ca0.2Cu1.0O6.0,Bi2201,79.2,3.783021279348029,5.37,24.5,JJP046L167,5.3599999999999985,One,,1.8915106396740144
150148,Bi2.1Sr1.5Ca0.4Cu1.0O6.0,Bi2201,83.0,3.768879143724298,5.35,24.33,JJP046L167,5.34,One,,1.884439571862149
150149,Bi2.1Sr1.3Ca0.6Cu1.0O6.0,Bi2201,77.8,3.7759502115361636,5.37,24.39,JJP046L167,5.355,One,,1.8879751057680818
150150,Bi2.1Sr1.1Ca0.8Cu1.0O6.0,Bi2201,77.4,3.783021279348029,5.37,24.31,JJP046L167,5.3599999999999985,One,,1.8915106396740144
150151,Bi2.1Sr0.95Ca0.95Cu1.0O6.0,Bi2201,74.8,3.783021279348029,5.36,24.32,JJP046L167,5.355,One,,1.8915106396740144
150152,Bi2.1Sr0.9Ca1.0Cu1.0O6.0,Bi2201,74.6,3.7618080759124326,5.35,24.19,JJP046L167,5.335,One,,1.8809040379562163
150153,Bi2.1Sr0.7Ca1.2Cu1.0O6.0,Bi2201,75.0,3.7759502115361636,5.42,24.15,JJP046L167,5.38,One,,1.8879751057680818
150154,Bi2.1Sr0.5Ca1.4Cu1.0O6.0,Bi2201,73.9,3.7759502115361636,5.38,23.91,JJP046L167,5.3599999999999985,One,,1.8879751057680818
150330,Bi2.0Sr1.6La0.4Cu1.0O6.36,Bi2201,31.2,3.8183766184073566,,24.33,P076140502,5.4,One,,1.9091883092036783
150331,Bi2.0Sr2.0Ca1.0Cu2.0O8.12,Bi2212,81.3,3.8183766184073566,,30.8,P076140502,5.4,Two,,1.9091883092036783
150948,La1.88Sr0.12Cu1.0O4.0,T,29.1,3.7813,,13.224,SCI2501390,3.7813,One,2.4090013740194607,1.89065
151732,Y1.0Ba2.0Cu4.0O8.0,Y124,74.5,3.846,3.8689999999999998,27.241,MCP1190208,3.8575,Two,2.291769156258209,1.923
151733,Y0.95Sc0.05Ba2.0Cu4.0O8.0,Y124,79.0,3.845,3.8689999999999998,27.24,MCP1190208,3.8569999999999998,Two,2.2913461217630076,1.9225
151734,Y0.9Sc0.1Ba2.0Cu4.0O8.0,Y124,81.0,3.847,3.872,27.239,MCP1190208,3.8595,Two,2.2909230872678075,1.9235
151735,Y0.8Sc0.2Ba2.0Cu4.0O8.0,Y124,87.0,3.845,3.8739999999999997,27.232,MCP1190208,3.8595,Two,2.2879618458014006,1.9225
151736,Y0.95Ga0.05Ba2.0Cu4.0O8.0,Y124,75.0,3.844,3.8680000000000003,27.237,MCP1190208,3.8560000000000003,Two,2.2900770182774046,1.922
151737,Y0.9Ga0.1Ba2.0Cu4.0O8.0,Y124,74.0,3.846,3.8710000000000004,27.233,MCP1190208,3.8585,Two,2.288384880296602,1.923
151738,Y0.8Ga0.2Ba2.0Cu4.0O8.0,Y124,69.0,3.847,3.872,27.229,MCP1190208,3.8595,Two,2.2866927423157977,1.9235
151741,Gd1.0Ba1.0Sr1.0Cu3.0O6.9371,RE123,76.5,3.8539999999999996,,11.571,PHC4690985,3.8539999999999996,Two,2.396312125966983,1.9269999999999998
151742,Gd0.99Ca0.01Ba1.0Sr1.0Cu3.0O6.9198,RE123,70.5,3.841,,11.536,PHC4690985,3.841,Two,2.427281847196288,1.9205
151743,Gd0.96Ca0.04Ba1.0Sr1.0Cu3.0O6.9138,RE123,71.0,3.84,,11.53,PHC4690985,3.84,Two,2.432590942264169,1.92
151744,Gd0.93Ca0.07Ba1.0Sr1.0Cu3.0O6.8804,RE123,53.5,3.842,,11.54,PHC4690985,3.842,Two,2.423742450484368,1.921
151745,Gd0.9Ca0.1Ba1.0Sr1.0Cu3.0O6.8754,RE123,43.0,3.8510000000000004,,11.569,PHC4690985,3.8510000000000004,Two,2.3980818243229423,1.9255000000000002
151902,Y1.0Ba2.0Cu4.0O8.0,Y124,79.8,3.8305,3.8659,27.19,PHC2720335,3.8482,Two,2.2701943970029625,1.91525
151903,Y1.0Ba2.0Cu3.96Co0.04O8.0,Y124,57.9,3.8393,3.8612,27.19,PHC2720335,3.85025,Two,2.2701943970029625,1.91965
151904,Y1.0Ba2.0Cu3.92Co0.08O8.0,Y124,36.2,3.8471,3.8561,27.19,PHC2720335,3.8516,Two,2.2701943970029625,1.92355
151905,Y1.0Ba2.0Cu3.88Co0.12O8.0,Y124,16.9,3.8517,,27.19,PHC2720335,3.8517,Two,2.2701943970029625,1.92585
151906,Y1.0Ba2.0Cu3.96Ni0.04O8.0,Y124,62.4,3.832,3.8648,27.191,PHC2720335,3.8484,Two,2.2706174314981626,1.916
151907,Y1.0Ba2.0Cu3.92Ni0.08O8.0,Y124,44.6,3.8310000000000004,3.8649,27.191,PHC2720335,3.84795,Two,2.2706174314981626,1.9155000000000002
151908,Y1.0Ba2.0Cu3.88Ni0.12O8.0,Y124,28.5,3.8310000000000004,3.8556,27.191,PHC2720335,3.8433,Two,2.2706174314981626,1.9155000000000002
152344,Sm1.0Ba2.0Cu3.0O7.0,RE123,42.8,3.8619,3.9092,11.7738,PRB082054510,3.88555,Two,2.2168647126726113,1.93095
152345,Sm1.0Ba2.0Cu3.0O7.0,RE123,51.5,3.8573,3.9131,11.7585,PRB082054510,3.8852,Two,2.2304029050957075,1.92865
152346,Sm1.0Ba2.0Cu3.0O7.0,RE123,56.5,3.8533,3.9131,11.7491,PRB082054510,3.8832,Two,2.2387204873687203,1.92665
152347,Sm1.0Ba2.0Cu3.0O7.0,RE123,63.6,3.8516,3.9131,11.7438,PRB082054510,3.88235,Two,2.243410188012015,1.9258
152438,La1.83Sr0.17Cu0.94Fe0.06O4.0,T,26.5,3.7859,,13.210999999999999,PHC4701920,3.7859,One,2.404895356345113,1.89295
152441,La1.77Sr0.23Cu0.94Fe0.06O4.0,T,30.5,3.7802,,13.228,PHC4701920,3.7802,One,2.410264764073106,1.8901
152442,La1.75Sr0.25Cu0.94Fe0.06O4.0,T,30.5,3.7778,,13.231,PHC4701920,3.7778,One,2.4112123066133395,1.8889
152443,La1.73Sr0.27Cu0.94Fe0.06O4.0,T,32.5,3.7758,,13.238,PHC4701920,3.7758,One,2.413423239207219,1.8879
152444,La1.71Sr0.29Cu0.94Fe0.06O4.0,T,32.5,3.7739999999999996,,13.244000000000002,PHC4701920,3.7739999999999996,One,2.415318324287687,1.8869999999999998
152445,La1.69Sr0.31Cu0.94Fe0.06O4.0,T,28.4,3.7715,,13.247,PHC4701920,3.7715,One,2.41626586682792,1.88575
152448,La1.81Sr0.19Cu0.94Co0.06O4.0,T,31.8,3.7837,,13.192,PHC4701920,3.7837,One,2.398894253590299,1.89185
152449,La1.79Sr0.21Cu0.94Co0.06O4.0,T,31.8,3.7793,,13.192,PHC4701920,3.7793,One,2.398894253590299,1.88965
152450,La1.77Sr0.23Cu0.94Co0.06O4.0,T,32.5,3.7761,,13.197000000000001,PHC4701920,3.7761,One,2.4004734911573555,1.88805
152451,La1.75Sr0.25Cu0.94Co0.06O4.0,T,36.4,3.7754,,13.208,PHC4701920,3.7754,One,2.40394781380488,1.8877
152452,La1.73Sr0.27Cu0.94Co0.06O4.0,T,34.0,3.7729,,13.210999999999999,PHC4701920,3.7729,One,2.404895356345113,1.88645
152453,La1.71Sr0.29Cu0.94Co0.06O4.0,T,33.0,3.7707,,13.214,PHC4701920,3.7707,One,2.4058428988853477,1.88535
152458,La1.79Sr0.21Cu0.94Ni0.06O4.0,T,28.3,3.7792029027296214,,13.212,PHC4701920,5.3446,One,2.4052112038585247,1.8896014513648107
152459,La1.77Sr0.23Cu0.94Ni0.06O4.0,T,31.5,3.7751723940768582,,13.210999999999999,PHC4701920,5.3389,One,2.404895356345113,1.8875861970384291
152460,La1.75Sr0.25Cu0.94Ni0.06O4.0,T,36.5,3.7731217844114173,,13.22,PHC4701920,5.336,One,2.4077379839658155,1.8865608922057087
152461,La1.73Sr0.27Cu0.94Ni0.06O4.0,T,34.4,3.772768231020824,,13.225999999999999,PHC4701920,5.3355,One,2.409633069046283,1.886384115510412
152470,Tl2.0Ba2.0Cu1.0O6.0,Tl2201,86.5,3.866,,23.239,PRB0380225,3.866,One,,1.933
152914,Tl0.85Cr0.15Sr2.0Ca1.0Cu2.0O7.0,Tl1212,100.4,3.825,,12.056,PHC4710363,3.825,Two,,1.9125
152915,Tl0.85Cr0.15Sr2.0Ca1.0Cu1.9Ge0.1O7.0,Tl1212,102.5,3.824,,12.033,PHC4710363,3.824,Two,,1.912
152916,Tl0.85Cr0.15Sr2.0Ca1.0Cu1.8Ge0.2O7.0,Tl1212,89.8,3.827,,12.008,PHC4710363,3.827,Two,,1.9135
152917,Tl0.85Cr0.15Sr2.0Ca1.0Cu1.7Ge0.3O7.0,Tl1212,88.65,3.823,,12.004000000000001,PHC4710363,3.823,Two,,1.9115
152918,Tl0.85Cr0.15Sr2.0Ca1.0Cu1.6Ge0.4O7.0,Tl1212,54.0,3.822,,11.984000000000002,PHC4710363,3.822,Two,,1.911
152920,Tl0.5Pb0.5Sr1.8Yb0.2Ca1.0Cu2.0O7.0,Tl1212,98.45,3.793,,12.151,PHC4710363,3.793,Two,,1.8965
152921,Tl0.5Pb0.5Sr1.8Yb0.2Ca0.8Mg0.2Cu2.0O7.0,Tl1212,96.8,3.8,,12.129000000000001,PHC4710363,3.8,Two,,1.9
152922,Tl0.5Pb0.5Sr1.8Yb0.2Ca0.6Mg0.4Cu2.0O7.0,Tl1212,101.1,3.798,,12.113,PHC4710363,3.798,Two,,1.899
152923,Tl0.5Pb0.5Sr1.8Yb0.2Ca0.4Mg0.6Cu2.0O7.0,Tl1212,102.75,3.8169999999999997,,12.062999999999999,PHC4710363,3.8169999999999997,Two,,1.9084999999999999
152924,Tl0.5Pb0.5Sr1.8Yb0.2Ca0.2Mg0.8Cu2.0O7.0,Tl1212,75.2,3.798,,12.142999999999999,PHC4710363,3.798,Two,,1.899
152925,Tl0.5Pb0.5Sr1.8Yb0.2Mg1.0Cu2.0O7.0,Tl1212,64.95,3.805,,12.125,PHC4710363,3.805,Two,,1.9025
152926,Tl1.0Sr1.8Yb0.2Ca1.0Cu2.0O7.0,Tl1212,64.75,3.79,,12.017000000000001,INOV0130406,3.79,Two,,1.895
152927,Tl0.9Sr1.8Yb0.2Ca1.0Cu2.1O7.0,Tl1212,68.55,3.79,,12.062999999999999,INOV0130406,3.79,Two,,1.895
152928,Tl0.8Sr1.8Yb0.2Ca1.0Cu2.2O7.0,Tl1212,78.35,3.79,,12.011,INOV0130406,3.79,Two,,1.895
152929,Tl0.7Sr1.8Yb0.2Ca1.0Cu2.3O7.0,Tl1212,79.5,3.79,,12.009,INOV0130406,3.79,Two,,1.895
152930,Tl0.6Sr1.8Yb0.2Ca1.0Cu2.4O7.0,Tl1212,85.05,3.79,,12.093,INOV0130406,3.79,Two,,1.895
152931,Tl0.5Sr1.8Yb0.2Ca1.0Cu2.5O7.0,Tl1212,76.15,3.79,,12.012,INOV0130406,3.79,Two,,1.895
152932,Tl0.4Sr1.8Yb0.2Ca1.0Cu2.6O7.0,Tl1212,72.9,3.79,,12.09,INOV0130406,3.79,Two,,1.895
152933,Tl1.0Sr1.6Yb0.4Ca1.0Cu2.0O7.0,Tl1212,87.0,3.7969999999999997,,12.014000000000001,JAC4920473,3.7969999999999997,Two,,1.8984999999999999
152934,Tl0.9Sr1.6Yb0.4Ca1.0Cu2.1O7.0,Tl1212,78.0,3.798,,12.015,JAC4920473,3.798,Two,,1.899
152935,Tl0.2Sr1.6Yb0.4Ca1.0Cu2.2O7.0,Tl1212,66.0,3.7960000000000003,,12.014000000000001,JAC4920473,3.7960000000000003,Two,,1.8980000000000001
152936,Tl0.3Sr1.6Yb0.4Ca1.0Cu2.3O7.0,Tl1212,87.5,3.7969999999999997,,12.007,JAC4920473,3.7969999999999997,Two,,1.8984999999999999
152937,Tl0.4Sr1.6Yb0.4Ca1.0Cu2.4O7.0,Tl1212,63.5,3.7960000000000003,,12.005,JAC4920473,3.7960000000000003,Two,,1.8980000000000001
152938,Tl0.5Sr1.6Yb0.4Ca1.0Cu2.5O7.0,Tl1212,64.0,3.798,,12.004000000000001,JAC4920473,3.798,Two,,1.899
153073,La1.76Sr0.24Cu0.94Mn0.06O4.0,T,34.0,3.778,,13.202,PHC4710528,3.778,One,2.402052728724412,1.889
153143,Gd1.0Ba2.0Cu3.0O7.0,RE123,91.8,3.8539999999999996,3.898,11.698,SSC1511117,3.876,Two,2.283936280363505,1.9269999999999998
153144,Gd0.95Pr0.05Ba2.0Cu3.0O7.0,RE123,86.5,3.844,3.904,11.675,SSC1511117,3.874,Two,2.304287811457048,1.922
153145,Gd0.95Pr0.05Ba2.0Cu2.94Mn0.06O7.0,RE123,68.0,3.8510000000000004,3.898,11.689,SSC1511117,3.8745,Two,2.2918999229653267,1.9255000000000002
153146,Gd0.95Pr0.05Ba2.0Cu2.94Fe0.06O7.0,RE123,54.5,3.863,3.895,11.679,SSC1511117,3.8789999999999996,Two,2.300748414745128,1.9315
153147,Gd0.95Pr0.05Ba2.0Cu2.94Ni0.06O7.0,RE123,64.0,3.824,3.9130000000000003,11.651,SSC1511117,3.8685,Two,2.3255241917285723,1.912
153148,Gd0.95Pr0.05Ba2.0Cu2.94Zn0.06O7.0,RE123,46.2,3.8339999999999996,3.9130000000000003,11.675,SSC1511117,3.8735,Two,2.304287811457048,1.9169999999999998
153805,Tl0.9Bi0.1Sr1.8Yb0.2Ca1.0Cu1.99Fe0.01O7.0,Tl1212,64.05,3.7969999999999997,,12.126,CIN039S257,3.7969999999999997,Two,,1.8984999999999999
153806,Tl0.9Bi0.1Sr1.8Yb0.2Ca0.9Cd0.1Cu1.99Fe0.01O7.0,Tl1212,71.3,3.7960000000000003,,12.120999999999999,CIN039S257,3.7960000000000003,Two,,1.8980000000000001
153807,Tl0.9Bi0.1Sr1.8Yb0.2Ca0.8Cd0.2Cu1.99Fe0.01O7.0,Tl1212,78.35,3.795,,12.118,CIN039S257,3.795,Two,,1.8975
153808,Tl0.9Bi0.1Sr1.8Yb0.2Ca0.7Cd0.3Cu1.99Fe0.01O7.0,Tl1212,85.0,3.7939999999999996,,12.116,CIN039S257,3.7939999999999996,Two,,1.8969999999999998
153809,Tl0.9Bi0.1Sr1.8Yb0.2Ca0.6Cd0.4Cu1.99Fe0.01O7.0,Tl1212,83.35,3.793,,12.110999999999999,CIN039S257,3.793,Two,,1.8965
