Repository: CompRhys/apical

# Data Guide

In all cases whilst compiling this data we have been careful to include as much meta-information as possible to allow data to be traced back to it's original sources. For SuperCon this takes the form of the SuperCon "num :" reference id and then the source publication details. For ICSD we provide the ICSD collection code.

We acknowledge the Japanese National Institute for Materials Science for maintaining the [SuperCon](https://supercon.nims.go.jp/index_en.html) database as well as FIZ Karlsruhe GmbH for maintaining [ICSD](https://www.fiz-karlsruhe.de/en/produkte-und-dienstleistungen/inorganic-crystal-structure-database-icsd).

File: processed-data/super_cleaned.csv (part 7 of 21)
num :,composition :,str3 :,tc :,lata :,latb :,latc :,refno :,author :,title :,journal :,year :,lata* :
4543,Pb0.7Hg0.3Sr4.0Cu2.0C1.0O10.0,Pb1212,68.0,3.824,,16.468,PHC2220019,"A.Maignan, B.Raveau, C.Martin, C.Michel, G.Van Tendeloo, M.Hervieu, M.Huve,",Lead-mercury-based superconductors. The 1212 cuprate Pb0.7Hg0.3Sr2+xCa0.7Nd0.3-xCu2O7-z and the new oxycarbonate Pb0.7Hg0.3Sr4Cu2CO3O7,"Physica C, 222(1994)19",1994.0,3.824
4561,Bi0.33Hg0.67Sr2.0Y1.0Cu2.0O7.0,Hg1212,74.0,3.816,,12.02,PHC2200001,"A.P.B.Sinha, D.E.Morris, K.K.Singh, V.Kirtikar,","Studies on (Hg,Bi)-1212: A 92K superconductor","Physica C, 220(1994)1-6",1994.0,3.816
4562,Bi0.33Hg0.67Sr2.0Y0.5Ca0.5Cu2.0O7.0,Hg1212,92.0,3.811,,12.0,PHC2200001,"A.P.B.Sinha, D.E.Morris, K.K.Singh, V.Kirtikar,","Studies on (Hg,Bi)-1212: A 92K superconductor","Physica C, 220(1994)1-6",1994.0,3.811
4571,Hg1.0Ba2.0Cu1.0O4.0,Hg1201,97.0,3.879,,9.516,PHC2210001,"B.A.Hunter, D.G.Hinks, H.Shaked, J.D.Jorgensen, J.L.Wagner, P.G.Radaelli, R.B.Von Dreele, R.L.Hitterman,","Pressur-induced structural changes in superconducting HgBa2Cun-1CunO2n+2+z (n=1,2,3) compounds","Physica C,221(1994)1-10",1994.0,3.879
4572,Hg1.0Ba2.0Ca1.0Cu2.0O6.0,Hg1212,128.0,3.849,,12.646,PHC2210001,"B.A.Hunter, D.G.Hinks, H.Shaked, J.D.Jorgensen, J.L.Wagner, P.G.Radaelli, R.B.Von Dreele, R.L.Hitterman,","Pressur-induced structural changes in superconducting HgBa2Cun-1CunO2n+2+z (n=1,2,3) compounds","Physica C,221(1994)1-10",1994.0,3.849
4573,Hg1.0Ba2.0Ca2.0Cu3.0O8.0,Hg1223,135.0,3.846,,15.773,PHC2210001,"B.A.Hunter, D.G.Hinks, H.Shaked, J.D.Jorgensen, J.L.Wagner, P.G.Radaelli, R.B.Von Dreele, R.L.Hitterman,","Pressur-induced structural changes in superconducting HgBa2Cun-1CunO2n+2+z (n=1,2,3) compounds","Physica C,221(1994)1-10",1994.0,3.846
4574,Bi2.0Sr2.0Ca1.0Cu2.0O8.0,Bi2212,85.0,5.399,5.4570000000000025,30.724,PRL0720128,"Jeffrey Kane, K.-W.Ng, Qun Chen,",Observation of a-b Plane Gap Anisotropy in BiSr2CaCu2O8 with a Low Temperature Scanning Tunneling Microscope,"Rhys.Rev.Lett.,72(1994)0128",1994.0,3.81766951162617
4585,Y1.0Ba2.0Cu4.0O8.0,Y124,80.0,3.837,3.868,27.20300000000001,PHC2200041,"Kay Kohn, Ken Ichiro Gondaira, Nobuyoshi Yamada, Takeo Iri, Zhen Guo,",Superconducting properties of (Y1-xPrx)Ba2Cu4O8 compounds,"Physica C, 220(1994)41-49",1994.0,3.837
4586,Y0.9Pr0.1Ba2.0Cu4.0O8.0,Y124,75.0,3.841,3.871,27.206,PHC2200041,"Kay Kohn, Ken Ichiro Gondaira, Nobuyoshi Yamada, Takeo Iri, Zhen Guo,",Superconducting properties of (Y1-xPrx)Ba2Cu4O8 compounds,"Physica C, 220(1994)41-49",1994.0,3.841
4587,Y0.8Pr0.2Ba2.0Cu4.0O8.0,Y124,68.0,3.845,3.875,27.214,PHC2200041,"Kay Kohn, Ken Ichiro Gondaira, Nobuyoshi Yamada, Takeo Iri, Zhen Guo,",Superconducting properties of (Y1-xPrx)Ba2Cu4O8 compounds,"Physica C, 220(1994)41-49",1994.0,3.845
4588,Y0.7Pr0.3Ba2.0Cu4.0O8.0,Y124,61.0,3.849,3.879,27.215,PHC2200041,"Kay Kohn, Ken Ichiro Gondaira, Nobuyoshi Yamada, Takeo Iri, Zhen Guo,",Superconducting properties of (Y1-xPrx)Ba2Cu4O8 compounds,"Physica C, 220(1994)41-49",1994.0,3.849
4589,Y0.6Pr0.4Ba2.0Cu4.0O8.0,Y124,58.0,3.853,3.882,27.227,PHC2200041,"Kay Kohn, Ken Ichiro Gondaira, Nobuyoshi Yamada, Takeo Iri, Zhen Guo,",Superconducting properties of (Y1-xPrx)Ba2Cu4O8 compounds,"Physica C, 220(1994)41-49",1994.0,3.853
4590,Y0.5Pr0.5Ba2.0Cu4.0O8.0,Y124,49.0,3.858,3.885,27.236,PHC2200041,"Kay Kohn, Ken Ichiro Gondaira, Nobuyoshi Yamada, Takeo Iri, Zhen Guo,",Superconducting properties of (Y1-xPrx)Ba2Cu4O8 compounds,"Physica C, 220(1994)41-49",1994.0,3.858
4591,Y0.4Pr0.6Ba2.0Cu4.0O8.0,Y124,39.0,3.863,3.889,27.248,PHC2200041,"Kay Kohn, Ken Ichiro Gondaira, Nobuyoshi Yamada, Takeo Iri, Zhen Guo,",Superconducting properties of (Y1-xPrx)Ba2Cu4O8 compounds,"Physica C, 220(1994)41-49",1994.0,3.863
4592,Y0.3Pr0.7Ba2.0Cu4.0O8.0,Y124,23.0,3.867,3.892,27.251,PHC2200041,"Kay Kohn, Ken Ichiro Gondaira, Nobuyoshi Yamada, Takeo Iri, Zhen Guo,",Superconducting properties of (Y1-xPrx)Ba2Cu4O8 compounds,"Physica C, 220(1994)41-49",1994.0,3.867
4608,Hg1.0Ba2.0Cu1.0O4.0,Hg1201,94.0,3.879,,9.51,PHC2230207,"I.C.Chang, J.Z.Liu, M.D.Lan, P.Klavins, R.N.Shelton, T.J.Goodwin,",Magnetic and transport properties of HgBa2CuO4+z,"Physica C, 223(1994)207-212",1994.0,3.879
4623,Y1.0Ba2.0Cu4.0O8.0,Y124,79.7,3.833,3.861,27.189,PHC2230051,"A.P.B.Sinha, D.E.Morris, George H.Kwei, H.B.Liu,",Effect of praseodymium substitution in YBa2Cu4O8(1:2:4),"Physica C, 223(1994)51-56",1994.0,3.833
4624,Y0.95Pr0.05Ba2.0Cu4.0O8.0,Y124,77.0,3.834,3.863,27.172,PHC2230051,"A.P.B.Sinha, D.E.Morris, George H.Kwei, H.B.Liu,",Effect of praseodymium substitution in YBa2Cu4O8(1:2:4),"Physica C, 223(1994)51-56",1994.0,3.834
4625,Y0.9Pr0.1Ba2.0Cu4.0O8.0,Y124,74.6,3.837,3.867,27.174,PHC2230051,"A.P.B.Sinha, D.E.Morris, George H.Kwei, H.B.Liu,",Effect of praseodymium substitution in YBa2Cu4O8(1:2:4),"Physica C, 223(1994)51-56",1994.0,3.837
4626,Y0.85Pr0.15Ba2.0Cu4.0O8.0,Y124,72.3,3.839,3.867,27.184,PHC2230051,"A.P.B.Sinha, D.E.Morris, George H.Kwei, H.B.Liu,",Effect of praseodymium substitution in YBa2Cu4O8(1:2:4),"Physica C, 223(1994)51-56",1994.0,3.839
4627,Y0.8Pr0.2Ba2.0Cu4.0O8.0,Y124,70.8,3.841,3.869,27.184,PHC2230051,"A.P.B.Sinha, D.E.Morris, George H.Kwei, H.B.Liu,",Effect of praseodymium substitution in YBa2Cu4O8(1:2:4),"Physica C, 223(1994)51-56",1994.0,3.841
4628,Y0.9Ca0.1Ba2.0Cu4.0O8.0,Y124,88.8,3.833,3.861,27.189,PHC2230051,"A.P.B.Sinha, D.E.Morris, George H.Kwei, H.B.Liu,",Effect of praseodymium substitution in YBa2Cu4O8(1:2:4),"Physica C, 223(1994)51-56",1994.0,3.833
4629,Y0.85Pr0.05Ca0.1Ba2.0Cu4.0O8.0,Y124,83.8,3.83,3.86,27.169,PHC2230051,"A.P.B.Sinha, D.E.Morris, George H.Kwei, H.B.Liu,",Effect of praseodymium substitution in YBa2Cu4O8(1:2:4),"Physica C, 223(1994)51-56",1994.0,3.83
4630,Y0.8Pr0.1Ca0.1Ba2.0Cu4.0O8.0,Y124,80.0,3.832,3.862,27.174,PHC2230051,"A.P.B.Sinha, D.E.Morris, George H.Kwei, H.B.Liu,",Effect of praseodymium substitution in YBa2Cu4O8(1:2:4),"Physica C, 223(1994)51-56",1994.0,3.832
4631,Y0.75Pr0.15Ca0.1Ba2.0Cu4.0O8.0,Y124,76.2,3.834,3.864,27.18,PHC2230051,"A.P.B.Sinha, D.E.Morris, George H.Kwei, H.B.Liu,",Effect of praseodymium substitution in YBa2Cu4O8(1:2:4),"Physica C, 223(1994)51-56",1994.0,3.834
4632,Y0.7Pr0.2Ca0.1Ba2.0Cu4.0O8.0,Y124,73.4,3.836,3.867,27.173,PHC2230051,"A.P.B.Sinha, D.E.Morris, George H.Kwei, H.B.Liu,",Effect of praseodymium substitution in YBa2Cu4O8(1:2:4),"Physica C, 223(1994)51-56",1994.0,3.836
4642,Hg1.0Ba2.0Cu1.0O4.0,Hg1201,94.0,3.878,,9.527,APL0630693,"B.Dabrowski, D.G.Hinks, G.W.Crabtree, J.D.Jorgensen, J.F.Mitchell, J.L.Wagner, P.G.Radaelli, U.Welp,",The irreversibility line of HgBa2CuO4+z,"Appl.Phys.Lett., 63(1993)693",1993.0,3.878
4643,Hg0.8Pb0.2Ba2.0Cu1.0O4.0,Hg1201,96.0,3.881,,9.531,APL0630693,"B.Dabrowski, D.G.Hinks, G.W.Crabtree, J.D.Jorgensen, J.F.Mitchell, J.L.Wagner, P.G.Radaelli, U.Welp,",The irreversibility line of HgBa2CuO4+z,"Appl.Phys.Lett., 63(1993)693",1993.0,3.881
4667,La1.85Sr0.15Cu1.0O4.0,T,37.0,3.786,,13.246,PHC2270160,"J.M.Honig, K.Sreedhar, P.A.Metcalf,",Effect of a change in the carrier concentration and disorder on the superconducting transition temperature of the La2-xSrxCu1-yNiyO4 system,"Physica C, 227(1994)160-168",1994.0,3.786
4669,La1.83Sr0.17Cu1.0O4.0,T,37.0,3.782,,13.252,PHC2270160,"J.M.Honig, K.Sreedhar, P.A.Metcalf,",Effect of a change in the carrier concentration and disorder on the superconducting transition temperature of the La2-xSrxCu1-yNiyO4 system,"Physica C, 227(1994)160-168",1994.0,3.782
4673,La1.8Sr0.2Cu1.0O4.0,T,31.0,3.78,,13.261,PHC2270160,"J.M.Honig, K.Sreedhar, P.A.Metcalf,",Effect of a change in the carrier concentration and disorder on the superconducting transition temperature of the La2-xSrxCu1-yNiyO4 system,"Physica C, 227(1994)160-168",1994.0,3.78
4677,La1.75Sr0.25Cu1.0O4.0,T,16.2,3.777,,13.263,PHC2270160,"J.M.Honig, K.Sreedhar, P.A.Metcalf,",Effect of a change in the carrier concentration and disorder on the superconducting transition temperature of the La2-xSrxCu1-yNiyO4 system,"Physica C, 227(1994)160-168",1994.0,3.777
4692,Bi2.0Sr2.0Y1.65Ce0.35Cu2.0O10.0,Bi2222,17.9,3.819,,17.831,PHC2200265,"A.P.B.Sinha, D.E.Morris, H.B.Liu, X.D.Chen, X.P.Jiang,","Effect of lead addition to Bi-based 2222 superconducting cuprates Bi2-xPbxSr2(Y,Ce)2Cu2O10+z","Physca C, 220(1994)265-270",1994.0,3.819
4693,Bi1.8Pb0.2Sr2.0Y1.65Ce0.35Cu2.0O10.0,Bi2222,20.0,3.816,,17.812,PHC2200265,"A.P.B.Sinha, D.E.Morris, H.B.Liu, X.D.Chen, X.P.Jiang,","Effect of lead addition to Bi-based 2222 superconducting cuprates Bi2-xPbxSr2(Y,Ce)2Cu2O10+z","Physca C, 220(1994)265-270",1994.0,3.816
4694,Bi1.6Pb0.4Sr2.0Y1.65Ce0.35Cu2.0O10.0,Bi2222,21.4,3.821,,17.811,PHC2200265,"A.P.B.Sinha, D.E.Morris, H.B.Liu, X.D.Chen, X.P.Jiang,","Effect of lead addition to Bi-based 2222 superconducting cuprates Bi2-xPbxSr2(Y,Ce)2Cu2O10+z","Physca C, 220(1994)265-270",1994.0,3.821
4695,Bi1.4Pb0.6Sr2.0Y1.65Ce0.35Cu2.0O10.0,Bi2222,23.5,3.809,,17.861,PHC2200265,"A.P.B.Sinha, D.E.Morris, H.B.Liu, X.D.Chen, X.P.Jiang,","Effect of lead addition to Bi-based 2222 superconducting cuprates Bi2-xPbxSr2(Y,Ce)2Cu2O10+z","Physca C, 220(1994)265-270",1994.0,3.809
4696,Bi1.2Pb0.8Sr2.0Y1.65Ce0.35Cu2.0O10.0,Bi2222,27.0,3.813,,17.881,PHC2200265,"A.P.B.Sinha, D.E.Morris, H.B.Liu, X.D.Chen, X.P.Jiang,","Effect of lead addition to Bi-based 2222 superconducting cuprates Bi2-xPbxSr2(Y,Ce)2Cu2O10+z","Physca C, 220(1994)265-270",1994.0,3.813
4697,Bi1.0Pb1.0Sr2.0Y1.65Ce0.35Cu2.0O10.0,Bi2222,25.0,3.813,,17.827,PHC2200265,"A.P.B.Sinha, D.E.Morris, H.B.Liu, X.D.Chen, X.P.Jiang,","Effect of lead addition to Bi-based 2222 superconducting cuprates Bi2-xPbxSr2(Y,Ce)2Cu2O10+z","Physca C, 220(1994)265-270",1994.0,3.813
4699,Bi2.0Sr2.0Nd1.64Ce0.36Cu2.0O10.23,Bi2222,14.0,3.881,,17.93,PHC1680079,"H. TAKAGI, J.B. TORRANCE, R. BEYERS, S. UCHIDA, T. ARIMA, Y. TOKURA,",EXTENDED FAMILY OF NEW Bi-2222 SUPERCONDUCTING CUPRATES Bi2Sr2(RE1-xCex)2Cu2O10+y9 RE=rare earth,"Physica.C,168(1990)79-84",1990.0,3.881
4700,Bi2.0Sr2.0Sm1.64Ce0.36Cu2.0O10.24,Bi2222,16.0,3.863,,17.9,PHC1680079,"H. TAKAGI, J.B. TORRANCE, R. BEYERS, S. UCHIDA, T. ARIMA, Y. TOKURA,",EXTENDED FAMILY OF NEW Bi-2222 SUPERCONDUCTING CUPRATES Bi2Sr2(RE1-xCex)2Cu2O10+y9 RE=rare earth,"Physica.C,168(1990)79-84",1990.0,3.863
4701,Bi2.0Sr2.0Eu1.64Ce0.36Cu2.0O10.26,Bi2222,27.0,3.854,,17.88,PHC1680079,"H. TAKAGI, J.B. TORRANCE, R. BEYERS, S. UCHIDA, T. ARIMA, Y. TOKURA,",EXTENDED FAMILY OF NEW Bi-2222 SUPERCONDUCTING CUPRATES Bi2Sr2(RE1-xCex)2Cu2O10+y9 RE=rare earth,"Physica.C,168(1990)79-84",1990.0,3.854
4702,Bi2.0Sr2.0Gd1.64Ce0.36Cu2.0O10.24,Bi2222,34.0,3.851,,17.88,PHC1680079,"H. TAKAGI, J.B. TORRANCE, R. BEYERS, S. UCHIDA, T. ARIMA, Y. TOKURA,",EXTENDED FAMILY OF NEW Bi-2222 SUPERCONDUCTING CUPRATES Bi2Sr2(RE1-xCex)2Cu2O10+y9 RE=rare earth,"Physica.C,168(1990)79-84",1990.0,3.851
4704,Bi2.0Sr2.0Dy1.64Ce0.36Cu2.0O10.26,Bi2222,27.0,3.844,,17.87,PHC1680079,"H. TAKAGI, J.B. TORRANCE, R. BEYERS, S. UCHIDA, T. ARIMA, Y. TOKURA,",EXTENDED FAMILY OF NEW Bi-2222 SUPERCONDUCTING CUPRATES Bi2Sr2(RE1-xCex)2Cu2O10+y9 RE=rare earth,"Physica.C,168(1990)79-84",1990.0,3.844
4705,Bi2.0Sr2.0Ho1.64Ce0.36Cu2.0O10.22,Bi2222,24.0,3.84,,17.86,PHC1680079,"H. TAKAGI, J.B. TORRANCE, R. BEYERS, S. UCHIDA, T. ARIMA, Y. TOKURA,",EXTENDED FAMILY OF NEW Bi-2222 SUPERCONDUCTING CUPRATES Bi2Sr2(RE1-xCex)2Cu2O10+y9 RE=rare earth,"Physica.C,168(1990)79-84",1990.0,3.84
4706,Bi2.0Sr2.0Y1.64Ce0.36Cu2.0O10.22,Bi2222,20.0,3.836,,17.85,PHC1680079,"H. TAKAGI, J.B. TORRANCE, R. BEYERS, S. UCHIDA, T. ARIMA, Y. TOKURA,",EXTENDED FAMILY OF NEW Bi-2222 SUPERCONDUCTING CUPRATES Bi2Sr2(RE1-xCex)2Cu2O10+y9 RE=rare earth,"Physica.C,168(1990)79-84",1990.0,3.836
4717,La2.0Cu1.0O4.0,T,41.2,5.336,5.421,13.164,PHC2230075,"Mitsuru Itoh, Shigeru Sakamoto, Tetsuro Nakamura, Yoshiyuki Inaguma, Yue-Jin Shan,","Preparation, magnetization, Seebeck coefficient, and electrical resistivity of electrochemically oxidized La2-xBaxCuO4 (0=","Physica C, 223(1994)75-82",1994.0,3.7731217844114173
4718,La1.95Ba0.05Cu1.0O4.0,T,33.6,5.332000000000002,5.4,13.187,PHC2230075,"Mitsuru Itoh, Shigeru Sakamoto, Tetsuro Nakamura, Yoshiyuki Inaguma, Yue-Jin Shan,","Preparation, magnetization, Seebeck coefficient, and electrical resistivity of electrochemically oxidized La2-xBaxCuO4 (0=","Physica C, 223(1994)75-82",1994.0,3.7702933572866724
4719,La1.92Ba0.08Cu1.0O4.0,T,31.1,5.3610000000000015,,13.258,PHC2230075,"Mitsuru Itoh, Shigeru Sakamoto, Tetsuro Nakamura, Yoshiyuki Inaguma, Yue-Jin Shan,","Preparation, magnetization, Seebeck coefficient, and electrical resistivity of electrochemically oxidized La2-xBaxCuO4 (0=","Physica C, 223(1994)75-82",1994.0,3.7907994539410823
4720,La1.875Ba0.125Cu1.0O4.0,T,28.4,5.354,,13.281,PHC2230075,"Mitsuru Itoh, Shigeru Sakamoto, Tetsuro Nakamura, Yoshiyuki Inaguma, Yue-Jin Shan,","Preparation, magnetization, Seebeck coefficient, and electrical resistivity of electrochemically oxidized La2-xBaxCuO4 (0=","Physica C, 223(1994)75-82",1994.0,3.785849706472775
4721,La1.855Ba0.145Cu1.0O4.0,T,30.3,5.354,,13.289,PHC2230075,"Mitsuru Itoh, Shigeru Sakamoto, Tetsuro Nakamura, Yoshiyuki Inaguma, Yue-Jin Shan,","Preparation, magnetization, Seebeck coefficient, and electrical resistivity of electrochemically oxidized La2-xBaxCuO4 (0=","Physica C, 223(1994)75-82",1994.0,3.785849706472775
4722,La1.84Ba0.16Cu1.0O4.0,T,29.8,5.353,,13.300999999999998,PHC2230075,"Mitsuru Itoh, Shigeru Sakamoto, Tetsuro Nakamura, Yoshiyuki Inaguma, Yue-Jin Shan,","Preparation, magnetization, Seebeck coefficient, and electrical resistivity of electrochemically oxidized La2-xBaxCuO4 (0=","Physica C, 223(1994)75-82",1994.0,3.7851425996915884
4723,La1.8Ba0.2Cu1.0O4.0,T,16.5,5.352,,13.327,PHC2230075,"Mitsuru Itoh, Shigeru Sakamoto, Tetsuro Nakamura, Yoshiyuki Inaguma, Yue-Jin Shan,","Preparation, magnetization, Seebeck coefficient, and electrical resistivity of electrochemically oxidized La2-xBaxCuO4 (0=","Physica C, 223(1994)75-82",1994.0,3.7844354929104025
4755,Tl0.5Pb0.5Sr2.0Ca1.0Cu2.0O7.0,Tl1212,82.0,3.799,,12.109000000000002,PHC2280323,"A.Maignan, C.Martin, Ch,Simom, V,Hardy,",Magnetic properties of a Tl0.5Pb0.5Sr2CaCu2O7 single crystal,"Physica C,228 (1994) 323-330",1994.0,3.799
4756,Hg0.67Tl1.33Ba2.0Ca1.0Cu2.0O8.0,Tl2212,100.0,3.854,,29.385,PHC2260184,"I.Bryntse,","(Hg2/3Tl4/3)Ba2CaCu2 O8+z, a 2212 type superconductor","Physica C,226 (1994)184-187",1994.0,3.854
4763,Y1.0Sr2.0Cu2.7Ti0.3O7.224,Y123,35.0,3.811,,11.459,PHC2260037,"C.H.Cheng, C.T.Chang, D.H.Chen, M.K.Wu, S.J.Wuu, S.R.Sheen, T.W.Liu,",The superconducting properties and crystal structure of YSr2(Cu0.9 Ti0.1)3 O7+z,"Physica C, 226 (1994) 37-42",1994.0,3.811
4764,Y1.0Sr2.0Cu2.7Ti0.3O7.152,Y123,23.0,3.816,,11.483,PHC2260037,"C.H.Cheng, C.T.Chang, D.H.Chen, M.K.Wu, S.J.Wuu, S.R.Sheen, T.W.Liu,",The superconducting properties and crystal structure of YSr2(Cu0.9 Ti0.1)3 O7+z,"Physica C, 226 (1994) 37-42",1994.0,3.816
4765,Y1.0Sr2.0Cu2.7Ti0.3O7.144,Y123,12.0,3.815,,11.477,PHC2260037,"C.H.Cheng, C.T.Chang, D.H.Chen, M.K.Wu, S.J.Wuu, S.R.Sheen, T.W.Liu,",The superconducting properties and crystal structure of YSr2(Cu0.9 Ti0.1)3 O7+z,"Physica C, 226 (1994) 37-42",1994.0,3.815
4776,Tl2.0Ba2.0Cu1.0O6.0,Tl2201,78.0,3.864,,23.201,PHC2020199,"YUICHI SHIMAKAWA,",LOW-TEMPERATURE CRYSTAL STRUCTURES OF TL2BA2CUO6-Z AND TLSR2CACU2O7-Z,"PHYSICA C,202(1992)199",1992.0,3.864
4778,Tl2.0Ba2.0Cu1.0O6.0,Tl2201,83.0,5.489,5.46,23.209,PHC2020199,"YUICHI SHIMAKAWA,",LOW-TEMPERATURE CRYSTAL STRUCTURES OF TL2BA2CUO6-Z AND TLSR2CACU2O7-Z,"PHYSICA C,202(1992)199",1992.0,3.881309121932959
4780,Tl1.0Sr2.0Ca1.0Cu2.0O7.0,Tl1212,73.0,3.796,,12.122,PHC2020199,"YUICHI SHIMAKAWA,",LOW-TEMPERATURE CRYSTAL STRUCTURES OF TL2BA2CUO6-Z AND TLSR2CACU2O7-Z,"PHYSICA C,202(1992)199",1992.0,3.796
4784,Sr15.9Ca7.6Cu17.6C3.3B2.6O53.0,M1212,105.0,3.86,,10.62,PHC2290310,"H.Nakata, J.Akimitsu, M.Uehara, M.Uoshima, N.Mori, S.Ishiyama, T.Arima, Y.Matsui, Y.Tokura,","A new homologous series of oxycarbonate superconductors Sr2(Ca,Sr)n-1Cun(CO3)1-x(BO3)xOy (n=1,2 and 3)","Physica C, 229(1994)310-314",1994.0,3.86
4795,La1.945Rb0.055Cu1.0O4.0,T,22.0,3.786,,13.276,PHC2260353,"D.G.Hinks, J.M.Williams, P.M.Keane, U.Geiser,","Synthesis, single-crystal structure, and superconductivity of the rubidium-substituted La2CuO4","Physica C, 226(1994)353-359",1994.0,3.786
4802,Y1.0Ba2.0Cu3.0O7.01,Y123,89.5,3.823,3.883,11.68,PHC2300177,"A.R.Moodenbaugh, D.A.Fischer,",Hole state density and superconductivity in oxygen-deficient La2-xSrxCuO4-y and YBa2Cu3O7-z,"Physica C, 230(1994)177-183",1994.0,3.823
4803,Y1.0Ba2.0Cu3.0O6.84,Y123,67.0,3.828,3.882,11.714,PHC2300177,"A.R.Moodenbaugh, D.A.Fischer,",Hole state density and superconductivity in oxygen-deficient La2-xSrxCuO4-y and YBa2Cu3O7-z,"Physica C, 230(1994)177-183",1994.0,3.828
4804,Y1.0Ba2.0Cu3.0O6.63,Y123,51.0,3.835,3.877,11.733,PHC2300177,"A.R.Moodenbaugh, D.A.Fischer,",Hole state density and superconductivity in oxygen-deficient La2-xSrxCuO4-y and YBa2Cu3O7-z,"Physica C, 230(1994)177-183",1994.0,3.835
4823,Yb1.0Ba2.0Cu3.0O6.95,RE123,88.4,3.8,3.866,11.634,PHC2290239,"H.Zhang, J.L.Peng, M.S.Hegde, R.L.Greene, S.M.Green, X.Q.Xu,",Superconducting properties of Yb1-x Prx Ba2 Cu3O7-z,"Physica C, 229(1994)239-243",1994.0,3.8
4824,Yb0.95Pr0.05Ba2.0Cu3.0O6.9,RE123,89.1,3.801,3.87,11.64,PHC2290239,"H.Zhang, J.L.Peng, M.S.Hegde, R.L.Greene, S.M.Green, X.Q.Xu,",Superconducting properties of Yb1-x Prx Ba2 Cu3O7-z,"Physica C, 229(1994)239-243",1994.0,3.801
4825,Yb0.9Pr0.1Ba2.0Cu3.0O6.92,RE123,88.0,3.803,3.878,11.655,PHC2290239,"H.Zhang, J.L.Peng, M.S.Hegde, R.L.Greene, S.M.Green, X.Q.Xu,",Superconducting properties of Yb1-x Prx Ba2 Cu3O7-z,"Physica C, 229(1994)239-243",1994.0,3.803
4826,Yb0.8Pr0.2Ba2.0Cu3.0O6.88,RE123,79.9,3.809,3.881,11.65,PHC2290239,"H.Zhang, J.L.Peng, M.S.Hegde, R.L.Greene, S.M.Green, X.Q.Xu,",Superconducting properties of Yb1-x Prx Ba2 Cu3O7-z,"Physica C, 229(1994)239-243",1994.0,3.809
4827,Yb0.7Pr0.3Ba2.0Cu3.0O6.87,RE123,67.2,3.812,3.886,11.648,PHC2290239,"H.Zhang, J.L.Peng, M.S.Hegde, R.L.Greene, S.M.Green, X.Q.Xu,",Superconducting properties of Yb1-x Prx Ba2 Cu3O7-z,"Physica C, 229(1994)239-243",1994.0,3.812
4828,Yb0.6Pr0.4Ba2.0Cu3.0O6.91,RE123,50.5,3.817,3.888,11.679,PHC2290239,"H.Zhang, J.L.Peng, M.S.Hegde, R.L.Greene, S.M.Green, X.Q.Xu,",Superconducting properties of Yb1-x Prx Ba2 Cu3O7-z,"Physica C, 229(1994)239-243",1994.0,3.817
4829,Yb0.5Pr0.5Ba2.0Cu3.0O6.9,RE123,34.8,3.822,3.894,11.699000000000002,PHC2290239,"H.Zhang, J.L.Peng, M.S.Hegde, R.L.Greene, S.M.Green, X.Q.Xu,",Superconducting properties of Yb1-x Prx Ba2 Cu3O7-z,"Physica C, 229(1994)239-243",1994.0,3.822
4830,Yb0.45Pr0.55Ba2.0Cu3.0O6.92,RE123,18.3,3.83,3.897,11.7,PHC2290239,"H.Zhang, J.L.Peng, M.S.Hegde, R.L.Greene, S.M.Green, X.Q.Xu,",Superconducting properties of Yb1-x Prx Ba2 Cu3O7-z,"Physica C, 229(1994)239-243",1994.0,3.83
4866,Hg0.5Tl0.5Ba2.0Ca0.86Sr0.14Cu2.0O6.0,Hg1212,122.0,3.85,,12.655,PHC2310004,"Jong C.Park, Kyu W.Lee, Nae H.Kim, Nam H. Hur, Yong K.Park,","Synthesis and characterization of a new mercury-based superconductor,Hg0.5Tl0.5Ba2Ca1-xSrxCu2O6+z","Physica C.,231(1994) 4-8",1995.0,3.85
4873,Tm1.83Ca0.17Cu1.0O3.99,T',30.0,3.831,,11.642,PHC2300385,"B.Yin, C.Dong, W.L.Zhu, X.J.Zhou, Y.S.Yao, Y.Z.Huang, Z.X.Zhao,",Superconductivity at 30 K in the Nd2CuO4-type cuprate Tm1.83Ca0.17CuO4,Physica C (1994)385-388,1994.0,3.831
4884,Tl1.7Ba2.0Cu1.0O6.0,Tl2201,24.0,3.867,,23.175,PHC2310161,"Humihiko Takei, Masashi Hasegawa, Yasuhiro Iye, Yoshitaka Matsushita,",Growth and anisotropic superconducting properties of Tl2Ba2CuO6 and Tl2Ba2CaCu2O8 single crystals,Physica C 231 (1994) 161-166,1994.0,3.867
4885,Tl1.8Ba2.0Ca0.85Cu2.2O8.0,Tl2212,104.0,3.857,,29.35,PHC2310161,"Humihiko Takei, Masashi Hasegawa, Yasuhiro Iye, Yoshitaka Matsushita,",Growth and anisotropic superconducting properties of Tl2Ba2CuO6 and Tl2Ba2CaCu2O8 single crystals,Physica C 231 (1994) 161-166,1994.0,3.857
4894,Hg0.67Bi0.33Sr2.0Y0.67Ca0.33Cu2.0O6.0,Hg1212,77.5,3.81,,12.015999999999998,PHC2280190,"L.Wessels, O.Chmaissem, Z.Z.Sheng,","Synthesis and characterization of (Hg,Bi)-based 1212-type cuprate superconductor (Hg0.67Bi0.33)Sr2(Y0.67Ca0.33)Cu2O6+z (z=0.68)","Physica C, 228(1994)190-194",1994.0,3.81
4899,Y1.0Sr2.0Cu2.7Ti0.3O7.224,Y123,35.0,3.811,,11.459,PHC2260037,"C.H.Cheng, C.T.Chang, D.H.Chen, M.K.Wu, S.J.Wuu, S.R.Sheen, T.W.Liu,",The superconducting properties and crystal structure of YSr2(Cu0.9 Ti0.1)3 O7+z,"Physica C, 226 (1994) 37-42",1994.0,3.811
4900,Y1.0Sr2.0Cu2.7Ti0.3O7.152,Y123,23.0,3.816,,11.483,PHC2260037,"C.H.Cheng, C.T.Chang, D.H.Chen, M.K.Wu, S.J.Wuu, S.R.Sheen, T.W.Liu,",The superconducting properties and crystal structure of YSr2(Cu0.9 Ti0.1)3 O7+z,"Physica C, 226 (1994) 37-42",1994.0,3.816
4901,Y1.0Sr2.0Cu2.7Ti0.3O7.144,Y123,12.0,3.815,,11.477,PHC2260037,"C.H.Cheng, C.T.Chang, D.H.Chen, M.K.Wu, S.J.Wuu, S.R.Sheen, T.W.Liu,",The superconducting properties and crystal structure of YSr2(Cu0.9 Ti0.1)3 O7+z,"Physica C, 226 (1994) 37-42",1994.0,3.815
4917,Hg1.0Ba2.0Ca1.0Cu2.0O6.24,Hg1212,126.0,3.855,,12.665,PHC2160029,"B.A.HUNTER, D.G.HINKS, G.S.KNAPP, J.D.JORGENSEN, J.L.WAGNER, M.A.BENO, P.G.RADAELLI,","STRUCTURE,DOPING AND SUPERCONDUCTIVITY IN HGBA2CACU2O6+Z (TC<-128K)","PHYSICA C,216(1993)29",1993.0,3.855
4918,Hg1.0Ba2.0Ca1.0Cu2.0O6.08,Hg1212,92.0,3.863,,12.698,PHC2160029,"B.A.HUNTER, D.G.HINKS, G.S.KNAPP, J.D.JORGENSEN, J.L.WAGNER, M.A.BENO, P.G.RADAELLI,","STRUCTURE,DOPING AND SUPERCONDUCTIVITY IN HGBA2CACU2O6+Z (TC<-128K)","PHYSICA C,216(1993)29",1993.0,3.863
4951,Y1.0Ba2.0Cu2.9Fe0.1O7.0,Y123,80.5,3.861,,11.669,PHC2330061,"Nianhua Peng, W.Y.Liang,","On the distinct Tc decrease behaviours in Fe,Ni and Zn doped YBa2Cu3O7-z","Physica C,233 (1994) 61-66",1994.0,3.861
4952,Y1.0Ba2.0Cu2.9Fe0.1O6.8,Y123,48.0,3.864,,11.701,PHC2330061,"Nianhua Peng, W.Y.Liang,","On the distinct Tc decrease behaviours in Fe,Ni and Zn doped YBa2Cu3O7-z","Physica C,233 (1994) 61-66",1994.0,3.864
4953,Y1.0Ba2.0Cu2.9Fe0.1O6.72,Y123,33.0,3.864,,11.719,PHC2330061,"Nianhua Peng, W.Y.Liang,","On the distinct Tc decrease behaviours in Fe,Ni and Zn doped YBa2Cu3O7-z","Physica C,233 (1994) 61-66",1994.0,3.864
4956,Y1.0Ba2.0Cu2.9Ni0.1O7.0,Y123,81.5,3.822,3.888,11.665,PHC2330061,"Nianhua Peng, W.Y.Liang,","On the distinct Tc decrease behaviours in Fe,Ni and Zn doped YBa2Cu3O7-z","Physica C,233 (1994) 61-66",1994.0,3.822
4958,Y1.0Ba2.0Cu2.9Ni0.1O6.85,Y123,54.5,3.825,3.889,11.684,PHC2330061,"Nianhua Peng, W.Y.Liang,","On the distinct Tc decrease behaviours in Fe,Ni and Zn doped YBa2Cu3O7-z","Physica C,233 (1994) 61-66",1994.0,3.825
4959,Y1.0Ba2.0Cu2.9Ni0.1O6.77,Y123,44.0,3.828,3.887,11.682,PHC2330061,"Nianhua Peng, W.Y.Liang,","On the distinct Tc decrease behaviours in Fe,Ni and Zn doped YBa2Cu3O7-z","Physica C,233 (1994) 61-66",1994.0,3.828
4960,Y1.0Ba2.0Cu2.9Ni0.1O6.71,Y123,29.0,3.833,3.887,11.682,PHC2330061,"Nianhua Peng, W.Y.Liang,","On the distinct Tc decrease behaviours in Fe,Ni and Zn doped YBa2Cu3O7-z","Physica C,233 (1994) 61-66",1994.0,3.833
4961,Y1.0Ba2.0Cu2.9Ni0.1O6.61,Y123,20.5,3.839,3.881,11.722,PHC2330061,"Nianhua Peng, W.Y.Liang,","On the distinct Tc decrease behaviours in Fe,Ni and Zn doped YBa2Cu3O7-z","Physica C,233 (1994) 61-66",1994.0,3.839
4964,Y1.0Ba2.0Cu2.9Zn0.1O7.0,Y123,51.5,3.825,3.891,11.674,PHC2330061,"Nianhua Peng, W.Y.Liang,","On the distinct Tc decrease behaviours in Fe,Ni and Zn doped YBa2Cu3O7-z","Physica C,233 (1994) 61-66",1994.0,3.825
4965,Y1.0Ba2.0Cu2.9Zn0.1O6.99,Y123,43.5,3.826,3.889,11.678,PHC2330061,"Nianhua Peng, W.Y.Liang,","On the distinct Tc decrease behaviours in Fe,Ni and Zn doped YBa2Cu3O7-z","Physica C,233 (1994) 61-66",1994.0,3.826
4966,Y1.0Ba2.0Cu2.9Zn0.1O6.93,Y123,23.0,3.828,3.89,11.687,PHC2330061,"Nianhua Peng, W.Y.Liang,","On the distinct Tc decrease behaviours in Fe,Ni and Zn doped YBa2Cu3O7-z","Physica C,233 (1994) 61-66",1994.0,3.828
4983,Nd1.0Ba2.0Cu3.0O6.81,RE123,91.7,3.863,3.916,11.745,PHC2250025,"A.V.Mironov, D.V.Fomichev, E.V.Antipov, O.G.D'yachenko,","The structures of Nd1+xBa2-xCu3O7-z (x=0.05,0.22,0.42) phases refined from X-ray single-crystal data","Physica C, 225(1994)25-33",1994.0,3.863
4984,Nd1.2Ba1.8Cu3.0O6.91,RE123,47.6,3.89,,11.684,PHC2250025,"A.V.Mironov, D.V.Fomichev, E.V.Antipov, O.G.D'yachenko,","The structures of Nd1+xBa2-xCu3O7-z (x=0.05,0.22,0.42) phases refined from X-ray single-crystal data","Physica C, 225(1994)25-33",1994.0,3.89
5010,Bi2.0Sr2.0Ca0.8Ce0.2Cu2.0O8.0,Bi2212,17.0,5.369,5.38,30.521,PR0481211,"A.V.NARLIKAR, M.P.DAS, S.K.AGARWAL, V.P.S.AWANA,",SUPERCONDUCTIVITY IN PR- AND CE-DOPED BI2CASR2CU2OY SYSTEMS,"PHYS.REV.B,48(1993)1211",1993.0,3.796456308190573
5013,Bi2.0Sr2.0Ca0.95Pr0.05Cu2.0O8.0,Bi2212,83.15,5.38,5.39,30.62,PR0481211,"A.V.NARLIKAR, M.P.DAS, S.K.AGARWAL, V.P.S.AWANA,",SUPERCONDUCTIVITY IN PR- AND CE-DOPED BI2CASR2CU2OY SYSTEMS,"PHYS.REV.B,48(1993)1211",1993.0,3.804234482783625
5014,Bi2.0Sr2.0Ca0.9Pr0.1Cu2.0O8.0,Bi2212,60.5,5.37,,30.542,PR0481211,"A.V.NARLIKAR, M.P.DAS, S.K.AGARWAL, V.P.S.AWANA,",SUPERCONDUCTIVITY IN PR- AND CE-DOPED BI2CASR2CU2OY SYSTEMS,"PHYS.REV.B,48(1993)1211",1993.0,3.79716341497176
5015,Bi2.0Sr2.0Ca0.85Pr0.15Cu2.0O8.0,Bi2212,68.35,5.37,5.38,30.498,PR0481211,"A.V.NARLIKAR, M.P.DAS, S.K.AGARWAL, V.P.S.AWANA,",SUPERCONDUCTIVITY IN PR- AND CE-DOPED BI2CASR2CU2OY SYSTEMS,"PHYS.REV.B,48(1993)1211",1993.0,3.79716341497176
5017,Bi2.0Sr2.0Ca0.7Pr0.3Cu2.0O8.0,Bi2212,30.3,5.3660000000000005,5.385,30.361,PR0481211,"A.V.NARLIKAR, M.P.DAS, S.K.AGARWAL, V.P.S.AWANA,",SUPERCONDUCTIVITY IN PR- AND CE-DOPED BI2CASR2CU2OY SYSTEMS,"PHYS.REV.B,48(1993)1211",1993.0,3.794334987847014
5068,Hg1.0Ba2.0Ca1.0Cu2.0O6.0,Hg1212,113.0,3.862,,12.707,PHC2140307,"C.W.CHU, F.CHEN, J.KULIK, R.L.MENG, Y.Y.SUN, Y.Y.XUE, Z.J.HUANG,",SUPERCONDUCTIVITY AT 112-117 K IN HGBA2CACU2O6+Z,"PHYSICA C,214(1993)307",1993.0,3.862
5070,Hg1.0Ba2.0Ca2.0Cu3.0O8.0,Hg1223,133.0,3.853,,15.818,PHC2150001,"C.CHAILLOUT, E.V.ANTIPOV, J.J.CAPPONI, J.L.THOLENCE, M.MAREZIO, P.BORDET, S.M.LOUREIRO, S.N.PUTILIN,",THE SYNTHESIS AND CHARACTERIZATION OF THE HGBA2CA2CU3O8+Z ANDHGBA2CA3CU4O10+Z PHASES,"PHYSICA C,215(1993)1",1993.0,3.853
5098,Yb1.0Ba1.8Sr0.2Cu4.0O8.0,RE124,82.0,3.814,3.857,27.129,PHC1900433,"H.YAMAUCHI, SATOSHI TAKANO, SEIJI ADACHI, TAKAHIRO WADA, YUJI YAEGASHI,","YB(BA,SR)2CU4O8:A""124"" PHASE SUPERCONDUCTOR WITH A REDUCED UNIT CELL VOLUME","PHYSICA C,190(1992)433",1992.0,3.814
5099,Yb1.0Ba1.6Sr0.4Cu4.0O8.0,RE124,80.0,3.805,3.855,27.072,PHC1900433,"H.YAMAUCHI, SATOSHI TAKANO, SEIJI ADACHI, TAKAHIRO WADA, YUJI YAEGASHI,","YB(BA,SR)2CU4O8:A""124"" PHASE SUPERCONDUCTOR WITH A REDUCED UNIT CELL VOLUME","PHYSICA C,190(1992)433",1992.0,3.805
5140,Hg1.0Ba2.0Ca2.0Cu3.0O8.41,Hg1223,133.0,3.85,,15.784,PHC2170265,"A.Santoro, E.V.Antipov, J.J.Capponi, J.L.Tholence, M.Marezio, O.Chmaissem, Q.Huang, S.M.Loureiro, S.N.Putilin,",Neutron powder diffraction study at room temperature and at 10 K of the crystal structure of the 133 K superconductor HgBa2Ca2Cu3O8+z,"Physica C, 217(1993)265",1993.0,3.85
5142,Y0.9Ca0.1Ba2.0Cu4.0O8.0,Y124,83.5,3.846,3.869,27.25,PHC2170294,"Ben Huybrechts, Masasuke Takata, Sadao Mori, Satoshi Ohara, Yuichi Watanabe,",Synthesis of 90 K superconducting Y0.9Ca0.1Ba2Cu4O8 in oxygen at ordinary pressure by Ag2O addition,"Physica C, 217(1993)294",1993.0,3.846
5146,Er1.0Ba2.0Cu3.0O6.935,RE123,88.0,3.82,3.886,11.671,SSC0880629,"D.G. Kuberkar, G.K. Bichile, K.M. Jadhav, R.G. Kulkarni, R.L. Raibagkar,",SUPPRESSION OF SUPERCONDUCTIVITY IN Er1-xCaxBa2Cu3Oy BY HOLE DOPING AND PAIR BREAKING,"Solid State Commun.,88(1993)629-632",1993.0,3.82
5147,Er0.95Ca0.05Ba2.0Cu3.0O6.935,RE123,86.0,3.76,3.8,11.671,SSC0880629,"D.G. Kuberkar, G.K. Bichile, K.M. Jadhav, R.G. Kulkarni, R.L. Raibagkar,",SUPPRESSION OF SUPERCONDUCTIVITY IN Er1-xCaxBa2Cu3Oy BY HOLE DOPING AND PAIR BREAKING,"Solid State Commun.,88(1993)629-632",1993.0,3.76
5148,Er0.9Ca0.1Ba2.0Cu3.0O6.93,RE123,82.5,3.821,3.883,11.663,SSC0880629,"D.G. Kuberkar, G.K. Bichile, K.M. Jadhav, R.G. Kulkarni, R.L. Raibagkar,",SUPPRESSION OF SUPERCONDUCTIVITY IN Er1-xCaxBa2Cu3Oy BY HOLE DOPING AND PAIR BREAKING,"Solid State Commun.,88(1993)629-632",1993.0,3.821
5149,Er0.85Ca0.15Ba2.0Cu3.0O6.93,RE123,79.5,3.827,3.885,11.674,SSC0880629,"D.G. Kuberkar, G.K. Bichile, K.M. Jadhav, R.G. Kulkarni, R.L. Raibagkar,",SUPPRESSION OF SUPERCONDUCTIVITY IN Er1-xCaxBa2Cu3Oy BY HOLE DOPING AND PAIR BREAKING,"Solid State Commun.,88(1993)629-632",1993.0,3.827
5150,Er0.8Ca0.2Ba2.0Cu3.0O6.91,RE123,76.5,3.828,3.992,11.664,SSC0880629,"D.G. Kuberkar, G.K. Bichile, K.M. Jadhav, R.G. Kulkarni, R.L. Raibagkar,",SUPPRESSION OF SUPERCONDUCTIVITY IN Er1-xCaxBa2Cu3Oy BY HOLE DOPING AND PAIR BREAKING,"Solid State Commun.,88(1993)629-632",1993.0,3.828
5151,Er0.75Ca0.25Ba2.0Cu3.0O6.88,RE123,67.5,3.835,3.882,11.662,SSC0880629,"D.G. Kuberkar, G.K. Bichile, K.M. Jadhav, R.G. Kulkarni, R.L. Raibagkar,",SUPPRESSION OF SUPERCONDUCTIVITY IN Er1-xCaxBa2Cu3Oy BY HOLE DOPING AND PAIR BREAKING,"Solid State Commun.,88(1993)629-632",1993.0,3.835
5152,Er0.7Ca0.3Ba2.0Cu3.0O6.83,RE123,55.7,3.791,3.941,11.91,SSC0880629,"D.G. Kuberkar, G.K. Bichile, K.M. Jadhav, R.G. Kulkarni, R.L. Raibagkar,",SUPPRESSION OF SUPERCONDUCTIVITY IN Er1-xCaxBa2Cu3Oy BY HOLE DOPING AND PAIR BREAKING,"Solid State Commun.,88(1993)629-632",1993.0,3.791
5153,Y1.0Ba2.0Cu4.0O8.0,Y124,80.0,3.839,3.871,27.259,SUP0060265,"A. Sequeira, H. Rajagopal, I.K. Gopalakrishnan, J.V. Yakhmi, R.M. Iyer,",Inflence of Ba Content and Ce Doping on the Structural Features of YBa2Cu4O8 Superconductor-a Neutron Study,"J.Superconductivity,6(1993)265",1993.0,3.839
5154,Y0.9Ce0.1Ba2.0Cu4.0O8.0,Y124,55.0,3.829,3.86,27.152,SUP0060265,"A. Sequeira, H. Rajagopal, I.K. Gopalakrishnan, J.V. Yakhmi, R.M. Iyer,",Inflence of Ba Content and Ce Doping on the Structural Features of YBa2Cu4O8 Superconductor-a Neutron Study,"J.Superconductivity,6(1993)265",1993.0,3.829
5155,Y1.0Ba2.2Cu4.0O8.0,Y124,80.0,3.845,3.869,27.265,SUP0060265,"A. Sequeira, H. Rajagopal, I.K. Gopalakrishnan, J.V. Yakhmi, R.M. Iyer,",Inflence of Ba Content and Ce Doping on the Structural Features of YBa2Cu4O8 Superconductor-a Neutron Study,"J.Superconductivity,6(1993)265",1993.0,3.845
5250,Y1.0Ba2.0Cu2.88Zr0.12O7.0,Y123,84.0,3.858,3.88,11.86,SUP0070853,"D.G. Kuberkar, G.J. Baldha, I.A. Shaikh, J.A. Bhalodia, R.G. Kulkarni,",Influence of Zr Substitution on Superconductity of YBa2Cu3O7-delta,"J.Superconductivity,7(1994)853",1994.0,3.858
5251,Y1.0Ba2.0Cu2.85Zr0.15O7.0,Y123,82.5,3.859,3.881,11.86,SUP0070853,"D.G. Kuberkar, G.J. Baldha, I.A. Shaikh, J.A. Bhalodia, R.G. Kulkarni,",Influence of Zr Substitution on Superconductity of YBa2Cu3O7-delta,"J.Superconductivity,7(1994)853",1994.0,3.859
5253,Hg0.95Mo0.05Sr2.0Cu1.0O4.0,Hg1201,58.0,3.782,,8.846,PHC2310009,"A.P.B.Sinha, D.E.Morris, K.K.Singh, K.Ksingh, V.Kirtikar,",A new 78 K superconductor by Mo substitution,"Physica C,231(1994) 9-14",1994.0,3.782
5254,Hg0.9Mo0.1Sr2.0Cu1.0O4.0,Hg1201,72.0,3.785,,8.841000000000003,PHC2310009,"A.P.B.Sinha, D.E.Morris, K.K.Singh, K.Ksingh, V.Kirtikar,",A new 78 K superconductor by Mo substitution,"Physica C,231(1994) 9-14",1994.0,3.785
5255,Hg0.85Mo0.15Sr2.0Cu1.0O4.0,Hg1201,78.0,3.787,,8.844,PHC2310009,"A.P.B.Sinha, D.E.Morris, K.K.Singh, K.Ksingh, V.Kirtikar,",A new 78 K superconductor by Mo substitution,"Physica C,231(1994) 9-14",1994.0,3.787
5256,Hg0.8Mo0.2Sr2.0Cu1.0O4.0,Hg1201,72.0,3.797,,8.818,PHC2310009,"A.P.B.Sinha, D.E.Morris, K.K.Singh, K.Ksingh, V.Kirtikar,",A new 78 K superconductor by Mo substitution,"Physica C,231(1994) 9-14",1994.0,3.797
5257,Hg0.75Mo0.25Sr2.0Cu1.0O4.0,Hg1201,50.0,3.795,,8.816,PHC2310009,"A.P.B.Sinha, D.E.Morris, K.K.Singh, K.Ksingh, V.Kirtikar,",A new 78 K superconductor by Mo substitution,"Physica C,231(1994) 9-14",1994.0,3.795
5258,Hg0.7Mo0.3Sr2.0Cu1.0O4.0,Hg1201,20.0,3.798,,8.81,PHC2310009,"A.P.B.Sinha, D.E.Morris, K.K.Singh, K.Ksingh, V.Kirtikar,",A new 78 K superconductor by Mo substitution,"Physica C,231(1994) 9-14",1994.0,3.798
5282,La1.85Sr0.15Cu1.0O4.0,T,35.45,3.78,,13.22,SUP0070813,"Atsushi Tanaka, Junji Sakurai, Katsuhiko Nishimura, Katsunori Mori, Koshichi Noto, Michiaki Matsukawa, Yoshikazu Isikawa,",Thermal Coductivity and Electrical Resistivity of the T' Phase and the T Phase in 2-1-4 Oxide Superconductors,"J.Superconductivity,7(1994)813",1994.0,3.78
5284,Nd1.85Ce0.15Cu1.0O4.0,T',20.35,3.95,,12.09,SUP0070813,"Atsushi Tanaka, Junji Sakurai, Katsuhiko Nishimura, Katsunori Mori, Koshichi Noto, Michiaki Matsukawa, Yoshikazu Isikawa,",Thermal Coductivity and Electrical Resistivity of the T' Phase and the T Phase in 2-1-4 Oxide Superconductors,"J.Superconductivity,7(1994)813",1994.0,3.95
5285,Pr1.85Ce0.15Cu1.0O4.0,T',19.5,3.96,,12.16,SUP0070813,"Atsushi Tanaka, Junji Sakurai, Katsuhiko Nishimura, Katsunori Mori, Koshichi Noto, Michiaki Matsukawa, Yoshikazu Isikawa,",Thermal Coductivity and Electrical Resistivity of the T' Phase and the T Phase in 2-1-4 Oxide Superconductors,"J.Superconductivity,7(1994)813",1994.0,3.96
5295,Y1.0Ba2.0Cu3.0O6.8870000000000005,Y123,89.8,3.84,3.886,11.666,APJ0334583,"Akihiko Nishida, Kauzumi Forai, Kouki Furuya, Nobuhiro Fuketa,","Examinations of Superconducting Transition Width, Oxygen Deficiency and Crystallographic Quality in YBa2Cu3O7-z","Jpn.J.Appl.Phys.,33(1994) 4583-4592",1994.0,3.84
5296,Y1.0Ba2.0Cu3.0O6.791,Y123,86.9,3.824,3.891,11.683,APJ0334583,"Akihiko Nishida, Kauzumi Forai, Kouki Furuya, Nobuhiro Fuketa,","Examinations of Superconducting Transition Width, Oxygen Deficiency and Crystallographic Quality in YBa2Cu3O7-z","Jpn.J.Appl.Phys.,33(1994) 4583-4592",1994.0,3.824
5297,Y1.0Ba2.0Cu3.0O6.8210000000000015,Y123,91.1,3.821,3.89,11.678,APJ0334583,"Akihiko Nishida, Kauzumi Forai, Kouki Furuya, Nobuhiro Fuketa,","Examinations of Superconducting Transition Width, Oxygen Deficiency and Crystallographic Quality in YBa2Cu3O7-z","Jpn.J.Appl.Phys.,33(1994) 4583-4592",1994.0,3.821
5298,Y1.0Ba2.0Cu3.0O6.869,Y123,90.0,3.829,3.889,11.669,APJ0334583,"Akihiko Nishida, Kauzumi Forai, Kouki Furuya, Nobuhiro Fuketa,","Examinations of Superconducting Transition Width, Oxygen Deficiency and Crystallographic Quality in YBa2Cu3O7-z","Jpn.J.Appl.Phys.,33(1994) 4583-4592",1994.0,3.829
5299,Y1.0Ba2.0Cu3.0O6.87,Y123,88.7,3.82,3.891,11.669,APJ0334583,"Akihiko Nishida, Kauzumi Forai, Kouki Furuya, Nobuhiro Fuketa,","Examinations of Superconducting Transition Width, Oxygen Deficiency and Crystallographic Quality in YBa2Cu3O7-z","Jpn.J.Appl.Phys.,33(1994) 4583-4592",1994.0,3.82
5300,Y1.0Ba2.0Cu3.0O6.852,Y123,89.2,3.841,3.887,11.672,APJ0334583,"Akihiko Nishida, Kauzumi Forai, Kouki Furuya, Nobuhiro Fuketa,","Examinations of Superconducting Transition Width, Oxygen Deficiency and Crystallographic Quality in YBa2Cu3O7-z","Jpn.J.Appl.Phys.,33(1994) 4583-4592",1994.0,3.841
5301,Y1.0Ba2.0Cu3.0O6.858,Y123,87.4,3.831,3.885,11.671,APJ0334583,"Akihiko Nishida, Kauzumi Forai, Kouki Furuya, Nobuhiro Fuketa,","Examinations of Superconducting Transition Width, Oxygen Deficiency and Crystallographic Quality in YBa2Cu3O7-z","Jpn.J.Appl.Phys.,33(1994) 4583-4592",1994.0,3.831
5302,Y1.0Ba2.0Cu3.0O6.937,Y123,84.8,3.828,3.915,11.656,APJ0334583,"Akihiko Nishida, Kauzumi Forai, Kouki Furuya, Nobuhiro Fuketa,","Examinations of Superconducting Transition Width, Oxygen Deficiency and Crystallographic Quality in YBa2Cu3O7-z","Jpn.J.Appl.Phys.,33(1994) 4583-4592",1994.0,3.828
5303,Y1.0Ba2.0Cu3.0O6.837999999999999,Y123,84.8,3.827,3.889,11.675,APJ0334583,"Akihiko Nishida, Kauzumi Forai, Kouki Furuya, Nobuhiro Fuketa,","Examinations of Superconducting Transition Width, Oxygen Deficiency and Crystallographic Quality in YBa2Cu3O7-z","Jpn.J.Appl.Phys.,33(1994) 4583-4592",1994.0,3.827
5304,Y1.0Ba2.0Cu3.0O6.8610000000000015,Y123,80.5,3.854,3.888,11.671,APJ0334583,"Akihiko Nishida, Kauzumi Forai, Kouki Furuya, Nobuhiro Fuketa,","Examinations of Superconducting Transition Width, Oxygen Deficiency and Crystallographic Quality in YBa2Cu3O7-z","Jpn.J.Appl.Phys.,33(1994) 4583-4592",1994.0,3.854
5305,Y1.0Ba2.0Cu3.0O6.894,Y123,80.5,3.835,3.886,11.664,APJ0334583,"Akihiko Nishida, Kauzumi Forai, Kouki Furuya, Nobuhiro Fuketa,","Examinations of Superconducting Transition Width, Oxygen Deficiency and Crystallographic Quality in YBa2Cu3O7-z","Jpn.J.Appl.Phys.,33(1994) 4583-4592",1994.0,3.835
5306,Y1.0Ba2.0Cu3O6.876,Y123,78.1,3.852,3.885,11.668,APJ0334583,"Akihiko Nishida, Kauzumi Forai, Kouki Furuya, Nobuhiro Fuketa,","Examinations of Superconducting Transition Width, Oxygen Deficiency and Crystallographic Quality in YBa2Cu3O7-z","Jpn.J.Appl.Phys.,33(1994) 4583-4592",1994.0,3.852
5307,Y1.0Ba2.0Cu3.0O6.882999999999999,Y123,74.0,3.886,3.886,11.666,APJ0334583,"Akihiko Nishida, Kauzumi Forai, Kouki Furuya, Nobuhiro Fuketa,","Examinations of Superconducting Transition Width, Oxygen Deficiency and Crystallographic Quality in YBa2Cu3O7-z","Jpn.J.Appl.Phys.,33(1994) 4583-4592",1994.0,3.886
5308,Y1.0Ba2.0Cu3.0O6.87,Y123,75.1,3.846,3.886,11.669,APJ0334583,"Akihiko Nishida, Kauzumi Forai, Kouki Furuya, Nobuhiro Fuketa,","Examinations of Superconducting Transition Width, Oxygen Deficiency and Crystallographic Quality in YBa2Cu3O7-z","Jpn.J.Appl.Phys.,33(1994) 4583-4592",1994.0,3.846
5309,Y1.0Ba2.0Cu3.0O6.829,Y123,57.7,3.869,3.894,11.675999999999998,APJ0334583,"Akihiko Nishida, Kauzumi Forai, Kouki Furuya, Nobuhiro Fuketa,","Examinations of Superconducting Transition Width, Oxygen Deficiency and Crystallographic Quality in YBa2Cu3O7-z","Jpn.J.Appl.Phys.,33(1994) 4583-4592",1994.0,3.869
5310,Y1.0Ba2.0Cu3.0O6.729,Y123,56.8,3.861,3.889,11.695,APJ0334583,"Akihiko Nishida, Kauzumi Forai, Kouki Furuya, Nobuhiro Fuketa,","Examinations of Superconducting Transition Width, Oxygen Deficiency and Crystallographic Quality in YBa2Cu3O7-z","Jpn.J.Appl.Phys.,33(1994) 4583-4592",1994.0,3.861
5313,Cu5.0Ba2.0Ca3.0O12.0,Cu1234,116.3,3.856,,17.993,JJP0330503,"Akira Negishi, Hideo Ihara, Hirofumi Matuhata, Hirotomo Ozawa, Kazuyasu Tokiwa, Masayuki Hirabayashi, Young Seok Song,",New High-Tc Superconductor Family oof Cu-Based Cu1-xBa2Can-1CunO2n+4-z with Tc>116K,"Jpn.J.Apll.Phys.Lett.,33(1994)L503-506",1994.0,3.856
5314,Y0.95K0.05Ba2.0Cu3.0O6.6,Y123,89.4,3.825,3.896,11.688,JJP0330219,"Fumihiko Kimura, Katsuyuki Fujiwara, Yukichi Tatsumi,",Effects of Substitution by Group Ia and IIIa Elements on Superconducting Properties of YBa2Cu3Oy,"Jpn.J.Appl.Phys.Lett.,33 (1994) L219-222",1994.0,3.825
5315,Y0.9K0.1Ba2.0Cu3.0O6.51,Y123,92.05,3.825,3.896,11.692,JJP0330219,"Fumihiko Kimura, Katsuyuki Fujiwara, Yukichi Tatsumi,",Effects of Substitution by Group Ia and IIIa Elements on Superconducting Properties of YBa2Cu3Oy,"Jpn.J.Appl.Phys.Lett.,33 (1994) L219-222",1994.0,3.825
5316,Y0.85K0.15Ba2.0Cu3.0O6.48,Y123,90.15,3.823,3.896,11.69,JJP0330219,"Fumihiko Kimura, Katsuyuki Fujiwara, Yukichi Tatsumi,",Effects of Substitution by Group Ia and IIIa Elements on Superconducting Properties of YBa2Cu3Oy,"Jpn.J.Appl.Phys.Lett.,33 (1994) L219-222",1994.0,3.823
5317,Y0.95Rb0.05Ba2.0Cu3.0O6.59,Y123,92.05,3.824,3.897,11.694,JJP0330219,"Fumihiko Kimura, Katsuyuki Fujiwara, Yukichi Tatsumi,",Effects of Substitution by Group Ia and IIIa Elements on Superconducting Properties of YBa2Cu3Oy,"Jpn.J.Appl.Phys.Lett.,33 (1994) L219-222",1994.0,3.824
5318,Y0.9Rb0.1Ba2.0Cu3.0O6.42,Y123,92.4,3.825,3.896,11.693,JJP0330219,"Fumihiko Kimura, Katsuyuki Fujiwara, Yukichi Tatsumi,",Effects of Substitution by Group Ia and IIIa Elements on Superconducting Properties of YBa2Cu3Oy,"Jpn.J.Appl.Phys.Lett.,33 (1994) L219-222",1994.0,3.825
5319,Y0.85Rb0.15Ba2.0Cu3.0O6.48,Y123,91.95,3.822,3.896,11.694,JJP0330219,"Fumihiko Kimura, Katsuyuki Fujiwara, Yukichi Tatsumi,",Effects of Substitution by Group Ia and IIIa Elements on Superconducting Properties of YBa2Cu3Oy,"Jpn.J.Appl.Phys.Lett.,33 (1994) L219-222",1994.0,3.822
5320,Y0.95Cs0.05Ba2.0Cu3.0O6.61,Y123,92.45,3.823,3.896,11.69,JJP0330219,"Fumihiko Kimura, Katsuyuki Fujiwara, Yukichi Tatsumi,",Effects of Substitution by Group Ia and IIIa Elements on Superconducting Properties of YBa2Cu3Oy,"Jpn.J.Appl.Phys.Lett.,33 (1994) L219-222",1994.0,3.823
