Repository: CompRhys/apical

# Data Guide

In all cases whilst compiling this data we have been careful to include as much meta-information as possible to allow data to be traced back to it's original sources. For SuperCon this takes the form of the SuperCon "num :" reference id and then the source publication details. For ICSD we provide the ICSD collection code.

We acknowledge the Japanese National Institute for Materials Science for maintaining the [SuperCon](https://supercon.nims.go.jp/index_en.html) database as well as FIZ Karlsruhe GmbH for maintaining [ICSD](https://www.fiz-karlsruhe.de/en/produkte-und-dienstleistungen/inorganic-crystal-structure-database-icsd).

File: processed-data/super_cuprates.csv (part 7 of 58)
num :,composition :,str3 :,tc :,lata :,latb :,latc :,refno :,author :,title :,journal :,year :
1864,Y1.0Ba2.0Cu2.85Zn0.15O6.9,Y123,32.5,,,,PHC1700307,"HITOSHI KAWAJI, MITSURU ITOH, RUIXING LIANG, TAKAHIRO NAKAMURA, TETSURO NAKAMURA,","SUPERCONDUCTIVITY, MAGNETISM AND OXYGEN NONSTOICHIOMETRY OF BA2Y(CU1-XMX)3OY(M=ZN AND NI)","PHYSICA C,170(1990)307",1990.0
1866,Y1.0Ba2.0Cu2.79Zn0.21O6.97,Y123,14.2,,,,PHC1700307,"HITOSHI KAWAJI, MITSURU ITOH, RUIXING LIANG, TAKAHIRO NAKAMURA, TETSURO NAKAMURA,","SUPERCONDUCTIVITY, MAGNETISM AND OXYGEN NONSTOICHIOMETRY OF BA2Y(CU1-XMX)3OY(M=ZN AND NI)","PHYSICA C,170(1990)307",1990.0
1869,Y1.0Ba2.0Cu2.94Zn0.06O6.97,Y123,67.6,,,,PHC1700307,"HITOSHI KAWAJI, MITSURU ITOH, RUIXING LIANG, TAKAHIRO NAKAMURA, TETSURO NAKAMURA,","SUPERCONDUCTIVITY, MAGNETISM AND OXYGEN NONSTOICHIOMETRY OF BA2Y(CU1-XMX)3OY(M=ZN AND NI)","PHYSICA C,170(1990)307",1990.0
1870,Y1.0Ba2.0Cu2.94Zn0.06O6.9,Y123,67.1,,,,PHC1700307,"HITOSHI KAWAJI, MITSURU ITOH, RUIXING LIANG, TAKAHIRO NAKAMURA, TETSURO NAKAMURA,","SUPERCONDUCTIVITY, MAGNETISM AND OXYGEN NONSTOICHIOMETRY OF BA2Y(CU1-XMX)3OY(M=ZN AND NI)","PHYSICA C,170(1990)307",1990.0
1871,Y1.0Ba2.0Cu2.94Zn0.06O6.76,Y123,41.1,,,,PHC1700307,"HITOSHI KAWAJI, MITSURU ITOH, RUIXING LIANG, TAKAHIRO NAKAMURA, TETSURO NAKAMURA,","SUPERCONDUCTIVITY, MAGNETISM AND OXYGEN NONSTOICHIOMETRY OF BA2Y(CU1-XMX)3OY(M=ZN AND NI)","PHYSICA C,170(1990)307",1990.0
1872,Y1.0Ba2.0Cu2.94Zn0.06O6.59,Y123,18.6,,,,PHC1700307,"HITOSHI KAWAJI, MITSURU ITOH, RUIXING LIANG, TAKAHIRO NAKAMURA, TETSURO NAKAMURA,","SUPERCONDUCTIVITY, MAGNETISM AND OXYGEN NONSTOICHIOMETRY OF BA2Y(CU1-XMX)3OY(M=ZN AND NI)","PHYSICA C,170(1990)307",1990.0
1874,Y1.0Ba2.0Cu2.97Zn0.03O6.97,Y123,79.1,,,,PHC1700307,"HITOSHI KAWAJI, MITSURU ITOH, RUIXING LIANG, TAKAHIRO NAKAMURA, TETSURO NAKAMURA,","SUPERCONDUCTIVITY, MAGNETISM AND OXYGEN NONSTOICHIOMETRY OF BA2Y(CU1-XMX)3OY(M=ZN AND NI)","PHYSICA C,170(1990)307",1990.0
1875,Y1.0Ba2.0Cu2.97Zn0.03O6.9,Y123,81.0,,,,PHC1700307,"HITOSHI KAWAJI, MITSURU ITOH, RUIXING LIANG, TAKAHIRO NAKAMURA, TETSURO NAKAMURA,","SUPERCONDUCTIVITY, MAGNETISM AND OXYGEN NONSTOICHIOMETRY OF BA2Y(CU1-XMX)3OY(M=ZN AND NI)","PHYSICA C,170(1990)307",1990.0
1876,Y1.0Ba2.0Cu2.97Zn0.03O6.76,Y123,61.4,,,,PHC1700307,"HITOSHI KAWAJI, MITSURU ITOH, RUIXING LIANG, TAKAHIRO NAKAMURA, TETSURO NAKAMURA,","SUPERCONDUCTIVITY, MAGNETISM AND OXYGEN NONSTOICHIOMETRY OF BA2Y(CU1-XMX)3OY(M=ZN AND NI)","PHYSICA C,170(1990)307",1990.0
1877,Y1.0Ba2.0Cu2.97Zn0.03O6.59,Y123,38.7,,,,PHC1700307,"HITOSHI KAWAJI, MITSURU ITOH, RUIXING LIANG, TAKAHIRO NAKAMURA, TETSURO NAKAMURA,","SUPERCONDUCTIVITY, MAGNETISM AND OXYGEN NONSTOICHIOMETRY OF BA2Y(CU1-XMX)3OY(M=ZN AND NI)","PHYSICA C,170(1990)307",1990.0
1878,Y1.0Ba2.0Cu2.97Zn0.03O6.47,Y123,29.8,,,,PHC1700307,"HITOSHI KAWAJI, MITSURU ITOH, RUIXING LIANG, TAKAHIRO NAKAMURA, TETSURO NAKAMURA,","SUPERCONDUCTIVITY, MAGNETISM AND OXYGEN NONSTOICHIOMETRY OF BA2Y(CU1-XMX)3OY(M=ZN AND NI)","PHYSICA C,170(1990)307",1990.0
1879,Y1.0Ba2.0Cu2.97Zn0.03O6.85,Y123,77.0,,,,PHC1700307,"HITOSHI KAWAJI, MITSURU ITOH, RUIXING LIANG, TAKAHIRO NAKAMURA, TETSURO NAKAMURA,","SUPERCONDUCTIVITY, MAGNETISM AND OXYGEN NONSTOICHIOMETRY OF BA2Y(CU1-XMX)3OY(M=ZN AND NI)","PHYSICA C,170(1990)307",1990.0
1880,Y1.0Ba2.0Cu2.97Zn0.03O6.67,Y123,39.8,,,,PHC1700307,"HITOSHI KAWAJI, MITSURU ITOH, RUIXING LIANG, TAKAHIRO NAKAMURA, TETSURO NAKAMURA,","SUPERCONDUCTIVITY, MAGNETISM AND OXYGEN NONSTOICHIOMETRY OF BA2Y(CU1-XMX)3OY(M=ZN AND NI)","PHYSICA C,170(1990)307",1990.0
1881,Y1.0Ba2.0Cu2.94Zn0.06O6.84,Y123,60.8,,,,PHC1700307,"HITOSHI KAWAJI, MITSURU ITOH, RUIXING LIANG, TAKAHIRO NAKAMURA, TETSURO NAKAMURA,","SUPERCONDUCTIVITY, MAGNETISM AND OXYGEN NONSTOICHIOMETRY OF BA2Y(CU1-XMX)3OY(M=ZN AND NI)","PHYSICA C,170(1990)307",1990.0
1882,Y1.0Ba2.0Cu2.94Zn0.06O6.65,Y123,18.9,,,,PHC1700307,"HITOSHI KAWAJI, MITSURU ITOH, RUIXING LIANG, TAKAHIRO NAKAMURA, TETSURO NAKAMURA,","SUPERCONDUCTIVITY, MAGNETISM AND OXYGEN NONSTOICHIOMETRY OF BA2Y(CU1-XMX)3OY(M=ZN AND NI)","PHYSICA C,170(1990)307",1990.0
1883,Y1.0Ba2.0Cu2.94Zn0.06O6.59,Y123,18.9,,,,PHC1700307,"HITOSHI KAWAJI, MITSURU ITOH, RUIXING LIANG, TAKAHIRO NAKAMURA, TETSURO NAKAMURA,","SUPERCONDUCTIVITY, MAGNETISM AND OXYGEN NONSTOICHIOMETRY OF BA2Y(CU1-XMX)3OY(M=ZN AND NI)","PHYSICA C,170(1990)307",1990.0
1885,Y1.0Ba2.0Cu3.0O6.97,Y123,91.6,,,,PHC1700307,"HITOSHI KAWAJI, MITSURU ITOH, RUIXING LIANG, TAKAHIRO NAKAMURA, TETSURO NAKAMURA,","SUPERCONDUCTIVITY, MAGNETISM AND OXYGEN NONSTOICHIOMETRY OF BA2Y(CU1-XMX)3OY(M=ZN AND NI)","PHYSICA C,170(1990)307",1990.0
1886,Y1.0Ba2.0Cu3.0O6.9,Y123,94.1,,,,PHC1700307,"HITOSHI KAWAJI, MITSURU ITOH, RUIXING LIANG, TAKAHIRO NAKAMURA, TETSURO NAKAMURA,","SUPERCONDUCTIVITY, MAGNETISM AND OXYGEN NONSTOICHIOMETRY OF BA2Y(CU1-XMX)3OY(M=ZN AND NI)","PHYSICA C,170(1990)307",1990.0
1887,Y1.0Ba2.0Cu3.0O6.76,Y123,82.0,,,,PHC1700307,"HITOSHI KAWAJI, MITSURU ITOH, RUIXING LIANG, TAKAHIRO NAKAMURA, TETSURO NAKAMURA,","SUPERCONDUCTIVITY, MAGNETISM AND OXYGEN NONSTOICHIOMETRY OF BA2Y(CU1-XMX)3OY(M=ZN AND NI)","PHYSICA C,170(1990)307",1990.0
1888,Y1.0Ba2.0Cu3.0O6.59,Y123,61.2,,,,PHC1700307,"HITOSHI KAWAJI, MITSURU ITOH, RUIXING LIANG, TAKAHIRO NAKAMURA, TETSURO NAKAMURA,","SUPERCONDUCTIVITY, MAGNETISM AND OXYGEN NONSTOICHIOMETRY OF BA2Y(CU1-XMX)3OY(M=ZN AND NI)","PHYSICA C,170(1990)307",1990.0
1889,Y1.0Ba2.0Cu3.0O6.47,Y123,51.4,,,,PHC1700307,"HITOSHI KAWAJI, MITSURU ITOH, RUIXING LIANG, TAKAHIRO NAKAMURA, TETSURO NAKAMURA,","SUPERCONDUCTIVITY, MAGNETISM AND OXYGEN NONSTOICHIOMETRY OF BA2Y(CU1-XMX)3OY(M=ZN AND NI)","PHYSICA C,170(1990)307",1990.0
1890,Y1.0Ba2.0Cu3.0O6.66,Y123,68.0,,,,PHC1700307,"HITOSHI KAWAJI, MITSURU ITOH, RUIXING LIANG, TAKAHIRO NAKAMURA, TETSURO NAKAMURA,","SUPERCONDUCTIVITY, MAGNETISM AND OXYGEN NONSTOICHIOMETRY OF BA2Y(CU1-XMX)3OY(M=ZN AND NI)","PHYSICA C,170(1990)307",1990.0
1891,Y1.0Ba2.0Cu3.0O6.33,Y123,18.6,,,,PHC1700307,"HITOSHI KAWAJI, MITSURU ITOH, RUIXING LIANG, TAKAHIRO NAKAMURA, TETSURO NAKAMURA,","SUPERCONDUCTIVITY, MAGNETISM AND OXYGEN NONSTOICHIOMETRY OF BA2Y(CU1-XMX)3OY(M=ZN AND NI)","PHYSICA C,170(1990)307",1990.0
1892,Y1.0Ba2.0Cu2.94Ni0.06O6.97,Y123,85.0,,,,PHC1700307,"HITOSHI KAWAJI, MITSURU ITOH, RUIXING LIANG, TAKAHIRO NAKAMURA, TETSURO NAKAMURA,","SUPERCONDUCTIVITY, MAGNETISM AND OXYGEN NONSTOICHIOMETRY OF BA2Y(CU1-XMX)3OY(M=ZN AND NI)","PHYSICA C,170(1990)307",1990.0
1893,Y1.0Ba2.0Cu2.94Ni0.06O6.9,Y123,86.3,,,,PHC1700307,"HITOSHI KAWAJI, MITSURU ITOH, RUIXING LIANG, TAKAHIRO NAKAMURA, TETSURO NAKAMURA,","SUPERCONDUCTIVITY, MAGNETISM AND OXYGEN NONSTOICHIOMETRY OF BA2Y(CU1-XMX)3OY(M=ZN AND NI)","PHYSICA C,170(1990)307",1990.0
1894,Y1.0Ba2.0Cu2.94Ni0.06O6.78,Y123,64.6,,,,PHC1700307,"HITOSHI KAWAJI, MITSURU ITOH, RUIXING LIANG, TAKAHIRO NAKAMURA, TETSURO NAKAMURA,","SUPERCONDUCTIVITY, MAGNETISM AND OXYGEN NONSTOICHIOMETRY OF BA2Y(CU1-XMX)3OY(M=ZN AND NI)","PHYSICA C,170(1990)307",1990.0
1895,Y1.0Ba2.0Cu2.94Ni0.06O6.6,Y123,40.1,,,,PHC1700307,"HITOSHI KAWAJI, MITSURU ITOH, RUIXING LIANG, TAKAHIRO NAKAMURA, TETSURO NAKAMURA,","SUPERCONDUCTIVITY, MAGNETISM AND OXYGEN NONSTOICHIOMETRY OF BA2Y(CU1-XMX)3OY(M=ZN AND NI)","PHYSICA C,170(1990)307",1990.0
1896,Y1.0Ba2.0Cu2.94Ni0.06O6.47,Y123,23.0,,,,PHC1700307,"HITOSHI KAWAJI, MITSURU ITOH, RUIXING LIANG, TAKAHIRO NAKAMURA, TETSURO NAKAMURA,","SUPERCONDUCTIVITY, MAGNETISM AND OXYGEN NONSTOICHIOMETRY OF BA2Y(CU1-XMX)3OY(M=ZN AND NI)","PHYSICA C,170(1990)307",1990.0
1897,Y1.0Ba2.0Cu2.94Ni0.06O6.7,Y123,47.4,,,,PHC1700307,"HITOSHI KAWAJI, MITSURU ITOH, RUIXING LIANG, TAKAHIRO NAKAMURA, TETSURO NAKAMURA,","SUPERCONDUCTIVITY, MAGNETISM AND OXYGEN NONSTOICHIOMETRY OF BA2Y(CU1-XMX)3OY(M=ZN AND NI)","PHYSICA C,170(1990)307",1990.0
1898,Y1.0Ba2.0Cu2.94Ni0.06O6.64,Y123,43.1,,,,PHC1700307,"HITOSHI KAWAJI, MITSURU ITOH, RUIXING LIANG, TAKAHIRO NAKAMURA, TETSURO NAKAMURA,","SUPERCONDUCTIVITY, MAGNETISM AND OXYGEN NONSTOICHIOMETRY OF BA2Y(CU1-XMX)3OY(M=ZN AND NI)","PHYSICA C,170(1990)307",1990.0
1899,Y1.0Ba2.0Cu2.94Ni0.06O6.56,Y123,37.5,,,,PHC1700307,"HITOSHI KAWAJI, MITSURU ITOH, RUIXING LIANG, TAKAHIRO NAKAMURA, TETSURO NAKAMURA,","SUPERCONDUCTIVITY, MAGNETISM AND OXYGEN NONSTOICHIOMETRY OF BA2Y(CU1-XMX)3OY(M=ZN AND NI)","PHYSICA C,170(1990)307",1990.0
1900,Y1.0Ba2.0Cu2.85Ni0.15O6.97,Y123,77.2,,,,PHC1700307,"HITOSHI KAWAJI, MITSURU ITOH, RUIXING LIANG, TAKAHIRO NAKAMURA, TETSURO NAKAMURA,","SUPERCONDUCTIVITY, MAGNETISM AND OXYGEN NONSTOICHIOMETRY OF BA2Y(CU1-XMX)3OY(M=ZN AND NI)","PHYSICA C,170(1990)307",1990.0
1901,Y1.0Ba2.0Cu2.85Ni0.15O6.9,Y123,73.0,,,,PHC1700307,"HITOSHI KAWAJI, MITSURU ITOH, RUIXING LIANG, TAKAHIRO NAKAMURA, TETSURO NAKAMURA,","SUPERCONDUCTIVITY, MAGNETISM AND OXYGEN NONSTOICHIOMETRY OF BA2Y(CU1-XMX)3OY(M=ZN AND NI)","PHYSICA C,170(1990)307",1990.0
1902,Y1.0Ba2.0Cu2.85Ni0.15O6.78,Y123,41.3,,,,PHC1700307,"HITOSHI KAWAJI, MITSURU ITOH, RUIXING LIANG, TAKAHIRO NAKAMURA, TETSURO NAKAMURA,","SUPERCONDUCTIVITY, MAGNETISM AND OXYGEN NONSTOICHIOMETRY OF BA2Y(CU1-XMX)3OY(M=ZN AND NI)","PHYSICA C,170(1990)307",1990.0
1904,Y1.0Ba2.0Cu2.7Ni0.3O6.97,Y123,60.4,,,,PHC1700307,"HITOSHI KAWAJI, MITSURU ITOH, RUIXING LIANG, TAKAHIRO NAKAMURA, TETSURO NAKAMURA,","SUPERCONDUCTIVITY, MAGNETISM AND OXYGEN NONSTOICHIOMETRY OF BA2Y(CU1-XMX)3OY(M=ZN AND NI)","PHYSICA C,170(1990)307",1990.0
1905,Y1.0Ba2.0Cu2.7Ni0.3O6.9,Y123,46.0,,,,PHC1700307,"HITOSHI KAWAJI, MITSURU ITOH, RUIXING LIANG, TAKAHIRO NAKAMURA, TETSURO NAKAMURA,","SUPERCONDUCTIVITY, MAGNETISM AND OXYGEN NONSTOICHIOMETRY OF BA2Y(CU1-XMX)3OY(M=ZN AND NI)","PHYSICA C,170(1990)307",1990.0
1906,Pb2.0Sr2.0Y0.85Ca0.15Cu3.0O8.0,Pb3212,46.0,5.403,5.442,15.773,PHC1700130,"HIROMU SUNAGAWA, HISASHI KAWABE, MASAHIRO MASUZAWA, NORIO KOBAYASHI, TAKASHI NOJI, YOJI KOIKE, YOSHITAMI SAITO,",NORMAL AND SUPERCONDUCTING PROPERTIES OF PB2SR2Y1-XCAXCU3O8+ZI:DEPENDENCE ON THE CA CONCENTRATION,"PHYSICA C,170(1990)130",1990.0
1907,Pb2.0Sr2.0Y0.8Ca0.2Cu3.0O8.0,Pb3212,58.9,5.4,5.435,15.786,PHC1700130,"HIROMU SUNAGAWA, HISASHI KAWABE, MASAHIRO MASUZAWA, NORIO KOBAYASHI, TAKASHI NOJI, YOJI KOIKE, YOSHITAMI SAITO,",NORMAL AND SUPERCONDUCTING PROPERTIES OF PB2SR2Y1-XCAXCU3O8+ZI:DEPENDENCE ON THE CA CONCENTRATION,"PHYSICA C,170(1990)130",1990.0
1908,Pb2.0Sr2.0Y0.75Ca0.25Cu3.0O8.0,Pb3212,70.6,5.396,5.435,15.777,PHC1700130,"HIROMU SUNAGAWA, HISASHI KAWABE, MASAHIRO MASUZAWA, NORIO KOBAYASHI, TAKASHI NOJI, YOJI KOIKE, YOSHITAMI SAITO,",NORMAL AND SUPERCONDUCTING PROPERTIES OF PB2SR2Y1-XCAXCU3O8+ZI:DEPENDENCE ON THE CA CONCENTRATION,"PHYSICA C,170(1990)130",1990.0
1909,Pb2.0Sr2.0Y0.7Ca0.3Cu3.0O8.0,Pb3212,76.8,5.395,5.435,15.803,PHC1700130,"HIROMU SUNAGAWA, HISASHI KAWABE, MASAHIRO MASUZAWA, NORIO KOBAYASHI, TAKASHI NOJI, YOJI KOIKE, YOSHITAMI SAITO,",NORMAL AND SUPERCONDUCTING PROPERTIES OF PB2SR2Y1-XCAXCU3O8+ZI:DEPENDENCE ON THE CA CONCENTRATION,"PHYSICA C,170(1990)130",1990.0
1910,Pb2.0Sr2.0Y0.65Ca0.35Cu3.0O8.0,Pb3212,79.1,5.394,5.432,15.799,PHC1700130,"HIROMU SUNAGAWA, HISASHI KAWABE, MASAHIRO MASUZAWA, NORIO KOBAYASHI, TAKASHI NOJI, YOJI KOIKE, YOSHITAMI SAITO,",NORMAL AND SUPERCONDUCTING PROPERTIES OF PB2SR2Y1-XCAXCU3O8+ZI:DEPENDENCE ON THE CA CONCENTRATION,"PHYSICA C,170(1990)130",1990.0
1911,Pb2.0Sr2.0Y0.6Ca0.4Cu3.0O8.0,Pb3212,79.1,5.392,5.43,15.806,PHC1700130,"HIROMU SUNAGAWA, HISASHI KAWABE, MASAHIRO MASUZAWA, NORIO KOBAYASHI, TAKASHI NOJI, YOJI KOIKE, YOSHITAMI SAITO,",NORMAL AND SUPERCONDUCTING PROPERTIES OF PB2SR2Y1-XCAXCU3O8+ZI:DEPENDENCE ON THE CA CONCENTRATION,"PHYSICA C,170(1990)130",1990.0
1913,Pb2.0Sr2.0Y0.55Ca0.45Cu3.0O8.0,Pb3212,79.7,5.391,5.43,15.806,PHC1700130,"HIROMU SUNAGAWA, HISASHI KAWABE, MASAHIRO MASUZAWA, NORIO KOBAYASHI, TAKASHI NOJI, YOJI KOIKE, YOSHITAMI SAITO,",NORMAL AND SUPERCONDUCTING PROPERTIES OF PB2SR2Y1-XCAXCU3O8+ZI:DEPENDENCE ON THE CA CONCENTRATION,"PHYSICA C,170(1990)130",1990.0
1914,Pb2.0Sr2.0Y0.5Ca0.5Cu3.0O8.0,Pb3212,79.7,5.388,5.428,15.808,PHC1700130,"HIROMU SUNAGAWA, HISASHI KAWABE, MASAHIRO MASUZAWA, NORIO KOBAYASHI, TAKASHI NOJI, YOJI KOIKE, YOSHITAMI SAITO,",NORMAL AND SUPERCONDUCTING PROPERTIES OF PB2SR2Y1-XCAXCU3O8+ZI:DEPENDENCE ON THE CA CONCENTRATION,"PHYSICA C,170(1990)130",1990.0
1915,Pb2.0Sr2.0Y0.45Ca0.55Cu3.0O8.0,Pb3212,78.8,5.385,5.424,15.804,PHC1700130,"HIROMU SUNAGAWA, HISASHI KAWABE, MASAHIRO MASUZAWA, NORIO KOBAYASHI, TAKASHI NOJI, YOJI KOIKE, YOSHITAMI SAITO,",NORMAL AND SUPERCONDUCTING PROPERTIES OF PB2SR2Y1-XCAXCU3O8+ZI:DEPENDENCE ON THE CA CONCENTRATION,"PHYSICA C,170(1990)130",1990.0
1916,Pb2.0Sr2.0Y0.4Ca0.6Cu3.0O8.0,Pb3212,79.1,5.396,5.434,15.836,PHC1700130,"HIROMU SUNAGAWA, HISASHI KAWABE, MASAHIRO MASUZAWA, NORIO KOBAYASHI, TAKASHI NOJI, YOJI KOIKE, YOSHITAMI SAITO,",NORMAL AND SUPERCONDUCTING PROPERTIES OF PB2SR2Y1-XCAXCU3O8+ZI:DEPENDENCE ON THE CA CONCENTRATION,"PHYSICA C,170(1990)130",1990.0
1917,Pb2.0Sr2.0Y0.3Ca0.7Cu3.0O8.0,Pb3212,73.0,5.393,5.4289999999999985,15.818,PHC1700130,"HIROMU SUNAGAWA, HISASHI KAWABE, MASAHIRO MASUZAWA, NORIO KOBAYASHI, TAKASHI NOJI, YOJI KOIKE, YOSHITAMI SAITO,",NORMAL AND SUPERCONDUCTING PROPERTIES OF PB2SR2Y1-XCAXCU3O8+ZI:DEPENDENCE ON THE CA CONCENTRATION,"PHYSICA C,170(1990)130",1990.0
1918,Pb2.0Sr2.0Y0.2Ca0.8Cu3.0O8.0,Pb3212,73.2,5.392,5.425,15.8,PHC1700130,"HIROMU SUNAGAWA, HISASHI KAWABE, MASAHIRO MASUZAWA, NORIO KOBAYASHI, TAKASHI NOJI, YOJI KOIKE, YOSHITAMI SAITO,",NORMAL AND SUPERCONDUCTING PROPERTIES OF PB2SR2Y1-XCAXCU3O8+ZI:DEPENDENCE ON THE CA CONCENTRATION,"PHYSICA C,170(1990)130",1990.0
1920,Y1.0Ba2.0Cu3.0O7.0,Y123,93.5,,,,PRB0377476,"A.P.GONCALVES, E.B.LOPES, I.C.SANTOS, M.ALMEIDA, M.O.FIGUEIREDO, R.T.HENRIQUES,",TRANSPORT PROPERTIES OF THE OXIDES Y(1-X)PR(X)BA(2)CU(3)O(7-Z)(0<-X<-1): EFFECTS OF BAND FILLING AND LATTICE DISTORTION ON SUPERCONDUCTIVITY,"PHYS.REV.B,37(1988)7476",1988.0
1922,Y0.9Pr0.1Ba2.0Cu3.0O7.0,Y123,90.0,,,,PRB0377476,"A.P.GONCALVES, E.B.LOPES, I.C.SANTOS, M.ALMEIDA, M.O.FIGUEIREDO, R.T.HENRIQUES,",TRANSPORT PROPERTIES OF THE OXIDES Y(1-X)PR(X)BA(2)CU(3)O(7-Z)(0<-X<-1): EFFECTS OF BAND FILLING AND LATTICE DISTORTION ON SUPERCONDUCTIVITY,"PHYS.REV.B,37(1988)7476",1988.0
1923,Y0.8Pr0.2Ba2.0Cu3.0O7.0,Y123,78.4,,,,PRB0377476,"A.P.GONCALVES, E.B.LOPES, I.C.SANTOS, M.ALMEIDA, M.O.FIGUEIREDO, R.T.HENRIQUES,",TRANSPORT PROPERTIES OF THE OXIDES Y(1-X)PR(X)BA(2)CU(3)O(7-Z)(0<-X<-1): EFFECTS OF BAND FILLING AND LATTICE DISTORTION ON SUPERCONDUCTIVITY,"PHYS.REV.B,37(1988)7476",1988.0
1924,Y0.7Pr0.3Ba2.0Cu3.0O7.0,Y123,64.0,,,,PRB0377476,"A.P.GONCALVES, E.B.LOPES, I.C.SANTOS, M.ALMEIDA, M.O.FIGUEIREDO, R.T.HENRIQUES,",TRANSPORT PROPERTIES OF THE OXIDES Y(1-X)PR(X)BA(2)CU(3)O(7-Z)(0<-X<-1): EFFECTS OF BAND FILLING AND LATTICE DISTORTION ON SUPERCONDUCTIVITY,"PHYS.REV.B,37(1988)7476",1988.0
1925,Y0.6Pr0.4Ba2.0Cu3.0O7.0,Y123,48.0,,,,PRB0377476,"A.P.GONCALVES, E.B.LOPES, I.C.SANTOS, M.ALMEIDA, M.O.FIGUEIREDO, R.T.HENRIQUES,",TRANSPORT PROPERTIES OF THE OXIDES Y(1-X)PR(X)BA(2)CU(3)O(7-Z)(0<-X<-1): EFFECTS OF BAND FILLING AND LATTICE DISTORTION ON SUPERCONDUCTIVITY,"PHYS.REV.B,37(1988)7476",1988.0
1926,Y0.5Pr0.5Ba2.0Cu3.0O7.0,Y123,33.0,,,,PRB0377476,"A.P.GONCALVES, E.B.LOPES, I.C.SANTOS, M.ALMEIDA, M.O.FIGUEIREDO, R.T.HENRIQUES,",TRANSPORT PROPERTIES OF THE OXIDES Y(1-X)PR(X)BA(2)CU(3)O(7-Z)(0<-X<-1): EFFECTS OF BAND FILLING AND LATTICE DISTORTION ON SUPERCONDUCTIVITY,"PHYS.REV.B,37(1988)7476",1988.0
1932,Y0.95Pr0.05Ba2.0Cu3.0O6.97,Y123,91.5,,,,PR0426801,"B.J.STERNLIEB, C.L.SEAMAN, G.M.LUKE, J.H.BREWER, J.J.NEUMEIER, L.P.LE, M.B.MAPLE, R.F.KIEFL, R.KADONO, S.R.KRIETZMAN, T.M.RISEMAN, Y.J.UEMURA,",MAGNETIC PENETRATION DEPTH OF Y1-XPRXBA2CU3O6.97 MEASURED BY MUON-SPIN RELAXATION,"PHYS.REV.B,42(1990)6801",1990.0
1933,Y0.6Pr0.4Ba2.0Cu3.0O6.97,Y123,40.0,,,,PR0426801,"B.J.STERNLIEB, C.L.SEAMAN, G.M.LUKE, J.H.BREWER, J.J.NEUMEIER, L.P.LE, M.B.MAPLE, R.F.KIEFL, R.KADONO, S.R.KRIETZMAN, T.M.RISEMAN, Y.J.UEMURA,",MAGNETIC PENETRATION DEPTH OF Y1-XPRXBA2CU3O6.97 MEASURED BY MUON-SPIN RELAXATION,"PHYS.REV.B,42(1990)6801",1990.0
1934,Y0.85Ca0.05Pr0.1Ba2.0Cu3.0O6.95,Y123,84.6,,,,PRL0632516,"IVAN K.SCHULLER, J.J.NEUMEIER, M.B.MAPLE, T.BJw RNHOLM,",HOLE FILLING AND PAIR BREAKING BY PR IONS IN YBA2CU3O6.95+-0.02,"PHYS,REV.LETT.63(1989)2516",1989.0
1935,Y0.8Ca0.1Pr0.1Ba2.0Cu3.0O6.95,Y123,81.4,,,,PRL0632516,"IVAN K.SCHULLER, J.J.NEUMEIER, M.B.MAPLE, T.BJw RNHOLM,",HOLE FILLING AND PAIR BREAKING BY PR IONS IN YBA2CU3O6.95+-0.02,"PHYS,REV.LETT.63(1989)2516",1989.0
1936,Y1.0Ba2.0Cu3.0O6.95,Y123,92.2,,,,PRL0632516,"IVAN K.SCHULLER, J.J.NEUMEIER, M.B.MAPLE, T.BJw RNHOLM,",HOLE FILLING AND PAIR BREAKING BY PR IONS IN YBA2CU3O6.95+-0.02,"PHYS,REV.LETT.63(1989)2516",1989.0
1937,Y0.95Pr0.05Ba2.0Cu3.0O6.95,Y123,91.5,,,,PRL0632516,"IVAN K.SCHULLER, J.J.NEUMEIER, M.B.MAPLE, T.BJw RNHOLM,",HOLE FILLING AND PAIR BREAKING BY PR IONS IN YBA2CU3O6.95+-0.02,"PHYS,REV.LETT.63(1989)2516",1989.0
1938,Y0.9Pr0.1Ba2.0Cu3.0O6.95,Y123,88.1,,,,PRL0632516,"IVAN K.SCHULLER, J.J.NEUMEIER, M.B.MAPLE, T.BJw RNHOLM,",HOLE FILLING AND PAIR BREAKING BY PR IONS IN YBA2CU3O6.95+-0.02,"PHYS,REV.LETT.63(1989)2516",1989.0
1939,Y0.85Pr0.15Ba2.0Cu3.0O6.95,Y123,81.6,,,,PRL0632516,"IVAN K.SCHULLER, J.J.NEUMEIER, M.B.MAPLE, T.BJw RNHOLM,",HOLE FILLING AND PAIR BREAKING BY PR IONS IN YBA2CU3O6.95+-0.02,"PHYS,REV.LETT.63(1989)2516",1989.0
1940,Y0.8Pr0.2Ba2.0Cu3.0O6.95,Y123,74.6,,,,PRL0632516,"IVAN K.SCHULLER, J.J.NEUMEIER, M.B.MAPLE, T.BJw RNHOLM,",HOLE FILLING AND PAIR BREAKING BY PR IONS IN YBA2CU3O6.95+-0.02,"PHYS,REV.LETT.63(1989)2516",1989.0
1941,Y0.83Ca0.02Pr0.15Ba2.0Cu3.0O6.95,Y123,83.0,,,,PRL0632516,"IVAN K.SCHULLER, J.J.NEUMEIER, M.B.MAPLE, T.BJw RNHOLM,",HOLE FILLING AND PAIR BREAKING BY PR IONS IN YBA2CU3O6.95+-0.02,"PHYS,REV.LETT.63(1989)2516",1989.0
1942,Y0.8Ca0.05Pr0.15Ba2.0Cu3.0O6.95,Y123,82.7,,,,PRL0632516,"IVAN K.SCHULLER, J.J.NEUMEIER, M.B.MAPLE, T.BJw RNHOLM,",HOLE FILLING AND PAIR BREAKING BY PR IONS IN YBA2CU3O6.95+-0.02,"PHYS,REV.LETT.63(1989)2516",1989.0
1943,Y0.77Ca0.08Pr0.15Ba2.0Cu3.0O6.95,Y123,81.7,,,,PRL0632516,"IVAN K.SCHULLER, J.J.NEUMEIER, M.B.MAPLE, T.BJw RNHOLM,",HOLE FILLING AND PAIR BREAKING BY PR IONS IN YBA2CU3O6.95+-0.02,"PHYS,REV.LETT.63(1989)2516",1989.0
1944,Y0.75Ca0.1Pr0.15Ba2.0Cu3.0O6.95,Y123,79.6,,,,PRL0632516,"IVAN K.SCHULLER, J.J.NEUMEIER, M.B.MAPLE, T.BJw RNHOLM,",HOLE FILLING AND PAIR BREAKING BY PR IONS IN YBA2CU3O6.95+-0.02,"PHYS,REV.LETT.63(1989)2516",1989.0
1945,Y0.7Ca0.15Pr0.15Ba2.0Cu3.0O6.95,Y123,77.6,,,,PRL0632516,"IVAN K.SCHULLER, J.J.NEUMEIER, M.B.MAPLE, T.BJw RNHOLM,",HOLE FILLING AND PAIR BREAKING BY PR IONS IN YBA2CU3O6.95+-0.02,"PHYS,REV.LETT.63(1989)2516",1989.0
1946,Y0.75Ca0.05Pr0.2Ba2.0Cu3.0O6.95,Y123,76.4,,,,PRL0632516,"IVAN K.SCHULLER, J.J.NEUMEIER, M.B.MAPLE, T.BJw RNHOLM,",HOLE FILLING AND PAIR BREAKING BY PR IONS IN YBA2CU3O6.95+-0.02,"PHYS,REV.LETT.63(1989)2516",1989.0
1947,Y0.7Ca0.1Pr0.2Ba2.0Cu3.0O6.95,Y123,77.1,,,,PRL0632516,"IVAN K.SCHULLER, J.J.NEUMEIER, M.B.MAPLE, T.BJw RNHOLM,",HOLE FILLING AND PAIR BREAKING BY PR IONS IN YBA2CU3O6.95+-0.02,"PHYS,REV.LETT.63(1989)2516",1989.0
1948,Y0.6Ca0.2Pr0.2Ba2.0Cu3.0O6.95,Y123,72.9,,,,PRL0632516,"IVAN K.SCHULLER, J.J.NEUMEIER, M.B.MAPLE, T.BJw RNHOLM,",HOLE FILLING AND PAIR BREAKING BY PR IONS IN YBA2CU3O6.95+-0.02,"PHYS,REV.LETT.63(1989)2516",1989.0
1949,Y0.65Ca0.15Pr0.2Ba2.0Cu3.0O6.95,Y123,77.1,,,,PRL0632516,"IVAN K.SCHULLER, J.J.NEUMEIER, M.B.MAPLE, T.BJw RNHOLM,",HOLE FILLING AND PAIR BREAKING BY PR IONS IN YBA2CU3O6.95+-0.02,"PHYS,REV.LETT.63(1989)2516",1989.0
1950,Tl1.0Ba2.0Ca0.9Gd0.1Cu2.0O7.0,Tl1212,91.8,3.872,,12.675,PHC1680057,"M.KIKUCHI, N.KOBAYASHI, S.NAKAJIMA, Y.MUTO, Y.SYONO,","SUPERCONDUCTIVITY OF HIGH-TC TLBA2CA1-XREXCU2O7(RE=ND,GD OR Y)SYSTEM","PHYSICA C,168(1990)57",1990.0
1951,Tl1.0Ba2.0Ca0.8Gd0.2Cu2.0O7.0,Tl1212,93.6,3.887,,12.63,PHC1680057,"M.KIKUCHI, N.KOBAYASHI, S.NAKAJIMA, Y.MUTO, Y.SYONO,","SUPERCONDUCTIVITY OF HIGH-TC TLBA2CA1-XREXCU2O7(RE=ND,GD OR Y)SYSTEM","PHYSICA C,168(1990)57",1990.0
1952,Tl1.0Ba2.0Ca0.7Gd0.3Cu2.0O7.0,Tl1212,84.5,,,,PHC1680057,"M.KIKUCHI, N.KOBAYASHI, S.NAKAJIMA, Y.MUTO, Y.SYONO,","SUPERCONDUCTIVITY OF HIGH-TC TLBA2CA1-XREXCU2O7(RE=ND,GD OR Y)SYSTEM","PHYSICA C,168(1990)57",1990.0
1956,Tl1.0Ba2.0Ca0.9Y0.1Cu2.0O7.0,Tl1212,86.1,,,,PHC1680057,"M.KIKUCHI, N.KOBAYASHI, S.NAKAJIMA, Y.MUTO, Y.SYONO,","SUPERCONDUCTIVITY OF HIGH-TC TLBA2CA1-XREXCU2O7(RE=ND,GD OR Y)SYSTEM","PHYSICA C,168(1990)57",1990.0
1957,Tl1.0Ba2.0Ca0.8Y0.2Cu2.0O7.0,Tl1212,97.6,3.861,,12.729,PHC1680057,"M.KIKUCHI, N.KOBAYASHI, S.NAKAJIMA, Y.MUTO, Y.SYONO,","SUPERCONDUCTIVITY OF HIGH-TC TLBA2CA1-XREXCU2O7(RE=ND,GD OR Y)SYSTEM","PHYSICA C,168(1990)57",1990.0
1958,Tl1.0Ba2.0Ca0.65Y0.35Cu2.0O7.0,Tl1212,102.0,3.865,,12.649,PHC1680057,"M.KIKUCHI, N.KOBAYASHI, S.NAKAJIMA, Y.MUTO, Y.SYONO,","SUPERCONDUCTIVITY OF HIGH-TC TLBA2CA1-XREXCU2O7(RE=ND,GD OR Y)SYSTEM","PHYSICA C,168(1990)57",1990.0
1959,Tl1.0Ba2.0Ca0.6Y0.4Cu2.0O7.0,Tl1212,95.8,3.868,,12.623,PHC1680057,"M.KIKUCHI, N.KOBAYASHI, S.NAKAJIMA, Y.MUTO, Y.SYONO,","SUPERCONDUCTIVITY OF HIGH-TC TLBA2CA1-XREXCU2O7(RE=ND,GD OR Y)SYSTEM","PHYSICA C,168(1990)57",1990.0
1963,Tl1.0Ba2.0Ca1.0Cu2.0O7.0,Tl1212,81.6,3.847,,12.771,PHC1680057,"M.KIKUCHI, N.KOBAYASHI, S.NAKAJIMA, Y.MUTO, Y.SYONO,","SUPERCONDUCTIVITY OF HIGH-TC TLBA2CA1-XREXCU2O7(RE=ND,GD OR Y)SYSTEM","PHYSICA C,168(1990)57",1990.0
1964,Tl1.0Ba2.0Ca0.9Nd0.1Cu2.0O7.0,Tl1212,90.8,3.868,,12.729,PHC1680057,"M.KIKUCHI, N.KOBAYASHI, S.NAKAJIMA, Y.MUTO, Y.SYONO,","SUPERCONDUCTIVITY OF HIGH-TC TLBA2CA1-XREXCU2O7(RE=ND,GD OR Y)SYSTEM","PHYSICA C,168(1990)57",1990.0
1965,Tl1.0Ba2.0Ca0.8Nd0.2Cu2.0O7.0,Tl1212,96.3,3.888,,12.697,PHC1680057,"M.KIKUCHI, N.KOBAYASHI, S.NAKAJIMA, Y.MUTO, Y.SYONO,","SUPERCONDUCTIVITY OF HIGH-TC TLBA2CA1-XREXCU2O7(RE=ND,GD OR Y)SYSTEM","PHYSICA C,168(1990)57",1990.0
1966,Tl1.0Ba2.0Ca0.7Nd0.3Cu2.0O7.0,Tl1212,95.5,3.905,,,PHC1680057,"M.KIKUCHI, N.KOBAYASHI, S.NAKAJIMA, Y.MUTO, Y.SYONO,","SUPERCONDUCTIVITY OF HIGH-TC TLBA2CA1-XREXCU2O7(RE=ND,GD OR Y)SYSTEM","PHYSICA C,168(1990)57",1990.0
1972,Y1.0Ba2.0Cu3.0O6.8,Y123,89.5,3.82,3.886,11.66,TH1220431,"A.J.ZALESKI, A.JEZOWSKI, C.SULKOWSKI, E.TROJNAR, J.KLAMUT, J.MUCHA, J.RAFALOWICZ, J.STEPIEN-DAMM, K.ROGACKI, M.HOROBIOWSKI, R.HORYN, Z.BUKOWSKI,",THERMAL CONDUCTIVITY AND ELECTRICAL RESISTIVITY OF THE HIGH-TC SUPERCONDUCTOR Y(1)BA(2)CU(3)O(9-Z),"PHYS.REV.A,122(1987)431",1987.0
1973,Y1.0Ba2.0Cu2.94Ni0.06O7.0,Y123,82.7,3.826,3.888,11.668,PHC1700071,"B.ULLMANN, H.C.FREYHARDT, K.HEINEMANN, R.WORDENWEBER,","ASPECTS OF SUBSTITUTION OF MAGNETIC IONS FE, NI AND GD IN YBCOHTSC","PHYSICA C,179(1990)71",1990.0
1974,Y1.0Ba2.0Cu2.85Ni0.15O7.0,Y123,74.6,3.827,3.887,11.668,PHC1700071,"B.ULLMANN, H.C.FREYHARDT, K.HEINEMANN, R.WORDENWEBER,","ASPECTS OF SUBSTITUTION OF MAGNETIC IONS FE, NI AND GD IN YBCOHTSC","PHYSICA C,179(1990)71",1990.0
1975,Gd1.0Ba2.0Cu2.97Fe0.03O7.0,Y123,88.2,,,,PHC1700071,"B.ULLMANN, H.C.FREYHARDT, K.HEINEMANN, R.WORDENWEBER,","ASPECTS OF SUBSTITUTION OF MAGNETIC IONS FE, NI AND GD IN YBCOHTSC","PHYSICA C,179(1990)71",1990.0
1976,Gd1.0Ba2.0Cu2.94Fe0.06O7.0,Y123,85.0,,,,PHC1700071,"B.ULLMANN, H.C.FREYHARDT, K.HEINEMANN, R.WORDENWEBER,","ASPECTS OF SUBSTITUTION OF MAGNETIC IONS FE, NI AND GD IN YBCOHTSC","PHYSICA C,179(1990)71",1990.0
1977,Gd1.0Ba2.0Cu2.82Fe0.18O7.0,Y123,55.2,,,,PHC1700071,"B.ULLMANN, H.C.FREYHARDT, K.HEINEMANN, R.WORDENWEBER,","ASPECTS OF SUBSTITUTION OF MAGNETIC IONS FE, NI AND GD IN YBCOHTSC","PHYSICA C,179(1990)71",1990.0
1978,Gd1.0Ba2.0Cu2.76Fe0.24O7.0,Y123,40.6,,,,PHC1700071,"B.ULLMANN, H.C.FREYHARDT, K.HEINEMANN, R.WORDENWEBER,","ASPECTS OF SUBSTITUTION OF MAGNETIC IONS FE, NI AND GD IN YBCOHTSC","PHYSICA C,179(1990)71",1990.0
1979,Gd1.0Ba2.0Cu2.73Fe0.27O7.0,Y123,36.4,,,,PHC1700071,"B.ULLMANN, H.C.FREYHARDT, K.HEINEMANN, R.WORDENWEBER,","ASPECTS OF SUBSTITUTION OF MAGNETIC IONS FE, NI AND GD IN YBCOHTSC","PHYSICA C,179(1990)71",1990.0
1980,Gd1.0Ba2.0Cu2.67Fe0.33O7.0,Y123,11.8,,,,PHC1700071,"B.ULLMANN, H.C.FREYHARDT, K.HEINEMANN, R.WORDENWEBER,","ASPECTS OF SUBSTITUTION OF MAGNETIC IONS FE, NI AND GD IN YBCOHTSC","PHYSICA C,179(1990)71",1990.0
1981,Gd1.0Ba2.0Cu2.64Fe0.36O7.0,Y123,18.6,,,,PHC1700071,"B.ULLMANN, H.C.FREYHARDT, K.HEINEMANN, R.WORDENWEBER,","ASPECTS OF SUBSTITUTION OF MAGNETIC IONS FE, NI AND GD IN YBCOHTSC","PHYSICA C,179(1990)71",1990.0
1982,Y1.0Ba2.0Cu3.0O6.93,Y123,92.0,,,,PHC1700071,"B.ULLMANN, H.C.FREYHARDT, K.HEINEMANN, R.WORDENWEBER,","ASPECTS OF SUBSTITUTION OF MAGNETIC IONS FE, NI AND GD IN YBCOHTSC","PHYSICA C,179(1990)71",1990.0
1983,Y1.0Ba2.0Cu2.955Fe0.045O6.93,Y123,91.4,,,,PHC1700071,"B.ULLMANN, H.C.FREYHARDT, K.HEINEMANN, R.WORDENWEBER,","ASPECTS OF SUBSTITUTION OF MAGNETIC IONS FE, NI AND GD IN YBCOHTSC","PHYSICA C,179(1990)71",1990.0
1984,Y1.0Ba2.0Cu2.835Fe0.165O6.98,Y123,69.3,3.864,,11.675999999999998,PHC1700071,"B.ULLMANN, H.C.FREYHARDT, K.HEINEMANN, R.WORDENWEBER,","ASPECTS OF SUBSTITUTION OF MAGNETIC IONS FE, NI AND GD IN YBCOHTSC","PHYSICA C,179(1990)71",1990.0
1985,Y1.0Ba2.0Cu2.745Fe0.255O7.08,Y123,53.0,,,,PHC1700071,"B.ULLMANN, H.C.FREYHARDT, K.HEINEMANN, R.WORDENWEBER,","ASPECTS OF SUBSTITUTION OF MAGNETIC IONS FE, NI AND GD IN YBCOHTSC","PHYSICA C,179(1990)71",1990.0
1986,Y1.0Ba2.0Cu2.64Fe0.36O7.12,Y123,32.0,,,,PHC1700071,"B.ULLMANN, H.C.FREYHARDT, K.HEINEMANN, R.WORDENWEBER,","ASPECTS OF SUBSTITUTION OF MAGNETIC IONS FE, NI AND GD IN YBCOHTSC","PHYSICA C,179(1990)71",1990.0
1988,Y1.0Ba2.0Cu2.58Fe0.42O7.0,Y123,24.7,3.865,,11.627,PHC1700071,"B.ULLMANN, H.C.FREYHARDT, K.HEINEMANN, R.WORDENWEBER,","ASPECTS OF SUBSTITUTION OF MAGNETIC IONS FE, NI AND GD IN YBCOHTSC","PHYSICA C,179(1990)71",1990.0
1989,Dy1.0Ba2.0Cu4.0O8.0,Y124,77.2,3.846,3.873,27.237,PRB0397347,"DONALD E.MORRIS, JANICE H.NICKEL, JEFFREY S.SCOTT, JOHN Y.T.WEI, NAGGI G.ASMAR,",EIGHT NEW HIGH-TEMPERATURE SUPERCONDUCTORS WITH THE 1:2:4 STRUCTURE,"PHYS.REV.B.,39(1989)7347",1989.0
1991,Er1.0Ba2.0Cu4.0O8.0,Y124,78.3,3.837,3.869,27.23,PRB0397347,"DONALD E.MORRIS, JANICE H.NICKEL, JEFFREY S.SCOTT, JOHN Y.T.WEI, NAGGI G.ASMAR,",EIGHT NEW HIGH-TEMPERATURE SUPERCONDUCTORS WITH THE 1:2:4 STRUCTURE,"PHYS.REV.B.,39(1989)7347",1989.0
1992,Tm1.0Ba2.0Cu4.0O8.0,Y124,78.6,3.827,3.864,27.18,PRB0397347,"DONALD E.MORRIS, JANICE H.NICKEL, JEFFREY S.SCOTT, JOHN Y.T.WEI, NAGGI G.ASMAR,",EIGHT NEW HIGH-TEMPERATURE SUPERCONDUCTORS WITH THE 1:2:4 STRUCTURE,"PHYS.REV.B.,39(1989)7347",1989.0
1993,Y1.0Ba2.0Cu4.0O8.0,Y124,80.4,3.84,3.87,27.231,PRB0397347,"DONALD E.MORRIS, JANICE H.NICKEL, JEFFREY S.SCOTT, JOHN Y.T.WEI, NAGGI G.ASMAR,",EIGHT NEW HIGH-TEMPERATURE SUPERCONDUCTORS WITH THE 1:2:4 STRUCTURE,"PHYS.REV.B.,39(1989)7347",1989.0
1994,Sm1.0Ba2.0Cu4.0O8.0,Y124,69.3,3.872,3.886,27.308000000000003,PRB0397347,"DONALD E.MORRIS, JANICE H.NICKEL, JEFFREY S.SCOTT, JOHN Y.T.WEI, NAGGI G.ASMAR,",EIGHT NEW HIGH-TEMPERATURE SUPERCONDUCTORS WITH THE 1:2:4 STRUCTURE,"PHYS.REV.B.,39(1989)7347",1989.0
1995,Eu1.0Ba2.0Cu4.0O8.0,Y124,68.9,3.865,3.884,27.279,PRB0397347,"DONALD E.MORRIS, JANICE H.NICKEL, JEFFREY S.SCOTT, JOHN Y.T.WEI, NAGGI G.ASMAR,",EIGHT NEW HIGH-TEMPERATURE SUPERCONDUCTORS WITH THE 1:2:4 STRUCTURE,"PHYS.REV.B.,39(1989)7347",1989.0
1996,Gd1.0Ba2.0Cu4.0O8.0,Y124,73.4,3.863,3.881,27.259,PRB0397347,"DONALD E.MORRIS, JANICE H.NICKEL, JEFFREY S.SCOTT, JOHN Y.T.WEI, NAGGI G.ASMAR,",EIGHT NEW HIGH-TEMPERATURE SUPERCONDUCTORS WITH THE 1:2:4 STRUCTURE,"PHYS.REV.B.,39(1989)7347",1989.0
1997,Y1.0Ba2.0Cu4.0O8.045,Y124,81.4,3.84,3.869,27.23,PHC1680047,"A.JUNOD, D.ECKERT, D.SANCHEZ, E.KALDIS, G.TRISCONE, J.KARPINSKI, J.MULLER, S.RUSIECKI, T.GRAF,",SPECIFIC HEAT OF THE SUPERCONDUCTOR YBA2CU4O8FROM 1.5 TO 330 K,"PHYSICA C,168(1990)47",1990.0
1998,Y1.0Ba2.0Cu4.0O8.0,Y124,79.7,3.837,3.87,27.216,PHC1680047,"A.JUNOD, D.ECKERT, D.SANCHEZ, E.KALDIS, G.TRISCONE, J.KARPINSKI, J.MULLER, S.RUSIECKI, T.GRAF,",SPECIFIC HEAT OF THE SUPERCONDUCTOR YBA2CU4O8FROM 1.5 TO 330 K,"PHYSICA C,168(1990)47",1990.0
1999,Y1.0Ba2.0Cu4.0O8.0,Y124,80.6,3.843,3.872,27.237,PHC1680047,"A.JUNOD, D.ECKERT, D.SANCHEZ, E.KALDIS, G.TRISCONE, J.KARPINSKI, J.MULLER, S.RUSIECKI, T.GRAF,",SPECIFIC HEAT OF THE SUPERCONDUCTOR YBA2CU4O8FROM 1.5 TO 330 K,"PHYSICA C,168(1990)47",1990.0
2000,Ho1.0Ba2.0Cu4.0O8.0,Y124,77.4,3.84,3.87,27.221,PRB0397347,"DONALD E.MORRIS, JANICE H.NICKEL, JEFFREY S.SCOTT, JOHN Y.T.WEI, NAGGI G.ASMAR,",EIGHT NEW HIGH-TEMPERATURE SUPERCONDUCTORS WITH THE 1:2:4 STRUCTURE,"PHYS.REV.B.,39(1989)7347",1989.0
2001,Er1.0Ba2.0Cu4.0O8.0,Y124,78.0,3.836,3.867,27.22,PHC1700112,"C.F.VAN BRUGGEN, D.M.DE LEEUW, H.J.TERPSTRA, M.KRAAN, R.A.M.VAN WOERDEN,",NORMAL-STATE TRANSPORT PROPERTIES OF THE HIGH-TC SUPERCONDUCTOR ERBA2CU4O8,"PHYUSICA C,170(1990)112",1990.0
2003,Y1.0Ba2.0Cu4.0O8.0,Y124,82.9,3.835,3.856,27.215,PHC1650391,"D.M.POOKE, J.L.TALLON, M.R.PORESLAND, R.G.BUCKLEY,",CALCIUM-SUBSTITUTED SUPERCONDUCTING RBA2CU4O8 WITH TC-90K PREPARED AT ONE ATMOSPHERE,"PHYSICA C,165(1990)391",1990.0
2004,Y0.981Ba1.994Ca0.025Cu4.0O8.0,Y124,87.1,,,27.233,PHC1650391,"D.M.POOKE, J.L.TALLON, M.R.PORESLAND, R.G.BUCKLEY,",CALCIUM-SUBSTITUTED SUPERCONDUCTING RBA2CU4O8 WITH TC-90K PREPARED AT ONE ATMOSPHERE,"PHYSICA C,165(1990)391",1990.0
2005,Y0.962Ba1.987Ca0.05Cu4.0O8.0,Y124,91.5,,,27.248,PHC1650391,"D.M.POOKE, J.L.TALLON, M.R.PORESLAND, R.G.BUCKLEY,",CALCIUM-SUBSTITUTED SUPERCONDUCTING RBA2CU4O8 WITH TC-90K PREPARED AT ONE ATMOSPHERE,"PHYSICA C,165(1990)391",1990.0
2006,Y0.925Ba1.975Ca0.1Cu4.0O8.0,Y124,92.3,,,27.261,PHC1650391,"D.M.POOKE, J.L.TALLON, M.R.PORESLAND, R.G.BUCKLEY,",CALCIUM-SUBSTITUTED SUPERCONDUCTING RBA2CU4O8 WITH TC-90K PREPARED AT ONE ATMOSPHERE,"PHYSICA C,165(1990)391",1990.0
2007,Y0.887Ba1.962Ca0.15Cu4.0O8.0,Y124,91.8,,,,PHC1650391,"D.M.POOKE, J.L.TALLON, M.R.PORESLAND, R.G.BUCKLEY,",CALCIUM-SUBSTITUTED SUPERCONDUCTING RBA2CU4O8 WITH TC-90K PREPARED AT ONE ATMOSPHERE,"PHYSICA C,165(1990)391",1990.0
2008,Y0.85Ba1.95Ca0.2Cu4.0O8.0,Y124,91.6,,,27.262,PHC1650391,"D.M.POOKE, J.L.TALLON, M.R.PORESLAND, R.G.BUCKLEY,",CALCIUM-SUBSTITUTED SUPERCONDUCTING RBA2CU4O8 WITH TC-90K PREPARED AT ONE ATMOSPHERE,"PHYSICA C,165(1990)391",1990.0
2009,Y1.0Ba2.0Cu4.0O8.043,Y124,80.0,3.841,3.871,27.24,SSC0690531,"E. Jilek, E. Kaldis, J. Karpinski, P. Fischer, S. Rusiecki,",HIGHPRESSURE PREPARATION AND NEUTRON-DIFFRACTION STUDY OF THE HIGH Tc SUPERCONDUCTOR YBa2Cu4O8+-x,"Solid State Commun.,69(1989)531-533",1989.0
2010,Y1.0Ba2.0Cu4.0O8.0,Y124,74.0,,,,SSC0750315,"E.KALDIS, J.C.MARTINEZ, J.J.PREJEAN, J.KARPINSKI, P.BORDET,",DETERMINATION OF HC1(T) ON A Y2BA4CU8O16 SINGLE CRYSTAL,"SOLID STATE COMMUN.,75(1990)315",1990.0
2011,Y1.0Ba2.0Cu4.0O8.0,Y124,80.0,,,,PHC1670335,"E.KALDIS, H.A.LUDWIG, H.WUHL, J.KARPINSKI, M.R.DIETRICH, S.RUSIECKI, W.H.FIETZ,",X-RAY INVESTIGATIONS OF Y1BA2CU4O8 UNDER HIGH PRESSURE,"PHYSICA C,167(1990)335",1990.0
2012,Y1.0Ba2.0Cu4.0O8.0,Y124,75.0,,,,PHC1700521,"B.LOBERG, B.M.ANDERSSON, B.SUNDQVIST, J.NISKA, K.EASTERLING,",ELECTRICAL TRANSPORT PROPERTIES OF DENSE BULK YBA2CU4O8 PRODUCED BY HOT ISOSTATIC PRESSING,"PHYSICA C,170(1990)521",1990.0
2013,La2.0Cu1.0O4.13,T,34.0,3.772,3.816,13.165,PRB03811337,"B.DABROWSKI, B.MOROSIN, D.G.HINKS, D.S.GINLEY, E.L.VENTURINI, J.D.JORGENSEN, J.E.SCHIRBER, L.SODERHOLM, SHIYOU PEI,",SUPERCONDUCTING PHASE OF LA(2)CU(1)O(4+Z): A SUPERCONDUCTING COMPOSITION RESULTING FROM PHASE SEPARATION,"PHYS.REV.B,38(1988)11337",1988.0
2015,La2.0Cu1.0O4.32,T,37.5,3.79,3.813,13.181,PHC1580183,"B.MOROSIN, C.CHAILLOUT, J.E.SCHIRBER, M.MAREZIO, M.S.LEHMANN, S.W.CHEONG, Z.FISK,",THE CRYSTAL STRUCTURE OF SUPERCONDUCTING LA(2)CUO(4.032) BY NEUTRON DIFFRACTION,"PHYSICA C ,158(1989)183",1989.0
2016,Nd1.85Ce0.15Cu1.0O4.0,T',24.0,,,,SSC0750897,"C.QUITMANN, L.OUHAMMOU, O.GOROCHOV, R.SURYANARAYANAN, U.EBELS,","RESISTIVITY, HALL CONSTANT AND MASNETISATION OF ND1.85CE0.15CUO4-Y","SOLID STATE COMMUN.,75(1990)897",1990.0
2017,Bi1.4Pb0.5Sb0.1Sr2.0Ca2.0Cu3.0O10.0,,106.9,,,,SSC0750779,"A.JEZOWSKI,",THERMAL CONDUCTIVITY OF BI-BASED HIGH-TC SUPERCONDUCTORS IN THE VICINITY OF SUPERCONDUCTING TRANSITION,"SOLID STATE COMMUN.,75(1990)779",1990.0
2018,Tl2.0Ba2.0Cu1.0O6.0,Tl2201,85.0,,,,SSC0750753,"A.SIMON, F.HENTSCH, HJ.MATTAUSCH, M.MEHRING,",MAGNETIC FIELD DISTRIBUTION OF THE VORTEX LATTICE IN THE SUPERCONDUCTOR TL2BA2CUO6 (TC=85K): 205TL NMR INVESTIGATION,"SOLID STATE COMMUN.,75(1990)753",1990.0
2022,Y1.0Ba2.0Cu3.0O7.0,Y123,91.7,,,,SSC0750579,"AHMAD KOMPANY, H-P.BAUM, M-F.XU, M.LEVY, W.MILLMAN, Y.J.QIAN,",LOW MAGNETIC FIELD DEPENDENCE OF A.C. SUSCEPTIBILITY IN SUPERCONDUCTING YBA2CU3O7-Z,"SOLID STATE COMMUN.,75(1990)579",1990.0
2025,Y1.0Ba2.0Cu2.85Zn0.15O7.0,Y123,42.8,3.835,3.874,11.621,SSC0750987,"A.K.RAJARAJAN, K.PATNAIK, L.C.GUPTA, N.C.MISHRA, R.VIJAYARAGHAVAN,",SIMULTANEOUS DOPING AT THE CHAIN- AND PLANE-SITES OF CU IN YBA2CU3O7-Y,"SOLID STATE COMMUN.,75(1990)987",1990.0
2026,Y1.0Ba2.0Cu2.85Zn0.114Ga0.036000000000000004O7.0,Y123,40.2,3.842,3.874,11.62,SSC0750987,"A.K.RAJARAJAN, K.PATNAIK, L.C.GUPTA, N.C.MISHRA, R.VIJAYARAGHAVAN,",SIMULTANEOUS DOPING AT THE CHAIN- AND PLANE-SITES OF CU IN YBA2CU3O7-Y,"SOLID STATE COMMUN.,75(1990)987",1990.0
2027,Y1.0Ba2.0Cu2.85Zn0.075Ga0.075O7.0,Y123,42.3,3.853,3.874,11.623,SSC0750987,"A.K.RAJARAJAN, K.PATNAIK, L.C.GUPTA, N.C.MISHRA, R.VIJAYARAGHAVAN,",SIMULTANEOUS DOPING AT THE CHAIN- AND PLANE-SITES OF CU IN YBA2CU3O7-Y,"SOLID STATE COMMUN.,75(1990)987",1990.0
2028,Y1.0Ba2.0Cu2.85Zn0.036000000000000004Ga0.114O7.0,Y123,55.1,3.85,3.869,11.614,SSC0750987,"A.K.RAJARAJAN, K.PATNAIK, L.C.GUPTA, N.C.MISHRA, R.VIJAYARAGHAVAN,",SIMULTANEOUS DOPING AT THE CHAIN- AND PLANE-SITES OF CU IN YBA2CU3O7-Y,"SOLID STATE COMMUN.,75(1990)987",1990.0
2029,Y1.0Ba2.0Cu2.85Ga0.15O7.0,Y123,75.2,3.855,3.876,11.633,SSC0750987,"A.K.RAJARAJAN, K.PATNAIK, L.C.GUPTA, N.C.MISHRA, R.VIJAYARAGHAVAN,",SIMULTANEOUS DOPING AT THE CHAIN- AND PLANE-SITES OF CU IN YBA2CU3O7-Y,"SOLID STATE COMMUN.,75(1990)987",1990.0
2030,La1.85Sr0.15Cu1.0O4.0,T,37.0,,,,PRB0357129,"D.R.NOAKES, E.J.ANSALDO, G.AEPPLI, G.M.LUKE, J.H.BREWER, R.F.KIEFL, R.J.CAVA, S.R.KREITZMAN,",MAGNETIC PENETRATION DEPTH AND FLUX-PINNING EFFECT IN HIGH-TC SUPERCONDUCTOR LA(1.85)SR(0.15)CU(1)O(4),"PHYS.REV.B,35(1987)7129",1987.0
2031,La1.85Sr0.15Cu1.0O4.0,T,37.0,,,,PRB0357133,"A.R.MOODENBAUGH, C.E.STRONACH, H.E.SCHONE, J.R.KEMPTON, M.SUENAGA, W.J.KOSSLER, X.H.YU, Y.J.UEMURA,",MAGNETIC FIELD PENETRATION DEPTH OF LA(1.85)SR(0.15)CU(1)O(4)MEASURED BY MUON SPIN RELAXATION,"PHYS.REV.B,35(1987)7133",1987.0
2032,La1.8Sr0.2Cu1.0O4.0,T,39.0,,,,JJP0260443,"HIDENORI TAKAGI, KAZUO FUEKI, KOHJI KISHIO, KOICHI KITAZAWA, SHIN-ICHI UCHIDA, SHOJI TANAKA,",SUPERCONDUCTING PROPERTIES OF (LA(1-X)SR(X))(2)CU(1)O(4),"JJAP.LETT.,26(1987)L443",1987.0
2033,Nd1.85Ce0.15Cu1.0O4.0,T',22.9,,,,LES1640824,"E.KOLLER, E.WALKER, M.AFFRONTE, M.FRANCOIS, W.SADOWSKI,",CRYSTAL GROWTH AND PHYSICAL PROPERTIES OF ND2-XCEXCUO4-Y SINGLE CRYSTALS.,"LESS-COMM.METALS,164(1990)824",1990.0
2034,Nd1.847Ce0.153Cu1.0O4.0,,22.5,,,,LES1640824,"E.KOLLER, E.WALKER, M.AFFRONTE, M.FRANCOIS, W.SADOWSKI,",CRYSTAL GROWTH AND PHYSICAL PROPERTIES OF ND2-XCEXCUO4-Y SINGLE CRYSTALS.,"LESS-COMM.METALS,164(1990)824",1990.0
2035,Pb2.04Sr2.07Y0.61Ca0.38Cu3.0O8.0,,65.0,5.382999999999999,5.4129999999999985,15.79,LES1640808,"J.J.CAPPONI, J.L.THOLENCE, M.F.GORIUS, M.MAREZIO, O.CHMAISSEM, S.KORCZAK, T.FOURNIER,",PREPARATION AND CHARACTERIZATION OF 80 K SUPERCONDUCTING PB2SR2Y1-XCAXCU3O8+Z SINGLE CRYSTALS,"LESS-COMM.METALS,164(1990)808",1990.0
2041,Y0.9Pr0.1Ba2.0Cu3.0O6.85,Y123,89.0,,,,SSC0670391,"D R.SRINIVASAN, G.RANGARAJAN, G.V.SUBBA RAO, K.A.THOMAS, L.S.VAIDHYANATHAN, N.SANKAR, U.V.VARADARAJU, V.SANKARANARAYANAN,",SPECIFIC HEAT OF PRASEODYMIUM DOPED YTTRIUM BARIUM COPPER OXIDE,"SOLID STATE COMMUN.,67(1988)391",1988.0
2042,Y0.8Pr0.2Ba2.0Cu3.0O6.82,Y123,71.6,,,,SSC0670391,"D R.SRINIVASAN, G.RANGARAJAN, G.V.SUBBA RAO, K.A.THOMAS, L.S.VAIDHYANATHAN, N.SANKAR, U.V.VARADARAJU, V.SANKARANARAYANAN,",SPECIFIC HEAT OF PRASEODYMIUM DOPED YTTRIUM BARIUM COPPER OXIDE,"SOLID STATE COMMUN.,67(1988)391",1988.0
2043,Y0.7Pr0.3Ba2.0Cu3.0O7.0,Y123,67.4,,,,SSC0670391,"D R.SRINIVASAN, G.RANGARAJAN, G.V.SUBBA RAO, K.A.THOMAS, L.S.VAIDHYANATHAN, N.SANKAR, U.V.VARADARAJU, V.SANKARANARAYANAN,",SPECIFIC HEAT OF PRASEODYMIUM DOPED YTTRIUM BARIUM COPPER OXIDE,"SOLID STATE COMMUN.,67(1988)391",1988.0
2044,Y0.6Pr0.4Ba2.0Cu3.0O6.76,Y123,44.3,,,,SSC0670391,"D R.SRINIVASAN, G.RANGARAJAN, G.V.SUBBA RAO, K.A.THOMAS, L.S.VAIDHYANATHAN, N.SANKAR, U.V.VARADARAJU, V.SANKARANARAYANAN,",SPECIFIC HEAT OF PRASEODYMIUM DOPED YTTRIUM BARIUM COPPER OXIDE,"SOLID STATE COMMUN.,67(1988)391",1988.0
2045,Y0.5Pr0.5Ba2.0Cu3.0O7.0,Y123,25.4,,,,SSC0670391,"D R.SRINIVASAN, G.RANGARAJAN, G.V.SUBBA RAO, K.A.THOMAS, L.S.VAIDHYANATHAN, N.SANKAR, U.V.VARADARAJU, V.SANKARANARAYANAN,",SPECIFIC HEAT OF PRASEODYMIUM DOPED YTTRIUM BARIUM COPPER OXIDE,"SOLID STATE COMMUN.,67(1988)391",1988.0
2047,Er1.0Ba2.0Cu3.0O7.0,Y123,92.5,3.819,3.891,11.672,JJP0261231,"M.ISHIKAWA, T.TAKABATAKE, Y.NAKAZAWA,",SUPERCONDUCTIVITY IN METAMORPHIC PHASES OF BA(2)ER(1)CU(3)O(7-Z),"JJAP LETT.,26(1987)L1231",1987.0
2048,Er1.0Ba2.0Cu3.0O7.0,Y123,51.8,3.84,3.877,11.763,JJP0261231,"M.ISHIKAWA, T.TAKABATAKE, Y.NAKAZAWA,",SUPERCONDUCTIVITY IN METAMORPHIC PHASES OF BA(2)ER(1)CU(3)O(7-Z),"JJAP LETT.,26(1987)L1231",1987.0
2050,Y1.0Ba2.0Cu2.73Fe0.27O7.1,Y123,69.0,,,,PRB0390225,"G.HILSCHER, I.FELNER, N.PILLMAYR, Y.WOLFUS,","SUSCEPTIBILITY,CRYSTAL-STRUCTURE,AND SPECIFIC-HEAT STUDIES OF THE HIGH-TC SUPERCONDUCTOR AND QUENCHED Y(1)BA(2)(CU(0.91)FE(0.09))(3)O(X)","PHYS.REV.B,39(1989)225",1989.0
2052,Pr1.85Th0.15Cu1.0O3.98,T',17.2,3.981,,12.214,PRL0640080,"C.L.SEAMAN, E.A.EARLY, J.BEILLE, J.J.NEUMEIER, J.T.MARKERT, M.B.MAPLE, T.MORAN,","PRESSUR DEPARTMENT OF TC IN L2-XMXCUO4-Y (L=PR,ND,SM,EU;M=CE,TH): ANTISYMMETRIC BEHAVIOR OF ELECTRON - VERSUS HOLE-DOPED COPPER-OXIDE SUPERCONDUCTORS","PHYS.REV.LETT.,64(1990)80",1990.0
2053,Nd1.85Th0.15Cu1.0O3.98,T',17.0,3.958,,12.127,PRL0640080,"C.L.SEAMAN, E.A.EARLY, J.BEILLE, J.J.NEUMEIER, J.T.MARKERT, M.B.MAPLE, T.MORAN,","PRESSUR DEPARTMENT OF TC IN L2-XMXCUO4-Y (L=PR,ND,SM,EU;M=CE,TH): ANTISYMMETRIC BEHAVIOR OF ELECTRON - VERSUS HOLE-DOPED COPPER-OXIDE SUPERCONDUCTORS","PHYS.REV.LETT.,64(1990)80",1990.0
2057,Pr1.85Ce0.15Cu1.0O3.98,T',19.4,3.973,,12.166,PRL0640080,"C.L.SEAMAN, E.A.EARLY, J.BEILLE, J.J.NEUMEIER, J.T.MARKERT, M.B.MAPLE, T.MORAN,","PRESSUR DEPARTMENT OF TC IN L2-XMXCUO4-Y (L=PR,ND,SM,EU;M=CE,TH): ANTISYMMETRIC BEHAVIOR OF ELECTRON - VERSUS HOLE-DOPED COPPER-OXIDE SUPERCONDUCTORS","PHYS.REV.LETT.,64(1990)80",1990.0
2058,Nd1.85Ce0.15Cu1.0O3.98,T',21.2,3.952,,12.091,PRL0640080,"C.L.SEAMAN, E.A.EARLY, J.BEILLE, J.J.NEUMEIER, J.T.MARKERT, M.B.MAPLE, T.MORAN,","PRESSUR DEPARTMENT OF TC IN L2-XMXCUO4-Y (L=PR,ND,SM,EU;M=CE,TH): ANTISYMMETRIC BEHAVIOR OF ELECTRON - VERSUS HOLE-DOPED COPPER-OXIDE SUPERCONDUCTORS","PHYS.REV.LETT.,64(1990)80",1990.0
2059,Sm1.85Ce0.15Cu1.0O3.98,T',19.7,3.924,,11.909,PRL0640080,"C.L.SEAMAN, E.A.EARLY, J.BEILLE, J.J.NEUMEIER, J.T.MARKERT, M.B.MAPLE, T.MORAN,","PRESSUR DEPARTMENT OF TC IN L2-XMXCUO4-Y (L=PR,ND,SM,EU;M=CE,TH): ANTISYMMETRIC BEHAVIOR OF ELECTRON - VERSUS HOLE-DOPED COPPER-OXIDE SUPERCONDUCTORS","PHYS.REV.LETT.,64(1990)80",1990.0
2062,Eu1.0Ba2.0Cu3.0O6.9,Y123,88.0,3.844,3.899,11.7,SSC0750059,"C.V.TOMY, KALYAN ADHIKARY, N.C.SONI, R.NAGARAJAN, RAM PRASAD, S.K.MALIK,","MAGNETIC SUSCEPTIBILITY, RESISTIVITY AND 151EU MOSSBAUER STUDIES ON ZN-SUBSTITUTED EUBA2CU3O7-Y","SOLID STATE COMMUN.,75(1990)59",1990.0
2067,La2.0Cu1.0FO4.0,,40.0,5.3420000000000005,5.436,13.192,PHC1670097,"A.TRESSAUD, B.CHEVALIER, B.LEPINE, E.HICKEY, J.ETOURNEAU, J.M.DANCE, K.AMINE, L.LOZANO,",STABILIZATION OF A NEW SUPERCONDUCTING PHASE BY LOW TEMPERATURE FLUORINATION OF LA2CUO4,"PHYSICA C,167(1990)97",1990.0
2068,Ho1.0Ba2.0Cu4.0O8.0,Y124,76.0,,,,PHC1660393,"A.BERNASCONI, A.SCHILLING, H.R.OTT, J.D.GUO,","SPECIFIC HEAT, MAGNETIZATION AND RESISTIVITY MEASUREMENTS ON HOBA2CU4O8","PHYSICA C,166(1990)393",1990.0
2069,Y2.0Ba4.0Cu7.0O15.0,Y247,93.0,,,,PHC1670236,"J.L.TALLON, J.LUSK,",HIGH-PRESSURE STUDIES ON THE 90 K SUPERCONDUCTORS Y2BA4CU7O15AND (Y/CA)BA2CU4O8,"PHYSICA C,167(1990)236",1990.0
2070,Y0.93Ca0.07Ba2.0Cu4.0O8.0,Y124,89.0,,,,PHC1670236,"J.L.TALLON, J.LUSK,",HIGH-PRESSURE STUDIES ON THE 90 K SUPERCONDUCTORS Y2BA4CU7O15AND (Y/CA)BA2CU4O8,"PHYSICA C,167(1990)236",1990.0
