Repository: CompRhys/apical

# Data Guide

In all cases whilst compiling this data we have been careful to include as much meta-information as possible to allow data to be traced back to it's original sources. For SuperCon this takes the form of the SuperCon "num :" reference id and then the source publication details. For ICSD we provide the ICSD collection code.

We acknowledge the Japanese National Institute for Materials Science for maintaining the [SuperCon](https://supercon.nims.go.jp/index_en.html) database as well as FIZ Karlsruhe GmbH for maintaining [ICSD](https://www.fiz-karlsruhe.de/en/produkte-und-dienstleistungen/inorganic-crystal-structure-database-icsd).

File: processed-data/super_fam.csv (part 7 of 36)
num :,element :,name :,str3 :,tc :,lata :,latb :,latc :,refno :,ma1 :,ma2 :,mb1 :,mb2 :,mc1 :,mc2 :,md1 :,md2 :,me1 :,me2 :,mf1 :,mf2 :,mg1 :,mg2 :,mh1 :,mh2 :,mi1 :,mi2 :,mo1 :,mo2 :,oz :,composition :
3195,Nd2Cu1F0.3O3.7,"Nd2Cu(O,F)4",T',27.0,3.951,,12.116,PHC1790131,Nd,2.0,Cu,1.0,F,0.3,,,,,,,,,,,,,O,3.7,,Nd2.0Cu1.0F0.3O3.7
3197,Nd2Cu1F0.4O3.6,"Nd2Cu(O,F)4",T',18.5,3.95,,12.116,PHC1730103,Nd,2.0,Cu,1.0,F,0.4,,,,,,,,,,,,,O,3.6,,Nd2.0Cu1.0F0.4O3.6
3198,Nd2Cu1F0.5O3.5,"Nd2Cu(O,F)4",T',17.5,3.95,,12.115,PHC1730103,Nd,2.0,Cu,1.0,F,0.5,,,,,,,,,,,,,O,3.5,,Nd2.0Cu1.0F0.5O3.5
3223,Pb0.75Sr2Ca0.5Y0.5Cu2.25O7-Z,"(Pb,Cu,In)Sr2(Ca,Y)Cu2O7",Pb1212,45.0,3.8,,11.8,PHC1900099,Pb,0.75,Sr,2.0,Ca,0.5,Y,0.5,Cu,2.25,,,,,,,,,O,7.0,,Pb0.75Sr2.0Ca0.5Y0.5Cu2.25O7.0
3224,In0.2Pb0.55Sr2Ca0.5Y0.5Cu2.25O7-Z,"(Pb,Cu,In)Sr2(Ca,Y)Cu2O7",Pb1212,60.0,3.8,,11.8,PHC1900099,In,0.2,Pb,0.55,Sr,2.0,Ca,0.5,Y,0.5,Cu,2.25,,,,,,,O,7.0,,In0.2Pb0.55Sr2.0Ca0.5Y0.5Cu2.25O7.0
3227,Gd1Ba2Cu3O7-Z,,Y123,91.2,,,,PHC1840113,Gd,1.0,Ba,2.0,Cu,3.0,,,,,,,,,,,,,O,7.0,,Gd1.0Ba2.0Cu3.0O7.0
3228,Bi2Sr2Ca1Cu2O8,Bi2Sr2CaCu2O8,Bi2212,88.5,,,,PRL0683240,Bi,2.0,Sr,2.0,Ca,1.0,Cu,2.0,,,,,,,,,,,O,8.0,,Bi2.0Sr2.0Ca1.0Cu2.0O8.0
3237,Bi2Sr2Ca0.8Pr0.2Cu2O8,"Bi2Sr2(Ca,Pr)Cu2O8",Bi2212,73.0,5.4510000000000005,,30.628,PR0457436,Bi,2.0,Sr,2.0,Ca,0.8,Pr,0.2,Cu,2.0,,,,,,,,,O,8.0,,Bi2.0Sr2.0Ca0.8Pr0.2Cu2.0O8.0
3238,Bi2Sr2Ca0.7Pr0.3Cu2O8,"Bi2Sr2(Ca,Pr)Cu2O8",Bi2212,61.0,5.437,,30.654,PR0457436,Bi,2.0,Sr,2.0,Ca,0.7,Pr,0.3,Cu,2.0,,,,,,,,,O,8.0,,Bi2.0Sr2.0Ca0.7Pr0.3Cu2.0O8.0
3239,Bi2Sr2Ca0.6Pr0.4Cu2O8,"Bi2Sr2(Ca,Pr)Cu2O8",Bi2212,41.0,5.454,,30.697,PR0457436,Bi,2.0,Sr,2.0,Ca,0.6,Pr,0.4,Cu,2.0,,,,,,,,,O,8.0,,Bi2.0Sr2.0Ca0.6Pr0.4Cu2.0O8.0
3246,Bi2Sr2Ca1Cu2O8,Bi2Sr2CaCu2O8,Bi2212,81.0,,,,PR0457436,Bi,2.0,Sr,2.0,Ca,1.0,Cu,2.0,,,,,,,,,,,O,8.0,,Bi2.0Sr2.0Ca1.0Cu2.0O8.0
3247,Bi2Sr2Ca0.9Gd0.1Cu2O8,"Bi2Sr2(Ca,Gd)Cu2O8",Bi2212,80.0,5.425,,,PR0457436,Bi,2.0,Sr,2.0,Ca,0.9,Gd,0.1,Cu,2.0,,,,,,,,,O,8.0,,Bi2.0Sr2.0Ca0.9Gd0.1Cu2.0O8.0
3248,Bi2Sr2Ca0.8Gd0.2Cu2O8,"Bi2Sr2(Ca,Gd)Cu2O8",Bi2212,73.0,5.4179999999999975,,30.586,PR0457436,Bi,2.0,Sr,2.0,Ca,0.8,Gd,0.2,Cu,2.0,,,,,,,,,O,8.0,,Bi2.0Sr2.0Ca0.8Gd0.2Cu2.0O8.0
3249,Bi2Sr2Ca0.7Gd0.3Cu2O8,"Bi2Sr2(Ca,Gd)Cu2O8",Bi2212,48.0,5.433,,30.586,PR0457436,Bi,2.0,Sr,2.0,Ca,0.7,Gd,0.3,Cu,2.0,,,,,,,,,O,8.0,,Bi2.0Sr2.0Ca0.7Gd0.3Cu2.0O8.0
3250,Bi2Sr2Ca0.6Gd0.4Cu2O8,"Bi2Sr2(Ca,Gd)Cu2O8",Bi2212,30.0,5.437,,30.465,PR0457436,Bi,2.0,Sr,2.0,Ca,0.6,Gd,0.4,Cu,2.0,,,,,,,,,O,8.0,,Bi2.0Sr2.0Ca0.6Gd0.4Cu2.0O8.0
3256,Bi2Sr2Ca0.9Y0.1Cu2O8,"Bi2Sr2(Ca,Y)Cu2O8",Bi2212,77.0,5.403,,30.8,PR0457436,Bi,2.0,Sr,2.0,Ca,0.9,Y,0.1,Cu,2.0,,,,,,,,,O,8.0,,Bi2.0Sr2.0Ca0.9Y0.1Cu2.0O8.0
3257,Bi2Sr2Ca0.8Y0.2Cu2O8,"Bi2Sr2(Ca,Y)Cu2O8",Bi2212,70.0,5.405,,30.714000000000002,PR0457436,Bi,2.0,Sr,2.0,Ca,0.8,Y,0.2,Cu,2.0,,,,,,,,,O,8.0,,Bi2.0Sr2.0Ca0.8Y0.2Cu2.0O8.0
3258,Bi2Sr2Ca0.7Y0.3Cu2O8,"Bi2Sr2(Ca,Y)Cu2O8",Bi2212,48.0,5.4079999999999995,,30.62,PR0457436,Bi,2.0,Sr,2.0,Ca,0.7,Y,0.3,Cu,2.0,,,,,,,,,O,8.0,,Bi2.0Sr2.0Ca0.7Y0.3Cu2.0O8.0
3259,Bi2Sr2Ca0.6Y0.4Cu2O8,"Bi2Sr2(Ca,Y)Cu2O8",Bi2212,37.0,5.416,,30.414,PR0457436,Bi,2.0,Sr,2.0,Ca,0.6,Y,0.4,Cu,2.0,,,,,,,,,O,8.0,,Bi2.0Sr2.0Ca0.6Y0.4Cu2.0O8.0
3260,Bi2Sr2Ca0.5Y0.5Cu2O8,"Bi2Sr2(Ca,Y)Cu2O8",Bi2212,22.0,5.4179999999999975,,30.414,PR0457436,Bi,2.0,Sr,2.0,Ca,0.5,Y,0.5,Cu,2.0,,,,,,,,,O,8.0,,Bi2.0Sr2.0Ca0.5Y0.5Cu2.0O8.0
3274,Bi2Sr1.8Ca1.2Cu2O8,"(BI,GA)2(SR,CA)2CACU2O8",Bi2212,68.4,,,,SSC0810109,Bi,2.0,Sr,1.8,Ca,1.2,Cu,2.0,,,,,,,,,,,O,8.0,,Bi2.0Sr1.8Ca1.2Cu2.0O8.0
3275,Bi1.8Ga0.2Sr1.8Ca1.2Cu2O8,"(BI,CA)2(SR,CA)2CACU208",Bi2212,56.5,,,,SSC0810109,Bi,1.8,Ga,0.2,Sr,1.8,Ca,1.2,Cu,2.0,,,,,,,,,O,8.0,,Bi1.8Ga0.2Sr1.8Ca1.2Cu2.0O8.0
3276,Bi1.5Ga0.5Sr1.8Ca1.2Cu2O8,"(BI,CA)2(SR,CA)2CACU2O8",Bi2212,41.0,,,,SSC0810109,Bi,1.5,Ga,0.5,Sr,1.8,Ca,1.2,Cu,2.0,,,,,,,,,O,8.0,,Bi1.5Ga0.5Sr1.8Ca1.2Cu2.0O8.0
3277,Bi1Ga1Sr1.8Ca1.2Cu2O8,"(BI,GA)2(SR,CA)2CACU2O8",Bi2212,24.8,,,,SSC0810109,Bi,1.0,Ga,1.0,Sr,1.8,Ca,1.2,Cu,2.0,,,,,,,,,O,8.0,,Bi1.0Ga1.0Sr1.8Ca1.2Cu2.0O8.0
3280,Y1Ba2Cu4O8,YBa2Cu4O8,Y124,79.2,,,,PR0457402,Y,1.0,Ba,2.0,Cu,4.0,,,,,,,,,,,,,O,8.0,,Y1.0Ba2.0Cu4.0O8.0
3283,Pb2Sr2Eu1Cu3O8,Pb2Sr2RCu3O8,Pb3212,71.0,,,,PR0457406,Pb,2.0,Sr,2.0,Eu,1.0,Cu,3.0,,,,,,,,,,,O,8.0,,Pb2.0Sr2.0Eu1.0Cu3.0O8.0
3284,Pb2Sr2Dy1Cu3O8,Pb2Sr2RCu3O8,Pb3212,76.5,,,,PR0457406,Pb,2.0,Sr,2.0,Dy,1.0,Cu,3.0,,,,,,,,,,,O,8.0,,Pb2.0Sr2.0Dy1.0Cu3.0O8.0
3285,Pb2Sr2Y1Cu3O8,Pb2Sr2RCu3O8,Pb3212,75.5,,,,PR0457406,Pb,2.0,Sr,2.0,Y,1.0,Cu,3.0,,,,,,,,,,,O,8.0,,Pb2.0Sr2.0Y1.0Cu3.0O8.0
3292,Tl2Ba2Ca2Cu3O9.83,,Tl2223,114.0,3.859,,35.72,PHC1920161,Tl,2.0,Ba,2.0,Ca,2.0,Cu,3.0,,,,,,,,,,,O,9.83,9.83,Tl2.0Ba2.0Ca2.0Cu3.0O9.83
3293,Tl1.8Ba2Ca2.2Cu3O9.92,,Tl2223,112.0,3.861,,35.76,PHC1920161,Tl,1.8,Ba,2.0,Ca,2.2,Cu,3.0,,,,,,,,,,,O,9.92,9.92,Tl1.8Ba2.0Ca2.2Cu3.0O9.92
3294,Tl1.7Ba2Ca2.3Cu3O9.82,,Tl2223,116.0,3.858,,35.71,PHC1920161,Tl,1.7,Ba,2.0,Ca,2.3,Cu,3.0,,,,,,,,,,,O,9.82,9.82,Tl1.7Ba2.0Ca2.3Cu3.0O9.82
3295,Tl1.6Ba2Ca2.4Cu3O9.67,,Tl2223,118.0,3.8560000000000003,,35.72,PHC1920161,Tl,1.6,Ba,2.0,Ca,2.4,Cu,3.0,,,,,,,,,,,O,9.67,9.67,Tl1.6Ba2.0Ca2.4Cu3.0O9.67
3296,Tl1.4Ba2Ca2.6Cu3O9.53,,Tl2223,118.0,3.8569999999999998,,35.7,PHC1920161,Tl,1.4,Ba,2.0,Ca,2.6,Cu,3.0,,,,,,,,,,,O,9.53,9.53,Tl1.4Ba2.0Ca2.6Cu3.0O9.53
3298,Y1Ba2Cu4O8,YBa2Cu4(Li)O8,Y124,80.0,3.8369999999999997,3.867,27.23,PHC1920103,Y,1.0,Ba,2.0,Cu,4.0,,,,,,,,,,,,,O,8.0,,Y1.0Ba2.0Cu4.0O8.0
3299,Y1Ba2Cu4Li0.016O8,YBa2Cu4(Li)O8,Y124,77.0,3.838,3.8689999999999998,27.21,PHC1920103,Y,1.0,Ba,2.0,Cu,4.0,Li,0.016,,,,,,,,,,,O,8.0,,Y1.0Ba2.0Cu4.0Li0.016O8.0
3300,Y1Ba2Cu4Li0.031O8,YBa2Cu4(Li)O8,Y124,72.0,3.838,3.8680000000000003,27.2,PHC1920103,Y,1.0,Ba,2.0,Cu,4.0,Li,0.031,,,,,,,,,,,O,8.0,,Y1.0Ba2.0Cu4.0Li0.031O8.0
3301,Y1Ba2Cu4Li0.062O8,YBa2Cu4(Li)O8,Y124,64.0,3.83,3.8689999999999998,27.2,PHC1920103,Y,1.0,Ba,2.0,Cu,4.0,Li,0.062,,,,,,,,,,,O,8.0,,Y1.0Ba2.0Cu4.0Li0.062O8.0
3302,Y1Ba2Cu4Li0.125O8,YBa2Cu4(Li)O8,Y124,58.0,3.827,3.8689999999999998,27.2,PHC1920103,Y,1.0,Ba,2.0,Cu,4.0,Li,0.125,,,,,,,,,,,O,8.0,,Y1.0Ba2.0Cu4.0Li0.125O8.0
3303,Y1Ba2Cu4Li0.25O8,YBa2Cu4(Li)O8,Y124,58.0,3.818,3.8680000000000003,27.18,PHC1920103,Y,1.0,Ba,2.0,Cu,4.0,Li,0.25,,,,,,,,,,,O,8.0,,Y1.0Ba2.0Cu4.0Li0.25O8.0
3305,Sr0.84Nd0.16Cu1O2,"(Sr,Nd)2CuO2",IL,24.0,3.944,,3.383,PHC1920013,Sr,0.84,Nd,0.16,Cu,1.0,,,,,,,,,,,,,O,2.0,,Sr0.84Nd0.16Cu1.0O2.0
3306,Tl2Ba2Cu1O6+Z,Tl2Ba2CuO6,Tl2201,87.0,,,,JPS0593839,Tl,2.0,Ba,2.0,Cu,1.0,,,,,,,,,,,,,O,6.0,,Tl2.0Ba2.0Cu1.0O6.0
3307,Tl2Ba2Cu1O6+Z,Tl2Ba2CuO6,Tl2201,82.0,,,,JPS0593839,Tl,2.0,Ba,2.0,Cu,1.0,,,,,,,,,,,,,O,6.0,,Tl2.0Ba2.0Cu1.0O6.0
3308,Tl2Ba2Cu1O6+Z,Tl2Ba2CuO6,Tl2201,61.0,,,,JPS0593839,Tl,2.0,Ba,2.0,Cu,1.0,,,,,,,,,,,,,O,6.0,,Tl2.0Ba2.0Cu1.0O6.0
3309,Tl2Ba2Cu1O6+Z,Tl2Ba2CuO6,Tl2201,51.0,,,,JPS0593839,Tl,2.0,Ba,2.0,Cu,1.0,,,,,,,,,,,,,O,6.0,,Tl2.0Ba2.0Cu1.0O6.0
3310,Tl2Ba2Cu1O6+Z,Tl2Ba2CuO6,Tl2201,49.0,,,,JPS0593839,Tl,2.0,Ba,2.0,Cu,1.0,,,,,,,,,,,,,O,6.0,,Tl2.0Ba2.0Cu1.0O6.0
3311,Tl2Ba2Cu1O6+Z,Tl2Ba2CuO6,Tl2201,20.0,,,,JPS0593839,Tl,2.0,Ba,2.0,Cu,1.0,,,,,,,,,,,,,O,6.0,,Tl2.0Ba2.0Cu1.0O6.0
3312,Tl2Ba2Cu1O6+Z,Tl2Ba2CuO6,Tl2201,16.0,,,,JPS0593839,Tl,2.0,Ba,2.0,Cu,1.0,,,,,,,,,,,,,O,6.0,,Tl2.0Ba2.0Cu1.0O6.0
3313,Tl2Ba2Cu1O6+Z,,Tl2201,117.0,,,,JPS0593839,Tl,2.0,Ba,2.0,Cu,1.0,,,,,,,,,,,,,O,6.0,,Tl2.0Ba2.0Cu1.0O6.0
3319,Y1Ba2Cu3O6.99,"Y(Ba,La)2Cu3O7",Y123,92.3,,,,PR0445322,Y,1.0,Ba,2.0,Cu,3.0,,,,,,,,,,,,,O,6.99,6.99,Y1.0Ba2.0Cu3.0O6.99
3320,Y1Ba1.9La0.1Cu3O7.06,"Y(Ba,La)2Cu3O7",Y123,91.9,,,,PR0445322,Y,1.0,Ba,1.9,La,0.1,Cu,3.0,,,,,,,,,,,O,7.06,7.06,Y1.0Ba1.9La0.1Cu3.0O7.06
3321,Y1Ba1.8La0.2Cu3O7.05,"Y(Ba,La)2Cu3O7",Y123,77.3,,,,PR0445322,Y,1.0,Ba,1.8,La,0.2,Cu,3.0,,,,,,,,,,,O,7.05,7.05,Y1.0Ba1.8La0.2Cu3.0O7.05
3323,Y1Ba1.6La0.4Cu3O7.11,"Y(Ba,La)2Cu3O7",Y123,49.3,,,,PR0445322,Y,1.0,Ba,1.6,La,0.4,Cu,3.0,,,,,,,,,,,O,7.11,7.11,Y1.0Ba1.6La0.4Cu3.0O7.11
3324,Y1Ba1.5La0.5Cu3O7.19,"Y(Ba,La)2Cu3O7",Y123,38.3,,,,PR0445322,Y,1.0,Ba,1.5,La,0.5,Cu,3.0,,,,,,,,,,,O,7.19,7.19,Y1.0Ba1.5La0.5Cu3.0O7.19
3325,Y1Ba1.7La0.3Cu3O7.1,,Y123,60.0,,,,PR0445322,Y,1.0,Ba,1.7,La,0.3,Cu,3.0,,,,,,,,,,,O,7.1,7.1,Y1.0Ba1.7La0.3Cu3.0O7.1
3326,Pb0.5Sr2Ca0.5Nd0.5Cu2.5O7,"(Pb,Cu)Sr2(Ca,R)Cu2O7",Pb1212,60.0,3.83,,11.892000000000001,PR0445369,Pb,0.5,Sr,2.0,Ca,0.5,Nd,0.5,Cu,2.5,,,,,,,,,O,7.0,,Pb0.5Sr2.0Ca0.5Nd0.5Cu2.5O7.0
3327,Pb0.5Sr2Ca0.5Sm0.5Cu2.5O7,"(Pb,Cu)Sr2(Ca,R)Cu2O7",Pb1212,62.0,3.827,,11.888,PR0445369,Pb,0.5,Sr,2.0,Ca,0.5,Sm,0.5,Cu,2.5,,,,,,,,,O,7.0,,Pb0.5Sr2.0Ca0.5Sm0.5Cu2.5O7.0
3328,Pb0.5Sr2Ca0.5Eu0.5Cu2.5O7,"(Pb,Cu)Sr2(Ca,R)Cu2O7",Pb1212,60.0,3.821,,11.870999999999999,PR0445369,Pb,0.5,Sr,2.0,Ca,0.5,Eu,0.5,Cu,2.5,,,,,,,,,O,7.0,,Pb0.5Sr2.0Ca0.5Eu0.5Cu2.5O7.0
3329,Pb0.5Sr2Ca0.5Gd0.5Cu2.5O7,"(Pb,Cu)Sr2(Ca,R)Cu2O7",Pb1212,60.0,3.821,,11.854000000000001,PR0445369,Pb,0.5,Sr,2.0,Ca,0.5,Gd,0.5,Cu,2.5,,,,,,,,,O,7.0,,Pb0.5Sr2.0Ca0.5Gd0.5Cu2.5O7.0
3330,Pb0.5Sr2Ca0.5Dy0.5Cu2.5O7,"(Pb,Cu)Sr2(Ca,R)Cu2O7",Pb1212,65.9,3.812,,11.853,PR0445369,Pb,0.5,Sr,2.0,Ca,0.5,Dy,0.5,Cu,2.5,,,,,,,,,O,7.0,,Pb0.5Sr2.0Ca0.5Dy0.5Cu2.5O7.0
3331,Pb0.5Sr2Ca0.5Ho0.5Cu2.5O7,"(Pb,Cu)Sr2(Ca,R)Cu2O7",Pb1212,67.9,3.8089999999999997,,11.842,PR0445369,Pb,0.5,Sr,2.0,Ca,0.5,Ho,0.5,Cu,2.5,,,,,,,,,O,7.0,,Pb0.5Sr2.0Ca0.5Ho0.5Cu2.5O7.0
3332,Pb0.5Sr2Ca0.5Er0.5Cu2.5O7,"(Pb,Cu)Sr2(Ca,R)Cu2O7",Pb1212,70.0,3.807,,11.845,PR0445369,Pb,0.5,Sr,2.0,Ca,0.5,Er,0.5,Cu,2.5,,,,,,,,,O,7.0,,Pb0.5Sr2.0Ca0.5Er0.5Cu2.5O7.0
3333,Pb0.5Sr2Ca0.5Tm0.5Cu2.5O7,"(Pb,Cu)Sr2(Ca,R)Cu2O7",Pb1212,72.0,3.804,,11.838,PR0445369,Pb,0.5,Sr,2.0,Ca,0.5,Tm,0.5,Cu,2.5,,,,,,,,,O,7.0,,Pb0.5Sr2.0Ca0.5Tm0.5Cu2.5O7.0
3334,Y1Ba2Cu4O8,YBa2Cu4O8,Y124,72.9,,,,PHC1830277,Y,1.0,Ba,2.0,Cu,4.0,,,,,,,,,,,,,O,8.0,,Y1.0Ba2.0Cu4.0O8.0
3335,Y1Ba2Cu3O7,YBa2Cu3O7,Y123,91.4,,,,PHC1830277,Y,1.0,Ba,2.0,Cu,3.0,,,,,,,,,,,,,O,7.0,,Y1.0Ba2.0Cu3.0O7.0
3336,Bi2Sr2Ca1Cu2O8+Z,Bi2Sr2CaCu2O8,Bi2212,84.9,,,,PHC1830277,Bi,2.0,Sr,2.0,Ca,1.0,Cu,2.0,,,,,,,,,,,O,8.0,,Bi2.0Sr2.0Ca1.0Cu2.0O8.0
3337,Tl2Ba2Cu1O6+Z,Tl2Ba2CuO6,Tl2201,47.0,,,,PHC1830277,Tl,2.0,Ba,2.0,Cu,1.0,,,,,,,,,,,,,O,6.0,,Tl2.0Ba2.0Cu1.0O6.0
3338,La1.92Sr0.08Cu1O4,"(La,Sr)2CuO4",T,22.4,,,,PHC1830277,La,1.92,Sr,0.08,Cu,1.0,,,,,,,,,,,,,O,4.0,,La1.92Sr0.08Cu1.0O4.0
3339,La1.88Sr0.12Cu1O4,"(La,Sr)2CuO4",T,31.0,,,,PHC1830277,La,1.88,Sr,0.12,Cu,1.0,,,,,,,,,,,,,O,4.0,,La1.88Sr0.12Cu1.0O4.0
3340,La1.84Sr0.16Cu1O4,"(La,Sr)2CuO4",T,38.0,,,,PHC1830277,La,1.84,Sr,0.16,Cu,1.0,,,,,,,,,,,,,O,4.0,,La1.84Sr0.16Cu1.0O4.0
3341,La1.8Sr0.2Cu1O4,"(La,Sr)2CuO4",T,32.6,,,,PHC1830277,La,1.8,Sr,0.2,Cu,1.0,,,,,,,,,,,,,O,4.0,,La1.8Sr0.2Cu1.0O4.0
3342,La1.76Sr0.24Cu1O4,"(La,Sr)2CuO4",T,19.3,,,,PHC1830277,La,1.76,Sr,0.24,Cu,1.0,,,,,,,,,,,,,O,4.0,,La1.76Sr0.24Cu1.0O4.0
3343,Gd1Ba2Cu2.9Ni0.1O7-Z,"GdBa2(Cu,Ni)3O7",Y123,77.7,,,,PR0460448,Gd,1.0,Ba,2.0,Cu,2.9,Ni,0.1,,,,,,,,,,,O,7.0,,Gd1.0Ba2.0Cu2.9Ni0.1O7.0
3344,Gd1Ba2Cu2.8Ni0.2O7-Z,"GdBa2(Cu,Ni)3O7",Y123,55.1,,,,PR0460448,Gd,1.0,Ba,2.0,Cu,2.8,Ni,0.2,,,,,,,,,,,O,7.0,,Gd1.0Ba2.0Cu2.8Ni0.2O7.0
3345,Gd1Ba2Cu2.7Ni0.3O7-Z,"GdBa2(Cu,Ni)3O7",Y123,32.3,,,,PR0460448,Gd,1.0,Ba,2.0,Cu,2.7,Ni,0.3,,,,,,,,,,,O,7.0,,Gd1.0Ba2.0Cu2.7Ni0.3O7.0
3346,Gd1Ba2Cu2.9Fe0.1O7-Z,"GdBa2(Cu,Fe)3O7",Y123,75.0,,,,PR0460448,Gd,1.0,Ba,2.0,Cu,2.9,Fe,0.1,,,,,,,,,,,O,7.0,,Gd1.0Ba2.0Cu2.9Fe0.1O7.0
3347,Gd1Ba2Cu2.8Fe0.2O7-Z,"GdBa2(Cu,Fe)3O7",Y123,49.0,,,,PR0460448,Gd,1.0,Ba,2.0,Cu,2.8,Fe,0.2,,,,,,,,,,,O,7.0,,Gd1.0Ba2.0Cu2.8Fe0.2O7.0
3348,Gd1Ba2Cu2.7Fe0.3O7-Z,"GdBa2(Cu,Fe)3O7",Y123,29.0,,,,PR0460448,Gd,1.0,Ba,2.0,Cu,2.7,Fe,0.3,,,,,,,,,,,O,7.0,,Gd1.0Ba2.0Cu2.7Fe0.3O7.0
3349,Gd1Ba2Cu2.9Co0.1O7-Z,"GdBa2(Cu,Co)3O7",Y123,76.0,,,,PR0460448,Gd,1.0,Ba,2.0,Cu,2.9,Co,0.1,,,,,,,,,,,O,7.0,,Gd1.0Ba2.0Cu2.9Co0.1O7.0
3350,Gd1Ba2Cu2.8Co0.2O7-Z,"GdBa2(Cu,Co)3O7",Y123,49.0,,,,PR0460448,Gd,1.0,Ba,2.0,Cu,2.8,Co,0.2,,,,,,,,,,,O,7.0,,Gd1.0Ba2.0Cu2.8Co0.2O7.0
3351,Gd1Ba2Cu2.7Co0.3O7-Z,"GdBa2(Cu,Co)3O7",Y123,13.0,,,,PR0460448,Gd,1.0,Ba,2.0,Cu,2.7,Co,0.3,,,,,,,,,,,O,7.0,,Gd1.0Ba2.0Cu2.7Co0.3O7.0
3353,Nd2Cu1F0.3O3.7,"Nd2Cu(O,F)4",T',18.5,,,,PR0460443,Nd,2.0,Cu,1.0,F,0.3,,,,,,,,,,,,,O,3.7,,Nd2.0Cu1.0F0.3O3.7
3354,Y1Ba2Cu3O7-Z,YBa2Cu3O7,Y123,92.5,,,,PR0460398,Y,1.0,Ba,2.0,Cu,3.0,,,,,,,,,,,,,O,7.0,,Y1.0Ba2.0Cu3.0O7.0
3355,Y0.975Ca0.025Ba2Cu2.975Al0.025O6.89,"(Y,Ca)Ba2(Cu,Al)3O7",Y123,94.5,,,,PHC1900160,Y,0.975,Ca,0.025,Ba,2.0,Cu,2.975,Al,0.025,,,,,,,,,O,6.89,6.89,Y0.975Ca0.025Ba2.0Cu2.975Al0.025O6.89
3356,Y0.95Ca0.05Ba2Cu2.95Al0.05O6.88,"(Y,Ca)Ba2(Cu,Al)3O7",Y123,92.0,,,,PHC1900160,Y,0.95,Ca,0.05,Ba,2.0,Cu,2.95,Al,0.05,,,,,,,,,O,6.88,6.88,Y0.95Ca0.05Ba2.0Cu2.95Al0.05O6.88
3357,Y0.9Ca0.1Ba2Cu2.9Al0.1O6.88,"(Y,Ca)Ba2(Cu,Al)3O7",Y123,91.1,,,,PHC1900160,Y,0.9,Ca,0.1,Ba,2.0,Cu,2.9,Al,0.1,,,,,,,,,O,6.88,6.88,Y0.9Ca0.1Ba2.0Cu2.9Al0.1O6.88
3358,Y0.85Ca0.15Ba2Cu2.85Al0.15O6.87,"(Y,Ca)Ba2(Cu,Al)3O7",Y123,90.5,,,,PHC1900160,Y,0.85,Ca,0.15,Ba,2.0,Cu,2.85,Al,0.15,,,,,,,,,O,6.87,6.87,Y0.85Ca0.15Ba2.0Cu2.85Al0.15O6.87
3359,Y0.8Ca0.2Ba2Cu2.8Al0.2O6.88,"(Y,Ca)Ba2(Cu,Al)3O7",Y123,89.1,,,,PHC1900160,Y,0.8,Ca,0.2,Ba,2.0,Cu,2.8,Al,0.2,,,,,,,,,O,6.88,6.88,Y0.8Ca0.2Ba2.0Cu2.8Al0.2O6.88
3360,Y0.75Ca0.25Ba2Cu2.75Al0.25O6.86,"(Y,Ca)Ba2(Cu,Al)3O7",Y123,88.2,,,,PHC1900160,Y,0.75,Ca,0.25,Ba,2.0,Cu,2.75,Al,0.25,,,,,,,,,O,6.86,6.86,Y0.75Ca0.25Ba2.0Cu2.75Al0.25O6.86
3361,Bi2.2Sr1.8Ca1.05Cu2.15O8+Z,"Bi2Sr2Ca(Cu,Na)2O8",Bi2212,82.0,,,3.0780000000000003,PHC1900160,Bi,2.2,Sr,1.8,Ca,1.05,Cu,2.15,,,,,,,,,,,O,8.0,,Bi2.2Sr1.8Ca1.05Cu2.15O8.0
3362,Bi2.2Sr1.8Ca1.05Cu2.05Na0.1O8+Z,"Bi2Sr2Ca(Cu,Na)2O8",Bi2212,86.0,,,3.0780000000000003,PHC1900160,Bi,2.2,Sr,1.8,Ca,1.05,Cu,2.05,Na,0.1,,,,,,,,,O,8.0,,Bi2.2Sr1.8Ca1.05Cu2.05Na0.1O8.0
3363,Bi2.2Sr1.8Ca1.05Cu1.95Na0.2O8+Z,"Bi2Sr2Ca(Cu,Na)2O8",Bi2212,87.0,,,3.083,PHC1900160,Bi,2.2,Sr,1.8,Ca,1.05,Cu,1.95,Na,0.2,,,,,,,,,O,8.0,,Bi2.2Sr1.8Ca1.05Cu1.95Na0.2O8.0
3364,Bi2.2Sr1.8Ca1.05Cu1.85Na0.3O8+Z,"Bi2Sr2Ca(Cu,Na)2O8",Bi2212,88.0,,,,PHC1900160,Bi,2.2,Sr,1.8,Ca,1.05,Cu,1.85,Na,0.3,,,,,,,,,O,8.0,,Bi2.2Sr1.8Ca1.05Cu1.85Na0.3O8.0
3365,Bi2.2Sr1.8Ca1.05Cu1.75Na0.4O8+Z,"Bi2Sr2Ca(Cu,Na)2O8",Bi2212,89.0,,,3.088,PHC1900160,Bi,2.2,Sr,1.8,Ca,1.05,Cu,1.75,Na,0.4,,,,,,,,,O,8.0,,Bi2.2Sr1.8Ca1.05Cu1.75Na0.4O8.0
3366,Bi2.2Sr1.8Ca1.05Cu1.65Na0.5O8+Z,"Bi2Sr2Ca(Cu,Na)2O8",Bi2212,90.0,,,3.089,PHC1900160,Bi,2.2,Sr,1.8,Ca,1.05,Cu,1.65,Na,0.5,,,,,,,,,O,8.0,,Bi2.2Sr1.8Ca1.05Cu1.65Na0.5O8.0
3367,Bi2.2Sr1.8Ca1.05Cu1.55Na0.6O8+Z,"Bi2Sr2Ca(Cu,Na)2O8",Bi2212,91.0,,,3.088,PHC1900160,Bi,2.2,Sr,1.8,Ca,1.05,Cu,1.55,Na,0.6,,,,,,,,,O,8.0,,Bi2.2Sr1.8Ca1.05Cu1.55Na0.6O8.0
3368,Bi2.2Sr1.8Ca1.05Cu1.45Na0.7O8+Z,"Bi2Sr2Ca(Cu,Na)2O8",Bi2212,90.0,,,3.0860000000000003,PHC1900160,Bi,2.2,Sr,1.8,Ca,1.05,Cu,1.45,Na,0.7,,,,,,,,,O,8.0,,Bi2.2Sr1.8Ca1.05Cu1.45Na0.7O8.0
3369,Bi2.2Sr1.8Ca1.05Cu1.25Na0.9O8+Z,"Bi2Sr2Ca(Cu,Na)2O8",Bi2212,86.0,,,,PHC1900160,Bi,2.2,Sr,1.8,Ca,1.05,Cu,1.25,Na,0.9,,,,,,,,,O,8.0,,Bi2.2Sr1.8Ca1.05Cu1.25Na0.9O8.0
3370,Y1Ba2Cu3O6.99,"(Y,Ca,Pr)Ba2Cu3O7",Y123,91.4,3.818,3.885,11.682,PHC1900255,Y,1.0,Ba,2.0,Cu,3.0,,,,,,,,,,,,,O,6.99,6.99,Y1.0Ba2.0Cu3.0O6.99
3371,Y0.8Ca0.1Pr0.1Ba2Cu3O7.01,"(Y,Ca,Pr)Ba2Cu3O7",Y123,78.4,3.823,3.887,11.679,PHC1900255,Y,0.8,Ca,0.1,Pr,0.1,Ba,2.0,Cu,3.0,,,,,,,,,O,7.01,7.01,Y0.8Ca0.1Pr0.1Ba2.0Cu3.0O7.01
3372,Y0.6Ca0.2Pr0.2Ba2Cu3O7,"(Y,Ca,Pr)Ba2Cu3O7",Y123,67.1,3.8289999999999997,3.888,11.679,PHC1900255,Y,0.6,Ca,0.2,Pr,0.2,Ba,2.0,Cu,3.0,,,,,,,,,O,7.0,7.0,Y0.6Ca0.2Pr0.2Ba2.0Cu3.0O7.0
3373,Y0.4Ca0.3Pr0.3Ba2Cu3O7.02,"(Y,Ca,Pr)Ba2Cu3O7",Y123,53.6,3.832,3.89,11.681,PHC1900255,Y,0.4,Ca,0.3,Pr,0.3,Ba,2.0,Cu,3.0,,,,,,,,,O,7.02,7.02,Y0.4Ca0.3Pr0.3Ba2.0Cu3.0O7.02
3374,Y0.2Ca0.4Pr0.4Ba2Cu3O7,"(Y,Ca,Pr)Ba2Cu3O7",Y123,36.5,3.8339999999999996,3.8960000000000004,11.68,PHC1900255,Y,0.2,Ca,0.4,Pr,0.4,Ba,2.0,Cu,3.0,,,,,,,,,O,7.0,7.0,Y0.2Ca0.4Pr0.4Ba2.0Cu3.0O7.0
3375,Bi2Sr2Ca1Cu2O8.28,"Bi2Sr2(Ca,Y)Cu2O8",Bi2212,76.0,,,,PR04510604,Bi,2.0,Sr,2.0,Ca,1.0,Cu,2.0,,,,,,,,,,,O,8.28,8.28,Bi2.0Sr2.0Ca1.0Cu2.0O8.28
3376,Bi2Sr2Ca0.8Y0.2Cu2O8.34,"Bi2Sr2(Ca,Y)Cu2O8",Bi2212,86.0,,,,PR04510604,Bi,2.0,Sr,2.0,Ca,0.8,Y,0.2,Cu,2.0,,,,,,,,,O,8.34,8.34,Bi2.0Sr2.0Ca0.8Y0.2Cu2.0O8.34
3377,Bi2Sr2Ca0.6Y0.4Cu2O8.36,"Bi2Sr2(Ca,Y)Cu2O8",Bi2212,76.0,,,,PR04510604,Bi,2.0,Sr,2.0,Ca,0.6,Y,0.4,Cu,2.0,,,,,,,,,O,8.36,8.36,Bi2.0Sr2.0Ca0.6Y0.4Cu2.0O8.36
3378,Bi2Sr2Ca0.5Y0.5Cu2O8.39,"Bi2Sr2(Ca,Y)Cu2O8",Bi2212,66.0,,,,PR04510604,Bi,2.0,Sr,2.0,Ca,0.5,Y,0.5,Cu,2.0,,,,,,,,,O,8.39,8.39,Bi2.0Sr2.0Ca0.5Y0.5Cu2.0O8.39
3381,Bi2Sr2Ca1Cu2O8.15,"Bi2Sr2(Ca,Y)Cu2O8",Bi2212,87.0,,,,PR04510604,Bi,2.0,Sr,2.0,Ca,1.0,Cu,2.0,,,,,,,,,,,O,8.15,8.15,Bi2.0Sr2.0Ca1.0Cu2.0O8.15
3382,Bi2Sr2Ca0.5Y0.5Cu2O8.36,"Bi2Sr2(Ca,Y)Cu2O8",Bi2212,18.0,,,,PR04510604,Bi,2.0,Sr,2.0,Ca,0.5,Y,0.5,Cu,2.0,,,,,,,,,O,8.36,8.36,Bi2.0Sr2.0Ca0.5Y0.5Cu2.0O8.36
3384,Ba0.63K0.37Bi1O3,"(Ba,K)BiO3",BKBO,29.1,,,,PHC1950373,Ba,0.63,K,0.37,Bi,1.0,,,,,,,,,,,,,O,3.0,,Ba0.63K0.37Bi1.0O3.0
3385,Ba0.63K0.37Bi1O3,"(Ba,K)BiO3",BKBO,30.0,,,,PHC1950373,Ba,0.63,K,0.37,Bi,1.0,,,,,,,,,,,,,O,3.0,,Ba0.63K0.37Bi1.0O3.0
3386,Bi4Sr3.5Ca2.5Cu4Sn0.015O16-Y,,Bi2212,77.0,,,,JJP0310471,Bi,4.0,Sr,3.5,Ca,2.5,Cu,4.0,Sn,0.015,,,,,,,,,O,16.0,,Bi4.0Sr3.5Ca2.5Cu4.0Sn0.015O16.0
3387,Bi4Sr3.5Ca2.5Cu4O16-Y,,Bi2212,80.0,,,,JJP0310471,Bi,4.0,Sr,3.5,Ca,2.5,Cu,4.0,,,,,,,,,,,O,16.0,,Bi4.0Sr3.5Ca2.5Cu4.0O16.0
3388,Y1Ba2Cu3O7-Z,"(Y,Pr)Ba2Cu3O7",Y123,92.0,,,,PR04510609,Y,1.0,Ba,2.0,Cu,3.0,,,,,,,,,,,,,O,7.0,,Y1.0Ba2.0Cu3.0O7.0
3389,Y0.9Pr0.1Ba2Cu3O7-Z,"(Y,Pr)Ba2Cu3O7",Y123,86.0,,,,PR04510609,Y,0.9,Pr,0.1,Ba,2.0,Cu,3.0,,,,,,,,,,,O,7.0,,Y0.9Pr0.1Ba2.0Cu3.0O7.0
3390,Y0.8Pr0.2Ba2Cu3O7-Z,"(Y,Pr)Ba2Cu3O7",Y123,73.0,,,,PR04510609,Y,0.8,Pr,0.2,Ba,2.0,Cu,3.0,,,,,,,,,,,O,7.0,,Y0.8Pr0.2Ba2.0Cu3.0O7.0
3391,Y0.72Pr0.28Ba2Cu3O7-Z,"(Y,Pr)Ba2Cu3O7",Y123,60.0,,,,PR04510609,Y,0.72,Pr,0.28,Ba,2.0,Cu,3.0,,,,,,,,,,,O,7.0,,Y0.72Pr0.28Ba2.0Cu3.0O7.0
3392,Y0.56Pr0.44Ba2Cu3O7-Z,"(Y,Pr)Ba2Cu3O7",Y123,36.0,,,,PR04510609,Y,0.56,Pr,0.44,Ba,2.0,Cu,3.0,,,,,,,,,,,O,7.0,,Y0.56Pr0.44Ba2.0Cu3.0O7.0
3393,Y0.44Pr0.56Ba2Cu3O7-Z,"(Y,Pr)Ba2Cu3O7",Y123,11.0,,,,PR04510609,Y,0.44,Pr,0.56,Ba,2.0,Cu,3.0,,,,,,,,,,,O,7.0,,Y0.44Pr0.56Ba2.0Cu3.0O7.0
3394,Bi2Sr2Ca1Cu2O8,Bi2Sr2CaCu2O8,Bi2212,93.0,,,,SCI2541487,Bi,2.0,Sr,2.0,Ca,1.0,Cu,2.0,,,,,,,,,,,O,8.0,,Bi2.0Sr2.0Ca1.0Cu2.0O8.0
3397,Y1Ba2Cu3O7-Z,YBa2Cu3O7,Y123,92.0,,,,ST0382918,Y,1.0,Ba,2.0,Cu,3.0,,,,,,,,,,,,,O,7.0,,Y1.0Ba2.0Cu3.0O7.0
3430,Gd0.75Nd1.1Ce0.15Cu1O4,"(Gd,Nd,Ce)2CuO4",T',10.1,,,,PHC1940066,Gd,0.75,Nd,1.1,Ce,0.15,Cu,1.0,,,,,,,,,,,O,4.0,,Gd0.75Nd1.1Ce0.15Cu1.0O4.0
3431,Gd0.5Nd1.35Ce0.15Cu1O4,"(Gd,Nd,Ce)2CuO4",T',14.3,,,,PHC1940066,Gd,0.5,Nd,1.35,Ce,0.15,Cu,1.0,,,,,,,,,,,O,4.0,,Gd0.5Nd1.35Ce0.15Cu1.0O4.0
3432,Gd0.2Nd1.65Ce0.15Cu1O4,"(Gd,Nd,Ce)2CuO4",T',18.5,,,,PHC1940066,Gd,0.2,Nd,1.65,Ce,0.15,Cu,1.0,,,,,,,,,,,O,4.0,,Gd0.2Nd1.65Ce0.15Cu1.0O4.0
3433,Nd1.85Ce0.15Cu1O4,"(GD,ND,CE)2CUO4",T',20.0,3.9530000000000003,,12.109000000000002,PHC1940066,Nd,1.85,Ce,0.15,Cu,1.0,,,,,,,,,,,,,O,4.0,,Nd1.85Ce0.15Cu1.0O4.0
3434,Nd1.75Y0.1Ce0.15Cu1O4,"(Nd,Y,Ce)2CuO4",T',21.0,,,,PHC1940066,Nd,1.75,Y,0.1,Ce,0.15,Cu,1.0,,,,,,,,,,,O,4.0,,Nd1.75Y0.1Ce0.15Cu1.0O4.0
3435,Nd1.65Y0.2Ce0.15Cu1O4,"(Nd,Y,Ce)2CuO4",T',17.3,3.9419999999999997,,12.042,PHC1940066,Nd,1.65,Y,0.2,Ce,0.15,Cu,1.0,,,,,,,,,,,O,4.0,,Nd1.65Y0.2Ce0.15Cu1.0O4.0
3438,Nd1.75La0.1Ce0.15Cu1O4,"(Nd,La,Ce)2CuO4",T',20.0,3.958,,12.139000000000001,PHC1940066,Nd,1.75,La,0.1,Ce,0.15,Cu,1.0,,,,,,,,,,,O,4.0,,Nd1.75La0.1Ce0.15Cu1.0O4.0
3439,Nd1.65La0.2Ce0.15Cu1O4,"(Nd,La,Ce)2CuO4",T',21.2,,,,PHC1940066,Nd,1.65,La,0.2,Ce,0.15,Cu,1.0,,,,,,,,,,,O,4.0,,Nd1.65La0.2Ce0.15Cu1.0O4.0
3440,Nd1.55La0.3Ce0.15Cu1O4,"(Nd,La,Ce)2CuO4",T',21.5,3.968,,12.149000000000001,PHC1940066,Nd,1.55,La,0.3,Ce,0.15,Cu,1.0,,,,,,,,,,,O,4.0,,Nd1.55La0.3Ce0.15Cu1.0O4.0
3441,Nd1.35La0.5Ce0.15Cu1O4,"(Nd,La,Ce)2CuO4",T',19.1,3.968,,12.195,PHC1940066,Nd,1.35,La,0.5,Ce,0.15,Cu,1.0,,,,,,,,,,,O,4.0,,Nd1.35La0.5Ce0.15Cu1.0O4.0
3442,Nd1.15La0.7Ce0.15Cu1O4,"(Nd,La,Ce)2CuO4",T',19.0,3.968,,12.23,PHC1940066,Nd,1.15,La,0.7,Ce,0.15,Cu,1.0,,,,,,,,,,,O,4.0,,Nd1.15La0.7Ce0.15Cu1.0O4.0
3443,Nd0.95La0.9Ce0.15Cu1O4,"(Nd,La,Ce)2CuO4",T',18.4,3.9810000000000003,,12.294,PHC1940066,Nd,0.95,La,0.9,Ce,0.15,Cu,1.0,,,,,,,,,,,O,4.0,,Nd0.95La0.9Ce0.15Cu1.0O4.0
3478,Ba0.6K0.4Bi0.9Pb0.1O3,"(Ba,K)(Bi,Pb)O3",BKBO,21.5,,,,PR0461144,Ba,0.6,K,0.4,Bi,0.9,Pb,0.1,,,,,,,,,,,O,3.0,,Ba0.6K0.4Bi0.9Pb0.1O3.0
3479,Ba0.6K0.4Bi0.8Pb0.2O3,"(Ba,K)(Bi,Pb)O3",BKBO,14.7,,,,PR0461144,Ba,0.6,K,0.4,Bi,0.8,Pb,0.2,,,,,,,,,,,O,3.0,,Ba0.6K0.4Bi0.8Pb0.2O3.0
3480,Ba0.7K0.3Bi0.7Pb0.3O3,"(Ba,K)(Bi,Pb)O3",BKBO,14.6,,,,PR0461144,Ba,0.7,K,0.3,Bi,0.7,Pb,0.3,,,,,,,,,,,O,3.0,,Ba0.7K0.3Bi0.7Pb0.3O3.0
3481,Ba0.6K0.4Bi0.7Pb0.3O3,"(Ba,K)(Bi,Pb)O3",BKBO,11.3,,,,PR0461144,Ba,0.6,K,0.4,Bi,0.7,Pb,0.3,,,,,,,,,,,O,3.0,,Ba0.6K0.4Bi0.7Pb0.3O3.0
3482,Ba0.9K0.1Bi0.4Pb0.6O3,"(Ba,K)(Bi,Pb)O3",BKBO,11.3,,,,PR0461144,Ba,0.9,K,0.1,Bi,0.4,Pb,0.6,,,,,,,,,,,O,3.0,,Ba0.9K0.1Bi0.4Pb0.6O3.0
3491,Eu1Ba2Cu3O6.97,"(Eu,Pr)Ba2Cu3O7",Y123,94.77,3.843,3.9019999999999997,11.714,PR0446999,Eu,1.0,Ba,2.0,Cu,3.0,,,,,,,,,,,,,O,6.97,6.97,Eu1.0Ba2.0Cu3.0O6.97
3493,Eu0.9Pr0.1Ba2Cu3O6.95,"(Eu,Pr)Ba2Cu3O7",Y123,79.45,3.842,3.895,11.696,PR0446999,Eu,0.9,Pr,0.1,Ba,2.0,Cu,3.0,,,,,,,,,,,O,6.95,6.95,Eu0.9Pr0.1Ba2.0Cu3.0O6.95
3494,Eu0.8Pr0.2Ba2Cu3O6.97,"(Eu,Pr)Ba2Cu3O7",Y123,57.9,3.847,3.904,11.714,PR0446999,Eu,0.8,Pr,0.2,Ba,2.0,Cu,3.0,,,,,,,,,,,O,6.97,6.97,Eu0.8Pr0.2Ba2.0Cu3.0O6.97
3495,Eu0.7Pr0.3Ba2Cu3O6.95,"(Eu,Pr)Ba2Cu3O7",Y123,38.8,3.846,3.8989999999999996,11.700999999999999,PR0446999,Eu,0.7,Pr,0.3,Ba,2.0,Cu,3.0,,,,,,,,,,,O,6.95,6.95,Eu0.7Pr0.3Ba2.0Cu3.0O6.95
3496,Eu0.6Pr0.4Ba2Cu3O6.97,"(Eu,Pr)Ba2Cu3O7",Y123,15.0,3.8560000000000003,3.8939999999999997,11.722000000000001,PR0446999,Eu,0.6,Pr,0.4,Ba,2.0,Cu,3.0,,,,,,,,,,,O,6.97,6.97,Eu0.6Pr0.4Ba2.0Cu3.0O6.97
3508,Pb0.5Sr1.8Ba0.2Y0.85Ca0.15Cu2.5O6.98,"(Pb,Cu)(Sr,Ba)2(Y,Ca)Cu2OZ",Pb1212,25.0,3.821,,11.860999999999999,PR0457424,Pb,0.5,Sr,1.8,Ba,0.2,Y,0.85,Ca,0.15,Cu,2.5,,,,,,,O,6.98,6.98,Pb0.5Sr1.8Ba0.2Y0.85Ca0.15Cu2.5O6.98
3510,Y2Ba4Cu7O15.09,YBa2Cu4O15,Y247,89.0,,,,PR0458189,Y,2.0,Ba,4.0,Cu,7.0,,,,,,,,,,,,,O,15.09,15.09,Y2.0Ba4.0Cu7.0O15.09
3511,Y2Ba4Cu7O15.03,YBa2Cu4O15,Y247,87.0,,,,PR0458189,Y,2.0,Ba,4.0,Cu,7.0,,,,,,,,,,,,,O,15.03,15.03,Y2.0Ba4.0Cu7.0O15.03
3512,Y2Ba4Cu7O14.53,YBa2Cu4O15,Y247,60.0,,,,PR0458189,Y,2.0,Ba,4.0,Cu,7.0,,,,,,,,,,,,,O,14.53,14.53,Y2.0Ba4.0Cu7.0O14.53
3513,Y2Ba4Cu7O14.13,YBa2Cu4O15,Y247,37.0,,,,PR0458189,Y,2.0,Ba,4.0,Cu,7.0,,,,,,,,,,,,,O,14.13,14.13,Y2.0Ba4.0Cu7.0O14.13
3516,Nd1.85Ce0.15Cu1O4,"(Nd,Ce)2CuO4",T',24.0,,,,PR0457356,Nd,1.85,Ce,0.15,Cu,1.0,,,,,,,,,,,,,O,4.0,,Nd1.85Ce0.15Cu1.0O4.0
3517,Nd1.85Ce0.15Cu1O4,"(Nd,Ce)2CuO4",T',24.0,,,,PR0457356,Nd,1.85,Ce,0.15,Cu,1.0,,,,,,,,,,,,,O,4.0,,Nd1.85Ce0.15Cu1.0O4.0
3529,Sm1Ba2Cu3O6.95,"(Sm,Pr)Ba2Cu3O7",Y123,90.0,,,,PR0447042,Sm,1.0,Ba,2.0,Cu,3.0,,,,,,,,,,,,,O,6.95,6.95,Sm1.0Ba2.0Cu3.0O6.95
3530,Sm0.9Pr0.1Ba2Cu3O6.95,"(Sm,Pr)Ba2Cu3O7",Y123,65.7,,,,PR0447042,Sm,0.9,Pr,0.1,Ba,2.0,Cu,3.0,,,,,,,,,,,O,6.95,6.95,Sm0.9Pr0.1Ba2.0Cu3.0O6.95
3531,Sm0.8Pr0.2Ba2Cu3O6.95,"(Sm,Pr)Ba2Cu3O7",Y123,38.3,,,,PR0447042,Sm,0.8,Pr,0.2,Ba,2.0,Cu,3.0,,,,,,,,,,,O,6.95,6.95,Sm0.8Pr0.2Ba2.0Cu3.0O6.95
3532,Sm0.7Pr0.3Ba2Cu3O6.95,"(Sm,Pr)Ba2Cu3O7",Y123,11.9,,,,PR0447042,Sm,0.7,Pr,0.3,Ba,2.0,Cu,3.0,,,,,,,,,,,O,6.95,6.95,Sm0.7Pr0.3Ba2.0Cu3.0O6.95
3534,Tm1Ba2Cu3O6.95,"(Tm,Pr)Ba2Cu3O7",Y123,89.0,,,,PR0447042,Tm,1.0,Ba,2.0,Cu,3.0,,,,,,,,,,,,,O,6.95,6.95,Tm1.0Ba2.0Cu3.0O6.95
3535,Tm0.9Pr0.1Ba2Cu3O6.95,"(Tm,Pr)Ba2Cu3O7",Y123,87.9,,,,PR0447042,Tm,0.9,Pr,0.1,Ba,2.0,Cu,3.0,,,,,,,,,,,O,6.95,6.95,Tm0.9Pr0.1Ba2.0Cu3.0O6.95
3536,Tm0.8Pr0.2Ba2Cu3O6.95,"(Tm,Pr)Ba2Cu3O7",Y123,77.9,,,,PR0447042,Tm,0.8,Pr,0.2,Ba,2.0,Cu,3.0,,,,,,,,,,,O,6.95,6.95,Tm0.8Pr0.2Ba2.0Cu3.0O6.95
3537,Tm0.7Pr0.3Ba2Cu3O6.95,"(Tm,Pr)Ba2Cu3O7",Y123,64.1,,,,PR0447042,Tm,0.7,Pr,0.3,Ba,2.0,Cu,3.0,,,,,,,,,,,O,6.95,6.95,Tm0.7Pr0.3Ba2.0Cu3.0O6.95
3538,Tm0.6Pr0.4Ba2Cu3O6.95,"(Tm,Pr)Ba2Cu3O7",Y123,50.3,,,,PR0447042,Tm,0.6,Pr,0.4,Ba,2.0,Cu,3.0,,,,,,,,,,,O,6.95,6.95,Tm0.6Pr0.4Ba2.0Cu3.0O6.95
3539,Tm0.5Pr0.5Ba2Cu3O6.95,"(Tm,Pr)Ba2Cu3O7",Y123,28.9,,,,PR0447042,Tm,0.5,Pr,0.5,Ba,2.0,Cu,3.0,,,,,,,,,,,O,6.95,6.95,Tm0.5Pr0.5Ba2.0Cu3.0O6.95
3541,Gd1Ba2Cu3O6.95,"(Gd,Pr)Ba2Cu3O7",Y123,90.0,,,,PR0447042,Gd,1.0,Ba,2.0,Cu,3.0,,,,,,,,,,,,,O,6.95,6.95,Gd1.0Ba2.0Cu3.0O6.95
3542,Gd0.9Pr0.1Ba2Cu3O6.95,"(Gd,Pr)Ba2Cu3O7",Y123,74.3,,,,PR0447042,Gd,0.9,Pr,0.1,Ba,2.0,Cu,3.0,,,,,,,,,,,O,6.95,6.95,Gd0.9Pr0.1Ba2.0Cu3.0O6.95
3543,Gd0.8Pr0.2Ba2Cu3O6.95,"(Gd,Pr)Ba2Cu3O7",Y123,53.1,,,,PR0447042,Gd,0.8,Pr,0.2,Ba,2.0,Cu,3.0,,,,,,,,,,,O,6.95,6.95,Gd0.8Pr0.2Ba2.0Cu3.0O6.95
3544,Gd0.7Pr0.3Ba2Cu3O6.95,"(Gd,Pr)Ba2Cu3O7",Y123,30.6,,,,PR0447042,Gd,0.7,Pr,0.3,Ba,2.0,Cu,3.0,,,,,,,,,,,O,6.95,6.95,Gd0.7Pr0.3Ba2.0Cu3.0O6.95
3545,Gd0.6Pr0.4Ba2Cu3O6.95,"(Gd,Pr)Ba2Cu3O7",Y123,11.2,,,,PR0447042,Gd,0.6,Pr,0.4,Ba,2.0,Cu,3.0,,,,,,,,,,,O,6.95,6.95,Gd0.6Pr0.4Ba2.0Cu3.0O6.95
3546,Bi2Sr1.6La0.4Cu1O6.32,"Bi2(Sr,La)2CuO6",Bi2201,23.2,5.3839999999999995,5.407,24.491,PHC1940337,Bi,2.0,Sr,1.6,La,0.4,Cu,1.0,,,,,,,,,,,O,6.32,6.32,Bi2.0Sr1.6La0.4Cu1.0O6.32
3548,Bi2Sr1.6La0.4Cu1O6.29,"Bi2(Sr,La)2CuO6",Bi2201,30.6,,,,PHC1940337,Bi,2.0,Sr,1.6,La,0.4,Cu,1.0,,,,,,,,,,,O,6.29,6.29,Bi2.0Sr1.6La0.4Cu1.0O6.29
3549,Bi1.9Pb0.1Sr2Ca1Cu2O8+Z,"(Bi,Pb)2Sr2CaCu2O8",Bi2212,88.3,,,,PR0460463,Bi,1.9,Pb,0.1,Sr,2.0,Ca,1.0,Cu,2.0,,,,,,,,,O,8.0,,Bi1.9Pb0.1Sr2.0Ca1.0Cu2.0O8.0
3550,Bi1.85Pb0.15Sr2Ca1Cu2O8+Z,"(Bi,Pb)2Sr2CaCu2O8",Bi2212,90.9,,,,PR0460463,Bi,1.85,Pb,0.15,Sr,2.0,Ca,1.0,Cu,2.0,,,,,,,,,O,8.0,,Bi1.85Pb0.15Sr2.0Ca1.0Cu2.0O8.0
3551,Bi1.8Pb0.2Sr2Ca1Cu2O8+Z,"(Bi,Pb)2Sr2CaCu2O8",Bi2212,91.9,,,,PR0460463,Bi,1.8,Pb,0.2,Sr,2.0,Ca,1.0,Cu,2.0,,,,,,,,,O,8.0,,Bi1.8Pb0.2Sr2.0Ca1.0Cu2.0O8.0
3552,Bi1.75Pb0.25Sr2Ca1Cu2O8+Z,"(Bi,Pb)2Sr2CaCu2O8",Bi2212,90.8,,,,PR0460463,Bi,1.75,Pb,0.25,Sr,2.0,Ca,1.0,Cu,2.0,,,,,,,,,O,8.0,,Bi1.75Pb0.25Sr2.0Ca1.0Cu2.0O8.0
3554,Bi1.65Pb0.35Sr2Ca1Cu2O8+Z,"(Bi,Pb)2Sr2CaCu2O8",Bi2212,88.7,,,,PR0460463,Bi,1.65,Pb,0.35,Sr,2.0,Ca,1.0,Cu,2.0,,,,,,,,,O,8.0,,Bi1.65Pb0.35Sr2.0Ca1.0Cu2.0O8.0
3557,Y1Sr2Cu2.85Re0.15O7,"YSr2(Cu,Re)3O7",Y123,53.0,3.81,,11.522,PHC1960141,Y,1.0,Sr,2.0,Cu,2.85,Re,0.15,,,,,,,,,,,O,7.0,7.0,Y1.0Sr2.0Cu2.85Re0.15O7.0
3558,Y1Sr2Cu2.8Re0.2O6.9,"YSr2(Cu,Re)3O7",Y123,43.0,3.8139999999999996,,11.524000000000001,PHC1960141,Y,1.0,Sr,2.0,Cu,2.8,Re,0.2,,,,,,,,,,,O,6.9,6.9,Y1.0Sr2.0Cu2.8Re0.2O6.9
3559,Y1Sr2Cu2.75Re0.25O7,"YSr2(Cu,Re)3O7",Y123,37.0,3.821,,11.527000000000001,PHC1960141,Y,1.0,Sr,2.0,Cu,2.75,Re,0.25,,,,,,,,,,,O,7.0,7.0,Y1.0Sr2.0Cu2.75Re0.25O7.0
3560,Y1Sr2Cu2.7Re0.3O7.1,"YSr2(Cu,Re)3O7",Y123,33.0,3.823,,11.529000000000002,PHC1960141,Y,1.0,Sr,2.0,Cu,2.7,Re,0.3,,,,,,,,,,,O,7.1,7.1,Y1.0Sr2.0Cu2.7Re0.3O7.1
3561,Y1Sr2Cu2.85Re0.15O7.1,"YSr2(Cu,Re)3O7",Y123,73.0,3.8110000000000004,,11.495,PHC1960141,Y,1.0,Sr,2.0,Cu,2.85,Re,0.15,,,,,,,,,,,O,7.1,7.1,Y1.0Sr2.0Cu2.85Re0.15O7.1
3562,Y1Sr2Cu2.8Re0.2O7.2,"YSr2(Cu,Re)3O7",Y123,63.0,3.815,,11.495999999999999,PHC1960141,Y,1.0,Sr,2.0,Cu,2.8,Re,0.2,,,,,,,,,,,O,7.2,7.2,Y1.0Sr2.0Cu2.8Re0.2O7.2
3563,Y1Sr2Cu2.75Re0.25O7.3,"YSr2(Cu,Re)3O7",Y123,49.0,3.822,,11.495999999999999,PHC1960141,Y,1.0,Sr,2.0,Cu,2.75,Re,0.25,,,,,,,,,,,O,7.3,7.3,Y1.0Sr2.0Cu2.75Re0.25O7.3
3564,Y1Sr2Cu2.7Re0.3O7.2,"YSr2(Cu,Re)3O7",Y123,44.0,3.824,,11.499,PHC1960141,Y,1.0,Sr,2.0,Cu,2.7,Re,0.3,,,,,,,,,,,O,7.2,7.2,Y1.0Sr2.0Cu2.7Re0.3O7.2
3565,Y1Sr2Cu2.8W0.2O6.9,"YSr2(Cu,W)3O7",Y123,45.0,3.805,,11.522,PHC1960141,Y,1.0,Sr,2.0,Cu,2.8,W,0.2,,,,,,,,,,,O,6.9,6.9,Y1.0Sr2.0Cu2.8W0.2O6.9
3566,Y1Sr2Cu2.75W0.25O6.9,"YSr2(Cu,W)3O7",Y123,33.0,3.8089999999999997,,11.526,PHC1960141,Y,1.0,Sr,2.0,Cu,2.75,W,0.25,,,,,,,,,,,O,6.9,6.9,Y1.0Sr2.0Cu2.75W0.25O6.9
3567,Y1Sr2Cu2.7W0.3O6.9,"YSr2(Cu,W)3O7",Y123,24.0,3.812,,11.535,PHC1960141,Y,1.0,Sr,2.0,Cu,2.7,W,0.3,,,,,,,,,,,O,6.9,6.9,Y1.0Sr2.0Cu2.7W0.3O6.9
3568,Y1Sr2Cu2.8W0.2O7.2,"YSr2(Cu,W)3O7",Y123,66.0,3.804,,11.491,PHC1960141,Y,1.0,Sr,2.0,Cu,2.8,W,0.2,,,,,,,,,,,O,7.2,7.2,Y1.0Sr2.0Cu2.8W0.2O7.2
3569,Y1Sr2Cu2.75W0.25O7.1,"YSr2(Cu,W)3O7",Y123,51.0,3.8089999999999997,,11.492,PHC1960141,Y,1.0,Sr,2.0,Cu,2.75,W,0.25,,,,,,,,,,,O,7.1,7.1,Y1.0Sr2.0Cu2.75W0.25O7.1
3570,Y1Sr2Cu2.7W0.3O6.9,"YSr2(Cu,W)3O7",Y123,28.0,3.8110000000000004,,11.522,PHC1960141,Y,1.0,Sr,2.0,Cu,2.7,W,0.3,,,,,,,,,,,O,6.9,6.9,Y1.0Sr2.0Cu2.7W0.3O6.9
3571,Y1Sr2Cu2.8Mo0.2O7,"YSr2(Cu,Mo)3O7",Y123,40.0,3.807,,11.520999999999999,PHC1960141,Y,1.0,Sr,2.0,Cu,2.8,Mo,0.2,,,,,,,,,,,O,7.0,7.0,Y1.0Sr2.0Cu2.8Mo0.2O7.0
3572,Y1Sr2Cu2.75Mo0.25O7.1,"YSr2(Cu,Mo)3O7",Y123,31.0,3.812,,11.537,PHC1960141,Y,1.0,Sr,2.0,Cu,2.75,Mo,0.25,,,,,,,,,,,O,7.1,7.1,Y1.0Sr2.0Cu2.75Mo0.25O7.1
3573,Y1Sr2Cu2.7Mo0.3O7.1,"YSr2(Cu,Mo)3O7",Y123,30.0,3.8160000000000003,,11.534,PHC1960141,Y,1.0,Sr,2.0,Cu,2.7,Mo,0.3,,,,,,,,,,,O,7.1,7.1,Y1.0Sr2.0Cu2.7Mo0.3O7.1
3574,Y1Sr2Cu2.65Mo0.35O7.2,"YSr2(Cu,Mo)3O7",Y123,29.0,3.819,,11.537,PHC1960141,Y,1.0,Sr,2.0,Cu,2.65,Mo,0.35,,,,,,,,,,,O,7.2,7.2,Y1.0Sr2.0Cu2.65Mo0.35O7.2
3575,Y1Sr2Cu2.8Mo0.2O7.1,"YSr2(Cu,Mo)3O7",Y123,71.0,3.807,,11.49,PHC1960141,Y,1.0,Sr,2.0,Cu,2.8,Mo,0.2,,,,,,,,,,,O,7.1,7.1,Y1.0Sr2.0Cu2.8Mo0.2O7.1
3576,Y1Sr2Cu2.75Mo0.25O7.1,"YSr2(Cu,Mo)3O7",Y123,55.0,3.812,,11.499,PHC1960141,Y,1.0,Sr,2.0,Cu,2.75,Mo,0.25,,,,,,,,,,,O,7.1,7.1,Y1.0Sr2.0Cu2.75Mo0.25O7.1
3577,Y1Sr2Cu2.7Mo0.3O7.1,"YSr2(Cu,Mo)3O7",Y123,43.0,3.8160000000000003,,11.495999999999999,PHC1960141,Y,1.0,Sr,2.0,Cu,2.7,Mo,0.3,,,,,,,,,,,O,7.1,7.1,Y1.0Sr2.0Cu2.7Mo0.3O7.1
3578,Y1Sr2Cu2.65Mo0.35O7.4,"YSr2(Cu,Mo)3O7",Y123,43.0,3.819,,11.499,PHC1960141,Y,1.0,Sr,2.0,Cu,2.65,Mo,0.35,,,,,,,,,,,O,7.4,7.4,Y1.0Sr2.0Cu2.65Mo0.35O7.4
3579,Y1Sr2Cu2.7Co0.3O6.7,"YSr2(Cu,Co)3O7",Y123,27.0,3.8080000000000003,,11.414000000000001,PHC1960141,Y,1.0,Sr,2.0,Cu,2.7,Co,0.3,,,,,,,,,,,O,6.7,6.7,Y1.0Sr2.0Cu2.7Co0.3O6.7
3581,Y1Sr2Cu2.65Ga0.35O6.6,"YSr2(Cu,Ga)3O7",Y123,17.0,3.8110000000000004,,11.453,PHC1960141,Y,1.0,Sr,2.0,Cu,2.65,Ga,0.35,,,,,,,,,,,O,6.6,6.6,Y1.0Sr2.0Cu2.65Ga0.35O6.6
3583,Y1Sr2Cu2.65Ga0.35O6.7,"YSr2(Cu,Ga)3O7",Y123,21.0,3.812,,11.439,PHC1960141,Y,1.0,Sr,2.0,Cu,2.65,Ga,0.35,,,,,,,,,,,O,6.7,6.7,Y1.0Sr2.0Cu2.65Ga0.35O6.7
3588,Y1Sr2Cu2.7Fe0.3O6.9,"YSR2(Cu,Fe)3O7",Y123,43.0,3.807,,11.41,PHC1960141,Y,1.0,Sr,2.0,Cu,2.7,Fe,0.3,,,,,,,,,,,O,6.9,6.9,Y1.0Sr2.0Cu2.7Fe0.3O6.9
3589,Y1Sr2Cu2.65Fe0.35O6.7,"YSr2(Cu,Fe)3O7",Y123,34.0,3.805,,11.411,PHC1960141,Y,1.0,Sr,2.0,Cu,2.65,Fe,0.35,,,,,,,,,,,O,6.7,6.7,Y1.0Sr2.0Cu2.65Fe0.35O6.7
3590,Y1Sr2Cu2.6Fe0.4O7,"YSr2(Cu,Fe)3O7",Y123,21.0,3.807,,11.412,PHC1960141,Y,1.0,Sr,2.0,Cu,2.6,Fe,0.4,,,,,,,,,,,O,7.0,7.0,Y1.0Sr2.0Cu2.6Fe0.4O7.0
3591,Y1Sr2Cu2.7Fe0.3O7.1,"YSr2(Cu,Fe)3O7",Y123,51.0,3.801,,11.394,PHC1960141,Y,1.0,Sr,2.0,Cu,2.7,Fe,0.3,,,,,,,,,,,O,7.1,7.1,Y1.0Sr2.0Cu2.7Fe0.3O7.1
3592,Y1Sr2Cu2.65Fe0.35O7.1,"YSr2(Cu,Fe)3O7",Y123,46.0,3.801,,11.394,PHC1960141,Y,1.0,Sr,2.0,Cu,2.65,Fe,0.35,,,,,,,,,,,O,7.1,7.1,Y1.0Sr2.0Cu2.65Fe0.35O7.1
3593,Y1Sr2Cu2.6Fe0.4O7,"YSr2(Cu,Fe)3O7",Y123,37.0,3.803,,11.388,PHC1960141,Y,1.0,Sr,2.0,Cu,2.6,Fe,0.4,,,,,,,,,,,O,7.0,7.0,Y1.0Sr2.0Cu2.6Fe0.4O7.0
3594,Y1Sr2Cu2.7Co0.3O6.5,"YSr2(Cu,Co)3O7",Y123,13.0,3.8110000000000004,,11.434000000000001,PHC1960141,Y,1.0,Sr,2.0,Cu,2.7,Co,0.3,,,,,,,,,,,O,6.5,6.5,Y1.0Sr2.0Cu2.7Co0.3O6.5
3597,Y1Sr2Cu2.8V0.2O6.5,"YSr2(Cu,V)3O7",Y123,16.0,3.822,,11.431,PHC1960141,Y,1.0,Sr,2.0,Cu,2.8,V,0.2,,,,,,,,,,,O,6.5,6.5,Y1.0Sr2.0Cu2.8V0.2O6.5
3607,Y1Sr2Cu2.7Ti0.3O6.7,"YSr2(Cu,Ti)3O7",Y123,26.0,3.8139999999999996,,11.470999999999998,PHC1960141,Y,1.0,Sr,2.0,Cu,2.7,Ti,0.3,,,,,,,,,,,O,6.7,6.7,Y1.0Sr2.0Cu2.7Ti0.3O6.7
3608,Y1Sr2Cu2.675Ti0.325O6.6,"YSr2(Cu,Ti)3O7",Y123,21.0,3.8160000000000003,,11.477,PHC1960141,Y,1.0,Sr,2.0,Cu,2.675,Ti,0.325,,,,,,,,,,,O,6.6,6.6,Y1.0Sr2.0Cu2.675Ti0.325O6.6
3609,Y1Sr2Cu2.65Ti0.35O6.8,"YSr2(Cu,Ti)3O7",Y123,21.0,3.8160000000000003,,11.48,PHC1960141,Y,1.0,Sr,2.0,Cu,2.65,Ti,0.35,,,,,,,,,,,O,6.8,6.8,Y1.0Sr2.0Cu2.65Ti0.35O6.8
3610,Y1Sr2Cu2.7Ti0.3O7,"YSr2(Cu,Ti)3O7",Y123,58.0,3.8089999999999997,,11.458,PHC1960141,Y,1.0,Sr,2.0,Cu,2.7,Ti,0.3,,,,,,,,,,,O,7.0,7.0,Y1.0Sr2.0Cu2.7Ti0.3O7.0
3611,Y1Sr2Cu2.675Ti0.325O7.1,"YSr2(Cu,Ti)3O7",Y123,56.0,3.81,,11.46,PHC1960141,Y,1.0,Sr,2.0,Cu,2.675,Ti,0.325,,,,,,,,,,,O,7.1,7.1,Y1.0Sr2.0Cu2.675Ti0.325O7.1
3612,Y1Sr2Cu2.65Ti0.35O7.1,"YSr2(Cu,Ti)3O7",Y123,53.0,3.81,,11.460999999999999,PHC1960141,Y,1.0,Sr,2.0,Cu,2.65,Ti,0.35,,,,,,,,,,,O,7.1,7.1,Y1.0Sr2.0Cu2.65Ti0.35O7.1
3617,Dy1Ba1Sr1Cu3O6.94,DyBaSrCu3O7,Y123,80.0,3.8280000000000003,,11.533,PHC1960247,Dy,1.0,Ba,1.0,Sr,1.0,Cu,3.0,,,,,,,,,,,O,6.94,6.94,Dy1.0Ba1.0Sr1.0Cu3.0O6.94
3618,Dy1Ba1Sr1Cu3O6.93,DyBaSrCu3O7,Y123,83.0,3.8160000000000003,3.838,11.542,PHC1960247,Dy,1.0,Ba,1.0,Sr,1.0,Cu,3.0,,,,,,,,,,,O,6.93,6.93,Dy1.0Ba1.0Sr1.0Cu3.0O6.93
3619,Ba0.62K0.38Bi1O3,"(Ba,K)BiO3",BKBO,29.5,,,,PHC1950195,Ba,0.62,K,0.38,Bi,1.0,,,,,,,,,,,,,O,3.0,,Ba0.62K0.38Bi1.0O3.0
3624,Ba0.7K0.3Bi1O3,"(Ba,K)BiO3",BKBO,29.9,4.301,,,PR0414126,Ba,0.7,K,0.3,Bi,1.0,,,,,,,,,,,,,O,3.0,,Ba0.7K0.3Bi1.0O3.0
3625,Ba0.65K0.35Bi1O3,"(Ba,K)BiO3",BKBO,29.2,4.295,,,PR0414126,Ba,0.65,K,0.35,Bi,1.0,,,,,,,,,,,,,O,3.0,,Ba0.65K0.35Bi1.0O3.0
3626,Ba0.6K0.4Bi1O3,"(Ba,K)BiO3",BKBO,28.5,4.283,,,PR0414126,Ba,0.6,K,0.4,Bi,1.0,,,,,,,,,,,,,O,3.0,,Ba0.6K0.4Bi1.0O3.0
3627,Ba0.575K0.425Bi1O3,"(Ba,K)BiO3",BKBO,27.3,4.279,,,PR0414126,Ba,0.575,K,0.425,Bi,1.0,,,,,,,,,,,,,O,3.0,,Ba0.575K0.425Bi1.0O3.0
3628,Ba0.5K0.5Bi1O3,"(Ba,K)BiO3",BKBO,19.55,4.27,,,PR0414126,Ba,0.5,K,0.5,Bi,1.0,,,,,,,,,,,,,O,3.0,,Ba0.5K0.5Bi1.0O3.0
3629,Nd1Ba2Cu3O6.86,"(Nd,Pr)Ba2Cu3O7",Y123,78.6,3.866,3.908,11.765999999999998,APJ0271862,Nd,1.0,Ba,2.0,Cu,3.0,,,,,,,,,,,,,O,6.86,6.86,Nd1.0Ba2.0Cu3.0O6.86
3632,Nd0.75Pr0.25Ba2Cu3O6.96,"(Nd,Pr)Ba2Cu3O7",Y123,11.7,3.861,3.906,11.758,APJ0271862,Nd,0.75,Pr,0.25,Ba,2.0,Cu,3.0,,,,,,,,,,,O,6.96,6.96,Nd0.75Pr0.25Ba2.0Cu3.0O6.96
3638,Lu0.5Pr0.5Ba2Cu3O6.75,"(Lu,Pr)Ba2Cu3O7",Y123,40.1,3.826,3.891,11.683,PHC1960090,Lu,0.5,Pr,0.5,Ba,2.0,Cu,3.0,,,,,,,,,,,O,6.75,6.75,Lu0.5Pr0.5Ba2.0Cu3.0O6.75
3639,Yb0.5Pr0.5Ba2Cu3O6.67,"(Pr,R)Ba2Cu3O7",Y123,38.7,3.826,3.8930000000000002,11.675999999999998,PHC1960090,Yb,0.5,Pr,0.5,Ba,2.0,Cu,3.0,,,,,,,,,,,O,6.67,6.67,Yb0.5Pr0.5Ba2.0Cu3.0O6.67
3640,Tm0.5Pr0.5Ba2Cu3O6.64,"(Pr,R)Ba2Cu3O7",Y123,36.0,3.8289999999999997,3.895,11.679,PHC1960090,Tm,0.5,Pr,0.5,Ba,2.0,Cu,3.0,,,,,,,,,,,O,6.64,6.64,Tm0.5Pr0.5Ba2.0Cu3.0O6.64
3641,Er0.5Pr0.5Ba2Cu3O6.82,"(Pr,R)Ba2Cu3O7",Y123,34.4,3.832,3.8930000000000002,11.682,PHC1960090,Er,0.5,Pr,0.5,Ba,2.0,Cu,3.0,,,,,,,,,,,O,6.82,6.82,Er0.5Pr0.5Ba2.0Cu3.0O6.82
3642,Ho0.5Pr0.5Ba2Cu3O6.67,"(Pr,R)Ba2Cu3O7",Y123,24.3,3.8339999999999996,3.898,11.690999999999999,PHC1960090,Ho,0.5,Pr,0.5,Ba,2.0,Cu,3.0,,,,,,,,,,,O,6.67,6.67,Ho0.5Pr0.5Ba2.0Cu3.0O6.67
3643,Y0.5Pr0.5Ba2Cu3O6.68,"(Pr,R)Ba2Cu3O7",Y123,27.1,3.8369999999999997,3.8960000000000004,11.7,PHC1960090,Y,0.5,Pr,0.5,Ba,2.0,Cu,3.0,,,,,,,,,,,O,6.68,6.68,Y0.5Pr0.5Ba2.0Cu3.0O6.68
3644,Dy0.5Pr0.5Ba2Cu3O6.85,"(Pr,R)Ba2Cu3O7",Y123,19.0,3.844,3.906,11.709000000000001,PHC1960090,Dy,0.5,Pr,0.5,Ba,2.0,Cu,3.0,,,,,,,,,,,O,6.85,6.85,Dy0.5Pr0.5Ba2.0Cu3.0O6.85
3648,La2Cu1O4.03,La2CuO4,T,32.0,5.3610000000000015,5.382999999999999,13.184000000000001,PHC1970303,La,2.0,Cu,1.0,,,,,,,,,,,,,,,O,4.03,4.03,La2.0Cu1.0O4.03
3649,La2Cu1O4.11,La2CuO4,T,45.0,5.341,5.404,13.219000000000001,PHC1970303,La,2.0,Cu,1.0,,,,,,,,,,,,,,,O,4.11,4.11,La2.0Cu1.0O4.11
3651,La1.75Sr0.25Cu1O4.07,"(La,Sr)2CuO4",T,37.0,3.77,,13.249,PHC1970303,La,1.75,Sr,0.25,Cu,1.0,,,,,,,,,,,,,O,4.07,4.07,La1.75Sr0.25Cu1.0O4.07
3652,La1.67Sr0.33Cu1O4,"(La,Sr)2CuO4",T,37.0,,,,PHC1970303,La,1.67,Sr,0.33,Cu,1.0,,,,,,,,,,,,,O,4.0,,La1.67Sr0.33Cu1.0O4.0
3653,La1.99Sr0.01Cu1O4.13,"(La,Sr)2CuO4",T,40.0,5.3370000000000015,5.395,13.198,PHC1970303,La,1.99,Sr,0.01,Cu,1.0,,,,,,,,,,,,,O,4.13,4.13,La1.99Sr0.01Cu1.0O4.13
3654,La1.98Sr0.02Cu1O4.09,"(La,Sr)2CuO4",T,40.0,,,,PHC1970303,La,1.98,Sr,0.02,Cu,1.0,,,,,,,,,,,,,O,4.09,4.09,La1.98Sr0.02Cu1.0O4.09
3655,La1.97Sr0.03Cu1O4.06,"(La,Sr)2CuO4",T,39.0,,,,PHC1970303,La,1.97,Sr,0.03,Cu,1.0,,,,,,,,,,,,,O,4.06,4.06,La1.97Sr0.03Cu1.0O4.06
3656,La1.96Sr0.04Cu1O4.05,"(La,Sr)2CuO4",T,40.0,,,,PHC1970303,La,1.96,Sr,0.04,Cu,1.0,,,,,,,,,,,,,O,4.05,4.05,La1.96Sr0.04Cu1.0O4.05
3658,La1.85Sr0.15Cu1O4.05,"(La,Sr)2CuO4",T,39.0,3.775,,13.227,PHC1970303,La,1.85,Sr,0.15,Cu,1.0,,,,,,,,,,,,,O,4.05,4.05,La1.85Sr0.15Cu1.0O4.05
3659,Pb0.5Ca1Sr2Y0.5Cu2O6.93,"(Pb,Ca)Sr2(Ca,Y)Cu2O7",1212,30.0,,,,PHC1970101,Pb,0.5,Ca,1.0,Sr,2.0,Y,0.5,Cu,2.0,,,,,,,,,O,6.93,6.93,Pb0.5Ca1.0Sr2.0Y0.5Cu2.0O6.93
3660,Pb0.5Ca1Sr2Y0.5Cu2O6.95,"(Pb,Ca)Sr2(Ca,Y)Cu2O7",1212,50.0,,,,PHC1970101,Pb,0.5,Ca,1.0,Sr,2.0,Y,0.5,Cu,2.0,,,,,,,,,O,6.95,6.95,Pb0.5Ca1.0Sr2.0Y0.5Cu2.0O6.95
3661,Pb0.5Ca1Sr2Y0.5Cu2O6.97,"(Pb,Ca)Sr2(Ca,Y)Cu2O7",1212,55.0,,,,PHC1970101,Pb,0.5,Ca,1.0,Sr,2.0,Y,0.5,Cu,2.0,,,,,,,,,O,6.97,6.97,Pb0.5Ca1.0Sr2.0Y0.5Cu2.0O6.97
3662,Pb0.5Ca1Sr2Y0.5Cu2O7,"(Pb,Ca)Sr2(Ca,Y)Cu2O7",1212,62.0,,,,PHC1970101,Pb,0.5,Ca,1.0,Sr,2.0,Y,0.5,Cu,2.0,,,,,,,,,O,7.0,7.0,Pb0.5Ca1.0Sr2.0Y0.5Cu2.0O7.0
3663,La1.85Sr0.15Cu1O4+Z,"(La,Sr)2(Cu,Sn)O4",T,37.5,,,,PHC1960315,La,1.85,Sr,0.15,Cu,1.0,,,,,,,,,,,,,O,4.0,,La1.85Sr0.15Cu1.0O4.0
3664,La1.85Sr0.15Cu0.995Sn0.005O4+Z,"(La,Sr)2(Cu,Sn)O4",T,28.0,,,,PHC1960315,La,1.85,Sr,0.15,Cu,0.995,Sn,0.005,,,,,,,,,,,O,4.0,,La1.85Sr0.15Cu0.995Sn0.005O4.0
3665,La1.85Sr0.15Cu0.99Sn0.01O4+Z,"(La,Sr)2(Cu,Sn)O4",T,15.8,,,,PHC1960315,La,1.85,Sr,0.15,Cu,0.99,Sn,0.01,,,,,,,,,,,O,4.0,,La1.85Sr0.15Cu0.99Sn0.01O4.0
3677,Tl2Ba2Cu1O6,Tl2Ba2Ca(N-1)Cu(N)O(2N+1),Tl2201,85.0,3.867,,23.186,PHC1960291,Tl,2.0,Ba,2.0,Cu,1.0,,,,,,,,,,,,,O,6.0,,Tl2.0Ba2.0Cu1.0O6.0
3678,Tl2Ba2Ca1Cu2O8,Tl2Ba2Ca(N-1)Cu(N)O(2N+1),Tl2212,109.0,3.8560000000000003,,29.32800000000001,PHC1960291,Tl,2.0,Ba,2.0,Ca,1.0,Cu,2.0,,,,,,,,,,,O,8.0,,Tl2.0Ba2.0Ca1.0Cu2.0O8.0
3679,Tl2Ba2Ca2Cu3O10,Tl2Ba2Ca(N-1)Cu(N)O(2N+1),Tl2223,115.0,3.8569999999999998,,35.711,PHC1960291,Tl,2.0,Ba,2.0,Ca,2.0,Cu,3.0,,,,,,,,,,,O,10.0,,Tl2.0Ba2.0Ca2.0Cu3.0O10.0
3680,Tl2Ba2Ca3Cu4O12,Tl2Ba2Ca(N-1)Cu(N)O(2N+1),Tl2223,120.0,3.823,,35.37300000000001,PHC1960291,Tl,2.0,Ba,2.0,Ca,3.0,Cu,4.0,,,,,,,,,,,O,12.0,,Tl2.0Ba2.0Ca3.0Cu4.0O12.0
3681,Tl2Ba2Ca4Cu5O14,Tl2Ba2Ca(N-1)Cu(N)O(2N+1),Tl2223,124.0,3.8160000000000003,,35.346,PHC1960291,Tl,2.0,Ba,2.0,Ca,4.0,Cu,5.0,,,,,,,,,,,O,14.0,,Tl2.0Ba2.0Ca4.0Cu5.0O14.0
3683,Bi2Sr2Ca1Cu2O8+Z,"Bi2Sr2Ca(Cu,Co)2O8",Bi2212,88.0,5.414,5.426,30.921,PHC1980033,Bi,2.0,Sr,2.0,Ca,1.0,Cu,2.0,,,,,,,,,,,O,8.0,,Bi2.0Sr2.0Ca1.0Cu2.0O8.0
3684,Bi2Sr2Ca1Cu1.96Co0.04O8+Z,"Bi2Sr2Ca(Cu,Co)2O8",Bi2212,78.0,5.379,5.414,30.89,PHC1980033,Bi,2.0,Sr,2.0,Ca,1.0,Cu,1.96,Co,0.04,,,,,,,,,O,8.0,,Bi2.0Sr2.0Ca1.0Cu1.96Co0.04O8.0
3685,Bi2Sr2Ca1Cu1.92Co0.08O8+Z,"Bi2Sr2Ca(Cu,Co)2O8",Bi2212,68.0,5.362,5.405,30.718000000000004,PHC1980033,Bi,2.0,Sr,2.0,Ca,1.0,Cu,1.92,Co,0.08,,,,,,,,,O,8.0,,Bi2.0Sr2.0Ca1.0Cu1.92Co0.08O8.0
3686,Bi2Sr2Ca1Cu1.88Co0.12O8+Z,"Bi2Sr2Ca(Cu,Co)2O8",Bi2212,56.0,5.3420000000000005,5.397,30.69,PHC1980033,Bi,2.0,Sr,2.0,Ca,1.0,Cu,1.88,Co,0.12,,,,,,,,,O,8.0,,Bi2.0Sr2.0Ca1.0Cu1.88Co0.12O8.0
3687,Bi2Sr2Ca1Cu1.84Co0.16O8+Z,"Bi2Sr2Ca(Cu,Co)2O8",Bi2212,45.0,,,,PHC1980033,Bi,2.0,Sr,2.0,Ca,1.0,Cu,1.84,Co,0.16,,,,,,,,,O,8.0,,Bi2.0Sr2.0Ca1.0Cu1.84Co0.16O8.0
3690,Bi8Sr6Ca6Cu9O33.964,Bi2Sr2CaCu2O8,Bi2212,80.0,,,,PHC1980162,Bi,8.0,Sr,6.0,Ca,6.0,Cu,9.0,,,,,,,,,,,O,33.964,33.964,Bi8.0Sr6.0Ca6.0Cu9.0O33.964
3691,Bi8Sr6Ca6Cu9O33.912,Bi2Sr2CaCu2O8,Bi2212,85.0,,,,PHC1980162,Bi,8.0,Sr,6.0,Ca,6.0,Cu,9.0,,,,,,,,,,,O,33.912,33.912,Bi8.0Sr6.0Ca6.0Cu9.0O33.912
3692,Bi8Sr6Ca6Cu9O33.85,Bi2Sr2CaCu2O8,Bi2212,72.5,,,,PHC1980162,Bi,8.0,Sr,6.0,Ca,6.0,Cu,9.0,,,,,,,,,,,O,33.85,33.85,Bi8.0Sr6.0Ca6.0Cu9.0O33.85
3693,Bi8Sr6Ca6Cu9O34,Bi2Sr2CaCu2O8,Bi2212,74.3,,,,PHC1980162,Bi,8.0,Sr,6.0,Ca,6.0,Cu,9.0,,,,,,,,,,,O,34.0,34.0,Bi8.0Sr6.0Ca6.0Cu9.0O34.0
3694,Bi8Sr8Ca4Cu9O34.16,Bi2Sr2CaCu2O8,Bi2212,94.2,,,,PHC1980162,Bi,8.0,Sr,8.0,Ca,4.0,Cu,9.0,,,,,,,,,,,O,34.16,34.16,Bi8.0Sr8.0Ca4.0Cu9.0O34.16
3695,Bi8Sr8Ca4Cu9O34.25,Bi2Sr2CaCu2O8,Bi2212,73.5,5.388,,30.406,PHC1980162,Bi,8.0,Sr,8.0,Ca,4.0,Cu,9.0,,,,,,,,,,,O,34.25,34.25,Bi8.0Sr8.0Ca4.0Cu9.0O34.25
3696,Bi8Sr7Ca5Cu9O34.13,Bi2Sr2CaCu2O8,Bi2212,72.5,5.392,,30.568,PHC1980162,Bi,8.0,Sr,7.0,Ca,5.0,Cu,9.0,,,,,,,,,,,O,34.13,34.13,Bi8.0Sr7.0Ca5.0Cu9.0O34.13
3697,Bi8Sr6Ca6Cu9O33+X,Bi2Sr2CaCu2O8,Bi2212,74.3,5.392,,30.576999999999998,PHC1980162,Bi,8.0,Sr,6.0,Ca,6.0,Cu,9.0,,,,,,,,,,,O,33.0,,Bi8.0Sr6.0Ca6.0Cu9.0O33.0
3698,Bi8Sr5Ca7Cu9O34.94,Bi2Sr2CaCu2O8,Bi2212,74.4,5.388999999999999,,30.686,PHC1980162,Bi,8.0,Sr,5.0,Ca,7.0,Cu,9.0,,,,,,,,,,,O,34.94,34.94,Bi8.0Sr5.0Ca7.0Cu9.0O34.94
3699,Bi8Sr4Ca8Cu9O33+X,Bi2Sr2CaCu2O8,Bi2212,69.0,5.399,,30.769000000000002,PHC1980162,Bi,8.0,Sr,4.0,Ca,8.0,Cu,9.0,,,,,,,,,,,O,33.0,,Bi8.0Sr4.0Ca8.0Cu9.0O33.0
3704,Ca1La1Ba1Cu3O7,CaLaBaCu3O7,Y123,80.0,3.865,,11.635,PHC1980231,Ca,1.0,La,1.0,Ba,1.0,Cu,3.0,,,,,,,,,,,O,7.0,,Ca1.0La1.0Ba1.0Cu3.0O7.0
3705,Tl0.5Pb0.5Sr1.6Ca2.4Cu3O9,,Tl2223,113.0,,,,PHC1980318,Tl,0.5,Pb,0.5,Sr,1.6,Ca,2.4,Cu,3.0,,,,,,,,,O,9.0,,Tl0.5Pb0.5Sr1.6Ca2.4Cu3.0O9.0
3706,Tl0.5Pb0.5Sr1.6Ca2.4Cu3O9,,Tl2223,117.0,,,,PHC1980318,Tl,0.5,Pb,0.5,Sr,1.6,Ca,2.4,Cu,3.0,,,,,,,,,O,9.0,,Tl0.5Pb0.5Sr1.6Ca2.4Cu3.0O9.0
