Repository: CompRhys/apical

# Data Guide

In all cases whilst compiling this data we have been careful to include as much meta-information as possible to allow data to be traced back to it's original sources. For SuperCon this takes the form of the SuperCon "num :" reference id and then the source publication details. For ICSD we provide the ICSD collection code.

We acknowledge the Japanese National Institute for Materials Science for maintaining the [SuperCon](https://supercon.nims.go.jp/index_en.html) database as well as FIZ Karlsruhe GmbH for maintaining [ICSD](https://www.fiz-karlsruhe.de/en/produkte-und-dienstleistungen/inorganic-crystal-structure-database-icsd).

File: processed-data/super_apical.csv (part 8 of 20)
num :,composition :,str3 :,tc :,lata :,latb :,latc :,refno :,author :,title :,journal :,year :,lata* :,layers :,types :,cu-o_a :,cid :,cu-o_p :
5253,Hg0.95Mo0.05Sr2.0Cu1.0O4.0,Hg1201,58.0,3.782,,8.846,PHC2310009,"A.P.B.Sinha, D.E.Morris, K.K.Singh, K.Ksingh, V.Kirtikar,",A new 78 K superconductor by Mo substitution,"Physica C,231(1994) 9-14",1994.0,3.782,One,Hg,2.444410058257905,,1.891
5254,Hg0.9Mo0.1Sr2.0Cu1.0O4.0,Hg1201,72.0,3.785,,8.841000000000003,PHC2310009,"A.P.B.Sinha, D.E.Morris, K.K.Singh, K.Ksingh, V.Kirtikar,",A new 78 K superconductor by Mo substitution,"Physica C,231(1994) 9-14",1994.0,3.785,One,Hg,2.4436916849954913,,1.8925
5255,Hg0.85Mo0.15Sr2.0Cu1.0O4.0,Hg1201,78.0,3.787,,8.844,PHC2310009,"A.P.B.Sinha, D.E.Morris, K.K.Singh, K.Ksingh, V.Kirtikar,",A new 78 K superconductor by Mo substitution,"Physica C,231(1994) 9-14",1994.0,3.787,One,Hg,2.4459208187059516,,1.8935
5256,Hg0.8Mo0.2Sr2.0Cu1.0O4.0,Hg1201,72.0,3.797,,8.818,PHC2310009,"A.P.B.Sinha, D.E.Morris, K.K.Singh, K.Ksingh, V.Kirtikar,",A new 78 K superconductor by Mo substitution,"Physica C,231(1994) 9-14",1994.0,3.797,One,Hg,2.4395354317895843,,1.8985
5257,Hg0.75Mo0.25Sr2.0Cu1.0O4.0,Hg1201,50.0,3.795,,8.816,PHC2310009,"A.P.B.Sinha, D.E.Morris, K.K.Singh, K.Ksingh, V.Kirtikar,",A new 78 K superconductor by Mo substitution,"Physica C,231(1994) 9-14",1994.0,3.795,One,Hg,2.4377338847978707,,1.8975
5258,Hg0.7Mo0.3Sr2.0Cu1.0O4.0,Hg1201,20.0,3.798,,8.81,PHC2310009,"A.P.B.Sinha, D.E.Morris, K.K.Singh, K.Ksingh, V.Kirtikar,",A new 78 K superconductor by Mo substitution,"Physica C,231(1994) 9-14",1994.0,3.798,One,Hg,2.4365879248167075,,1.899
5282,La1.85Sr0.15Cu1.0O4.0,T,35.45,3.78,,13.22,SUP0070813,"Atsushi Tanaka, Junji Sakurai, Katsuhiko Nishimura, Katsunori Mori, Koshichi Noto, Michiaki Matsukawa, Yoshikazu Isikawa,",Thermal Coductivity and Electrical Resistivity of the T' Phase and the T Phase in 2-1-4 Oxide Superconductors,"J.Superconductivity,7(1994)813",1994.0,3.78,One,RE,2.408396751882483,,1.89
5295,Y1.0Ba2.0Cu3.0O6.8870000000000005,Y123,89.8,3.84,3.886,11.666,APJ0334583,"Akihiko Nishida, Kauzumi Forai, Kouki Furuya, Nobuhiro Fuketa,","Examinations of Superconducting Transition Width, Oxygen Deficiency and Crystallographic Quality in YBa2Cu3O7-z","Jpn.J.Appl.Phys.,33(1994) 4583-4592",1994.0,3.84,Two,RE,2.2954948511935385,,1.92
5296,Y1.0Ba2.0Cu3.0O6.791,Y123,86.9,3.824,3.891,11.683,APJ0334583,"Akihiko Nishida, Kauzumi Forai, Kouki Furuya, Nobuhiro Fuketa,","Examinations of Superconducting Transition Width, Oxygen Deficiency and Crystallographic Quality in YBa2Cu3O7-z","Jpn.J.Appl.Phys.,33(1994) 4583-4592",1994.0,3.824,Two,RE,2.2966410507321466,,1.912
5297,Y1.0Ba2.0Cu3.0O6.8210000000000015,Y123,91.1,3.821,3.89,11.678,APJ0334583,"Akihiko Nishida, Kauzumi Forai, Kouki Furuya, Nobuhiro Fuketa,","Examinations of Superconducting Transition Width, Oxygen Deficiency and Crystallographic Quality in YBa2Cu3O7-z","Jpn.J.Appl.Phys.,33(1994) 4583-4592",1994.0,3.821,Two,RE,2.290220178003727,,1.9105
5298,Y1.0Ba2.0Cu3.0O6.869,Y123,90.0,3.829,3.889,11.669,APJ0334583,"Akihiko Nishida, Kauzumi Forai, Kouki Furuya, Nobuhiro Fuketa,","Examinations of Superconducting Transition Width, Oxygen Deficiency and Crystallographic Quality in YBa2Cu3O7-z","Jpn.J.Appl.Phys.,33(1994) 4583-4592",1994.0,3.829,Two,RE,2.2892418394471292,,1.9145
5299,Y1.0Ba2.0Cu3.0O6.87,Y123,88.7,3.82,3.891,11.669,APJ0334583,"Akihiko Nishida, Kauzumi Forai, Kouki Furuya, Nobuhiro Fuketa,","Examinations of Superconducting Transition Width, Oxygen Deficiency and Crystallographic Quality in YBa2Cu3O7-z","Jpn.J.Appl.Phys.,33(1994) 4583-4592",1994.0,3.82,Two,RE,2.2821363848806318,,1.91
5300,Y1.0Ba2.0Cu3.0O6.852,Y123,89.2,3.841,3.887,11.672,APJ0334583,"Akihiko Nishida, Kauzumi Forai, Kouki Furuya, Nobuhiro Fuketa,","Examinations of Superconducting Transition Width, Oxygen Deficiency and Crystallographic Quality in YBa2Cu3O7-z","Jpn.J.Appl.Phys.,33(1994) 4583-4592",1994.0,3.841,Two,RE,2.3011472115928786,,1.9205
5301,Y1.0Ba2.0Cu3.0O6.858,Y123,87.4,3.831,3.885,11.671,APJ0334583,"Akihiko Nishida, Kauzumi Forai, Kouki Furuya, Nobuhiro Fuketa,","Examinations of Superconducting Transition Width, Oxygen Deficiency and Crystallographic Quality in YBa2Cu3O7-z","Jpn.J.Appl.Phys.,33(1994) 4583-4592",1994.0,3.831,Two,RE,2.292441784499962,,1.9155
5302,Y1.0Ba2.0Cu3.0O6.937,Y123,84.8,3.828,3.915,11.656,APJ0334583,"Akihiko Nishida, Kauzumi Forai, Kouki Furuya, Nobuhiro Fuketa,","Examinations of Superconducting Transition Width, Oxygen Deficiency and Crystallographic Quality in YBa2Cu3O7-z","Jpn.J.Appl.Phys.,33(1994) 4583-4592",1994.0,3.828,Two,RE,2.2779161360256968,,1.914
5303,Y1.0Ba2.0Cu3.0O6.837999999999999,Y123,84.8,3.827,3.889,11.675,APJ0334583,"Akihiko Nishida, Kauzumi Forai, Kouki Furuya, Nobuhiro Fuketa,","Examinations of Superconducting Transition Width, Oxygen Deficiency and Crystallographic Quality in YBa2Cu3O7-z","Jpn.J.Appl.Phys.,33(1994) 4583-4592",1994.0,3.827,Two,RE,2.292525714990971,,1.9135
5304,Y1.0Ba2.0Cu3.0O6.8610000000000015,Y123,80.5,3.854,3.888,11.671,APJ0334583,"Akihiko Nishida, Kauzumi Forai, Kouki Furuya, Nobuhiro Fuketa,","Examinations of Superconducting Transition Width, Oxygen Deficiency and Crystallographic Quality in YBa2Cu3O7-z","Jpn.J.Appl.Phys.,33(1994) 4583-4592",1994.0,3.854,Two,RE,2.3106001683921207,,1.927
5305,Y1.0Ba2.0Cu3.0O6.894,Y123,80.5,3.835,3.886,11.664,APJ0334583,"Akihiko Nishida, Kauzumi Forai, Kouki Furuya, Nobuhiro Fuketa,","Examinations of Superconducting Transition Width, Oxygen Deficiency and Crystallographic Quality in YBa2Cu3O7-z","Jpn.J.Appl.Phys.,33(1994) 4583-4592",1994.0,3.835,Two,RE,2.2899264212852035,,1.9175
5306,Y1.0Ba2.0Cu3O6.876,Y123,78.1,3.852,3.885,11.668,APJ0334583,"Akihiko Nishida, Kauzumi Forai, Kouki Furuya, Nobuhiro Fuketa,","Examinations of Superconducting Transition Width, Oxygen Deficiency and Crystallographic Quality in YBa2Cu3O7-z","Jpn.J.Appl.Phys.,33(1994) 4583-4592",1994.0,3.852,Two,RE,2.306589745764702,,1.926
5307,Y1.0Ba2.0Cu3.0O6.882999999999999,Y123,74.0,3.886,3.886,11.666,APJ0334583,"Akihiko Nishida, Kauzumi Forai, Kouki Furuya, Nobuhiro Fuketa,","Examinations of Superconducting Transition Width, Oxygen Deficiency and Crystallographic Quality in YBa2Cu3O7-z","Jpn.J.Appl.Phys.,33(1994) 4583-4592",1994.0,3.886,Two,RE,2.3318116189778557,,1.943
5308,Y1.0Ba2.0Cu3.0O6.87,Y123,75.1,3.846,3.886,11.669,APJ0334583,"Akihiko Nishida, Kauzumi Forai, Kouki Furuya, Nobuhiro Fuketa,","Examinations of Superconducting Transition Width, Oxygen Deficiency and Crystallographic Quality in YBa2Cu3O7-z","Jpn.J.Appl.Phys.,33(1994) 4583-4592",1994.0,3.846,Two,RE,2.302663253628289,,1.923
5309,Y1.0Ba2.0Cu3.0O6.829,Y123,57.7,3.869,3.894,11.675999999999998,APJ0334583,"Akihiko Nishida, Kauzumi Forai, Kouki Furuya, Nobuhiro Fuketa,","Examinations of Superconducting Transition Width, Oxygen Deficiency and Crystallographic Quality in YBa2Cu3O7-z","Jpn.J.Appl.Phys.,33(1994) 4583-4592",1994.0,3.869,Two,RE,2.326494980542538,,1.9345
5310,Y1.0Ba2.0Cu3.0O6.729,Y123,56.8,3.861,3.889,11.695,APJ0334583,"Akihiko Nishida, Kauzumi Forai, Kouki Furuya, Nobuhiro Fuketa,","Examinations of Superconducting Transition Width, Oxygen Deficiency and Crystallographic Quality in YBa2Cu3O7-z","Jpn.J.Appl.Phys.,33(1994) 4583-4592",1994.0,3.861,Two,RE,2.3355780948449834,,1.9305
5314,Y0.95K0.05Ba2.0Cu3.0O6.6,Y123,89.4,3.825,3.896,11.688,JJP0330219,"Fumihiko Kimura, Katsuyuki Fujiwara, Yukichi Tatsumi,",Effects of Substitution by Group Ia and IIIa Elements on Superconducting Properties of YBa2Cu3Oy,"Jpn.J.Appl.Phys.Lett.,33 (1994) L219-222",1994.0,3.825,Two,RE,2.3014829335569047,,1.9125
5315,Y0.9K0.1Ba2.0Cu3.0O6.51,Y123,92.05,3.825,3.896,11.692,JJP0330219,"Fumihiko Kimura, Katsuyuki Fujiwara, Yukichi Tatsumi,",Effects of Substitution by Group Ia and IIIa Elements on Superconducting Properties of YBa2Cu3Oy,"Jpn.J.Appl.Phys.Lett.,33 (1994) L219-222",1994.0,3.825,Two,RE,2.304724843855242,,1.9125
5316,Y0.85K0.15Ba2.0Cu3.0O6.48,Y123,90.15,3.823,3.896,11.69,JJP0330219,"Fumihiko Kimura, Katsuyuki Fujiwara, Yukichi Tatsumi,",Effects of Substitution by Group Ia and IIIa Elements on Superconducting Properties of YBa2Cu3Oy,"Jpn.J.Appl.Phys.Lett.,33 (1994) L219-222",1994.0,3.823,Two,RE,2.3015248988024073,,1.9115
5317,Y0.95Rb0.05Ba2.0Cu3.0O6.59,Y123,92.05,3.824,3.897,11.694,JJP0330219,"Fumihiko Kimura, Katsuyuki Fujiwara, Yukichi Tatsumi,",Effects of Substitution by Group Ia and IIIa Elements on Superconducting Properties of YBa2Cu3Oy,"Jpn.J.Appl.Phys.Lett.,33 (1994) L219-222",1994.0,3.824,Two,RE,2.305556304052578,,1.912
5318,Y0.9Rb0.1Ba2.0Cu3.0O6.42,Y123,92.4,3.825,3.896,11.693,JJP0330219,"Fumihiko Kimura, Katsuyuki Fujiwara, Yukichi Tatsumi,",Effects of Substitution by Group Ia and IIIa Elements on Superconducting Properties of YBa2Cu3Oy,"Jpn.J.Appl.Phys.Lett.,33 (1994) L219-222",1994.0,3.825,Two,RE,2.3055353214298258,,1.9125
5319,Y0.85Rb0.15Ba2.0Cu3.0O6.48,Y123,91.95,3.822,3.896,11.694,JJP0330219,"Fumihiko Kimura, Katsuyuki Fujiwara, Yukichi Tatsumi,",Effects of Substitution by Group Ia and IIIa Elements on Superconducting Properties of YBa2Cu3Oy,"Jpn.J.Appl.Phys.Lett.,33 (1994) L219-222",1994.0,3.822,Two,RE,2.303977314148913,,1.911
5320,Y0.95Cs0.05Ba2.0Cu3.0O6.61,Y123,92.45,3.823,3.896,11.69,JJP0330219,"Fumihiko Kimura, Katsuyuki Fujiwara, Yukichi Tatsumi,",Effects of Substitution by Group Ia and IIIa Elements on Superconducting Properties of YBa2Cu3Oy,"Jpn.J.Appl.Phys.Lett.,33 (1994) L219-222",1994.0,3.823,Two,RE,2.3015248988024073,,1.9115
5321,Y0.9Cs0.1Ba2.0Cu3.0O6.47,Y123,91.3,3.827,3.895,11.685,JJP0330219,"Fumihiko Kimura, Katsuyuki Fujiwara, Yukichi Tatsumi,",Effects of Substitution by Group Ia and IIIa Elements on Superconducting Properties of YBa2Cu3Oy,"Jpn.J.Appl.Phys.Lett.,33 (1994) L219-222",1994.0,3.827,Two,RE,2.3006304907368165,,1.9135
5322,Y0.85Cs0.15Ba2.0Cu3.0O6.5,Y123,90.4,3.823,3.897,11.696,JJP0330219,"Fumihiko Kimura, Katsuyuki Fujiwara, Yukichi Tatsumi,",Effects of Substitution by Group Ia and IIIa Elements on Superconducting Properties of YBa2Cu3Oy,"Jpn.J.Appl.Phys.Lett.,33 (1994) L219-222",1994.0,3.823,Two,RE,2.3063877642499158,,1.9115
5323,Y1.0Ba1.9K0.1Cu3.0O6.61,Y123,92.7,3.829,3.896,11.693,JJP0330219,"Fumihiko Kimura, Katsuyuki Fujiwara, Yukichi Tatsumi,",Effects of Substitution by Group Ia and IIIa Elements on Superconducting Properties of YBa2Cu3Oy,"Jpn.J.Appl.Phys.Lett.,33 (1994) L219-222",1994.0,3.829,Two,RE,2.3086933012371578,,1.9145
5324,Y1.0Ba1.8K0.2Cu3.0O6.57,Y123,93.0,3.836,3.896,11.691,JJP0330219,"Fumihiko Kimura, Katsuyuki Fujiwara, Yukichi Tatsumi,",Effects of Substitution by Group Ia and IIIa Elements on Superconducting Properties of YBa2Cu3Oy,"Jpn.J.Appl.Phys.Lett.,33 (1994) L219-222",1994.0,3.836,Two,RE,2.3125988107508206,,1.918
5325,Y1.0Ba1.7K0.3Cu3.0O6.54,Y123,92.85,3.828,3.895,11.687,JJP0330219,"Fumihiko Kimura, Katsuyuki Fujiwara, Yukichi Tatsumi,",Effects of Substitution by Group Ia and IIIa Elements on Superconducting Properties of YBa2Cu3Oy,"Jpn.J.Appl.Phys.Lett.,33 (1994) L219-222",1994.0,3.828,Two,RE,2.3030409408378176,,1.914
5326,Y1.0Ba1.9Rb0.1Cu3.0O6.52,Y123,93.35,3.825,3.895,11.687,JJP0330219,"Fumihiko Kimura, Katsuyuki Fujiwara, Yukichi Tatsumi,",Effects of Substitution by Group Ia and IIIa Elements on Superconducting Properties of YBa2Cu3Oy,"Jpn.J.Appl.Phys.Lett.,33 (1994) L219-222",1994.0,3.825,Two,RE,2.300672455982319,,1.9125
5327,Y1.0Ba1.8Rb0.2Cu3.0O6.56,Y123,90.55,3.825,3.893,11.684,JJP0330219,"Fumihiko Kimura, Katsuyuki Fujiwara, Yukichi Tatsumi,",Effects of Substitution by Group Ia and IIIa Elements on Superconducting Properties of YBa2Cu3Oy,"Jpn.J.Appl.Phys.Lett.,33 (1994) L219-222",1994.0,3.825,Two,RE,2.2982410232585657,,1.9125
5328,Y1.0Ba1.7Rb0.3Cu3.0O6.52,Y123,91.05,3.826,3.895,11.684,JJP0330219,"Fumihiko Kimura, Katsuyuki Fujiwara, Yukichi Tatsumi,",Effects of Substitution by Group Ia and IIIa Elements on Superconducting Properties of YBa2Cu3Oy,"Jpn.J.Appl.Phys.Lett.,33 (1994) L219-222",1994.0,3.826,Two,RE,2.299030518210399,,1.913
5329,Y1.0Ba1.9Cs0.1Cu3.0O6.65,Y123,93.45,3.826,3.895,11.688,JJP0330219,"Fumihiko Kimura, Katsuyuki Fujiwara, Yukichi Tatsumi,",Effects of Substitution by Group Ia and IIIa Elements on Superconducting Properties of YBa2Cu3Oy,"Jpn.J.Appl.Phys.Lett.,33 (1994) L219-222",1994.0,3.826,Two,RE,2.302272428508738,,1.913
5330,Y1.0Ba1.8Cs0.2Cu3.0O6.58,Y123,93.3,3.827,3.893,11.684,JJP0330219,"Fumihiko Kimura, Katsuyuki Fujiwara, Yukichi Tatsumi,",Effects of Substitution by Group Ia and IIIa Elements on Superconducting Properties of YBa2Cu3Oy,"Jpn.J.Appl.Phys.Lett.,33 (1994) L219-222",1994.0,3.827,Two,RE,2.299820013162231,,1.9135
5331,Y1.0Ba1.7Cs0.3Cu3.0O6.6,Y123,93.75,3.826,3.896,11.69,JJP0330219,"Fumihiko Kimura, Katsuyuki Fujiwara, Yukichi Tatsumi,",Effects of Substitution by Group Ia and IIIa Elements on Superconducting Properties of YBa2Cu3Oy,"Jpn.J.Appl.Phys.Lett.,33 (1994) L219-222",1994.0,3.826,Two,RE,2.303893383657906,,1.913
5332,Y0.95Sc0.05Ba2.0Cu3.0O6.63,Y123,91.7,3.831,3.895,11.69,JJP0330219,"Fumihiko Kimura, Katsuyuki Fujiwara, Yukichi Tatsumi,",Effects of Substitution by Group Ia and IIIa Elements on Superconducting Properties of YBa2Cu3Oy,"Jpn.J.Appl.Phys.Lett.,33 (1994) L219-222",1994.0,3.831,Two,RE,2.3078408584170695,,1.9155
5333,Y0.9Sc0.1Ba2.0Cu3.0O6.56,Y123,91.4,3.833,3.896,11.687,JJP0330219,"Fumihiko Kimura, Katsuyuki Fujiwara, Yukichi Tatsumi,",Effects of Substitution by Group Ia and IIIa Elements on Superconducting Properties of YBa2Cu3Oy,"Jpn.J.Appl.Phys.Lett.,33 (1994) L219-222",1994.0,3.833,Two,RE,2.306988415596983,,1.9165
5334,Y0.95La0.05Ba2.0Cu3.0O6.58,Y123,93.65,3.829,3.896,11.7,JJP0330219,"Fumihiko Kimura, Katsuyuki Fujiwara, Yukichi Tatsumi,",Effects of Substitution by Group Ia and IIIa Elements on Superconducting Properties of YBa2Cu3Oy,"Jpn.J.Appl.Phys.Lett.,33 (1994) L219-222",1994.0,3.829,Two,RE,2.31436664425925,,1.9145
5335,Y0.9La0.1Ba2.0Cu3.0O6.62,Y123,92.35,3.834,3.896,11.69,JJP0330219,"Fumihiko Kimura, Katsuyuki Fujiwara, Yukichi Tatsumi,",Effects of Substitution by Group Ia and IIIa Elements on Superconducting Properties of YBa2Cu3Oy,"Jpn.J.Appl.Phys.Lett.,33 (1994) L219-222",1994.0,3.834,Two,RE,2.31020934327257,,1.917
5336,Y1.0Ba1.9Sc0.1Cu3.0O6.55,Y123,88.95,3.837,3.895,11.689,JJP0330219,"Fumihiko Kimura, Katsuyuki Fujiwara, Yukichi Tatsumi,",Effects of Substitution by Group Ia and IIIa Elements on Superconducting Properties of YBa2Cu3Oy,"Jpn.J.Appl.Phys.Lett.,33 (1994) L219-222",1994.0,3.837,Two,RE,2.3117673505534846,,1.9185
5337,Y1.0Ba1.8Sc0.2Cu3.0O6.64,Y123,88.8,3.827,3.893,11.681,JJP0330219,"Fumihiko Kimura, Katsuyuki Fujiwara, Yukichi Tatsumi,",Effects of Substitution by Group Ia and IIIa Elements on Superconducting Properties of YBa2Cu3Oy,"Jpn.J.Appl.Phys.Lett.,33 (1994) L219-222",1994.0,3.827,Two,RE,2.2973885804384757,,1.9135
5338,Y1.1Ba1.9Cu3.0O6.65,Y123,91.25,3.831,3.892,11.68,JJP0330219,"Fumihiko Kimura, Katsuyuki Fujiwara, Yukichi Tatsumi,",Effects of Substitution by Group Ia and IIIa Elements on Superconducting Properties of YBa2Cu3Oy,"Jpn.J.Appl.Phys.Lett.,33 (1994) L219-222",1994.0,3.831,Two,RE,2.299736082671224,,1.9155
5339,Y1.2Ba1.8Cu3.0O6.68,Y123,92.3,3.83,3.894,11.696,JJP0330219,"Fumihiko Kimura, Katsuyuki Fujiwara, Yukichi Tatsumi,",Effects of Substitution by Group Ia and IIIa Elements on Superconducting Properties of YBa2Cu3Oy,"Jpn.J.Appl.Phys.Lett.,33 (1994) L219-222",1994.0,3.83,Two,RE,2.3119142289127463,,1.915
5340,Y1.0Ba1.9La0.1Cu3.0O6.73,Y123,92.85,3.836,3.888,11.668,JJP0330219,"Fumihiko Kimura, Katsuyuki Fujiwara, Yukichi Tatsumi,",Effects of Substitution by Group Ia and IIIa Elements on Superconducting Properties of YBa2Cu3Oy,"Jpn.J.Appl.Phys.Lett.,33 (1994) L219-222",1994.0,3.836,Two,RE,2.293957826535374,,1.918
5341,Y1.0Ba1.8La0.2Cu3.0O6.81,Y123,91.7,3.826,3.887,11.661,JJP0330219,"Fumihiko Kimura, Katsuyuki Fujiwara, Yukichi Tatsumi,",Effects of Substitution by Group Ia and IIIa Elements on Superconducting Properties of YBa2Cu3Oy,"Jpn.J.Appl.Phys.Lett.,33 (1994) L219-222",1994.0,3.826,Two,RE,2.2803895339949527,,1.913
5362,Bi2.0Sr2.0Ca1.0Cu2.0O8.0,Bi2212,66.5,5.392,,30.854,PHC2220233,"D.C.Khan, Sandeep Singh,","Study of Hall effect, electrical resistivity and magnetoresistance in Bi2Sr2-xGdxCa1Cu2O8+z(x=0.00-0.65) systems","Physica C, 222(1994)233-240",1994.0,3.812719764157864,Two,Bi,2.5073959952022276,,1.906359882078932
5363,Bi2.0Sr1.9Gd0.1Ca1.0Cu2.0O8.0,Bi2212,76.0,5.396,,30.715,PHC2220233,"D.C.Khan, Sandeep Singh,","Study of Hall effect, electrical resistivity and magnetoresistance in Bi2Sr2-xGdxCa1Cu2O8+z(x=0.00-0.65) systems","Physica C, 222(1994)233-240",1994.0,3.81554819128261,Two,Bi,2.468973951790456,,1.907774095641305
5364,Bi2.0Sr1.8Gd0.2Ca1.0Cu2.0O8.0,Bi2212,71.6,5.398,,30.572,PHC2220233,"D.C.Khan, Sandeep Singh,","Study of Hall effect, electrical resistivity and magnetoresistance in Bi2Sr2-xGdxCa1Cu2O8+z(x=0.00-0.65) systems","Physica C, 222(1994)233-240",1994.0,3.8169624048449826,Two,Bi,2.431415136832261,,1.9084812024224913
5365,Bi2.0Sr1.7Gd0.3Ca1.0Cu2.0O8.0,Bi2212,60.4,5.394,,30.384,PHC2220233,"D.C.Khan, Sandeep Singh,","Study of Hall effect, electrical resistivity and magnetoresistance in Bi2Sr2-xGdxCa1Cu2O8+z(x=0.00-0.65) systems","Physica C, 222(1994)233-240",1994.0,3.8141339777202368,Two,Bi,2.388208222509268,,1.9070669888601184
5366,Bi2.0Sr1.6Gd0.4Ca1.0Cu2.0O8.0,Bi2212,50.0,5.394,,30.329,PHC2220233,"D.C.Khan, Sandeep Singh,","Study of Hall effect, electrical resistivity and magnetoresistance in Bi2Sr2-xGdxCa1Cu2O8+z(x=0.00-0.65) systems","Physica C, 222(1994)233-240",1994.0,3.8141339777202368,Two,Bi,2.3744785813000573,,1.9070669888601184
5371,Y1.0Ba2.0Cu4.0O8.0,Y124,80.4,3.842,3.863,27.204,PHC2340361,"H.Yamauchi, N.Koshizuka, N.Seiji, N.Watanabe,",Effects of Ni substitution on the superconducting and Raman spectra in YBa2Cu4O8,"Physica C.,234(1994) 361-367",1994.0,3.842,Two,RE,2.310306357730717,,1.921
5372,Y1.0Ba2.0Cu3.96Ni0.04O8.0,Y124,45.4,3.843,3.859,27.227,PHC2340361,"H.Yamauchi, N.Koshizuka, N.Seiji, N.Watanabe,",Effects of Ni substitution on the superconducting and Raman spectra in YBa2Cu4O8,"Physica C.,234(1994) 361-367",1994.0,3.843,Two,RE,2.3196489516694614,,1.9215
5373,Y1.0Ba2.0Cu3.92Ni0.08O8.0,Y124,17.0,3.843,3.858,27.207,PHC2340361,"H.Yamauchi, N.Koshizuka, N.Seiji, N.Watanabe,",Effects of Ni substitution on the superconducting and Raman spectra in YBa2Cu4O8,"Physica C.,234(1994) 361-367",1994.0,3.843,Two,RE,2.3086175610170363,,1.9215
5412,Hg0.75Tl0.25Ba2.0Ca1.72Sr0.28Cu3.0O8.0,Hg1223,128.0,3.873,,16.006,PHC2340019,"Jong C.Park, Kyu W.Lee, Kyung H.Yoo, Nae H.Kim, Nam H.Hur, Yong K.Park,",New members in the family of Hg and Tl based superconductors Hg1-xTlxBa2(Ca0.86Sr0.14)2Cu3O8+z,"Physica C.,234(1994) 19-23",1994.0,3.873,Three,Hg,2.938970111961785,,1.9365
5413,Hg0.5Tl0.5Ba2.0Ca1.72Sr0.28Cu3.0O8.0,Hg1223,124.0,3.865,,15.957,PHC2340019,"Jong C.Park, Kyu W.Lee, Kyung H.Yoo, Nae H.Kim, Nam H.Hur, Yong K.Park,",New members in the family of Hg and Tl based superconductors Hg1-xTlxBa2(Ca0.86Sr0.14)2Cu3O8+z,"Physica C.,234(1994) 19-23",1994.0,3.865,Three,Hg,2.913047856557868,,1.9325
5414,Hg0.25Tl0.75Ba2.0Ca1.72Sr0.28Cu3.0O8.0,Tl1223,122.0,3.863,,15.869000000000002,PHC2340019,"Jong C.Park, Kyu W.Lee, Kyung H.Yoo, Nae H.Kim, Nam H.Hur, Yong K.Park,",New members in the family of Hg and Tl based superconductors Hg1-xTlxBa2(Ca0.86Sr0.14)2Cu3O8+z,"Physica C.,234(1994) 19-23",1994.0,3.863,Three,Tl,2.721575553292141,,1.9315
5426,Er1.0Ba2.0Cu3.0O7.0,RE123,90.5,3.82,3.89,11.63,PR05000462,"A.K. Bandyopadhyay, A.V. Narlikar, Deepak Varandani, E. Gmelin,","Resistivity, magnetic-susceptibility, and specific-heat studies of ErBa2(Cu(1-x)Mx)3O7-y [(M=Ni,Zn,Fe,Co, and Ga) and x =0.005]: The effect of site-dependent substitutional disorder","Phys.Rev.B,50(1994)462",1994.0,3.82,Two,RE,2.328483312521147,,1.91
5434,Hg1.0Ba2.0Cu1.0O4.0,Hg1201,59.0,3.875,,9.5,PHC2430001,"A.Santoro, B.Souletie, E.T.Alexandre, E.V.Antipov, J.J.Capponi, J.L.Tholence, M.Marezio, Q.Huang, S.M.Loureiro, S.de.Brion,",Suppression of superconductivity and the overdoped region in HgBa2CuO4+z,"Physica C.,243(1995)1-9",1995.0,3.875,One,Hg,2.768058142590386,,1.9375
5435,Hg1.0Ba2.0Cu1.0O4.0,Hg1201,87.0,3.878,,9.51,PHC2430001,"A.Santoro, B.Souletie, E.T.Alexandre, E.V.Antipov, J.J.Capponi, J.L.Tholence, M.Marezio, Q.Huang, S.M.Loureiro, S.de.Brion,",Suppression of superconductivity and the overdoped region in HgBa2CuO4+z,"Physica C.,243(1995)1-9",1995.0,3.878,One,Hg,2.773753570109195,,1.939
5436,Hg1.0Ba2.0Cu1.0O4.1,Hg1201,35.0,3.874,,9.5,PHC2430001,"A.Santoro, B.Souletie, E.T.Alexandre, E.V.Antipov, J.J.Capponi, J.L.Tholence, M.Marezio, Q.Huang, S.M.Loureiro, S.de.Brion,",Suppression of superconductivity and the overdoped region in HgBa2CuO4+z,"Physica C.,243(1995)1-9",1995.0,3.874,One,Hg,2.7675849558132772,,1.937
5437,Hg1.0Ba2.0Cu1.0O4.09,Hg1201,36.0,3.874,,9.507,PHC2430001,"A.Santoro, B.Souletie, E.T.Alexandre, E.V.Antipov, J.J.Capponi, J.L.Tholence, M.Marezio, Q.Huang, S.M.Loureiro, S.de.Brion,",Suppression of superconductivity and the overdoped region in HgBa2CuO4+z,"Physica C.,243(1995)1-9",1995.0,3.874,One,Hg,2.7705780628445145,,1.937
5438,Hg1.0Ba2.0Cu1.0O4.07,Hg1201,91.0,3.88,,9.512,PHC2430001,"A.Santoro, B.Souletie, E.T.Alexandre, E.V.Antipov, J.J.Capponi, J.L.Tholence, M.Marezio, Q.Huang, S.M.Loureiro, S.de.Brion,",Suppression of superconductivity and the overdoped region in HgBa2CuO4+z,"Physica C.,243(1995)1-9",1995.0,3.88,One,Hg,2.7755551171009087,,1.94
5442,Er1.0Ba2.0Cu3.0O6.92,RE123,90.0,3.821,3.888,11.669,PHC2430134,"M.Yahya, R.Abd-Shukor, S.S.Lee,",Ultrasonic velocity studies on superconducting and non-superconducting ErBa2Cu3O7-z,"Physica C.,243(1995)134-138",1995.0,3.821,Two,RE,2.3595286141404697,,1.9105
5444,Y1.0CaBa2.0Cu3.0NiO6.89,Y123,91.0,3.825,3.879,11.683,PHC2430160,"J.V.Yakhmi, R.A.Gunasekaran, R.Ganguly,",Superconducting behaviour of co-doped Y1-xCaxBa2Cu3-xMxO7-z(M=Ni or Zn and 0.0 x 0.30),"Physica C.,243(1995)160-166",1995.0,3.825,Two,RE,2.29743054568398,,1.9125
5445,Y0.95Ca0.05Ba2.0Cu2.95Ni0.05O6.83,Y123,82.0,3.827,3.896,11.669,PHC2430160,"J.V.Yakhmi, R.A.Gunasekaran, R.Ganguly,",Superconducting behaviour of co-doped Y1-xCaxBa2Cu3-xMxO7-z(M=Ni or Zn and 0.0 x 0.30),"Physica C.,243(1995)160-166",1995.0,3.827,Two,RE,2.2876628495434623,,1.9135
5446,Y0.9Ca0.1Ba2.0Cu2.9Ni0.1O6.86,Y123,74.0,3.829,3.88,11.682,PHC2430160,"J.V.Yakhmi, R.A.Gunasekaran, R.Ganguly,",Superconducting behaviour of co-doped Y1-xCaxBa2Cu3-xMxO7-z(M=Ni or Zn and 0.0 x 0.30),"Physica C.,243(1995)160-166",1995.0,3.829,Two,RE,2.2997780479167282,,1.9145
5447,Y0.85Ca0.15Ba2.0Cu2.85Ni0.15O6.85,Y123,67.0,3.823,3.885,11.671,PHC2430160,"J.V.Yakhmi, R.A.Gunasekaran, R.Ganguly,",Superconducting behaviour of co-doped Y1-xCaxBa2Cu3-xMxO7-z(M=Ni or Zn and 0.0 x 0.30),"Physica C.,243(1995)160-166",1995.0,3.823,Two,RE,2.2861258248853,,1.9115
5448,Y0.8Ca0.2Ba2.0Cu2.8Ni0.2O6.77,Y123,64.0,3.825,3.872,11.663,PHC2430160,"J.V.Yakhmi, R.A.Gunasekaran, R.Ganguly,",Superconducting behaviour of co-doped Y1-xCaxBa2Cu3-xMxO7-z(M=Ni or Zn and 0.0 x 0.30),"Physica C.,243(1995)160-166",1995.0,3.825,Two,RE,2.2812209941922905,,1.9125
5449,Y0.75Ca0.25Ba2.0Cu2.75Ni0.25O6.77,Y123,62.0,3.829,3.891,11.65,PHC2430160,"J.V.Yakhmi, R.A.Gunasekaran, R.Ganguly,",Superconducting behaviour of co-doped Y1-xCaxBa2Cu3-xMxO7-z(M=Ni or Zn and 0.0 x 0.30),"Physica C.,243(1995)160-166",1995.0,3.829,Two,RE,2.2738427655300217,,1.9145
5451,Hg0.8V0.2Ba2.0Cu1.0O4.3,Hg1201,90.0,3.886,,9.339,PHC2430214,"A.Maignan, B.Raveau, C.Michel, D.Pelloquin, M.Hervieu,",New superconducting vanadomercury cuorates Hg0.8V0.2Ba2Cam-1CumO2m+2+z,"Physica C.,243(1995)214-221",1995.0,3.886,One,Hg,2.704421735420111,,1.943
5452,Hg0.8V0.2Ba2.0Ca1.0Cu2.0O6.3,Hg1212,115.0,3.869,,12.5,PHC2430214,"A.Maignan, B.Raveau, C.Michel, D.Pelloquin, M.Hervieu,",New superconducting vanadomercury cuorates Hg0.8V0.2Ba2Cam-1CumO2m+2+z,"Physica C.,243(1995)214-221",1995.0,3.869,Two,Hg,2.678297140340664,,1.9345
5454,Y0.95Ca0.05Ba2.0Cu2.95Zn0.05O6.89,Y123,65.0,3.819,3.876,11.658,PHC2430160,"J.V.Yakhmi, R.A.Gunasekaran, R.Ganguly,",Superconducting behaviour of co-doped Y1-xCaxBa2Cu3-xMxO7-z(M=Ni or Zn and 0.0 x 0.30),"Physica C.,243(1995)160-166",1995.0,3.819,Two,RE,2.2724316366083688,,1.9095
5455,Y0.9Ca0.1Ba2.0Cu2.9Zn0.1O6.81,Y123,50.0,3.814,3.885,11.661,PHC2430160,"J.V.Yakhmi, R.A.Gunasekaran, R.Ganguly,",Superconducting behaviour of co-doped Y1-xCaxBa2Cu3-xMxO7-z(M=Ni or Zn and 0.0 x 0.30),"Physica C.,243(1995)160-166",1995.0,3.814,Two,RE,2.2709155945729567,,1.907
5456,Y0.85Ca0.15Ba2.0Cu2.85Zn0.15O6.85,Y123,43.0,3.816,3.879,11.666,PHC2430160,"J.V.Yakhmi, R.A.Gunasekaran, R.Ganguly,",Superconducting behaviour of co-doped Y1-xCaxBa2Cu3-xMxO7-z(M=Ni or Zn and 0.0 x 0.30),"Physica C.,243(1995)160-166",1995.0,3.816,Two,RE,2.2765469723495464,,1.908
5457,Y0.8Ca0.2Ba2.0Cu2.8Zn0.2O6.73,Y123,43.0,3.824,3.875,11.674,PHC2430160,"J.V.Yakhmi, R.A.Gunasekaran, R.Ganguly,",Superconducting behaviour of co-doped Y1-xCaxBa2Cu3-xMxO7-z(M=Ni or Zn and 0.0 x 0.30),"Physica C.,243(1995)160-166",1995.0,3.824,Two,RE,2.2893467525608866,,1.912
5458,Y0.75Ca0.25Ba2.0Cu2.75Zn0.25O6.76,Y123,42.0,3.82,3.868,11.67,PHC2430160,"J.V.Yakhmi, R.A.Gunasekaran, R.Ganguly,",Superconducting behaviour of co-doped Y1-xCaxBa2Cu3-xMxO7-z(M=Ni or Zn and 0.0 x 0.30),"Physica C.,243(1995)160-166",1995.0,3.82,Two,RE,2.2829468624552156,,1.91
5485,Hg0.9W0.1Ba2.0Cu1.0O4.2,Hg1201,89.0,3.875,,9.45,PHC2430233,"A.Maignan, B.Raveau, C.Michel, D.Pelloquin, M.Hervieu, S.Malo,",The great ability of mercury-based cuprates to accommodate transition elements,"Physica C.,243(1995)233-242",1995.0,3.875,One,Hg,2.7466788066529726,,1.9375
5487,Hg0.6Cr0.4Ba2.0Cu1.0O4.1,Hg1201,70.0,3.926,,9.306,PHC2430233,"A.Maignan, B.Raveau, C.Michel, D.Pelloquin, M.Hervieu, S.Malo,",The great ability of mercury-based cuprates to accommodate transition elements,"Physica C.,243(1995)233-242",1995.0,3.926,One,Hg,2.709238844785767,,1.963
5488,Hg0.8Mo0.2Ba2.0Cu1.0O4.4,Hg1201,74.0,3.882,,9.378,PHC2430233,"A.Maignan, B.Raveau, C.Michel, D.Pelloquin, M.Hervieu, S.Malo,",The great ability of mercury-based cuprates to accommodate transition elements,"Physica C.,243(1995)233-242",1995.0,3.882,One,Hg,2.719204870342858,,1.941
5489,Hg0.9Mo0.1Ba2.0Cu1.0O4.2,Hg1201,75.0,3.875,,9.435,PHC2430233,"A.Maignan, B.Raveau, C.Michel, D.Pelloquin, M.Hervieu, S.Malo,",The great ability of mercury-based cuprates to accommodate transition elements,"Physica C.,243(1995)233-242",1995.0,3.875,One,Hg,2.740265005871749,,1.9375
5490,Hg0.8W0.2Ba2.0Cu1.0O4.4,Hg1201,45.0,3.871,,9.416,PHC2430233,"A.Maignan, B.Raveau, C.Michel, D.Pelloquin, M.Hervieu, S.Malo,",The great ability of mercury-based cuprates to accommodate transition elements,"Physica C.,243(1995)233-242",1995.0,3.871,One,Hg,2.730248111107096,,1.9355
5491,Hg0.9Ba2.0Cu1.0O4.0,Hg1201,91.0,3.883,,9.536,PHC2430233,"A.Maignan, B.Raveau, C.Michel, D.Pelloquin, M.Hervieu, S.Malo,",The great ability of mercury-based cuprates to accommodate transition elements,"Physica C.,243(1995)233-242",1995.0,3.883,One,Hg,2.787236758682193,,1.9415
5492,Hg0.8V0.2Ba2.0Cu1.0O4.3,Hg1201,96.0,3.8863,,9.338,PHC2430233,"A.Maignan, B.Raveau, C.Michel, D.Pelloquin, M.Hervieu, S.Malo,",The great ability of mercury-based cuprates to accommodate transition elements,"Physica C.,243(1995)233-242",1995.0,3.8863,One,Hg,2.7041361047344945,,1.94315
5493,Hg1.0Ba2.0Ca1.0Cu2.0O6.0,Hg1212,117.0,3.862,,12.704,PHC2430233,"A.Maignan, B.Raveau, C.Michel, D.Pelloquin, M.Hervieu, S.Malo,",The great ability of mercury-based cuprates to accommodate transition elements,"Physica C.,243(1995)233-242",1995.0,3.862,Two,Hg,2.815420183459553,,1.931
5495,Hg0.8V0.2Ba2.0Ca1.0Cu2.0O6.3,Hg1212,119.0,3.869,,12.5,PHC2430233,"A.Maignan, B.Raveau, C.Michel, D.Pelloquin, M.Hervieu, S.Malo,",The great ability of mercury-based cuprates to accommodate transition elements,"Physica C.,243(1995)233-242",1995.0,3.869,Two,Hg,2.678297140340664,,1.9345
5497,Hg0.8Mo0.2Ba2.0Ca1.0Cu2.0O6.4,Hg1212,127.0,3.86,,12.576,PHC2430233,"A.Maignan, B.Raveau, C.Michel, D.Pelloquin, M.Hervieu, S.Malo,",The great ability of mercury-based cuprates to accommodate transition elements,"Physica C.,243(1995)233-242",1995.0,3.86,Two,Hg,2.724553945232051,,1.93
5498,Hg0.8W0.2Ba2.0Ca1.0Cu2.0O6.4,Hg1212,118.0,3.861,,12.661,PHC2430233,"A.Maignan, B.Raveau, C.Michel, D.Pelloquin, M.Hervieu, S.Malo,",The great ability of mercury-based cuprates to accommodate transition elements,"Physica C.,243(1995)233-242",1995.0,3.861,Two,Hg,2.7846469606881605,,1.9305
5499,Hg0.9W0.1Ba2.0Ca1.0Cu2.0O6.2,Hg1212,118.0,3.864,,12.685,PHC2430233,"A.Maignan, B.Raveau, C.Michel, D.Pelloquin, M.Hervieu, S.Malo,",The great ability of mercury-based cuprates to accommodate transition elements,"Physica C.,243(1995)233-242",1995.0,3.864,Two,Hg,2.8036671472905415,,1.932
5500,Hg0.8Ti0.2Ba2.0Ca1.0Cu2.0O6.2,Hg1212,127.0,3.857,,12.581,PHC2430233,"A.Maignan, B.Raveau, C.Michel, D.Pelloquin, M.Hervieu, S.Malo,",The great ability of mercury-based cuprates to accommodate transition elements,"Physica C.,243(1995)233-242",1995.0,3.857,Two,Hg,2.725778377388165,,1.9285
5501,Hg0.8Cr0.2Ba2.0Ca1.0Cu2.0O6.1,Hg1212,110.0,3.875,,12.488,PHC2430233,"A.Maignan, B.Raveau, C.Michel, D.Pelloquin, M.Hervieu, S.Malo,",The great ability of mercury-based cuprates to accommodate transition elements,"Physica C.,243(1995)233-242",1995.0,3.875,Two,Hg,2.6744520954243995,,1.9375
5505,Hg0.8V0.2Ba2.0Ca2.0Cu3.0O8.3,Hg1223,120.0,3.863,,15.652,PHC2430233,"A.Maignan, B.Raveau, C.Michel, D.Pelloquin, M.Hervieu, S.Malo,",The great ability of mercury-based cuprates to accommodate transition elements,"Physica C.,243(1995)233-242",1995.0,3.863,Three,Hg,2.580460603112325,,1.9315
5507,Hg0.8Mo0.2Ba2.0Ca2.0Cu3.0O8.4,Hg1223,129.0,3.854,,15.731,PHC2430233,"A.Maignan, B.Raveau, C.Michel, D.Pelloquin, M.Hervieu, S.Malo,",The great ability of mercury-based cuprates to accommodate transition elements,"Physica C.,243(1995)233-242",1995.0,3.854,Three,Hg,2.700705614004508,,1.927
5509,Hg0.6Ti0.4Ba2.0Ca2.0Cu3.0O8.4,Hg1223,128.0,3.851,,15.707,PHC2430233,"A.Maignan, B.Raveau, C.Michel, D.Pelloquin, M.Hervieu, S.Malo,",The great ability of mercury-based cuprates to accommodate transition elements,"Physica C.,243(1995)233-242",1995.0,3.851,Three,Hg,2.6847188412289977,,1.9255
5511,Hg0.8Cr0.2Ba2.0Ca2.0Cu3.0O8.1,Hg1223,95.0,3.863,,15.625,PHC2430233,"A.Maignan, B.Raveau, C.Michel, D.Pelloquin, M.Hervieu, S.Malo,",The great ability of mercury-based cuprates to accommodate transition elements,"Physica C.,243(1995)233-242",1995.0,3.863,Three,Hg,2.550384153516923,,1.9315
5521,Hg0.8Bi0.2Ba2.0Cu1.0O4.2,Hg1201,85.0,3.876,,9.475,PHC2410001,"B.Raveau, C.Michel, D.Pelloquin, M.Hervieu, V.Badri,",Stabilization of mercury cuprates by bismuth The supercounductor Hg1-xBixBa2Cam-1CumO2m+2+z,"Physica C.,241(1995)1-9",1995.0,3.876,One,Hg,2.7578416613987877,,1.938
5522,Hg0.8Bi0.2Ba2.0Ca2.0Cu3.0O8.2,Hg1223,130.0,3.85,,15.813,PHC2410001,"B.Raveau, C.Michel, D.Pelloquin, M.Hervieu, V.Badri,",Stabilization of mercury cuprates by bismuth The supercounductor Hg1-xBixBa2Cam-1CumO2m+2+z,"Physica C.,241(1995)1-9",1995.0,3.85,Three,Hg,2.8063793708177354,,1.925
5523,Y1.0Ba2.0Cu3.0O7.0,Y123,92.03,3.818,3.886,11.679,PHC2410301,"A.Junod, A.Mirmelstein, E.Janod, J.Muller, K.-Q.Wang,",Specific heat of YBa2Cu3O7-z ceramics with single and double superconducting transitions in magnetic fields up to 14 T,"Physica C.,241(1995)301-310",1995.0,3.818,Two,RE,2.2886621707228123,,1.909
5524,Y1.0Ba2.0Cu3.0O7.0,Y123,92.83,3.818,3.885,11.677,PHC2410301,"A.Junod, A.Mirmelstein, E.Janod, J.Muller, K.-Q.Wang,",Specific heat of YBa2Cu3O7-z ceramics with single and double superconducting transitions in magnetic fields up to 14 T,"Physica C.,241(1995)301-310",1995.0,3.818,Two,RE,2.287041215573643,,1.909
5527,Hg0.75SrBa2.0Ca2.0Cu3.0O8.0,Hg1223,133.5,3.855,,15.83,PHC2410211,"C.W.Chu, L.Gao, Q.M.Lin, Y.Y.Sun, Y.Y.Xue, Z.H.He,","High-pressure synthesis of single-phase superconductors HgzSrxBa2-xCa2Cu3O8+zand(Hg,M)Sr2Ca2CU3Oy with M=Pb and Mo","Physica C.,241(1995)211-218",1995.0,3.855,Three,Hg,2.8074033128252847,,1.9275
5528,Hg0.75Sr0.5Ba1.5Ca2.0Cu3.0O8.0,Hg1223,126.2,3.846,,15.68,PHC2410211,"C.W.Chu, L.Gao, Q.M.Lin, Y.Y.Sun, Y.Y.Xue, Z.H.He,","High-pressure synthesis of single-phase superconductors HgzSrxBa2-xCa2Cu3O8+zand(Hg,M)Sr2Ca2CU3Oy with M=Pb and Mo","Physica C.,241(1995)211-218",1995.0,3.846,Three,Hg,2.6725554734453727,,1.923
5529,Hg0.75Sr1.0Ba1.0Ca2.0Cu3.0O8.0,Hg1223,122.0,3.837,,15.552,PHC2410211,"C.W.Chu, L.Gao, Q.M.Lin, Y.Y.Sun, Y.Y.Xue, Z.H.He,","High-pressure synthesis of single-phase superconductors HgzSrxBa2-xCa2Cu3O8+zand(Hg,M)Sr2Ca2CU3Oy with M=Pb and Mo","Physica C.,241(1995)211-218",1995.0,3.837,Three,Hg,2.5622143707728258,,1.9185
5568,La1.5Ba1.0Sr0.5Cu3.0O6.955,RE123,26.9,3.907,,11.741,PHC2410191,"A.R.West, J.M.S.Skakle,","Superconducting La1.5-xBa1.5+x-ySryCu3Ozsolid solutions.Stoichiometry,structure and properties","Physica C.,241(1995)191-197",1995.0,3.907,Two,RE,2.2513937276885594,,1.9535
5572,La1.1Ba1.4Sr0.5Cu3.0O6.954,RE123,50.1,3.902,,11.731,PHC2410191,"A.R.West, J.M.S.Skakle,","Superconducting La1.5-xBa1.5+x-ySryCu3Ozsolid solutions.Stoichiometry,structure and properties","Physica C.,241(1995)191-197",1995.0,3.902,Two,RE,2.25275945077934,,1.951
5574,La1.0Ba1.5Sr0.5Cu3.0O6.9479999999999995,RE123,57.1,3.907,,11.741,PHC2410191,"A.R.West, J.M.S.Skakle,","Superconducting La1.5-xBa1.5+x-ySryCu3Ozsolid solutions.Stoichiometry,structure and properties","Physica C.,241(1995)191-197",1995.0,3.907,Two,RE,2.2513937276885594,,1.9535
5579,La1.2Ba1.3Sr0.5Cu3.0O6.943,RE123,45.1,3.899,,11.722,PHC2410191,"A.R.West, J.M.S.Skakle,","Superconducting La1.5-xBa1.5+x-ySryCu3Ozsolid solutions.Stoichiometry,structure and properties","Physica C.,241(1995)191-197",1995.0,3.899,Two,RE,2.251039551155093,,1.9495
5580,La1.3Ba1.7SrCu3.0O6.885,RE123,32.0,3.921,,11.773,PHC2410191,"A.R.West, J.M.S.Skakle,","Superconducting La1.5-xBa1.5+x-ySryCu3Ozsolid solutions.Stoichiometry,structure and properties","Physica C.,241(1995)191-197",1995.0,3.921,Two,RE,2.2509554810059935,,1.9605
5581,La1.3Ba1.5Sr0.2Cu3.0O6.901,RE123,43.8,3.911,,11.746,PHC2410191,"A.R.West, J.M.S.Skakle,","Superconducting La1.5-xBa1.5+x-ySryCu3Ozsolid solutions.Stoichiometry,structure and properties","Physica C.,241(1995)191-197",1995.0,3.911,Two,RE,2.2477618157372214,,1.9555
5582,La1.3Ba1.4Sr0.3Cu3.0O6.91,RE123,50.0,3.906,,11.734000000000002,PHC2410191,"A.R.West, J.M.S.Skakle,","Superconducting La1.5-xBa1.5+x-ySryCu3Ozsolid solutions.Stoichiometry,structure and properties","Physica C.,241(1995)191-197",1995.0,3.906,Two,RE,2.247434649842192,,1.953
5583,La1.3Ba1.3Sr0.4Cu3.0O6.928,RE123,45.2,3.9,,11.722,PHC2410191,"A.R.West, J.M.S.Skakle,","Superconducting La1.5-xBa1.5+x-ySryCu3Ozsolid solutions.Stoichiometry,structure and properties","Physica C.,241(1995)191-197",1995.0,3.9,Two,RE,2.2490735175511274,,1.95
5584,La1.3Ba1.2Sr0.5Cu3.0O6.955,RE123,38.0,3.895,,11.709,PHC2410191,"A.R.West, J.M.S.Skakle,","Superconducting La1.5-xBa1.5+x-ySryCu3Ozsolid solutions.Stoichiometry,structure and properties","Physica C.,241(1995)191-197",1995.0,3.895,Two,RE,2.2478999071631947,,1.9475
5646,Gd1.0Ba1.0Sr1.0Cu3.0O7.0,RE123,82.0,3.839,,11.572,PHC2420055,"B.Hellebrand, D.Bauerle, G.Wortmann, M.Strecker, W.Lang, X.Z.Wang,",Oxygen ordering and superconductivity in GdBaSrCu3O7-x,"Physica C.,242(1995)55-62",1995.0,3.839,Two,RE,2.2420348934573147,,1.9195
5647,Gd1.0Ba1.0Sr1.0Cu3.0O7.0,RE123,85.0,3.804,3.863,11.588,PHC2420055,"B.Hellebrand, D.Bauerle, G.Wortmann, M.Strecker, W.Lang, X.Z.Wang,",Oxygen ordering and superconductivity in GdBaSrCu3O7-x,"Physica C.,242(1995)55-62",1995.0,3.804,Two,RE,2.3243891814825948,,1.902
5697,La1.8Sr0.2Cu1.0O4.0,T,28.0,3.776,,13.247,PHC2420342,"A.Tressaud, B.Chevalier, E.Ben Salem, F.Weill, J.Etourneau, P.Gravereau,",Structural and superconducting properties of the La1.8-xSmxSr0.2CuO4 system (0 x 1),"Physica C.,242(1995)342-350",1995.0,3.776,One,RE,2.4161158170873516,,1.888
5698,La1.65Sm0.15Sr0.2Cu1.0O4.0,T,24.0,3.775,,13.217,PHC2420342,"A.Tressaud, B.Chevalier, E.Ben Salem, F.Weill, J.Etourneau, P.Gravereau,",Structural and superconducting properties of the La1.8-xSmxSr0.2CuO4 system (0 x 1),"Physica C.,242(1995)342-350",1995.0,3.775,One,RE,2.408813127017379,,1.8875
5699,La1.5Sm0.3Sr0.2Cu1.0O4.0,T,17.0,3.77,,13.153,PHC2420342,"A.Tressaud, B.Chevalier, E.Ben Salem, F.Weill, J.Etourneau, P.Gravereau,",Structural and superconducting properties of the La1.8-xSmxSr0.2CuO4 system (0 x 1),"Physica C.,242(1995)342-350",1995.0,3.77,One,RE,2.393904880692613,,1.885
5703,Y1.0Ba2.0Cu3.98Fe0.02O8.0,Y124,70.5,3.839,3.861,27.184,PHC2420373,"F.L.Juang, H.D.Yang, K.C.Huang, T.H.Meen, W.J.Huang, Y.C.Chen,","Structure,superconductivity and magnetism of YBa2(Cu1-xMx)4O8(M=Fe,Co,Ni,Zn and Ga)","Physica C.,242(1995)373-380",1995.0,3.839,Two,RE,2.3093054830129294,,1.9195
5704,Y1.0Ba2.0Cu3.96Fe0.04O8.0,Y124,64.75,3.847,3.86,27.132,PHC2420373,"F.L.Juang, H.D.Yang, K.C.Huang, T.H.Meen, W.J.Huang, Y.C.Chen,","Structure,superconductivity and magnetism of YBa2(Cu1-xMx)4O8(M=Fe,Co,Ni,Zn and Ga)","Physica C.,242(1995)373-380",1995.0,3.847,Two,RE,2.253875824824254,,1.9235
5705,Y1.0Ba2.0Cu3.92Fe0.08O8.0,Y124,60.5,3.85,3.86,27.104,PHC2420373,"F.L.Juang, H.D.Yang, K.C.Huang, T.H.Meen, W.J.Huang, Y.C.Chen,","Structure,superconductivity and magnetism of YBa2(Cu1-xMx)4O8(M=Fe,Co,Ni,Zn and Ga)","Physica C.,242(1995)373-380",1995.0,3.85,Two,RE,2.2284013619762173,,1.925
5706,Y1.0Ba2.0Cu3.88Fe0.12O8.0,Y124,48.05,3.855,,27.079,PHC2420373,"F.L.Juang, H.D.Yang, K.C.Huang, T.H.Meen, W.J.Huang, Y.C.Chen,","Structure,superconductivity and magnetism of YBa2(Cu1-xMx)4O8(M=Fe,Co,Ni,Zn and Ga)","Physica C.,242(1995)373-380",1995.0,3.855,Two,RE,2.197894597102957,,1.9275
5707,Y1.0Ba2.0Cu3.84Fe0.16O8.0,Y124,40.8,3.855,,27.08,PHC2420373,"F.L.Juang, H.D.Yang, K.C.Huang, T.H.Meen, W.J.Huang, Y.C.Chen,","Structure,superconductivity and magnetism of YBa2(Cu1-xMx)4O8(M=Fe,Co,Ni,Zn and Ga)","Physica C.,242(1995)373-380",1995.0,3.855,Two,RE,2.198446166635577,,1.9275
5708,Y1.0Ba2.0Cu3.8Fe0.2O8.0,Y124,64.0,3.855,,27.08,PHC2420373,"F.L.Juang, H.D.Yang, K.C.Huang, T.H.Meen, W.J.Huang, Y.C.Chen,","Structure,superconductivity and magnetism of YBa2(Cu1-xMx)4O8(M=Fe,Co,Ni,Zn and Ga)","Physica C.,242(1995)373-380",1995.0,3.855,Two,RE,2.198446166635577,,1.9275
5710,Y1.0Ba2.0Cu3.96Co0.04O8.0,Y124,68.5,3.847,3.858,27.158,PHC2420373,"F.L.Juang, H.D.Yang, K.C.Huang, T.H.Meen, W.J.Huang, Y.C.Chen,","Structure,superconductivity and magnetism of YBa2(Cu1-xMx)4O8(M=Fe,Co,Ni,Zn and Ga)","Physica C.,242(1995)373-380",1995.0,3.847,Two,RE,2.2682166326724076,,1.9235
5711,Y1.0Ba2.0Cu3.92Co0.08O8.0,Y124,63.75,3.85,3.857,27.125,PHC2420373,"F.L.Juang, H.D.Yang, K.C.Huang, T.H.Meen, W.J.Huang, Y.C.Chen,","Structure,superconductivity and magnetism of YBa2(Cu1-xMx)4O8(M=Fe,Co,Ni,Zn and Ga)","Physica C.,242(1995)373-380",1995.0,3.85,Two,RE,2.239984322161266,,1.925
5712,Y1.0Ba2.0Cu3.88Co0.12O8.0,Y124,58.0,3.856,,27.109,PHC2420373,"F.L.Juang, H.D.Yang, K.C.Huang, T.H.Meen, W.J.Huang, Y.C.Chen,","Structure,superconductivity and magnetism of YBa2(Cu1-xMx)4O8(M=Fe,Co,Ni,Zn and Ga)","Physica C.,242(1995)373-380",1995.0,3.856,Two,RE,2.211098177770052,,1.928
5713,Y1.0Ba2.0Cu3.84Co0.16O8.0,Y124,54.3,3.858,,27.09800000000001,PHC2420373,"F.L.Juang, H.D.Yang, K.C.Huang, T.H.Meen, W.J.Huang, Y.C.Chen,","Structure,superconductivity and magnetism of YBa2(Cu1-xMx)4O8(M=Fe,Co,Ni,Zn and Ga)","Physica C.,242(1995)373-380",1995.0,3.858,Two,RE,2.1983439022881295,,1.929
5714,Y1.0Ba2.0Cu3.8Co0.2O8.0,Y124,50.0,3.86,,27.09,PHC2420373,"F.L.Juang, H.D.Yang, K.C.Huang, T.H.Meen, W.J.Huang, Y.C.Chen,","Structure,superconductivity and magnetism of YBa2(Cu1-xMx)4O8(M=Fe,Co,Ni,Zn and Ga)","Physica C.,242(1995)373-380",1995.0,3.86,Two,RE,2.1872443354040634,,1.93
5715,Y1.0Ba2.0Cu1.0O8.0,Y124,84.5,3.842,3.861,27.207,PHC2420373,"F.L.Juang, H.D.Yang, K.C.Huang, T.H.Meen, W.J.Huang, Y.C.Chen,","Structure,superconductivity and magnetism of YBa2(Cu1-xMx)4O8(M=Fe,Co,Ni,Zn and Ga)","Physica C.,242(1995)373-380",1995.0,3.842,Two,RE,2.311961066328582,,1.921
