Repository: CompRhys/apical

# Data Guide

In all cases whilst compiling this data we have been careful to include as much meta-information as possible to allow data to be traced back to it's original sources. For SuperCon this takes the form of the SuperCon "num :" reference id and then the source publication details. For ICSD we provide the ICSD collection code.

We acknowledge the Japanese National Institute for Materials Science for maintaining the [SuperCon](https://supercon.nims.go.jp/index_en.html) database as well as FIZ Karlsruhe GmbH for maintaining [ICSD](https://www.fiz-karlsruhe.de/en/produkte-und-dienstleistungen/inorganic-crystal-structure-database-icsd).

File: processed-data/super_apical.csv (part 8 of 8)
num :,composition :,str3 :,tc :,lata :,latb :,latc :,refno :,lata ,lata* :,layers :,types :,cu-o_a :,cid :,cu-o_p :
33468,La0.55Ca0.15Pr0.3Ba1.5Sr0.5Cu3.0O6.851,RE123,27.0,3.8907,,11.675,PHC3640575,3.8907,3.8907,Two,RE,2.2329137902228013,,1.94535
33469,La0.5Ca0.2Pr0.3Ba1.5Sr0.5Cu3.0O6.829,RE123,34.0,3.8838,,11.66,PHC3640575,3.8838,3.8838,Two,RE,2.2310969062737462,,1.9419
33487,La1.85Sr0.15Cu1.0FeO4.0,T,39.9,3.7713,,13.212,PHC3700163,3.7713,3.7713,One,RE,2.408422843835926,,1.88565
33515,La1.86Sr0.14Cu0.99Li0.01O4.0,T,38.25,3.7725,,13.227,PHC3700269,3.7725,3.7725,One,RE,2.4119103825649275,,1.88625
33516,La1.87Sr0.13Cu0.98Li0.02O4.0,T,32.85,3.774,,13.217,PHC3700269,3.774,3.774,One,RE,2.409047136025929,,1.887
33517,La1.885Sr0.115Cu0.965Li0.035O4.0,T,26.5,3.7797,,13.225,PHC3700269,3.7797,3.7797,One,RE,2.409723071098135,,1.88985
33518,La1.9Sr0.1Cu0.95Li0.05O4.0,T,20.0,3.7796,3.7784,13.231,PHC3700269,3.779,3.7796,One,RE,2.4112538118146944,,1.8898
33563,Hg0.85Mo0.15Sr2.0Cu1.0O4.0,Hg1201,56.0,3.781,,8.868,MCP0750144,3.781,3.781,One,Hg,2.453343779293258,,1.8905
33564,Hg0.85Mo0.15Sr2.0Cu1.0O4.0,Hg1201,66.0,3.775,,8.888,MCP0750144,3.775,3.775,One,Hg,2.45905639300557,,1.8875
33565,Hg0.75Mo0.25Sr2.0Cu1.0O4.0,Hg1201,50.0,3.791,,8.818,MCP0750144,3.791,3.791,One,Hg,2.4366963111269313,,1.8955
33566,Hg0.7Mo0.3Sr2.0Cu1.0O4.0,Hg1201,36.0,3.805,,8.814,MCP0750144,3.805,3.805,One,Hg,2.4416105791314613,,1.9025
33630,Hg1.75Pb0.25Ba2.0Y0.7Ca0.3Cu2.0O8.0,Hg2212,70.0,3.8574,,28.8228,PHC3770146,3.8574,3.8574,Two,Hg,2.4404045490971855,,1.9287
33631,Hg1.5Pb0.5Ba2.0Y0.5Ca0.5Cu2.0O8.0,Hg2212,84.0,3.8555,,28.9314,PHC3770146,3.8555,3.8555,Two,Hg,2.454595653098159,,1.92775
33639,Hg0.7Cr0.3Sr2.0Cu1.0O4.0,Hg1201,68.0,3.8414,,8.7017,PCS0631815,3.8414,3.8414,One,Hg,2.4108165893027897,,1.9207
33640,Hg0.7Cr0.3Sr2.0Cu0.99Zn0.01O4.0,Hg1201,63.0,3.841,,8.6829,PCS0631815,3.841,3.841,One,Hg,2.4025886842794786,,1.9205
33641,Hg0.7Cr0.3Sr2.0Cu0.98Zn0.02O4.0,Hg1201,60.0,3.8414,,8.6641,PCS0631815,3.8414,3.8414,One,Hg,2.3947393286778538,,1.9207
33642,Hg0.7Cr0.3Sr2.0Cu0.97Zn0.03O4.0,Hg1201,57.0,3.842,,8.6466,PCS0631815,3.842,3.842,One,Hg,2.3875404731660246,,1.921
33643,Hg0.7Cr0.3Sr2.0Cu0.96Zn0.04O4.0,Hg1201,54.0,3.8419,,8.6281,PCS0631815,3.8419,3.8419,One,Hg,2.379582800191471,,1.92095
33644,Hg0.7Cr0.3Sr2.0Cu0.95Zn0.05O4.0,Hg1201,51.0,3.8424,,8.6099,PCS0631815,3.8424,3.8424,One,Hg,2.372037315298807,,1.9212
33645,Hg0.7Cr0.3Sr2.0Cu0.99Ni0.01O4.0,Hg1201,59.0,3.8415,,8.6959,PCS0631815,3.8415,3.8415,One,Hg,2.40838390501176,,1.92075
33646,Hg0.7Cr0.3Sr2.0Cu0.98Ni0.02O4.0,Hg1201,53.0,3.8418,,8.69,PCS0631815,3.8418,3.8418,One,Hg,2.4060030994042783,,1.9209
33647,Hg0.7Cr0.3Sr2.0Cu0.97Ni0.03O4.0,Hg1201,48.0,3.842,,8.6845,PCS0631815,3.842,3.842,One,Hg,2.4037460098065844,,1.921
33648,Hg0.7Cr0.3Sr2.0Cu0.96Ni0.04O4.0,Hg1201,43.0,3.8424,,8.6792,PCS0631815,3.8424,3.8424,One,Hg,2.4016690749080616,,1.9212
33649,Hg0.7Cr0.3Sr2.0Cu0.95Ni0.05O4.0,Hg1201,39.0,3.8426,,8.6809,PCS0631815,3.8426,3.8426,One,Hg,2.4024906096853553,,1.9213
33650,Hg0.7Cr0.3Sr2.0Cu0.925Ni0.075O4.0,Hg1201,28.0,3.8429,,8.6619,PCS0631815,3.8429,3.8429,One,Hg,2.3945084180622707,,1.92145
33651,Hg0.7Cr0.3Sr2.0Cu0.9Ni0.1O4.0,Hg1201,18.0,3.8432,,8.6477,PCS0631815,3.8432,3.8432,One,Hg,2.3885786426891786,,1.9216
33652,Hg0.7Cr0.3Sr2.0Cu0.99Co0.01O4.0,Hg1201,58.0,3.8414,,8.6961,PCS0631815,3.8414,3.8414,One,Hg,2.408422103677799,,1.9207
33653,Hg0.7Cr0.3Sr2.0Cu0.98Co0.02O4.0,Hg1201,52.0,3.8417,,8.6902,PCS0631815,3.8417,3.8417,One,Hg,2.4060412980703165,,1.92085
33654,Hg0.7Cr0.3Sr2.0Cu0.97Co0.03O4.0,Hg1201,46.0,3.8419,,8.6833,PCS0631815,3.8419,3.8419,One,Hg,2.403185587066375,,1.92095
33655,Hg0.7Cr0.3Sr2.0Cu0.96Co0.04O4.0,Hg1201,42.0,3.8424,,8.6777,PCS0631815,3.8424,3.8424,One,Hg,2.40102769482994,,1.9212
33656,Hg0.7Cr0.3Sr2.0Cu0.95Co0.05O4.0,Hg1201,35.0,3.8427,,8.6729,PCS0631815,3.8427,3.8427,One,Hg,2.39911723461308,,1.92135
33660,Tl1.0Sr2.0Ca0.8Y0.2Cu2.0O7.0,Tl1212,52.75,3.7933,,12.0801,DEN1100436,3.7933,3.7933,Two,Tl,2.373210945355881,,1.89665
33661,Tl1.0Sr2.0Ca0.6Y0.4Cu2.0O7.0,Tl1212,68.0,3.797,,12.045,DEN1100436,3.797,3.797,Two,Tl,2.3581896224543275,,1.8985
33662,Tl1.0Sr2.0Ca0.4Y0.6Cu2.0O7.0,Tl1212,35.0,3.802,,12.0105,DEN1100436,3.802,3.802,Two,Tl,2.3444687148085883,,1.901
33708,Y1.0Ba2.0Cu3.0O7.0,Y123,93.0,3.897,3.888,11.691,PHC3830048,3.8925,3.897,Two,RE,2.3741725506015445,,1.9485
33709,Y0.98Pr0.02Ba2.0Cu3.0O7.0,Y123,92.2,3.898,3.888,11.693,PHC3830048,3.8930000000000002,3.898,Two,RE,2.37647553494112,,1.949
33710,Y0.96Pr0.04Ba2.0Cu3.0O7.0,Y123,92.0,3.897,3.887,11.691,PHC3830048,3.892,3.897,Two,RE,2.3741725506015445,,1.9485
33711,Y0.94Pr0.06Ba2.0Cu3.0O7.0,Y123,91.5,3.897,3.889,11.691,PHC3830048,3.8930000000000002,3.897,Two,RE,2.3741725506015445,,1.9485
33712,Y0.92Pr0.08Ba2.0Cu3.0O7.0,Y123,90.5,3.894,3.886,11.682,PHC3830048,3.89,3.894,Two,RE,2.3649250584257295,,1.947
33713,Y0.9Pr0.1Ba2.0Cu3.0O7.0,Y123,89.2,3.895,3.888,11.686,PHC3830048,3.8915,3.895,Two,RE,2.368787068870029,,1.9475
33714,Y0.85Pr0.15Ba2.0Cu3.0O7.0,Y123,84.5,3.902,3.892,11.705,PHC3830048,3.897,3.902,Two,RE,2.388805524508875,,1.951
33715,Y0.8Pr0.2Ba2.0Cu3.0O7.0,Y123,79.5,3.915,3.907,11.746,PHC3830048,3.911,3.915,Two,RE,2.4304370167087903,,1.9575
33716,Y0.75Pr0.25Ba2.0Cu3.0O7.0,Y123,72.0,3.915,3.907,11.746,PHC3830048,3.911,3.915,Two,RE,2.4304370167087903,,1.9575
33717,Y0.7Pr0.3Ba2.0Cu3.0O7.0,Y123,64.0,3.894,3.887,11.684,PHC3830048,3.8905,3.894,Two,RE,2.36648408453045,,1.947
33719,Bi2.0Sr2.0Ca1.0Cu2.0O8.0,Bi2212,84.0,5.41,5.4,30.81,PHC3830122,5.405,3.825447686219222,Two,Bi,2.472382213613153,,1.912723843109611
33767,Bi2.2Sr1.72La0.08Ca1.0Cu2.0O8.0,Bi2212,83.1,5.4220000000000015,,30.73,PHC3830445,5.4220000000000015,3.8339329675934612,Two,Bi,2.4458879079406994,,1.9169664837967306
33787,Gd1.0Ba2.0Cu3.0O7.0,RE123,92.0,3.925,3.863,11.755,JPC0016853,3.8939999999999997,3.925,Two,RE,2.245234861876457,,1.9625
33795,Bi1.7Pb0.3Sr2.0Ca1.0Cu2.0O8.0,Bi2212,81.0,5.41,5.42,30.68,SST0080101,5.415,3.825447686219222,Two,Bi,2.4440692738170964,,1.912723843109611
33799,La1.85Sr0.15Cu1.0O4.0,T,37.9,3.7743,,13.227,PHC3840075,3.7743,3.7743,One,RE,2.411489166349538,,1.88715
33800,La1.85Sr0.15Cu0.995V0.005O4.0,T,36.9,3.7757,,13.2244,PHC3840075,3.7757,3.7757,One,RE,2.410508373150763,,1.88785
33801,La1.85Sr0.15Cu0.9875V0.0125O4.0,T,35.9,3.7764,,13.2188,PHC3840075,3.7764,3.7764,One,RE,2.408937716350121,,1.8882
33802,La1.85Sr0.15Cu0.9825V0.0175O4.0,T,35.0,3.7764,,13.2163,PHC3840075,3.7764,3.7764,One,RE,2.4083096580935774,,1.8882
33803,La1.85Sr0.15Cu0.98V0.02O4.0,T,30.9,3.7782,,13.2142,PHC3840075,3.7782,3.7782,One,RE,2.407360872942691,,1.8891
33804,La1.85Sr0.15Cu0.975V0.025O4.0,T,29.9,3.7791,,13.2125,PHC3840075,3.7791,3.7791,One,RE,2.406723185220547,,1.88955
33805,La1.85Sr0.15Cu0.95V0.05O4.0,T,28.0,3.7843,,13.1981,PHC3840075,3.7843,3.7843,One,RE,2.4018887228183976,,1.89215
33806,La1.85Sr0.15Cu0.925V0.075O4.0,T,23.9,3.7839,,13.1943,PHC3840075,3.7839,3.7839,One,RE,2.4010276778718715,,1.89195
33807,La1.85Sr0.15Cu0.9V0.1O4.0,T,15.0,3.7868,,13.1887,PHC3840075,3.7868,3.7868,One,RE,2.39894220125242,,1.8934
33819,Y1.0Ba2.0Cu3.0O6.9570000000000025,Y123,91.0,3.823,3.885,11.675999999999998,MLT0210021,3.8539999999999996,3.823,Two,RE,2.3074269454367187,,1.9115
33820,Sm1.0Ba2.0Cu3.0O6.858,RE123,90.0,3.856,3.899,11.69,MLT0210021,3.8775,3.856,Two,RE,2.278510912289901,,1.928
33821,Gd1.0Ba2.0Cu3.0O6.757999999999999,RE123,92.0,3.832,3.887,11.704,MLT0210021,3.8595,3.832,Two,RE,2.312242017957577,,1.916
33823,Dy1.0Ba2.0Cu3.0O6.879,RE123,86.0,3.853,3.898,11.653,MLT0210021,3.8755,3.853,Two,RE,2.2592744830421294,,1.9265
33824,Tm1.0Ba2.0Cu3.0O6.71,RE123,78.0,3.831,3.888,11.768,MLT0210021,3.8595,3.831,Two,RE,2.352029403455434,,1.9155
33844,Y0.8Pr0.2Ba2.0Cu4.0O8.0,Y124,62.0,3.8488,3.8771,27.2354,PHC3850373,3.86295,3.8488,Two,RE,2.2601373560095253,,1.9244
33845,Y0.8Pr0.2Ba2.0Cu3.975Fe0.025O8.0,Y124,46.0,3.8485,3.8788,27.2247,PHC3850373,3.86365,3.8485,Two,RE,2.256383546778378,,1.92425
33846,Y0.8Pr0.2Ba2.0Cu3.95Fe0.05O8.0,Y124,33.0,3.8496,3.8799,27.2139,PHC3850373,3.86475,3.8496,Two,RE,2.2492333405226406,,1.9248
33851,Y1.0Ba2.0Cu3.0O7.0,Y123,86.5,3.8171,3.8822,11.6734,MRB0360971,3.84965,3.8171,Two,RE,2.301010857914928,,1.90855
33852,Y0.8Sm0.2Ba2.0Cu3.0O7.0,Y123,80.0,3.8171,3.884,11.6735,MRB0360971,3.85055,3.8171,Two,RE,2.301088809220163,,1.90855
33853,Y0.6Sm0.4Ba2.0Cu3.0O7.0,Y123,78.0,3.8171,3.8852,11.6735,MRB0360971,3.85115,3.8171,Two,RE,2.301088809220163,,1.90855
33897,La1.85Sr0.15Cu1.0O4.0,T,37.5,3.771,,13.241,JP01407383,3.771,3.771,One,RE,2.4157785223143957,,1.8855
33898,La1.75Pr0.1Sr0.15Cu1.0O4.0,T,37.4,3.764,,13.24,JP01407383,3.764,3.764,One,RE,2.4171653620716262,,1.882
33899,La1.35Pr0.5Sr0.15Cu1.0O4.0,T,34.3,3.746,,13.012,JP01407383,3.746,3.746,One,RE,2.36409861122875,,1.873
33905,La1.85Sr0.15Cu1.0O4.0,T,37.0,3.779,,13.251,JP01409659,3.779,3.779,One,RE,2.4164186832721724,,1.8895
33906,La1.85Sr0.15Cu0.99Fe0.01O4.0,T,33.0,3.78,,13.2457,JP01409659,3.78,3.78,One,RE,2.41485319075975,,1.89
33908,La1.84Sr0.16Cu0.99Fe0.01O4.0,T,35.0,3.78,,13.246,JP01409659,3.78,3.78,One,RE,2.4149285577505357,,1.89
33910,La1.83Sr0.17Cu0.98Fe0.02O4.0,T,31.0,3.7801,,13.2448,JP01409659,3.7801,3.7801,One,RE,2.4146036888865394,,1.89005
33911,La1.82Sr0.18Cu0.97Fe0.03O4.0,T,29.0,3.7807,,13.2405,JP01409659,3.7807,3.7807,One,RE,2.413383023280155,,1.89035
33925,Y1.0Ba2.0Cu3.0O7.0,Y123,93.0,3.811,3.875,11.651,PHC3870411,3.843,3.811,Two,RE,2.2790116203094257,,1.9055
33926,Y0.9Pr0.05Ca0.05Ba2.0Cu3.0O7.0,Y123,86.2,3.822,3.88,11.667,PHC3870411,3.8510000000000004,3.822,Two,RE,2.2996673697306207,,1.911
33927,Y0.8Pr0.1Ca0.1Ba2.0Cu3.0O7.0,Y123,83.0,3.822,3.883,11.667,PHC3870411,3.8525,3.822,Two,RE,2.2996673697306207,,1.911
33928,Y0.7Pr0.15Ca0.15Ba2.0Cu3.0O7.0,Y123,75.8,3.823,3.882,11.665,PHC3870411,3.8525,3.823,Two,RE,2.298852301860755,,1.9115
33929,Y0.98Ca0.02Ba2.0Cu3.0O7.0,Y123,90.5,3.822,3.884,11.674,PHC3870411,3.853,3.822,Two,RE,2.3051239610971415,,1.911
33930,Y0.95Ca0.05Ba2.0Cu3.0O7.0,Y123,88.6,3.817,3.879,11.665,PHC3870411,3.8480000000000003,3.817,Two,RE,2.294388552451613,,1.9085
33931,Y0.92Ca0.08Ba2.0Cu3.0O7.0,Y123,87.0,3.825,3.887,11.689,PHC3870411,3.8560000000000003,3.825,Two,RE,2.3190485315871197,,1.9125
33932,Y0.95Pr0.05Ba2.0Cu3.0O7.0,Y123,91.8,3.817,3.88,11.67,PHC3870411,3.8485,3.817,Two,RE,2.298286117713415,,1.9085
33933,Y0.93Pr0.05Ca0.02Ba2.0Cu3.0O7.0,Y123,89.4,3.817,3.883,11.672,PHC3870411,3.85,3.817,Two,RE,2.2998451438181373,,1.9085
33934,Y0.91Pr0.05Ca0.04Ba2.0Cu3.0O7.0,Y123,87.3,3.822,3.884,11.679,PHC3870411,3.853,3.822,Two,RE,2.3090215263589453,,1.911
33935,Y0.89Pr0.05Ca0.06Ba2.0Cu3.0O7.0,Y123,85.9,3.819,3.882,11.67,PHC3870411,3.8505,3.819,Two,RE,2.2997740341831303,,1.9095
33936,Y0.9Pr0.1Ba2.0Cu3.0O7.0,Y123,88.8,3.823,3.879,11.66,PHC3870411,3.8510000000000004,3.823,Two,RE,2.294954736598955,,1.9115
33937,Y0.88Pr0.1Ca0.02Ba2.0Cu3.0O7.0,Y123,87.0,3.823,3.883,11.679,PHC3870411,3.853,3.823,Two,RE,2.309765484593802,,1.9115
33938,Y0.86Pr0.1Ca0.04Ba2.0Cu3.0O7.0,Y123,85.5,3.823,3.888,11.684,PHC3870411,3.8555,3.823,Two,RE,2.3136630498556023,,1.9115
33939,Y0.84Pr0.1Ca0.06Ba2.0Cu3.0O7.0,Y123,84.6,3.817,3.879,11.66,PHC3870411,3.8480000000000003,3.817,Two,RE,2.2904909871898127,,1.9085
33940,Y0.82Pr0.1Ca0.08Ba2.0Cu3.0O7.0,Y123,83.4,3.823,3.88,11.665,PHC3870411,3.8515,3.823,Two,RE,2.298852301860755,,1.9115
34002,Y1.0Ba2.0Cu3.0O7.0,Y123,93.1,3.816,3.882,11.673,PHC3910001,3.8489999999999998,3.816,Two,RE,2.29988069863564,,1.908
34011,Y1.0Ba2.88Pr0.12Cu3.0O7.0,Y123,88.2,3.817,3.877,11.661,PHC3910001,3.847,3.817,Two,RE,2.291270500242172,,1.9085
34017,Yb1.0Ba2.0Cu3.0O7.0,RE123,91.0,3.804,3.874,11.654000000000002,PHC3910008,3.839,3.804,Two,RE,2.311447785978123,,1.902
34018,Yb0.98Pr0.02Ba2.0Cu3.0O7.0,RE123,91.3,3.806,3.877,11.667,PHC3910008,3.8415,3.806,Two,RE,2.3172110088231466,,1.903
34019,Yb0.96Pr0.04Ba2.0Cu3.0O7.0,RE123,91.6,3.808,3.877,11.667,PHC3910008,3.8425,3.808,Two,RE,2.315106189682856,,1.904
34020,Yb0.94Pr0.06Ba2.0Cu3.0O7.0,RE123,91.5,3.807,3.875,11.656,PHC3910008,3.841,3.807,Two,RE,2.309501025265427,,1.9035
34021,Yb0.92Pr0.08Ba2.0Cu3.0O7.0,RE123,91.2,3.81,3.877,11.663,PHC3910008,3.8435,3.81,Two,RE,2.3105804345470835,,1.905
34022,Yb0.9Pr0.1Ba2.0Cu3.0O7.0,RE123,89.9,3.809,3.874,11.653,PHC3910008,3.8415,3.809,Two,RE,2.3055805041285247,,1.9045
34023,Yb0.85Pr0.15Ba2.0Cu3.0O7.0,RE123,87.5,3.811,3.876,11.659,PHC3910008,3.8435000000000006,3.811,Two,RE,2.307107088981457,,1.9055
34024,Yb0.8Pr0.2Ba2.0Cu3.0O7.0,RE123,82.9,3.814,3.874,11.654000000000002,PHC3910008,3.844,3.814,Two,RE,2.300923690276669,,1.907
34025,Yb0.75Pr0.25Ba2.0Cu3.0O7.0,RE123,76.1,3.819,3.88,11.666,PHC3910008,3.8495,3.819,Two,RE,2.3029244504123874,,1.9095
34026,Yb0.7Pr0.3Ba2.0Cu3.0O7.0,RE123,68.0,3.827,3.878,11.667,PHC3910008,3.8525,3.827,Two,RE,2.295110407850095,,1.9135
34074,Hg0.65V0.35Sr2.4Nd0.6Cu2.0O6.0,Hg1212,67.0,3.877,,11.924,PHC3910160,3.877,3.877,Two,Hg,2.2641273971431684,,1.9385
34075,Hg0.65V0.35Sr2.5Nd0.5Cu2.0O6.0,Hg1212,82.0,3.8764,,11.93,PHC3910160,3.8764,3.8764,Two,Hg,2.268138229729761,,1.9382
34076,Hg0.6V0.4Sr2.47Nd0.53Cu2.0O6.0,Hg1212,67.0,3.8765,,11.9232,PHC3910160,3.8765,3.8765,Two,Hg,2.2633104450618458,,1.93825
34082,Hg1.0Ba2.0Ca1.0Cu2.0O6.0,Hg1212,121.0,3.8627,,12.709,PHC3910298,3.8627,3.8627,Two,Hg,2.820111781267796,,1.93135
34083,Hg0.8Tl0.2Ba2.0Ca1.0Cu2.0O6.0,Hg1212,124.0,3.8592,,12.67,PHC3910298,3.8592,3.8592,Two,Hg,2.7904412132773473,,1.9296
34117,Y0.99La0.01Ba2.0Cu3.0O7.07,Y123,91.0,3.8218,3.8875,11.677,P068064502,3.85465,3.8218,Two,RE,2.3073137086072517,,1.9109
34118,Y0.9La0.1Ba2.0Cu3.0O6.97,Y123,91.0,3.8239,3.8866,11.675999999999998,P068064502,3.85525,3.8239,Two,RE,2.3080965078480897,,1.91195
34119,Y0.8La0.2Ba2.0Cu3.0O6.9,Y123,84.0,3.8301,3.8874,11.685,P068064502,3.85875,3.8301,Two,RE,2.319724666375448,,1.91505
34120,Y0.7La0.3Ba2.0Cu3.0O6.92,Y123,83.0,3.8385,3.8927,11.702,P068064502,3.8656,3.8385,Two,RE,2.339225637438373,,1.91925
34121,Y0.6La0.4Ba2.0Cu3.0O6.92,Y123,85.0,3.8502,3.9034,11.732,P068064502,3.8768,3.8502,Two,RE,2.371315340357011,,1.9251
34122,Y0.5La0.5Ba2.0Cu3.0O7.01,Y123,86.0,3.843,3.8992,11.717,P068064502,3.8711,3.843,Two,RE,2.3542661452806364,,1.9215
34123,Y0.4La0.6Ba2.0Cu3.0O6.99,Y123,85.0,3.8561,3.9095,11.749,P068064502,3.8828,3.8561,Two,RE,2.3889564158327943,,1.92805
34124,Y0.3La0.7Ba2.0Cu3.0O6.98,Y123,82.0,3.8666,3.9165,11.778,P068064502,3.89155,3.8666,Two,RE,2.419373855817245,,1.9333
34125,Y0.2La0.8Ba2.0Cu3.0O7.0,Y123,81.0,3.8694,3.9167,11.777,P068064502,3.89305,3.8694,Two,RE,2.4206774258224826,,1.9347
34126,Y0.1La0.9Ba2.0Cu3.0O7.05,Y123,79.0,3.8822,3.9269,11.805,P068064502,3.90455,3.8822,Two,RE,2.4520264566947425,,1.9411
34127,La1.0Ba2.0Cu3.0O6.95,RE123,74.0,3.8911,3.933,11.808,P068064502,3.91205,3.8911,Two,RE,2.312988948244519,,1.94555
34165,Gd1.0Ba2.0Cu3.0O6.99,RE123,90.9,3.847,3.89,11.696,P068104516,3.8685,3.847,Two,RE,2.2916140024144322,,1.9235
34166,Gd1.0Ba1.95Pr0.05Cu3.0O7.03,RE123,86.8,3.847,3.889,11.692,P068104516,3.8680000000000003,3.847,Two,RE,2.2891930664189504,,1.9235
34167,Gd1.0Ba1.9Pr0.1Cu3.0O7.03,RE123,63.3,3.855,3.886,11.671,P068104516,3.8705,3.855,Two,RE,2.268063875881507,,1.9275
34168,Gd1.0Ba1.85Pr0.15Cu3.0O7.09,RE123,55.8,3.86,3.881,11.66,P068104516,3.8705,3.86,Two,RE,2.256144254043205,,1.93
34169,Gd1.0Ba1.8Pr0.2Cu3.0O7.01,RE123,44.5,3.87,,11.645,P068104516,3.87,3.87,Two,RE,2.236541648358694,,1.935
34170,Gd1.0Ba1.75Pr0.25Cu3.0O7.06,RE123,39.2,3.868,,11.635,P068104516,3.868,3.868,Two,RE,2.23259412751028,,1.934
34171,Gd1.0Ba1.7Pr0.3Cu3.0O7.06,RE123,22.9,3.869,,11.608,P068104516,3.869,3.869,Two,RE,2.2152003999706316,,1.9345
34256,La1.83Sr0.15Na0.02Cu1.0O4.0,T,37.0,3.7899,,13.1809,P068174505,3.7899,3.7899,One,RE,2.3962572315654995,,1.89495
34257,La1.8Sr0.15Na0.05Cu1.0O4.0,T,37.0,3.7878,,13.1995,P068174505,3.7878,3.7878,One,RE,2.401421403912138,,1.8939
34258,La1.75Sr0.15Na0.1Cu1.0O4.0,T,37.0,3.7776,,13.1811,P068174505,3.7776,3.7776,One,RE,2.399185787031185,,1.8888
34259,La1.7Sr0.15Na0.15Cu1.0O4.0,T,37.0,3.7751,,13.1901,P068174505,3.7751,3.7751,One,RE,2.4020318192761154,,1.88755
34260,La1.55Sr0.15Na0.3Cu1.0O4.0,T,37.0,3.7655,,13.2025,P068174505,3.7655,3.7655,One,RE,2.4073934747106485,,1.88275
34274,La1.85Sr0.15Cu1.0O4.0,T,35.0,3.775,,13.22,JPC0151693,3.775,3.775,One,RE,2.4095667969252315,,1.8875
34275,La1.85Sr0.15Cu0.99Ru0.01O4.0,T,20.5,3.7803,,13.2059,JPC0151693,3.7803,3.7803,One,RE,2.4047843006130125,,1.89015
34276,La1.85Sr0.15Cu0.98Ru0.02O4.0,T,10.8,3.7809,,13.1935,JPC0151693,3.7809,3.7809,One,RE,2.401528726255427,,1.89045
34277,La1.85Sr0.15Cu0.97Ru0.03O4.0,T,10.8,3.7848,,13.1891,JPC0151693,3.7848,3.7848,One,RE,2.399510708590566,,1.8924
34279,La1.83Sr0.17Cu0.99Ru0.01O4.0,T,31.1,3.775,,13.2182,JPC0151693,3.775,3.775,One,RE,2.4091145949805197,,1.8875
34291,La1.79Sr0.21Cu0.97Ru0.03O4.0,T,14.8,3.7797,,13.2138,JPC0151693,3.7797,3.7797,One,RE,2.4069093701088202,,1.88985
34327,Ba1.0Sr1.0Y1.0Cu3.0O7.0,Y123,82.7,3.7864,3.8542,11.557,P069014507,3.8203,3.7864,Two,RE,2.187436020810072,,1.8932
34328,Fe0.1Ba1.0Sr1.0Y1.0Cu2.9O7.0,Y123,46.6,3.8218,3.8448,11.5386,P069014507,3.8333,3.8218,Two,RE,2.199429102160577,,1.9109
34329,Fe0.2Ba1.0Sr1.0Y1.0Cu2.8O7.0,Y123,36.1,3.8282,,11.5467,P069014507,3.8282,3.8282,Two,RE,2.2105044905877804,,1.9141
34332,Fe0.5Ba2.0Y1.0Cu2.5O7.0,Y123,73.0,3.87,,11.601,P069014507,3.87,3.87,Two,RE,2.283929503547972,,1.935
34333,Fe0.5Sr2.0Y1.0Cu2.5O7.0,Y123,77.0,3.859,,11.602,P069014507,3.859,3.859,Two,RE,2.2765254760169054,,1.9295
34334,Fe0.5Ba1.0Sr1.0Y1.0Cu2.5O7.35,Y123,60.0,3.838,,11.5211,P069014507,3.838,3.838,Two,RE,2.1978397471489544,,1.919
34352,Hg2.0Ba1.0Sr1.0Y1.0Cu2.0O8.0,Hg2212,32.0,3.8327,,28.422,PHC4020152,3.8327,3.8327,Two,Hg,2.3462411318842173,,1.91635
34353,Hg2.0Sr2.0Y1.0Cu2.0O8.0,Hg2212,42.0,3.8108,,28.141,PHC4020152,3.8108,3.8108,Two,Hg,2.2741841371359834,,1.9054
34354,Hg2.0Ba2.0Y0.8Ca0.2Cu2.0O8.0,Hg2212,21.0,3.8589,,28.91800000000001,PHC4020152,3.8589,3.8589,Two,Hg,2.4570161443735676,,1.92945
34355,Hg2.0Ba1.9Sr0.1Y0.8Ca0.2Cu2.0O8.0,Hg2212,27.0,3.8546,,28.873,PHC4020152,3.8546,3.8546,Two,Hg,2.444431923812389,,1.9273
34356,Hg2.0Ba1.8Sr0.2Y0.8Ca0.2Cu2.0O8.0,Hg2212,32.5,3.8514,,28.846,PHC4020152,3.8514,3.8514,Two,Hg,2.436064368348693,,1.9257
34357,Hg2.0Ba1.7Sr0.3Y0.8Ca0.2Cu2.0O8.0,Hg2212,39.5,3.8477,,28.806,PHC4020152,3.8477,3.8477,Two,Hg,2.4250394564232893,,1.92385
34358,Hg2.0Ba1.6Sr0.4Y0.8Ca0.2Cu2.0O8.0,Hg2212,38.5,3.8454,,28.763,PHC4020152,3.8454,3.8454,Two,Hg,2.4153982507736744,,1.9227
34359,Hg2.0Ba1.5Sr0.5Y0.8Ca0.2Cu2.0O8.0,Hg2212,41.0,3.8425,,28.733,PHC4020152,3.8425,3.8425,Two,Hg,2.4069648444249863,,1.92125
34360,Hg2.0Ba1.2Sr0.8Y0.8Ca0.2Cu2.0O8.0,Hg2212,51.0,3.8333,,28.575,PHC4020152,3.8333,3.8333,Two,Hg,2.370552216888407,,1.91665
34361,Hg2.0Ba0.6Sr1.4Y0.8Ca0.2Cu2.0O8.0,Hg2212,60.0,3.8134,,28.302,PHC4020152,3.8134,3.8134,Two,Hg,2.3023606063639717,,1.9067
34362,Hg2.0Sr2.0Y0.8Ca0.2Cu2.0O8.0,Hg2212,58.0,3.8039,,28.107,PHC4020152,3.8039,3.8039,Two,Hg,2.259864700964166,,1.90195
34380,Y1.0Ba2.0Cu2.94Co0.06O7.0,Y123,78.3,3.8375,3.8815,11.7,P069094506,3.8595,3.8375,Two,RE,2.336922653098794,,1.91875
34381,Y1.0Ba2.0Cu2.88Co0.12O7.0,Y123,71.0,3.8681,,11.699000000000002,P069094506,3.8681,3.8681,Two,RE,2.3589082620330615,,1.93405
34382,Y1.0Ba2.0Cu2.76Co0.24O6.999,Y123,50.7,3.8724,,11.697,P069094506,3.8724,3.8724,Two,RE,2.360548256338223,,1.9362
34383,Y1.0Ba2.0Cu2.64Co0.36O7.03,Y123,22.0,3.8795,,11.693,P069094506,3.8795,3.8795,Two,RE,2.362712307596267,,1.93975
34441,La2.0Cu1.0O4.086,T,45.2,5.34,5.416,13.225,SSC1290075,5.377999999999999,3.7759502115361636,One,RE,2.4106005553788283,,1.8879751057680818
34442,La2.0Cu0.99Zn0.01O4.099,T,29.3,5.3420000000000005,5.414,13.217,SSC1290075,5.377999999999999,3.777364425098537,One,RE,2.4082598302442806,,1.8886822125492686
34443,La2.0Cu0.98Zn0.02O4.099,T,19.2,5.341,5.416,13.217,SSC1290075,5.378500000000002,3.7766573183173504,One,RE,2.4084252996010846,,1.8883286591586752
34471,Bi2.0Sr2.1Y0.1Ca0.8Cu2.0O8.26,Bi2212,96.0,5.405,,30.76,PHC4060058,5.405,3.8219121523132893,Two,Bi,2.4652721872612546,,1.9109560761566446
34472,Bi2.0Sr1.9Y0.1Ca1.0Cu2.0O8.24,Bi2212,94.0,5.4,,30.74,PHC4060058,5.4,3.8183766184073566,Two,Bi,2.4646959162469058,,1.9091883092036783
34473,Bi2.0Sr1.8Y0.1Ca1.1Cu2.0O8.23,Bi2212,93.0,5.4,,30.73,PHC4060058,5.4,3.8183766184073566,Two,Bi,2.462517997801056,,1.9091883092036783
34474,Bi2.0Sr1.6Y0.1Ca1.3Cu2.0O8.23,Bi2212,89.0,5.401,,30.65,PHC4060058,5.401,3.819083725188543,Two,Bi,2.4443387370587812,,1.9095418625942715
34507,Hg2.0Ba1.0Sr1.0Y1.0Cu2.0O8.0,Hg2212,32.0,3.8319,,28.4176,JP01604061,3.8319,3.8319,Two,Hg,2.344510504332251,,1.91595
34508,Hg2.0Sr2.0Y1.0Cu2.0O8.0,Hg2212,42.0,3.8112,,28.136,JP01604061,3.8112,3.8112,Two,Hg,2.273942607737287,,1.9056
34554,Gd1.05Ba1.95Cu3.0O6.94,RE123,85.0,3.8571,3.8977,11.7036,P068100507,3.8774,3.8571,Two,RE,2.2855844441473803,,1.92855
34555,Gd1.15Ba1.85Cu3.0O6.99,RE123,48.0,3.8662,3.8826,11.6733,P068100507,3.8744,3.8662,Two,RE,2.257668926893281,,1.9331
34556,Gd1.2Ba1.8Cu3.0O7.03,RE123,42.0,3.8722,,11.6553,P068100507,3.8722,3.8722,Two,RE,2.240460257492741,,1.9361
34557,Gd1.25Ba1.75Cu3.0O6.98,RE123,28.0,3.8741,,11.6346,P068100507,3.8741,3.8741,Two,RE,2.2259323355328458,,1.93705
34569,La2.0Cu0.985V0.015O4.021,T,40.0,5.3972,5.3522,13.144,SST0170023,5.3747,3.816396719420034,One,RE,2.380786620657616,,1.908198359710017
34570,La2.0Cu0.975V0.025O4.032,T,40.0,5.3992,5.3522,13.144,SST0170023,5.3757,3.8178109329824075,One,RE,2.3804556819440075,,1.9089054664912037
34571,La2.0Cu0.965V0.035O4.045,T,40.0,5.3979,5.3528,13.1472,SST0170023,5.37535,3.8168916941668645,One,RE,2.3814747066762285,,1.9084458470834322
34572,La2.0Cu0.955V0.045O4.056,T,40.0,5.3979,5.3522,13.1425,SST0170023,5.37505,3.8168916941668645,One,RE,2.3802939571539268,,1.9084458470834322
34579,Y1.0Ba2.0Cu3.0O6.93,Y123,92.0,3.817,3.886,11.682,JP01601439,3.8515,3.817,Two,RE,2.3076402743417397,,1.9085
34580,Y1.0Ba2.0Cu2.9925Zn0.0075O6.92,Y123,88.0,3.819,3.884,11.68,JP01601439,3.8515,3.819,Two,RE,2.3075691647067345,,1.9095
34581,Y1.0Ba2.0Cu2.985Zn0.015O6.95,Y123,86.0,3.817,3.885,11.678,JP01601439,3.8510000000000004,3.817,Two,RE,2.3045222221322987,,1.9085
34582,Y1.0Ba2.0Cu2.9775Zn0.0225O6.93,Y123,83.0,3.821,3.884,11.673,JP01601439,3.8525,3.821,Two,RE,2.3036004898099254,,1.9105
34583,Y1.0Ba2.0Cu2.97Zn0.03O6.98,Y123,80.0,3.82,3.884,11.67,JP01601439,3.852,3.82,Two,RE,2.300517992417987,,1.91
34584,Y1.0Ba2.0Cu2.94Zn0.06O6.96,Y123,71.0,3.822,3.886,11.672,JP01601439,3.8539999999999996,3.822,Two,RE,2.3035649349924228,,1.911
34585,Y1.0Ba2.0Cu2.88Zn0.12O6.95,Y123,64.0,3.824,3.887,11.677,JP01601439,3.8555,3.824,Two,RE,2.3089504167239365,,1.912
34655,Y0.4Pr0.6Ba1.2Sr0.8Cu3.0O7.0,Y123,15.5,3.852,,11.5659,PHC4170033,3.852,3.852,Two,RE,2.243177347182696,,1.926
34656,Y0.4Pr0.6Ba1.0Sr1.0Cu3.0O7.0,Y123,23.0,3.849,,11.5461,PHC4170033,3.849,3.849,Two,RE,2.2255111140413906,,1.9245
34657,Y1.0Ba2.0Cu3.0O7.0,Y123,44.7,3.8797,3.8174,11.6667,PHC4170063,3.84855,3.8797,Two,RE,2.3423599059661626,,1.93985
34658,Y1.0Ba2.0Cu2.99Gd0.01O7.0,Y123,44.4,3.8781,3.8155,11.6629,PHC4170063,3.8468,3.8781,Two,RE,2.3382074231914203,,1.93905
34659,Y1.0Ba2.0Cu2.98Gd0.02O7.0,Y123,42.5,3.8803,3.8174,11.6659,PHC4170063,3.84885,3.8803,Two,RE,2.3421826704651885,,1.94015
34660,Y1.0Ba2.0Cu2.97Gd0.03O7.0,Y123,40.4,3.8819,3.8194,11.6704,PHC4170063,3.85065,3.8819,Two,RE,2.3468808123765807,,1.94095
34661,Y1.0Ba2.0Cu2.95Gd0.05O7.0,Y123,44.8,3.8778,3.8161,11.6599,PHC4170063,3.84695,3.8778,Two,RE,2.3356456965638817,,1.9389
34662,Y1.0Ba2.0Cu2.9Gd0.1O7.0,Y123,33.7,3.8777,3.8162,11.6539,PHC4170063,3.84695,3.8777,Two,RE,2.3308942224262346,,1.93885
34663,Y1.0Ba2.0Cu2.85Gd0.15O7.0,Y123,44.1,3.8818,3.8212,11.6681,PHC4170063,3.8515,3.8818,Two,RE,2.345013536532665,,1.9409
34706,Gd1.1Ba1.9Cu3.0O7.0,RE123,93.0,3.8504,3.8918,11.655,PHC4170077,3.8711,3.8504,Two,RE,2.2632212159222473,,1.9252
34707,Y0.8Ca0.2Ba2.0Cu3.0O6.84,Y123,82.0,3.8269,3.8881,11.6539,PHC4180043,3.8575,3.8269,Two,RE,2.2931011440955,,1.91345
34708,Y0.8Ca0.2Ba2.0Cu3.0O6.78,Y123,84.2,3.8372,3.8828,11.6612,PHC4180043,3.86,3.8372,Two,RE,2.3064543591967546,,1.9186
34709,Y0.8Ca0.2Ba2.0Cu3.0O6.59,Y123,67.3,3.855,3.8728,11.6701,PHC4180043,3.8639,3.855,Two,RE,2.326634481943218,,1.9275
34710,Y0.8Ca0.2Ba2.0Cu3.0O6.51,Y123,62.6,3.8439,3.8531,11.6729,PHC4180043,3.8485,3.8439,Two,RE,2.3205591820829152,,1.92195
34711,Y0.8Ca0.2Ba2.0Cu3.0O6.49,Y123,61.0,3.85,,11.6773,PHC4180043,3.85,3.85,Two,RE,2.328527184745928,,1.925
34712,Y0.8Ca0.2Ba2.0Cu3.0O6.41,Y123,32.4,3.8481,,11.6924,PHC4180043,3.8481,3.8481,Two,RE,2.3388843111903412,,1.92405
34713,Y0.8Ca0.2Ba2.0Cu3.0O6.32,Y123,25.8,3.8369,,11.7453,PHC4180043,3.8369,3.8369,Two,RE,2.3717882194298063,,1.91845
40239,Hg0.82Re0.18Ba2.0Ca2.0Cu3.0O8.0,Hg1223,132.6,3.8545,,15.6874,PHC4340053,3.8545,3.8545,Three,Hg,2.648508642959885,,1.92725
40240,Hg0.82Re0.18Ba2.0Ca2.0Cu3.0O8.0,Hg1223,133.2,3.8541,,15.6881,PHC4340053,3.8541,3.8541,Three,Hg,2.6503573876695485,,1.92705
40241,Hg0.82Re0.18Ba2.0Ca2.0Cu3.0O8.0,Hg1223,132.7,3.8544,,15.6891,PHC4340053,3.8544,3.8544,Three,Hg,2.650731912417487,,1.9272
40362,La1.77Sr0.23Cu0.94Mn0.06O4.0,T,34.0,3.7519,,13.1423,SSC1340725,3.7519,3.7519,One,RE,2.395452354409356,,1.87595
40363,Tl0.5Pb0.5Sr2.0Ca1.0Cu2.0O7.0,Tl1212,85.0,3.8028,,12.1148,SSC1350214,3.8028,3.8028,Two,Tl,2.3981341244007357,,1.9014
40365,Tl0.5Pb0.5Sr2.0Ca1.0Cu2.95Co0.05O7.0,Tl1212,53.0,3.8039,,12.1426,SSC1350214,3.8039,3.8039,Two,Tl,2.41311690982994,,1.90195
40366,Tl0.5Pb0.5Sr2.0Ca1.0Cu2.98Ni0.02O7.0,Tl1212,63.5,3.8031,,12.1025,SSC1350214,3.8031,3.8031,Two,Tl,2.3921073048194064,,1.90155
40367,Tl0.5Pb0.5Sr2.0Ca1.0Cu2.95Ni0.05O7.0,Tl1212,50.0,3.8037,,12.0748,SSC1350214,3.8037,3.8037,Two,Tl,2.3784768277408155,,1.90185
40368,Tl0.5Pb0.5Sr2.0Ca1.0Cu2.98Zn0.02O7.0,Tl1212,71.0,3.8032,,12.1264,SSC1350214,3.8032,3.8032,Two,Tl,2.4043407719416,,1.9016
40369,Tl0.5Pb0.5Sr2.0Ca1.0Cu2.95Zn0.05O7.0,Tl1212,73.0,3.804,,12.1558,SSC1350214,3.804,3.804,Two,Tl,2.4199077428551963,,1.902
40384,Y0.8Ca0.2Sr1.0Ba1.0Cu2.6B0.4O8.2,Y123,31.0,3.8762,3.816,11.622,PCS0670594,3.8461,3.8762,Two,RE,2.304911818703653,,1.9381
40451,Nd1.0Ba2.0Cu3.0O7.0,RE123,95.1,3.8649,3.9163,11.767,PHC4340178,3.8906,3.8649,Two,RE,2.315747485028636,,1.93245
40452,Nd1.0Ba1.8Sr0.2Cu3.0O6.96,RE123,91.1,3.8646,3.9043,11.741,PHC4340178,3.88445,3.8646,Two,RE,2.3003271239290473,,1.9323
40453,Nd1.0Ba1.6Sr0.4Cu3.0O6.94,RE123,86.0,3.8656,3.8954,11.719,PHC4340178,3.8805,3.8656,Two,RE,2.2859595663837506,,1.9328
40454,Nd1.0Ba1.4Sr0.6Cu3.0O6.94,RE123,75.0,3.8702,3.8856,11.699000000000002,PHC4340178,3.8779,3.8702,Two,RE,2.269013802383673,,1.9351
40455,Nd1.0Ba1.2Sr0.8Cu3.0O6.97,RE123,66.9,3.869,3.8757,11.673,PHC4340178,3.87235,3.869,Two,RE,2.2545406098972136,,1.9345
40456,Nd1.0Ba1.0Sr1.0Cu3.0O7.02,RE123,49.9,3.8667,3.8691,11.637,PHC4340178,3.8679,3.8667,Two,RE,2.2351727279492106,,1.93335
40650,La1.85Sr0.15Cu1.0O4.0,T,37.4,3.7743,,13.2242,P073144518,3.7743,3.7743,One,RE,2.410785741102209,,1.88715
40651,La1.85Sr0.15Cu0.98Ti0.02O4.0,T,32.3,3.781,,13.2077,P073144518,3.781,3.781,One,RE,2.405072696251739,,1.8905
40652,La1.85Sr0.15Cu0.96Ti0.04O4.0,T,26.1,3.7873,,13.1849,P073144518,3.7873,3.7873,One,RE,2.397870548198199,,1.89365
40654,La1.81Sr0.19Cu0.98Ti0.02O4.0,T,33.0,3.7743,,13.218,P073144518,3.7743,3.7743,One,RE,2.409228156625981,,1.88715
40655,La1.77Sr0.23Cu0.96Ti0.04O4.0,T,32.8,3.7765,,13.2135,P073144518,3.7765,3.7765,One,RE,2.4075828319453936,,1.88825
40656,La1.73Sr0.27Cu0.94Ti0.06O4.0,T,30.0,3.7785,,13.2096,P073144518,3.7785,3.7785,One,RE,2.4061350430480863,,1.88925
40657,La1.69Sr0.31Cu0.92Ti0.08O4.0,T,30.0,3.7805,,13.2006,P073144518,3.7805,3.7805,One,RE,2.40340601530743,,1.89025
40658,La1.65Sr0.35Cu0.9Ti0.1O4.0,T,29.9,3.7834,,13.1983,P073144518,3.7834,3.7834,One,RE,2.402149575586616,,1.8917
40660,La1.85Sr0.15Cu1.0O4.0,T,37.0,3.7721,,13.2004,P073174515,3.7721,3.7721,One,RE,2.405321446318724,,1.88605
40661,La1.83Sr0.17Cu0.99Ru0.01O4.0,T,30.0,3.7715,,13.2017,P073174515,3.7715,3.7715,One,RE,2.405788442017257,,1.88575
40663,La1.79Sr0.21Cu0.97Ru0.03O4.0,T,24.0,3.7751,,13.1945,P073174515,3.7751,3.7751,One,RE,2.4031372018076325,,1.88755
40879,Y0.38Ba1.74La0.88Cu3.0O6.95,Y123,25.0,3.901,,11.763,P074100508,3.901,3.901,Two,RE,2.433273323310919,,1.9505
42026,Hg0.8Sb0.2Ba2.0Ca2.0Cu3.0O8.0,Hg1223,126.0,3.846,,15.845999999999998,PHC4510001,3.846,3.846,Three,Hg,2.853769349643234,,1.923
42027,Hg0.8Sb0.15Pb0.05Ba2.0Ca2.0Cu3.0O8.0,Hg1223,127.0,3.845,,15.854,PHC4510001,3.845,3.845,Three,Hg,2.865608765844377,,1.9225
42028,Hg0.8Sb0.1Pb0.1Ba2.0Ca2.0Cu3.0O8.0,Hg1223,129.0,3.847,,15.866,PHC4510001,3.847,3.847,Three,Hg,2.874264577275004,,1.9235
42029,Hg0.8Sb0.05Pb0.15Ba2.0Ca2.0Cu3.0O8.0,Hg1223,133.0,3.843,,15.871,PHC4510001,3.843,3.843,Three,Hg,2.890442406954983,,1.9215
42030,Hg0.8Pb0.2Ba2.0Ca2.0Cu3.0O8.0,Hg1223,130.0,3.842,,15.878,PHC4510001,3.842,3.842,Three,Hg,2.9011270144478063,,1.921
150147,Bi2.1Sr1.7Ca0.2Cu1.0O6.0,Bi2201,79.2,5.35,5.37,24.5,JJP046L167,5.3599999999999985,3.783021279348029,One,Bi,2.519772030754053,,1.8915106396740144
150148,Bi2.1Sr1.5Ca0.4Cu1.0O6.0,Bi2201,83.0,5.33,5.35,24.33,JJP046L167,5.34,3.768879143724298,One,Bi,2.4469111373272074,,1.884439571862149
150149,Bi2.1Sr1.3Ca0.6Cu1.0O6.0,Bi2201,77.8,5.34,5.37,24.39,JJP046L167,5.355,3.7759502115361636,One,Bi,2.4731943245134698,,1.8879751057680818
150150,Bi2.1Sr1.1Ca0.8Cu1.0O6.0,Bi2201,77.4,5.35,5.37,24.31,JJP046L167,5.3599999999999985,3.783021279348029,One,Bi,2.442652858347639,,1.8915106396740144
150151,Bi2.1Sr0.95Ca0.95Cu1.0O6.0,Bi2201,74.8,5.35,5.36,24.32,JJP046L167,5.355,3.783021279348029,One,Bi,2.446711762158504,,1.8915106396740144
150152,Bi2.1Sr0.9Ca1.0Cu1.0O6.0,Bi2201,74.6,5.32,5.35,24.19,JJP046L167,5.335,3.7618080759124326,One,Bi,2.3881567196540363,,1.8809040379562163
150153,Bi2.1Sr0.7Ca1.2Cu1.0O6.0,Bi2201,75.0,5.34,5.42,24.15,JJP046L167,5.38,3.7759502115361636,One,Bi,2.375780633052738,,1.8879751057680818
150154,Bi2.1Sr0.5Ca1.4Cu1.0O6.0,Bi2201,73.9,5.34,5.38,23.91,JJP046L167,5.3599999999999985,3.7759502115361636,One,Bi,2.2783669415920063,,1.8879751057680818
150330,Bi2.0Sr1.6La0.4Cu1.0O6.36,Bi2201,31.2,5.4,,24.33,P076140502,5.4,3.8183766184073566,One,Bi,2.4604194875747645,,1.9091883092036783
150331,Bi2.0Sr2.0Ca1.0Cu2.0O8.12,Bi2212,81.3,5.4,,30.8,P076140502,5.4,3.8183766184073566,Two,Bi,2.47776342692201,,1.9091883092036783
150948,La1.88Sr0.12Cu1.0O4.0,T,29.1,3.7813,,13.224,SCI2501390,3.7813,3.7813,One,RE,2.409097433381838,,1.89065
151732,Y1.0Ba2.0Cu4.0O8.0,Y124,74.5,3.846,3.8689999999999998,27.241,MCP1190208,3.8575,3.846,Two,RE,2.269187375972585,,1.923
151733,Y0.95Sc0.05Ba2.0Cu4.0O8.0,Y124,79.0,3.845,3.8689999999999998,27.24,MCP1190208,3.8569999999999998,3.845,Two,RE,2.271165511562792,,1.9225
151734,Y0.9Sc0.1Ba2.0Cu4.0O8.0,Y124,81.0,3.847,3.872,27.239,MCP1190208,3.8595,3.847,Two,RE,2.2659552259857776,,1.9235
151735,Y0.8Sc0.2Ba2.0Cu4.0O8.0,Y124,87.0,3.845,3.8739999999999997,27.232,MCP1190208,3.8595,3.845,Two,RE,2.2678214731718604,,1.9225
151736,Y0.95Ga0.05Ba2.0Cu4.0O8.0,Y124,75.0,3.844,3.8680000000000003,27.237,MCP1190208,3.8560000000000003,3.844,Two,RE,2.2723076375552678,,1.922
151737,Y0.9Ga0.1Ba2.0Cu4.0O8.0,Y124,74.0,3.846,3.8710000000000004,27.233,MCP1190208,3.8585,3.846,Two,RE,2.2658433375816536,,1.923
151738,Y0.8Ga0.2Ba2.0Cu4.0O8.0,Y124,69.0,3.847,3.872,27.229,MCP1190208,3.8595,3.847,Two,RE,2.261775177997114,,1.9235
151741,Gd1.0Ba1.0Sr1.0Cu3.0O6.9371,RE123,76.5,3.8539999999999996,,11.571,PHC4690985,3.8539999999999996,3.8539999999999996,Two,RE,2.2085928855646033,,1.9269999999999998
151742,Gd0.99Ca0.01Ba1.0Sr1.0Cu3.0O6.9198,RE123,70.5,3.841,,11.536,PHC4690985,3.841,3.841,Two,RE,2.2010910200160247,,1.9205
151743,Gd0.96Ca0.04Ba1.0Sr1.0Cu3.0O6.9138,RE123,71.0,3.84,,11.53,PHC4690985,3.84,3.84,Two,RE,2.198512025592947,,1.92
151744,Gd0.93Ca0.07Ba1.0Sr1.0Cu3.0O6.8804,RE123,53.5,3.842,,11.54,PHC4690985,3.842,3.842,Two,RE,2.202459546441361,,1.921
151745,Gd0.9Ca0.1Ba1.0Sr1.0Cu3.0O6.8754,RE123,43.0,3.8510000000000004,,11.569,PHC4690985,3.8510000000000004,3.8510000000000004,Two,RE,2.210539646277298,,1.9255000000000002
151902,Y1.0Ba2.0Cu4.0O8.0,Y124,79.8,3.8305,3.8659,27.19,PHC2720335,3.8482,3.8305,Two,RE,2.285009307261049,,1.91525
151903,Y1.0Ba2.0Cu3.96Co0.04O8.0,Y124,57.9,3.8393,3.8612,27.19,PHC2720335,3.85025,3.8393,Two,RE,2.2639232718371973,,1.91965
151904,Y1.0Ba2.0Cu3.92Co0.08O8.0,Y124,36.2,3.8471,3.8561,27.19,PHC2720335,3.8516,3.8471,Two,RE,2.2452333768024206,,1.92355
151905,Y1.0Ba2.0Cu3.88Co0.12O8.0,Y124,16.9,3.8517,,27.19,PHC2720335,3.8517,3.8517,Two,RE,2.2342111310126804,,1.92585
151906,Y1.0Ba2.0Cu3.96Ni0.04O8.0,Y124,62.4,3.832,3.8648,27.191,PHC2720335,3.8484,3.832,Two,RE,2.281833101476303,,1.916
151907,Y1.0Ba2.0Cu3.92Ni0.08O8.0,Y124,44.6,3.8310000000000004,3.8649,27.191,PHC2720335,3.84795,3.8310000000000004,Two,RE,2.2842292418653756,,1.9155000000000002
151908,Y1.0Ba2.0Cu3.88Ni0.12O8.0,Y124,28.5,3.8310000000000004,3.8556,27.191,PHC2720335,3.8433,3.8310000000000004,Two,RE,2.2842292418653756,,1.9155000000000002
152344,Sm1.0Ba2.0Cu3.0O7.0,RE123,42.8,3.8619,3.9092,11.7738,PRB082054510,3.88555,3.8619,Two,RE,2.3230203049313918,,1.93095
152345,Sm1.0Ba2.0Cu3.0O7.0,RE123,51.5,3.8573,3.9131,11.7585,PRB082054510,3.8852,3.8573,Two,RE,2.3186013087713415,,1.92865
152346,Sm1.0Ba2.0Cu3.0O7.0,RE123,56.5,3.8533,3.9131,11.7491,PRB082054510,3.8832,3.8533,Two,RE,2.3171217474625405,,1.92665
152347,Sm1.0Ba2.0Cu3.0O7.0,RE123,63.6,3.8516,3.9131,11.7438,PRB082054510,3.88235,3.8516,Two,RE,2.315703103537774,,1.9258
152438,La1.83Sr0.17Cu0.94Fe0.06O4.0,T,26.5,3.7859,,13.210999999999999,PHC4701920,3.7859,3.7859,One,RE,2.4047550890084826,,1.89295
152441,La1.77Sr0.23Cu0.94Fe0.06O4.0,T,30.5,3.7802,,13.228,PHC4701920,3.7802,3.7802,One,RE,2.410359736501712,,1.8901
152442,La1.75Sr0.25Cu0.94Fe0.06O4.0,T,30.5,3.7778,,13.231,PHC4701920,3.7778,3.7778,One,RE,2.411675028030084,,1.8889
152443,La1.73Sr0.27Cu0.94Fe0.06O4.0,T,32.5,3.7758,,13.238,PHC4701920,3.7758,3.7758,One,RE,2.413901609165505,,1.8879
152444,La1.71Sr0.29Cu0.94Fe0.06O4.0,T,32.5,3.7739999999999996,,13.244000000000002,PHC4701920,3.7739999999999996,3.7739999999999996,One,RE,2.415830165196599,,1.8869999999999998
152445,La1.69Sr0.31Cu0.94Fe0.06O4.0,T,28.4,3.7715,,13.247,PHC4701920,3.7715,3.7715,One,RE,2.4171688576258252,,1.88575
152448,La1.81Sr0.19Cu0.94Co0.06O4.0,T,31.8,3.7837,,13.192,PHC4701920,3.7837,3.7837,One,RE,2.4004966660775615,,1.89185
152449,La1.79Sr0.21Cu0.94Co0.06O4.0,T,31.8,3.7793,,13.192,PHC4701920,3.7793,3.7793,One,RE,2.4015263057151803,,1.88965
152450,La1.77Sr0.23Cu0.94Co0.06O4.0,T,32.5,3.7761,,13.197000000000001,PHC4701920,3.7761,3.7761,One,RE,2.403531251055626,,1.88805
152451,La1.75Sr0.25Cu0.94Co0.06O4.0,T,36.4,3.7754,,13.208,PHC4701920,3.7754,3.7754,One,RE,2.4064585136904024,,1.8877
152452,La1.73Sr0.27Cu0.94Co0.06O4.0,T,34.0,3.7729,,13.210999999999999,PHC4701920,3.7729,3.7729,One,RE,2.4077972061196284,,1.88645
152453,La1.71Sr0.29Cu0.94Co0.06O4.0,T,33.0,3.7707,,13.214,PHC4701920,3.7707,3.7707,One,RE,2.4090656958462904,,1.88535
152458,La1.79Sr0.21Cu0.94Ni0.06O4.0,T,28.3,5.3446,,13.212,PHC4701920,5.3446,3.7792029027296214,One,RE,2.4065734934035024,,1.8896014513648107
152459,La1.77Sr0.23Cu0.94Ni0.06O4.0,T,31.5,5.3389,,13.210999999999999,PHC4701920,5.3389,3.7751723940768582,One,RE,2.4072654454346685,,1.8875861970384291
152460,La1.75Sr0.25Cu0.94Ni0.06O4.0,T,36.5,5.336,,13.22,PHC4701920,5.336,3.7731217844114173,One,RE,2.410006316292958,,1.8865608922057087
152461,La1.73Sr0.27Cu0.94Ni0.06O4.0,T,34.4,5.3355,,13.225999999999999,PHC4701920,5.3355,3.772768231020824,One,RE,2.411596390787065,,1.886384115510412
152470,Tl2.0Ba2.0Cu1.0O6.0,Tl2201,86.5,3.866,,23.239,PRB0380225,3.866,3.866,One,Tl,2.7126115283011103,,1.933
152914,Tl0.85Cr0.15Sr2.0Ca1.0Cu2.0O7.0,Tl1212,100.4,3.825,,12.056,PHC4710363,3.825,3.825,Two,Tl,2.385220379132985,,1.9125
152915,Tl0.85Cr0.15Sr2.0Ca1.0Cu1.9Ge0.1O7.0,Tl1212,102.5,3.824,,12.033,PHC4710363,3.824,3.824,Two,Tl,2.3727557046342476,,1.912
152916,Tl0.85Cr0.15Sr2.0Ca1.0Cu1.8Ge0.2O7.0,Tl1212,89.8,3.827,,12.008,PHC4710363,3.827,3.827,Two,Tl,2.3623359332601854,,1.9135
152917,Tl0.85Cr0.15Sr2.0Ca1.0Cu1.7Ge0.3O7.0,Tl1212,88.65,3.823,,12.004000000000001,PHC4710363,3.823,3.823,Two,Tl,2.357239085782089,,1.9115
152918,Tl0.85Cr0.15Sr2.0Ca1.0Cu1.6Ge0.4O7.0,Tl1212,54.0,3.822,,11.984000000000002,PHC4710363,3.822,3.822,Two,Tl,2.3463003834600613,,1.911
152920,Tl0.5Pb0.5Sr1.8Yb0.2Ca1.0Cu2.0O7.0,Tl1212,98.45,3.793,,12.151,PHC4710363,3.793,3.793,Two,Tl,2.409045088122296,,1.8965
152921,Tl0.5Pb0.5Sr1.8Yb0.2Ca0.8Mg0.2Cu2.0O7.0,Tl1212,96.8,3.8,,12.129000000000001,PHC4710363,3.8,3.8,Two,Tl,2.4032135068340974,,1.9
152922,Tl0.5Pb0.5Sr1.8Yb0.2Ca0.6Mg0.4Cu2.0O7.0,Tl1212,101.1,3.798,,12.113,PHC4710363,3.798,3.798,Two,Tl,2.3935438796037296,,1.899
152923,Tl0.5Pb0.5Sr1.8Yb0.2Ca0.4Mg0.6Cu2.0O7.0,Tl1212,102.75,3.8169999999999997,,12.062999999999999,PHC4710363,3.8169999999999997,3.8169999999999997,Two,Tl,2.3826565450603425,,1.9084999999999999
152924,Tl0.5Pb0.5Sr1.8Yb0.2Ca0.2Mg0.8Cu2.0O7.0,Tl1212,75.2,3.798,,12.142999999999999,PHC4710363,3.798,3.798,Two,Tl,2.4088036013708383,,1.899
152925,Tl0.5Pb0.5Sr1.8Yb0.2Mg1.0Cu2.0O7.0,Tl1212,64.95,3.805,,12.125,PHC4710363,3.805,3.805,Two,Tl,2.405006649651586,,1.9025
152926,Tl1.0Sr1.8Yb0.2Ca1.0Cu2.0O7.0,Tl1212,64.75,3.79,,12.017000000000001,INOV0130406,3.79,3.79,Two,Tl,2.33858833413068,,1.895
152927,Tl0.9Sr1.8Yb0.2Ca1.0Cu2.1O7.0,Tl1212,68.55,3.79,,12.062999999999999,INOV0130406,3.79,3.79,Two,Tl,2.3619865741735797,,1.895
152928,Tl0.8Sr1.8Yb0.2Ca1.0Cu2.2O7.0,Tl1212,78.35,3.79,,12.011,INOV0130406,3.79,3.79,Two,Tl,2.335536389777257,,1.895
152929,Tl0.7Sr1.8Yb0.2Ca1.0Cu2.3O7.0,Tl1212,79.5,3.79,,12.009,INOV0130406,3.79,3.79,Two,Tl,2.3345190749927838,,1.895
152930,Tl0.6Sr1.8Yb0.2Ca1.0Cu2.4O7.0,Tl1212,85.05,3.79,,12.093,INOV0130406,3.79,3.79,Two,Tl,2.3772462959406884,,1.895
152931,Tl0.5Sr1.8Yb0.2Ca1.0Cu2.5O7.0,Tl1212,76.15,3.79,,12.012,INOV0130406,3.79,3.79,Two,Tl,2.3360450471694936,,1.895
152932,Tl0.4Sr1.8Yb0.2Ca1.0Cu2.6O7.0,Tl1212,72.9,3.79,,12.09,INOV0130406,3.79,3.79,Two,Tl,2.3757203237639786,,1.895
152933,Tl1.0Sr1.6Yb0.4Ca1.0Cu2.0O7.0,Tl1212,87.0,3.7969999999999997,,12.014000000000001,JAC4920473,3.7969999999999997,3.7969999999999997,Two,Tl,2.3424212432949805,,1.8984999999999999
152934,Tl0.9Sr1.6Yb0.4Ca1.0Cu2.1O7.0,Tl1212,78.0,3.798,,12.015,JAC4920473,3.798,3.798,Two,Tl,2.3436954551645055,,1.899
152935,Tl0.2Sr1.6Yb0.4Ca1.0Cu2.2O7.0,Tl1212,66.0,3.7960000000000003,,12.014000000000001,JAC4920473,3.7960000000000003,3.7960000000000003,Two,Tl,2.341655688817694,,1.8980000000000001
152936,Tl0.3Sr1.6Yb0.4Ca1.0Cu2.3O7.0,Tl1212,87.5,3.7969999999999997,,12.007,JAC4920473,3.7969999999999997,3.7969999999999997,Two,Tl,2.3388606415493207,,1.8984999999999999
152937,Tl0.4Sr1.6Yb0.4Ca1.0Cu2.4O7.0,Tl1212,63.5,3.7960000000000003,,12.005,JAC4920473,3.7960000000000003,3.7960000000000003,Two,Tl,2.337077772287561,,1.8980000000000001
152938,Tl0.5Sr1.6Yb0.4Ca1.0Cu2.5O7.0,Tl1212,64.0,3.798,,12.004000000000001,JAC4920473,3.798,3.798,Two,Tl,2.3381002238498994,,1.899
153073,La1.76Sr0.24Cu0.94Mn0.06O4.0,T,34.0,3.778,,13.202,PHC4710528,3.778,3.778,One,RE,2.4043427504524684,,1.889
153143,Gd1.0Ba2.0Cu3.0O7.0,RE123,91.8,3.8539999999999996,3.898,11.698,SSC1511117,3.876,3.8539999999999996,Two,RE,2.2854576034211567,,1.9269999999999998
153144,Gd0.95Pr0.05Ba2.0Cu3.0O7.0,RE123,86.5,3.844,3.904,11.675,SSC1511117,3.874,3.844,Two,RE,2.282061317148589,,1.922
153145,Gd0.95Pr0.05Ba2.0Cu2.94Mn0.06O7.0,RE123,68.0,3.8510000000000004,3.898,11.689,SSC1511117,3.8745,3.8510000000000004,Two,RE,2.283167726141758,,1.9255000000000002
153146,Gd0.95Pr0.05Ba2.0Cu2.94Fe0.06O7.0,RE123,54.5,3.863,3.895,11.679,SSC1511117,3.8789999999999996,3.863,Two,RE,2.264486471311309,,1.9315
153147,Gd0.95Pr0.05Ba2.0Cu2.94Ni0.06O7.0,RE123,64.0,3.824,3.9130000000000003,11.651,SSC1511117,3.8685,3.824,Two,RE,2.2885838925786035,,1.912
153148,Gd0.95Pr0.05Ba2.0Cu2.94Zn0.06O7.0,RE123,46.2,3.8339999999999996,3.9130000000000003,11.675,SSC1511117,3.8735,3.8339999999999996,Two,RE,2.2925854128500425,,1.9169999999999998
153805,Tl0.9Bi0.1Sr1.8Yb0.2Ca1.0Cu1.99Fe0.01O7.0,Tl1212,64.05,3.7969999999999997,,12.126,CIN039S257,3.7969999999999997,3.7969999999999997,Two,Tl,2.3993908712255223,,1.8984999999999999
153806,Tl0.9Bi0.1Sr1.8Yb0.2Ca0.9Cd0.1Cu1.99Fe0.01O7.0,Tl1212,71.3,3.7960000000000003,,12.120999999999999,CIN039S257,3.7960000000000003,3.7960000000000003,Two,Tl,2.396082029787049,,1.8980000000000001
153807,Tl0.9Bi0.1Sr1.8Yb0.2Ca0.8Cd0.2Cu1.99Fe0.01O7.0,Tl1212,78.35,3.795,,12.118,CIN039S257,3.795,3.795,Two,Tl,2.393790503133051,,1.8975
153808,Tl0.9Bi0.1Sr1.8Yb0.2Ca0.7Cd0.3Cu1.99Fe0.01O7.0,Tl1212,85.0,3.7939999999999996,,12.116,CIN039S257,3.7939999999999996,3.7939999999999996,Two,Tl,2.3920076338712892,,1.8969999999999998
153809,Tl0.9Bi0.1Sr1.8Yb0.2Ca0.6Cd0.4Cu1.99Fe0.01O7.0,Tl1212,83.35,3.793,,12.110999999999999,CIN039S257,3.793,3.793,Two,Tl,2.388698792432818,,1.8965
