Repository: CompRhys/apical

# Data Guide

In all cases whilst compiling this data we have been careful to include as much meta-information as possible to allow data to be traced back to it's original sources. For SuperCon this takes the form of the SuperCon "num :" reference id and then the source publication details. For ICSD we provide the ICSD collection code.

We acknowledge the Japanese National Institute for Materials Science for maintaining the [SuperCon](https://supercon.nims.go.jp/index_en.html) database as well as FIZ Karlsruhe GmbH for maintaining [ICSD](https://www.fiz-karlsruhe.de/en/produkte-und-dienstleistungen/inorganic-crystal-structure-database-icsd).

File: processed-data/super_cleaned.csv (part 8 of 21)
num :,composition :,str3 :,tc :,lata :,latb :,latc :,refno :,author :,title :,journal :,year :,lata* :
5321,Y0.9Cs0.1Ba2.0Cu3.0O6.47,Y123,91.3,3.827,3.895,11.685,JJP0330219,"Fumihiko Kimura, Katsuyuki Fujiwara, Yukichi Tatsumi,",Effects of Substitution by Group Ia and IIIa Elements on Superconducting Properties of YBa2Cu3Oy,"Jpn.J.Appl.Phys.Lett.,33 (1994) L219-222",1994.0,3.827
5322,Y0.85Cs0.15Ba2.0Cu3.0O6.5,Y123,90.4,3.823,3.897,11.696,JJP0330219,"Fumihiko Kimura, Katsuyuki Fujiwara, Yukichi Tatsumi,",Effects of Substitution by Group Ia and IIIa Elements on Superconducting Properties of YBa2Cu3Oy,"Jpn.J.Appl.Phys.Lett.,33 (1994) L219-222",1994.0,3.823
5323,Y1.0Ba1.9K0.1Cu3.0O6.61,Y123,92.7,3.829,3.896,11.693,JJP0330219,"Fumihiko Kimura, Katsuyuki Fujiwara, Yukichi Tatsumi,",Effects of Substitution by Group Ia and IIIa Elements on Superconducting Properties of YBa2Cu3Oy,"Jpn.J.Appl.Phys.Lett.,33 (1994) L219-222",1994.0,3.829
5324,Y1.0Ba1.8K0.2Cu3.0O6.57,Y123,93.0,3.836,3.896,11.691,JJP0330219,"Fumihiko Kimura, Katsuyuki Fujiwara, Yukichi Tatsumi,",Effects of Substitution by Group Ia and IIIa Elements on Superconducting Properties of YBa2Cu3Oy,"Jpn.J.Appl.Phys.Lett.,33 (1994) L219-222",1994.0,3.836
5325,Y1.0Ba1.7K0.3Cu3.0O6.54,Y123,92.85,3.828,3.895,11.687,JJP0330219,"Fumihiko Kimura, Katsuyuki Fujiwara, Yukichi Tatsumi,",Effects of Substitution by Group Ia and IIIa Elements on Superconducting Properties of YBa2Cu3Oy,"Jpn.J.Appl.Phys.Lett.,33 (1994) L219-222",1994.0,3.828
5326,Y1.0Ba1.9Rb0.1Cu3.0O6.52,Y123,93.35,3.825,3.895,11.687,JJP0330219,"Fumihiko Kimura, Katsuyuki Fujiwara, Yukichi Tatsumi,",Effects of Substitution by Group Ia and IIIa Elements on Superconducting Properties of YBa2Cu3Oy,"Jpn.J.Appl.Phys.Lett.,33 (1994) L219-222",1994.0,3.825
5327,Y1.0Ba1.8Rb0.2Cu3.0O6.56,Y123,90.55,3.825,3.893,11.684,JJP0330219,"Fumihiko Kimura, Katsuyuki Fujiwara, Yukichi Tatsumi,",Effects of Substitution by Group Ia and IIIa Elements on Superconducting Properties of YBa2Cu3Oy,"Jpn.J.Appl.Phys.Lett.,33 (1994) L219-222",1994.0,3.825
5328,Y1.0Ba1.7Rb0.3Cu3.0O6.52,Y123,91.05,3.826,3.895,11.684,JJP0330219,"Fumihiko Kimura, Katsuyuki Fujiwara, Yukichi Tatsumi,",Effects of Substitution by Group Ia and IIIa Elements on Superconducting Properties of YBa2Cu3Oy,"Jpn.J.Appl.Phys.Lett.,33 (1994) L219-222",1994.0,3.826
5329,Y1.0Ba1.9Cs0.1Cu3.0O6.65,Y123,93.45,3.826,3.895,11.688,JJP0330219,"Fumihiko Kimura, Katsuyuki Fujiwara, Yukichi Tatsumi,",Effects of Substitution by Group Ia and IIIa Elements on Superconducting Properties of YBa2Cu3Oy,"Jpn.J.Appl.Phys.Lett.,33 (1994) L219-222",1994.0,3.826
5330,Y1.0Ba1.8Cs0.2Cu3.0O6.58,Y123,93.3,3.827,3.893,11.684,JJP0330219,"Fumihiko Kimura, Katsuyuki Fujiwara, Yukichi Tatsumi,",Effects of Substitution by Group Ia and IIIa Elements on Superconducting Properties of YBa2Cu3Oy,"Jpn.J.Appl.Phys.Lett.,33 (1994) L219-222",1994.0,3.827
5331,Y1.0Ba1.7Cs0.3Cu3.0O6.6,Y123,93.75,3.826,3.896,11.69,JJP0330219,"Fumihiko Kimura, Katsuyuki Fujiwara, Yukichi Tatsumi,",Effects of Substitution by Group Ia and IIIa Elements on Superconducting Properties of YBa2Cu3Oy,"Jpn.J.Appl.Phys.Lett.,33 (1994) L219-222",1994.0,3.826
5332,Y0.95Sc0.05Ba2.0Cu3.0O6.63,Y123,91.7,3.831,3.895,11.69,JJP0330219,"Fumihiko Kimura, Katsuyuki Fujiwara, Yukichi Tatsumi,",Effects of Substitution by Group Ia and IIIa Elements on Superconducting Properties of YBa2Cu3Oy,"Jpn.J.Appl.Phys.Lett.,33 (1994) L219-222",1994.0,3.831
5333,Y0.9Sc0.1Ba2.0Cu3.0O6.56,Y123,91.4,3.833,3.896,11.687,JJP0330219,"Fumihiko Kimura, Katsuyuki Fujiwara, Yukichi Tatsumi,",Effects of Substitution by Group Ia and IIIa Elements on Superconducting Properties of YBa2Cu3Oy,"Jpn.J.Appl.Phys.Lett.,33 (1994) L219-222",1994.0,3.833
5334,Y0.95La0.05Ba2.0Cu3.0O6.58,Y123,93.65,3.829,3.896,11.7,JJP0330219,"Fumihiko Kimura, Katsuyuki Fujiwara, Yukichi Tatsumi,",Effects of Substitution by Group Ia and IIIa Elements on Superconducting Properties of YBa2Cu3Oy,"Jpn.J.Appl.Phys.Lett.,33 (1994) L219-222",1994.0,3.829
5335,Y0.9La0.1Ba2.0Cu3.0O6.62,Y123,92.35,3.834,3.896,11.69,JJP0330219,"Fumihiko Kimura, Katsuyuki Fujiwara, Yukichi Tatsumi,",Effects of Substitution by Group Ia and IIIa Elements on Superconducting Properties of YBa2Cu3Oy,"Jpn.J.Appl.Phys.Lett.,33 (1994) L219-222",1994.0,3.834
5336,Y1.0Ba1.9Sc0.1Cu3.0O6.55,Y123,88.95,3.837,3.895,11.689,JJP0330219,"Fumihiko Kimura, Katsuyuki Fujiwara, Yukichi Tatsumi,",Effects of Substitution by Group Ia and IIIa Elements on Superconducting Properties of YBa2Cu3Oy,"Jpn.J.Appl.Phys.Lett.,33 (1994) L219-222",1994.0,3.837
5337,Y1.0Ba1.8Sc0.2Cu3.0O6.64,Y123,88.8,3.827,3.893,11.681,JJP0330219,"Fumihiko Kimura, Katsuyuki Fujiwara, Yukichi Tatsumi,",Effects of Substitution by Group Ia and IIIa Elements on Superconducting Properties of YBa2Cu3Oy,"Jpn.J.Appl.Phys.Lett.,33 (1994) L219-222",1994.0,3.827
5338,Y1.1Ba1.9Cu3.0O6.65,Y123,91.25,3.831,3.892,11.68,JJP0330219,"Fumihiko Kimura, Katsuyuki Fujiwara, Yukichi Tatsumi,",Effects of Substitution by Group Ia and IIIa Elements on Superconducting Properties of YBa2Cu3Oy,"Jpn.J.Appl.Phys.Lett.,33 (1994) L219-222",1994.0,3.831
5339,Y1.2Ba1.8Cu3.0O6.68,Y123,92.3,3.83,3.894,11.696,JJP0330219,"Fumihiko Kimura, Katsuyuki Fujiwara, Yukichi Tatsumi,",Effects of Substitution by Group Ia and IIIa Elements on Superconducting Properties of YBa2Cu3Oy,"Jpn.J.Appl.Phys.Lett.,33 (1994) L219-222",1994.0,3.83
5340,Y1.0Ba1.9La0.1Cu3.0O6.73,Y123,92.85,3.836,3.888,11.668,JJP0330219,"Fumihiko Kimura, Katsuyuki Fujiwara, Yukichi Tatsumi,",Effects of Substitution by Group Ia and IIIa Elements on Superconducting Properties of YBa2Cu3Oy,"Jpn.J.Appl.Phys.Lett.,33 (1994) L219-222",1994.0,3.836
5341,Y1.0Ba1.8La0.2Cu3.0O6.81,Y123,91.7,3.826,3.887,11.661,JJP0330219,"Fumihiko Kimura, Katsuyuki Fujiwara, Yukichi Tatsumi,",Effects of Substitution by Group Ia and IIIa Elements on Superconducting Properties of YBa2Cu3Oy,"Jpn.J.Appl.Phys.Lett.,33 (1994) L219-222",1994.0,3.826
5362,Bi2.0Sr2.0Ca1.0Cu2.0O8.0,Bi2212,66.5,5.392,,30.854,PHC2220233,"D.C.Khan, Sandeep Singh,","Study of Hall effect, electrical resistivity and magnetoresistance in Bi2Sr2-xGdxCa1Cu2O8+z(x=0.00-0.65) systems","Physica C, 222(1994)233-240",1994.0,3.812719764157864
5363,Bi2.0Sr1.9Gd0.1Ca1.0Cu2.0O8.0,Bi2212,76.0,5.396,,30.715,PHC2220233,"D.C.Khan, Sandeep Singh,","Study of Hall effect, electrical resistivity and magnetoresistance in Bi2Sr2-xGdxCa1Cu2O8+z(x=0.00-0.65) systems","Physica C, 222(1994)233-240",1994.0,3.81554819128261
5364,Bi2.0Sr1.8Gd0.2Ca1.0Cu2.0O8.0,Bi2212,71.6,5.398,,30.572,PHC2220233,"D.C.Khan, Sandeep Singh,","Study of Hall effect, electrical resistivity and magnetoresistance in Bi2Sr2-xGdxCa1Cu2O8+z(x=0.00-0.65) systems","Physica C, 222(1994)233-240",1994.0,3.816962404844983
5365,Bi2.0Sr1.7Gd0.3Ca1.0Cu2.0O8.0,Bi2212,60.4,5.394,,30.384,PHC2220233,"D.C.Khan, Sandeep Singh,","Study of Hall effect, electrical resistivity and magnetoresistance in Bi2Sr2-xGdxCa1Cu2O8+z(x=0.00-0.65) systems","Physica C, 222(1994)233-240",1994.0,3.814133977720237
5366,Bi2.0Sr1.6Gd0.4Ca1.0Cu2.0O8.0,Bi2212,50.0,5.394,,30.329,PHC2220233,"D.C.Khan, Sandeep Singh,","Study of Hall effect, electrical resistivity and magnetoresistance in Bi2Sr2-xGdxCa1Cu2O8+z(x=0.00-0.65) systems","Physica C, 222(1994)233-240",1994.0,3.814133977720237
5371,Y1.0Ba2.0Cu4.0O8.0,Y124,80.4,3.842,3.863,27.204,PHC2340361,"H.Yamauchi, N.Koshizuka, N.Seiji, N.Watanabe,",Effects of Ni substitution on the superconducting and Raman spectra in YBa2Cu4O8,"Physica C.,234(1994) 361-367",1994.0,3.842
5372,Y1.0Ba2.0Cu3.96Ni0.04O8.0,Y124,45.4,3.843,3.859,27.227,PHC2340361,"H.Yamauchi, N.Koshizuka, N.Seiji, N.Watanabe,",Effects of Ni substitution on the superconducting and Raman spectra in YBa2Cu4O8,"Physica C.,234(1994) 361-367",1994.0,3.843
5373,Y1.0Ba2.0Cu3.92Ni0.08O8.0,Y124,17.0,3.843,3.858,27.207,PHC2340361,"H.Yamauchi, N.Koshizuka, N.Seiji, N.Watanabe,",Effects of Ni substitution on the superconducting and Raman spectra in YBa2Cu4O8,"Physica C.,234(1994) 361-367",1994.0,3.843
5412,Hg0.75Tl0.25Ba2.0Ca1.72Sr0.28Cu3.0O8.0,Hg1223,128.0,3.873,,16.006,PHC2340019,"Jong C.Park, Kyu W.Lee, Kyung H.Yoo, Nae H.Kim, Nam H.Hur, Yong K.Park,",New members in the family of Hg and Tl based superconductors Hg1-xTlxBa2(Ca0.86Sr0.14)2Cu3O8+z,"Physica C.,234(1994) 19-23",1994.0,3.873
5413,Hg0.5Tl0.5Ba2.0Ca1.72Sr0.28Cu3.0O8.0,Hg1223,124.0,3.865,,15.957,PHC2340019,"Jong C.Park, Kyu W.Lee, Kyung H.Yoo, Nae H.Kim, Nam H.Hur, Yong K.Park,",New members in the family of Hg and Tl based superconductors Hg1-xTlxBa2(Ca0.86Sr0.14)2Cu3O8+z,"Physica C.,234(1994) 19-23",1994.0,3.865
5414,Hg0.25Tl0.75Ba2.0Ca1.72Sr0.28Cu3.0O8.0,Tl1223,122.0,3.863,,15.869000000000002,PHC2340019,"Jong C.Park, Kyu W.Lee, Kyung H.Yoo, Nae H.Kim, Nam H.Hur, Yong K.Park,",New members in the family of Hg and Tl based superconductors Hg1-xTlxBa2(Ca0.86Sr0.14)2Cu3O8+z,"Physica C.,234(1994) 19-23",1994.0,3.863
5426,Er1.0Ba2.0Cu3.0O7.0,RE123,90.5,3.82,3.89,11.63,PR05000462,"A.K. Bandyopadhyay, A.V. Narlikar, Deepak Varandani, E. Gmelin,","Resistivity, magnetic-susceptibility, and specific-heat studies of ErBa2(Cu(1-x)Mx)3O7-y [(M=Ni,Zn,Fe,Co, and Ga) and x =0.005]: The effect of site-dependent substitutional disorder","Phys.Rev.B,50(1994)462",1994.0,3.82
5434,Hg1.0Ba2.0Cu1.0O4.0,Hg1201,59.0,3.875,,9.5,PHC2430001,"A.Santoro, B.Souletie, E.T.Alexandre, E.V.Antipov, J.J.Capponi, J.L.Tholence, M.Marezio, Q.Huang, S.M.Loureiro, S.de.Brion,",Suppression of superconductivity and the overdoped region in HgBa2CuO4+z,"Physica C.,243(1995)1-9",1995.0,3.875
5435,Hg1.0Ba2.0Cu1.0O4.0,Hg1201,87.0,3.878,,9.51,PHC2430001,"A.Santoro, B.Souletie, E.T.Alexandre, E.V.Antipov, J.J.Capponi, J.L.Tholence, M.Marezio, Q.Huang, S.M.Loureiro, S.de.Brion,",Suppression of superconductivity and the overdoped region in HgBa2CuO4+z,"Physica C.,243(1995)1-9",1995.0,3.878
5436,Hg1.0Ba2.0Cu1.0O4.1,Hg1201,35.0,3.874,,9.5,PHC2430001,"A.Santoro, B.Souletie, E.T.Alexandre, E.V.Antipov, J.J.Capponi, J.L.Tholence, M.Marezio, Q.Huang, S.M.Loureiro, S.de.Brion,",Suppression of superconductivity and the overdoped region in HgBa2CuO4+z,"Physica C.,243(1995)1-9",1995.0,3.874
5437,Hg1.0Ba2.0Cu1.0O4.09,Hg1201,36.0,3.874,,9.507,PHC2430001,"A.Santoro, B.Souletie, E.T.Alexandre, E.V.Antipov, J.J.Capponi, J.L.Tholence, M.Marezio, Q.Huang, S.M.Loureiro, S.de.Brion,",Suppression of superconductivity and the overdoped region in HgBa2CuO4+z,"Physica C.,243(1995)1-9",1995.0,3.874
5438,Hg1.0Ba2.0Cu1.0O4.07,Hg1201,91.0,3.88,,9.512,PHC2430001,"A.Santoro, B.Souletie, E.T.Alexandre, E.V.Antipov, J.J.Capponi, J.L.Tholence, M.Marezio, Q.Huang, S.M.Loureiro, S.de.Brion,",Suppression of superconductivity and the overdoped region in HgBa2CuO4+z,"Physica C.,243(1995)1-9",1995.0,3.88
5442,Er1.0Ba2.0Cu3.0O6.92,RE123,90.0,3.821,3.888,11.669,PHC2430134,"M.Yahya, R.Abd-Shukor, S.S.Lee,",Ultrasonic velocity studies on superconducting and non-superconducting ErBa2Cu3O7-z,"Physica C.,243(1995)134-138",1995.0,3.821
5444,Y1.0CaBa2.0Cu3.0NiO6.89,Y123,91.0,3.825,3.879,11.683,PHC2430160,"J.V.Yakhmi, R.A.Gunasekaran, R.Ganguly,",Superconducting behaviour of co-doped Y1-xCaxBa2Cu3-xMxO7-z(M=Ni or Zn and 0.0 x 0.30),"Physica C.,243(1995)160-166",1995.0,3.825
5445,Y0.95Ca0.05Ba2.0Cu2.95Ni0.05O6.83,Y123,82.0,3.827,3.896,11.669,PHC2430160,"J.V.Yakhmi, R.A.Gunasekaran, R.Ganguly,",Superconducting behaviour of co-doped Y1-xCaxBa2Cu3-xMxO7-z(M=Ni or Zn and 0.0 x 0.30),"Physica C.,243(1995)160-166",1995.0,3.827
5446,Y0.9Ca0.1Ba2.0Cu2.9Ni0.1O6.86,Y123,74.0,3.829,3.88,11.682,PHC2430160,"J.V.Yakhmi, R.A.Gunasekaran, R.Ganguly,",Superconducting behaviour of co-doped Y1-xCaxBa2Cu3-xMxO7-z(M=Ni or Zn and 0.0 x 0.30),"Physica C.,243(1995)160-166",1995.0,3.829
5447,Y0.85Ca0.15Ba2.0Cu2.85Ni0.15O6.85,Y123,67.0,3.823,3.885,11.671,PHC2430160,"J.V.Yakhmi, R.A.Gunasekaran, R.Ganguly,",Superconducting behaviour of co-doped Y1-xCaxBa2Cu3-xMxO7-z(M=Ni or Zn and 0.0 x 0.30),"Physica C.,243(1995)160-166",1995.0,3.823
5448,Y0.8Ca0.2Ba2.0Cu2.8Ni0.2O6.77,Y123,64.0,3.825,3.872,11.663,PHC2430160,"J.V.Yakhmi, R.A.Gunasekaran, R.Ganguly,",Superconducting behaviour of co-doped Y1-xCaxBa2Cu3-xMxO7-z(M=Ni or Zn and 0.0 x 0.30),"Physica C.,243(1995)160-166",1995.0,3.825
5449,Y0.75Ca0.25Ba2.0Cu2.75Ni0.25O6.77,Y123,62.0,3.829,3.891,11.65,PHC2430160,"J.V.Yakhmi, R.A.Gunasekaran, R.Ganguly,",Superconducting behaviour of co-doped Y1-xCaxBa2Cu3-xMxO7-z(M=Ni or Zn and 0.0 x 0.30),"Physica C.,243(1995)160-166",1995.0,3.829
5451,Hg0.8V0.2Ba2.0Cu1.0O4.3,Hg1201,90.0,3.886,,9.339,PHC2430214,"A.Maignan, B.Raveau, C.Michel, D.Pelloquin, M.Hervieu,",New superconducting vanadomercury cuorates Hg0.8V0.2Ba2Cam-1CumO2m+2+z,"Physica C.,243(1995)214-221",1995.0,3.886
5452,Hg0.8V0.2Ba2.0Ca1.0Cu2.0O6.3,Hg1212,115.0,3.869,,12.5,PHC2430214,"A.Maignan, B.Raveau, C.Michel, D.Pelloquin, M.Hervieu,",New superconducting vanadomercury cuorates Hg0.8V0.2Ba2Cam-1CumO2m+2+z,"Physica C.,243(1995)214-221",1995.0,3.869
5454,Y0.95Ca0.05Ba2.0Cu2.95Zn0.05O6.89,Y123,65.0,3.819,3.876,11.658,PHC2430160,"J.V.Yakhmi, R.A.Gunasekaran, R.Ganguly,",Superconducting behaviour of co-doped Y1-xCaxBa2Cu3-xMxO7-z(M=Ni or Zn and 0.0 x 0.30),"Physica C.,243(1995)160-166",1995.0,3.819
5455,Y0.9Ca0.1Ba2.0Cu2.9Zn0.1O6.81,Y123,50.0,3.814,3.885,11.661,PHC2430160,"J.V.Yakhmi, R.A.Gunasekaran, R.Ganguly,",Superconducting behaviour of co-doped Y1-xCaxBa2Cu3-xMxO7-z(M=Ni or Zn and 0.0 x 0.30),"Physica C.,243(1995)160-166",1995.0,3.814
5456,Y0.85Ca0.15Ba2.0Cu2.85Zn0.15O6.85,Y123,43.0,3.816,3.879,11.666,PHC2430160,"J.V.Yakhmi, R.A.Gunasekaran, R.Ganguly,",Superconducting behaviour of co-doped Y1-xCaxBa2Cu3-xMxO7-z(M=Ni or Zn and 0.0 x 0.30),"Physica C.,243(1995)160-166",1995.0,3.816
5457,Y0.8Ca0.2Ba2.0Cu2.8Zn0.2O6.73,Y123,43.0,3.824,3.875,11.674,PHC2430160,"J.V.Yakhmi, R.A.Gunasekaran, R.Ganguly,",Superconducting behaviour of co-doped Y1-xCaxBa2Cu3-xMxO7-z(M=Ni or Zn and 0.0 x 0.30),"Physica C.,243(1995)160-166",1995.0,3.824
5458,Y0.75Ca0.25Ba2.0Cu2.75Zn0.25O6.76,Y123,42.0,3.82,3.868,11.67,PHC2430160,"J.V.Yakhmi, R.A.Gunasekaran, R.Ganguly,",Superconducting behaviour of co-doped Y1-xCaxBa2Cu3-xMxO7-z(M=Ni or Zn and 0.0 x 0.30),"Physica C.,243(1995)160-166",1995.0,3.82
5485,Hg0.9W0.1Ba2.0Cu1.0O4.2,Hg1201,89.0,3.875,,9.45,PHC2430233,"A.Maignan, B.Raveau, C.Michel, D.Pelloquin, M.Hervieu, S.Malo,",The great ability of mercury-based cuprates to accommodate transition elements,"Physica C.,243(1995)233-242",1995.0,3.875
5487,Hg0.6Cr0.4Ba2.0Cu1.0O4.1,Hg1201,70.0,3.926,,9.306,PHC2430233,"A.Maignan, B.Raveau, C.Michel, D.Pelloquin, M.Hervieu, S.Malo,",The great ability of mercury-based cuprates to accommodate transition elements,"Physica C.,243(1995)233-242",1995.0,3.926
5488,Hg0.8Mo0.2Ba2.0Cu1.0O4.4,Hg1201,74.0,3.882,,9.378,PHC2430233,"A.Maignan, B.Raveau, C.Michel, D.Pelloquin, M.Hervieu, S.Malo,",The great ability of mercury-based cuprates to accommodate transition elements,"Physica C.,243(1995)233-242",1995.0,3.882
5489,Hg0.9Mo0.1Ba2.0Cu1.0O4.2,Hg1201,75.0,3.875,,9.435,PHC2430233,"A.Maignan, B.Raveau, C.Michel, D.Pelloquin, M.Hervieu, S.Malo,",The great ability of mercury-based cuprates to accommodate transition elements,"Physica C.,243(1995)233-242",1995.0,3.875
5490,Hg0.8W0.2Ba2.0Cu1.0O4.4,Hg1201,45.0,3.871,,9.416,PHC2430233,"A.Maignan, B.Raveau, C.Michel, D.Pelloquin, M.Hervieu, S.Malo,",The great ability of mercury-based cuprates to accommodate transition elements,"Physica C.,243(1995)233-242",1995.0,3.871
5491,Hg0.9Ba2.0Cu1.0O4.0,Hg1201,91.0,3.883,,9.536,PHC2430233,"A.Maignan, B.Raveau, C.Michel, D.Pelloquin, M.Hervieu, S.Malo,",The great ability of mercury-based cuprates to accommodate transition elements,"Physica C.,243(1995)233-242",1995.0,3.883
5492,Hg0.8V0.2Ba2.0Cu1.0O4.3,Hg1201,96.0,3.8863,,9.338,PHC2430233,"A.Maignan, B.Raveau, C.Michel, D.Pelloquin, M.Hervieu, S.Malo,",The great ability of mercury-based cuprates to accommodate transition elements,"Physica C.,243(1995)233-242",1995.0,3.8863
5493,Hg1.0Ba2.0Ca1.0Cu2.0O6.0,Hg1212,117.0,3.862,,12.704,PHC2430233,"A.Maignan, B.Raveau, C.Michel, D.Pelloquin, M.Hervieu, S.Malo,",The great ability of mercury-based cuprates to accommodate transition elements,"Physica C.,243(1995)233-242",1995.0,3.862
5495,Hg0.8V0.2Ba2.0Ca1.0Cu2.0O6.3,Hg1212,119.0,3.869,,12.5,PHC2430233,"A.Maignan, B.Raveau, C.Michel, D.Pelloquin, M.Hervieu, S.Malo,",The great ability of mercury-based cuprates to accommodate transition elements,"Physica C.,243(1995)233-242",1995.0,3.869
5497,Hg0.8Mo0.2Ba2.0Ca1.0Cu2.0O6.4,Hg1212,127.0,3.86,,12.576,PHC2430233,"A.Maignan, B.Raveau, C.Michel, D.Pelloquin, M.Hervieu, S.Malo,",The great ability of mercury-based cuprates to accommodate transition elements,"Physica C.,243(1995)233-242",1995.0,3.86
5498,Hg0.8W0.2Ba2.0Ca1.0Cu2.0O6.4,Hg1212,118.0,3.861,,12.661,PHC2430233,"A.Maignan, B.Raveau, C.Michel, D.Pelloquin, M.Hervieu, S.Malo,",The great ability of mercury-based cuprates to accommodate transition elements,"Physica C.,243(1995)233-242",1995.0,3.861
5499,Hg0.9W0.1Ba2.0Ca1.0Cu2.0O6.2,Hg1212,118.0,3.864,,12.685,PHC2430233,"A.Maignan, B.Raveau, C.Michel, D.Pelloquin, M.Hervieu, S.Malo,",The great ability of mercury-based cuprates to accommodate transition elements,"Physica C.,243(1995)233-242",1995.0,3.864
5500,Hg0.8Ti0.2Ba2.0Ca1.0Cu2.0O6.2,Hg1212,127.0,3.857,,12.581,PHC2430233,"A.Maignan, B.Raveau, C.Michel, D.Pelloquin, M.Hervieu, S.Malo,",The great ability of mercury-based cuprates to accommodate transition elements,"Physica C.,243(1995)233-242",1995.0,3.857
5501,Hg0.8Cr0.2Ba2.0Ca1.0Cu2.0O6.1,Hg1212,110.0,3.875,,12.488,PHC2430233,"A.Maignan, B.Raveau, C.Michel, D.Pelloquin, M.Hervieu, S.Malo,",The great ability of mercury-based cuprates to accommodate transition elements,"Physica C.,243(1995)233-242",1995.0,3.875
5505,Hg0.8V0.2Ba2.0Ca2.0Cu3.0O8.3,Hg1223,120.0,3.863,,15.652,PHC2430233,"A.Maignan, B.Raveau, C.Michel, D.Pelloquin, M.Hervieu, S.Malo,",The great ability of mercury-based cuprates to accommodate transition elements,"Physica C.,243(1995)233-242",1995.0,3.863
5507,Hg0.8Mo0.2Ba2.0Ca2.0Cu3.0O8.4,Hg1223,129.0,3.854,,15.731,PHC2430233,"A.Maignan, B.Raveau, C.Michel, D.Pelloquin, M.Hervieu, S.Malo,",The great ability of mercury-based cuprates to accommodate transition elements,"Physica C.,243(1995)233-242",1995.0,3.854
5509,Hg0.6Ti0.4Ba2.0Ca2.0Cu3.0O8.4,Hg1223,128.0,3.851,,15.707,PHC2430233,"A.Maignan, B.Raveau, C.Michel, D.Pelloquin, M.Hervieu, S.Malo,",The great ability of mercury-based cuprates to accommodate transition elements,"Physica C.,243(1995)233-242",1995.0,3.851
5511,Hg0.8Cr0.2Ba2.0Ca2.0Cu3.0O8.1,Hg1223,95.0,3.863,,15.625,PHC2430233,"A.Maignan, B.Raveau, C.Michel, D.Pelloquin, M.Hervieu, S.Malo,",The great ability of mercury-based cuprates to accommodate transition elements,"Physica C.,243(1995)233-242",1995.0,3.863
5521,Hg0.8Bi0.2Ba2.0Cu1.0O4.2,Hg1201,85.0,3.876,,9.475,PHC2410001,"B.Raveau, C.Michel, D.Pelloquin, M.Hervieu, V.Badri,",Stabilization of mercury cuprates by bismuth The supercounductor Hg1-xBixBa2Cam-1CumO2m+2+z,"Physica C.,241(1995)1-9",1995.0,3.876
5522,Hg0.8Bi0.2Ba2.0Ca2.0Cu3.0O8.2,Hg1223,130.0,3.85,,15.813,PHC2410001,"B.Raveau, C.Michel, D.Pelloquin, M.Hervieu, V.Badri,",Stabilization of mercury cuprates by bismuth The supercounductor Hg1-xBixBa2Cam-1CumO2m+2+z,"Physica C.,241(1995)1-9",1995.0,3.85
5523,Y1.0Ba2.0Cu3.0O7.0,Y123,92.03,3.818,3.886,11.679,PHC2410301,"A.Junod, A.Mirmelstein, E.Janod, J.Muller, K.-Q.Wang,",Specific heat of YBa2Cu3O7-z ceramics with single and double superconducting transitions in magnetic fields up to 14 T,"Physica C.,241(1995)301-310",1995.0,3.818
5524,Y1.0Ba2.0Cu3.0O7.0,Y123,92.83,3.818,3.885,11.677,PHC2410301,"A.Junod, A.Mirmelstein, E.Janod, J.Muller, K.-Q.Wang,",Specific heat of YBa2Cu3O7-z ceramics with single and double superconducting transitions in magnetic fields up to 14 T,"Physica C.,241(1995)301-310",1995.0,3.818
5527,Hg0.75SrBa2.0Ca2.0Cu3.0O8.0,Hg1223,133.5,3.855,,15.83,PHC2410211,"C.W.Chu, L.Gao, Q.M.Lin, Y.Y.Sun, Y.Y.Xue, Z.H.He,","High-pressure synthesis of single-phase superconductors HgzSrxBa2-xCa2Cu3O8+zand(Hg,M)Sr2Ca2CU3Oy with M=Pb and Mo","Physica C.,241(1995)211-218",1995.0,3.855
5528,Hg0.75Sr0.5Ba1.5Ca2.0Cu3.0O8.0,Hg1223,126.2,3.846,,15.68,PHC2410211,"C.W.Chu, L.Gao, Q.M.Lin, Y.Y.Sun, Y.Y.Xue, Z.H.He,","High-pressure synthesis of single-phase superconductors HgzSrxBa2-xCa2Cu3O8+zand(Hg,M)Sr2Ca2CU3Oy with M=Pb and Mo","Physica C.,241(1995)211-218",1995.0,3.846
5529,Hg0.75Sr1.0Ba1.0Ca2.0Cu3.0O8.0,Hg1223,122.0,3.837,,15.552,PHC2410211,"C.W.Chu, L.Gao, Q.M.Lin, Y.Y.Sun, Y.Y.Xue, Z.H.He,","High-pressure synthesis of single-phase superconductors HgzSrxBa2-xCa2Cu3O8+zand(Hg,M)Sr2Ca2CU3Oy with M=Pb and Mo","Physica C.,241(1995)211-218",1995.0,3.837
5568,La1.5Ba1.0Sr0.5Cu3.0O6.955,RE123,26.9,3.907,,11.741,PHC2410191,"A.R.West, J.M.S.Skakle,","Superconducting La1.5-xBa1.5+x-ySryCu3Ozsolid solutions.Stoichiometry,structure and properties","Physica C.,241(1995)191-197",1995.0,3.907
5572,La1.1Ba1.4Sr0.5Cu3.0O6.954,RE123,50.1,3.902,,11.731,PHC2410191,"A.R.West, J.M.S.Skakle,","Superconducting La1.5-xBa1.5+x-ySryCu3Ozsolid solutions.Stoichiometry,structure and properties","Physica C.,241(1995)191-197",1995.0,3.902
5574,La1.0Ba1.5Sr0.5Cu3.0O6.9479999999999995,RE123,57.1,3.907,,11.741,PHC2410191,"A.R.West, J.M.S.Skakle,","Superconducting La1.5-xBa1.5+x-ySryCu3Ozsolid solutions.Stoichiometry,structure and properties","Physica C.,241(1995)191-197",1995.0,3.907
5579,La1.2Ba1.3Sr0.5Cu3.0O6.943,RE123,45.1,3.899,,11.722,PHC2410191,"A.R.West, J.M.S.Skakle,","Superconducting La1.5-xBa1.5+x-ySryCu3Ozsolid solutions.Stoichiometry,structure and properties","Physica C.,241(1995)191-197",1995.0,3.899
5580,La1.3Ba1.7SrCu3.0O6.885,RE123,32.0,3.921,,11.773,PHC2410191,"A.R.West, J.M.S.Skakle,","Superconducting La1.5-xBa1.5+x-ySryCu3Ozsolid solutions.Stoichiometry,structure and properties","Physica C.,241(1995)191-197",1995.0,3.921
5581,La1.3Ba1.5Sr0.2Cu3.0O6.901,RE123,43.8,3.911,,11.746,PHC2410191,"A.R.West, J.M.S.Skakle,","Superconducting La1.5-xBa1.5+x-ySryCu3Ozsolid solutions.Stoichiometry,structure and properties","Physica C.,241(1995)191-197",1995.0,3.911
5582,La1.3Ba1.4Sr0.3Cu3.0O6.91,RE123,50.0,3.906,,11.734000000000002,PHC2410191,"A.R.West, J.M.S.Skakle,","Superconducting La1.5-xBa1.5+x-ySryCu3Ozsolid solutions.Stoichiometry,structure and properties","Physica C.,241(1995)191-197",1995.0,3.906
5583,La1.3Ba1.3Sr0.4Cu3.0O6.928,RE123,45.2,3.9,,11.722,PHC2410191,"A.R.West, J.M.S.Skakle,","Superconducting La1.5-xBa1.5+x-ySryCu3Ozsolid solutions.Stoichiometry,structure and properties","Physica C.,241(1995)191-197",1995.0,3.9
5584,La1.3Ba1.2Sr0.5Cu3.0O6.955,RE123,38.0,3.895,,11.709,PHC2410191,"A.R.West, J.M.S.Skakle,","Superconducting La1.5-xBa1.5+x-ySryCu3Ozsolid solutions.Stoichiometry,structure and properties","Physica C.,241(1995)191-197",1995.0,3.895
5646,Gd1.0Ba1.0Sr1.0Cu3.0O7.0,RE123,82.0,3.839,,11.572,PHC2420055,"B.Hellebrand, D.Bauerle, G.Wortmann, M.Strecker, W.Lang, X.Z.Wang,",Oxygen ordering and superconductivity in GdBaSrCu3O7-x,"Physica C.,242(1995)55-62",1995.0,3.839
5647,Gd1.0Ba1.0Sr1.0Cu3.0O7.0,RE123,85.0,3.804,3.863,11.588,PHC2420055,"B.Hellebrand, D.Bauerle, G.Wortmann, M.Strecker, W.Lang, X.Z.Wang,",Oxygen ordering and superconductivity in GdBaSrCu3O7-x,"Physica C.,242(1995)55-62",1995.0,3.804
5669,Pb0.5Cd0.5Sr2.0Y0.5Ca0.5Cu2.0O7.0,Pb1212,63.5,3.817,,11.966,PHC2450281,"C.Dong, C.Wang, G.H.Rao, J.K.Chen, J.R.Min, X.R.Cheng, Y.D.Yu,",Synthesis and superconducting properties of (Pb0.5Cd0.5)Sr2(Y0.5Ca0.5)Cu2O7,"Physica C.,245(1995)281-286",1995.0,3.817
5697,La1.8Sr0.2Cu1.0O4.0,T,28.0,3.776,,13.247,PHC2420342,"A.Tressaud, B.Chevalier, E.Ben Salem, F.Weill, J.Etourneau, P.Gravereau,",Structural and superconducting properties of the La1.8-xSmxSr0.2CuO4 system (0 x 1),"Physica C.,242(1995)342-350",1995.0,3.776
5698,La1.65Sm0.15Sr0.2Cu1.0O4.0,T,24.0,3.775,,13.217,PHC2420342,"A.Tressaud, B.Chevalier, E.Ben Salem, F.Weill, J.Etourneau, P.Gravereau,",Structural and superconducting properties of the La1.8-xSmxSr0.2CuO4 system (0 x 1),"Physica C.,242(1995)342-350",1995.0,3.775
5699,La1.5Sm0.3Sr0.2Cu1.0O4.0,T,17.0,3.77,,13.153,PHC2420342,"A.Tressaud, B.Chevalier, E.Ben Salem, F.Weill, J.Etourneau, P.Gravereau,",Structural and superconducting properties of the La1.8-xSmxSr0.2CuO4 system (0 x 1),"Physica C.,242(1995)342-350",1995.0,3.77
5703,Y1.0Ba2.0Cu3.98Fe0.02O8.0,Y124,70.5,3.839,3.861,27.184,PHC2420373,"F.L.Juang, H.D.Yang, K.C.Huang, T.H.Meen, W.J.Huang, Y.C.Chen,","Structure,superconductivity and magnetism of YBa2(Cu1-xMx)4O8(M=Fe,Co,Ni,Zn and Ga)","Physica C.,242(1995)373-380",1995.0,3.839
5704,Y1.0Ba2.0Cu3.96Fe0.04O8.0,Y124,64.75,3.847,3.86,27.132,PHC2420373,"F.L.Juang, H.D.Yang, K.C.Huang, T.H.Meen, W.J.Huang, Y.C.Chen,","Structure,superconductivity and magnetism of YBa2(Cu1-xMx)4O8(M=Fe,Co,Ni,Zn and Ga)","Physica C.,242(1995)373-380",1995.0,3.847
5705,Y1.0Ba2.0Cu3.92Fe0.08O8.0,Y124,60.5,3.85,3.86,27.104,PHC2420373,"F.L.Juang, H.D.Yang, K.C.Huang, T.H.Meen, W.J.Huang, Y.C.Chen,","Structure,superconductivity and magnetism of YBa2(Cu1-xMx)4O8(M=Fe,Co,Ni,Zn and Ga)","Physica C.,242(1995)373-380",1995.0,3.85
5706,Y1.0Ba2.0Cu3.88Fe0.12O8.0,Y124,48.05,3.855,,27.079,PHC2420373,"F.L.Juang, H.D.Yang, K.C.Huang, T.H.Meen, W.J.Huang, Y.C.Chen,","Structure,superconductivity and magnetism of YBa2(Cu1-xMx)4O8(M=Fe,Co,Ni,Zn and Ga)","Physica C.,242(1995)373-380",1995.0,3.855
5707,Y1.0Ba2.0Cu3.84Fe0.16O8.0,Y124,40.8,3.855,,27.08,PHC2420373,"F.L.Juang, H.D.Yang, K.C.Huang, T.H.Meen, W.J.Huang, Y.C.Chen,","Structure,superconductivity and magnetism of YBa2(Cu1-xMx)4O8(M=Fe,Co,Ni,Zn and Ga)","Physica C.,242(1995)373-380",1995.0,3.855
5708,Y1.0Ba2.0Cu3.8Fe0.2O8.0,Y124,64.0,3.855,,27.08,PHC2420373,"F.L.Juang, H.D.Yang, K.C.Huang, T.H.Meen, W.J.Huang, Y.C.Chen,","Structure,superconductivity and magnetism of YBa2(Cu1-xMx)4O8(M=Fe,Co,Ni,Zn and Ga)","Physica C.,242(1995)373-380",1995.0,3.855
5710,Y1.0Ba2.0Cu3.96Co0.04O8.0,Y124,68.5,3.847,3.858,27.158,PHC2420373,"F.L.Juang, H.D.Yang, K.C.Huang, T.H.Meen, W.J.Huang, Y.C.Chen,","Structure,superconductivity and magnetism of YBa2(Cu1-xMx)4O8(M=Fe,Co,Ni,Zn and Ga)","Physica C.,242(1995)373-380",1995.0,3.847
5711,Y1.0Ba2.0Cu3.92Co0.08O8.0,Y124,63.75,3.85,3.857,27.125,PHC2420373,"F.L.Juang, H.D.Yang, K.C.Huang, T.H.Meen, W.J.Huang, Y.C.Chen,","Structure,superconductivity and magnetism of YBa2(Cu1-xMx)4O8(M=Fe,Co,Ni,Zn and Ga)","Physica C.,242(1995)373-380",1995.0,3.85
5712,Y1.0Ba2.0Cu3.88Co0.12O8.0,Y124,58.0,3.856,,27.109,PHC2420373,"F.L.Juang, H.D.Yang, K.C.Huang, T.H.Meen, W.J.Huang, Y.C.Chen,","Structure,superconductivity and magnetism of YBa2(Cu1-xMx)4O8(M=Fe,Co,Ni,Zn and Ga)","Physica C.,242(1995)373-380",1995.0,3.856
5713,Y1.0Ba2.0Cu3.84Co0.16O8.0,Y124,54.3,3.858,,27.09800000000001,PHC2420373,"F.L.Juang, H.D.Yang, K.C.Huang, T.H.Meen, W.J.Huang, Y.C.Chen,","Structure,superconductivity and magnetism of YBa2(Cu1-xMx)4O8(M=Fe,Co,Ni,Zn and Ga)","Physica C.,242(1995)373-380",1995.0,3.858
5714,Y1.0Ba2.0Cu3.8Co0.2O8.0,Y124,50.0,3.86,,27.09,PHC2420373,"F.L.Juang, H.D.Yang, K.C.Huang, T.H.Meen, W.J.Huang, Y.C.Chen,","Structure,superconductivity and magnetism of YBa2(Cu1-xMx)4O8(M=Fe,Co,Ni,Zn and Ga)","Physica C.,242(1995)373-380",1995.0,3.86
5715,Y1.0Ba2.0Cu1.0O8.0,Y124,84.5,3.842,3.861,27.207,PHC2420373,"F.L.Juang, H.D.Yang, K.C.Huang, T.H.Meen, W.J.Huang, Y.C.Chen,","Structure,superconductivity and magnetism of YBa2(Cu1-xMx)4O8(M=Fe,Co,Ni,Zn and Ga)","Physica C.,242(1995)373-380",1995.0,3.842
5716,Y1.0Ba2.0Cu3.98Ni0.02O8.0,Y124,71.05,3.844,3.862,27.202,PHC2420373,"F.L.Juang, H.D.Yang, K.C.Huang, T.H.Meen, W.J.Huang, Y.C.Chen,","Structure,superconductivity and magnetism of YBa2(Cu1-xMx)4O8(M=Fe,Co,Ni,Zn and Ga)","Physica C.,242(1995)373-380",1995.0,3.844
5717,Y1.0Ba2.0Cu3.96Ni0.04O8.0,Y124,63.7,3.848,3.864,27.196,PHC2420373,"F.L.Juang, H.D.Yang, K.C.Huang, T.H.Meen, W.J.Huang, Y.C.Chen,","Structure,superconductivity and magnetism of YBa2(Cu1-xMx)4O8(M=Fe,Co,Ni,Zn and Ga)","Physica C.,242(1995)373-380",1995.0,3.848
5718,Y1.0Ba2.0Cu3.92Ni0.08O8.0,Y124,49.25,3.851,3.865,27.192,PHC2420373,"F.L.Juang, H.D.Yang, K.C.Huang, T.H.Meen, W.J.Huang, Y.C.Chen,","Structure,superconductivity and magnetism of YBa2(Cu1-xMx)4O8(M=Fe,Co,Ni,Zn and Ga)","Physica C.,242(1995)373-380",1995.0,3.851
5719,Y1.0Ba2.0Cu3.88Ni0.12O8.0,Y124,50.0,3.855,3.866,27.187,PHC2420373,"F.L.Juang, H.D.Yang, K.C.Huang, T.H.Meen, W.J.Huang, Y.C.Chen,","Structure,superconductivity and magnetism of YBa2(Cu1-xMx)4O8(M=Fe,Co,Ni,Zn and Ga)","Physica C.,242(1995)373-380",1995.0,3.855
5722,Y1.0Ba2.0Cu3.98Zn0.02O8.0,Y124,67.55,3.841,3.861,27.2,PHC2420373,"F.L.Juang, H.D.Yang, K.C.Huang, T.H.Meen, W.J.Huang, Y.C.Chen,","Structure,superconductivity and magnetism of YBa2(Cu1-xMx)4O8(M=Fe,Co,Ni,Zn and Ga)","Physica C.,242(1995)373-380",1995.0,3.841
5723,Y1.0Ba2.0Cu3.96Zn0.04O8.0,Y124,56.25,3.845,3.862,27.195,PHC2420373,"F.L.Juang, H.D.Yang, K.C.Huang, T.H.Meen, W.J.Huang, Y.C.Chen,","Structure,superconductivity and magnetism of YBa2(Cu1-xMx)4O8(M=Fe,Co,Ni,Zn and Ga)","Physica C.,242(1995)373-380",1995.0,3.845
5724,Y1.0Ba2.0Cu3.92Zn0.08O8.0,Y124,49.0,3.847,3.862,27.191,PHC2420373,"F.L.Juang, H.D.Yang, K.C.Huang, T.H.Meen, W.J.Huang, Y.C.Chen,","Structure,superconductivity and magnetism of YBa2(Cu1-xMx)4O8(M=Fe,Co,Ni,Zn and Ga)","Physica C.,242(1995)373-380",1995.0,3.847
5725,Y1.0Ba2.0Cu3.88Zn0.12O8.0,Y124,34.5,3.848,3.863,27.185,PHC2420373,"F.L.Juang, H.D.Yang, K.C.Huang, T.H.Meen, W.J.Huang, Y.C.Chen,","Structure,superconductivity and magnetism of YBa2(Cu1-xMx)4O8(M=Fe,Co,Ni,Zn and Ga)","Physica C.,242(1995)373-380",1995.0,3.848
5726,Y1.0Ba2.0Cu3.84Zn0.16O8.0,Y124,31.5,3.852,3.864,27.185,PHC2420373,"F.L.Juang, H.D.Yang, K.C.Huang, T.H.Meen, W.J.Huang, Y.C.Chen,","Structure,superconductivity and magnetism of YBa2(Cu1-xMx)4O8(M=Fe,Co,Ni,Zn and Ga)","Physica C.,242(1995)373-380",1995.0,3.852
5727,Y1.0Ba2.0Cu3.8Zn0.2O8.0,Y124,30.5,3.857,3.865,27.186,PHC2420373,"F.L.Juang, H.D.Yang, K.C.Huang, T.H.Meen, W.J.Huang, Y.C.Chen,","Structure,superconductivity and magnetism of YBa2(Cu1-xMx)4O8(M=Fe,Co,Ni,Zn and Ga)","Physica C.,242(1995)373-380",1995.0,3.857
5728,Y1.0Ba2.0Cu3.98Ga0.02O8.0,Y124,77.75,3.844,3.86,27.197,PHC2420373,"F.L.Juang, H.D.Yang, K.C.Huang, T.H.Meen, W.J.Huang, Y.C.Chen,","Structure,superconductivity and magnetism of YBa2(Cu1-xMx)4O8(M=Fe,Co,Ni,Zn and Ga)","Physica C.,242(1995)373-380",1995.0,3.844
5729,Y1.0Ba2.0Cu3.96Ga0.04O8.0,Y124,77.5,3.848,3.859,27.172,PHC2420373,"F.L.Juang, H.D.Yang, K.C.Huang, T.H.Meen, W.J.Huang, Y.C.Chen,","Structure,superconductivity and magnetism of YBa2(Cu1-xMx)4O8(M=Fe,Co,Ni,Zn and Ga)","Physica C.,242(1995)373-380",1995.0,3.848
5730,Y1.0Ba2.0Cu3.92Ga0.08O8.0,Y124,74.5,3.85,3.858,27.152,PHC2420373,"F.L.Juang, H.D.Yang, K.C.Huang, T.H.Meen, W.J.Huang, Y.C.Chen,","Structure,superconductivity and magnetism of YBa2(Cu1-xMx)4O8(M=Fe,Co,Ni,Zn and Ga)","Physica C.,242(1995)373-380",1995.0,3.85
5731,Y1.0Ba2.0Cu3.88Ga0.12O8.0,Y124,73.5,3.855,3.857,27.129,PHC2420373,"F.L.Juang, H.D.Yang, K.C.Huang, T.H.Meen, W.J.Huang, Y.C.Chen,","Structure,superconductivity and magnetism of YBa2(Cu1-xMx)4O8(M=Fe,Co,Ni,Zn and Ga)","Physica C.,242(1995)373-380",1995.0,3.855
5732,Y1.0Ba2.0Cu3.84Ga0.16O8.0,Y124,71.25,3.856,,27.12,PHC2420373,"F.L.Juang, H.D.Yang, K.C.Huang, T.H.Meen, W.J.Huang, Y.C.Chen,","Structure,superconductivity and magnetism of YBa2(Cu1-xMx)4O8(M=Fe,Co,Ni,Zn and Ga)","Physica C.,242(1995)373-380",1995.0,3.856
5733,Y1.0Ba2.0Cu3.8Ga0.2O8.0,Y124,70.25,3.858,,27.11,PHC2420373,"F.L.Juang, H.D.Yang, K.C.Huang, T.H.Meen, W.J.Huang, Y.C.Chen,","Structure,superconductivity and magnetism of YBa2(Cu1-xMx)4O8(M=Fe,Co,Ni,Zn and Ga)","Physica C.,242(1995)373-380",1995.0,3.858
5749,Hg1.0Ba2.0Cu1.0O4.0,Hg1201,50.0,3.872,,9.479,PHC2450207,"E.T.Alexandre, E.V.Antipov, J.J.Capponi, M.Marezio, P.Bordet, S.M.Loureiro, S.de Brion,",On the possibility of replacing Hg by Cu in the Hgba2CuO4+z phase synthesized under high-pressure,"Physica C.,245(1995)207-211",1995.0,3.872
5786,La1.96Na0.4Cu1.0O4.0,T,31.0,5.3610000000000015,,13.158,PHC2030115,"R.SCHOLLHORN, W.GUNTHER,",LOW TEMPERATURE SYNTHESIS AND PROPERTIES OF SUPERCONDUCTING ALKALI SUBSTITUTED LA2CUO4 PHASE,"PHYSICA C,203(1992)115",1992.0,3.7907994539410823
5787,La1.8K0.2Cu1.0O4.0,T,41.0,5.334,,13.324000000000002,PHC2030115,"R.SCHOLLHORN, W.GUNTHER,",LOW TEMPERATURE SYNTHESIS AND PROPERTIES OF SUPERCONDUCTING ALKALI SUBSTITUTED LA2CUO4 PHASE,"PHYSICA C,203(1992)115",1992.0,3.771707570849044
5788,La1.92K0.08Cu1.0O4.0,T,21.0,5.3420000000000005,,13.238,PHC2030115,"R.SCHOLLHORN, W.GUNTHER,",LOW TEMPERATURE SYNTHESIS AND PROPERTIES OF SUPERCONDUCTING ALKALI SUBSTITUTED LA2CUO4 PHASE,"PHYSICA C,203(1992)115",1992.0,3.777364425098537
5811,Y1.0Ba2.0Cu3.0O6.92,Y123,91.5,3.822,3.888,11.667,SUP0080373,"D.G. Kuberkar, G.K. Bichile, K.M. Jadhav, R.G. Kulkarni, R.L. Raibagkar,",Influence of Hole Filling by Ti on the Superconductivity of YBa2Cu3O7-delta,"J.Superconductivity,8(1995)373",1995.0,3.822
5812,Y1.0Ba2.0Cu2.97Ti0.03O6.92,Y123,82.0,3.873,3.895,11.652,SUP0080373,"D.G. Kuberkar, G.K. Bichile, K.M. Jadhav, R.G. Kulkarni, R.L. Raibagkar,",Influence of Hole Filling by Ti on the Superconductivity of YBa2Cu3O7-delta,"J.Superconductivity,8(1995)373",1995.0,3.873
5813,Y1.0Ba2.0Cu2.94Ti0.06O6.91,Y123,77.0,3.867,3.883,11.632,SUP0080373,"D.G. Kuberkar, G.K. Bichile, K.M. Jadhav, R.G. Kulkarni, R.L. Raibagkar,",Influence of Hole Filling by Ti on the Superconductivity of YBa2Cu3O7-delta,"J.Superconductivity,8(1995)373",1995.0,3.867
5814,Y1.0Ba2.0Cu2.91Ti0.09O6.9,Y123,74.1,3.877,3.902,11.673,SUP0080373,"D.G. Kuberkar, G.K. Bichile, K.M. Jadhav, R.G. Kulkarni, R.L. Raibagkar,",Influence of Hole Filling by Ti on the Superconductivity of YBa2Cu3O7-delta,"J.Superconductivity,8(1995)373",1995.0,3.877
5815,Y1.0Ba2.0Cu2.88Ti0.12O6.88,Y123,68.4,3.871,3.894,11.653,SUP0080373,"D.G. Kuberkar, G.K. Bichile, K.M. Jadhav, R.G. Kulkarni, R.L. Raibagkar,",Influence of Hole Filling by Ti on the Superconductivity of YBa2Cu3O7-delta,"J.Superconductivity,8(1995)373",1995.0,3.871
5836,Yb1.0Ba2.0Cu4.0O8.0,RE124,78.8,3.821,3.859,27.109,PHC2520013,"B. Dabrowski (c), C.A. Hijar (a,b), C.L. Stern (a), K. Rogacki (c), K.R. Poeppelmeier (a,b), Z. Chen (c),",Single-crystal growth and characterization of REBa2Cu4O8 and Y1-xCaxBa2Cu4O8,"Physica C,252(1995)13-21",1995.0,3.821
5837,Tm1.0Ba2.0Cu4.0O8.0,RE124,80.0,3.822,3.856,27.113000000000003,PHC2520013,"B. Dabrowski (c), C.A. Hijar (a,b), C.L. Stern (a), K. Rogacki (c), K.R. Poeppelmeier (a,b), Z. Chen (c),",Single-crystal growth and characterization of REBa2Cu4O8 and Y1-xCaxBa2Cu4O8,"Physica C,252(1995)13-21",1995.0,3.822
5839,Ho1.0Ba2.0Cu4.0O8.0,RE124,79.2,3.832,3.865,27.128,PHC2520013,"B. Dabrowski (c), C.A. Hijar (a,b), C.L. Stern (a), K. Rogacki (c), K.R. Poeppelmeier (a,b), Z. Chen (c),",Single-crystal growth and characterization of REBa2Cu4O8 and Y1-xCaxBa2Cu4O8,"Physica C,252(1995)13-21",1995.0,3.832
5840,Dy1.0Ba2.0Cu4.0O8.0,RE124,74.0,3.833,3.864,27.115,PHC2520013,"B. Dabrowski (c), C.A. Hijar (a,b), C.L. Stern (a), K. Rogacki (c), K.R. Poeppelmeier (a,b), Z. Chen (c),",Single-crystal growth and characterization of REBa2Cu4O8 and Y1-xCaxBa2Cu4O8,"Physica C,252(1995)13-21",1995.0,3.833
5841,Y0.98Ca0.02Ba2.0Cu4.0O8.0,Y124,87.0,3.834,3.864,27.156,PHC2520013,"B. Dabrowski (c), C.A. Hijar (a,b), C.L. Stern (a), K. Rogacki (c), K.R. Poeppelmeier (a,b), Z. Chen (c),",Single-crystal growth and characterization of REBa2Cu4O8 and Y1-xCaxBa2Cu4O8,"Physica C,252(1995)13-21",1995.0,3.834
5846,Pb0.5Cd0.5Sr2.0Tb0.6Ca0.4Cu2.0O7.0,Pb1212,19.0,3.826,,11.972,PHC2510110,"B. Yin, C. Dong, F. Wu, G.C. Che, H. Chen, S.L. Jia, Y.C. Lan, Z.X. Zhao,","New 1212 type (Pb,Cd) based cuprate superconducting system (Pb0.5Cd0.5)Sr2(Tb1-xCax)Cu2O7","Physica C,251(1995)110-114",1995.0,3.826
5847,Pb0.5Cd0.5Sr2.0Tb0.5Ca0.5Cu2.0O7.0,Pb1212,19.0,3.8277,,11.97,PHC2510110,"B. Yin, C. Dong, F. Wu, G.C. Che, H. Chen, S.L. Jia, Y.C. Lan, Z.X. Zhao,","New 1212 type (Pb,Cd) based cuprate superconducting system (Pb0.5Cd0.5)Sr2(Tb1-xCax)Cu2O7","Physica C,251(1995)110-114",1995.0,3.8277
5865,La1.0Ba2.0Cu3.0O6.89,RE123,76.0,3.893,3.925,11.775,PHC2530243,"A. Sequiera, G.N. Subbanna, H. Rajagopal, M.S. Hegde, N.Y. Vasanthacharya, S. Ramesh, S.K. Paranjpe,",Structural anomalies in RBa2Cu3-xCoxO7+-z (R= rare earth) defect perovskites,"Physica C,253(1995)243-253",1995.0,3.893
5866,La1.0Ba2.0Cu2.95Co0.05O6.94,RE123,40.5,3.914,,11.758,PHC2530243,"A. Sequiera, G.N. Subbanna, H. Rajagopal, M.S. Hegde, N.Y. Vasanthacharya, S. Ramesh, S.K. Paranjpe,",Structural anomalies in RBa2Cu3-xCoxO7+-z (R= rare earth) defect perovskites,"Physica C,253(1995)243-253",1995.0,3.914
5897,Tl2.0Ba2.0Cu2.0O6.0,Tl2201,80.0,3.86,,23.2,PHC2530271,"A.M. Hermann, H.M. Duan, W. Kiehl,",Anisotropic Seebeck coefficient in Tl2Ba2CuO6-z single crystals,"Physica C,253(1995)271-278",1995.0,3.86
5901,Tl1.0Sr1.8Ce0.2Ca1.0Cu2.0O7.0,Tl1212,35.0,3.79,,12.059,PHC2530156,"D.C. Wang, W.H. Lee,",Effects of Ce on the crystal structure and supercoductivity in TlSr2CaCu2O7-z,"Physica C,253(1995)156-164",1995.0,3.79
5902,Tl1.0Sr1.75Ce0.25Ca1.0Cu2.0O7.0,Tl1212,46.3,3.796,,12.052,PHC2530156,"D.C. Wang, W.H. Lee,",Effects of Ce on the crystal structure and supercoductivity in TlSr2CaCu2O7-z,"Physica C,253(1995)156-164",1995.0,3.796
5903,Tl1.0Sr1.7Ce0.3Ca1.0Cu2.0O7.0,Tl1212,57.1,3.799,,12.045,PHC2530156,"D.C. Wang, W.H. Lee,",Effects of Ce on the crystal structure and supercoductivity in TlSr2CaCu2O7-z,"Physica C,253(1995)156-164",1995.0,3.799
5904,Tl1.0Sr1.65Ce0.35Ca1.0Cu2.0O7.0,Tl1212,59.3,3.802,,12.038,PHC2530156,"D.C. Wang, W.H. Lee,",Effects of Ce on the crystal structure and supercoductivity in TlSr2CaCu2O7-z,"Physica C,253(1995)156-164",1995.0,3.802
5905,Tl1.0Sr1.6Ce0.4Ca1.0Cu2.0O7.0,Tl1212,38.9,3.804,,12.034,PHC2530156,"D.C. Wang, W.H. Lee,",Effects of Ce on the crystal structure and supercoductivity in TlSr2CaCu2O7-z,"Physica C,253(1995)156-164",1995.0,3.804
5906,Tl1.0Sr1.55Ce0.45Ca1.0Cu2.0O7.0,Tl1212,19.4,3.806,,12.031,PHC2530156,"D.C. Wang, W.H. Lee,",Effects of Ce on the crystal structure and supercoductivity in TlSr2CaCu2O7-z,"Physica C,253(1995)156-164",1995.0,3.806
5909,Tl1.0Sr2.0Ca0.7Ce0.3Cu2.0O7.0,Tl1212,51.5,3.801,,12.086,PHC2530156,"D.C. Wang, W.H. Lee,",Effects of Ce on the crystal structure and supercoductivity in TlSr2CaCu2O7-z,"Physica C,253(1995)156-164",1995.0,3.801
5910,Tl1.0Sr2.0Ca0.65Ce0.35Cu2.0O7.0,Tl1212,60.0,3.806,,12.085,PHC2530156,"D.C. Wang, W.H. Lee,",Effects of Ce on the crystal structure and supercoductivity in TlSr2CaCu2O7-z,"Physica C,253(1995)156-164",1995.0,3.806
5911,Tl1.0Sr2.0Ca0.6Ce0.4Cu2.0O7.0,Tl1212,35.0,3.81,,12.084,PHC2530156,"D.C. Wang, W.H. Lee,",Effects of Ce on the crystal structure and supercoductivity in TlSr2CaCu2O7-z,"Physica C,253(1995)156-164",1995.0,3.81
5974,Y1.0Sr2.0Cu2.7Mo0.3O7.0,Y123,33.2,3.81,,11.538,PHC2520079,"C.R. Shih (a,b), H.D. Yang (b), H.L. Tsay (a,b), T.H. Meen (b), W.H. Lee (c), Y.C. Chen (a),","Superconductivity and magnetic order in RSr2Mo0.3O7-z (R=Y,Pr,Gd,and Tb)","Physica C,252(1995)79-86",1995.0,3.81
5976,Gd1.0Sr2.0Cu2.7Mo0.3O7.0,RE123,25.7,3.829,,11.550999999999998,PHC2520079,"C.R. Shih (a,b), H.D. Yang (b), H.L. Tsay (a,b), T.H. Meen (b), W.H. Lee (c), Y.C. Chen (a),","Superconductivity and magnetic order in RSr2Mo0.3O7-z (R=Y,Pr,Gd,and Tb)","Physica C,252(1995)79-86",1995.0,3.829
5977,Tb1.0Sr2.0Cu2.7Mo0.3O7.0,RE123,29.8,3.825,,11.547,PHC2520079,"C.R. Shih (a,b), H.D. Yang (b), H.L. Tsay (a,b), T.H. Meen (b), W.H. Lee (c), Y.C. Chen (a),","Superconductivity and magnetic order in RSr2Mo0.3O7-z (R=Y,Pr,Gd,and Tb)","Physica C,252(1995)79-86",1995.0,3.825
6003,Tl0.8Bi0.2Sr1.6Ba0.4Ca2.0Cu3.0O9.0,Tl1223,113.0,3.821,,15.424,PHC2530109,"B.C. Chakoumakos, D.K. Christen, J.R. Thompson, M. Paranthaman, N.H. Hur,",Structure and supercoducting properties of (Tl0.8Bi0.2) (Sr1.6Ba0.4) Ca2Cu3O9-z,"Physica C,253(1995)109-114",1995.0,3.821
