Repository: CompRhys/apical

# Data Guide

In all cases whilst compiling this data we have been careful to include as much meta-information as possible to allow data to be traced back to it's original sources. For SuperCon this takes the form of the SuperCon "num :" reference id and then the source publication details. For ICSD we provide the ICSD collection code.

We acknowledge the Japanese National Institute for Materials Science for maintaining the [SuperCon](https://supercon.nims.go.jp/index_en.html) database as well as FIZ Karlsruhe GmbH for maintaining [ICSD](https://www.fiz-karlsruhe.de/en/produkte-und-dienstleistungen/inorganic-crystal-structure-database-icsd).

File: processed-data/super_cuprates.csv (part 8 of 58)
num :,composition :,str3 :,tc :,lata :,latb :,latc :,refno :,author :,title :,journal :,year :
2071,Bi1.4Pb0.5Sb0.1Sr2.0Ca2.0Cu3.0O10.0,,106.9,,,,SSC0750779,"A.JEZOWSKI,",THERMAL CONDUCTIVITY OF BI-BASED HIGH-TC SUPERCONDUCTORS IN THE VICINITY OF SUPERCONDUCTING TRANSITION,"SOLID STATE COMMUN.,75(1990)779",1990.0
2075,Bi1.8Pb0.4Sr1.85Ca2.05Cu3.0O10.26,Bi2223,107.0,,,,JJP0291396,"HARUKI KAWAMURA, MOTOTADA KOBAYASHI, TAKUJI YONEDA, YOSHIHISA MORI, YUICHI AKAHAMA,",PRESSURE-EFFECT STUDY ON THE HIGH-TC SUPERCONDUCTOR BI(PB)-SR-CA-CU-O SYSTEM,"JJAP LETT,29(1990)L1396",1990.0
2076,Bi2.0Sr2.0Ca1.0Cu2.0O8.0,Bi2212,85.0,,,,JJP0291396,"HARUKI KAWAMURA, MOTOTADA KOBAYASHI, TAKUJI YONEDA, YOSHIHISA MORI, YUICHI AKAHAMA,",PRESSURE-EFFECT STUDY ON THE HIGH-TC SUPERCONDUCTOR BI(PB)-SR-CA-CU-O SYSTEM,"JJAP LETT,29(1990)L1396",1990.0
2077,Y1.0Ba2.0Cu4.0O8.0,Y124,83.0,3.842,3.863,27.19,JJP0291079,"KOJI YAMAGUCHI, NAOKI KOSHIZUKA, SATOSHI GOTOH, SHOJI TANAKA, TAKAYUKI MIYATAKE, TSUTOMU TAKATA,",CRITICAL CURRENT DENSITIES OF Y1-XCAXBA2CU4O8 (X=0 AND 0.1) SUPERCONDUCTING CERAMICS,"JJAP LETT,29(1990)L1079",1990.0
2078,Y0.9Ca0.1Ba2.0Cu4.0O8.0,Y124,91.0,3.841,3.864,27.21,JJP0291079,"KOJI YAMAGUCHI, NAOKI KOSHIZUKA, SATOSHI GOTOH, SHOJI TANAKA, TAKAYUKI MIYATAKE, TSUTOMU TAKATA,",CRITICAL CURRENT DENSITIES OF Y1-XCAXBA2CU4O8 (X=0 AND 0.1) SUPERCONDUCTING CERAMICS,"JJAP LETT,29(1990)L1079",1990.0
2079,Y1.0Ba2.0Cu3.0O7.0,,92.0,,,,PR0409389,"N.P.ONG, S.J.HAGEN, Z.Z.WANG,",ANISOTROPY OF THE THERMAL CONDUCTIVITY OF YBA2CU3O7-Y,"PHYS.REV.B,40(1989)9389",1989.0
2081,Y1.0Ba2.0Cu3.0O7.0,Y123,86.5,,,,PRB0402694,"C.UHER, W.-N.HUANG,",THERMOELECTRIC POWER AND THERMAL CONDUCTIVITY OF NEUTRON-IRRADIATED YBA2CU3O7-Z,"PHYS.REV.B,40(1989)2694",1989.0
2082,La1.8Sr0.2Cu1.0O4.0,,34.2,3.774,,13.253,PSA1030037,"A.J.ZALESKI, A.STEPIEN-DAMM, C.MARUCHA, C.SULKOWSKI, E.TROJNAR, J.KLAMUT, J.RAFALOWICZ, K.BARTKOWSKI, K.ROGACKI, M.HOROBIOWSKI, R.HORYN, Z.BUKOWSKI,",THERMAL AND ELECTRICAL CONDUCTIVITY OF LA(1.8)SR(0.2)CU(1)O(4) SAMPLES,"PHYS.STAT.SOL..A, 103(1987)K37",1987.0
2083,Bi2.0Sr2.0Ca1.0Cu2.0O8.0,Bi2212,84.0,,,,PRB0400841,"A.C.ANDERSON, D.M.GINSBERG, DA-MING ZHU, E.D.BUKOWSKI,",LOW-TEMPERATURE THERMAL CONDUCTIVITY OF SINGLE-CRYSTAL BI(2)SR(2)CACU(2)O(8),"PHYS.REV.B.,40(1989)841",1989.0
2085,Y1.0Ba2.0Cu3.0O7.0,Y123,89.7,,,,PRL0611419,"A.F.HEBARD, A.T.FIORY, P.M.MANKIEWICH, R.E.HOWARD,",RENORMALIZATION OF THE MEAN-FIELD SUPERCONDUCTING PENETRATION DEPTH IN EPITAXIAL Y(1)BA(2)CU(3)O(7) FILMS,"PHYS.REV.LETT.,61(1988)1419",1988.0
2086,Y1.0Ba2.0Cu4.0O8.0,Y124,82.5,3.842,3.863,27.19,PHC1600541,"GOTOH, K., KOSHIZUKA, MIYATAKE, N., S., T., TAKATA, TANAKA, YAMAGUCHI,",PREPARATION AND SUPERCONDUCTING PROPERTIES OF YBA2CU4O8,PHYS.C.160(1989)541,1989.0
2087,Gd1.0Ba2.0Cu3.0O7.0,Y123,95.5,,,,PHC1531515,"Katsunori MORI, Kiyoo SATO, Koshichi NOTO, Masahiro SASAKAWA, Norio KOBAYASHI, Yoshikazu ISHIKAWA, Yoshio MUTO,",THERMAL TRANSPORT AND MAGNETIC PROPERTIES OF GdBa2Cu3O7-y SUPERCONDUCTOR,"Physica.C,153-155(1988)1515-1516",1988.0
2090,Y1.0Ba2.0Cu3.0O7.0,Y123,93.0,,,,PR04111681,"H.D. Drew, J.Z. Liu, S.H. Moseley, T. Pham,",Infrared absorptivity of YBa2Cu3O7-x crystal,"Phys.Rev.B,41(1990)11681",1990.0
2091,Gd1.0Ba2.0Cu3.0O7.0,Y123,92.7,,,,HPA0610438,,,"Helvetica Phys.Acta, 61(19??) 438",
2092,Y1.0Ba2.0Cu3.0O7.0,Y123,89.5,,,,HPA0610438,,,"Helvetica Phys.Acta, 61(19??) 438",
2093,Sm1.0Ba2.0Cu3.0O7.0,Y123,92.0,,,,HPA0610438,,,"Helvetica Phys.Acta, 61(19??) 438",
2094,Y1.0Ba2.0Cu3.0O6.81,Y123,89.5,,,,SST0010296,"A.Jezowski, J.Klamut, R.Horyn, K.Rogacki,",Thermal conductivity of the Y-Ba-Cu-O tetragonal structure: phase transitions and hysteresis behaviour,"Supercond.Scie.Technol., 1(1989)296",1989.0
2095,Y1.0Ba2.0Cu3.0O6.54,Y123,58.0,,,,SST0010296,"A.Jezowski, J.Klamut, R.Horyn, K.Rogacki,",Thermal conductivity of the Y-Ba-Cu-O tetragonal structure: phase transitions and hysteresis behaviour,"Supercond.Scie.Technol., 1(1989)296",1989.0
2097,Y1.0Ba2.0Cu3.0O7.0,Y123,92.4,,,,PHC1560574,"MAPLE.M.B, NEUMEIER.J.J, TORIKACHVILI.M.S,",PRESSURE DEPENDENCE OF THE SUPERCONDUCTING TRANSITION TEMPERATURE OF (Y1-XPRX)BA2CU3O7-Z COMPOUNDS; EVIDENCE FOR 4F ELECTRONHYBRIDIZATION,"PHYSICA C,156(1988)574",1988.0
2098,Y0.9Pr0.1Ba2.0Cu3.0O7.0,Y123,85.5,,,,PHC1560574,"MAPLE.M.B, NEUMEIER.J.J, TORIKACHVILI.M.S,",PRESSURE DEPENDENCE OF THE SUPERCONDUCTING TRANSITION TEMPERATURE OF (Y1-XPRX)BA2CU3O7-Z COMPOUNDS; EVIDENCE FOR 4F ELECTRONHYBRIDIZATION,"PHYSICA C,156(1988)574",1988.0
2099,Y0.8Pr0.2Ba2.0Cu3.0O7.0,Y123,79.6,,,,PHC1560574,"MAPLE.M.B, NEUMEIER.J.J, TORIKACHVILI.M.S,",PRESSURE DEPENDENCE OF THE SUPERCONDUCTING TRANSITION TEMPERATURE OF (Y1-XPRX)BA2CU3O7-Z COMPOUNDS; EVIDENCE FOR 4F ELECTRONHYBRIDIZATION,"PHYSICA C,156(1988)574",1988.0
2100,Y0.7Pr0.3Ba2.0Cu3.0O7.0,Y123,56.0,,,,PHC1560574,"MAPLE.M.B, NEUMEIER.J.J, TORIKACHVILI.M.S,",PRESSURE DEPENDENCE OF THE SUPERCONDUCTING TRANSITION TEMPERATURE OF (Y1-XPRX)BA2CU3O7-Z COMPOUNDS; EVIDENCE FOR 4F ELECTRONHYBRIDIZATION,"PHYSICA C,156(1988)574",1988.0
2101,Y0.6Pr0.4Ba2.0Cu3.0O7.0,Y123,48.5,,,,PHC1560574,"MAPLE.M.B, NEUMEIER.J.J, TORIKACHVILI.M.S,",PRESSURE DEPENDENCE OF THE SUPERCONDUCTING TRANSITION TEMPERATURE OF (Y1-XPRX)BA2CU3O7-Z COMPOUNDS; EVIDENCE FOR 4F ELECTRONHYBRIDIZATION,"PHYSICA C,156(1988)574",1988.0
2102,Y0.5Pr0.5Ba2.0Cu3.0O7.0,Y123,28.9,,,,PHC1560574,"MAPLE.M.B, NEUMEIER.J.J, TORIKACHVILI.M.S,",PRESSURE DEPENDENCE OF THE SUPERCONDUCTING TRANSITION TEMPERATURE OF (Y1-XPRX)BA2CU3O7-Z COMPOUNDS; EVIDENCE FOR 4F ELECTRONHYBRIDIZATION,"PHYSICA C,156(1988)574",1988.0
2103,Bi2.0Sr2.0Ca0.8Y0.2Cu2.0O8.26,,92.0,3.824,,30.678,PHC1710315,"H.ASANO, J.FUJIKAMI, R.YOSHIZAKI, T.ISHIGAKI,",SUBSTITUTION EFFECT OF RARE EARTH (R) FOR CA IN THE BI2SR2CA1-XRXCU2O8+Y SYSTEM,"PHYSICA C,171(1990)315",1990.0
2104,Bi2.0Sr2.0Ca0.8La0.2Cu2.0O8.26,,87.9,3.831,,30.786,PHC1710315,"H.ASANO, J.FUJIKAMI, R.YOSHIZAKI, T.ISHIGAKI,",SUBSTITUTION EFFECT OF RARE EARTH (R) FOR CA IN THE BI2SR2CA1-XRXCU2O8+Y SYSTEM,"PHYSICA C,171(1990)315",1990.0
2105,Bi2.0Sr2.0Ca0.8Nd0.2Cu2.0O8.26,,88.8,3.829,,30.752,PHC1710315,"H.ASANO, J.FUJIKAMI, R.YOSHIZAKI, T.ISHIGAKI,",SUBSTITUTION EFFECT OF RARE EARTH (R) FOR CA IN THE BI2SR2CA1-XRXCU2O8+Y SYSTEM,"PHYSICA C,171(1990)315",1990.0
2106,Bi2.0Sr2.0Ca0.8Eu0.2Cu2.0O8.26,,90.4,3.826,,30.688,PHC1710315,"H.ASANO, J.FUJIKAMI, R.YOSHIZAKI, T.ISHIGAKI,",SUBSTITUTION EFFECT OF RARE EARTH (R) FOR CA IN THE BI2SR2CA1-XRXCU2O8+Y SYSTEM,"PHYSICA C,171(1990)315",1990.0
2107,Bi2.0Sr2.0Ca0.8Gd0.2Cu2.0O8.26,,89.8,3.826,,30.709,PHC1710315,"H.ASANO, J.FUJIKAMI, R.YOSHIZAKI, T.ISHIGAKI,",SUBSTITUTION EFFECT OF RARE EARTH (R) FOR CA IN THE BI2SR2CA1-XRXCU2O8+Y SYSTEM,"PHYSICA C,171(1990)315",1990.0
2108,Bi2.0Sr2.0Ca0.8Dy0.2Cu2.0O8.26,,90.8,3.824,,30.685,PHC1710315,"H.ASANO, J.FUJIKAMI, R.YOSHIZAKI, T.ISHIGAKI,",SUBSTITUTION EFFECT OF RARE EARTH (R) FOR CA IN THE BI2SR2CA1-XRXCU2O8+Y SYSTEM,"PHYSICA C,171(1990)315",1990.0
2109,Bi2.0Sr2.0Ca0.8Yb0.2Cu2.0O8.26,,91.2,3.821,,30.657,PHC1710315,"H.ASANO, J.FUJIKAMI, R.YOSHIZAKI, T.ISHIGAKI,",SUBSTITUTION EFFECT OF RARE EARTH (R) FOR CA IN THE BI2SR2CA1-XRXCU2O8+Y SYSTEM,"PHYSICA C,171(1990)315",1990.0
2110,Eu1.0Ba2.0Cu3.0O7.0,,95.8,,,,PHC1710287,"A.SZYTUTA, A.ZYGMUNT, K.LATKA, R.DURAJ, Z.TOMKOWICZ,",INVESTIGATION OF THE PRASEODYMIUM ROLE IN SUPERCONDUCTIVITY OF(EU1-XPRX)BA2CU3O7-Z AND RELATED COMPOUNDS,"PHYSICA C,171(1990)287",1990.0
2111,Eu0.9Pr0.1Ba2.0Cu3.0O7.0,Y123,77.8,3.838,3.885,11.673,PHC1710287,"A.SZYTUTA, A.ZYGMUNT, K.LATKA, R.DURAJ, Z.TOMKOWICZ,",INVESTIGATION OF THE PRASEODYMIUM ROLE IN SUPERCONDUCTIVITY OF(EU1-XPRX)BA2CU3O7-Z AND RELATED COMPOUNDS,"PHYSICA C,171(1990)287",1990.0
2112,Eu0.8Pr0.2Ba2.0Cu3.0O7.0,,53.5,3.843,3.885,11.68,PHC1710287,"A.SZYTUTA, A.ZYGMUNT, K.LATKA, R.DURAJ, Z.TOMKOWICZ,",INVESTIGATION OF THE PRASEODYMIUM ROLE IN SUPERCONDUCTIVITY OF(EU1-XPRX)BA2CU3O7-Z AND RELATED COMPOUNDS,"PHYSICA C,171(1990)287",1990.0
2113,Eu0.7Pr0.3Ba2.0Cu3.0O7.0,,35.2,3.841,3.889,11.681,PHC1710287,"A.SZYTUTA, A.ZYGMUNT, K.LATKA, R.DURAJ, Z.TOMKOWICZ,",INVESTIGATION OF THE PRASEODYMIUM ROLE IN SUPERCONDUCTIVITY OF(EU1-XPRX)BA2CU3O7-Z AND RELATED COMPOUNDS,"PHYSICA C,171(1990)287",1990.0
2114,Eu0.65Pr0.35Ba2.0Cu3.0O7.0,,19.1,,,,PHC1710287,"A.SZYTUTA, A.ZYGMUNT, K.LATKA, R.DURAJ, Z.TOMKOWICZ,",INVESTIGATION OF THE PRASEODYMIUM ROLE IN SUPERCONDUCTIVITY OF(EU1-XPRX)BA2CU3O7-Z AND RELATED COMPOUNDS,"PHYSICA C,171(1990)287",1990.0
2118,La1.9Ca1.1Cu2.0O6.0,2126,39.5,,,,PHC1710523,"HIROYUKI SHIBATA, KYOICHI KINOSHITA, TOMOAKI YAMADA,",HIGH-PRESSURE SYNTHESIS OF SUPERCONDUCTING LA2-XCA1+XCU2O6-X/2+Z,"PHYSICA C,171(1990)523",1990.0
2120,La1.75Ca1.25Cu2.0O5.99,2126,47.7,,,,PHC1710523,"HIROYUKI SHIBATA, KYOICHI KINOSHITA, TOMOAKI YAMADA,",HIGH-PRESSURE SYNTHESIS OF SUPERCONDUCTING LA2-XCA1+XCU2O6-X/2+Z,"PHYSICA C,171(1990)523",1990.0
2121,La1.4Ca1.6Cu2.0O6.0,2126,47.7,,,,PHC1710523,"HIROYUKI SHIBATA, KYOICHI KINOSHITA, TOMOAKI YAMADA,",HIGH-PRESSURE SYNTHESIS OF SUPERCONDUCTING LA2-XCA1+XCU2O6-X/2+Z,"PHYSICA C,171(1990)523",1990.0
2137,Pb2.0Sr2.0Y0.5Ca0.5Cu3.0O8.0,Pb3212,78.4,5.398,5.434,15.825,PHC1710331,"HIROMU SUNAGAWA, KICHINOSUKE HIROKAWA, MASAHIRO MASUZAWA, MICHIKO NAMIKI, NORIO KOBAYASHI, TAKASHI NOJI, YOJI KOIKE, YOSHITAMI SAITO,",NORMAL AND SUPERCONDUCTING PROPERTIES OF PB2SR2Y1-XCAXCU3O8+ZII.DEPENDENCE ON THE OXYGEN CONCENTRATION,"PHYSICA C,171(1990)331",1990.0
2138,Pb2.0Sr2.0Y0.5Ca0.5Cu3.0O8.6,Pb3212,65.0,5.408,5.438,15.848,PHC1710331,"HIROMU SUNAGAWA, KICHINOSUKE HIROKAWA, MASAHIRO MASUZAWA, MICHIKO NAMIKI, NORIO KOBAYASHI, TAKASHI NOJI, YOJI KOIKE, YOSHITAMI SAITO,",NORMAL AND SUPERCONDUCTING PROPERTIES OF PB2SR2Y1-XCAXCU3O8+ZII.DEPENDENCE ON THE OXYGEN CONCENTRATION,"PHYSICA C,171(1990)331",1990.0
2141,Y1.0Ba2.0Cu3.0O7.0,,86.0,,,,PRB0363917,"D.E.SWETS, D.T.MORELLI, J.HEREMANS,",THERMAL CONDUCTIVITY OF SUPERCONDUCTIVE Y-BA-CU-O,"PHYS.REV.B,36(1987)3917",1987.0
2142,Y1.0Ba2.0Cu3.0O7.0,,91.6,,,,PRB0368786,"A.ZANGVIL, D.M.GINSBERG, J.CHEN, J.J.FREEMAN, T.A.FRIEDMANN,",LOW-TEMPERATURE THERMAL CONDUCTIVITY OF Y(1)BA(2)CU(3)O(7-Z),"PHYS.REV.B,36(1987)8786",1987.0
2144,La1.85Sr0.15Cu1.0O4.0,,35.5,,,,PRB0368813,"C.D'OVIDIO, D.CASTELLO, D.ESPARZA, M.A.IZBIZKY, M.NUNEZ REGUEIORO,",ANOMALOUS THERMAL CONDUCTIVITY OF LA(2-X)SR(X)CU(1)O(4): POSSIBILITY OF A POLARONIC GLASS,"PHYS.REV.B,36(1987)8813",1987.0
2145,Y1.0Ba2.0Cu3.0O7.0,Y123,90.5,,,,PRB0365680,"A.B.KAISER, C.UHER,",THERMAL TRANSPORT PROPERTIES OF Y(1)BA(2)CU(3)O(7) SUPERCONDUCTORS,"PHYS.REV.B,36(1987)5680",1987.0
2146,Y1.04Ba1.96Cu3.0O6.8,Y123,90.6,,,,SSC0630983,"A.JONAS, C.DEWITTE, F.DELANNAY, J-P.ERAUW, J-P.ISSI, J-P.MICHENAUD, J-P.MINET, L.PIRAUX, M.KINANY-ALAOUI, M.LAMBRICHT, V.BAYOT, X.GONZE,",STRONG ELECTRON-PHONON COUPLING FROM THERMAL CONDUCTIVITY MEASUREMENTS IN A YBA2CU3O7-TYPE SUPERCONDUCTING COMPOUND,"SOLID STATE COMMUN.,63(1987)983",1987.0
2147,Nd1.85Ce0.15Cu1.0O4.0,T',24.0,,,,PRB0407310,"K.H.HAN, S.H.SALK, SUNG-IK LEE, Y.S.SONG, Y.W.PARK, YOON H.JEONG, Z.S.LIM,",THERMOELECTRIC POWER OF ND1.85CE0.15CUO4-Y AND PR1.85CE0.15CUO4-Y,"PHYS.REV.B,40(1989)7310",1989.0
2148,Pr1.85Ce0.15Cu1.0O4.0,Y123,23.0,,,,PRB0407310,"K.H.HAN, S.H.SALK, SUNG-IK LEE, Y.S.SONG, Y.W.PARK, YOON H.JEONG, Z.S.LIM,",THERMOELECTRIC POWER OF ND1.85CE0.15CUO4-Y AND PR1.85CE0.15CUO4-Y,"PHYS.REV.B,40(1989)7310",1989.0
2149,Y1.0Ba2.0Cu3.0O6.9,Y123,92.0,3.821,3.887,11.666,SSC0681011,"A.A.SIKOV, E.ZSOLDOS, J.TOTH, M.N.HLOPKIN,",THERMOELECTRIC POWER OF Y(1)BA(2)CU(3)O(X) SUPERCONDUCTORS,"SOLID STATE COMMUN.,68(1988)1011",1988.0
2150,Y1.0Ba2.0Cu3.0O6.7,Y123,56.0,3.822,3.881,11.701,SSC0681011,"A.A.SIKOV, E.ZSOLDOS, J.TOTH, M.N.HLOPKIN,",THERMOELECTRIC POWER OF Y(1)BA(2)CU(3)O(X) SUPERCONDUCTORS,"SOLID STATE COMMUN.,68(1988)1011",1988.0
2152,Y1.0Ba2.0Cu3.0O7.0,Y123,91.0,,,,PRB0387160,"N.P.ONG, Z.Z.WANG,",ANISOTROPIC THERMOPOWER IN SINGLE CRYSTALS OF THE HIGH-Tc SUPERCONDUCTOR Y(1)BA(2)CU(3)O(7),"PHYS.REV.B,38(1988)7160",1988.0
2153,Y1.0Ba2.0Cu3.0O7.0,Y123,92.0,,,,PR0387160,"N.P. Ong, Z.Z. Wang,",Anisotoropic thermopower in single crystals of the high-Tc superconductor YBa2Cu3O7,"Phys.Rev.B.,38(1988)7106",1989.0
2154,Y1.0Ba2.0Cu3.0O6.94,Y123,91.7,,,,PLA1310203,"A.I.PONOMAREV, G.V.BAZUEV, I.M.TSIDILKOVSKI, K.R.KRYLOV, S.M.CHESHNITSKI, V.I.TSIDILKOVSKI, V.L.KOZHEVNIKOV,",RESISTIVITY AND THERMOELECTRIC POWER IN Y(1)BA(2)CU(3)O(X) SAMPLES WITH DIFFERENT OXYGEN CONTENT,"PHYS.LETT.A,131(1988)203",1988.0
2155,Y1.0Ba2.0Cu3.0O6.85,Y123,90.9,,,,PLA1310203,"A.I.PONOMAREV, G.V.BAZUEV, I.M.TSIDILKOVSKI, K.R.KRYLOV, S.M.CHESHNITSKI, V.I.TSIDILKOVSKI, V.L.KOZHEVNIKOV,",RESISTIVITY AND THERMOELECTRIC POWER IN Y(1)BA(2)CU(3)O(X) SAMPLES WITH DIFFERENT OXYGEN CONTENT,"PHYS.LETT.A,131(1988)203",1988.0
2156,Y1.0Ba2.0Cu3.0O6.65,Y123,79.3,,,,PLA1310203,"A.I.PONOMAREV, G.V.BAZUEV, I.M.TSIDILKOVSKI, K.R.KRYLOV, S.M.CHESHNITSKI, V.I.TSIDILKOVSKI, V.L.KOZHEVNIKOV,",RESISTIVITY AND THERMOELECTRIC POWER IN Y(1)BA(2)CU(3)O(X) SAMPLES WITH DIFFERENT OXYGEN CONTENT,"PHYS.LETT.A,131(1988)203",1988.0
2157,Y1.0Ba2.0Cu3.0O6.55,Y123,58.3,,,,PLA1310203,"A.I.PONOMAREV, G.V.BAZUEV, I.M.TSIDILKOVSKI, K.R.KRYLOV, S.M.CHESHNITSKI, V.I.TSIDILKOVSKI, V.L.KOZHEVNIKOV,",RESISTIVITY AND THERMOELECTRIC POWER IN Y(1)BA(2)CU(3)O(X) SAMPLES WITH DIFFERENT OXYGEN CONTENT,"PHYS.LETT.A,131(1988)203",1988.0
2158,Y1.0Ba2.0Cu3.0O6.45,Y123,52.5,,,,PLA1310203,"A.I.PONOMAREV, G.V.BAZUEV, I.M.TSIDILKOVSKI, K.R.KRYLOV, S.M.CHESHNITSKI, V.I.TSIDILKOVSKI, V.L.KOZHEVNIKOV,",RESISTIVITY AND THERMOELECTRIC POWER IN Y(1)BA(2)CU(3)O(X) SAMPLES WITH DIFFERENT OXYGEN CONTENT,"PHYS.LETT.A,131(1988)203",1988.0
2165,Er1.0Ba2.0Cu3.0O7.0,Y123,91.1,3.821,3.895,11.705,PRB0372285,"B.J.SUH, C.J.LIM, J.H.LEE, S.C.LEE, S.H.MOON, Z.G.KHIM,",THERMOELECTRIC POWER AND SUPERCONDUCTING PROPERTIES OF Y(1)BA(2)CU(3)O(7-Z) AND R(1)BA(2)CU(3)O(7-Z),"PHYS.REV.B,37(1988)2285",1988.0
2166,Tm1.0Ba2.0Cu3.0O7.0,Y123,92.1,3.844,3.915,11.783,PRB0372285,"B.J.SUH, C.J.LIM, J.H.LEE, S.C.LEE, S.H.MOON, Z.G.KHIM,",THERMOELECTRIC POWER AND SUPERCONDUCTING PROPERTIES OF Y(1)BA(2)CU(3)O(7-Z) AND R(1)BA(2)CU(3)O(7-Z),"PHYS.REV.B,37(1988)2285",1988.0
2167,Yb1.0Ba2.0Cu3.0O7.0,Y123,96.1,3.828,3.906,11.746,PRB0372285,"B.J.SUH, C.J.LIM, J.H.LEE, S.C.LEE, S.H.MOON, Z.G.KHIM,",THERMOELECTRIC POWER AND SUPERCONDUCTING PROPERTIES OF Y(1)BA(2)CU(3)O(7-Z) AND R(1)BA(2)CU(3)O(7-Z),"PHYS.REV.B,37(1988)2285",1988.0
2168,Lu1.0Ba2.0Cu3.0O7.0,Y123,92.4,3.797,3.879,11.663,PRB0372285,"B.J.SUH, C.J.LIM, J.H.LEE, S.C.LEE, S.H.MOON, Z.G.KHIM,",THERMOELECTRIC POWER AND SUPERCONDUCTING PROPERTIES OF Y(1)BA(2)CU(3)O(7-Z) AND R(1)BA(2)CU(3)O(7-Z),"PHYS.REV.B,37(1988)2285",1988.0
2169,Y1.0Ba2.0Cu3.0O7.0,Y123,94.0,3.815,3.891,11.673,PRB0372285,"B.J.SUH, C.J.LIM, J.H.LEE, S.C.LEE, S.H.MOON, Z.G.KHIM,",THERMOELECTRIC POWER AND SUPERCONDUCTING PROPERTIES OF Y(1)BA(2)CU(3)O(7-Z) AND R(1)BA(2)CU(3)O(7-Z),"PHYS.REV.B,37(1988)2285",1988.0
2170,Sm1.0Ba2.0Cu3.0O7.0,Y123,73.0,3.87,3.893,11.727,PRB0372285,"B.J.SUH, C.J.LIM, J.H.LEE, S.C.LEE, S.H.MOON, Z.G.KHIM,",THERMOELECTRIC POWER AND SUPERCONDUCTING PROPERTIES OF Y(1)BA(2)CU(3)O(7-Z) AND R(1)BA(2)CU(3)O(7-Z),"PHYS.REV.B,37(1988)2285",1988.0
2171,Nd1.0Ba2.0Cu3.0O7.0,Y123,93.5,3.869,3.92,11.78,PRB0372285,"B.J.SUH, C.J.LIM, J.H.LEE, S.C.LEE, S.H.MOON, Z.G.KHIM,",THERMOELECTRIC POWER AND SUPERCONDUCTING PROPERTIES OF Y(1)BA(2)CU(3)O(7-Z) AND R(1)BA(2)CU(3)O(7-Z),"PHYS.REV.B,37(1988)2285",1988.0
2172,Eu1.0Ba2.0Cu3.0O7.0,Y123,82.2,3.859,3.914,11.753,PRB0372285,"B.J.SUH, C.J.LIM, J.H.LEE, S.C.LEE, S.H.MOON, Z.G.KHIM,",THERMOELECTRIC POWER AND SUPERCONDUCTING PROPERTIES OF Y(1)BA(2)CU(3)O(7-Z) AND R(1)BA(2)CU(3)O(7-Z),"PHYS.REV.B,37(1988)2285",1988.0
2173,Gd1.0Ba2.0Cu3.0O7.0,Y123,95.7,3.84,3.914,11.743,PRB0372285,"B.J.SUH, C.J.LIM, J.H.LEE, S.C.LEE, S.H.MOON, Z.G.KHIM,",THERMOELECTRIC POWER AND SUPERCONDUCTING PROPERTIES OF Y(1)BA(2)CU(3)O(7-Z) AND R(1)BA(2)CU(3)O(7-Z),"PHYS.REV.B,37(1988)2285",1988.0
2174,Dy1.0Ba2.0Cu3.0O7.0,Y123,95.1,3.834,3.905,11.726,PRB0372285,"B.J.SUH, C.J.LIM, J.H.LEE, S.C.LEE, S.H.MOON, Z.G.KHIM,",THERMOELECTRIC POWER AND SUPERCONDUCTING PROPERTIES OF Y(1)BA(2)CU(3)O(7-Z) AND R(1)BA(2)CU(3)O(7-Z),"PHYS.REV.B,37(1988)2285",1988.0
2175,Ho1.0Ba2.0Cu3.0O7.0,Y123,91.3,3.831,3.897,11.7,PRB0372285,"B.J.SUH, C.J.LIM, J.H.LEE, S.C.LEE, S.H.MOON, Z.G.KHIM,",THERMOELECTRIC POWER AND SUPERCONDUCTING PROPERTIES OF Y(1)BA(2)CU(3)O(7-Z) AND R(1)BA(2)CU(3)O(7-Z),"PHYS.REV.B,37(1988)2285",1988.0
2176,Gd1.0Ba2.0Cu3.0O7.0,Y123,90.0,,,,PRB0368881,"A.MAWDSLEY, H.J.TRODAHL,",THERMOPOWER OF Y(1)BA(2)CU(3)O(7) AND RELATED SUPERCONDUCTING OXIDES,"PHYS.REV.B,36(1987)8881",1987.0
2177,Y1.0Ba2.0Cu3.0O6.88,Y123,90.6,3.824,3.889,11.694,SSC0641285,"J.KLAMUT, P.J.MARDOWSKI, R.HORYN, Z.BUKOWSKI, Z.HENKIE,",NORMAL STATE THERMOPOWER OF THE HIGH TEMPERATURE SUPERCONDUCTOR Y(1)BA(2)CU(3)O(6.5+Z),"SOLID STATE COMMUN.,64(1987)1285",1987.0
2178,Tl2.0Ca2.0Ba2.0Cu3.0O10.0,Tl2223,119.95,,,,MPL0020923,"A.P.GONCALVES, C.POLITIS, E.B.LOPESH.L.LUO, L.ALCACER, M.ALMEIDA, S.M.GREEN, U.BRAUN,",SUPERCONDUCTIVITY AND THERMOELECTRIC POWER IN TL(2)CA(2)BA(2)CU(3)O(10) AND TL(1)CA(3)BA(1)CU(3)O(9),"MOD.PHYS.LETT.B,2(1988)923",1988.0
2179,Th1.0Ca3.0Ba1.0Cu3.0O9.0,,124.5,,,,MPL0020923,"A.P.GONCALVES, C.POLITIS, E.B.LOPESH.L.LUO, L.ALCACER, M.ALMEIDA, S.M.GREEN, U.BRAUN,",SUPERCONDUCTIVITY AND THERMOELECTRIC POWER IN TL(2)CA(2)BA(2)CU(3)O(10) AND TL(1)CA(3)BA(1)CU(3)O(9),"MOD.PHYS.LETT.B,2(1988)923",1988.0
2182,Bi2.0Sr2.0Ca1.0Cu2.0O8.0,Bi2212,83.0,,,,PR0419551,"B.KESZEI, L.FORRO, V.ILAKOVAC,",HIGH-PRESSURE STYDY OF BI2SR2CACU2O8 SINGLE CRYSTALS,"PHYS.REV.B,41(1990)9551",1990.0
2183,Y1.0Ba2.0Cu2.94Zn0.06O7.0,Y123,69.0,,,,PR0418757,"A.R.VOODENBAUGH, J.G.HUBER, W.J.LIVERMAN, YOUWEN XU,","SUPERCONDUCTIVITY UNDER HIGH PRESSURE OF YBA2(CU1-XMX)3O7-Z(M=FE,CO,AL,CR,NI, AND ZN)","PHYS.REV.B,41(1990)8757",1990.0
2184,Y1.0Ba2.0Cu2.88Zn0.12O7.0,Y123,41.0,,,,PR0418757,"A.R.VOODENBAUGH, J.G.HUBER, W.J.LIVERMAN, YOUWEN XU,","SUPERCONDUCTIVITY UNDER HIGH PRESSURE OF YBA2(CU1-XMX)3O7-Z(M=FE,CO,AL,CR,NI, AND ZN)","PHYS.REV.B,41(1990)8757",1990.0
2185,Y1.0Ba2.0Cu2.94Ni0.06O7.0,Y123,84.0,,,,PR0418757,"A.R.VOODENBAUGH, J.G.HUBER, W.J.LIVERMAN, YOUWEN XU,","SUPERCONDUCTIVITY UNDER HIGH PRESSURE OF YBA2(CU1-XMX)3O7-Z(M=FE,CO,AL,CR,NI, AND ZN)","PHYS.REV.B,41(1990)8757",1990.0
2186,Y1.0Ba2.0Cu2.88Ni0.12O7.0,Y123,78.0,,,,PR0418757,"A.R.VOODENBAUGH, J.G.HUBER, W.J.LIVERMAN, YOUWEN XU,","SUPERCONDUCTIVITY UNDER HIGH PRESSURE OF YBA2(CU1-XMX)3O7-Z(M=FE,CO,AL,CR,NI, AND ZN)","PHYS.REV.B,41(1990)8757",1990.0
2187,Y1.0Ba2.0Cu2.88Co0.12O7.0,Y123,72.5,,,,PR0418757,"A.R.VOODENBAUGH, J.G.HUBER, W.J.LIVERMAN, YOUWEN XU,","SUPERCONDUCTIVITY UNDER HIGH PRESSURE OF YBA2(CU1-XMX)3O7-Z(M=FE,CO,AL,CR,NI, AND ZN)","PHYS.REV.B,41(1990)8757",1990.0
2188,Y1.0Ba2.0Cu2.94Cr0.06O7.0,Y123,84.0,,,,PR0418757,"A.R.VOODENBAUGH, J.G.HUBER, W.J.LIVERMAN, YOUWEN XU,","SUPERCONDUCTIVITY UNDER HIGH PRESSURE OF YBA2(CU1-XMX)3O7-Z(M=FE,CO,AL,CR,NI, AND ZN)","PHYS.REV.B,41(1990)8757",1990.0
2189,Y1.0Ba2.0Cu2.88Al0.12O7.0,Y123,78.0,,,,PR0418757,"A.R.VOODENBAUGH, J.G.HUBER, W.J.LIVERMAN, YOUWEN XU,","SUPERCONDUCTIVITY UNDER HIGH PRESSURE OF YBA2(CU1-XMX)3O7-Z(M=FE,CO,AL,CR,NI, AND ZN)","PHYS.REV.B,41(1990)8757",1990.0
2190,Y1.0Ba2.0Cu2.82Al0.18O7.0,Y123,66.0,,,,PR0418757,"A.R.VOODENBAUGH, J.G.HUBER, W.J.LIVERMAN, YOUWEN XU,","SUPERCONDUCTIVITY UNDER HIGH PRESSURE OF YBA2(CU1-XMX)3O7-Z(M=FE,CO,AL,CR,NI, AND ZN)","PHYS.REV.B,41(1990)8757",1990.0
2191,Y1.0Ba2.0Cu2.85Fe0.15O7.0,Y123,75.0,,,,PR0418757,"A.R.VOODENBAUGH, J.G.HUBER, W.J.LIVERMAN, YOUWEN XU,","SUPERCONDUCTIVITY UNDER HIGH PRESSURE OF YBA2(CU1-XMX)3O7-Z(M=FE,CO,AL,CR,NI, AND ZN)","PHYS.REV.B,41(1990)8757",1990.0
2192,Y1.0Ba2.0Cu2.775Fe0.225O7.0,Y123,59.0,,,,PR0418757,"A.R.VOODENBAUGH, J.G.HUBER, W.J.LIVERMAN, YOUWEN XU,","SUPERCONDUCTIVITY UNDER HIGH PRESSURE OF YBA2(CU1-XMX)3O7-Z(M=FE,CO,AL,CR,NI, AND ZN)","PHYS.REV.B,41(1990)8757",1990.0
2193,Y1.0Ba2.0Cu3.0O6.8,Y123,64.0,3.822,3.889,11.712,PR0418757,"A.R.VOODENBAUGH, J.G.HUBER, W.J.LIVERMAN, YOUWEN XU,","SUPERCONDUCTIVITY UNDER HIGH PRESSURE OF YBA2(CU1-XMX)3O7-Z(M=FE,CO,AL,CR,NI, AND ZN)","PHYS.REV.B,41(1990)8757",1990.0
2194,Y1.0Ba2.0Cu3.0O7.0,Y123,89.0,3.817,3.885,11.681,PR0418757,"A.R.VOODENBAUGH, J.G.HUBER, W.J.LIVERMAN, YOUWEN XU,","SUPERCONDUCTIVITY UNDER HIGH PRESSURE OF YBA2(CU1-XMX)3O7-Z(M=FE,CO,AL,CR,NI, AND ZN)","PHYS.REV.B,41(1990)8757",1990.0
2198,Y1.0Ba2.0Cu4.0O8.0,,81.0,3.842,3.871,27.244,PR0416616,"D.M.POOKE, J.L.TALLON, M.R.PRESLAND, R.G.BUCKLEY,",BULK SUPERCONDUCTING Y2BA4CU7O15-ZX AND YBA2CU4O8 PREPARDE INOXYGEN AT 1 ATM,"PHYS.REV.B,41(1990)6616",1990.0
2199,Er2.0Ba4.0Cu7.0O15.0,,85.0,3.838,3.867,50.624,PR0416616,"D.M.POOKE, J.L.TALLON, M.R.PRESLAND, R.G.BUCKLEY,",BULK SUPERCONDUCTING Y2BA4CU7O15-ZX AND YBA2CU4O8 PREPARDE INOXYGEN AT 1 ATM,"PHYS.REV.B,41(1990)6616",1990.0
2200,Y2.0Ba4.0Cu7.0O15.0,Y247,92.0,,,,PR0417220,"D.M.POOKE, F.J.BLUNT, J.L.TALLON, M.R.PRESLAND, R.G.BUCKLEY,",R2BA4CU7O15-Z: A 92-K BULK SUPERCONDUCTOR,"PHYS.REV.B,41(1990)7220",1990.0
2201,Y2.0Ba4.0Cu7.0O14.98,Y247,88.0,,,,PR0417220,"D.M.POOKE, F.J.BLUNT, J.L.TALLON, M.R.PRESLAND, R.G.BUCKLEY,",R2BA4CU7O15-Z: A 92-K BULK SUPERCONDUCTOR,"PHYS.REV.B,41(1990)7220",1990.0
2202,Y2.0Ba4.0Cu7.0O14.92,Y247,82.0,,,,PR0417220,"D.M.POOKE, F.J.BLUNT, J.L.TALLON, M.R.PRESLAND, R.G.BUCKLEY,",R2BA4CU7O15-Z: A 92-K BULK SUPERCONDUCTOR,"PHYS.REV.B,41(1990)7220",1990.0
2203,Y2.0Ba4.0Cu7.0O14.85,Y247,78.0,,,,PR0417220,"D.M.POOKE, F.J.BLUNT, J.L.TALLON, M.R.PRESLAND, R.G.BUCKLEY,",R2BA4CU7O15-Z: A 92-K BULK SUPERCONDUCTOR,"PHYS.REV.B,41(1990)7220",1990.0
2204,Y2.0Ba4.0Cu7.0O14.78,Y247,70.0,,,,PR0417220,"D.M.POOKE, F.J.BLUNT, J.L.TALLON, M.R.PRESLAND, R.G.BUCKLEY,",R2BA4CU7O15-Z: A 92-K BULK SUPERCONDUCTOR,"PHYS.REV.B,41(1990)7220",1990.0
2205,Y2.0Ba4.0Cu7.0O14.68,Y247,60.0,,,,PR0417220,"D.M.POOKE, F.J.BLUNT, J.L.TALLON, M.R.PRESLAND, R.G.BUCKLEY,",R2BA4CU7O15-Z: A 92-K BULK SUPERCONDUCTOR,"PHYS.REV.B,41(1990)7220",1990.0
2206,Y2.0Ba4.0Cu7.0O14.46,Y247,46.0,,,,PR0417220,"D.M.POOKE, F.J.BLUNT, J.L.TALLON, M.R.PRESLAND, R.G.BUCKLEY,",R2BA4CU7O15-Z: A 92-K BULK SUPERCONDUCTOR,"PHYS.REV.B,41(1990)7220",1990.0
2207,Y2.0Ba4.0Cu7.0O14.38,Y247,50.0,,,,PR0417220,"D.M.POOKE, F.J.BLUNT, J.L.TALLON, M.R.PRESLAND, R.G.BUCKLEY,",R2BA4CU7O15-Z: A 92-K BULK SUPERCONDUCTOR,"PHYS.REV.B,41(1990)7220",1990.0
2208,Y2.0Ba4.0Cu7.0O14.16,Y247,34.0,,,,PR0417220,"D.M.POOKE, F.J.BLUNT, J.L.TALLON, M.R.PRESLAND, R.G.BUCKLEY,",R2BA4CU7O15-Z: A 92-K BULK SUPERCONDUCTOR,"PHYS.REV.B,41(1990)7220",1990.0
2209,Y2.0Ba4.0Cu7.0O14.04,Y247,36.0,,,,PR0417220,"D.M.POOKE, F.J.BLUNT, J.L.TALLON, M.R.PRESLAND, R.G.BUCKLEY,",R2BA4CU7O15-Z: A 92-K BULK SUPERCONDUCTOR,"PHYS.REV.B,41(1990)7220",1990.0
2210,Y2.0Ba4.0Cu7.0O14.0,Y247,30.0,,,,PR0417220,"D.M.POOKE, F.J.BLUNT, J.L.TALLON, M.R.PRESLAND, R.G.BUCKLEY,",R2BA4CU7O15-Z: A 92-K BULK SUPERCONDUCTOR,"PHYS.REV.B,41(1990)7220",1990.0
2215,Bi2.0Sr2.0Nd1.64Ce0.36Cu2.0O10.23,,14.0,3.881,,17.93,PHC1680079,"H. TAKAGI, J.B. TORRANCE, R. BEYERS, S. UCHIDA, T. ARIMA, Y. TOKURA,",EXTENDED FAMILY OF NEW Bi-2222 SUPERCONDUCTING CUPRATES Bi2Sr2(RE1-xCex)2Cu2O10+y9 RE=rare earth,"Physica.C,168(1990)79-84",1990.0
2216,Bi2.0Sr2.0Sm1.64Ce0.36Cu2.0O10.24,,16.0,3.863,,17.9,PHC1680079,"H. TAKAGI, J.B. TORRANCE, R. BEYERS, S. UCHIDA, T. ARIMA, Y. TOKURA,",EXTENDED FAMILY OF NEW Bi-2222 SUPERCONDUCTING CUPRATES Bi2Sr2(RE1-xCex)2Cu2O10+y9 RE=rare earth,"Physica.C,168(1990)79-84",1990.0
2217,Bi2.0Sr2.0Eu1.64Ce0.36Cu2.0O10.26,,27.0,3.8539999999999996,,17.88,PHC1680079,"H. TAKAGI, J.B. TORRANCE, R. BEYERS, S. UCHIDA, T. ARIMA, Y. TOKURA,",EXTENDED FAMILY OF NEW Bi-2222 SUPERCONDUCTING CUPRATES Bi2Sr2(RE1-xCex)2Cu2O10+y9 RE=rare earth,"Physica.C,168(1990)79-84",1990.0
2218,Bi2.0Sr2.0Gd1.64Ce0.36Cu2.0O10.24,,34.0,3.8510000000000004,,17.88,PHC1680079,"H. TAKAGI, J.B. TORRANCE, R. BEYERS, S. UCHIDA, T. ARIMA, Y. TOKURA,",EXTENDED FAMILY OF NEW Bi-2222 SUPERCONDUCTING CUPRATES Bi2Sr2(RE1-xCex)2Cu2O10+y9 RE=rare earth,"Physica.C,168(1990)79-84",1990.0
2219,Bi2.0Sr2.0Dy1.64Ce0.36Cu2.0O10.26,,27.0,3.844,,17.87,PHC1680079,"H. TAKAGI, J.B. TORRANCE, R. BEYERS, S. UCHIDA, T. ARIMA, Y. TOKURA,",EXTENDED FAMILY OF NEW Bi-2222 SUPERCONDUCTING CUPRATES Bi2Sr2(RE1-xCex)2Cu2O10+y9 RE=rare earth,"Physica.C,168(1990)79-84",1990.0
2220,Bi2.0Sr2.0Ho1.64Ce0.36Cu2.0O10.22,,24.0,3.84,,17.86,PHC1680079,"H. TAKAGI, J.B. TORRANCE, R. BEYERS, S. UCHIDA, T. ARIMA, Y. TOKURA,",EXTENDED FAMILY OF NEW Bi-2222 SUPERCONDUCTING CUPRATES Bi2Sr2(RE1-xCex)2Cu2O10+y9 RE=rare earth,"Physica.C,168(1990)79-84",1990.0
2221,Bi2.0Sr2.0Y1.64Ce0.36Cu2.0O10.22,,20.0,3.8360000000000003,,17.85,PHC1680079,"H. TAKAGI, J.B. TORRANCE, R. BEYERS, S. UCHIDA, T. ARIMA, Y. TOKURA,",EXTENDED FAMILY OF NEW Bi-2222 SUPERCONDUCTING CUPRATES Bi2Sr2(RE1-xCex)2Cu2O10+y9 RE=rare earth,"Physica.C,168(1990)79-84",1990.0
2224,Tl1.0Ba2.0Ca1.0Cu2.0O7.0,,80.0,3.85,,12.76,PHC1680057,"M.KIKUCHI, N.KOBAYASHI, S.NAKAJIMA, Y.MUTO, Y.SYONO,","SUPERCONDUCTIVITY OF HIGH-TC TLBA2CA1-XREXCU2O7(RE=ND,GD OR Y)SYSTEM","PHYSICA C,168(1990)57",1990.0
2225,Nd1.88Ce0.12Cu0.98IN0.02O4.0,,15.4,,,,PHC1700211,"C.C.ALMASAN, C.L.SEAMAN, E.A.EARLY, J.T.MARKERT, M.B.MAPLE, N.Y.AYOUB,",THE EFFECT OF INDIUM SUBSTITUTION FOR COPPER ON THE SUPERCONDUCTIVITY OF THE ELECTRON-DOPED SYSTEM ND-CE-CU-O,"PHYSICA C,170(1990)211",1990.0
2226,Nd1.88Ce0.12Cu0.97IN0.03O4.0,,17.0,,,,PHC1700211,"C.C.ALMASAN, C.L.SEAMAN, E.A.EARLY, J.T.MARKERT, M.B.MAPLE, N.Y.AYOUB,",THE EFFECT OF INDIUM SUBSTITUTION FOR COPPER ON THE SUPERCONDUCTIVITY OF THE ELECTRON-DOPED SYSTEM ND-CE-CU-O,"PHYSICA C,170(1990)211",1990.0
2227,Nd1.88Ce0.12Cu0.96IN0.04O4.0,,10.5,,,,PHC1700211,"C.C.ALMASAN, C.L.SEAMAN, E.A.EARLY, J.T.MARKERT, M.B.MAPLE, N.Y.AYOUB,",THE EFFECT OF INDIUM SUBSTITUTION FOR COPPER ON THE SUPERCONDUCTIVITY OF THE ELECTRON-DOPED SYSTEM ND-CE-CU-O,"PHYSICA C,170(1990)211",1990.0
2228,Nd1.87Ce0.13Cu0.98IN0.02O4.0,,19.5,,,,PHC1700211,"C.C.ALMASAN, C.L.SEAMAN, E.A.EARLY, J.T.MARKERT, M.B.MAPLE, N.Y.AYOUB,",THE EFFECT OF INDIUM SUBSTITUTION FOR COPPER ON THE SUPERCONDUCTIVITY OF THE ELECTRON-DOPED SYSTEM ND-CE-CU-O,"PHYSICA C,170(1990)211",1990.0
2229,Nd1.85Ce0.15Cu1.0O4.0,T',22.7,,,,PHC1700211,"C.C.ALMASAN, C.L.SEAMAN, E.A.EARLY, J.T.MARKERT, M.B.MAPLE, N.Y.AYOUB,",THE EFFECT OF INDIUM SUBSTITUTION FOR COPPER ON THE SUPERCONDUCTIVITY OF THE ELECTRON-DOPED SYSTEM ND-CE-CU-O,"PHYSICA C,170(1990)211",1990.0
2230,Nd1.85Ce0.15Cu0.99IN0.01O4.0,,20.5,,,,PHC1700211,"C.C.ALMASAN, C.L.SEAMAN, E.A.EARLY, J.T.MARKERT, M.B.MAPLE, N.Y.AYOUB,",THE EFFECT OF INDIUM SUBSTITUTION FOR COPPER ON THE SUPERCONDUCTIVITY OF THE ELECTRON-DOPED SYSTEM ND-CE-CU-O,"PHYSICA C,170(1990)211",1990.0
2231,Nd1.85Ce0.15Cu0.98IN0.02O4.0,,19.5,,,,PHC1700211,"C.C.ALMASAN, C.L.SEAMAN, E.A.EARLY, J.T.MARKERT, M.B.MAPLE, N.Y.AYOUB,",THE EFFECT OF INDIUM SUBSTITUTION FOR COPPER ON THE SUPERCONDUCTIVITY OF THE ELECTRON-DOPED SYSTEM ND-CE-CU-O,"PHYSICA C,170(1990)211",1990.0
2235,Y1.0Ba2.0Cu3.0O7.0,Y123,92.0,3.82,3.89,11.68,IJM0030409,"DUAN HONG-MIN, LIN SHU-YUAN, LU LI, MA BEI-HAI, ZHANG DIAN-LIN,",THERMOPOWER ANISOTROPY OF YBA2CU3O7-Z SINGLE CRYSTALS,"INT'L J.MOD.PHYS.B,3(1989)409",1989.0
2236,Y1.0Ba2.0Cu3.0O7.0,Y123,91.5,,,,PHC1621627,"A.R. MOODENBAUGH, J.L. PENG, M. SUENAGA, R.N. SHELTON, Youwen XU,","CRITICAL MAGNETIC FIELDS(Hc2Hcl)AND k IN YBa2(Cu0.98M0.02)3O7+delta,M=Ni,Al, AND Cu","Physica.C,162-164(1989)1627-1628",1989.0
2237,Y1.0Ba2.0Cu2.94Ni0.06O7.0,Y123,83.5,,,,PHC1621627,"A.R. MOODENBAUGH, J.L. PENG, M. SUENAGA, R.N. SHELTON, Youwen XU,","CRITICAL MAGNETIC FIELDS(Hc2Hcl)AND k IN YBa2(Cu0.98M0.02)3O7+delta,M=Ni,Al, AND Cu","Physica.C,162-164(1989)1627-1628",1989.0
2238,Y1.0Ba2.0Cu2.94Al0.06O7.0,Y123,87.0,,,,PHC1621627,"A.R. MOODENBAUGH, J.L. PENG, M. SUENAGA, R.N. SHELTON, Youwen XU,","CRITICAL MAGNETIC FIELDS(Hc2Hcl)AND k IN YBa2(Cu0.98M0.02)3O7+delta,M=Ni,Al, AND Cu","Physica.C,162-164(1989)1627-1628",1989.0
2239,Tl2.0Ba2.0Ca2.0Cu3.0O10.0,Tl2223,118.5,,,,PHC1621619,"H. NOEL, J. PADIOU, J.C. LEVET, M. POTEL, O. LABORDE, P. GOUGEON, P. MONCEAU,",ANISOTROPIC PROPERTIES OF SINGLE CRYSTALS OF (TIO)mBa2Ca2Cu3O8,"Physica.C,162-164(1989)1619-1620",1989.0
2241,Y1.0Ba2.0Cu3.0O7.0,Y123,92.2,,,,PHC1520293,"DALICHAOUCH.Y, GUERTIN.R.P, HAKE.R.R, KURIC.M.V, LEE.B.W, MAPLE.M.B, NEUMEIER.J.J, TORIKACHVILI.M.S, YANG.K.N,",UPPER CRITICAL MAGNETIC FIELD MEASUREMENTS IN RBA2CU3O7-Z(R=RARE EARTH) COMPOUNDS,"PHYSICA C,152(1988)293",1988.0
2242,Y1.0Ba2.0Cu3.0O7.0,Y123,90.9,,,,PHC1520293,"DALICHAOUCH.Y, GUERTIN.R.P, HAKE.R.R, KURIC.M.V, LEE.B.W, MAPLE.M.B, NEUMEIER.J.J, TORIKACHVILI.M.S, YANG.K.N,",UPPER CRITICAL MAGNETIC FIELD MEASUREMENTS IN RBA2CU3O7-Z(R=RARE EARTH) COMPOUNDS,"PHYSICA C,152(1988)293",1988.0
2243,Nd1.0Ba2.0Cu3.0O7.0,Y123,91.9,,,,PHC1520293,"DALICHAOUCH.Y, GUERTIN.R.P, HAKE.R.R, KURIC.M.V, LEE.B.W, MAPLE.M.B, NEUMEIER.J.J, TORIKACHVILI.M.S, YANG.K.N,",UPPER CRITICAL MAGNETIC FIELD MEASUREMENTS IN RBA2CU3O7-Z(R=RARE EARTH) COMPOUNDS,"PHYSICA C,152(1988)293",1988.0
2244,Sm1.0Ba2.0Cu3.0O7.0,Y123,90.9,,,,PHC1520293,"DALICHAOUCH.Y, GUERTIN.R.P, HAKE.R.R, KURIC.M.V, LEE.B.W, MAPLE.M.B, NEUMEIER.J.J, TORIKACHVILI.M.S, YANG.K.N,",UPPER CRITICAL MAGNETIC FIELD MEASUREMENTS IN RBA2CU3O7-Z(R=RARE EARTH) COMPOUNDS,"PHYSICA C,152(1988)293",1988.0
2245,Eu1.0Ba2.0Cu3.0O7.0,Y123,93.8,,,,PHC1520293,"DALICHAOUCH.Y, GUERTIN.R.P, HAKE.R.R, KURIC.M.V, LEE.B.W, MAPLE.M.B, NEUMEIER.J.J, TORIKACHVILI.M.S, YANG.K.N,",UPPER CRITICAL MAGNETIC FIELD MEASUREMENTS IN RBA2CU3O7-Z(R=RARE EARTH) COMPOUNDS,"PHYSICA C,152(1988)293",1988.0
2246,Gd1.0Ba2.0Cu3.0O7.0,Y123,94.2,,,,PHC1520293,"DALICHAOUCH.Y, GUERTIN.R.P, HAKE.R.R, KURIC.M.V, LEE.B.W, MAPLE.M.B, NEUMEIER.J.J, TORIKACHVILI.M.S, YANG.K.N,",UPPER CRITICAL MAGNETIC FIELD MEASUREMENTS IN RBA2CU3O7-Z(R=RARE EARTH) COMPOUNDS,"PHYSICA C,152(1988)293",1988.0
2247,Dy1.0Ba2.0Cu3.0O7.0,Y123,90.0,,,,PHC1520293,"DALICHAOUCH.Y, GUERTIN.R.P, HAKE.R.R, KURIC.M.V, LEE.B.W, MAPLE.M.B, NEUMEIER.J.J, TORIKACHVILI.M.S, YANG.K.N,",UPPER CRITICAL MAGNETIC FIELD MEASUREMENTS IN RBA2CU3O7-Z(R=RARE EARTH) COMPOUNDS,"PHYSICA C,152(1988)293",1988.0
2248,Dy1.0Ba2.0Cu3.0O7.0,Y123,91.0,,,,PHC1520293,"DALICHAOUCH.Y, GUERTIN.R.P, HAKE.R.R, KURIC.M.V, LEE.B.W, MAPLE.M.B, NEUMEIER.J.J, TORIKACHVILI.M.S, YANG.K.N,",UPPER CRITICAL MAGNETIC FIELD MEASUREMENTS IN RBA2CU3O7-Z(R=RARE EARTH) COMPOUNDS,"PHYSICA C,152(1988)293",1988.0
2249,Ho1.0Ba2.0Cu3.0O7.0,Y123,92.7,,,,PHC1520293,"DALICHAOUCH.Y, GUERTIN.R.P, HAKE.R.R, KURIC.M.V, LEE.B.W, MAPLE.M.B, NEUMEIER.J.J, TORIKACHVILI.M.S, YANG.K.N,",UPPER CRITICAL MAGNETIC FIELD MEASUREMENTS IN RBA2CU3O7-Z(R=RARE EARTH) COMPOUNDS,"PHYSICA C,152(1988)293",1988.0
2250,Er1.0Ba2.0Cu3.0O7.0,Y123,92.2,,,,PHC1520293,"DALICHAOUCH.Y, GUERTIN.R.P, HAKE.R.R, KURIC.M.V, LEE.B.W, MAPLE.M.B, NEUMEIER.J.J, TORIKACHVILI.M.S, YANG.K.N,",UPPER CRITICAL MAGNETIC FIELD MEASUREMENTS IN RBA2CU3O7-Z(R=RARE EARTH) COMPOUNDS,"PHYSICA C,152(1988)293",1988.0
2251,Er1.0Ba2.0Cu3.0O7.0,Y123,89.3,,,,PHC1520293,"DALICHAOUCH.Y, GUERTIN.R.P, HAKE.R.R, KURIC.M.V, LEE.B.W, MAPLE.M.B, NEUMEIER.J.J, TORIKACHVILI.M.S, YANG.K.N,",UPPER CRITICAL MAGNETIC FIELD MEASUREMENTS IN RBA2CU3O7-Z(R=RARE EARTH) COMPOUNDS,"PHYSICA C,152(1988)293",1988.0
2252,Tm1.0Ba2.0Cu3.0O7.0,Y123,91.5,,,,PHC1520293,"DALICHAOUCH.Y, GUERTIN.R.P, HAKE.R.R, KURIC.M.V, LEE.B.W, MAPLE.M.B, NEUMEIER.J.J, TORIKACHVILI.M.S, YANG.K.N,",UPPER CRITICAL MAGNETIC FIELD MEASUREMENTS IN RBA2CU3O7-Z(R=RARE EARTH) COMPOUNDS,"PHYSICA C,152(1988)293",1988.0
2253,Yb1.0Ba2.0Cu3.0O7.0,Y123,90.1,,,,PHC1520293,"DALICHAOUCH.Y, GUERTIN.R.P, HAKE.R.R, KURIC.M.V, LEE.B.W, MAPLE.M.B, NEUMEIER.J.J, TORIKACHVILI.M.S, YANG.K.N,",UPPER CRITICAL MAGNETIC FIELD MEASUREMENTS IN RBA2CU3O7-Z(R=RARE EARTH) COMPOUNDS,"PHYSICA C,152(1988)293",1988.0
2254,Lu1.0Ba2.0Cu3.0O7.0,Y123,90.0,,,,PHC1520293,"DALICHAOUCH.Y, GUERTIN.R.P, HAKE.R.R, KURIC.M.V, LEE.B.W, MAPLE.M.B, NEUMEIER.J.J, TORIKACHVILI.M.S, YANG.K.N,",UPPER CRITICAL MAGNETIC FIELD MEASUREMENTS IN RBA2CU3O7-Z(R=RARE EARTH) COMPOUNDS,"PHYSICA C,152(1988)293",1988.0
2255,Tl2.0Ba2.0Cu1.0O6.01,,81.0,,,,PR0437875,"H.IGARASHI, T.MANAKO, Y.KUBO, Y.SHIMAKAWA,",TRANSPORT AND MAGNETIC PROPERTIES OF TL2BA2CUO6+Z SHOWING A Z-DEPENDENT GRADUAL TRANSITION FROM AN 85-K SUPERCONDUCTING METAL,"PHYS.REV.B,43(1991)7875",1991.0
2256,Tl2.0Ba2.0Cu1.0O6.03,,62.0,,,,PR0437875,"H.IGARASHI, T.MANAKO, Y.KUBO, Y.SHIMAKAWA,",TRANSPORT AND MAGNETIC PROPERTIES OF TL2BA2CUO6+Z SHOWING A Z-DEPENDENT GRADUAL TRANSITION FROM AN 85-K SUPERCONDUCTING METAL,"PHYS.REV.B,43(1991)7875",1991.0
2257,Tl2.0Ba2.0Cu1.0O6.05,,47.0,,,,PR0437875,"H.IGARASHI, T.MANAKO, Y.KUBO, Y.SHIMAKAWA,",TRANSPORT AND MAGNETIC PROPERTIES OF TL2BA2CUO6+Z SHOWING A Z-DEPENDENT GRADUAL TRANSITION FROM AN 85-K SUPERCONDUCTING METAL,"PHYS.REV.B,43(1991)7875",1991.0
2258,Tl2.0Ba2.0Cu1.0O6.08,,16.0,,,,PR0437875,"H.IGARASHI, T.MANAKO, Y.KUBO, Y.SHIMAKAWA,",TRANSPORT AND MAGNETIC PROPERTIES OF TL2BA2CUO6+Z SHOWING A Z-DEPENDENT GRADUAL TRANSITION FROM AN 85-K SUPERCONDUCTING METAL,"PHYS.REV.B,43(1991)7875",1991.0
2263,Nd1.86Ce0.14Cu1.0O3.96,T',21.3,3.949,,12.089,PRL0621197,"H.RAKAGI, S.UCHIDA, Y.TOKURA,",SUPERCONDUCTIVITY PRODUCED BY ELECTRON DOPING IN CUO2-LAYEREDCOMPOUNDS,PHYS.REV.LETT.62(1989)1197,1989.0
2264,Nd1.85Ce0.15Cu1.0O3.95,T',22.1,3.947,,12.1,PRL0621197,"H.RAKAGI, S.UCHIDA, Y.TOKURA,",SUPERCONDUCTIVITY PRODUCED BY ELECTRON DOPING IN CUO2-LAYEREDCOMPOUNDS,PHYS.REV.LETT.62(1989)1197,1989.0
2265,Nd1.84Ce0.16Cu1.0O3.96,T',16.1,3.948,,12.077,PRL0621197,"H.RAKAGI, S.UCHIDA, Y.TOKURA,",SUPERCONDUCTIVITY PRODUCED BY ELECTRON DOPING IN CUO2-LAYEREDCOMPOUNDS,PHYS.REV.LETT.62(1989)1197,1989.0
2272,Y1.0Ba2.0Cu3.0O7.0,Y123,92.5,,,,PHC1710243,"J.W.LORAM, K.A.MIRZA, P.F.FREEMAN,",THE ELECTRONIC SPECIFIC HEAT OF YBA2(CU1-ZNX)3O7 FROM 1.6 K TO300 K,"PHYSICA C,171(1990)243",1990.0
2273,Y1.0Ba2.0Cu2.97Zn0.03O7.0,Y123,79.5,,,,PHC1710243,"J.W.LORAM, K.A.MIRZA, P.F.FREEMAN,",THE ELECTRONIC SPECIFIC HEAT OF YBA2(CU1-ZNX)3O7 FROM 1.6 K TO300 K,"PHYSICA C,171(1990)243",1990.0
2274,Y1.0Ba2.0Cu2.91Zn0.09O7.0,Y123,56.0,,,,PHC1710243,"J.W.LORAM, K.A.MIRZA, P.F.FREEMAN,",THE ELECTRONIC SPECIFIC HEAT OF YBA2(CU1-ZNX)3O7 FROM 1.6 K TO300 K,"PHYSICA C,171(1990)243",1990.0
2275,Y1.0Ba2.0Cu2.85Zn0.15O7.0,Y123,43.5,,,,PHC1710243,"J.W.LORAM, K.A.MIRZA, P.F.FREEMAN,",THE ELECTRONIC SPECIFIC HEAT OF YBA2(CU1-ZNX)3O7 FROM 1.6 K TO300 K,"PHYSICA C,171(1990)243",1990.0
2276,Y1.0Ba2.0Cu2.79Zn0.21O7.0,Y123,27.0,,,,PHC1710243,"J.W.LORAM, K.A.MIRZA, P.F.FREEMAN,",THE ELECTRONIC SPECIFIC HEAT OF YBA2(CU1-ZNX)3O7 FROM 1.6 K TO300 K,"PHYSICA C,171(1990)243",1990.0
2277,Y1.0Ba2.0Cu2.7Zn0.3O7.0,Y123,19.0,,,,PHC1710243,"J.W.LORAM, K.A.MIRZA, P.F.FREEMAN,",THE ELECTRONIC SPECIFIC HEAT OF YBA2(CU1-ZNX)3O7 FROM 1.6 K TO300 K,"PHYSICA C,171(1990)243",1990.0
2279,Y2.0Ba4.0Cu7.0O15.0,,41.0,,,,APJ0300474,"Hirohiko Murakami, Seiji Yaegahi, Shoji Tanaka, Yuh Shiohara,",Effect of Annealing Conditions on the Tc of the Y2Ba4Cu7O15-x Superconductor,Jpn.J.Appl.Phys.30(1991)474-475,1991.0
2280,Y2.0Ba4.0Cu7.0O15.0,,66.0,,,,APJ0300474,"Hirohiko Murakami, Seiji Yaegahi, Shoji Tanaka, Yuh Shiohara,",Effect of Annealing Conditions on the Tc of the Y2Ba4Cu7O15-x Superconductor,Jpn.J.Appl.Phys.30(1991)474-475,1991.0
2281,Y2.0Ba4.0Cu7.0O15.0,,75.0,,,,APJ0300474,"Hirohiko Murakami, Seiji Yaegahi, Shoji Tanaka, Yuh Shiohara,",Effect of Annealing Conditions on the Tc of the Y2Ba4Cu7O15-x Superconductor,Jpn.J.Appl.Phys.30(1991)474-475,1991.0
2282,Y2.0Ba4.0Cu7.0O15.0,,82.0,,,,APJ0300474,"Hirohiko Murakami, Seiji Yaegahi, Shoji Tanaka, Yuh Shiohara,",Effect of Annealing Conditions on the Tc of the Y2Ba4Cu7O15-x Superconductor,Jpn.J.Appl.Phys.30(1991)474-475,1991.0
2285,Y1.0Ba2.0Cu3.0O7.0,Y123,85.5,,,,PHC1720131,"M.AFFRONTE, M.DECROUX, O.FISCHER, T.GRAF, W.SADOWSKI,",COMPARISON OF HALL EFFECT NEAR TC IN YBCO 123 SINGLE CRYSTAL AND 124 CERAMICS,"PHYSICA C,172(1990)131",1990.0
2286,Y1.0Ba2.0Cu4.0O8.0,Y124,79.6,3.84,3.87,27.226999999999997,PHC1720131,"M.AFFRONTE, M.DECROUX, O.FISCHER, T.GRAF, W.SADOWSKI,",COMPARISON OF HALL EFFECT NEAR TC IN YBCO 123 SINGLE CRYSTAL AND 124 CERAMICS,"PHYSICA C,172(1990)131",1990.0
2291,Nd1.85Th0.15Cu1.0O4.0,,22.5,3.952,,12.11,PR0416582,"E.WANG, G.W.HULL, J.-M.TARASCON, L.H.GREENE, W.R.MCLINNON,",CATIONIC SUBSTITUTION AND ROLE OF OXYGEN IN THE N-TYPE SUPERCONDUCTING T' SYSTEM ND2-YCEYCUOZ,"PHYS.REV.B,41(1990)6582",1990.0
2292,Nd1.55La0.3Th0.15Cu1.0O4.0,,22.0,3.9610000000000003,,12.16,PR0416582,"E.WANG, G.W.HULL, J.-M.TARASCON, L.H.GREENE, W.R.MCLINNON,",CATIONIC SUBSTITUTION AND ROLE OF OXYGEN IN THE N-TYPE SUPERCONDUCTING T' SYSTEM ND2-YCEYCUOZ,"PHYS.REV.B,41(1990)6582",1990.0
2293,Nd1.25La0.6Th0.15Cu1.0O4.0,,18.0,3.97,,12.22,PR0416582,"E.WANG, G.W.HULL, J.-M.TARASCON, L.H.GREENE, W.R.MCLINNON,",CATIONIC SUBSTITUTION AND ROLE OF OXYGEN IN THE N-TYPE SUPERCONDUCTING T' SYSTEM ND2-YCEYCUOZ,"PHYS.REV.B,41(1990)6582",1990.0
2294,Nd0.95La0.9Th0.15Cu1.0O4.0,,16.0,3.9810000000000003,,12.26,PR0416582,"E.WANG, G.W.HULL, J.-M.TARASCON, L.H.GREENE, W.R.MCLINNON,",CATIONIC SUBSTITUTION AND ROLE OF OXYGEN IN THE N-TYPE SUPERCONDUCTING T' SYSTEM ND2-YCEYCUOZ,"PHYS.REV.B,41(1990)6582",1990.0
2295,Nd0.85La1.0Th0.15Cu1.0O4.0,,16.0,3.984,,12.28,PR0416582,"E.WANG, G.W.HULL, J.-M.TARASCON, L.H.GREENE, W.R.MCLINNON,",CATIONIC SUBSTITUTION AND ROLE OF OXYGEN IN THE N-TYPE SUPERCONDUCTING T' SYSTEM ND2-YCEYCUOZ,"PHYS.REV.B,41(1990)6582",1990.0
2297,Eu1.25La0.6Ce0.15Cu1.0O4.0,,15.0,3.938,,12.02,PR0416582,"E.WANG, G.W.HULL, J.-M.TARASCON, L.H.GREENE, W.R.MCLINNON,",CATIONIC SUBSTITUTION AND ROLE OF OXYGEN IN THE N-TYPE SUPERCONDUCTING T' SYSTEM ND2-YCEYCUOZ,"PHYS.REV.B,41(1990)6582",1990.0
2298,Eu0.95La0.9Ce0.15Cu1.0O4.0,,17.5,3.952,,12.1,PR0416582,"E.WANG, G.W.HULL, J.-M.TARASCON, L.H.GREENE, W.R.MCLINNON,",CATIONIC SUBSTITUTION AND ROLE OF OXYGEN IN THE N-TYPE SUPERCONDUCTING T' SYSTEM ND2-YCEYCUOZ,"PHYS.REV.B,41(1990)6582",1990.0
2299,Eu0.85La1.0Ce0.15Cu1.0O4.0,,15.0,3.958,,12.14,PR0416582,"E.WANG, G.W.HULL, J.-M.TARASCON, L.H.GREENE, W.R.MCLINNON,",CATIONIC SUBSTITUTION AND ROLE OF OXYGEN IN THE N-TYPE SUPERCONDUCTING T' SYSTEM ND2-YCEYCUOZ,"PHYS.REV.B,41(1990)6582",1990.0
2300,Eu0.65La1.2Ce0.15Cu1.0O4.0,,11.0,3.97,,12.2,PR0416582,"E.WANG, G.W.HULL, J.-M.TARASCON, L.H.GREENE, W.R.MCLINNON,",CATIONIC SUBSTITUTION AND ROLE OF OXYGEN IN THE N-TYPE SUPERCONDUCTING T' SYSTEM ND2-YCEYCUOZ,"PHYS.REV.B,41(1990)6582",1990.0
2301,Nd1.85Ce0.15Cu1.0O4.0,T',24.0,3.944,,12.09,PR0416582,"E.WANG, G.W.HULL, J.-M.TARASCON, L.H.GREENE, W.R.MCLINNON,",CATIONIC SUBSTITUTION AND ROLE OF OXYGEN IN THE N-TYPE SUPERCONDUCTING T' SYSTEM ND2-YCEYCUOZ,"PHYS.REV.B,41(1990)6582",1990.0
2302,Nd1.55La0.3Ce0.15Cu1.0O4.0,,25.2,3.9539999999999997,,12.12,PR0416582,"E.WANG, G.W.HULL, J.-M.TARASCON, L.H.GREENE, W.R.MCLINNON,",CATIONIC SUBSTITUTION AND ROLE OF OXYGEN IN THE N-TYPE SUPERCONDUCTING T' SYSTEM ND2-YCEYCUOZ,"PHYS.REV.B,41(1990)6582",1990.0
2303,Nd1.25La0.6Ce0.15Cu1.0O4.0,,23.0,3.963,,12.16,PR0416582,"E.WANG, G.W.HULL, J.-M.TARASCON, L.H.GREENE, W.R.MCLINNON,",CATIONIC SUBSTITUTION AND ROLE OF OXYGEN IN THE N-TYPE SUPERCONDUCTING T' SYSTEM ND2-YCEYCUOZ,"PHYS.REV.B,41(1990)6582",1990.0
2304,Nd0.95La0.9Ce0.15Cu1.0O4.0,,22.0,3.972,,12.22,PR0416582,"E.WANG, G.W.HULL, J.-M.TARASCON, L.H.GREENE, W.R.MCLINNON,",CATIONIC SUBSTITUTION AND ROLE OF OXYGEN IN THE N-TYPE SUPERCONDUCTING T' SYSTEM ND2-YCEYCUOZ,"PHYS.REV.B,41(1990)6582",1990.0
2305,Nd0.85La1.0Ce0.15Cu1.0O4.0,,15.0,3.978,,12.25,PR0416582,"E.WANG, G.W.HULL, J.-M.TARASCON, L.H.GREENE, W.R.MCLINNON,",CATIONIC SUBSTITUTION AND ROLE OF OXYGEN IN THE N-TYPE SUPERCONDUCTING T' SYSTEM ND2-YCEYCUOZ,"PHYS.REV.B,41(1990)6582",1990.0
2307,Tl2.0Ba2.0Ca1.0Cu2.0O8.0,Tl2212,106.0,,,,PHC1620476,"A. JUNOD, D. ECKERT, G. TRISCONE, J. MULLER, V.Y. LEE,","SPECIFIC HEAT (1-330K), MAGNETIC SUSCEPTIBILITY AND MEISSNER EFFECT OF Tl-Ba-Ca-Cu-O SAMPLES","Physica.C,162-164(1989)476-477",1989.0
2308,Tl2.0Ba2.0Ca2.0Cu3.0O10.0,Tl2223,129.0,,,,PHC1620476,"A. JUNOD, D. ECKERT, G. TRISCONE, J. MULLER, V.Y. LEE,","SPECIFIC HEAT (1-330K), MAGNETIC SUSCEPTIBILITY AND MEISSNER EFFECT OF Tl-Ba-Ca-Cu-O SAMPLES","Physica.C,162-164(1989)476-477",1989.0
