Repository: CompRhys/apical

# Data Guide

In all cases whilst compiling this data we have been careful to include as much meta-information as possible to allow data to be traced back to it's original sources. For SuperCon this takes the form of the SuperCon "num :" reference id and then the source publication details. For ICSD we provide the ICSD collection code.

We acknowledge the Japanese National Institute for Materials Science for maintaining the [SuperCon](https://supercon.nims.go.jp/index_en.html) database as well as FIZ Karlsruhe GmbH for maintaining [ICSD](https://www.fiz-karlsruhe.de/en/produkte-und-dienstleistungen/inorganic-crystal-structure-database-icsd).

File: processed-data/super_fam.csv (part 8 of 36)
num :,element :,name :,str3 :,tc :,lata :,latb :,latc :,refno :,ma1 :,ma2 :,mb1 :,mb2 :,mc1 :,mc2 :,md1 :,md2 :,me1 :,me2 :,mf1 :,mf2 :,mg1 :,mg2 :,mh1 :,mh2 :,mi1 :,mi2 :,mo1 :,mo2 :,oz :,composition :
3707,Tl0.5Pb0.5Sr1.6Ca2.4Cu3O9,,Tl2223,124.0,3.82,,15.28,PHC1980318,Tl,0.5,Pb,0.5,Sr,1.6,Ca,2.4,Cu,3.0,,,,,,,,,O,9.0,,Tl0.5Pb0.5Sr1.6Ca2.4Cu3.0O9.0
3708,Y1Ba2Cu3O7-Z,YBa2Cu3O7,Y123,94.0,,,,PHC1990023,Y,1.0,Ba,2.0,Cu,3.0,,,,,,,,,,,,,O,7.0,,Y1.0Ba2.0Cu3.0O7.0
3709,Bi2Sr2Ca1Cu2O8,Bi2Sr2CaCu2O8,Bi2212,87.0,,,,PHC1990032,Bi,2.0,Sr,2.0,Ca,1.0,Cu,2.0,,,,,,,,,,,O,8.0,,Bi2.0Sr2.0Ca1.0Cu2.0O8.0
3710,Y1Sr1Ba1Cu2.7Co0.3O6+Z,"(Y,Ca)SrBa(Cu,Co)3O7",Y123,22.0,3.84,,11.502,PHC1990037,Y,1.0,Sr,1.0,Ba,1.0,Cu,2.7,Co,0.3,,,,,,,,,O,6.0,,Y1.0Sr1.0Ba1.0Cu2.7Co0.3O6.0
3711,Y0.9Ca0.1Sr1Ba1Cu2.7Co0.3O6+Z,"(Y,Ca)SrBa(Cu,Co)3O7",Y123,40.0,3.83,,11.530999999999999,PHC1990037,Y,0.9,Ca,0.1,Sr,1.0,Ba,1.0,Cu,2.7,Co,0.3,,,,,,,O,6.0,,Y0.9Ca0.1Sr1.0Ba1.0Cu2.7Co0.3O6.0
3712,Y0.8Ca0.2Sr1Ba1Cu2.7Co0.3O6+Z,"(Y,Ca)SrBa(Cu,Co)3O7",Y123,58.0,3.82,,11.538,PHC1990037,Y,0.8,Ca,0.2,Sr,1.0,Ba,1.0,Cu,2.7,Co,0.3,,,,,,,O,6.0,,Y0.8Ca0.2Sr1.0Ba1.0Cu2.7Co0.3O6.0
3713,Y1Ba2Cu3.975Fe0.025O8,"YBa2(Cu,Fe)4O8",Y124,64.6,3.835,3.87,27.17,PHC1990130,Y,1.0,Ba,2.0,Cu,3.975,Fe,0.025,,,,,,,,,,,O,8.0,,Y1.0Ba2.0Cu3.975Fe0.025O8.0
3714,Y1Ba2Cu3.987Fe0.013O8,"YBa2(Cu,Fe)4O8",Y124,70.3,,,,PHC1990130,Y,1.0,Ba,2.0,Cu,3.987,Fe,0.013000000000000001,,,,,,,,,,,O,8.0,,Y1.0Ba2.0Cu3.987Fe0.013000000000000001O8.0
3715,Y1Ba2Cu3.925Fe0.075O8,"YBa2(Cu,Fe)4O8",Y124,44.2,,,,PHC1990130,Y,1.0,Ba,2.0,Cu,3.925,Fe,0.075,,,,,,,,,,,O,8.0,,Y1.0Ba2.0Cu3.925Fe0.075O8.0
3716,La1.82Sr0.18Cu1O4,"(La,Sr)2CuO4",T,37.0,,,,PHC1990143,La,1.82,Sr,0.18,Cu,1.0,,,,,,,,,,,,,O,4.0,4.0,La1.82Sr0.18Cu1.0O4.0
3717,La1.82Sr0.18Cu1O3.994,"(La,Sr)2CuO4",T,34.0,,,,PHC1990143,La,1.82,Sr,0.18,Cu,1.0,,,,,,,,,,,,,O,3.9939999999999998,3.9939999999999998,La1.82Sr0.18Cu1.0O3.9939999999999998
3718,La1.82Sr0.18Cu1O3.987,"(La,Sr)2CuO4",T,33.0,,,,PHC1990143,La,1.82,Sr,0.18,Cu,1.0,,,,,,,,,,,,,O,3.987,3.987,La1.82Sr0.18Cu1.0O3.987
3719,La1.82Sr0.18Cu1O3.972,"(La,Sr)2CuO4",T,28.0,,,,PHC1990143,La,1.82,Sr,0.18,Cu,1.0,,,,,,,,,,,,,O,3.972,3.972,La1.82Sr0.18Cu1.0O3.972
3720,La1.82Sr0.18Cu1O3.967,"(La,Sr)2CuO4",T,22.0,,,,PHC1990143,La,1.82,Sr,0.18,Cu,1.0,,,,,,,,,,,,,O,3.967,3.967,La1.82Sr0.18Cu1.0O3.967
3722,Yb1Ba1.8Sr0.2Cu4O8,"Yb(Ba,Sr)2Cu4O8",Y124,80.0,3.8139999999999996,3.8569999999999998,27.129,PHC1990177,Yb,1.0,Ba,1.8,Sr,0.2,Cu,4.0,,,,,,,,,,,O,8.0,,Yb1.0Ba1.8Sr0.2Cu4.0O8.0
3723,Yb1Ba1.6Sr0.4Cu4O8,"Yb(Ba,Sr)2Cu4O8",Y124,80.0,3.805,3.855,27.072,PHC1990177,Yb,1.0,Ba,1.6,Sr,0.4,Cu,4.0,,,,,,,,,,,O,8.0,,Yb1.0Ba1.6Sr0.4Cu4.0O8.0
3724,Yb1Ba1.4Sr0.6Cu4O8,"Yb(Ba,Sr)2Cu4O8",Y124,80.0,3.7960000000000003,3.8510000000000004,27.022,PHC1990177,Yb,1.0,Ba,1.4,Sr,0.6,Cu,4.0,,,,,,,,,,,O,8.0,,Yb1.0Ba1.4Sr0.6Cu4.0O8.0
3725,Yb1Ba1.2Sr0.8Cu4O8,"Yb(Ba,Sr)2Cu4O8",Y124,80.0,3.7939999999999996,3.8510000000000004,27.006999999999998,PHC1990177,Yb,1.0,Ba,1.2,Sr,0.8,Cu,4.0,,,,,,,,,,,O,8.0,,Yb1.0Ba1.2Sr0.8Cu4.0O8.0
3726,Yb0.9Ca0.1Ba1.8Sr0.2Cu4O8,"(Yb,Ca)(Ba,Sr)2Cu4O8",Y124,87.0,3.8139999999999996,3.8539999999999996,27.128,PHC1990177,Yb,0.9,Ca,0.1,Ba,1.8,Sr,0.2,Cu,4.0,,,,,,,,,O,8.0,,Yb0.9Ca0.1Ba1.8Sr0.2Cu4.0O8.0
3727,Yb0.9Ca0.1Ba1.6Sr0.4Cu4O8,"(Yb,Ca)(Ba,Sr)2Cu4O8",Y124,86.0,3.805,3.8510000000000004,27.076,PHC1990177,Yb,0.9,Ca,0.1,Ba,1.6,Sr,0.4,Cu,4.0,,,,,,,,,O,8.0,,Yb0.9Ca0.1Ba1.6Sr0.4Cu4.0O8.0
3728,Yb0.9Ca0.1Ba1.4Sr0.6Cu4O8,"(Yb,Ca)(Ba,Sr)2Cu4O8",Y124,85.0,3.8,3.8510000000000004,27.046,PHC1990177,Yb,0.9,Ca,0.1,Ba,1.4,Sr,0.6,Cu,4.0,,,,,,,,,O,8.0,,Yb0.9Ca0.1Ba1.4Sr0.6Cu4.0O8.0
3729,Yb0.9Ca0.1Ba1.2Sr0.8Cu4O8,"(Yb,Ca)(Ba,Sr)2Cu4O8",Y124,84.0,3.798,3.85,27.035999999999998,PHC1990177,Yb,0.9,Ca,0.1,Ba,1.2,Sr,0.8,Cu,4.0,,,,,,,,,O,8.0,,Yb0.9Ca0.1Ba1.2Sr0.8Cu4.0O8.0
3730,YbCa0.2Ba1.6Sr0.4Cu4O8,"(Yb,Ca)(Ba,Sr)2Cu4O8",Y124,86.0,3.8089999999999997,3.852,27.105999999999998,PHC1990177,Yb,,Ca,0.2,Ba,1.6,Sr,0.4,Cu,4.0,,,,,,,,,O,8.0,,YbCa0.2Ba1.6Sr0.4Cu4.0O8.0
3731,YbCa0.4Ba1.6Sr0.4Cu4O8,"(Yb,Ca)(Ba,Sr)2Cu4O8",Y124,85.0,3.8089999999999997,3.852,27.105999999999998,PHC1990177,Yb,,Ca,0.4,Ba,1.6,Sr,0.4,Cu,4.0,,,,,,,,,O,8.0,,YbCa0.4Ba1.6Sr0.4Cu4.0O8.0
3732,Y1Ba2Cu2.88Fe0.12O7,"YBa2(Cu,Fe)O7",Y123,57.0,3.866,,11.729000000000001,PR0469250,Y,1.0,Ba,2.0,Cu,2.88,Fe,0.12,,,,,,,,,,,O,7.0,,Y1.0Ba2.0Cu2.88Fe0.12O7.0
3733,La1.9Ca1.1Cu2O6+Z,La(2-x)Ca(1+x)Cu2O6,2126,42.5,,,,PR0469116,La,1.9,Ca,1.1,Cu,2.0,,,,,,,,,,,,,O,6.0,,La1.9Ca1.1Cu2.0O6.0
3734,La1.85Ca1.15Cu2O6+Z,La(2-x)Ca(1+x)Cu2O6,2126,48.0,,,,PR0469116,La,1.85,Ca,1.15,Cu,2.0,,,,,,,,,,,,,O,6.0,,La1.85Ca1.15Cu2.0O6.0
3735,La1.82Ca1.18Cu2O6+Z,La(2-x)Ca(1+x)Cu2O6,2126,50.0,,,,PR0469116,La,1.82,Ca,1.18,Cu,2.0,,,,,,,,,,,,,O,6.0,,La1.82Ca1.18Cu2.0O6.0
3736,La1.75Ca1.25Cu2O6+Z,La(2-x)Ca(1+x)Cu2O6,2126,51.0,,,,PR0469116,La,1.75,Ca,1.25,Cu,2.0,,,,,,,,,,,,,O,6.0,,La1.75Ca1.25Cu2.0O6.0
3737,La1.9Sr0.1Ca1Cu2O6.03,"(La,Sr)2CaCu2O6",2126,43.0,,,,PR0469116,La,1.9,Sr,0.1,Ca,1.0,Cu,2.0,,,,,,,,,,,O,6.03,6.03,La1.9Sr0.1Ca1.0Cu2.0O6.03
3738,La1.85Sr0.15Ca1Cu2O6.03,"(La,Sr)2CaCu2O6",2126,47.5,,,,PR0469116,La,1.85,Sr,0.15,Ca,1.0,Cu,2.0,,,,,,,,,,,O,6.03,6.03,La1.85Sr0.15Ca1.0Cu2.0O6.03
3739,La1.8Sr0.2Ca1Cu2O6.03,"(La,Sr)2CaCu2O6",2126,51.0,,,,PR0469116,La,1.8,Sr,0.2,Ca,1.0,Cu,2.0,,,,,,,,,,,O,6.03,6.03,La1.8Sr0.2Ca1.0Cu2.0O6.03
3740,La1.77Sr0.23Ca1Cu2O6.03,"(La,Sr)2CaCu2O6",2126,51.5,,,,PR0469116,La,1.77,Sr,0.23,Ca,1.0,Cu,2.0,,,,,,,,,,,O,6.03,6.03,La1.77Sr0.23Ca1.0Cu2.0O6.03
3741,Y1Ba2Cu3O6.8,YBa2Cu3O7,Y123,84.0,,,,SSC0691097,Y,1.0,Ba,2.0,Cu,3.0,,,,,,,,,,,,,O,6.8,6.8,Y1.0Ba2.0Cu3.0O6.8
3742,Bi2Sr1.6La0.4Cu1O6+Z,"Bi2(Sr,La)2CuO6",Bi2201,27.0,5.4110000000000005,5.377999999999999,24.41,SSC0691093,Bi,2.0,Sr,1.6,La,0.4,Cu,1.0,,,,,,,,,,,O,6.0,,Bi2.0Sr1.6La0.4Cu1.0O6.0
3743,Y0.9Zn0.1Ba2Cu3O7,"(Y,Zn)Ba2Cu3O7",Y123,54.9,,,,SSC0691079,Y,0.9,Zn,0.1,Ba,2.0,Cu,3.0,,,,,,,,,,,O,7.0,,Y0.9Zn0.1Ba2.0Cu3.0O7.0
3744,Y0.8Zn0.2Ba2Cu3O7,"(Y,Zn)Ba2Cu3O7",Y123,43.0,,,,SSC0691079,Y,0.8,Zn,0.2,Ba,2.0,Cu,3.0,,,,,,,,,,,O,7.0,,Y0.8Zn0.2Ba2.0Cu3.0O7.0
3745,Y0.7Zn0.3Ba2Cu3O7,"(Y,Zn)Ba2Cu3O7",Y123,23.5,,,,SSC0691079,Y,0.7,Zn,0.3,Ba,2.0,Cu,3.0,,,,,,,,,,,O,7.0,,Y0.7Zn0.3Ba2.0Cu3.0O7.0
3746,Y1Ba2Cu3O7,YBa2Cu3O7,Y123,92.1,,,,SSC0691079,Y,1.0,Ba,2.0,Cu,3.0,,,,,,,,,,,,,O,7.0,,Y1.0Ba2.0Cu3.0O7.0
3747,Y0.9Cd0.1Ba2Cu3O7,"(Y,Cd)Ba2Cu3O7",Y123,89.9,,,,SSC0691079,Y,0.9,Cd,0.1,Ba,2.0,Cu,3.0,,,,,,,,,,,O,7.0,,Y0.9Cd0.1Ba2.0Cu3.0O7.0
3748,Y0.8Cd0.2Ba2Cu3O7,"(Y,Cd)Ba2Cu3O7",Y123,92.8,,,,SSC0691079,Y,0.8,Cd,0.2,Ba,2.0,Cu,3.0,,,,,,,,,,,O,7.0,,Y0.8Cd0.2Ba2.0Cu3.0O7.0
3749,Y0.7Cd0.3Ba2Cu3O7,"(Y,Cd)Ba2Cu3O7",Y123,92.8,,,,SSC0691079,Y,0.7,Cd,0.3,Ba,2.0,Cu,3.0,,,,,,,,,,,O,7.0,,Y0.7Cd0.3Ba2.0Cu3.0O7.0
3750,Y0.6Cd0.4Ba2Cu3O7,"(Y,Cd)Ba2Cu3O7",Y123,91.7,,,,SSC0691079,Y,0.6,Cd,0.4,Ba,2.0,Cu,3.0,,,,,,,,,,,O,7.0,,Y0.6Cd0.4Ba2.0Cu3.0O7.0
3751,Y0.5Cd0.5Ba2Cu3O7,"(Y,Cd)Ba2Cu3O7",Y123,93.2,,,,SSC0691079,Y,0.5,Cd,0.5,Ba,2.0,Cu,3.0,,,,,,,,,,,O,7.0,,Y0.5Cd0.5Ba2.0Cu3.0O7.0
3752,Y0.4Cd0.6Ba2Cu3O7,"(Y,Cd)Ba2Cu3O7",Y123,91.7,,,,SSC0691079,Y,0.4,Cd,0.6,Ba,2.0,Cu,3.0,,,,,,,,,,,O,7.0,,Y0.4Cd0.6Ba2.0Cu3.0O7.0
3753,Y0.3Cd0.7Ba2Cu3O7,"(Y,Cd)Ba2Cu3O7",Y123,87.0,,,,SSC0691079,Y,0.3,Cd,0.7,Ba,2.0,Cu,3.0,,,,,,,,,,,O,7.0,,Y0.3Cd0.7Ba2.0Cu3.0O7.0
3754,Y0.25Cd0.75Ba2Cu3O7,"(Y,Cd)Ba2Cu3O7",Y123,53.2,,,,SSC0691079,Y,0.25,Cd,0.75,Ba,2.0,Cu,3.0,,,,,,,,,,,O,7.0,,Y0.25Cd0.75Ba2.0Cu3.0O7.0
3760,Y1Ba2Cu3O7,"(Y,Pr)Ba2Cu3O7",Y123,95.5,,,,SSC0690379,Y,1.0,Ba,2.0,Cu,3.0,,,,,,,,,,,,,O,7.0,,Y1.0Ba2.0Cu3.0O7.0
3761,Y0.9Pr0.1Ba2Cu3O7,"(Y,Pr)Ba2Cu3O7",Y123,84.1,,,,SSC0690379,Y,0.9,Pr,0.1,Ba,2.0,Cu,3.0,,,,,,,,,,,O,7.0,,Y0.9Pr0.1Ba2.0Cu3.0O7.0
3762,Y0.8Pr0.2Ba2Cu3O7,"(Y,Pr)Ba2Cu3O7",Y123,75.8,,,,SSC0690379,Y,0.8,Pr,0.2,Ba,2.0,Cu,3.0,,,,,,,,,,,O,7.0,,Y0.8Pr0.2Ba2.0Cu3.0O7.0
3763,Y0.7Pr0.3Ba2Cu3O7,"(Y,Pr)Ba2Cu3O7",Y123,59.2,,,,SSC0690379,Y,0.7,Pr,0.3,Ba,2.0,Cu,3.0,,,,,,,,,,,O,7.0,,Y0.7Pr0.3Ba2.0Cu3.0O7.0
3764,Y0.6Pr0.4Ba2Cu3O7,"(Y,Pr)Ba2Cu3O7",Y123,48.7,,,,SSC0690379,Y,0.6,Pr,0.4,Ba,2.0,Cu,3.0,,,,,,,,,,,O,7.0,,Y0.6Pr0.4Ba2.0Cu3.0O7.0
3765,Y0.5Pr0.5Ba2Cu3O7,"(Y,Pr)Ba2Cu3O7",Y123,28.5,,,,SSC0690379,Y,0.5,Pr,0.5,Ba,2.0,Cu,3.0,,,,,,,,,,,O,7.0,,Y0.5Pr0.5Ba2.0Cu3.0O7.0
3767,La1.8Sr0.2Cu1O4,"(La,Sr)2CuO4",T,32.5,,,,SSC0690387,La,1.8,Sr,0.2,Cu,1.0,,,,,,,,,,,,,O,4.0,,La1.8Sr0.2Cu1.0O4.0
3768,Y1Ba2Cu3O7,YBa2Cu3O7,Y123,88.9,,,,SSC0690387,Y,1.0,Ba,2.0,Cu,3.0,,,,,,,,,,,,,O,7.0,,Y1.0Ba2.0Cu3.0O7.0
3769,Y1Ba2Cu3H0.2O7-Z,YBa2Cu3O7(H),Y123,92.0,,,,SSC0690387,Y,1.0,Ba,2.0,Cu,3.0,H,0.2,,,,,,,,,,,O,7.0,,Y1.0Ba2.0Cu3.0H0.2O7.0
3770,La1.88Ba0.12Cu1O4,"(La,Ba)2CuO4",T,12.0,,,,SSC0701151,La,1.88,Ba,0.12,Cu,1.0,,,,,,,,,,,,,O,4.0,,La1.88Ba0.12Cu1.0O4.0
3771,Nd1.85Ce0.15Cu1O4,"(Nd,Ce)2CuO4",T',23.6,,,,SSC0701141,Nd,1.85,Ce,0.15,Cu,1.0,,,,,,,,,,,,,O,4.0,,Nd1.85Ce0.15Cu1.0O4.0
3772,Bi2Sr2Ca1Cu2O8,Bi2Sr2CaCu2O8,Bi2212,85.0,,,,SSC0701055,Bi,2.0,Sr,2.0,Ca,1.0,Cu,2.0,,,,,,,,,,,O,8.0,,Bi2.0Sr2.0Ca1.0Cu2.0O8.0
3774,Nd1.85Th0.15Cu1O4-Z,"(Nd,Th)2CuO4",T*,16.0,,,,SSC0700145,Nd,1.85,Th,0.15,Cu,1.0,,,,,,,,,,,,,O,4.0,,Nd1.85Th0.15Cu1.0O4.0
3779,Y1Ba2Cu3O6.9,YBa2Cu3O7,Y123,89.6,3.822,3.88,11.66,SSC0710419,Y,1.0,Ba,2.0,Cu,3.0,,,,,,,,,,,,,O,6.9,6.9,Y1.0Ba2.0Cu3.0O6.9
3780,Y1Ba2Cu3O6.95,YBa2Cu3O7,Y123,91.0,3.8160000000000003,3.99,11.645999999999999,SSC0710419,Y,1.0,Ba,2.0,Cu,3.0,,,,,,,,,,,,,O,6.95,6.95,Y1.0Ba2.0Cu3.0O6.95
3786,Eu1Ba2Cu3O7-Z,EuBa2Cu3O7,Y123,85.1,3.82,3.884,11.681,SSC0651333,Eu,1.0,Ba,2.0,Cu,3.0,,,,,,,,,,,,,O,7.0,,Eu1.0Ba2.0Cu3.0O7.0
3793,Y1Ba2Cu2.88Co0.12O7-Z,"YBa2(Cu,Co)3O7",Y123,84.0,,,,SSC0650973,Y,1.0,Ba,2.0,Cu,2.88,Co,0.12,,,,,,,,,,,O,7.0,,Y1.0Ba2.0Cu2.88Co0.12O7.0
3794,La1.85Sr0.15Cu1O4,"(La,Sr)2CuO4",T,37.1,,,,SSC0650849,La,1.85,Sr,0.15,Cu,1.0,,,,,,,,,,,,,O,4.0,,La1.85Sr0.15Cu1.0O4.0
3806,Gd1Ba2Cu3O7,GdBa2Cu3O7,Y123,78.0,,,,SSC0680827,Gd,1.0,Ba,2.0,Cu,3.0,,,,,,,,,,,,,O,7.0,7.0,Gd1.0Ba2.0Cu3.0O7.0
3807,Y1Ba2Cu3O6.6,YBa2Cu3O7,Y123,80.5,,,,SSC0680753,Y,1.0,Ba,2.0,Cu,3.0,,,,,,,,,,,,,O,6.6,6.6,Y1.0Ba2.0Cu3.0O6.6
3808,Ca1Ba1La0.8Eu0.2Cu3O7-Z,"CaBa(La,Eu)Cu3O7",1113,69.0,3.866,,11.587,PHC1990240,Ca,1.0,Ba,1.0,La,0.8,Eu,0.2,Cu,3.0,,,,,,,,,O,7.0,,Ca1.0Ba1.0La0.8Eu0.2Cu3.0O7.0
3809,Ca1Ba1La0.6Eu0.4Cu3O7-Z,"CaBa(La,Eu)Cu3O7",1113,65.0,3.863,,11.573,PHC1990240,Ca,1.0,Ba,1.0,La,0.6,Eu,0.4,Cu,3.0,,,,,,,,,O,7.0,,Ca1.0Ba1.0La0.6Eu0.4Cu3.0O7.0
3810,Ca1Ba1La0.4Eu0.6Cu3O7-Z,"CaBa(La,Eu)Cu3O7",1113,62.0,3.8569999999999998,,11.595,PHC1990240,Ca,1.0,Ba,1.0,La,0.4,Eu,0.6,Cu,3.0,,,,,,,,,O,7.0,,Ca1.0Ba1.0La0.4Eu0.6Cu3.0O7.0
3811,Ca1Ba1Eu1Cu3O7-Z,CaBaEuCu3O7,Y123,53.0,,,,PHC1990240,Ca,1.0,Ba,1.0,Eu,1.0,Cu,3.0,,,,,,,,,,,O,7.0,,Ca1.0Ba1.0Eu1.0Cu3.0O7.0
3813,Ca1Ba1Gd1Cu3O7-Z,CaBaGdCu3O7,Y123,49.0,,,,PHC1990240,Ca,1.0,Ba,1.0,Gd,1.0,Cu,3.0,,,,,,,,,,,O,7.0,,Ca1.0Ba1.0Gd1.0Cu3.0O7.0
3814,Ca1Ba1La0.8Sm0.2Cu3O7-Z,"CaBa(La,Sm)Cu3O7",1113,71.0,3.865,,11.637,PHC1990240,Ca,1.0,Ba,1.0,La,0.8,Sm,0.2,Cu,3.0,,,,,,,,,O,7.0,,Ca1.0Ba1.0La0.8Sm0.2Cu3.0O7.0
3817,Ca1Ba1La0.2Sm0.8Cu3O7-Z,"CaBa(La,Sm)Cu3O7",1113,56.0,3.853,,11.613,PHC1990240,Ca,1.0,Ba,1.0,La,0.2,Sm,0.8,Cu,3.0,,,,,,,,,O,7.0,,Ca1.0Ba1.0La0.2Sm0.8Cu3.0O7.0
3818,Ca1Ba1Sm1Cu3O7-Z,CaBaSmCu3O7,Y123,39.0,,,,PHC1990240,Ca,1.0,Ba,1.0,Sm,1.0,Cu,3.0,,,,,,,,,,,O,7.0,,Ca1.0Ba1.0Sm1.0Cu3.0O7.0
3819,Ca1Ba1La1Cu3O7-Z,CaBaLaCu3O7,1113,72.0,3.8710000000000004,,11.61,PHC1990240,Ca,1.0,Ba,1.0,La,1.0,Cu,3.0,,,,,,,,,,,O,7.0,,Ca1.0Ba1.0La1.0Cu3.0O7.0
3830,Y1Ba2Cu3O7-Z,"(Y,Sc)Ba2Cu3O7",Y123,90.0,,,,SSC0680239,Y,1.0,Ba,2.0,Cu,3.0,,,,,,,,,,,,,O,7.0,,Y1.0Ba2.0Cu3.0O7.0
3831,Y0.75Sc0.25Ba2Cu3O7-Z,"(Y,Sc)Ba2Cu3O7",Y123,87.0,,,,SSC0680239,Y,0.75,Sc,0.25,Ba,2.0,Cu,3.0,,,,,,,,,,,O,7.0,,Y0.75Sc0.25Ba2.0Cu3.0O7.0
3832,Y0.5Sc0.5Ba2Cu3O7-Z,"(Y,Sc)Ba2Cu3O7",Y123,83.0,,,,SSC0680239,Y,0.5,Sc,0.5,Ba,2.0,Cu,3.0,,,,,,,,,,,O,7.0,,Y0.5Sc0.5Ba2.0Cu3.0O7.0
3833,Y1Ba2Cu2.85Mn0.15O7-Z,"YBa2(Cu,Mn)3O7",Y123,91.1,,,,SSC0680835,Y,1.0,Ba,2.0,Cu,2.85,Mn,0.15,,,,,,,,,,,O,7.0,,Y1.0Ba2.0Cu2.85Mn0.15O7.0
3834,Y1Ba2Cu2.7Mn0.3O7-Z,"YBa2(Cu,Mn)3O7",Y123,89.0,,,,SSC0680835,Y,1.0,Ba,2.0,Cu,2.7,Mn,0.3,,,,,,,,,,,O,7.0,,Y1.0Ba2.0Cu2.7Mn0.3O7.0
3835,Y1Ba2Cu2.55Mn0.45O7-Z,"YBa2(Cu,Mn)3O7",Y123,86.0,,,,SSC0680835,Y,1.0,Ba,2.0,Cu,2.55,Mn,0.45,,,,,,,,,,,O,7.0,,Y1.0Ba2.0Cu2.55Mn0.45O7.0
3836,Y1Ba2Cu2.4Mn0.6O7-Z,"YBa2(Cu,Mn)3O7",Y123,84.0,,,,SSC0680835,Y,1.0,Ba,2.0,Cu,2.4,Mn,0.6,,,,,,,,,,,O,7.0,,Y1.0Ba2.0Cu2.4Mn0.6O7.0
3837,Y1Ba2Cu3O7-Z,YBa2Cu3O7,Y123,91.5,,,,SSC0680391,Y,1.0,Ba,2.0,Cu,3.0,,,,,,,,,,,,,O,7.0,,Y1.0Ba2.0Cu3.0O7.0
3838,Y1Ba2Cu3O7-Z,YBa2Cu3O7,Y123,91.5,,,,SSC0680391,Y,1.0,Ba,2.0,Cu,3.0,,,,,,,,,,,,,O,7.0,,Y1.0Ba2.0Cu3.0O7.0
3844,Ho1Ba2Cu3O6.9,HoBa2Cu3O7,Y123,91.5,3.819,3.9,11.669,ME0382455,Ho,1.0,Ba,2.0,Cu,3.0,,,,,,,,,,,,,O,6.9,6.9,Ho1.0Ba2.0Cu3.0O6.9
3845,Nd1Ba2Cu3O7.04,"Nd(Ba,Nd)2Cu3O7",Y123,82.5,3.8710000000000004,3.9139999999999997,11.755999999999998,PR0382450,Nd,1.0,Ba,2.0,Cu,3.0,,,,,,,,,,,,,O,7.04,7.04,Nd1.0Ba2.0Cu3.0O7.04
3846,Nd1.1Ba1.9Cu3O7.05,"Nd(Ba,Nd)2Cu3O7",Y123,65.5,3.8710000000000004,3.9139999999999997,11.732000000000001,PR0382450,Nd,1.1,Ba,1.9,Cu,3.0,,,,,,,,,,,,,O,7.05,7.05,Nd1.1Ba1.9Cu3.0O7.05
3847,Nd1.2Ba1.8Cu3O7.1,"Nd(Ba,Nd)2Cu3O7",Y123,43.5,3.89,3.892,11.696,PR0382450,Nd,1.2,Ba,1.8,Cu,3.0,,,,,,,,,,,,,O,7.1,7.1,Nd1.2Ba1.8Cu3.0O7.1
3848,Nd1.3Ba1.7Cu3O7.14,"Nd(Ba,Nd)2Cu3O7",Y123,32.0,3.89,,11.661,PR0382450,Nd,1.3,Ba,1.7,Cu,3.0,,,,,,,,,,,,,O,7.14,7.14,Nd1.3Ba1.7Cu3.0O7.14
3851,Sm1Ba2Cu3O7.01,"Sm(Ba,Sm)2Cu3O7",Y123,87.0,3.858,3.91,11.741,PR0382450,Sm,1.0,Ba,2.0,Cu,3.0,,,,,,,,,,,,,O,7.01,7.01,Sm1.0Ba2.0Cu3.0O7.01
3852,Sm1.1Ba1.9Cu3O7.05,"Sm(Ba,Sm)2Cu3O7",Y123,78.5,3.86,3.906,11.729000000000001,PR0382450,Sm,1.1,Ba,1.9,Cu,3.0,,,,,,,,,,,,,O,7.05,7.05,Sm1.1Ba1.9Cu3.0O7.05
3853,Sm1.2Ba1.8Cu3O7.09,"Sm(Ba,Sm)2Cu3O7",Y123,38.0,3.8810000000000002,,11.654000000000002,PR0382450,Sm,1.2,Ba,1.8,Cu,3.0,,,,,,,,,,,,,O,7.09,7.09,Sm1.2Ba1.8Cu3.0O7.09
3857,Eu1Ba2Cu3O7.01,"Eu(Ba,Eu)2Cu3O7",Y123,90.0,3.859,3.904,11.709000000000001,PR0382450,Eu,1.0,Ba,2.0,Cu,3.0,,,,,,,,,,,,,O,7.01,7.01,Eu1.0Ba2.0Cu3.0O7.01
3858,Eu1.1Ba1.9Cu3O7.07,"Eu(Ba,Eu)2Cu3O7",Y123,81.0,3.873,3.887,11.679,PR0382450,Eu,1.1,Ba,1.9,Cu,3.0,,,,,,,,,,,,,O,7.07,7.07,Eu1.1Ba1.9Cu3.0O7.07
3859,Eu1.2Ba1.8Cu3O7.18,"Eu(Ba,Eu)2Cu3O7",Y123,42.0,3.867,,11.630999999999998,PR0382450,Eu,1.2,Ba,1.8,Cu,3.0,,,,,,,,,,,,,O,7.18,7.18,Eu1.2Ba1.8Cu3.0O7.18
3860,Eu1.3Ba1.7Cu3O7.15,"Eu(Ba,Eu)2Cu3O7",Y123,39.5,3.873,,11.624,PR0382450,Eu,1.3,Ba,1.7,Cu,3.0,,,,,,,,,,,,,O,7.15,7.15,Eu1.3Ba1.7Cu3.0O7.15
3861,Eu1.4Ba1.6Cu3O7.16,"Eu(Ba,Eu)2Cu3O7",Y123,28.0,3.8539999999999996,,11.619000000000002,PR0382450,Eu,1.4,Ba,1.6,Cu,3.0,,,,,,,,,,,,,O,7.16,7.16,Eu1.4Ba1.6Cu3.0O7.16
3863,La1.88Ba0.12Cu1O4,"(La,Ba)2CuO4",T,30.0,,,,PRB0384596,La,1.88,Ba,0.12,Cu,1.0,,,,,,,,,,,,,O,4.0,,La1.88Ba0.12Cu1.0O4.0
3864,La1.9Ba0.1Cu1O4,"(La,Ba)2CuO4",T,30.0,,,,PRB0384596,La,1.9,Ba,0.1,Cu,1.0,,,,,,,,,,,,,O,4.0,,La1.9Ba0.1Cu1.0O4.0
3865,La1.92Ba0.08Cu1O4,"(La,Ba)2CuO4",T,32.2,,,,PRB0384596,La,1.92,Ba,0.08,Cu,1.0,,,,,,,,,,,,,O,4.0,,La1.92Ba0.08Cu1.0O4.0
3866,La1.8Ba0.2Cu1O4,"(La,Ba)2CuO4",T,32.5,,,,PRB0384596,La,1.8,Ba,0.2,Cu,1.0,,,,,,,,,,,,,O,4.0,,La1.8Ba0.2Cu1.0O4.0
3867,La1.825Ba0.175Cu1O4,"(La,Ba)2CuO4",T,28.3,,,,PRB0384596,La,1.825,Ba,0.175,Cu,1.0,,,,,,,,,,,,,O,4.0,,La1.825Ba0.175Cu1.0O4.0
3868,La1.855Ba0.145Cu1O4,"(La,Ba)2CuO4",T,30.0,,,,PRB0384596,La,1.855,Ba,0.145,Cu,1.0,,,,,,,,,,,,,O,4.0,,La1.855Ba0.145Cu1.0O4.0
3869,Y1Ba2Cu3O7,YBa2Cu3O7,Y123,91.2,,,,OX0385025,Y,1.0,Ba,2.0,Cu,3.0,,,,,,,,,,,,,O,7.0,,Y1.0Ba2.0Cu3.0O7.0
3875,Dy1Ba2Cu3O7,DyBa2Cu3O7,Y123,92.5,,,,HE0370552,Dy,1.0,Ba,2.0,Cu,3.0,,,,,,,,,,,,,O,7.0,,Dy1.0Ba2.0Cu3.0O7.0
3880,Gd1Ba2Cu3O7-Z,GdBa2Cu3O7,Y123,94.0,,,,SP0366915,Gd,1.0,Ba,2.0,Cu,3.0,,,,,,,,,,,,,O,7.0,,Gd1.0Ba2.0Cu3.0O7.0
3881,Y1Ba2Cu3O7-Z,YBa2Cu3O7,Y123,92.1,,,,SP0366915,Y,1.0,Ba,2.0,Cu,3.0,,,,,,,,,,,,,O,7.0,,Y1.0Ba2.0Cu3.0O7.0
3883,La1.85Sr0.15Cu1O4,"(La,Nd,Sr)2CuO4",T,34.4,3.778,,13.222000000000001,EF0365258,La,1.85,Sr,0.15,Cu,1.0,,,,,,,,,,,,,O,4.0,,La1.85Sr0.15Cu1.0O4.0
3884,La1.45Nd0.4Sr0.15Cu1O4,"(La,Nd,Sr)2CuO4",T,22.5,3.7680000000000002,,13.173,EF0365258,La,1.45,Nd,0.4,Sr,0.15,Cu,1.0,,,,,,,,,,,O,4.0,,La1.45Nd0.4Sr0.15Cu1.0O4.0
3885,La1.82Nd0.03Sr0.15Cu1O4,"(La,Nd,Sr)2CuO4",T,34.2,,,,EF0365258,La,1.82,Nd,0.03,Sr,0.15,Cu,1.0,,,,,,,,,,,O,4.0,,La1.82Nd0.03Sr0.15Cu1.0O4.0
3886,Y1Ba2Cu3S1O6,"YBa2Cu3(O,S)7",Y123,89.0,3.855,3.9139999999999997,11.75,MA0364028,Y,1.0,Ba,2.0,Cu,3.0,S,1.0,,,,,,,,,,,O,6.0,,Y1.0Ba2.0Cu3.0S1.0O6.0
3889,La1.85Sr0.15Cu1O4,"(La,Sr)2CuO4",T,36.7,,,,LO0387041,La,1.85,Sr,0.15,Cu,1.0,,,,,,,,,,,,,O,4.0,,La1.85Sr0.15Cu1.0O4.0
3911,Bi1.6Pb0.4Sr2Ca3Cu4O10+Z,"(Bi,Pb)2Sr2Ca3Cu4O10",Bi2234,100.0,,,,SSC0820775,Bi,1.6,Pb,0.4,Sr,2.0,Ca,3.0,Cu,4.0,,,,,,,,,O,10.0,,Bi1.6Pb0.4Sr2.0Ca3.0Cu4.0O10.0
3912,Tm1Ba2Cu3O7,TmBa2Cu3O7,Y123,90.0,,,,SSC0820241,Tm,1.0,Ba,2.0,Cu,3.0,,,,,,,,,,,,,O,7.0,,Tm1.0Ba2.0Cu3.0O7.0
3914,Bi2Sr2Ca1Cu2O8,Bi2Sr2CaCu2O8,Bi2212,87.0,,,,PHC1990032,Bi,2.0,Sr,2.0,Ca,1.0,Cu,2.0,,,,,,,,,,,O,8.0,,Bi2.0Sr2.0Ca1.0Cu2.0O8.0
3915,Y1Ba2Cu3O7-Z,YBa2Cu3O7,Y123,94.0,,,,PHC1990023,Y,1.0,Ba,2.0,Cu,3.0,,,,,,,,,,,,,O,7.0,,Y1.0Ba2.0Cu3.0O7.0
3923,Nd1.85Ce0.15Cu1O4,"(Nd,Ce)2CuO4",T',22.0,,,12.25,SSC0720749,Nd,1.85,Ce,0.15,Cu,1.0,,,,,,,,,,,,,O,4.0,,Nd1.85Ce0.15Cu1.0O4.0
3925,Bi2Sr1.9La0.1Cu1O6.2,"Bi2(Sr,La)2CuO6",Bi2201,12.0,5.374,5.379,24.63,SSC0720697,Bi,2.0,Sr,1.9,La,0.1,Cu,1.0,,,,,,,,,,,O,6.2,6.2,Bi2.0Sr1.9La0.1Cu1.0O6.2
3926,Bi2Sr1.8La0.2Cu1O6.3,"Bi2(Sr,La)2CuO6",Bi2201,18.0,5.375,5.388,24.59,SSC0720697,Bi,2.0,Sr,1.8,La,0.2,Cu,1.0,,,,,,,,,,,O,6.3,6.3,Bi2.0Sr1.8La0.2Cu1.0O6.3
3927,Bi2Sr1.6La0.4Cu1O6.35,"Bi2(Sr,La)2CuO6",Bi2201,20.0,5.381,5.4170000000000025,24.42,SSC0720697,Bi,2.0,Sr,1.6,La,0.4,Cu,1.0,,,,,,,,,,,O,6.35,6.35,Bi2.0Sr1.6La0.4Cu1.0O6.35
3928,Bi2Sr1.5La0.5Cu1O6.38,"Bi2(Sr,La)2CuO6",Bi2201,21.0,5.3870000000000005,5.421,24.31,SSC0720697,Bi,2.0,Sr,1.5,La,0.5,Cu,1.0,,,,,,,,,,,O,6.38,6.38,Bi2.0Sr1.5La0.5Cu1.0O6.38
3931,Pb2Bi2Sr2Ca2Cu3O8+Z,"(Pb,Bi)2Sr2Ca2Cu3O10",Bi2223,107.0,,,,SSC0730771,Pb,2.0,Bi,2.0,Sr,2.0,Ca,2.0,Cu,3.0,,,,,,,,,O,8.0,,Pb2.0Bi2.0Sr2.0Ca2.0Cu3.0O8.0
3932,La1.9Sr0.1Cu1O4,"(La,Sr)2CuO4",T,24.25,,,,SSC0720689,La,1.9,Sr,0.1,Cu,1.0,,,,,,,,,,,,,O,4.0,,La1.9Sr0.1Cu1.0O4.0
3933,La1.85Sr0.15Cu1O4,"(La,Sr)2Cu04",T,30.0,,,,SSC0720689,La,1.85,Sr,0.15,Cu,1.0,,,,,,,,,,,,,O,4.0,,La1.85Sr0.15Cu1.0O4.0
3934,Nd1.85Ce0.15Cu1O4-Z,"(Nd,Ce)2CuO4",T',22.0,,,,SSC0720689,Nd,1.85,Ce,0.15,Cu,1.0,,,,,,,,,,,,,O,4.0,,Nd1.85Ce0.15Cu1.0O4.0
3935,La1.85Sr0.15Cu0.98Ni0.02O4,"(La,Sr)2(Cu,Ni)04",T,18.5,,,,SSC0720689,La,1.85,Sr,0.15,Cu,0.98,Ni,0.02,,,,,,,,,,,O,4.0,,La1.85Sr0.15Cu0.98Ni0.02O4.0
3936,Y1Ba2Cu3.96Co0.04O8,"YBa2(Cu,Co)4O8",Y124,62.5,3.842,3.873,27.226999999999997,PHC1990001,Y,1.0,Ba,2.0,Cu,3.96,Co,0.04,,,,,,,,,,,O,8.0,,Y1.0Ba2.0Cu3.96Co0.04O8.0
3937,Y1Ba2Cu3.92Co0.08O8,"YBa2(Cu,Co)4O8",Y124,50.6,3.842,3.873,27.214000000000002,PHC1990001,Y,1.0,Ba,2.0,Cu,3.92,Co,0.08,,,,,,,,,,,O,8.0,,Y1.0Ba2.0Cu3.92Co0.08O8.0
3938,Y1Ba2Cu4O8,"YBa2(Cu,Fe)O8",Y124,76.9,3.841,3.872,27.226999999999997,PHC1990001,Y,1.0,Ba,2.0,Cu,4.0,,,,,,,,,,,,,O,8.0,,Y1.0Ba2.0Cu4.0O8.0
3939,Y1Ba2Cu3.96Fe0.04O8,"YBa2(Cu,Fe)4O8",Y124,64.6,3.842,3.873,27.221,PHC1990001,Y,1.0,Ba,2.0,Cu,3.96,Fe,0.04,,,,,,,,,,,O,8.0,,Y1.0Ba2.0Cu3.96Fe0.04O8.0
3940,Y1Ba2Cu3.92Fe0.08O8,"YBa2(Cu,Fe)4O8",Y124,50.4,3.843,3.8739999999999997,27.195,PHC1990001,Y,1.0,Ba,2.0,Cu,3.92,Fe,0.08,,,,,,,,,,,O,8.0,,Y1.0Ba2.0Cu3.92Fe0.08O8.0
3946,La1.9Sr0.1Cu1O4,"(La,Sr)2CuO4",T,27.9,,,,PR04614230,La,1.9,Sr,0.1,Cu,1.0,,,,,,,,,,,,,O,4.0,,La1.9Sr0.1Cu1.0O4.0
3947,La1.85Sr0.15Cu1O4,"(La,Sr)2CuO4",T,31.6,,,,PR04614230,La,1.85,Sr,0.15,Cu,1.0,,,,,,,,,,,,,O,4.0,,La1.85Sr0.15Cu1.0O4.0
3948,La1.8Sr0.2Cu1O4,"(La,Sr)2CuO4",T,29.5,,,,PR04614230,La,1.8,Sr,0.2,Cu,1.0,,,,,,,,,,,,,O,4.0,,La1.8Sr0.2Cu1.0O4.0
3949,Bi2.1Sr1.94Ca0.88Cu2.07O8+Z,Bi2Sr2CaCu2O8,Bi2212,90.0,,,,PRL0673152,Bi,2.1,Sr,1.94,Ca,0.88,Cu,2.07,,,,,,,,,,,O,8.0,,Bi2.1Sr1.94Ca0.88Cu2.07O8.0
3950,Sm1.85Ce0.15Cu1O4-Z,"(Sm,Ce)2CuO4",T',19.0,,,,PR04614290,Sm,1.85,Ce,0.15,Cu,1.0,,,,,,,,,,,,,O,4.0,,Sm1.85Ce0.15Cu1.0O4.0
3951,Y1Ba2Cu3O7-Z,"YBa2(Cu,Ni)3O7",Y123,89.1,,,,SSC0670031,Y,1.0,Ba,2.0,Cu,3.0,,,,,,,,,,,,,O,7.0,,Y1.0Ba2.0Cu3.0O7.0
3952,Y1Ba2Cu2.975Ni0.025O7-Z,"YBa2(Cu,Ni)3O7",Y123,86.5,,,,SSC0670031,Y,1.0,Ba,2.0,Cu,2.975,Ni,0.025,,,,,,,,,,,O,7.0,,Y1.0Ba2.0Cu2.975Ni0.025O7.0
3953,Y1Ba2Cu2.95Ni0.05O7-Z,"YBa2(Cu,Ni)3O7",Y123,84.7,,,,SSC0670031,Y,1.0,Ba,2.0,Cu,2.95,Ni,0.05,,,,,,,,,,,O,7.0,,Y1.0Ba2.0Cu2.95Ni0.05O7.0
3954,Y1Ba2Cu2.925Ni0.075O7-Z,"YBa2(Cu,Ni)3O7",Y123,82.1,,,,SSC0670031,Y,1.0,Ba,2.0,Cu,2.925,Ni,0.075,,,,,,,,,,,O,7.0,,Y1.0Ba2.0Cu2.925Ni0.075O7.0
3955,Y1Ba2Cu2.9Ni0.1O7-Z,"YBa2(Cu,Ni)3O7",Y123,80.3,,,,SSC0670031,Y,1.0,Ba,2.0,Cu,2.9,Ni,0.1,,,,,,,,,,,O,7.0,,Y1.0Ba2.0Cu2.9Ni0.1O7.0
3956,Y1Ba2Cu2.75Ni0.25O7-Z,"YBa2(Cu,Ni)3O7",Y123,73.8,,,,SSC0670031,Y,1.0,Ba,2.0,Cu,2.75,Ni,0.25,,,,,,,,,,,O,7.0,,Y1.0Ba2.0Cu2.75Ni0.25O7.0
3957,Y1Ba2Cu2.5Ni0.5O7-Z,"YBa2(Cu,Ni)3O7",Y123,61.8,,,,SSC0670031,Y,1.0,Ba,2.0,Cu,2.5,Ni,0.5,,,,,,,,,,,O,7.0,,Y1.0Ba2.0Cu2.5Ni0.5O7.0
3968,Gd1Ba2Cu3O7+Z,GdBa2Cu3O7,Y123,89.0,3.838,3.9,11.699000000000002,SSC0670521,Gd,1.0,Ba,2.0,Cu,3.0,,,,,,,,,,,,,O,7.0,,Gd1.0Ba2.0Cu3.0O7.0
3969,Gd1Ba2Cu2.925Fe0.075O7+Z,"GdBa2(Cu,Fe)3O7",Y123,64.0,3.8710000000000004,3.897,11.684000000000001,SSC0670521,Gd,1.0,Ba,2.0,Cu,2.925,Fe,0.075,,,,,,,,,,,O,7.0,,Gd1.0Ba2.0Cu2.925Fe0.075O7.0
3970,Gd1Ba2Cu2.85Fe0.15O7+Z,"GdBa2(Cu,Fe)3O7",Y123,47.0,3.8739999999999997,3.891,11.67,SSC0670521,Gd,1.0,Ba,2.0,Cu,2.85,Fe,0.15,,,,,,,,,,,O,7.0,,Gd1.0Ba2.0Cu2.85Fe0.15O7.0
3971,Gd1Ba2Cu2.775Fe0.225O7+Z,"GdBa2(Cu,Fe)3O7",Y123,33.0,3.884,,11.661,SSC0670521,Gd,1.0,Ba,2.0,Cu,2.775,Fe,0.225,,,,,,,,,,,O,7.0,,Gd1.0Ba2.0Cu2.775Fe0.225O7.0
3972,Gd1Ba2Cu2.7Fe0.3O7+Z,"GdBa2(Cu,Fe)3O7",Y123,11.0,3.886,3.8819999999999997,11.652000000000001,SSC0670521,Gd,1.0,Ba,2.0,Cu,2.7,Fe,0.3,,,,,,,,,,,O,7.0,,Gd1.0Ba2.0Cu2.7Fe0.3O7.0
3973,Bi2Sr2Ca1Cu2O8,Bi2Sr2CaCu2O8,Bi2212,93.0,5.4,27.01,30.82,SSC0670609,Bi,2.0,Sr,2.0,Ca,1.0,Cu,2.0,,,,,,,,,,,O,8.0,,Bi2.0Sr2.0Ca1.0Cu2.0O8.0
3974,La1.85Sr0.15Cu1O4,"(La,Sr)2CuO4",T,37.0,,,,SSC0670707,La,1.85,Sr,0.15,Cu,1.0,,,,,,,,,,,,,O,4.0,,La1.85Sr0.15Cu1.0O4.0
3983,Y1Ba2Cu3O7,YBa2Cu3O7,Y123,83.0,,,,SSC0670959,Y,1.0,Ba,2.0,Cu,3.0,,,,,,,,,,,,,O,7.0,,Y1.0Ba2.0Cu3.0O7.0
3984,Y1Ba2Cu3O7,YBa2Cu3O7,Y123,91.0,,,,SSC0670959,Y,1.0,Ba,2.0,Cu,3.0,,,,,,,,,,,,,O,7.0,,Y1.0Ba2.0Cu3.0O7.0
3987,Y2Ba1.5Ca0.5Cu3O8+Z,"Y2(Ba,Ca)2Cu3O8",Y223,80.0,4.059,3.722,13.065,SSC0730511,Y,2.0,Ba,1.5,Ca,0.5,Cu,3.0,,,,,,,,,,,O,8.0,,Y2.0Ba1.5Ca0.5Cu3.0O8.0
3995,Y1Ba2Cu3O7,,Y123,91.4,,,,PR0468694,Y,1.0,Ba,2.0,Cu,3.0,,,,,,,,,,,,,O,7.0,,Y1.0Ba2.0Cu3.0O7.0
3996,Y0.87Pr0.13Ba2Cu3O7,,Y123,78.35,,,,PR0468694,Y,0.87,Pr,0.13,Ba,2.0,Cu,3.0,,,,,,,,,,,O,7.0,,Y0.87Pr0.13Ba2.0Cu3.0O7.0
3997,Y0.7Pr0.3Ba2Cu3O7,,Y123,55.67,,,,PR0468694,Y,0.7,Pr,0.3,Ba,2.0,Cu,3.0,,,,,,,,,,,O,7.0,,Y0.7Pr0.3Ba2.0Cu3.0O7.0
3998,Y0.5Pr0.5Ba2Cu3O7,,Y123,23.36,,,,PR0468694,Y,0.5,Pr,0.5,Ba,2.0,Cu,3.0,,,,,,,,,,,O,7.0,,Y0.5Pr0.5Ba2.0Cu3.0O7.0
4000,La1.855Sr0.145Cu0.99Ni0.01O4,"(La,Sr)2(Cu,Ni)O4",T,33.0,,,,SSC0820889,La,1.855,Sr,0.145,Cu,0.99,Ni,0.01,,,,,,,,,,,O,4.0,,La1.855Sr0.145Cu0.99Ni0.01O4.0
4001,La1.855Sr0.145Cu0.99Zn0.01O4,"(La,Sr)2(Cu,Zn)O4",T,24.7,,,,SSC0820889,La,1.855,Sr,0.145,Cu,0.99,Zn,0.01,,,,,,,,,,,O,4.0,,La1.855Sr0.145Cu0.99Zn0.01O4.0
4002,La1.836Sr0.164Cu1O4,"(La,Sr)2CuO4",T,36.9,,,,SSC0820889,La,1.8359999999999999,Sr,0.16399999999999998,Cu,1.0,,,,,,,,,,,,,O,4.0,,La1.8359999999999999Sr0.16399999999999998Cu1.0O4.0
4003,La1.836Sr0.164Cu0.99Ga0.01O4,"(La,Sr)2(Cu,Ga)O4",T,26.9,,,,SSC0820889,La,1.8359999999999999,Sr,0.16399999999999998,Cu,0.99,Ga,0.01,,,,,,,,,,,O,4.0,,La1.8359999999999999Sr0.16399999999999998Cu0.99Ga0.01O4.0
4009,La1.4Nd0.4Sr0.2Cu1O4,,T,21.7,,,,PR0465841,La,1.4,Nd,0.4,Sr,0.2,Cu,1.0,,,,,,,,,,,O,4.0,,La1.4Nd0.4Sr0.2Cu1.0O4.0
4015,La1.85Sr0.15Cu1O4,"(La,Sr)2(Cu,Ni)O4",T,35.7,3.78,,13.241,SSC0720529,La,1.85,Sr,0.15,Cu,1.0,,,,,,,,,,,,,O,4.0,,La1.85Sr0.15Cu1.0O4.0
4016,La1.85Sr0.15Cu0.99Ni0.01O4,"(La,Sr)2(Cu,Ni)O4",T,30.1,3.779,,13.235,SSC0720529,La,1.85,Sr,0.15,Cu,0.99,Ni,0.01,,,,,,,,,,,O,4.0,,La1.85Sr0.15Cu0.99Ni0.01O4.0
4017,La1.85Sr0.15Cu0.98Ni0.02O4,"(La,Sr)2(Cu,Ni)O4",T,23.7,3.78,,13.227,SSC0720529,La,1.85,Sr,0.15,Cu,0.98,Ni,0.02,,,,,,,,,,,O,4.0,,La1.85Sr0.15Cu0.98Ni0.02O4.0
4018,La1.85Sr0.15Cu0.97Ni0.03O4,"(La,Sr)2(Cu,Ni)O4",T,16.3,3.779,,13.22,SSC0720529,La,1.85,Sr,0.15,Cu,0.97,Ni,0.03,,,,,,,,,,,O,4.0,,La1.85Sr0.15Cu0.97Ni0.03O4.0
4021,La1.78Sr0.22Cu0.99Ni0.01O4,"(La,Sr)2(Cu,Ni)O4",T,21.3,,,,SSC0720529,La,1.78,Sr,0.22,Cu,0.99,Ni,0.01,,,,,,,,,,,O,4.0,,La1.78Sr0.22Cu0.99Ni0.01O4.0
4022,La1.78Sr0.22Cu0.98Ni0.02O4,"(La,Sr)2(Cu,Ni)O4",T,17.7,,,,SSC0720529,La,1.78,Sr,0.22,Cu,0.98,Ni,0.02,,,,,,,,,,,O,4.0,,La1.78Sr0.22Cu0.98Ni0.02O4.0
4023,La1.78Sr0.22Cu0.97Ni0.03O4,"(La,Sr)2(Cu,Ni)O4",T,14.0,,,,SSC0720529,La,1.78,Sr,0.22,Cu,0.97,Ni,0.03,,,,,,,,,,,O,4.0,,La1.78Sr0.22Cu0.97Ni0.03O4.0
4026,La1.78Sr0.22Cu1O4,"(La,Sr)2(Cu,Ni)O4",T,24.6,,,,SSC0720529,La,1.78,Sr,0.22,Cu,1.0,,,,,,,,,,,,,O,4.0,,La1.78Sr0.22Cu1.0O4.0
4043,Y1Ba2Cu3O6.48,YBa2Cu3O7,Y123,48.0,,,,PR04614928,Y,1.0,Ba,2.0,Cu,3.0,,,,,,,,,,,,,O,6.48,,Y1.0Ba2.0Cu3.0O6.48
4053,Bi2Sr2Ca0.9Dy0.1Cu2O8+Z,"Bi2Sr2(Ca,Dy)Cu2O8",Bi2212,93.0,5.412999999999999,,30.871,SSC0830689,Bi,2.0,Sr,2.0,Ca,0.9,Dy,0.1,Cu,2.0,,,,,,,,,O,8.0,,Bi2.0Sr2.0Ca0.9Dy0.1Cu2.0O8.0
4054,Bi2Sr2Ca0.8Dy0.2Cu2O8+Z,"Bi2Sr2(Ca,Dy)Cu2O8",Bi2212,89.0,5.4179999999999975,,30.809,SSC0830689,Bi,2.0,Sr,2.0,Ca,0.8,Dy,0.2,Cu,2.0,,,,,,,,,O,8.0,,Bi2.0Sr2.0Ca0.8Dy0.2Cu2.0O8.0
4055,Bi2Sr2Ca0.7Dy0.3Cu2O8+Z,"Bi2Sr2(Ca,Dy)Cu2O8",Bi2212,88.0,5.422999999999999,,30.746,SSC0830689,Bi,2.0,Sr,2.0,Ca,0.7,Dy,0.3,Cu,2.0,,,,,,,,,O,8.0,,Bi2.0Sr2.0Ca0.7Dy0.3Cu2.0O8.0
4060,Nd1.85Ce0.15Cu1O4,"(Nd,Ce)2CuO4",T',19.2,,,,PR0465581,Nd,1.85,Ce,0.15,Cu,1.0,,,,,,,,,,,,,O,4.0,,Nd1.85Ce0.15Cu1.0O4.0
4063,Ba0.6K0.4Bi1O3,"(Ba,K)BiO3",BKBO,25.5,,,,PR0422684,Ba,0.6,K,0.4,Bi,1.0,,,,,,,,,,,,,O,3.0,,Ba0.6K0.4Bi1.0O3.0
4064,Nd1.85Ce0.15Cu1O4.03,"(Nd,Ce)2CuO4",T',19.3,,,,LES1690017,Nd,1.85,Ce,0.15,Cu,1.0,,,,,,,,,,,,,O,4.03,4.03,Nd1.85Ce0.15Cu1.0O4.03
4071,La1.9Sr0.1Cu1O4,"(La,Sr)2CuO4",T,33.0,,,,SSC0770773,La,1.9,Sr,0.1,Cu,1.0,,,,,,,,,,,,,O,4.0,,La1.9Sr0.1Cu1.0O4.0
4074,Gd1Ba1.98Cu3.05O7,RBa2Cu3O7,Y123,89.4,,,,PRB0371604,Gd,1.0,Ba,1.98,Cu,3.05,,,,,,,,,,,,,O,7.0,,Gd1.0Ba1.98Cu3.05O7.0
4075,Dy1Ba1.97Cu3.06O7,RBa2Cu3O7,Y123,87.1,,,,PRB0371604,Dy,1.0,Ba,1.97,Cu,3.06,,,,,,,,,,,,,O,7.0,,Dy1.0Ba1.97Cu3.06O7.0
4076,Eu1Ba1.93Cu2.92O7,RBa2Cu3O7,Y123,83.2,,,,PRB0371604,Eu,1.0,Ba,1.93,Cu,2.92,,,,,,,,,,,,,O,7.0,,Eu1.0Ba1.93Cu2.92O7.0
4077,Y1Ba2.01Cu3.11O7,RBa2Cu3O7,Y123,86.0,,,,PRB0371604,Y,1.0,Ba,2.01,Cu,3.11,,,,,,,,,,,,,O,7.0,,Y1.0Ba2.01Cu3.11O7.0
4078,Er1Ba2.03Cu3.05O7,RBa2Cu3O7,Y123,90.0,,,,PRB0371604,Er,1.0,Ba,2.03,Cu,3.05,,,,,,,,,,,,,O,7.0,,Er1.0Ba2.03Cu3.05O7.0
4079,Y1Ba2Cu3O7,YBa2Cu3O7,Y123,87.5,,,,PRL0643090,Y,1.0,Ba,2.0,Cu,3.0,,,,,,,,,,,,,O,7.0,,Y1.0Ba2.0Cu3.0O7.0
4083,Y1Ba2Cu3O7-Z,YBa2Cu3O7,Y123,90.6,,,,PR0471053,Y,1.0,Ba,2.0,Cu,3.0,,,,,,,,,,,,,O,7.0,,Y1.0Ba2.0Cu3.0O7.0
4085,Tl0.7Pb0.3Ca1Sr2Cu2O7,"(Tl,Pb)Sr2CaCu2O7",Tl1212,31.0,3.7939999999999996,,12.115,SSC0830073,Tl,0.7,Pb,0.3,Ca,1.0,Sr,2.0,Cu,2.0,,,,,,,,,O,7.0,,Tl0.7Pb0.3Ca1.0Sr2.0Cu2.0O7.0
4086,Tl0.5Pb0.5Ca1Sr2Cu2O7,"(Tl,Pb)Sr2CaCu2O7",Tl1212,84.5,3.81,,12.16,SSC0830073,Tl,0.5,Pb,0.5,Ca,1.0,Sr,2.0,Cu,2.0,,,,,,,,,O,7.0,,Tl0.5Pb0.5Ca1.0Sr2.0Cu2.0O7.0
4087,Tl0.75Pb0.25Ca1Sr2Cu2O7,"(Tl,Pb)Sr2CaCu2O7",Tl1212,80.0,,,,SSC0830073,Tl,0.75,Pb,0.25,Ca,1.0,Sr,2.0,Cu,2.0,,,,,,,,,O,7.0,,Tl0.75Pb0.25Ca1.0Sr2.0Cu2.0O7.0
4088,Bi2Sr2Ca1Cu2O8,Bi2Sr2CaCu2O8,Bi2212,87.0,,,,SSC0710187,Bi,2.0,Sr,2.0,Ca,1.0,Cu,2.0,,,,,,,,,,,O,8.0,,Bi2.0Sr2.0Ca1.0Cu2.0O8.0
4089,Bi2Sr2Ca1Cu2O8,Bi2Sr2CaCu2O8,Bi2212,93.0,,,,SSC0710187,Bi,2.0,Sr,2.0,Ca,1.0,Cu,2.0,,,,,,,,,,,O,8.0,,Bi2.0Sr2.0Ca1.0Cu2.0O8.0
4092,Bi2.15Sr1.8Ca1Cu2O8.15,Bi2Sr2CaCu2O8,Bi2212,93.0,,,,PR0466422,Bi,2.15,Sr,1.8,Ca,1.0,Cu,2.0,,,,,,,,,,,O,8.15,8.15,Bi2.15Sr1.8Ca1.0Cu2.0O8.15
4094,Bi2Sr2Ca1Cu2O8-Z,Bi2Sr2CaCu2O8,Bi2212,85.0,,,,PR04110978,Bi,2.0,Sr,2.0,Ca,1.0,Cu,2.0,,,,,,,,,,,O,8.0,,Bi2.0Sr2.0Ca1.0Cu2.0O8.0
4095,Bi2Sr2Ca1Cu2O8-Z,Bi2Sr2CaCu2O8,Bi2212,55.0,,,,PR04110978,Bi,2.0,Sr,2.0,Ca,1.0,Cu,2.0,,,,,,,,,,,O,8.0,,Bi2.0Sr2.0Ca1.0Cu2.0O8.0
4102,Bi1Sr1Ca1Cu1O1,Bi2Sr2Ca2Cu3O10,Bi2223,105.0,,,,EN0406902,Bi,1.0,Sr,1.0,Ca,1.0,Cu,1.0,,,,,,,,,,,O,1.0,,Bi1.0Sr1.0Ca1.0Cu1.0O1.0
4103,Bi1Sr1Ca1Cu1O1,Bi2Sr2CaCu2O8,Bi2212,84.0,,,,EN0406902,Bi,1.0,Sr,1.0,Ca,1.0,Cu,1.0,,,,,,,,,,,O,1.0,,Bi1.0Sr1.0Ca1.0Cu1.0O1.0
4105,Y1Ba2Cu3O6.93,YBa2Cu3O7,Y123,90.5,3.821,3.885,11.675,PO0392261,Y,1.0,Ba,2.0,Cu,3.0,,,,,,,,,,,,,O,6.93,6.93,Y1.0Ba2.0Cu3.0O6.93
4106,Y1Ba2Cu3O7-Z,YBa2Cu3O7,Y123,90.9,,,,PO0392261,Y,1.0,Ba,2.0,Cu,3.0,,,,,,,,,,,,,O,7.0,,Y1.0Ba2.0Cu3.0O7.0
4108,Bi2Sr2Ca1Cu2O8,Bi2Sr2CaCu2O8,Bi2212,88.0,,,,TU0394693,Bi,2.0,Sr,2.0,Ca,1.0,Cu,2.0,,,,,,,,,,,O,8.0,,Bi2.0Sr2.0Ca1.0Cu2.0O8.0
4111,Nd1.85Ce0.15Cu1O4-Z,"(Nd,Ce)2CuO4",T',20.55,3.95,,12.1,TU0407364,Nd,1.85,Ce,0.15,Cu,1.0,,,,,,,,,,,,,O,4.0,,Nd1.85Ce0.15Cu1.0O4.0
4112,Y1Ba2Cu3O7-Z,YBa2Cu3O7,Y123,92.4,,,,IN0367121,Y,1.0,Ba,2.0,Cu,3.0,,,,,,,,,,,,,O,7.0,,Y1.0Ba2.0Cu3.0O7.0
4113,La1.85Sr0.15Cu1O4,"(La,Sr)2CuO4",T,36.0,,,,TU0358711,La,1.85,Sr,0.15,Cu,1.0,,,,,,,,,,,,,O,4.0,,La1.85Sr0.15Cu1.0O4.0
4114,Y1Ba2Cu3O7-Z,YBa2Cu3O7,Y123,92.0,,,,PR04010954,Y,1.0,Ba,2.0,Cu,3.0,,,,,,,,,,,,,O,7.0,,Y1.0Ba2.0Cu3.0O7.0
4115,Tl2Ba2Ca2Cu3O10+Z,Tl2Ba2Ca2Cu3O10,Tl2223,116.0,,,,PR04010954,Tl,2.0,Ba,2.0,Ca,2.0,Cu,3.0,,,,,,,,,,,O,10.0,,Tl2.0Ba2.0Ca2.0Cu3.0O10.0
4117,Bi1Sr1Ca1Cu1O1,Bi2Sr2CaCu2O8,Bi2212,85.0,,,,PR0410842,Bi,1.0,Sr,1.0,Ca,1.0,Cu,1.0,,,,,,,,,,,O,1.0,,Bi1.0Sr1.0Ca1.0Cu1.0O1.0
4118,Bi1Sr1Ca1Cu1O1,Bi2Sr2Ca2Cu3O10,Bi2223,110.0,,,,PR0410842,Bi,1.0,Sr,1.0,Ca,1.0,Cu,1.0,,,,,,,,,,,O,1.0,,Bi1.0Sr1.0Ca1.0Cu1.0O1.0
4119,La1.92Sr0.08Cu1O4-Z,"(La,Sr)2CuO4",T,12.0,,,,TU0379738,La,1.92,Sr,0.08,Cu,1.0,,,,,,,,,,,,,O,4.0,,La1.92Sr0.08Cu1.0O4.0
4120,La1.9Sr0.1Cu1O4-Z,"(La,Sr)2CuO4",T,18.0,,,,TU0379738,La,1.9,Sr,0.1,Cu,1.0,,,,,,,,,,,,,O,4.0,,La1.9Sr0.1Cu1.0O4.0
4121,La1.85Sr0.15Cu1O4-Z,"(La,Sr)2CuO4",T,30.0,,,,TU0379738,La,1.85,Sr,0.15,Cu,1.0,,,,,,,,,,,,,O,4.0,,La1.85Sr0.15Cu1.0O4.0
4123,Y1Ba2Cu3O7,YBa2Cu3O7,Y123,90.0,,,,PR0428049,Y,1.0,Ba,2.0,Cu,3.0,,,,,,,,,,,,,O,7.0,,Y1.0Ba2.0Cu3.0O7.0
4124,Y1Ba2Cu3O7,YBa2Cu3O7,Y123,50.0,,,,PR0428049,Y,1.0,Ba,2.0,Cu,3.0,,,,,,,,,,,,,O,7.0,,Y1.0Ba2.0Cu3.0O7.0
4125,Gd1Ba2Cu3O7,GdBa2Cu3O7,Y123,90.0,,,,PR0428049,Gd,1.0,Ba,2.0,Cu,3.0,,,,,,,,,,,,,O,7.0,,Gd1.0Ba2.0Cu3.0O7.0
4126,Er1Ba2Cu3O7,ErBa2Cu3O7,Y123,90.0,,,,PR0428049,Er,1.0,Ba,2.0,Cu,3.0,,,,,,,,,,,,,O,7.0,,Er1.0Ba2.0Cu3.0O7.0
4129,Y1Ba2Cu3O7-Z,YBa2Cu3O7,Y123,87.0,,,,QU0404478,Y,1.0,Ba,2.0,Cu,3.0,,,,,,,,,,,,,O,7.0,,Y1.0Ba2.0Cu3.0O7.0
4130,Bi2Sr2Ca1Cu2O8,Bi2Sr2CaCu2O8,Bi2212,85.0,,,,SSC0701055,Bi,2.0,Sr,2.0,Ca,1.0,Cu,2.0,,,,,,,,,,,O,8.0,,Bi2.0Sr2.0Ca1.0Cu2.0O8.0
4131,La1.85Sr0.15Cu1O4,"(La,Sr)2CuO4",T,37.0,,,,SSC0620535,La,1.85,Sr,0.15,Cu,1.0,,,,,,,,,,,,,O,4.0,,La1.85Sr0.15Cu1.0O4.0
4132,Y1Ba2Cu3O7-Z,YBa2Cu3O7,Y123,80.0,,,,SSC0780809,Y,1.0,Ba,2.0,Cu,3.0,,,,,,,,,,,,,O,7.0,,Y1.0Ba2.0Cu3.0O7.0
4134,Bi2Sr2Ca1Cu2O8+Z,Bi2Sr2CaCu2O8,Bi2212,90.0,,,,SSC0770519,Bi,2.0,Sr,2.0,Ca,1.0,Cu,2.0,,,,,,,,,,,O,8.0,,Bi2.0Sr2.0Ca1.0Cu2.0O8.0
4137,Y1Ba2Cu3O7-Z,YBa2Cu3O7,Y123,83.0,,,,APL0532689,Y,1.0,Ba,2.0,Cu,3.0,,,,,,,,,,,,,O,7.0,,Y1.0Ba2.0Cu3.0O7.0
4138,Y1Ba2Cu3O7-Z,YBa2Cu3O7,Y123,86.0,,,,APL0560683,Y,1.0,Ba,2.0,Cu,3.0,,,,,,,,,,,,,O,7.0,,Y1.0Ba2.0Cu3.0O7.0
4139,Ba0.625K0.375Bi1O3,"(Ba,K)BiO3",BKBO,27.5,,,,APL0572356,Ba,0.625,K,0.375,Bi,1.0,,,,,,,,,,,,,O,3.0,,Ba0.625K0.375Bi1.0O3.0
4140,Tl2Ba2Ca1Cu2O7,Tl2Ba2CaCu2O7,Tl2212,108.0,,,,APL0551463,Tl,2.0,Ba,2.0,Ca,1.0,Cu,2.0,,,,,,,,,,,O,7.0,,Tl2.0Ba2.0Ca1.0Cu2.0O7.0
4141,Bi2Sr2Ca1Cu2O8+Z,Bi2Sr2CaCu2O8,Bi2212,85.0,,,,PHB1651567,Bi,2.0,Sr,2.0,Ca,1.0,Cu,2.0,,,,,,,,,,,O,8.0,,Bi2.0Sr2.0Ca1.0Cu2.0O8.0
4142,Bi2Sr2Ca2Cu3O10+Z,Bi2Sr2Ca2Cu3O10,Bi2223,107.0,,,,PHB1651567,Bi,2.0,Sr,2.0,Ca,2.0,Cu,3.0,,,,,,,,,,,O,10.0,,Bi2.0Sr2.0Ca2.0Cu3.0O10.0
4146,Ba0.6K0.4Bi1O3,"(Ba,K)BiO3",BKBO,25.5,,,,PHB1690705,Ba,0.6,K,0.4,Bi,1.0,,,,,,,,,,,,,O,3.0,,Ba0.6K0.4Bi1.0O3.0
4147,Ba1Pb0.78Bi0.22O3,"Ba(Pb,Bi)O3",BPBO,10.3,,,,JPS0582135,Ba,1.0,Pb,0.78,Bi,0.22,,,,,,,,,,,,,O,3.0,,Ba1.0Pb0.78Bi0.22O3.0
4149,Bi2Sr2Ca1Cu2O8,Bi2Sr2CaCu2O8,Bi2212,81.7,,,,JPS0580383,Bi,2.0,Sr,2.0,Ca,1.0,Cu,2.0,,,,,,,,,,,O,8.0,,Bi2.0Sr2.0Ca1.0Cu2.0O8.0
4150,Bi2Sr2Ca1Cu2O8,Bi2Sr2CaCu2O8,Bi2212,84.0,,,,JPS0592473,Bi,2.0,Sr,2.0,Ca,1.0,Cu,2.0,,,,,,,,,,,O,8.0,,Bi2.0Sr2.0Ca1.0Cu2.0O8.0
4151,Y1Ba2Cu3O7-Z,YBa2Cu3O7,Y123,91.7,,,,JPC0201009,Y,1.0,Ba,2.0,Cu,3.0,,,,,,,,,,,,,O,7.0,,Y1.0Ba2.0Cu3.0O7.0
4153,Y1Ba2Cu3O7,YBa2Cu3O7,Y123,85.0,,,,PR0418904,Y,1.0,Ba,2.0,Cu,3.0,,,,,,,,,,,,,O,7.0,,Y1.0Ba2.0Cu3.0O7.0
4176,Y1Sr1.55Ba0.45Cu2.5B0.5O7,"Y(Sr,Ba)2(Cu,B)3O7",1212,16.0,3.8480000000000003,,11.212,PHC2050118,Y,1.0,Sr,1.55,Ba,0.45,Cu,2.5,B,0.5,,,,,,,,,O,7.0,,Y1.0Sr1.55Ba0.45Cu2.5B0.5O7.0
4177,Y1Sr1.4Ba0.6Cu2.5B0.5O7,"Y(Sr,Ba)2(Cu,B)3O7",1212,24.0,3.86,,11.247,PHC2050118,Y,1.0,Sr,1.4,Ba,0.6,Cu,2.5,B,0.5,,,,,,,,,O,7.0,,Y1.0Sr1.4Ba0.6Cu2.5B0.5O7.0
4178,Y1Sr1.2Ba0.8Cu2.5B0.5O7,"Y(Sr,Ba)2(Cu,B)3O7",1212,35.0,0.865,,11.269,PHC2050118,Y,1.0,Sr,1.2,Ba,0.8,Cu,2.5,B,0.5,,,,,,,,,O,7.0,,Y1.0Sr1.2Ba0.8Cu2.5B0.5O7.0
4179,Y1Sr1Ba1Cu2.5B0.5O7,"Y(Sr,Ba)2(Cu,B)3O7",1212,44.0,3.87,,11.3,PHC2050118,Y,1.0,Sr,1.0,Ba,1.0,Cu,2.5,B,0.5,,,,,,,,,O,7.0,,Y1.0Sr1.0Ba1.0Cu2.5B0.5O7.0
4180,Y1Sr0.8Ba1.2Cu2.5B0.5O7,"Y(Sr,Ba)2(Cu,B)3O7",1212,51.0,3.877,,11.33,PHC2050118,Y,1.0,Sr,0.8,Ba,1.2,Cu,2.5,B,0.5,,,,,,,,,O,7.0,,Y1.0Sr0.8Ba1.2Cu2.5B0.5O7.0
4181,Y1Sr0.6Ba1.4Cu2.5B0.5O7,"Y(Sr,Ba)2(Cu,B)3O7",1212,47.0,3.8789999999999996,,11.369000000000002,PHC2050118,Y,1.0,Sr,0.6,Ba,1.4,Cu,2.5,B,0.5,,,,,,,,,O,7.0,,Y1.0Sr0.6Ba1.4Cu2.5B0.5O7.0
4182,Y1Sr0.4Ba1.6Cu2.5B0.5O7,"Y(Sr,Ba)2(Cu,B)3O7",1212,35.0,3.8789999999999996,,11.399000000000001,PHC2050118,Y,1.0,Sr,0.4,Ba,1.6,Cu,2.5,B,0.5,,,,,,,,,O,7.0,,Y1.0Sr0.4Ba1.6Cu2.5B0.5O7.0
4190,Sm1.5Ce0.5Sr2Cu2Nb1O10,"(R,Ce)2Sr2Cu2NbO10",RCSCNO,23.0,3.8710000000000004,,28.791,PHC2040212,Sm,1.5,Ce,0.5,Sr,2.0,Cu,2.0,Nb,1.0,,,,,,,,,O,10.0,,Sm1.5Ce0.5Sr2.0Cu2.0Nb1.0O10.0
4191,Eu1.5Ce0.5Sr2Cu2Nb1O10,"(R,Ce)2Sr2Cu2NbO10",RCSCNO,23.0,3.8689999999999998,,28.774,PHC2040212,Eu,1.5,Ce,0.5,Sr,2.0,Cu,2.0,Nb,1.0,,,,,,,,,O,10.0,,Eu1.5Ce0.5Sr2.0Cu2.0Nb1.0O10.0
4192,Nd1.5Ce0.5Sr2Cu2Nb1O10,"(Nd,Ce)2Sr2Cu2NbO10",RCSCNO,20.0,3.8819999999999997,,28.843000000000004,PHC2040212,Nd,1.5,Ce,0.5,Sr,2.0,Cu,2.0,Nb,1.0,,,,,,,,,O,10.0,,Nd1.5Ce0.5Sr2.0Cu2.0Nb1.0O10.0
4193,Bi2Sr1Ca2Cu2O8.229,"Bi2(Sr,Ca)3Cu2O8",Bi2212,76.4,5.396,,30.487,JPS0621017,Bi,2.0,Sr,1.0,Ca,2.0,Cu,2.0,,,,,,,,,,,O,8.229,8.229,Bi2.0Sr1.0Ca2.0Cu2.0O8.229
4204,Hg1Ba2Cu1O4+Z,HgBa2CuO4,Hg1201,64.5,3.88,,9.509,NAT3620226,Hg,1.0,Ba,2.0,Cu,1.0,,,,,,,,,,,,,O,4.0,,Hg1.0Ba2.0Cu1.0O4.0
4205,Hg1Ba2Ca2Cu3O8+Z,HgBa2Ca2Cu3O8,Hg1223,132.5,3.93,,16.1,NAT3630056,Hg,1.0,Ba,2.0,Ca,2.0,Cu,3.0,,,,,,,,,,,O,8.0,,Hg1.0Ba2.0Ca2.0Cu3.0O8.0
4206,Y0.76Ca0.24Ba2Cu2.94Co0.06O6.81,"(Y,Ca)Ba2(Cu,Co)3O7",Y123,82.0,3.8569999999999998,,11.695,PHC2000043,Y,0.76,Ca,0.24,Ba,2.0,Cu,2.94,Co,0.06,,,,,,,,,O,6.81,6.81,Y0.76Ca0.24Ba2.0Cu2.94Co0.06O6.81
4207,Y0.76Ca0.24Ba2Cu2.85Co0.15O6.8,"(Y,Ca)Ba2(Cu,Co)3O7",Y123,86.0,3.862,,11.690999999999999,PHC2000043,Y,0.76,Ca,0.24,Ba,2.0,Cu,2.85,Co,0.15,,,,,,,,,O,6.8,6.8,Y0.76Ca0.24Ba2.0Cu2.85Co0.15O6.8
4208,Y0.76Ca0.24Ba2Cu2.76Co0.24O6.84,"(Y,Ca)Ba2(Cu,Co)3O7",Y123,85.0,3.863,,11.709000000000001,PHC2000043,Y,0.76,Ca,0.24,Ba,2.0,Cu,2.76,Co,0.24,,,,,,,,,O,6.84,6.84,Y0.76Ca0.24Ba2.0Cu2.76Co0.24O6.84
4209,Y0.76Ca0.24Ba2Cu2.64Co0.36O6.96,"(Y,Ca)Ba2(Cu,Co)3O7",Y123,66.0,3.87,,11.689,PHC2000043,Y,0.76,Ca,0.24,Ba,2.0,Cu,2.64,Co,0.36,,,,,,,,,O,6.96,6.96,Y0.76Ca0.24Ba2.0Cu2.64Co0.36O6.96
4210,Y0.76Ca0.34Ba2Cu2.55Co0.45O6.95,"(Y,Ca)Ba2(Cu,Co)3O7",Y123,51.0,3.8739999999999997,,11.687000000000001,PHC2000043,Y,0.76,Ca,0.34,Ba,2.0,Cu,2.55,Co,0.45,,,,,,,,,O,6.95,6.95,Y0.76Ca0.34Ba2.0Cu2.55Co0.45O6.95
4212,Y0.9Ca0.1Ba2Cu2.55Co0.45O7.02,"(Y,Ca)Ba2(Cu,Co)3O7",Y123,18.0,3.8789999999999996,,11.677,PHC2000043,Y,0.9,Ca,0.1,Ba,2.0,Cu,2.55,Co,0.45,,,,,,,,,O,7.02,7.02,Y0.9Ca0.1Ba2.0Cu2.55Co0.45O7.02
4213,Y0.85Ca0.15Ba2Cu2.55Co0.45O7.08,"(Y,Ca)Ba2(Cu,Co)3O7",Y123,30.0,3.8760000000000003,,11.685,PHC2000043,Y,0.85,Ca,0.15,Ba,2.0,Cu,2.55,Co,0.45,,,,,,,,,O,7.08,7.08,Y0.85Ca0.15Ba2.0Cu2.55Co0.45O7.08
4214,Y0.76Ca0.24Ba2Cu2.55Co0.45O6.93,"(Y,Ca)Ba2(Cu,Co)3O7",Y123,51.0,3.8739999999999997,,11.687000000000001,PHC2000043,Y,0.76,Ca,0.24,Ba,2.0,Cu,2.55,Co,0.45,,,,,,,,,O,6.93,6.93,Y0.76Ca0.24Ba2.0Cu2.55Co0.45O6.93
4215,Y0.7Ca0.3Ba2Cu2.55Co0.45O6.84,"(Y,Ca)Ba2(Cu,Co)3O7",Y123,53.0,3.8739999999999997,,11.689,PHC2000043,Y,0.7,Ca,0.3,Ba,2.0,Cu,2.55,Co,0.45,,,,,,,,,O,6.84,6.84,Y0.7Ca0.3Ba2.0Cu2.55Co0.45O6.84
4216,Y1Ba2Cu2.85Co0.15O6.92,"(Y,Ca)Ba2(Cu,Co)3O7",Y123,71.0,3.864,,11.677999999999999,PHC2000043,Y,1.0,Ba,2.0,Cu,2.85,Co,0.15,,,,,,,,,,,O,6.92,6.92,Y1.0Ba2.0Cu2.85Co0.15O6.92
4217,Y0.95Ca0.05Ba2Cu2.85Co0.15O6.82,"(Y,Ca)Ba2(Cu,Co)3O7",Y123,83.0,3.864,,11.684000000000001,PHC2000043,Y,0.95,Ca,0.05,Ba,2.0,Cu,2.85,Co,0.15,,,,,,,,,O,6.82,6.82,Y0.95Ca0.05Ba2.0Cu2.85Co0.15O6.82
4218,Y0.9Ca0.1Ba2Cu2.85Co0.15O6.91,"(Y,Ca)Ba2(Cu,Co)3O7",Y123,84.0,3.863,,11.69,PHC2000043,Y,0.9,Ca,0.1,Ba,2.0,Cu,2.85,Co,0.15,,,,,,,,,O,6.91,6.91,Y0.9Ca0.1Ba2.0Cu2.85Co0.15O6.91
4219,Y0.85Ca0.15Ba2Cu2.85Co0.15O6.83,"(Y,Ca)Ba2(Cu,Co)3O7",Y123,86.0,3.861,,11.694,PHC2000043,Y,0.85,Ca,0.15,Ba,2.0,Cu,2.85,Co,0.15,,,,,,,,,O,6.83,6.83,Y0.85Ca0.15Ba2.0Cu2.85Co0.15O6.83
4220,Y0.8Ca0.2Ba2Cu2.85Co0.15O6.84,"(Y,Ca)Ba2(Cu,Co)3O7",Y123,86.0,3.86,,11.75,PHC2000043,Y,0.8,Ca,0.2,Ba,2.0,Cu,2.85,Co,0.15,,,,,,,,,O,6.84,6.84,Y0.8Ca0.2Ba2.0Cu2.85Co0.15O6.84
4221,Y0.76Ca0.24Ba2Cu2.85Co0.15O6.8,"(Y,Ca)Ba2(Cu,Co)3O7",Y123,86.0,3.862,,11.690999999999999,PHC2000043,Y,0.76,Ca,0.24,Ba,2.0,Cu,2.85,Co,0.15,,,,,,,,,O,6.8,6.8,Y0.76Ca0.24Ba2.0Cu2.85Co0.15O6.8
4222,Y0.88Ca0.12Ba2Cu2.88Co0.12O6.78,"(Y,Ca)Ba2(Cu,Co)3O7",Y123,87.0,3.861,,11.687000000000001,PHC2000043,Y,0.88,Ca,0.12,Ba,2.0,Cu,2.88,Co,0.12,,,,,,,,,O,6.78,6.78,Y0.88Ca0.12Ba2.0Cu2.88Co0.12O6.78
4223,Y0.85Ca0.15Ba2Cu2.85Co0.15O6.83,"(Y,Ca)Ba2(Cu,Co)3O7",Y123,86.0,3.861,,11.694,PHC2000043,Y,0.85,Ca,0.15,Ba,2.0,Cu,2.85,Co,0.15,,,,,,,,,O,6.83,6.83,Y0.85Ca0.15Ba2.0Cu2.85Co0.15O6.83
4224,Y0.76Ca0.24Ba2Cu2.76Co0.24O6.84,"(Y,Ca)Ba2(Cu,Co)3O7",Y123,85.0,3.863,,11.709000000000001,PHC2000043,Y,0.76,Ca,0.24,Ba,2.0,Cu,2.76,Co,0.24,,,,,,,,,O,6.84,6.84,Y0.76Ca0.24Ba2.0Cu2.76Co0.24O6.84
4225,Y0.7Ca0.3Ba2Cu2.7Co0.3O6.93,"(Y,Ca)Ba2(Cu,Co)3O7",Y123,84.0,3.865,,11.715,PHC2000043,Y,0.7,Ca,0.3,Ba,2.0,Cu,2.7,Co,0.3,,,,,,,,,O,6.93,6.93,Y0.7Ca0.3Ba2.0Cu2.7Co0.3O6.93
4226,Y0.64Ca0.36Ba2Cu2.64Co0.36O6.87,"(Y,Ca)Ba2(Cu,Co)3O7",Y123,82.0,3.866,,11.717,PHC2000043,Y,0.64,Ca,0.36,Ba,2.0,Cu,2.64,Co,0.36,,,,,,,,,O,6.87,6.87,Y0.64Ca0.36Ba2.0Cu2.64Co0.36O6.87
4255,Pb2Sr2Y0.61Ca0.39Cu3O8,"Pb2Sr2(Y,Ca)Cu3O8",Pb3212,79.0,5.393,5.394,15.815,SSC0850579,Pb,2.0,Sr,2.0,Y,0.61,Ca,0.39,Cu,3.0,,,,,,,,,O,8.0,,Pb2.0Sr2.0Y0.61Ca0.39Cu3.0O8.0
4256,Pb2Sr2Y0.61Ca0.39Cu3O8,"Pb2Sr2(Y,Ca)Cu3O8",Pb3212,75.0,5.379,5.416,15.775,SSC0850579,Pb,2.0,Sr,2.0,Y,0.61,Ca,0.39,Cu,3.0,,,,,,,,,O,8.0,,Pb2.0Sr2.0Y0.61Ca0.39Cu3.0O8.0
4257,Pb2Sr2Y0.64Ca0.36Cu3O8,"Pb2Sr2(Y,Ca)Cu3O8",Pb3212,65.0,5.3820000000000014,5.412000000000001,15.783,SSC0850579,Pb,2.0,Sr,2.0,Y,0.64,Ca,0.36,Cu,3.0,,,,,,,,,O,8.0,,Pb2.0Sr2.0Y0.64Ca0.36Cu3.0O8.0
4258,Y1Ba2Cu3FeO7-Z,"YBa2(Cu,Fe)3O7",Y123,92.0,,,,PR0470457,Y,1.0,Ba,2.0,Cu,3.0,Fe,,,,,,,,,,,,O,7.0,,Y1.0Ba2.0Cu3.0FeO7.0
4259,Y1Ba2Cu2.96Fe0.04O7-Z,"YBa2(Cu,Fe)3O7",Y123,89.5,,,,PR0470457,Y,1.0,Ba,2.0,Cu,2.96,Fe,0.04,,,,,,,,,,,O,7.0,,Y1.0Ba2.0Cu2.96Fe0.04O7.0
4260,Y1Ba2Cu2.87Fe0.13O7-Z,"YBa2(Cu,Fe)3O7",Y123,73.5,,,,PR0470457,Y,1.0,Ba,2.0,Cu,2.87,Fe,0.13,,,,,,,,,,,O,7.0,,Y1.0Ba2.0Cu2.87Fe0.13O7.0
4264,Y1Ba2Cu3Br0.9O6.2,,Y123,92.0,,,,PR0481148,Y,1.0,Ba,2.0,Cu,3.0,Br,0.9,,,,,,,,,,,O,6.2,,Y1.0Ba2.0Cu3.0Br0.9O6.2
4265,Y1Ba2Cu3O7-Z,YBa2Cu3O7,Y123,92.0,,,,PR0481148,Y,1.0,Ba,2.0,Cu,3.0,,,,,,,,,,,,,O,7.0,,Y1.0Ba2.0Cu3.0O7.0
4266,Y0.975Ca0.025Ba2Cu4O8,"(Y,Ca)Ba2Cu4O8",Y124,82.0,,,,PR0480607,Y,0.975,Ca,0.025,Ba,2.0,Cu,4.0,,,,,,,,,,,O,8.0,,Y0.975Ca0.025Ba2.0Cu4.0O8.0
4267,Y0.95Ca0.05Ba2Cu4O8,"(Y,Ca)Ba2Cu4O8",Y124,87.0,,,,PR0480607,Y,0.95,Ca,0.05,Ba,2.0,Cu,4.0,,,,,,,,,,,O,8.0,,Y0.95Ca0.05Ba2.0Cu4.0O8.0
4268,Y0.9Ca0.1Ba2Cu4O8,"(Y,Ca)Ba2Cu4O8",Y124,89.0,,,,PR0480607,Y,0.9,Ca,0.1,Ba,2.0,Cu,4.0,,,,,,,,,,,O,8.0,,Y0.9Ca0.1Ba2.0Cu4.0O8.0
4269,La1.25Ca0.3Ba1.45Cu3O7.11,"(Ca,La)(Ba,La)2Cu3O7",Y123,67.1,3.883,,11.649000000000001,PR0480532,La,1.25,Ca,0.3,Ba,1.45,Cu,3.0,,,,,,,,,,,O,7.11,7.11,La1.25Ca0.3Ba1.45Cu3.0O7.11
4270,La1.25Ca0.35Ba1.4Cu3O7.108,"(Ca,La)(Ba,La)2Cu3O7",Y123,74.3,,,,PR0480532,La,1.25,Ca,0.35,Ba,1.4,Cu,3.0,,,,,,,,,,,O,7.108,7.108,La1.25Ca0.35Ba1.4Cu3.0O7.108
4271,La1.25Ca0.4Ba1.35Cu3O7.141,"(Ca,La)(Ba,La)2Cu3O7",Y123,77.8,3.8760000000000003,,11.634,PR0480532,La,1.25,Ca,0.4,Ba,1.35,Cu,3.0,,,,,,,,,,,O,7.141,7.141,La1.25Ca0.4Ba1.35Cu3.0O7.141
