Repository: CompRhys/apical

# Data Guide

In all cases whilst compiling this data we have been careful to include as much meta-information as possible to allow data to be traced back to it's original sources. For SuperCon this takes the form of the SuperCon "num :" reference id and then the source publication details. For ICSD we provide the ICSD collection code.

We acknowledge the Japanese National Institute for Materials Science for maintaining the [SuperCon](https://supercon.nims.go.jp/index_en.html) database as well as FIZ Karlsruhe GmbH for maintaining [ICSD](https://www.fiz-karlsruhe.de/en/produkte-und-dienstleistungen/inorganic-crystal-structure-database-icsd).

File: processed-data/super_apical.csv (part 9 of 20)
num :,composition :,str3 :,tc :,lata :,latb :,latc :,refno :,author :,title :,journal :,year :,lata* :,layers :,types :,cu-o_a :,cid :,cu-o_p :
5716,Y1.0Ba2.0Cu3.98Ni0.02O8.0,Y124,71.05,3.844,3.862,27.202,PHC2420373,"F.L.Juang, H.D.Yang, K.C.Huang, T.H.Meen, W.J.Huang, Y.C.Chen,","Structure,superconductivity and magnetism of YBa2(Cu1-xMx)4O8(M=Fe,Co,Ni,Zn and Ga)","Physica C.,242(1995)373-380",1995.0,3.844,Two,RE,2.302516208042384,,1.922
5717,Y1.0Ba2.0Cu3.96Ni0.04O8.0,Y124,63.7,3.848,3.864,27.196,PHC2420373,"F.L.Juang, H.D.Yang, K.C.Huang, T.H.Meen, W.J.Huang, Y.C.Chen,","Structure,superconductivity and magnetism of YBa2(Cu1-xMx)4O8(M=Fe,Co,Ni,Zn and Ga)","Physica C.,242(1995)373-380",1995.0,3.848,Two,RE,2.2858327696004723,,1.924
5718,Y1.0Ba2.0Cu3.92Ni0.08O8.0,Y124,49.25,3.851,3.865,27.192,PHC2420373,"F.L.Juang, H.D.Yang, K.C.Huang, T.H.Meen, W.J.Huang, Y.C.Chen,","Structure,superconductivity and magnetism of YBa2(Cu1-xMx)4O8(M=Fe,Co,Ni,Zn and Ga)","Physica C.,242(1995)373-380",1995.0,3.851,Two,RE,2.2735959755353496,,1.9255
5719,Y1.0Ba2.0Cu3.88Ni0.12O8.0,Y124,50.0,3.855,3.866,27.187,PHC2420373,"F.L.Juang, H.D.Yang, K.C.Huang, T.H.Meen, W.J.Huang, Y.C.Chen,","Structure,superconductivity and magnetism of YBa2(Cu1-xMx)4O8(M=Fe,Co,Ni,Zn and Ga)","Physica C.,242(1995)373-380",1995.0,3.855,Two,RE,2.2574641066260597,,1.9275
5722,Y1.0Ba2.0Cu3.98Zn0.02O8.0,Y124,67.55,3.841,3.861,27.2,PHC2420373,"F.L.Juang, H.D.Yang, K.C.Huang, T.H.Meen, W.J.Huang, Y.C.Chen,","Structure,superconductivity and magnetism of YBa2(Cu1-xMx)4O8(M=Fe,Co,Ni,Zn and Ga)","Physica C.,242(1995)373-380",1995.0,3.841,Two,RE,2.311443584911777,,1.9205
5723,Y1.0Ba2.0Cu3.96Zn0.04O8.0,Y124,56.25,3.845,3.862,27.195,PHC2420373,"F.L.Juang, H.D.Yang, K.C.Huang, T.H.Meen, W.J.Huang, Y.C.Chen,","Structure,superconductivity and magnetism of YBa2(Cu1-xMx)4O8(M=Fe,Co,Ni,Zn and Ga)","Physica C.,242(1995)373-380",1995.0,3.845,Two,RE,2.295311716002487,,1.9225
5724,Y1.0Ba2.0Cu3.92Zn0.08O8.0,Y124,49.0,3.847,3.862,27.191,PHC2420373,"F.L.Juang, H.D.Yang, K.C.Huang, T.H.Meen, W.J.Huang, Y.C.Chen,","Structure,superconductivity and magnetism of YBa2(Cu1-xMx)4O8(M=Fe,Co,Ni,Zn and Ga)","Physica C.,242(1995)373-380",1995.0,3.847,Two,RE,2.286418427248911,,1.9235
5725,Y1.0Ba2.0Cu3.88Zn0.12O8.0,Y124,34.5,3.848,3.863,27.185,PHC2420373,"F.L.Juang, H.D.Yang, K.C.Huang, T.H.Meen, W.J.Huang, Y.C.Chen,","Structure,superconductivity and magnetism of YBa2(Cu1-xMx)4O8(M=Fe,Co,Ni,Zn and Ga)","Physica C.,242(1995)373-380",1995.0,3.848,Two,RE,2.279765504741637,,1.924
5726,Y1.0Ba2.0Cu3.84Zn0.16O8.0,Y124,31.5,3.852,3.864,27.185,PHC2420373,"F.L.Juang, H.D.Yang, K.C.Huang, T.H.Meen, W.J.Huang, Y.C.Chen,","Structure,superconductivity and magnetism of YBa2(Cu1-xMx)4O8(M=Fe,Co,Ni,Zn and Ga)","Physica C.,242(1995)373-380",1995.0,3.852,Two,RE,2.266391483495454,,1.926
5727,Y1.0Ba2.0Cu3.8Zn0.2O8.0,Y124,30.5,3.857,3.865,27.186,PHC2420373,"F.L.Juang, H.D.Yang, K.C.Huang, T.H.Meen, W.J.Huang, Y.C.Chen,","Structure,superconductivity and magnetism of YBa2(Cu1-xMx)4O8(M=Fe,Co,Ni,Zn and Ga)","Physica C.,242(1995)373-380",1995.0,3.857,Two,RE,2.2502255264703455,,1.9285
5728,Y1.0Ba2.0Cu3.98Ga0.02O8.0,Y124,77.75,3.844,3.86,27.197,PHC2420373,"F.L.Juang, H.D.Yang, K.C.Huang, T.H.Meen, W.J.Huang, Y.C.Chen,","Structure,superconductivity and magnetism of YBa2(Cu1-xMx)4O8(M=Fe,Co,Ni,Zn and Ga)","Physica C.,242(1995)373-380",1995.0,3.844,Two,RE,2.2997583603792755,,1.922
5729,Y1.0Ba2.0Cu3.96Ga0.04O8.0,Y124,77.5,3.848,3.859,27.172,PHC2420373,"F.L.Juang, H.D.Yang, K.C.Huang, T.H.Meen, W.J.Huang, Y.C.Chen,","Structure,superconductivity and magnetism of YBa2(Cu1-xMx)4O8(M=Fe,Co,Ni,Zn and Ga)","Physica C.,242(1995)373-380",1995.0,3.848,Two,RE,2.2725951008175604,,1.924
5730,Y1.0Ba2.0Cu3.92Ga0.08O8.0,Y124,74.5,3.85,3.858,27.152,PHC2420373,"F.L.Juang, H.D.Yang, K.C.Huang, T.H.Meen, W.J.Huang, Y.C.Chen,","Structure,superconductivity and magnetism of YBa2(Cu1-xMx)4O8(M=Fe,Co,Ni,Zn and Ga)","Physica C.,242(1995)373-380",1995.0,3.85,Two,RE,2.254876699542043,,1.925
5731,Y1.0Ba2.0Cu3.88Ga0.12O8.0,Y124,73.5,3.855,3.857,27.129,PHC2420373,"F.L.Juang, H.D.Yang, K.C.Huang, T.H.Meen, W.J.Huang, Y.C.Chen,","Structure,superconductivity and magnetism of YBa2(Cu1-xMx)4O8(M=Fe,Co,Ni,Zn and Ga)","Physica C.,242(1995)373-380",1995.0,3.855,Two,RE,2.2254730737340243,,1.9275
5732,Y1.0Ba2.0Cu3.84Ga0.16O8.0,Y124,71.25,3.856,,27.12,PHC2420373,"F.L.Juang, H.D.Yang, K.C.Huang, T.H.Meen, W.J.Huang, Y.C.Chen,","Structure,superconductivity and magnetism of YBa2(Cu1-xMx)4O8(M=Fe,Co,Ni,Zn and Ga)","Physica C.,242(1995)373-380",1995.0,3.856,Two,RE,2.217165442628887,,1.928
5733,Y1.0Ba2.0Cu3.8Ga0.2O8.0,Y124,70.25,3.858,,27.11,PHC2420373,"F.L.Juang, H.D.Yang, K.C.Huang, T.H.Meen, W.J.Huang, Y.C.Chen,","Structure,superconductivity and magnetism of YBa2(Cu1-xMx)4O8(M=Fe,Co,Ni,Zn and Ga)","Physica C.,242(1995)373-380",1995.0,3.858,Two,RE,2.204962736679579,,1.929
5749,Hg1.0Ba2.0Cu1.0O4.0,Hg1201,50.0,3.872,,9.479,PHC2450207,"E.T.Alexandre, E.V.Antipov, J.J.Capponi, M.Marezio, P.Bordet, S.M.Loureiro, S.de Brion,",On the possibility of replacing Hg by Cu in the Hgba2CuO4+z phase synthesized under high-pressure,"Physica C.,245(1995)207-211",1995.0,3.872,One,Hg,2.757659261165345,,1.936
5786,La1.96Na0.4Cu1.0O4.0,T,31.0,5.3610000000000015,,13.158,PHC2030115,"R.SCHOLLHORN, W.GUNTHER,",LOW TEMPERATURE SYNTHESIS AND PROPERTIES OF SUPERCONDUCTING ALKALI SUBSTITUTED LA2CUO4 PHASE,"PHYSICA C,203(1992)115",1992.0,3.7907994539410814,One,RE,2.3902937376105724,,1.8953997269705407
5787,La1.8K0.2Cu1.0O4.0,T,41.0,5.334,,13.324000000000002,PHC2030115,"R.SCHOLLHORN, W.GUNTHER,",LOW TEMPERATURE SYNTHESIS AND PROPERTIES OF SUPERCONDUCTING ALKALI SUBSTITUTED LA2CUO4 PHASE,"PHYSICA C,203(1992)115",1992.0,3.7717075708490437,One,RE,2.436464478478778,,1.8858537854245219
5788,La1.92K0.08Cu1.0O4.0,T,21.0,5.3420000000000005,,13.238,PHC2030115,"R.SCHOLLHORN, W.GUNTHER,",LOW TEMPERATURE SYNTHESIS AND PROPERTIES OF SUPERCONDUCTING ALKALI SUBSTITUTED LA2CUO4 PHASE,"PHYSICA C,203(1992)115",1992.0,3.777364425098537,One,RE,2.413535519599246,,1.8886822125492686
5811,Y1.0Ba2.0Cu3.0O6.92,Y123,91.5,3.822,3.888,11.667,SUP0080373,"D.G. Kuberkar, G.K. Bichile, K.M. Jadhav, R.G. Kulkarni, R.L. Raibagkar,",Influence of Hole Filling by Ti on the Superconductivity of YBa2Cu3O7-delta,"J.Superconductivity,8(1995)373",1995.0,3.822,Two,RE,2.282094419635129,,1.911
5812,Y1.0Ba2.0Cu2.97Ti0.03O6.92,Y123,82.0,3.873,3.895,11.652,SUP0080373,"D.G. Kuberkar, G.K. Bichile, K.M. Jadhav, R.G. Kulkarni, R.L. Raibagkar,",Influence of Hole Filling by Ti on the Superconductivity of YBa2Cu3O7-delta,"J.Superconductivity,8(1995)373",1995.0,3.873,Two,RE,2.3102014985598416,,1.9365
5813,Y1.0Ba2.0Cu2.94Ti0.06O6.91,Y123,77.0,3.867,3.883,11.632,SUP0080373,"D.G. Kuberkar, G.K. Bichile, K.M. Jadhav, R.G. Kulkarni, R.L. Raibagkar,",Influence of Hole Filling by Ti on the Superconductivity of YBa2Cu3O7-delta,"J.Superconductivity,8(1995)373",1995.0,3.867,Two,RE,2.289254977357153,,1.9335
5814,Y1.0Ba2.0Cu2.91Ti0.09O6.9,Y123,74.1,3.877,3.902,11.673,SUP0080373,"D.G. Kuberkar, G.K. Bichile, K.M. Jadhav, R.G. Kulkarni, R.L. Raibagkar,",Influence of Hole Filling by Ti on the Superconductivity of YBa2Cu3O7-delta,"J.Superconductivity,8(1995)373",1995.0,3.877,Two,RE,2.3303795074334506,,1.9385
5815,Y1.0Ba2.0Cu2.88Ti0.12O6.88,Y123,68.4,3.871,3.894,11.653,SUP0080373,"D.G. Kuberkar, G.K. Bichile, K.M. Jadhav, R.G. Kulkarni, R.L. Raibagkar,",Influence of Hole Filling by Ti on the Superconductivity of YBa2Cu3O7-delta,"J.Superconductivity,8(1995)373",1995.0,3.871,Two,RE,2.309432986230762,,1.9355
5836,Yb1.0Ba2.0Cu4.0O8.0,RE124,78.8,3.821,3.859,27.109,PHC2520013,"B. Dabrowski (c), C.A. Hijar (a,b), C.L. Stern (a), K. Rogacki (c), K.R. Poeppelmeier (a,b), Z. Chen (c),",Single-crystal growth and characterization of REBa2Cu4O8 and Y1-xCaxBa2Cu4O8,"Physica C,252(1995)13-21",1995.0,3.821,Two,RE,2.3190317761719874,,1.9105
5837,Tm1.0Ba2.0Cu4.0O8.0,RE124,80.0,3.822,3.856,27.113000000000003,PHC2520013,"B. Dabrowski (c), C.A. Hijar (a,b), C.L. Stern (a), K. Rogacki (c), K.R. Poeppelmeier (a,b), Z. Chen (c),",Single-crystal growth and characterization of REBa2Cu4O8 and Y1-xCaxBa2Cu4O8,"Physica C,252(1995)13-21",1995.0,3.822,Two,RE,2.3181810724124894,,1.911
5839,Ho1.0Ba2.0Cu4.0O8.0,RE124,79.2,3.832,3.865,27.128,PHC2520013,"B. Dabrowski (c), C.A. Hijar (a,b), C.L. Stern (a), K. Rogacki (c), K.R. Poeppelmeier (a,b), Z. Chen (c),",Single-crystal growth and characterization of REBa2Cu4O8 and Y1-xCaxBa2Cu4O8,"Physica C,252(1995)13-21",1995.0,3.832,Two,RE,2.2986238903577325,,1.916
5840,Dy1.0Ba2.0Cu4.0O8.0,RE124,74.0,3.833,3.864,27.115,PHC2520013,"B. Dabrowski (c), C.A. Hijar (a,b), C.L. Stern (a), K. Rogacki (c), K.R. Poeppelmeier (a,b), Z. Chen (c),",Single-crystal growth and characterization of REBa2Cu4O8 and Y1-xCaxBa2Cu4O8,"Physica C,252(1995)13-21",1995.0,3.833,Two,RE,2.2902590883655947,,1.9165
5841,Y0.98Ca0.02Ba2.0Cu4.0O8.0,Y124,87.0,3.834,3.864,27.156,PHC2520013,"B. Dabrowski (c), C.A. Hijar (a,b), C.L. Stern (a), K. Rogacki (c), K.R. Poeppelmeier (a,b), Z. Chen (c),",Single-crystal growth and characterization of REBa2Cu4O8 and Y1-xCaxBa2Cu4O8,"Physica C,252(1995)13-21",1995.0,3.834,Two,RE,2.3105790626572595,,1.917
5865,La1.0Ba2.0Cu3.0O6.89,RE123,76.0,3.893,3.925,11.775,PHC2530243,"A. Sequiera, G.N. Subbanna, H. Rajagopal, M.S. Hegde, N.Y. Vasanthacharya, S. Ramesh, S.K. Paranjpe,",Structural anomalies in RBa2Cu3-xCoxO7+-z (R= rare earth) defect perovskites,"Physica C,253(1995)243-253",1995.0,3.893,Two,RE,2.3076973109028454,,1.9465
5866,La1.0Ba2.0Cu2.95Co0.05O6.94,RE123,40.5,3.914,,11.758,PHC2530243,"A. Sequiera, G.N. Subbanna, H. Rajagopal, M.S. Hegde, N.Y. Vasanthacharya, S. Ramesh, S.K. Paranjpe,",Structural anomalies in RBa2Cu3-xCoxO7+-z (R= rare earth) defect perovskites,"Physica C,253(1995)243-253",1995.0,3.914,Two,RE,2.25202104884018,,1.957
5897,Tl2.0Ba2.0Cu2.0O6.0,Tl2201,80.0,3.86,,23.2,PHC2530271,"A.M. Hermann, H.M. Duan, W. Kiehl,",Anisotropic Seebeck coefficient in Tl2Ba2CuO6-z single crystals,"Physica C,253(1995)271-278",1995.0,3.86,One,Tl,2.6547040730502616,,1.93
5901,Tl1.0Sr1.8Ce0.2Ca1.0Cu2.0O7.0,Tl1212,35.0,3.79,,12.059,PHC2530156,"D.C. Wang, W.H. Lee,",Effects of Ce on the crystal structure and supercoductivity in TlSr2CaCu2O7-z,"Physica C,253(1995)156-164",1995.0,3.79,Two,Tl,2.3599519446046315,,1.895
5902,Tl1.0Sr1.75Ce0.25Ca1.0Cu2.0O7.0,Tl1212,46.3,3.796,,12.052,PHC2530156,"D.C. Wang, W.H. Lee,",Effects of Ce on the crystal structure and supercoductivity in TlSr2CaCu2O7-z,"Physica C,253(1995)156-164",1995.0,3.796,Two,Tl,2.360984669722699,,1.898
5903,Tl1.0Sr1.7Ce0.3Ca1.0Cu2.0O7.0,Tl1212,57.1,3.799,,12.045,PHC2530156,"D.C. Wang, W.H. Lee,",Effects of Ce on the crystal structure and supercoductivity in TlSr2CaCu2O7-z,"Physica C,253(1995)156-164",1995.0,3.799,Two,Tl,2.3597207314089026,,1.8995
5904,Tl1.0Sr1.65Ce0.35Ca1.0Cu2.0O7.0,Tl1212,59.3,3.802,,12.038,PHC2530156,"D.C. Wang, W.H. Lee,",Effects of Ce on the crystal structure and supercoductivity in TlSr2CaCu2O7-z,"Physica C,253(1995)156-164",1995.0,3.802,Two,Tl,2.3584567930951064,,1.901
5905,Tl1.0Sr1.6Ce0.4Ca1.0Cu2.0O7.0,Tl1212,38.9,3.804,,12.034,PHC2530156,"D.C. Wang, W.H. Lee,",Effects of Ce on the crystal structure and supercoductivity in TlSr2CaCu2O7-z,"Physica C,253(1995)156-164",1995.0,3.804,Two,Tl,2.3579532724807333,,1.902
5906,Tl1.0Sr1.55Ce0.45Ca1.0Cu2.0O7.0,Tl1212,19.4,3.806,,12.031,PHC2530156,"D.C. Wang, W.H. Lee,",Effects of Ce on the crystal structure and supercoductivity in TlSr2CaCu2O7-z,"Physica C,253(1995)156-164",1995.0,3.806,Two,Tl,2.357958409258597,,1.903
5909,Tl1.0Sr2.0Ca0.7Ce0.3Cu2.0O7.0,Tl1212,51.5,3.801,,12.086,PHC2530156,"D.C. Wang, W.H. Lee,",Effects of Ce on the crystal structure and supercoductivity in TlSr2CaCu2O7-z,"Physica C,253(1995)156-164",1995.0,3.801,Two,Tl,2.3821067934451943,,1.9005
5910,Tl1.0Sr2.0Ca0.65Ce0.35Cu2.0O7.0,Tl1212,60.0,3.806,,12.085,PHC2530156,"D.C. Wang, W.H. Lee,",Effects of Ce on the crystal structure and supercoductivity in TlSr2CaCu2O7-z,"Physica C,253(1995)156-164",1995.0,3.806,Two,Tl,2.3854259084393945,,1.903
5911,Tl1.0Sr2.0Ca0.6Ce0.4Cu2.0O7.0,Tl1212,35.0,3.81,,12.084,PHC2530156,"D.C. Wang, W.H. Lee,",Effects of Ce on the crystal structure and supercoductivity in TlSr2CaCu2O7-z,"Physica C,253(1995)156-164",1995.0,3.81,Two,Tl,2.3879794689563063,,1.905
5974,Y1.0Sr2.0Cu2.7Mo0.3O7.0,Y123,33.2,3.81,,11.538,PHC2520079,"C.R. Shih (a,b), H.D. Yang (b), H.L. Tsay (a,b), T.H. Meen (b), W.H. Lee (c), Y.C. Chen (a),","Superconductivity and magnetic order in RSr2Mo0.3O7-z (R=Y,Pr,Gd,and Tb)","Physica C,252(1995)79-86",1995.0,3.81,Two,RE,2.1680688730917232,,1.905
5976,Gd1.0Sr2.0Cu2.7Mo0.3O7.0,RE123,25.7,3.829,,11.550999999999998,PHC2520079,"C.R. Shih (a,b), H.D. Yang (b), H.L. Tsay (a,b), T.H. Meen (b), W.H. Lee (c), Y.C. Chen (a),","Superconductivity and magnetic order in RSr2Mo0.3O7-z (R=Y,Pr,Gd,and Tb)","Physica C,252(1995)79-86",1995.0,3.829,Two,RE,2.24391989514597,,1.9145
5977,Tb1.0Sr2.0Cu2.7Mo0.3O7.0,RE123,29.8,3.825,,11.547,PHC2520079,"C.R. Shih (a,b), H.D. Yang (b), H.L. Tsay (a,b), T.H. Meen (b), W.H. Lee (c), Y.C. Chen (a),","Superconductivity and magnetic order in RSr2Mo0.3O7-z (R=Y,Pr,Gd,and Tb)","Physica C,252(1995)79-86",1995.0,3.825,Two,RE,2.2483982515902157,,1.9125
6003,Tl0.8Bi0.2Sr1.6Ba0.4Ca2.0Cu3.0O9.0,Tl1223,113.0,3.821,,15.424,PHC2530109,"B.C. Chakoumakos, D.K. Christen, J.R. Thompson, M. Paranthaman, N.H. Hur,",Structure and supercoducting properties of (Tl0.8Bi0.2) (Sr1.6Ba0.4) Ca2Cu3O9-z,"Physica C,253(1995)109-114",1995.0,3.821,Three,Tl,2.472273695552127,,1.9105
6014,Hg0.66Pb0.34Ba2.0Ca1.98Cu2.9O8.4,Hg1223,143.0,3.848,,15.918,PHC2460207,"C.C.Lam, G.J.Shen, H.M.Shao, J.C.L.Chow, J.H.Du, K.C.Hung, P.C.W.Fung, S.L.Ho, X.S.Xu, X.X.Yao,",The synthesis and characterization of HgBa2Ca2Cu3O8+z superconductors with substitution of Hg by Pb,"Physica C.,246(1995)207-215",1995.0,3.848,Three,Hg,2.930508574191223,,1.924
6027,Tl0.8Mo0.2Sr2.0Ca1.0Cu2.0O7.0,Tl1212,40.0,3.79,,12.046,PHC2540033,"A. Maignan, B. Raveau, C. Martin, C. Michel, F. Letouz'e, M. Hervieu,",Stabilization of new superconducting thallium cuprates and oxycarbonates bymolybdenum,"Physica C,254(1995)33-43",1995.0,3.79,Two,Tl,2.3533393985055504,,1.895
6030,Tl0.9Mo0.1Sr1.2La0.8Cu1.0O5.0,Tl1201,40.0,3.776,,8.841000000000003,PHC2540033,"A. Maignan, B. Raveau, C. Martin, C. Michel, F. Letouz'e, M. Hervieu,",Stabilization of new superconducting thallium cuprates and oxycarbonates bymolybdenum,"Physica C,254(1995)33-43",1995.0,3.776,One,Tl,2.330569683780646,,1.888
6055,Y1.0Ba1.0Sr1.0Cu3.0O6.9,Y123,92.0,3.8008,3.8523,11.576,PLA1960263,"Guanghan Cao, Hongkai wu, Xiaojun Li, Yitai Qian, Yuheng Zhang, Zuyao Chen,",Structural properties and superconductivity in the Y1-xPrxBaSrCu3O7-delta system,"Phys.Lett.A,196(1994)263-266",1994.0,3.8008,Two,RE,2.1916036673690726,,1.9004
6056,Y0.8Pr0.2Ba1.0Sr1.0Cu3.0O6.9,Y123,79.4,3.8154,3.8546,11.573,PLA1960263,"Guanghan Cao, Hongkai wu, Xiaojun Li, Yitai Qian, Yuheng Zhang, Zuyao Chen,",Structural properties and superconductivity in the Y1-xPrxBaSrCu3O7-delta system,"Phys.Lett.A,196(1994)263-266",1994.0,3.8154,Two,RE,2.2006988609420812,,1.9077
6058,Y0.5Pr0.5Ba1.0Sr1.0Cu3.0O6.9,Y123,36.0,3.8438,,11.577,PLA1960263,"Guanghan Cao, Hongkai wu, Xiaojun Li, Yitai Qian, Yuheng Zhang, Zuyao Chen,",Structural properties and superconductivity in the Y1-xPrxBaSrCu3O7-delta system,"Phys.Lett.A,196(1994)263-266",1994.0,3.8438,Two,RE,2.226362427872477,,1.9219
6059,Y0.4Pr0.6Ba1.0Sr1.0Cu3.0O8.9,Y123,24.1,3.85,,11.578,PLA1960263,"Guanghan Cao, Hongkai wu, Xiaojun Li, Yitai Qian, Yuheng Zhang, Zuyao Chen,",Structural properties and superconductivity in the Y1-xPrxBaSrCu3O7-delta system,"Phys.Lett.A,196(1994)263-266",1994.0,3.85,Two,RE,2.2320677741484243,,1.925
6067,Hg1.0Ba2.0Cu1.0O4.0,Hg1201,97.0,3.877,,9.498,PHC2550180,"A. Asab (a), A.R. Armstrong (b1), I. Gemeson (a), P.P. Edwards (a),",Single-step synthesis and crystal structure of HgBa2CuO4+z with a Tc of 97K,"Physica.C,255(1995)180-187",1995.0,3.877,One,Hg,2.768149342707107,,1.9385
6081,Tl1.0Ba2.0Ca2.0Cu3.0O8.0,Tl1223,123.0,3.845,,15.909,PHC2460203,"I.C.Chang, J.Z.Liu, M.D.Lan, P.Klavins, R.N.Shelton,",Superconductivity above 130 K in Tl1-xHgxBa2Ca2Cu3O8+z,"Physica C.,246(1995)203-206",1995.0,3.845,Three,Tl,2.793306136867445,,1.9225
6082,Tl0.9Hg0.1Ba2.0Ca2.0Cu3.0O8.0,Tl1223,132.0,3.845,,15.902,PHC2460203,"I.C.Chang, J.Z.Liu, M.D.Lan, P.Klavins, R.N.Shelton,",Superconductivity above 130 K in Tl1-xHgxBa2Ca2Cu3O8+z,"Physica C.,246(1995)203-206",1995.0,3.845,Three,Tl,2.7878880950050733,,1.9225
6083,Tl0.7Hg0.3Ba2.0Ca2.0Cu3.0O8.0,Tl1223,133.0,3.845,,15.89,PHC2460203,"I.C.Chang, J.Z.Liu, M.D.Lan, P.Klavins, R.N.Shelton,",Superconductivity above 130 K in Tl1-xHgxBa2Ca2Cu3O8+z,"Physica C.,246(1995)203-206",1995.0,3.845,Three,Tl,2.7786000232410086,,1.9225
6084,Tl0.5Hg0.5Ba2.0Ca2.0Cu3.0O8.0,Tl1223,134.0,3.845,,15.873,PHC2460203,"I.C.Chang, J.Z.Liu, M.D.Lan, P.Klavins, R.N.Shelton,",Superconductivity above 130 K in Tl1-xHgxBa2Ca2Cu3O8+z,"Physica C.,246(1995)203-206",1995.0,3.845,Three,Tl,2.7654419215752477,,1.9225
6085,Tl0.3Hg0.7Ba2.0Ca2.0Cu3.0O8.0,Hg1223,134.0,3.845,,15.86,PHC2460203,"I.C.Chang, J.Z.Liu, M.D.Lan, P.Klavins, R.N.Shelton,",Superconductivity above 130 K in Tl1-xHgxBa2Ca2Cu3O8+z,"Physica C.,246(1995)203-206",1995.0,3.845,Three,Hg,2.8766477537770587,,1.9225
6086,Tl0.1Hg0.9Ba2.0Ca2.0Cu3.0O8.0,Hg1223,134.0,3.845,,15.851,PHC2460203,"I.C.Chang, J.Z.Liu, M.D.Lan, P.Klavins, R.N.Shelton,",Superconductivity above 130 K in Tl1-xHgxBa2Ca2Cu3O8+z,"Physica C.,246(1995)203-206",1995.0,3.845,Three,Hg,2.8666222705785938,,1.9225
6088,Hg1.0Ba2.0Ca2.0Cu3.0O8.0,Hg1223,134.0,3.845,,15.829,PHC2460203,"I.C.Chang, J.Z.Liu, M.D.Lan, P.Klavins, R.N.Shelton,",Superconductivity above 130 K in Tl1-xHgxBa2Ca2Cu3O8+z,"Physica C.,246(1995)203-206",1995.0,3.845,Three,Hg,2.8421155338712314,,1.9225
6089,Hg1.0Ba2.0Cu1.0O4.08,Hg1201,94.0,3.882,,9.525,PHC2550173,"D.A. Mikhailova, E.V. Antipov, V.A. Alyoshin,",Synthesis of monophase HgBa2CuO4+z under controlled partial oxygen pressure,"Physica.C,255(1995)173-179",1995.0,3.882,One,Hg,2.782060117998854,,1.941
6090,Hg1.0Ba2.0Cu1.0O4.01,Hg1201,68.0,3.887,,9.54,PHC2550173,"D.A. Mikhailova, E.V. Antipov, V.A. Alyoshin,",Synthesis of monophase HgBa2CuO4+z under controlled partial oxygen pressure,"Physica.C,255(1995)173-179",1995.0,3.887,One,Hg,2.7908398526656213,,1.9435
6091,Hg1.0Ba2.0Cu1.0O4.0,Hg1201,95.0,3.881,,9.525,PHC2550173,"D.A. Mikhailova, E.V. Antipov, V.A. Alyoshin,",Synthesis of monophase HgBa2CuO4+z under controlled partial oxygen pressure,"Physica.C,255(1995)173-179",1995.0,3.881,One,Hg,2.7815869312217454,,1.9405
6092,Hg1.0Ba2.0Cu1.0O4.0,Hg1201,97.0,3.88,,9.521,PHC2550173,"D.A. Mikhailova, E.V. Antipov, V.A. Alyoshin,",Synthesis of monophase HgBa2CuO4+z under controlled partial oxygen pressure,"Physica.C,255(1995)173-179",1995.0,3.88,One,Hg,2.779403397569643,,1.94
6093,Hg1.0Ba2.0Cu1.0O4.12,Hg1201,89.0,3.876,,9.514,PHC2550173,"D.A. Mikhailova, E.V. Antipov, V.A. Alyoshin,",Synthesis of monophase HgBa2CuO4+z under controlled partial oxygen pressure,"Physica.C,255(1995)173-179",1995.0,3.876,One,Hg,2.7745175434299703,,1.938
6094,Hg1.0Ba2.0Cu1.0O4.0,Hg1201,85.0,3.884,,9.53,PHC2550173,"D.A. Mikhailova, E.V. Antipov, V.A. Alyoshin,",Synthesis of monophase HgBa2CuO4+z under controlled partial oxygen pressure,"Physica.C,255(1995)173-179",1995.0,3.884,One,Hg,2.7851444251468123,,1.942
6095,Hg1.0Ba2.0Cu1.0O4.0,Hg1201,96.0,3.879,,9.525,PHC2550173,"D.A. Mikhailova, E.V. Antipov, V.A. Alyoshin,",Synthesis of monophase HgBa2CuO4+z under controlled partial oxygen pressure,"Physica.C,255(1995)173-179",1995.0,3.879,One,Hg,2.7806405576675277,,1.9395
6112,Nd1.0Ba1.0Sr1.0Cu3.0O6.92,RE123,64.0,3.854,,11.634,PHC2560051,"I.K. Gopalakrishnan, J.V. Yakhmi, R. Ganguly,",Effect of substitution of Ca for Nd and Sr on the superconducting behaviour of NdBaSrCu3O7-z,"Physica.C,256(1996)51-56",1996.0,3.854,Two,RE,2.265023947957929,,1.927
6113,Nd0.9Ca0.1Ba1.0Sr1.0Cu3.0O6.85,RE123,71.0,3.866,,11.673,PHC2560051,"I.K. Gopalakrishnan, J.V. Yakhmi, R. Ganguly,",Effect of substitution of Ca for Nd and Sr on the superconducting behaviour of NdBaSrCu3O7-z,"Physica.C,256(1996)51-56",1996.0,3.866,Two,RE,2.2744428799336265,,1.933
6114,Nd0.8Ca0.2Ba1.0Sr1.0Cu3.0O6.78,RE123,77.0,3.864,,11.648,PHC2560051,"I.K. Gopalakrishnan, J.V. Yakhmi, R. Ganguly,",Effect of substitution of Ca for Nd and Sr on the superconducting behaviour of NdBaSrCu3O7-z,"Physica.C,256(1996)51-56",1996.0,3.864,Two,RE,2.257213834818939,,1.932
6115,Nd1.0Ba1.0Sr0.95Ca0.05Cu3.0O7.0,RE123,67.0,3.86,,11.627,PHC2560051,"I.K. Gopalakrishnan, J.V. Yakhmi, R. Ganguly,",Effect of substitution of Ca for Nd and Sr on the superconducting behaviour of NdBaSrCu3O7-z,"Physica.C,256(1996)51-56",1996.0,3.86,Two,RE,2.2473026348837997,,1.93
6116,Nd1.0Ba1.0Sr0.9Ca0.1Cu3.0O7.0,RE123,70.0,3.858,,11.62,PHC2560051,"I.K. Gopalakrishnan, J.V. Yakhmi, R. Ganguly,",Effect of substitution of Ca for Nd and Sr on the superconducting behaviour of NdBaSrCu3O7-z,"Physica.C,256(1996)51-56",1996.0,3.858,Two,RE,2.245309590641396,,1.929
6117,Nd1.0Ba1.0Sr0.85Ca0.15Cu3.0O7.0,RE123,69.0,3.858,,11.615,PHC2560051,"I.K. Gopalakrishnan, J.V. Yakhmi, R. Ganguly,",Effect of substitution of Ca for Nd and Sr on the superconducting behaviour of NdBaSrCu3O7-z,"Physica.C,256(1996)51-56",1996.0,3.858,Two,RE,2.2410773681768728,,1.929
6118,Nd1.0Ba1.0Sr0.8Ca0.2Cu3.0O7.0,RE123,69.0,3.852,,11.607,PHC2560051,"I.K. Gopalakrishnan, J.V. Yakhmi, R. Ganguly,",Effect of substitution of Ca for Nd and Sr on the superconducting behaviour of NdBaSrCu3O7-z,"Physica.C,256(1996)51-56",1996.0,3.852,Two,RE,2.2461020138574295,,1.926
6119,Nd1.0Ba1.0Sr0.6Ca0.4Cu3.0O7.0,RE123,66.0,3.854,,11.611,PHC2560051,"I.K. Gopalakrishnan, J.V. Yakhmi, R. Ganguly,",Effect of substitution of Ca for Nd and Sr on the superconducting behaviour of NdBaSrCu3O7-z,"Physica.C,256(1996)51-56",1996.0,3.854,Two,RE,2.245555724621117,,1.927
6120,Nd1.0Ba1.0Sr0.4Ca0.6Cu3.0O7.0,RE123,63.0,3.862,,11.64,PHC2560051,"I.K. Gopalakrishnan, J.V. Yakhmi, R. Ganguly,",Effect of substitution of Ca for Nd and Sr on the superconducting behaviour of NdBaSrCu3O7-z,"Physica.C,256(1996)51-56",1996.0,3.862,Two,RE,2.2543743460836314,,1.931
6121,Nd1.0Ba1.0Sr0.2Ca0.8Cu3.0O7.0,RE123,51.0,3.865,,11.608,PHC2560051,"I.K. Gopalakrishnan, J.V. Yakhmi, R. Ganguly,",Effect of substitution of Ca for Nd and Sr on the superconducting behaviour of NdBaSrCu3O7-z,"Physica.C,256(1996)51-56",1996.0,3.865,Two,RE,2.221390021498779,,1.9325
6122,Nd1.0Ba1.0Ca1.0Cu3.0O7.0,RE123,59.0,3.864,,11.63,PHC2560051,"I.K. Gopalakrishnan, J.V. Yakhmi, R. Ganguly,",Effect of substitution of Ca for Nd and Sr on the superconducting behaviour of NdBaSrCu3O7-z,"Physica.C,256(1996)51-56",1996.0,3.864,Two,RE,2.241977833946652,,1.932
6159,Hg0.5Bi0.5Sr1.75La0.25Cu1.0O5.0,Hg1201,27.0,3.773,,8.906,PHC2140087,"A.MAIGNAN, B.RAVEAU, C.MICHEL, D.PELLOQUIN, G.VAN TENDELOO, M.HERVIEU,","A NEW ""1201"" MERCURY CUPRATE","PHYSICA C,214(1993)87",1993.0,3.773,One,Hg,2.4658065803888225,,1.8865
6160,Hg0.5Bi0.5Sr0.5La0.5Cu1.0O5.0,Hg1201,27.0,3.775,,8.877,PHC2140087,"A.MAIGNAN, B.RAVEAU, C.MICHEL, D.PELLOQUIN, G.VAN TENDELOO, M.HERVIEU,","A NEW ""1201"" MERCURY CUPRATE","PHYSICA C,214(1993)87",1993.0,3.775,One,Hg,2.45435293909934,,1.8875
6161,Hg0.5Bi0.5Sr1.25La0.75Cu1.0O5.0,Hg1201,27.0,3.778,,8.841000000000003,PHC2140087,"A.MAIGNAN, B.RAVEAU, C.MICHEL, D.PELLOQUIN, G.VAN TENDELOO, M.HERVIEU,","A NEW ""1201"" MERCURY CUPRATE","PHYSICA C,214(1993)87",1993.0,3.778,One,Hg,2.4403793775557294,,1.889
6162,Pb0.5Hg0.5Sr1.2La0.8Cu1.0O5.0,Hg1201,24.0,3.791,,8.691,PHC2160273,"A.J.FREEMAN, D.L.NOVIKOV,","VAN HOVE SINGULARITIES AND THE ROLE OF DOPING IN THE STABILIZATION,SYNTHESIS AND SUPERCONDUCTIVITY OF HGBA2CAN-1CUNO2N+2+Z","PHYSICA C,216(1993)273",1993.0,3.791,One,Hg,2.382392797845902,,1.8955
6164,Hg0.3Pb0.7Sr1.75La0.25Cu1.0O4.0,Hg1201,30.0,3.76,,8.947000000000003,PHC2160243,"A.MAIGNAN, B.RAVEAU, C.MICHEL, F.GOUTENOIRE, G.VAN TENDELOO, M.HERVIEU, P.DANIEL,","NEW MERCURY-BASED SUPERCONDUCTORS WITH THE ""1201"" STRUCTURE","PHYSICA C,216(1993)243",1993.0,3.76,One,Hg,2.477186207755089,,1.88
6165,Hg0.3Pb0.7Sr1.5La0.5Cu1.0O4.0,Hg1201,39.0,3.772,,8.894,PHC2160243,"A.MAIGNAN, B.RAVEAU, C.MICHEL, F.GOUTENOIRE, G.VAN TENDELOO, M.HERVIEU, P.DANIEL,","NEW MERCURY-BASED SUPERCONDUCTORS WITH THE ""1201"" STRUCTURE","PHYSICA C,216(1993)243",1993.0,3.772,One,Hg,2.4602023529867343,,1.886
6186,Y1.0Ba2.0Cu3.0O6.19,Y123,93.2,3.818,3.882,11.643,SPS0312056,"E.G. Ponyatovskii, I.N. Kremenskaya, I.O. Bashkin, M.A. Nevedomskaya, N.S. Sidorov, R.A. Dilanyan, R.K. Nikolaev, V.M. Prokopenko, V.Sh. Shekhtman, V.V. Sinitsyn, Zh.D. Sokolovskaya,",Influence of hydrogen on the superconducting ceramic YBa2Cu3Oy (y=6.91 and 6.54),Soviet Phys.;Solid State 31(1989)2056,1989.0,3.818,Two,RE,2.2594849780377686,,1.909
6187,Y1.0Ba2.0Cu3.0H0.14O6.91,Y123,90.95,3.819,3.885,11.645,SPS0312056,"E.G. Ponyatovskii, I.N. Kremenskaya, I.O. Bashkin, M.A. Nevedomskaya, N.S. Sidorov, R.A. Dilanyan, R.K. Nikolaev, V.M. Prokopenko, V.Sh. Shekhtman, V.V. Sinitsyn, Zh.D. Sokolovskaya,",Influence of hydrogen on the superconducting ceramic YBa2Cu3Oy (y=6.91 and 6.54),Soviet Phys.;Solid State 31(1989)2056,1989.0,3.819,Two,RE,2.2618954281387698,,1.9095
6188,Y1.0Ba2.0Cu3.0H0.32O6.91,Y123,91.25,3.848,3.888,11.646,SPS0312056,"E.G. Ponyatovskii, I.N. Kremenskaya, I.O. Bashkin, M.A. Nevedomskaya, N.S. Sidorov, R.A. Dilanyan, R.K. Nikolaev, V.M. Prokopenko, V.Sh. Shekhtman, V.V. Sinitsyn, Zh.D. Sokolovskaya,",Influence of hydrogen on the superconducting ceramic YBa2Cu3Oy (y=6.91 and 6.54),Soviet Phys.;Solid State 31(1989)2056,1989.0,3.848,Two,RE,2.285601259316511,,1.924
6192,Y1.0Ba2.0Cu3.0O6.54,Y123,54.9,3.841,3.886,11.666,SPS0312056,"E.G. Ponyatovskii, I.N. Kremenskaya, I.O. Bashkin, M.A. Nevedomskaya, N.S. Sidorov, R.A. Dilanyan, R.K. Nikolaev, V.M. Prokopenko, V.Sh. Shekhtman, V.V. Sinitsyn, Zh.D. Sokolovskaya,",Influence of hydrogen on the superconducting ceramic YBa2Cu3Oy (y=6.91 and 6.54),Soviet Phys.;Solid State 31(1989)2056,1989.0,3.841,Two,RE,2.296284346145372,,1.9205
6193,Y1.0Ba2.0Cu3.0H0.16O6.54,Y123,47.9,3.849,3.888,11.662,SPS0312056,"E.G. Ponyatovskii, I.N. Kremenskaya, I.O. Bashkin, M.A. Nevedomskaya, N.S. Sidorov, R.A. Dilanyan, R.K. Nikolaev, V.M. Prokopenko, V.Sh. Shekhtman, V.V. Sinitsyn, Zh.D. Sokolovskaya,",Influence of hydrogen on the superconducting ceramic YBa2Cu3Oy (y=6.91 and 6.54),Soviet Phys.;Solid State 31(1989)2056,1989.0,3.849,Two,RE,2.299358395461697,,1.9245
6194,Y1.0Ba2.0Cu3.0H0.31O6.54,Y123,47.3,3.859,3.884,11.66,SPS0312056,"E.G. Ponyatovskii, I.N. Kremenskaya, I.O. Bashkin, M.A. Nevedomskaya, N.S. Sidorov, R.A. Dilanyan, R.K. Nikolaev, V.M. Prokopenko, V.Sh. Shekhtman, V.V. Sinitsyn, Zh.D. Sokolovskaya,",Influence of hydrogen on the superconducting ceramic YBa2Cu3Oy (y=6.91 and 6.54),Soviet Phys.;Solid State 31(1989)2056,1989.0,3.859,Two,RE,2.3056323898308566,,1.9295
6195,Y1.0Ba2.0Cu3.0H0.53O6.54,Y123,43.8,3.874,3.882,11.655,SPS0312056,"E.G. Ponyatovskii, I.N. Kremenskaya, I.O. Bashkin, M.A. Nevedomskaya, N.S. Sidorov, R.A. Dilanyan, R.K. Nikolaev, V.M. Prokopenko, V.Sh. Shekhtman, V.V. Sinitsyn, Zh.D. Sokolovskaya,",Influence of hydrogen on the superconducting ceramic YBa2Cu3Oy (y=6.91 and 6.54),Soviet Phys.;Solid State 31(1989)2056,1989.0,3.874,Two,RE,2.3134224262354284,,1.937
6196,Y1.0Ba2.0Cu3.0H0.64O6.54,Y123,42.05,3.882,,11.65,SPS0312056,"E.G. Ponyatovskii, I.N. Kremenskaya, I.O. Bashkin, M.A. Nevedomskaya, N.S. Sidorov, R.A. Dilanyan, R.K. Nikolaev, V.M. Prokopenko, V.Sh. Shekhtman, V.V. Sinitsyn, Zh.D. Sokolovskaya,",Influence of hydrogen on the superconducting ceramic YBa2Cu3Oy (y=6.91 and 6.54),Soviet Phys.;Solid State 31(1989)2056,1989.0,3.882,Two,RE,2.3156859979771696,,1.941
6198,Y1.0Ba2.0Cu3.0H0.69O6.91,Y123,85.7,3.847,3.886,11.646,SPS0312056,"E.G. Ponyatovskii, I.N. Kremenskaya, I.O. Bashkin, M.A. Nevedomskaya, N.S. Sidorov, R.A. Dilanyan, R.K. Nikolaev, V.M. Prokopenko, V.Sh. Shekhtman, V.V. Sinitsyn, Zh.D. Sokolovskaya,",Influence of hydrogen on the superconducting ceramic YBa2Cu3Oy (y=6.91 and 6.54),Soviet Phys.;Solid State 31(1989)2056,1989.0,3.847,Two,RE,2.2848117643646777,,1.9235
6199,Y1.0Ba2.0Cu3.0H0.92O6.91,Y123,80.8,3.867,3.888,11.647,SPS0312056,"E.G. Ponyatovskii, I.N. Kremenskaya, I.O. Bashkin, M.A. Nevedomskaya, N.S. Sidorov, R.A. Dilanyan, R.K. Nikolaev, V.M. Prokopenko, V.Sh. Shekhtman, V.V. Sinitsyn, Zh.D. Sokolovskaya,",Influence of hydrogen on the superconducting ceramic YBa2Cu3Oy (y=6.91 and 6.54),Soviet Phys.;Solid State 31(1989)2056,1989.0,3.867,Two,RE,2.3014121409759216,,1.9335
6200,Y1.0Ba2.0Cu3.0O6.93,Y123,90.85,3.823,3.887,11.68,PR0411863,"A.P.PAULIKAS, B.W.VEAL, G.W.CRABTREE, H.CLAUS, J.D.JORGENSEN, L.J.NOWICKI, W.K.KWOK,",STRUCTURAL PROPERTIES OF OXYGEN-DEFICIENT YBA2CU3O7-Z,"PHYS.REV.B,41(1990)1863",1990.0,3.823,Two,RE,2.2934201230565616,,1.9115
6204,Y1.0Ba2.0Cu3.0O6.73,Y123,68.75,3.828,3.888,11.706,PR0411863,"A.P.PAULIKAS, B.W.VEAL, G.W.CRABTREE, H.CLAUS, J.D.JORGENSEN, L.J.NOWICKI, W.K.KWOK,",STRUCTURAL PROPERTIES OF OXYGEN-DEFICIENT YBA2CU3O7-Z,"PHYS.REV.B,41(1990)1863",1990.0,3.828,Two,RE,2.318440014754925,,1.914
6208,Y1.0Ba2.0Cu3.0O6.6,Y123,57.85,3.835,3.886,11.728,PR0411863,"A.P.PAULIKAS, B.W.VEAL, G.W.CRABTREE, H.CLAUS, J.D.JORGENSEN, L.J.NOWICKI, W.K.KWOK,",STRUCTURAL PROPERTIES OF OXYGEN-DEFICIENT YBA2CU3O7-Z,"PHYS.REV.B,41(1990)1863",1990.0,3.835,Two,RE,2.3417969860586165,,1.9175
6210,Y1.0Ba2.0Cu3.0O6.55,Y123,55.55,3.837,3.881,11.728,PR0411863,"A.P.PAULIKAS, B.W.VEAL, G.W.CRABTREE, H.CLAUS, J.D.JORGENSEN, L.J.NOWICKI, W.K.KWOK,",STRUCTURAL PROPERTIES OF OXYGEN-DEFICIENT YBA2CU3O7-Z,"PHYS.REV.B,41(1990)1863",1990.0,3.837,Two,RE,2.3433759759622834,,1.9185
6212,Y1.0Ba2.0Cu3.0O6.48,Y123,51.2,3.842,3.878,11.746,PR0411863,"A.P.PAULIKAS, B.W.VEAL, G.W.CRABTREE, H.CLAUS, J.D.JORGENSEN, L.J.NOWICKI, W.K.KWOK,",STRUCTURAL PROPERTIES OF OXYGEN-DEFICIENT YBA2CU3O7-Z,"PHYS.REV.B,41(1990)1863",1990.0,3.842,Two,RE,2.361912047063969,,1.921
6213,Y1.0Ba2.0Cu3.0O6.45,Y123,26.85,3.844,3.877,11.751,PR0411863,"A.P.PAULIKAS, B.W.VEAL, G.W.CRABTREE, H.CLAUS, J.D.JORGENSEN, L.J.NOWICKI, W.K.KWOK,",STRUCTURAL PROPERTIES OF OXYGEN-DEFICIENT YBA2CU3O7-Z,"PHYS.REV.B,41(1990)1863",1990.0,3.844,Two,RE,2.3675434248405587,,1.922
6219,Yb0.7Ca0.3Ba1.6Sr0.4Cu3.0O6.1,RE123,48.3,3.818,,11.744000000000002,PR04611923,"H.YAMAUCHI, KIYOTAKA MATSUURA, S.TAJIMA, TAKAHIRO WADA, YUJI YAEGASHI,","THERMOELECTRIC POWER FOR THE OVERDOPED SUPERCONDUCTORS (YB,CA)(BA,SR)2CU3OZ","PHYS.REV.B,46(1992)11923",1992.0,3.818,Two,RE,2.4289100519202305,,1.909
6220,Yb0.7Ca0.3Ba1.6Sr0.4Cu3.0O6.43,RE123,64.3,3.823,,11.707,PR04611923,"H.YAMAUCHI, KIYOTAKA MATSUURA, S.TAJIMA, TAKAHIRO WADA, YUJI YAEGASHI,","THERMOELECTRIC POWER FOR THE OVERDOPED SUPERCONDUCTORS (YB,CA)(BA,SR)2CU3OZ","PHYS.REV.B,46(1992)11923",1992.0,3.823,Two,RE,2.387761437662922,,1.9115
6221,Yb0.7Ca0.3Ba1.6Sr0.4Cu3.0O6.56,RE123,82.4,3.83,,11.675,PR04611923,"H.YAMAUCHI, KIYOTAKA MATSUURA, S.TAJIMA, TAKAHIRO WADA, YUJI YAEGASHI,","THERMOELECTRIC POWER FOR THE OVERDOPED SUPERCONDUCTORS (YB,CA)(BA,SR)2CU3OZ","PHYS.REV.B,46(1992)11923",1992.0,3.83,Two,RE,2.3469129786622065,,1.915
6222,Yb0.7Ca0.3Ba1.6Sr0.4Cu3.0O6.73,RE123,68.5,3.799,3.857,11.591,PR04611923,"H.YAMAUCHI, KIYOTAKA MATSUURA, S.TAJIMA, TAKAHIRO WADA, YUJI YAEGASHI,","THERMOELECTRIC POWER FOR THE OVERDOPED SUPERCONDUCTORS (YB,CA)(BA,SR)2CU3OZ","PHYS.REV.B,46(1992)11923",1992.0,3.799,Two,RE,2.3367586829811375,,1.8995
6223,Yb0.7Ca0.3Ba1.6Sr0.4Cu3.0O6.78,RE123,40.7,3.793,3.853,11.612,PR04611923,"H.YAMAUCHI, KIYOTAKA MATSUURA, S.TAJIMA, TAKAHIRO WADA, YUJI YAEGASHI,","THERMOELECTRIC POWER FOR THE OVERDOPED SUPERCONDUCTORS (YB,CA)(BA,SR)2CU3OZ","PHYS.REV.B,46(1992)11923",1992.0,3.793,Two,RE,2.366330218955934,,1.8965
6224,Yb1.0Ba1.6Sr0.4Cu3.0O6.88,RE123,80.2,3.788,3.863,11.588,PR04611923,"H.YAMAUCHI, KIYOTAKA MATSUURA, S.TAJIMA, TAKAHIRO WADA, YUJI YAEGASHI,","THERMOELECTRIC POWER FOR THE OVERDOPED SUPERCONDUCTORS (YB,CA)(BA,SR)2CU3OZ","PHYS.REV.B,46(1992)11923",1992.0,3.788,Two,RE,2.3558457191460476,,1.894
6225,Yb0.9Ca0.1Ba1.6Sr0.4Cu3.0O6.89,RE123,62.1,3.788,3.854,11.588,PR04611923,"H.YAMAUCHI, KIYOTAKA MATSUURA, S.TAJIMA, TAKAHIRO WADA, YUJI YAEGASHI,","THERMOELECTRIC POWER FOR THE OVERDOPED SUPERCONDUCTORS (YB,CA)(BA,SR)2CU3OZ","PHYS.REV.B,46(1992)11923",1992.0,3.788,Two,RE,2.3558457191460476,,1.894
6226,Yb0.8Ca0.2Ba0.8Sr0.4Cu3.0O6.85,RE123,35.0,3.796,3.854,11.599,PR04611923,"H.YAMAUCHI, KIYOTAKA MATSUURA, S.TAJIMA, TAKAHIRO WADA, YUJI YAEGASHI,","THERMOELECTRIC POWER FOR THE OVERDOPED SUPERCONDUCTORS (YB,CA)(BA,SR)2CU3OZ","PHYS.REV.B,46(1992)11923",1992.0,3.796,Two,RE,2.349428339736275,,1.898
6227,Yb0.7Ca0.3Ba1.6Sr0.4Cu3.0O6.78,RE123,24.4,3.797,3.85,11.61,PR04611923,"H.YAMAUCHI, KIYOTAKA MATSUURA, S.TAJIMA, TAKAHIRO WADA, YUJI YAEGASHI,","THERMOELECTRIC POWER FOR THE OVERDOPED SUPERCONDUCTORS (YB,CA)(BA,SR)2CU3OZ","PHYS.REV.B,46(1992)11923",1992.0,3.797,Two,RE,2.3567731955542612,,1.8985
6238,Y1.0Ba2.0Cu3.0O6.91,Y123,93.1,3.817,3.886,11.669,JJP0270525,"Hirofumi KAWANAKA, Hironobu FUJII, Hitoshi FUKUBA, Shinichi ORIMO, Wei YE,",Effect of Hydrogen Absorption on Superconductivity in YBa2Cu3O6.91 and GdBa2Cu3O6.89,Jpn.J.Appl.Phys.Lett.27(1988)L252-L258,1988.0,3.817,Two,RE,2.279767900025133,,1.9085
6240,Y1.0Ba2.0Cu3.0H0.27O6.91,Y123,91.1,3.825,3.885,11.656,JJP0270525,"Hirofumi KAWANAKA, Hironobu FUJII, Hitoshi FUKUBA, Shinichi ORIMO, Wei YE,",Effect of Hydrogen Absorption on Superconductivity in YBa2Cu3O6.91 and GdBa2Cu3O6.89,Jpn.J.Appl.Phys.Lett.27(1988)L252-L258,1988.0,3.825,Two,RE,2.275547651170198,,1.9125
6241,Y1.0Ba2.0Cu3.0H0.52O6.91,Y123,91.7,3.865,3.887,11.619000000000002,JJP0270525,"Hirofumi KAWANAKA, Hironobu FUJII, Hitoshi FUKUBA, Shinichi ORIMO, Wei YE,",Effect of Hydrogen Absorption on Superconductivity in YBa2Cu3O6.91 and GdBa2Cu3O6.89,Jpn.J.Appl.Phys.Lett.27(1988)L252-L258,1988.0,3.865,Two,RE,2.277139778983887,,1.9325
6242,Y1.0Ba2.0Cu3.0H0.91O6.91,Y123,91.4,3.871,,11.625,JJP0270525,"Hirofumi KAWANAKA, Hironobu FUJII, Hitoshi FUKUBA, Shinichi ORIMO, Wei YE,",Effect of Hydrogen Absorption on Superconductivity in YBa2Cu3O6.91 and GdBa2Cu3O6.89,Jpn.J.Appl.Phys.Lett.27(1988)L252-L258,1988.0,3.871,Two,RE,2.286739614142393,,1.9355
6244,Gd1.0Ba2.0Cu3.0O6.89,RE123,92.9,3.844,3.889,11.667,JJP0270525,"Hirofumi KAWANAKA, Hironobu FUJII, Hitoshi FUKUBA, Shinichi ORIMO, Wei YE,",Effect of Hydrogen Absorption on Superconductivity in YBa2Cu3O6.91 and GdBa2Cu3O6.89,Jpn.J.Appl.Phys.Lett.27(1988)L252-L258,1988.0,3.844,Two,RE,2.3126169522634457,,1.922
6245,Gd1.0Ba2.0Cu3.0H0.12O6.89,RE123,84.0,3.846,3.898,11.692,JJP0270525,"Hirofumi KAWANAKA, Hironobu FUJII, Hitoshi FUKUBA, Shinichi ORIMO, Wei YE,",Effect of Hydrogen Absorption on Superconductivity in YBa2Cu3O6.91 and GdBa2Cu3O6.89,Jpn.J.Appl.Phys.Lett.27(1988)L252-L258,1988.0,3.846,Two,RE,2.3298459973781354,,1.923
6246,Gd1.0Ba2.0Cu3.0H0.43O6.89,RE123,82.0,3.849,3.904,11.697,JJP0270525,"Hirofumi KAWANAKA, Hironobu FUJII, Hitoshi FUKUBA, Shinichi ORIMO, Wei YE,",Effect of Hydrogen Absorption on Superconductivity in YBa2Cu3O6.91 and GdBa2Cu3O6.89,Jpn.J.Appl.Phys.Lett.27(1988)L252-L258,1988.0,3.849,Two,RE,2.328180119030761,,1.9245
6247,Gd1.0Ba2.0Cu3.0H1.32O6.89,RE123,78.2,3.901,,11.681,JJP0270525,"Hirofumi KAWANAKA, Hironobu FUJII, Hitoshi FUKUBA, Shinichi ORIMO, Wei YE,",Effect of Hydrogen Absorption on Superconductivity in YBa2Cu3O6.91 and GdBa2Cu3O6.89,Jpn.J.Appl.Phys.Lett.27(1988)L252-L258,1988.0,3.901,Two,RE,2.212403259738063,,1.9505
6285,Pr0.2Ca0.8Ba1.0La1.0Cu3.0O7.1,RE123,33.5,3.89,,11.640999999999998,SSC0840183,"C. N. R. RAO, R. NAGARAJAN, VIKRAM PAVATE,","INVESTIGATIONS OF STRUCTURE AND SUPERCONDUCTING PROPERTIES OFTHE PR(CA)-BA(LA)-CU-O SYSTEM : PR1-XCAXBA2CU3O7-Z, PRBA2-XLAXCU3O7-Z AND PR1-XCAXBALACU3O7-Z","SOLID STATE COMMUN.,84(1992)183",1992.0,3.89,Two,RE,2.2001718496654914,,1.945
6286,Ca1.0Ba1.0La1.0Cu3.0O6.97,RE123,64.0,3.897,,11.669,SSC0840183,"C. N. R. RAO, R. NAGARAJAN, VIKRAM PAVATE,","INVESTIGATIONS OF STRUCTURE AND SUPERCONDUCTING PROPERTIES OFTHE PR(CA)-BA(LA)-CU-O SYSTEM : PR1-XCAXBA2CU3O7-Z, PRBA2-XLAXCU3O7-Z AND PR1-XCAXBALACU3O7-Z","SOLID STATE COMMUN.,84(1992)183",1992.0,3.897,Two,RE,2.21011006023907,,1.9485
6290,Y0.4Pr0.6Ba1.25Sr0.75Cu3.0O6.92,Y123,17.0,3.86,3.862,11.597,JPC0070287,"M E Lines,",Soft mode dynamics of the singlet-triplet ferromagnet,"J.Phys.C,7(1974)L287",1974.0,3.86,Two,RE,2.255361797583859,,1.93
6321,Gd1.0Ba2.0Cu3.0O7.0,RE123,89.0,3.862,3.925,11.753,JPC0016853,"B.Chapman, D.P.Almond, E.F.Lambson, G.A.Saunders, J.Freestone, Qingxian Wang,",An ultrasonic study of superconducting and non-superconducting GdBa2Cu3O7-x,"J.Phys.C,1(1989)6853-6864",1989.0,3.862,Two,RE,2.350022573781878,,1.931
6347,Y0.4Pr0.6Ba1.8Ca0.2Cu3.0O7.0,Y123,23.9,3.859,3.887,11.675999999999998,SUP0090089,"Guanghan Cao, Hongkai Wu, Yitai Qian, Yuheng Zhang, Zuyao Chen,",Structural Variation and Recovery of Superconductivity by Ca Substitution in Y0.4Pr0.6Ba2-xCaxCu3O7-delta,"J.Superconductivty,9(1996)",1996.0,3.859,Two,RE,2.318600031024209,,1.9295
6348,Y0.4Pr0.6Ba1.7Ca0.3Cu3.0O7.0,Y123,29.0,3.863,3.873,11.657,SUP0090089,"Guanghan Cao, Hongkai Wu, Yitai Qian, Yuheng Zhang, Zuyao Chen,",Structural Variation and Recovery of Superconductivity by Ca Substitution in Y0.4Pr0.6Ba2-xCaxCu3O7-delta,"J.Superconductivty,9(1996)",1996.0,3.863,Two,RE,2.3063589369144353,,1.9315
6349,Y0.4Pr0.6Ba1.6Ca0.4Cu3.0O7.0,Y123,30.3,3.859,,11.629,SUP0090089,"Guanghan Cao, Hongkai Wu, Yitai Qian, Yuheng Zhang, Zuyao Chen,",Structural Variation and Recovery of Superconductivity by Ca Substitution in Y0.4Pr0.6Ba2-xCaxCu3O7-delta,"J.Superconductivty,9(1996)",1996.0,3.859,Two,RE,2.280507585018734,,1.9295
6354,Tl1.2Sr2.0Ca0.8Cu2.0O6.862,Tl1212,60.0,3.793,,12.126,PHC2530071,"B.A. Hunter, H. Shaked, H. Takahashi, J.D. Jorgensen, N. Mori, R.L. Hitterman, T. Kondo, T. Manako, Y. Kubo, Y. Shimakawa,",Pressure effects on Tc and structurein overdoped TISr2CaCu2O7-z,"Physica C,253(1995)71-78",1995.0,3.793,Two,Tl,2.396328653316372,,1.8965
6359,Hg1.0Ba2.0Ca2.0Cu3.0O8.0,Hg1223,133.0,3.85,,15.85,SSC0920595,"G.C. Che, G.N. Zhang, H.L. Ji, H.M. Shao, J.C. Shen, K. Zhou, L.J. Shen, X.N. Xu, X.X. Yao, Y. Rui, Z. Wu, Z.J. Li, Z.X. Zhao,",SYNTHESIS AND X-RAY POWDER DIFFRACTION ANALYSIS OF THE HIGH-Tc SUPERCONDUCTOR HgBa2Ca2Cu3O8+delta,"Solid State Commun.,92(1994)595-599",1994.0,3.85,Three,Hg,2.847595246189206,,1.925
6422,Y1.0Ba1.9Ca0.1Cu4.0O8.0,Y124,85.4,3.84,3.866,27.247,PHC1740383,"D.M.POOKE, G.V.M.WILLIAMS, H.L.JOHNSON, J.L.TALLON, M.BOWDEN, M.MEYLAN, M.P.STAINES, M.R.PRESLAND, N.E.FLOWER, R.G.BUCKLEY,","CA-AND LA-SUBSTITUTION IN YBA2CU3O7-Z,Y2BA4CU7O15-Z AND YBA2CU4O8","PHYSICA C,174(1991)383",1991.0,3.84,Two,RE,2.340710858256526,,1.92
6423,Y1.0Ba1.926Ca0.07400000000000001Cu4.0O8.0,Y124,83.3,3.84,3.869,27.241,PHC1740383,"D.M.POOKE, G.V.M.WILLIAMS, H.L.JOHNSON, J.L.TALLON, M.BOWDEN, M.MEYLAN, M.P.STAINES, M.R.PRESLAND, N.E.FLOWER, R.G.BUCKLEY,","CA-AND LA-SUBSTITUTION IN YBA2CU3O7-Z,Y2BA4CU7O15-Z AND YBA2CU4O8","PHYSICA C,174(1991)383",1991.0,3.84,Two,RE,2.3374014410607975,,1.92
6424,Y1.0Ba1.972Ca0.027999999999999997Cu4.0O8.0,Y124,79.7,3.841,3.87,27.244,PHC1740383,"D.M.POOKE, G.V.M.WILLIAMS, H.L.JOHNSON, J.L.TALLON, M.BOWDEN, M.MEYLAN, M.P.STAINES, M.R.PRESLAND, N.E.FLOWER, R.G.BUCKLEY,","CA-AND LA-SUBSTITUTION IN YBA2CU3O7-Z,Y2BA4CU7O15-Z AND YBA2CU4O8","PHYSICA C,174(1991)383",1991.0,3.841,Two,RE,2.335712644347114,,1.9205
6425,Y1.0Ba2.0Cu4.0O8.0,Y124,77.9,3.842,3.871,27.24,PHC1740383,"D.M.POOKE, G.V.M.WILLIAMS, H.L.JOHNSON, J.L.TALLON, M.BOWDEN, M.MEYLAN, M.P.STAINES, M.R.PRESLAND, N.E.FLOWER, R.G.BUCKLEY,","CA-AND LA-SUBSTITUTION IN YBA2CU3O7-Z,Y2BA4CU7O15-Z AND YBA2CU4O8","PHYSICA C,174(1991)383",1991.0,3.842,Two,RE,2.3301628609050837,,1.921
6426,Y1.0Ba1.98La0.02Cu4.0O8.0,Y124,74.3,3.843,3.87,27.25,PHC1740383,"D.M.POOKE, G.V.M.WILLIAMS, H.L.JOHNSON, J.L.TALLON, M.BOWDEN, M.MEYLAN, M.P.STAINES, M.R.PRESLAND, N.E.FLOWER, R.G.BUCKLEY,","CA-AND LA-SUBSTITUTION IN YBA2CU3O7-Z,Y2BA4CU7O15-Z AND YBA2CU4O8","PHYSICA C,174(1991)383",1991.0,3.843,Two,RE,2.3323350509197516,,1.9215
