Repository: CompRhys/apical

# Data Guide

In all cases whilst compiling this data we have been careful to include as much meta-information as possible to allow data to be traced back to it's original sources. For SuperCon this takes the form of the SuperCon "num :" reference id and then the source publication details. For ICSD we provide the ICSD collection code.

We acknowledge the Japanese National Institute for Materials Science for maintaining the [SuperCon](https://supercon.nims.go.jp/index_en.html) database as well as FIZ Karlsruhe GmbH for maintaining [ICSD](https://www.fiz-karlsruhe.de/en/produkte-und-dienstleistungen/inorganic-crystal-structure-database-icsd).

File: processed-data/super_cleaned.csv (part 9 of 21)
num :,composition :,str3 :,tc :,lata :,latb :,latc :,refno :,author :,title :,journal :,year :,lata* :
6014,Hg0.66Pb0.34Ba2.0Ca1.98Cu2.9O8.4,Hg1223,143.0,3.848,,15.918,PHC2460207,"C.C.Lam, G.J.Shen, H.M.Shao, J.C.L.Chow, J.H.Du, K.C.Hung, P.C.W.Fung, S.L.Ho, X.S.Xu, X.X.Yao,",The synthesis and characterization of HgBa2Ca2Cu3O8+z superconductors with substitution of Hg by Pb,"Physica C.,246(1995)207-215",1995.0,3.848
6027,Tl0.8Mo0.2Sr2.0Ca1.0Cu2.0O7.0,Tl1212,40.0,3.79,,12.046,PHC2540033,"A. Maignan, B. Raveau, C. Martin, C. Michel, F. Letouz'e, M. Hervieu,",Stabilization of new superconducting thallium cuprates and oxycarbonates bymolybdenum,"Physica C,254(1995)33-43",1995.0,3.79
6030,Tl0.9Mo0.1Sr1.2La0.8Cu1.0O5.0,Tl1201,40.0,3.776,,8.841000000000003,PHC2540033,"A. Maignan, B. Raveau, C. Martin, C. Michel, F. Letouz'e, M. Hervieu,",Stabilization of new superconducting thallium cuprates and oxycarbonates bymolybdenum,"Physica C,254(1995)33-43",1995.0,3.776
6055,Y1.0Ba1.0Sr1.0Cu3.0O6.9,Y123,92.0,3.8008,3.8523,11.576,PLA1960263,"Guanghan Cao, Hongkai wu, Xiaojun Li, Yitai Qian, Yuheng Zhang, Zuyao Chen,",Structural properties and superconductivity in the Y1-xPrxBaSrCu3O7-delta system,"Phys.Lett.A,196(1994)263-266",1994.0,3.8008
6056,Y0.8Pr0.2Ba1.0Sr1.0Cu3.0O6.9,Y123,79.4,3.8154,3.8546,11.573,PLA1960263,"Guanghan Cao, Hongkai wu, Xiaojun Li, Yitai Qian, Yuheng Zhang, Zuyao Chen,",Structural properties and superconductivity in the Y1-xPrxBaSrCu3O7-delta system,"Phys.Lett.A,196(1994)263-266",1994.0,3.8154
6058,Y0.5Pr0.5Ba1.0Sr1.0Cu3.0O6.9,Y123,36.0,3.8438,,11.577,PLA1960263,"Guanghan Cao, Hongkai wu, Xiaojun Li, Yitai Qian, Yuheng Zhang, Zuyao Chen,",Structural properties and superconductivity in the Y1-xPrxBaSrCu3O7-delta system,"Phys.Lett.A,196(1994)263-266",1994.0,3.8438
6059,Y0.4Pr0.6Ba1.0Sr1.0Cu3.0O8.9,Y123,24.1,3.85,,11.578,PLA1960263,"Guanghan Cao, Hongkai wu, Xiaojun Li, Yitai Qian, Yuheng Zhang, Zuyao Chen,",Structural properties and superconductivity in the Y1-xPrxBaSrCu3O7-delta system,"Phys.Lett.A,196(1994)263-266",1994.0,3.85
6067,Hg1.0Ba2.0Cu1.0O4.0,Hg1201,97.0,3.877,,9.498,PHC2550180,"A. Asab (a), A.R. Armstrong (b1), I. Gemeson (a), P.P. Edwards (a),",Single-step synthesis and crystal structure of HgBa2CuO4+z with a Tc of 97K,"Physica.C,255(1995)180-187",1995.0,3.877
6081,Tl1.0Ba2.0Ca2.0Cu3.0O8.0,Tl1223,123.0,3.845,,15.909,PHC2460203,"I.C.Chang, J.Z.Liu, M.D.Lan, P.Klavins, R.N.Shelton,",Superconductivity above 130 K in Tl1-xHgxBa2Ca2Cu3O8+z,"Physica C.,246(1995)203-206",1995.0,3.845
6082,Tl0.9Hg0.1Ba2.0Ca2.0Cu3.0O8.0,Tl1223,132.0,3.845,,15.902,PHC2460203,"I.C.Chang, J.Z.Liu, M.D.Lan, P.Klavins, R.N.Shelton,",Superconductivity above 130 K in Tl1-xHgxBa2Ca2Cu3O8+z,"Physica C.,246(1995)203-206",1995.0,3.845
6083,Tl0.7Hg0.3Ba2.0Ca2.0Cu3.0O8.0,Tl1223,133.0,3.845,,15.89,PHC2460203,"I.C.Chang, J.Z.Liu, M.D.Lan, P.Klavins, R.N.Shelton,",Superconductivity above 130 K in Tl1-xHgxBa2Ca2Cu3O8+z,"Physica C.,246(1995)203-206",1995.0,3.845
6084,Tl0.5Hg0.5Ba2.0Ca2.0Cu3.0O8.0,Tl1223,134.0,3.845,,15.873,PHC2460203,"I.C.Chang, J.Z.Liu, M.D.Lan, P.Klavins, R.N.Shelton,",Superconductivity above 130 K in Tl1-xHgxBa2Ca2Cu3O8+z,"Physica C.,246(1995)203-206",1995.0,3.845
6085,Tl0.3Hg0.7Ba2.0Ca2.0Cu3.0O8.0,Hg1223,134.0,3.845,,15.86,PHC2460203,"I.C.Chang, J.Z.Liu, M.D.Lan, P.Klavins, R.N.Shelton,",Superconductivity above 130 K in Tl1-xHgxBa2Ca2Cu3O8+z,"Physica C.,246(1995)203-206",1995.0,3.845
6086,Tl0.1Hg0.9Ba2.0Ca2.0Cu3.0O8.0,Hg1223,134.0,3.845,,15.851,PHC2460203,"I.C.Chang, J.Z.Liu, M.D.Lan, P.Klavins, R.N.Shelton,",Superconductivity above 130 K in Tl1-xHgxBa2Ca2Cu3O8+z,"Physica C.,246(1995)203-206",1995.0,3.845
6088,Hg1.0Ba2.0Ca2.0Cu3.0O8.0,Hg1223,134.0,3.845,,15.829,PHC2460203,"I.C.Chang, J.Z.Liu, M.D.Lan, P.Klavins, R.N.Shelton,",Superconductivity above 130 K in Tl1-xHgxBa2Ca2Cu3O8+z,"Physica C.,246(1995)203-206",1995.0,3.845
6089,Hg1.0Ba2.0Cu1.0O4.08,Hg1201,94.0,3.882,,9.525,PHC2550173,"D.A. Mikhailova, E.V. Antipov, V.A. Alyoshin,",Synthesis of monophase HgBa2CuO4+z under controlled partial oxygen pressure,"Physica.C,255(1995)173-179",1995.0,3.882
6090,Hg1.0Ba2.0Cu1.0O4.01,Hg1201,68.0,3.887,,9.54,PHC2550173,"D.A. Mikhailova, E.V. Antipov, V.A. Alyoshin,",Synthesis of monophase HgBa2CuO4+z under controlled partial oxygen pressure,"Physica.C,255(1995)173-179",1995.0,3.887
6091,Hg1.0Ba2.0Cu1.0O4.0,Hg1201,95.0,3.881,,9.525,PHC2550173,"D.A. Mikhailova, E.V. Antipov, V.A. Alyoshin,",Synthesis of monophase HgBa2CuO4+z under controlled partial oxygen pressure,"Physica.C,255(1995)173-179",1995.0,3.881
6092,Hg1.0Ba2.0Cu1.0O4.0,Hg1201,97.0,3.88,,9.521,PHC2550173,"D.A. Mikhailova, E.V. Antipov, V.A. Alyoshin,",Synthesis of monophase HgBa2CuO4+z under controlled partial oxygen pressure,"Physica.C,255(1995)173-179",1995.0,3.88
6093,Hg1.0Ba2.0Cu1.0O4.12,Hg1201,89.0,3.876,,9.514,PHC2550173,"D.A. Mikhailova, E.V. Antipov, V.A. Alyoshin,",Synthesis of monophase HgBa2CuO4+z under controlled partial oxygen pressure,"Physica.C,255(1995)173-179",1995.0,3.876
6094,Hg1.0Ba2.0Cu1.0O4.0,Hg1201,85.0,3.884,,9.53,PHC2550173,"D.A. Mikhailova, E.V. Antipov, V.A. Alyoshin,",Synthesis of monophase HgBa2CuO4+z under controlled partial oxygen pressure,"Physica.C,255(1995)173-179",1995.0,3.884
6095,Hg1.0Ba2.0Cu1.0O4.0,Hg1201,96.0,3.879,,9.525,PHC2550173,"D.A. Mikhailova, E.V. Antipov, V.A. Alyoshin,",Synthesis of monophase HgBa2CuO4+z under controlled partial oxygen pressure,"Physica.C,255(1995)173-179",1995.0,3.879
6112,Nd1.0Ba1.0Sr1.0Cu3.0O6.92,RE123,64.0,3.854,,11.634,PHC2560051,"I.K. Gopalakrishnan, J.V. Yakhmi, R. Ganguly,",Effect of substitution of Ca for Nd and Sr on the superconducting behaviour of NdBaSrCu3O7-z,"Physica.C,256(1996)51-56",1996.0,3.854
6113,Nd0.9Ca0.1Ba1.0Sr1.0Cu3.0O6.85,RE123,71.0,3.866,,11.673,PHC2560051,"I.K. Gopalakrishnan, J.V. Yakhmi, R. Ganguly,",Effect of substitution of Ca for Nd and Sr on the superconducting behaviour of NdBaSrCu3O7-z,"Physica.C,256(1996)51-56",1996.0,3.866
6114,Nd0.8Ca0.2Ba1.0Sr1.0Cu3.0O6.78,RE123,77.0,3.864,,11.648,PHC2560051,"I.K. Gopalakrishnan, J.V. Yakhmi, R. Ganguly,",Effect of substitution of Ca for Nd and Sr on the superconducting behaviour of NdBaSrCu3O7-z,"Physica.C,256(1996)51-56",1996.0,3.864
6115,Nd1.0Ba1.0Sr0.95Ca0.05Cu3.0O7.0,RE123,67.0,3.86,,11.627,PHC2560051,"I.K. Gopalakrishnan, J.V. Yakhmi, R. Ganguly,",Effect of substitution of Ca for Nd and Sr on the superconducting behaviour of NdBaSrCu3O7-z,"Physica.C,256(1996)51-56",1996.0,3.86
6116,Nd1.0Ba1.0Sr0.9Ca0.1Cu3.0O7.0,RE123,70.0,3.858,,11.62,PHC2560051,"I.K. Gopalakrishnan, J.V. Yakhmi, R. Ganguly,",Effect of substitution of Ca for Nd and Sr on the superconducting behaviour of NdBaSrCu3O7-z,"Physica.C,256(1996)51-56",1996.0,3.858
6117,Nd1.0Ba1.0Sr0.85Ca0.15Cu3.0O7.0,RE123,69.0,3.858,,11.615,PHC2560051,"I.K. Gopalakrishnan, J.V. Yakhmi, R. Ganguly,",Effect of substitution of Ca for Nd and Sr on the superconducting behaviour of NdBaSrCu3O7-z,"Physica.C,256(1996)51-56",1996.0,3.858
6118,Nd1.0Ba1.0Sr0.8Ca0.2Cu3.0O7.0,RE123,69.0,3.852,,11.607,PHC2560051,"I.K. Gopalakrishnan, J.V. Yakhmi, R. Ganguly,",Effect of substitution of Ca for Nd and Sr on the superconducting behaviour of NdBaSrCu3O7-z,"Physica.C,256(1996)51-56",1996.0,3.852
6119,Nd1.0Ba1.0Sr0.6Ca0.4Cu3.0O7.0,RE123,66.0,3.854,,11.611,PHC2560051,"I.K. Gopalakrishnan, J.V. Yakhmi, R. Ganguly,",Effect of substitution of Ca for Nd and Sr on the superconducting behaviour of NdBaSrCu3O7-z,"Physica.C,256(1996)51-56",1996.0,3.854
6120,Nd1.0Ba1.0Sr0.4Ca0.6Cu3.0O7.0,RE123,63.0,3.862,,11.64,PHC2560051,"I.K. Gopalakrishnan, J.V. Yakhmi, R. Ganguly,",Effect of substitution of Ca for Nd and Sr on the superconducting behaviour of NdBaSrCu3O7-z,"Physica.C,256(1996)51-56",1996.0,3.862
6121,Nd1.0Ba1.0Sr0.2Ca0.8Cu3.0O7.0,RE123,51.0,3.865,,11.608,PHC2560051,"I.K. Gopalakrishnan, J.V. Yakhmi, R. Ganguly,",Effect of substitution of Ca for Nd and Sr on the superconducting behaviour of NdBaSrCu3O7-z,"Physica.C,256(1996)51-56",1996.0,3.865
6122,Nd1.0Ba1.0Ca1.0Cu3.0O7.0,RE123,59.0,3.864,,11.63,PHC2560051,"I.K. Gopalakrishnan, J.V. Yakhmi, R. Ganguly,",Effect of substitution of Ca for Nd and Sr on the superconducting behaviour of NdBaSrCu3O7-z,"Physica.C,256(1996)51-56",1996.0,3.864
6159,Hg0.5Bi0.5Sr1.75La0.25Cu1.0O5.0,Hg1201,27.0,3.773,,8.906,PHC2140087,"A.MAIGNAN, B.RAVEAU, C.MICHEL, D.PELLOQUIN, G.VAN TENDELOO, M.HERVIEU,","A NEW ""1201"" MERCURY CUPRATE","PHYSICA C,214(1993)87",1993.0,3.773
6160,Hg0.5Bi0.5Sr0.5La0.5Cu1.0O5.0,Hg1201,27.0,3.775,,8.877,PHC2140087,"A.MAIGNAN, B.RAVEAU, C.MICHEL, D.PELLOQUIN, G.VAN TENDELOO, M.HERVIEU,","A NEW ""1201"" MERCURY CUPRATE","PHYSICA C,214(1993)87",1993.0,3.775
6161,Hg0.5Bi0.5Sr1.25La0.75Cu1.0O5.0,Hg1201,27.0,3.778,,8.841000000000003,PHC2140087,"A.MAIGNAN, B.RAVEAU, C.MICHEL, D.PELLOQUIN, G.VAN TENDELOO, M.HERVIEU,","A NEW ""1201"" MERCURY CUPRATE","PHYSICA C,214(1993)87",1993.0,3.778
6162,Pb0.5Hg0.5Sr1.2La0.8Cu1.0O5.0,Hg1201,24.0,3.791,,8.691,PHC2160273,"A.J.FREEMAN, D.L.NOVIKOV,","VAN HOVE SINGULARITIES AND THE ROLE OF DOPING IN THE STABILIZATION,SYNTHESIS AND SUPERCONDUCTIVITY OF HGBA2CAN-1CUNO2N+2+Z","PHYSICA C,216(1993)273",1993.0,3.791
6164,Hg0.3Pb0.7Sr1.75La0.25Cu1.0O4.0,Hg1201,30.0,3.76,,8.947000000000003,PHC2160243,"A.MAIGNAN, B.RAVEAU, C.MICHEL, F.GOUTENOIRE, G.VAN TENDELOO, M.HERVIEU, P.DANIEL,","NEW MERCURY-BASED SUPERCONDUCTORS WITH THE ""1201"" STRUCTURE","PHYSICA C,216(1993)243",1993.0,3.76
6165,Hg0.3Pb0.7Sr1.5La0.5Cu1.0O4.0,Hg1201,39.0,3.772,,8.894,PHC2160243,"A.MAIGNAN, B.RAVEAU, C.MICHEL, F.GOUTENOIRE, G.VAN TENDELOO, M.HERVIEU, P.DANIEL,","NEW MERCURY-BASED SUPERCONDUCTORS WITH THE ""1201"" STRUCTURE","PHYSICA C,216(1993)243",1993.0,3.772
6186,Y1.0Ba2.0Cu3.0O6.19,Y123,93.2,3.818,3.882,11.643,SPS0312056,"E.G. Ponyatovskii, I.N. Kremenskaya, I.O. Bashkin, M.A. Nevedomskaya, N.S. Sidorov, R.A. Dilanyan, R.K. Nikolaev, V.M. Prokopenko, V.Sh. Shekhtman, V.V. Sinitsyn, Zh.D. Sokolovskaya,",Influence of hydrogen on the superconducting ceramic YBa2Cu3Oy (y=6.91 and 6.54),Soviet Phys.;Solid State 31(1989)2056,1989.0,3.818
6187,Y1.0Ba2.0Cu3.0H0.14O6.91,Y123,90.95,3.819,3.885,11.645,SPS0312056,"E.G. Ponyatovskii, I.N. Kremenskaya, I.O. Bashkin, M.A. Nevedomskaya, N.S. Sidorov, R.A. Dilanyan, R.K. Nikolaev, V.M. Prokopenko, V.Sh. Shekhtman, V.V. Sinitsyn, Zh.D. Sokolovskaya,",Influence of hydrogen on the superconducting ceramic YBa2Cu3Oy (y=6.91 and 6.54),Soviet Phys.;Solid State 31(1989)2056,1989.0,3.819
6188,Y1.0Ba2.0Cu3.0H0.32O6.91,Y123,91.25,3.848,3.888,11.646,SPS0312056,"E.G. Ponyatovskii, I.N. Kremenskaya, I.O. Bashkin, M.A. Nevedomskaya, N.S. Sidorov, R.A. Dilanyan, R.K. Nikolaev, V.M. Prokopenko, V.Sh. Shekhtman, V.V. Sinitsyn, Zh.D. Sokolovskaya,",Influence of hydrogen on the superconducting ceramic YBa2Cu3Oy (y=6.91 and 6.54),Soviet Phys.;Solid State 31(1989)2056,1989.0,3.848
6192,Y1.0Ba2.0Cu3.0O6.54,Y123,54.9,3.841,3.886,11.666,SPS0312056,"E.G. Ponyatovskii, I.N. Kremenskaya, I.O. Bashkin, M.A. Nevedomskaya, N.S. Sidorov, R.A. Dilanyan, R.K. Nikolaev, V.M. Prokopenko, V.Sh. Shekhtman, V.V. Sinitsyn, Zh.D. Sokolovskaya,",Influence of hydrogen on the superconducting ceramic YBa2Cu3Oy (y=6.91 and 6.54),Soviet Phys.;Solid State 31(1989)2056,1989.0,3.841
6193,Y1.0Ba2.0Cu3.0H0.16O6.54,Y123,47.9,3.849,3.888,11.662,SPS0312056,"E.G. Ponyatovskii, I.N. Kremenskaya, I.O. Bashkin, M.A. Nevedomskaya, N.S. Sidorov, R.A. Dilanyan, R.K. Nikolaev, V.M. Prokopenko, V.Sh. Shekhtman, V.V. Sinitsyn, Zh.D. Sokolovskaya,",Influence of hydrogen on the superconducting ceramic YBa2Cu3Oy (y=6.91 and 6.54),Soviet Phys.;Solid State 31(1989)2056,1989.0,3.849
6194,Y1.0Ba2.0Cu3.0H0.31O6.54,Y123,47.3,3.859,3.884,11.66,SPS0312056,"E.G. Ponyatovskii, I.N. Kremenskaya, I.O. Bashkin, M.A. Nevedomskaya, N.S. Sidorov, R.A. Dilanyan, R.K. Nikolaev, V.M. Prokopenko, V.Sh. Shekhtman, V.V. Sinitsyn, Zh.D. Sokolovskaya,",Influence of hydrogen on the superconducting ceramic YBa2Cu3Oy (y=6.91 and 6.54),Soviet Phys.;Solid State 31(1989)2056,1989.0,3.859
6195,Y1.0Ba2.0Cu3.0H0.53O6.54,Y123,43.8,3.874,3.882,11.655,SPS0312056,"E.G. Ponyatovskii, I.N. Kremenskaya, I.O. Bashkin, M.A. Nevedomskaya, N.S. Sidorov, R.A. Dilanyan, R.K. Nikolaev, V.M. Prokopenko, V.Sh. Shekhtman, V.V. Sinitsyn, Zh.D. Sokolovskaya,",Influence of hydrogen on the superconducting ceramic YBa2Cu3Oy (y=6.91 and 6.54),Soviet Phys.;Solid State 31(1989)2056,1989.0,3.874
6196,Y1.0Ba2.0Cu3.0H0.64O6.54,Y123,42.05,3.882,,11.65,SPS0312056,"E.G. Ponyatovskii, I.N. Kremenskaya, I.O. Bashkin, M.A. Nevedomskaya, N.S. Sidorov, R.A. Dilanyan, R.K. Nikolaev, V.M. Prokopenko, V.Sh. Shekhtman, V.V. Sinitsyn, Zh.D. Sokolovskaya,",Influence of hydrogen on the superconducting ceramic YBa2Cu3Oy (y=6.91 and 6.54),Soviet Phys.;Solid State 31(1989)2056,1989.0,3.882
6198,Y1.0Ba2.0Cu3.0H0.69O6.91,Y123,85.7,3.847,3.886,11.646,SPS0312056,"E.G. Ponyatovskii, I.N. Kremenskaya, I.O. Bashkin, M.A. Nevedomskaya, N.S. Sidorov, R.A. Dilanyan, R.K. Nikolaev, V.M. Prokopenko, V.Sh. Shekhtman, V.V. Sinitsyn, Zh.D. Sokolovskaya,",Influence of hydrogen on the superconducting ceramic YBa2Cu3Oy (y=6.91 and 6.54),Soviet Phys.;Solid State 31(1989)2056,1989.0,3.847
6199,Y1.0Ba2.0Cu3.0H0.92O6.91,Y123,80.8,3.867,3.888,11.647,SPS0312056,"E.G. Ponyatovskii, I.N. Kremenskaya, I.O. Bashkin, M.A. Nevedomskaya, N.S. Sidorov, R.A. Dilanyan, R.K. Nikolaev, V.M. Prokopenko, V.Sh. Shekhtman, V.V. Sinitsyn, Zh.D. Sokolovskaya,",Influence of hydrogen on the superconducting ceramic YBa2Cu3Oy (y=6.91 and 6.54),Soviet Phys.;Solid State 31(1989)2056,1989.0,3.867
6200,Y1.0Ba2.0Cu3.0O6.93,Y123,90.85,3.823,3.887,11.68,PR0411863,"A.P.PAULIKAS, B.W.VEAL, G.W.CRABTREE, H.CLAUS, J.D.JORGENSEN, L.J.NOWICKI, W.K.KWOK,",STRUCTURAL PROPERTIES OF OXYGEN-DEFICIENT YBA2CU3O7-Z,"PHYS.REV.B,41(1990)1863",1990.0,3.823
6204,Y1.0Ba2.0Cu3.0O6.73,Y123,68.75,3.828,3.888,11.706,PR0411863,"A.P.PAULIKAS, B.W.VEAL, G.W.CRABTREE, H.CLAUS, J.D.JORGENSEN, L.J.NOWICKI, W.K.KWOK,",STRUCTURAL PROPERTIES OF OXYGEN-DEFICIENT YBA2CU3O7-Z,"PHYS.REV.B,41(1990)1863",1990.0,3.828
6208,Y1.0Ba2.0Cu3.0O6.6,Y123,57.85,3.835,3.886,11.728,PR0411863,"A.P.PAULIKAS, B.W.VEAL, G.W.CRABTREE, H.CLAUS, J.D.JORGENSEN, L.J.NOWICKI, W.K.KWOK,",STRUCTURAL PROPERTIES OF OXYGEN-DEFICIENT YBA2CU3O7-Z,"PHYS.REV.B,41(1990)1863",1990.0,3.835
6210,Y1.0Ba2.0Cu3.0O6.55,Y123,55.55,3.837,3.881,11.728,PR0411863,"A.P.PAULIKAS, B.W.VEAL, G.W.CRABTREE, H.CLAUS, J.D.JORGENSEN, L.J.NOWICKI, W.K.KWOK,",STRUCTURAL PROPERTIES OF OXYGEN-DEFICIENT YBA2CU3O7-Z,"PHYS.REV.B,41(1990)1863",1990.0,3.837
6212,Y1.0Ba2.0Cu3.0O6.48,Y123,51.2,3.842,3.878,11.746,PR0411863,"A.P.PAULIKAS, B.W.VEAL, G.W.CRABTREE, H.CLAUS, J.D.JORGENSEN, L.J.NOWICKI, W.K.KWOK,",STRUCTURAL PROPERTIES OF OXYGEN-DEFICIENT YBA2CU3O7-Z,"PHYS.REV.B,41(1990)1863",1990.0,3.842
6213,Y1.0Ba2.0Cu3.0O6.45,Y123,26.85,3.844,3.877,11.751,PR0411863,"A.P.PAULIKAS, B.W.VEAL, G.W.CRABTREE, H.CLAUS, J.D.JORGENSEN, L.J.NOWICKI, W.K.KWOK,",STRUCTURAL PROPERTIES OF OXYGEN-DEFICIENT YBA2CU3O7-Z,"PHYS.REV.B,41(1990)1863",1990.0,3.844
6219,Yb0.7Ca0.3Ba1.6Sr0.4Cu3.0O6.1,RE123,48.3,3.818,,11.744000000000002,PR04611923,"H.YAMAUCHI, KIYOTAKA MATSUURA, S.TAJIMA, TAKAHIRO WADA, YUJI YAEGASHI,","THERMOELECTRIC POWER FOR THE OVERDOPED SUPERCONDUCTORS (YB,CA)(BA,SR)2CU3OZ","PHYS.REV.B,46(1992)11923",1992.0,3.818
6220,Yb0.7Ca0.3Ba1.6Sr0.4Cu3.0O6.43,RE123,64.3,3.823,,11.707,PR04611923,"H.YAMAUCHI, KIYOTAKA MATSUURA, S.TAJIMA, TAKAHIRO WADA, YUJI YAEGASHI,","THERMOELECTRIC POWER FOR THE OVERDOPED SUPERCONDUCTORS (YB,CA)(BA,SR)2CU3OZ","PHYS.REV.B,46(1992)11923",1992.0,3.823
6221,Yb0.7Ca0.3Ba1.6Sr0.4Cu3.0O6.56,RE123,82.4,3.83,,11.675,PR04611923,"H.YAMAUCHI, KIYOTAKA MATSUURA, S.TAJIMA, TAKAHIRO WADA, YUJI YAEGASHI,","THERMOELECTRIC POWER FOR THE OVERDOPED SUPERCONDUCTORS (YB,CA)(BA,SR)2CU3OZ","PHYS.REV.B,46(1992)11923",1992.0,3.83
6222,Yb0.7Ca0.3Ba1.6Sr0.4Cu3.0O6.73,RE123,68.5,3.799,3.857,11.591,PR04611923,"H.YAMAUCHI, KIYOTAKA MATSUURA, S.TAJIMA, TAKAHIRO WADA, YUJI YAEGASHI,","THERMOELECTRIC POWER FOR THE OVERDOPED SUPERCONDUCTORS (YB,CA)(BA,SR)2CU3OZ","PHYS.REV.B,46(1992)11923",1992.0,3.799
6223,Yb0.7Ca0.3Ba1.6Sr0.4Cu3.0O6.78,RE123,40.7,3.793,3.853,11.612,PR04611923,"H.YAMAUCHI, KIYOTAKA MATSUURA, S.TAJIMA, TAKAHIRO WADA, YUJI YAEGASHI,","THERMOELECTRIC POWER FOR THE OVERDOPED SUPERCONDUCTORS (YB,CA)(BA,SR)2CU3OZ","PHYS.REV.B,46(1992)11923",1992.0,3.793
6224,Yb1.0Ba1.6Sr0.4Cu3.0O6.88,RE123,80.2,3.788,3.863,11.588,PR04611923,"H.YAMAUCHI, KIYOTAKA MATSUURA, S.TAJIMA, TAKAHIRO WADA, YUJI YAEGASHI,","THERMOELECTRIC POWER FOR THE OVERDOPED SUPERCONDUCTORS (YB,CA)(BA,SR)2CU3OZ","PHYS.REV.B,46(1992)11923",1992.0,3.788
6225,Yb0.9Ca0.1Ba1.6Sr0.4Cu3.0O6.89,RE123,62.1,3.788,3.854,11.588,PR04611923,"H.YAMAUCHI, KIYOTAKA MATSUURA, S.TAJIMA, TAKAHIRO WADA, YUJI YAEGASHI,","THERMOELECTRIC POWER FOR THE OVERDOPED SUPERCONDUCTORS (YB,CA)(BA,SR)2CU3OZ","PHYS.REV.B,46(1992)11923",1992.0,3.788
6226,Yb0.8Ca0.2Ba0.8Sr0.4Cu3.0O6.85,RE123,35.0,3.796,3.854,11.599,PR04611923,"H.YAMAUCHI, KIYOTAKA MATSUURA, S.TAJIMA, TAKAHIRO WADA, YUJI YAEGASHI,","THERMOELECTRIC POWER FOR THE OVERDOPED SUPERCONDUCTORS (YB,CA)(BA,SR)2CU3OZ","PHYS.REV.B,46(1992)11923",1992.0,3.796
6227,Yb0.7Ca0.3Ba1.6Sr0.4Cu3.0O6.78,RE123,24.4,3.797,3.85,11.61,PR04611923,"H.YAMAUCHI, KIYOTAKA MATSUURA, S.TAJIMA, TAKAHIRO WADA, YUJI YAEGASHI,","THERMOELECTRIC POWER FOR THE OVERDOPED SUPERCONDUCTORS (YB,CA)(BA,SR)2CU3OZ","PHYS.REV.B,46(1992)11923",1992.0,3.797
6238,Y1.0Ba2.0Cu3.0O6.91,Y123,93.1,3.817,3.886,11.669,JJP0270525,"Hirofumi KAWANAKA, Hironobu FUJII, Hitoshi FUKUBA, Shinichi ORIMO, Wei YE,",Effect of Hydrogen Absorption on Superconductivity in YBa2Cu3O6.91 and GdBa2Cu3O6.89,Jpn.J.Appl.Phys.Lett.27(1988)L252-L258,1988.0,3.817
6240,Y1.0Ba2.0Cu3.0H0.27O6.91,Y123,91.1,3.825,3.885,11.656,JJP0270525,"Hirofumi KAWANAKA, Hironobu FUJII, Hitoshi FUKUBA, Shinichi ORIMO, Wei YE,",Effect of Hydrogen Absorption on Superconductivity in YBa2Cu3O6.91 and GdBa2Cu3O6.89,Jpn.J.Appl.Phys.Lett.27(1988)L252-L258,1988.0,3.825
6241,Y1.0Ba2.0Cu3.0H0.52O6.91,Y123,91.7,3.865,3.887,11.619000000000002,JJP0270525,"Hirofumi KAWANAKA, Hironobu FUJII, Hitoshi FUKUBA, Shinichi ORIMO, Wei YE,",Effect of Hydrogen Absorption on Superconductivity in YBa2Cu3O6.91 and GdBa2Cu3O6.89,Jpn.J.Appl.Phys.Lett.27(1988)L252-L258,1988.0,3.865
6242,Y1.0Ba2.0Cu3.0H0.91O6.91,Y123,91.4,3.871,,11.625,JJP0270525,"Hirofumi KAWANAKA, Hironobu FUJII, Hitoshi FUKUBA, Shinichi ORIMO, Wei YE,",Effect of Hydrogen Absorption on Superconductivity in YBa2Cu3O6.91 and GdBa2Cu3O6.89,Jpn.J.Appl.Phys.Lett.27(1988)L252-L258,1988.0,3.871
6244,Gd1.0Ba2.0Cu3.0O6.89,RE123,92.9,3.844,3.889,11.667,JJP0270525,"Hirofumi KAWANAKA, Hironobu FUJII, Hitoshi FUKUBA, Shinichi ORIMO, Wei YE,",Effect of Hydrogen Absorption on Superconductivity in YBa2Cu3O6.91 and GdBa2Cu3O6.89,Jpn.J.Appl.Phys.Lett.27(1988)L252-L258,1988.0,3.844
6245,Gd1.0Ba2.0Cu3.0H0.12O6.89,RE123,84.0,3.846,3.898,11.692,JJP0270525,"Hirofumi KAWANAKA, Hironobu FUJII, Hitoshi FUKUBA, Shinichi ORIMO, Wei YE,",Effect of Hydrogen Absorption on Superconductivity in YBa2Cu3O6.91 and GdBa2Cu3O6.89,Jpn.J.Appl.Phys.Lett.27(1988)L252-L258,1988.0,3.846
6246,Gd1.0Ba2.0Cu3.0H0.43O6.89,RE123,82.0,3.849,3.904,11.697,JJP0270525,"Hirofumi KAWANAKA, Hironobu FUJII, Hitoshi FUKUBA, Shinichi ORIMO, Wei YE,",Effect of Hydrogen Absorption on Superconductivity in YBa2Cu3O6.91 and GdBa2Cu3O6.89,Jpn.J.Appl.Phys.Lett.27(1988)L252-L258,1988.0,3.849
6247,Gd1.0Ba2.0Cu3.0H1.32O6.89,RE123,78.2,3.901,,11.681,JJP0270525,"Hirofumi KAWANAKA, Hironobu FUJII, Hitoshi FUKUBA, Shinichi ORIMO, Wei YE,",Effect of Hydrogen Absorption on Superconductivity in YBa2Cu3O6.91 and GdBa2Cu3O6.89,Jpn.J.Appl.Phys.Lett.27(1988)L252-L258,1988.0,3.901
6271,Pb0.5Cd0.5Sr1.6Ba0.4Ca0.5Y0.5Cu2.0O7.0,Pb1212,36.0,3.822,,12.028,PHC2610027,"G.E. Zhou, M.L. Tian, W.J. Yu, X.M. Liu, Y.H. Zhang, Z.Q. Mao,","Electonic structure of the Ba-doped (Pb,Cd)-1212 cuprates","Physica.C,261(1996)27-32",1996.0,3.822
6272,Pb0.5Cd0.5Sr1.5Ba0.5Ca0.5Y0.5Cu2.0O7.0,Pb1212,49.0,3.824,,12.054,PHC2610027,"G.E. Zhou, M.L. Tian, W.J. Yu, X.M. Liu, Y.H. Zhang, Z.Q. Mao,","Electonic structure of the Ba-doped (Pb,Cd)-1212 cuprates","Physica.C,261(1996)27-32",1996.0,3.824
6285,Pr0.2Ca0.8Ba1.0La1.0Cu3.0O7.1,RE123,33.5,3.89,,11.640999999999998,SSC0840183,"C. N. R. RAO, R. NAGARAJAN, VIKRAM PAVATE,","INVESTIGATIONS OF STRUCTURE AND SUPERCONDUCTING PROPERTIES OFTHE PR(CA)-BA(LA)-CU-O SYSTEM : PR1-XCAXBA2CU3O7-Z, PRBA2-XLAXCU3O7-Z AND PR1-XCAXBALACU3O7-Z","SOLID STATE COMMUN.,84(1992)183",1992.0,3.89
6286,Ca1.0Ba1.0La1.0Cu3.0O6.97,RE123,64.0,3.897,,11.669,SSC0840183,"C. N. R. RAO, R. NAGARAJAN, VIKRAM PAVATE,","INVESTIGATIONS OF STRUCTURE AND SUPERCONDUCTING PROPERTIES OFTHE PR(CA)-BA(LA)-CU-O SYSTEM : PR1-XCAXBA2CU3O7-Z, PRBA2-XLAXCU3O7-Z AND PR1-XCAXBALACU3O7-Z","SOLID STATE COMMUN.,84(1992)183",1992.0,3.897
6290,Y0.4Pr0.6Ba1.25Sr0.75Cu3.0O6.92,Y123,17.0,3.86,3.862,11.597,JPC0070287,"M E Lines,",Soft mode dynamics of the singlet-triplet ferromagnet,"J.Phys.C,7(1974)L287",1974.0,3.86
6321,Gd1.0Ba2.0Cu3.0O7.0,RE123,89.0,3.862,3.925,11.753,JPC0016853,"B.Chapman, D.P.Almond, E.F.Lambson, G.A.Saunders, J.Freestone, Qingxian Wang,",An ultrasonic study of superconducting and non-superconducting GdBa2Cu3O7-x,"J.Phys.C,1(1989)6853-6864",1989.0,3.862
6347,Y0.4Pr0.6Ba1.8Ca0.2Cu3.0O7.0,Y123,23.9,3.859,3.887,11.675999999999998,SUP0090089,"Guanghan Cao, Hongkai Wu, Yitai Qian, Yuheng Zhang, Zuyao Chen,",Structural Variation and Recovery of Superconductivity by Ca Substitution in Y0.4Pr0.6Ba2-xCaxCu3O7-delta,"J.Superconductivty,9(1996)",1996.0,3.859
6348,Y0.4Pr0.6Ba1.7Ca0.3Cu3.0O7.0,Y123,29.0,3.863,3.873,11.657,SUP0090089,"Guanghan Cao, Hongkai Wu, Yitai Qian, Yuheng Zhang, Zuyao Chen,",Structural Variation and Recovery of Superconductivity by Ca Substitution in Y0.4Pr0.6Ba2-xCaxCu3O7-delta,"J.Superconductivty,9(1996)",1996.0,3.863
6349,Y0.4Pr0.6Ba1.6Ca0.4Cu3.0O7.0,Y123,30.3,3.859,,11.629,SUP0090089,"Guanghan Cao, Hongkai Wu, Yitai Qian, Yuheng Zhang, Zuyao Chen,",Structural Variation and Recovery of Superconductivity by Ca Substitution in Y0.4Pr0.6Ba2-xCaxCu3O7-delta,"J.Superconductivty,9(1996)",1996.0,3.859
6354,Tl1.2Sr2.0Ca0.8Cu2.0O6.862,Tl1212,60.0,3.793,,12.126,PHC2530071,"B.A. Hunter, H. Shaked, H. Takahashi, J.D. Jorgensen, N. Mori, R.L. Hitterman, T. Kondo, T. Manako, Y. Kubo, Y. Shimakawa,",Pressure effects on Tc and structurein overdoped TISr2CaCu2O7-z,"Physica C,253(1995)71-78",1995.0,3.793
6359,Hg1.0Ba2.0Ca2.0Cu3.0O8.0,Hg1223,133.0,3.85,,15.85,SSC0920595,"G.C. Che, G.N. Zhang, H.L. Ji, H.M. Shao, J.C. Shen, K. Zhou, L.J. Shen, X.N. Xu, X.X. Yao, Y. Rui, Z. Wu, Z.J. Li, Z.X. Zhao,",SYNTHESIS AND X-RAY POWDER DIFFRACTION ANALYSIS OF THE HIGH-Tc SUPERCONDUCTOR HgBa2Ca2Cu3O8+delta,"Solid State Commun.,92(1994)595-599",1994.0,3.85
6422,Y1.0Ba1.9Ca0.1Cu4.0O8.0,Y124,85.4,3.84,3.866,27.247,PHC1740383,"D.M.POOKE, G.V.M.WILLIAMS, H.L.JOHNSON, J.L.TALLON, M.BOWDEN, M.MEYLAN, M.P.STAINES, M.R.PRESLAND, N.E.FLOWER, R.G.BUCKLEY,","CA-AND LA-SUBSTITUTION IN YBA2CU3O7-Z,Y2BA4CU7O15-Z AND YBA2CU4O8","PHYSICA C,174(1991)383",1991.0,3.84
6423,Y1.0Ba1.926Ca0.07400000000000001Cu4.0O8.0,Y124,83.3,3.84,3.869,27.241,PHC1740383,"D.M.POOKE, G.V.M.WILLIAMS, H.L.JOHNSON, J.L.TALLON, M.BOWDEN, M.MEYLAN, M.P.STAINES, M.R.PRESLAND, N.E.FLOWER, R.G.BUCKLEY,","CA-AND LA-SUBSTITUTION IN YBA2CU3O7-Z,Y2BA4CU7O15-Z AND YBA2CU4O8","PHYSICA C,174(1991)383",1991.0,3.84
6424,Y1.0Ba1.972Ca0.027999999999999997Cu4.0O8.0,Y124,79.7,3.841,3.87,27.244,PHC1740383,"D.M.POOKE, G.V.M.WILLIAMS, H.L.JOHNSON, J.L.TALLON, M.BOWDEN, M.MEYLAN, M.P.STAINES, M.R.PRESLAND, N.E.FLOWER, R.G.BUCKLEY,","CA-AND LA-SUBSTITUTION IN YBA2CU3O7-Z,Y2BA4CU7O15-Z AND YBA2CU4O8","PHYSICA C,174(1991)383",1991.0,3.841
6425,Y1.0Ba2.0Cu4.0O8.0,Y124,77.9,3.842,3.871,27.24,PHC1740383,"D.M.POOKE, G.V.M.WILLIAMS, H.L.JOHNSON, J.L.TALLON, M.BOWDEN, M.MEYLAN, M.P.STAINES, M.R.PRESLAND, N.E.FLOWER, R.G.BUCKLEY,","CA-AND LA-SUBSTITUTION IN YBA2CU3O7-Z,Y2BA4CU7O15-Z AND YBA2CU4O8","PHYSICA C,174(1991)383",1991.0,3.842
6426,Y1.0Ba1.98La0.02Cu4.0O8.0,Y124,74.3,3.843,3.87,27.25,PHC1740383,"D.M.POOKE, G.V.M.WILLIAMS, H.L.JOHNSON, J.L.TALLON, M.BOWDEN, M.MEYLAN, M.P.STAINES, M.R.PRESLAND, N.E.FLOWER, R.G.BUCKLEY,","CA-AND LA-SUBSTITUTION IN YBA2CU3O7-Z,Y2BA4CU7O15-Z AND YBA2CU4O8","PHYSICA C,174(1991)383",1991.0,3.843
6427,Y1.0Ba1.9La0.1Cu4.0O8.0,Y124,61.0,3.842,3.875,27.218000000000004,PHC1740383,"D.M.POOKE, G.V.M.WILLIAMS, H.L.JOHNSON, J.L.TALLON, M.BOWDEN, M.MEYLAN, M.P.STAINES, M.R.PRESLAND, N.E.FLOWER, R.G.BUCKLEY,","CA-AND LA-SUBSTITUTION IN YBA2CU3O7-Z,Y2BA4CU7O15-Z AND YBA2CU4O8","PHYSICA C,174(1991)383",1991.0,3.842
6428,Y1.0Ba1.87La0.13Cu4.0O8.0,Y124,61.0,3.841,3.876,27.208,PHC1740383,"D.M.POOKE, G.V.M.WILLIAMS, H.L.JOHNSON, J.L.TALLON, M.BOWDEN, M.MEYLAN, M.P.STAINES, M.R.PRESLAND, N.E.FLOWER, R.G.BUCKLEY,","CA-AND LA-SUBSTITUTION IN YBA2CU3O7-Z,Y2BA4CU7O15-Z AND YBA2CU4O8","PHYSICA C,174(1991)383",1991.0,3.841
6429,Y1.0Ba1.78La0.22Cu4.0O8.0,Y124,37.9,3.841,3.881,27.174,PHC1740383,"D.M.POOKE, G.V.M.WILLIAMS, H.L.JOHNSON, J.L.TALLON, M.BOWDEN, M.MEYLAN, M.P.STAINES, M.R.PRESLAND, N.E.FLOWER, R.G.BUCKLEY,","CA-AND LA-SUBSTITUTION IN YBA2CU3O7-Z,Y2BA4CU7O15-Z AND YBA2CU4O8","PHYSICA C,174(1991)383",1991.0,3.841
6430,Y1.0Ba1.72La0.28Cu4.0O8.0,Y124,18.9,3.841,3.877,27.132,PHC1740383,"D.M.POOKE, G.V.M.WILLIAMS, H.L.JOHNSON, J.L.TALLON, M.BOWDEN, M.MEYLAN, M.P.STAINES, M.R.PRESLAND, N.E.FLOWER, R.G.BUCKLEY,","CA-AND LA-SUBSTITUTION IN YBA2CU3O7-Z,Y2BA4CU7O15-Z AND YBA2CU4O8","PHYSICA C,174(1991)383",1991.0,3.841
6457,Y0.4Cu0.6Ba1.4La0.6Cu3.0O6.95,Y123,81.0,3.856,,11.594,FA1590760,"GOODENOUGH J.B., MANTHIRAM A.,",FACTORS INFLUENCING TC IN 123 COPPER-OXIDE SUPERCONDUCTORS,PHYS.C.159(1989)760,1989.0,3.856
6483,Nd1.3Ba1.5Ca0.2Cu3.0O6.952000000000001,RE123,36.0,3.883,,11.663,PHC2610105,"A.R. West, J.M.S. Skakle,","The superconducting solid solutions Nd1.5-xBa1.5+x-yMyCu3Oz (M=Ca,Sr)","Physica.C,261(1996)105-116",1996.0,3.883
6484,Nd1.2Ba1.6Ca0.2Cu3.0O6.928999999999999,RE123,51.0,3.888,,11.697,PHC2610105,"A.R. West, J.M.S. Skakle,","The superconducting solid solutions Nd1.5-xBa1.5+x-yMyCu3Oz (M=Ca,Sr)","Physica.C,261(1996)105-116",1996.0,3.888
6485,Nd1.1Ba1.7Ca0.2Cu3.0O6.894,RE123,65.0,3.892,,11.732,PHC2610105,"A.R. West, J.M.S. Skakle,","The superconducting solid solutions Nd1.5-xBa1.5+x-yMyCu3Oz (M=Ca,Sr)","Physica.C,261(1996)105-116",1996.0,3.892
6486,Nd1.0Ba1.8Ca0.2Cu3.0O6.8660000000000005,RE123,73.0,3.896,,11.759,PHC2610105,"A.R. West, J.M.S. Skakle,","The superconducting solid solutions Nd1.5-xBa1.5+x-yMyCu3Oz (M=Ca,Sr)","Physica.C,261(1996)105-116",1996.0,3.896
6489,Nd1.3Ba1.3Ca0.4Cu3.0O6.912000000000001,RE123,13.0,3.876,,11.637,PHC2610105,"A.R. West, J.M.S. Skakle,","The superconducting solid solutions Nd1.5-xBa1.5+x-yMyCu3Oz (M=Ca,Sr)","Physica.C,261(1996)105-116",1996.0,3.876
6490,Nd1.2Ba1.4Ca0.4Cu3.0O6.888,RE123,40.0,3.88,,11.666,PHC2610105,"A.R. West, J.M.S. Skakle,","The superconducting solid solutions Nd1.5-xBa1.5+x-yMyCu3Oz (M=Ca,Sr)","Physica.C,261(1996)105-116",1996.0,3.88
6491,Nd1.1Ba1.5Ca0.4Cu3.0O6.864,RE123,54.0,3.883,,11.696,PHC2610105,"A.R. West, J.M.S. Skakle,","The superconducting solid solutions Nd1.5-xBa1.5+x-yMyCu3Oz (M=Ca,Sr)","Physica.C,261(1996)105-116",1996.0,3.883
6492,Nd1.0Ba1.6Ca0.4Cu3.0O6.827999999999999,RE123,65.0,3.887,,11.719,PHC2610105,"A.R. West, J.M.S. Skakle,","The superconducting solid solutions Nd1.5-xBa1.5+x-yMyCu3Oz (M=Ca,Sr)","Physica.C,261(1996)105-116",1996.0,3.887
6493,Nd0.9Ba1.7Ca0.4Cu3.0O6.801,RE123,72.0,3.89,,11.749,PHC2610105,"A.R. West, J.M.S. Skakle,","The superconducting solid solutions Nd1.5-xBa1.5+x-yMyCu3Oz (M=Ca,Sr)","Physica.C,261(1996)105-116",1996.0,3.89
6494,Nd1.1Ba1.7Sr0.2Cu3.0O6.858,RE123,70.0,3.892,,11.732,PHC2610105,"A.R. West, J.M.S. Skakle,","The superconducting solid solutions Nd1.5-xBa1.5+x-yMyCu3Oz (M=Ca,Sr)","Physica.C,261(1996)105-116",1996.0,3.892
6495,Nd1.0Ba1.8Sr0.2Cu3.0O6.9270000000000005,RE123,82.0,3.896,,11.76,PHC2610105,"A.R. West, J.M.S. Skakle,","The superconducting solid solutions Nd1.5-xBa1.5+x-yMyCu3Oz (M=Ca,Sr)","Physica.C,261(1996)105-116",1996.0,3.896
6499,Nd1.2Ba1.4Sr0.4Cu3.0O6.789,RE123,41.0,3.88,,11.665,PHC2610105,"A.R. West, J.M.S. Skakle,","The superconducting solid solutions Nd1.5-xBa1.5+x-yMyCu3Oz (M=Ca,Sr)","Physica.C,261(1996)105-116",1996.0,3.88
6500,Nd1.2Ba1.4Sr0.4Cu3.0O6.731,RE123,65.0,3.883,,11.695,PHC2610105,"A.R. West, J.M.S. Skakle,","The superconducting solid solutions Nd1.5-xBa1.5+x-yMyCu3Oz (M=Ca,Sr)","Physica.C,261(1996)105-116",1996.0,3.883
6501,Nd1.0Ba1.6Sr0.4Cu3.0O6.721,RE123,78.5,3.887,,11.719,PHC2610105,"A.R. West, J.M.S. Skakle,","The superconducting solid solutions Nd1.5-xBa1.5+x-yMyCu3Oz (M=Ca,Sr)","Physica.C,261(1996)105-116",1996.0,3.887
6502,Nd0.9Ba1.7Sr0.4Cu3.0O6.666,RE123,82.0,3.89,,11.748,PHC2610105,"A.R. West, J.M.S. Skakle,","The superconducting solid solutions Nd1.5-xBa1.5+x-yMyCu3Oz (M=Ca,Sr)","Physica.C,261(1996)105-116",1996.0,3.89
6506,Nd1.3Ba1.5Sr0.2Cu3.0O6.9170000000000025,RE123,36.0,3.883,,11.661,PHC2610105,"A.R. West, J.M.S. Skakle,","The superconducting solid solutions Nd1.5-xBa1.5+x-yMyCu3Oz (M=Ca,Sr)","Physica.C,261(1996)105-116",1996.0,3.883
6507,Nd1.2Ba1.6Sr0.2Cu3.0O6.885,RE123,45.0,3.888,,11.696,PHC2610105,"A.R. West, J.M.S. Skakle,","The superconducting solid solutions Nd1.5-xBa1.5+x-yMyCu3Oz (M=Ca,Sr)","Physica.C,261(1996)105-116",1996.0,3.888
6511,Nd1.3Ba1.7Cu3.0O6.987,RE123,33.0,3.889,,11.696,PHC2610105,"A.R. West, J.M.S. Skakle,","The superconducting solid solutions Nd1.5-xBa1.5+x-yMyCu3Oz (M=Ca,Sr)","Physica.C,261(1996)105-116",1996.0,3.889
6512,Nd1.2Ba1.8Cu3.0O6.954,RE123,50.0,3.894,,11.735,PHC2610105,"A.R. West, J.M.S. Skakle,","The superconducting solid solutions Nd1.5-xBa1.5+x-yMyCu3Oz (M=Ca,Sr)","Physica.C,261(1996)105-116",1996.0,3.894
6513,Nd1.1Ba1.9Cu3.0O6.935,RE123,76.0,3.901,,11.787,PHC2610105,"A.R. West, J.M.S. Skakle,","The superconducting solid solutions Nd1.5-xBa1.5+x-yMyCu3Oz (M=Ca,Sr)","Physica.C,261(1996)105-116",1996.0,3.901
6514,Y1.0Ba2.0Cu4.0O8.0,Y124,79.7,3.842,3.87,27.19400000000001,SSC0980971,"B. Jayaram, Dale J. Payne, H.R. Chandrasekhar, J. Ulanday, Meera Chandrasekhar,",EVIDENCE FOR CHAIN SITE SUBSTTUTION OF NICKEL IN YBa2(Cu1-xNix)4O8,"Solid State Commun.,98(1996)971",1996.0,3.842
6522,Y1.0Ba2.0Cu3.98Zn0.02O8.0,Y124,66.6,3.838,3.869,27.212,SSC0980971,"B. Jayaram, Dale J. Payne, H.R. Chandrasekhar, J. Ulanday, Meera Chandrasekhar,",EVIDENCE FOR CHAIN SITE SUBSTTUTION OF NICKEL IN YBa2(Cu1-xNix)4O8,"Solid State Commun.,98(1996)971",1996.0,3.838
6523,Y1.0Ba2.0Cu3.9560000000000004Zn0.044000000000000004O8.0,Y124,56.8,3.84,3.871,27.21,SSC0980971,"B. Jayaram, Dale J. Payne, H.R. Chandrasekhar, J. Ulanday, Meera Chandrasekhar,",EVIDENCE FOR CHAIN SITE SUBSTTUTION OF NICKEL IN YBa2(Cu1-xNix)4O8,"Solid State Commun.,98(1996)971",1996.0,3.84
6526,Y1.0Ba2.0Cu3.9Zn0.1O8.0,Y124,22.1,3.841,3.873,27.206,SSC0980971,"B. Jayaram, Dale J. Payne, H.R. Chandrasekhar, J. Ulanday, Meera Chandrasekhar,",EVIDENCE FOR CHAIN SITE SUBSTTUTION OF NICKEL IN YBa2(Cu1-xNix)4O8,"Solid State Commun.,98(1996)971",1996.0,3.841
6529,Hg0.7Bi0.3Sr2.0Ca0.75Pr0.25Cu2.0O6.0,Hg1212,91.0,3.833,,12.107,PHC2610201,"H.J. Tsao, J.B. Shi, M.F. Tai,",Superconductivity and magnetism of the (Hg0.7Bi0.3)Sr2(Ca1-xPrx)Cu2O6+z system,"Physica.C,261(1996)201-206",1996.0,3.833
6530,Hg0.7Bi0.3Sr2.0Ca0.5Pr0.5Cu2.0O6.0,Hg1212,58.0,3.84,,12.1,PHC2610201,"H.J. Tsao, J.B. Shi, M.F. Tai,",Superconductivity and magnetism of the (Hg0.7Bi0.3)Sr2(Ca1-xPrx)Cu2O6+z system,"Physica.C,261(1996)201-206",1996.0,3.84
6532,Er1.0Ba2.0Cu3.0O6.952999999999999,RE123,90.9,3.821,3.885,11.667,PHC2610090,"D.G. Kuberkar, G.J. Baldha, K.M. Pansuria, R.G. Kulkarni, U.S. Joshi,",Effect of Hf and Hf-Ca substitution on the superconductivity of ErBa2Cu3O7-z,"Physica.C,261(1996)90-96",1996.0,3.821
6533,Er0.95Hf0.05Ba2.0Cu3.0O6.938,RE123,86.0,3.822,3.889,11.667,PHC2610090,"D.G. Kuberkar, G.J. Baldha, K.M. Pansuria, R.G. Kulkarni, U.S. Joshi,",Effect of Hf and Hf-Ca substitution on the superconductivity of ErBa2Cu3O7-z,"Physica.C,261(1996)90-96",1996.0,3.822
6534,Er0.9Hf0.1Ba2.0Cu3.0O6.862,RE123,82.9,3.814,3.879,11.659,PHC2610090,"D.G. Kuberkar, G.J. Baldha, K.M. Pansuria, R.G. Kulkarni, U.S. Joshi,",Effect of Hf and Hf-Ca substitution on the superconductivity of ErBa2Cu3O7-z,"Physica.C,261(1996)90-96",1996.0,3.814
6535,Er0.85Hf0.15Ba2.0Cu3.0O6.813,RE123,79.9,3.818,3.878,11.652,PHC2610090,"D.G. Kuberkar, G.J. Baldha, K.M. Pansuria, R.G. Kulkarni, U.S. Joshi,",Effect of Hf and Hf-Ca substitution on the superconductivity of ErBa2Cu3O7-z,"Physica.C,261(1996)90-96",1996.0,3.818
6536,Er0.8Hf0.2Ba2.0Cu3.0O6.772,RE123,78.8,3.817,3.881,11.667,PHC2610090,"D.G. Kuberkar, G.J. Baldha, K.M. Pansuria, R.G. Kulkarni, U.S. Joshi,",Effect of Hf and Hf-Ca substitution on the superconductivity of ErBa2Cu3O7-z,"Physica.C,261(1996)90-96",1996.0,3.817
6537,Er0.8Ca0.05Hf0.15Ba2.0Cu3.0O6.706,RE123,64.8,3.828,3.876,11.646,PHC2610090,"D.G. Kuberkar, G.J. Baldha, K.M. Pansuria, R.G. Kulkarni, U.S. Joshi,",Effect of Hf and Hf-Ca substitution on the superconductivity of ErBa2Cu3O7-z,"Physica.C,261(1996)90-96",1996.0,3.828
6538,Er0.75Ca0.1Hf0.15Ba2.0Cu3.0O6.796,RE123,73.6,3.823,3.87,11.658,PHC2610090,"D.G. Kuberkar, G.J. Baldha, K.M. Pansuria, R.G. Kulkarni, U.S. Joshi,",Effect of Hf and Hf-Ca substitution on the superconductivity of ErBa2Cu3O7-z,"Physica.C,261(1996)90-96",1996.0,3.823
6539,Er0.7Ca0.15Hf0.15Ba2.0Cu3.0O6.8210000000000015,RE123,77.3,3.825,3.876,11.649,PHC2610090,"D.G. Kuberkar, G.J. Baldha, K.M. Pansuria, R.G. Kulkarni, U.S. Joshi,",Effect of Hf and Hf-Ca substitution on the superconductivity of ErBa2Cu3O7-z,"Physica.C,261(1996)90-96",1996.0,3.825
6540,Er0.65Ca0.2Hf0.15Ba2.0Cu3.0O6.83,RE123,80.9,3.83,3.877,11.67,PHC2610090,"D.G. Kuberkar, G.J. Baldha, K.M. Pansuria, R.G. Kulkarni, U.S. Joshi,",Effect of Hf and Hf-Ca substitution on the superconductivity of ErBa2Cu3O7-z,"Physica.C,261(1996)90-96",1996.0,3.83
6541,Er0.6Ca0.25Hf0.15Ba2.0Cu3.0O7.02,RE123,84.7,3.829,3.873,11.702,PHC2610090,"D.G. Kuberkar, G.J. Baldha, K.M. Pansuria, R.G. Kulkarni, U.S. Joshi,",Effect of Hf and Hf-Ca substitution on the superconductivity of ErBa2Cu3O7-z,"Physica.C,261(1996)90-96",1996.0,3.829
6542,Er0.55Ca0.3Hf0.15Ba2.0Cu3.0O7.05,RE123,72.2,3.825,3.872,11.718,PHC2610090,"D.G. Kuberkar, G.J. Baldha, K.M. Pansuria, R.G. Kulkarni, U.S. Joshi,",Effect of Hf and Hf-Ca substitution on the superconductivity of ErBa2Cu3O7-z,"Physica.C,261(1996)90-96",1996.0,3.825
6543,Er0.45Ca0.4Hf0.15Ba2.0Cu3.0O7.1,RE123,66.0,3.817,3.875,11.718,PHC2610090,"D.G. Kuberkar, G.J. Baldha, K.M. Pansuria, R.G. Kulkarni, U.S. Joshi,",Effect of Hf and Hf-Ca substitution on the superconductivity of ErBa2Cu3O7-z,"Physica.C,261(1996)90-96",1996.0,3.817
6546,Y1.0Sr2.0Cu2.8Re2.0O7.0,Y123,42.0,3.813,,11.52,SSC0990413,"A. Das, B. Dabrowski, R. Suryanarayanan,","ENHANCEMENT OF Tc IN Y1-xPrxCu2.8Re0.2O6+z(z~1;x=0, 0.75)DUE TO THE ELEVATED OXYGEN PRESSURE ANNEALING","Solid State 98.,(1996)413",1996.0,3.813
6548,Y1.0Sr2.0Cu2.8Re0.2O7.0,Y123,55.0,3.821,,11.548,SSC0990413,"A. Das, B. Dabrowski, R. Suryanarayanan,","ENHANCEMENT OF Tc IN Y1-xPrxCu2.8Re0.2O6+z(z~1;x=0, 0.75)DUE TO THE ELEVATED OXYGEN PRESSURE ANNEALING","Solid State 98.,(1996)413",1996.0,3.821
6549,Y0.25Pr0.75Sr2.0Cu2.8Re0.2O7.0,Y123,14.0,3.854,,11.589,SSC0990413,"A. Das, B. Dabrowski, R. Suryanarayanan,","ENHANCEMENT OF Tc IN Y1-xPrxCu2.8Re0.2O6+z(z~1;x=0, 0.75)DUE TO THE ELEVATED OXYGEN PRESSURE ANNEALING","Solid State 98.,(1996)413",1996.0,3.854
6571,Hg1.0Ba2.0Ca2.0Cu3.0O8.0,Hg1223,110.0,3.855,,15.842,PHC2610189,"C. Gou, D.F. Chen, D.W. Wang, H.M. Shao, S.S. Jiang, X.S. Wu, Z.H. Wu,",Syntheses and neutron powder diffraction studies of the superconductor HgBa2Ca2Cu3O8+z by Pb substitution,"Physica.C,261(1996)189-195",1996.0,3.855
6572,Hg0.9Pb0.1Ba2.0Ca2.0Cu3.0O8.0,Hg1223,118.0,3.85,,15.836,PHC2610189,"C. Gou, D.F. Chen, D.W. Wang, H.M. Shao, S.S. Jiang, X.S. Wu, Z.H. Wu,",Syntheses and neutron powder diffraction studies of the superconductor HgBa2Ca2Cu3O8+z by Pb substitution,"Physica.C,261(1996)189-195",1996.0,3.85
6573,Hg0.8Pb0.2Ba2.0Ca2.0Cu3.0O8.0,Hg1223,125.0,3.848,,15.831,PHC2610189,"C. Gou, D.F. Chen, D.W. Wang, H.M. Shao, S.S. Jiang, X.S. Wu, Z.H. Wu,",Syntheses and neutron powder diffraction studies of the superconductor HgBa2Ca2Cu3O8+z by Pb substitution,"Physica.C,261(1996)189-195",1996.0,3.848
6574,Hg0.7Pb0.3Ba2.0Ca2.0Cu3.0O8.0,Hg1223,130.0,3.843,,15.824000000000002,PHC2610189,"C. Gou, D.F. Chen, D.W. Wang, H.M. Shao, S.S. Jiang, X.S. Wu, Z.H. Wu,",Syntheses and neutron powder diffraction studies of the superconductor HgBa2Ca2Cu3O8+z by Pb substitution,"Physica.C,261(1996)189-195",1996.0,3.843
6575,Hg0.6Pb0.4Ba2.0Ca2.0Cu3.0O8.0,Hg1223,120.0,3.842,,15.818,PHC2610189,"C. Gou, D.F. Chen, D.W. Wang, H.M. Shao, S.S. Jiang, X.S. Wu, Z.H. Wu,",Syntheses and neutron powder diffraction studies of the superconductor HgBa2Ca2Cu3O8+z by Pb substitution,"Physica.C,261(1996)189-195",1996.0,3.842
6576,Hg0.5Pb0.5Ba2.0Ca2.0Cu3.0O8.0,Hg1223,103.0,3.84,,15.822,PHC2610189,"C. Gou, D.F. Chen, D.W. Wang, H.M. Shao, S.S. Jiang, X.S. Wu, Z.H. Wu,",Syntheses and neutron powder diffraction studies of the superconductor HgBa2Ca2Cu3O8+z by Pb substitution,"Physica.C,261(1996)189-195",1996.0,3.84
6579,Nd1.0Ba1.5Sr0.5Cu3.0O6.91,RE123,83.0,3.86,3.896,11.697,PHC2610097,"B. Hellebrand, D. Ba""uerle, M. Guillaume, M. Vybornov, P. Fischer, P. Rogl, X.Z. Wang,",Structural analysis of superconducting NdBa1.5Sr0.5Cu3O7-z,"Physica.C,261(1996)97-104",1996.0,3.86
6580,Nd1.0Ba1.5Sr0.5Cu3.0O6.91,RE123,71.0,3.881,,11.688,PHC2610097,"B. Hellebrand, D. Ba""uerle, M. Guillaume, M. Vybornov, P. Fischer, P. Rogl, X.Z. Wang,",Structural analysis of superconducting NdBa1.5Sr0.5Cu3O7-z,"Physica.C,261(1996)97-104",1996.0,3.881
6604,Nd1.0Ba1.5Sr0.5Cu3.0O6.91,RE123,71.0,3.881,,11.688,PHC2610097,"B. Hellebrand, D. Ba""uerle, M. Guillaume, M. Vybornov, P. Fischer, P. Rogl, X.Z. Wang,",Structural analysis of superconducting NdBa1.5Sr0.5Cu3O7-z,"Physica.C,261(1996)97-104",1996.0,3.881
6605,Nd1.0Ba1.5Sr0.5Cu3.0O6.91,RE123,83.0,3.86,3.896,11.697,PHC2610097,"B. Hellebrand, D. Ba""uerle, M. Guillaume, M. Vybornov, P. Fischer, P. Rogl, X.Z. Wang,",Structural analysis of superconducting NdBa1.5Sr0.5Cu3O7-z,"Physica.C,261(1996)97-104",1996.0,3.86
6618,Y1.0Ba2.0Cu3.0O6.83,Y123,92.0,3.822,3.888,11.667,PHC1830154,"D.G. Kuberkar, G.K. Bichile, R.G. Kulkarni, Smida Deshmukh,",Influence of hole filling and pair breaking by Pr and hole doping by Ca on superconductivity and flux pinning of YBa2Cu3O6.83,"Physica.C,183(1991)154-162",1991.0,3.822
6619,Y0.95Pr0.05Ba2.0Cu3.0O6.85,Y123,85.5,3.814,3.884,11.65,PHC1830154,"D.G. Kuberkar, G.K. Bichile, R.G. Kulkarni, Smida Deshmukh,",Influence of hole filling and pair breaking by Pr and hole doping by Ca on superconductivity and flux pinning of YBa2Cu3O6.83,"Physica.C,183(1991)154-162",1991.0,3.814
6620,Y0.9Pr0.1Ba2.0Cu3.0O6.82,Y123,82.0,3.82,3.884,11.648,PHC1830154,"D.G. Kuberkar, G.K. Bichile, R.G. Kulkarni, Smida Deshmukh,",Influence of hole filling and pair breaking by Pr and hole doping by Ca on superconductivity and flux pinning of YBa2Cu3O6.83,"Physica.C,183(1991)154-162",1991.0,3.82
6621,Y0.85Pr0.15Ba2.0Cu3.0O6.84,Y123,75.0,3.817,3.887,11.662,PHC1830154,"D.G. Kuberkar, G.K. Bichile, R.G. Kulkarni, Smida Deshmukh,",Influence of hole filling and pair breaking by Pr and hole doping by Ca on superconductivity and flux pinning of YBa2Cu3O6.83,"Physica.C,183(1991)154-162",1991.0,3.817
6622,Y0.8Pr0.2Ba2.0Cu3.0O6.81,Y123,68.0,3.826,3.889,11.669,PHC1830154,"D.G. Kuberkar, G.K. Bichile, R.G. Kulkarni, Smida Deshmukh,",Influence of hole filling and pair breaking by Pr and hole doping by Ca on superconductivity and flux pinning of YBa2Cu3O6.83,"Physica.C,183(1991)154-162",1991.0,3.826
