Repository: CompRhys/apical

# Data Guide

In all cases whilst compiling this data we have been careful to include as much meta-information as possible to allow data to be traced back to it's original sources. For SuperCon this takes the form of the SuperCon "num :" reference id and then the source publication details. For ICSD we provide the ICSD collection code.

We acknowledge the Japanese National Institute for Materials Science for maintaining the [SuperCon](https://supercon.nims.go.jp/index_en.html) database as well as FIZ Karlsruhe GmbH for maintaining [ICSD](https://www.fiz-karlsruhe.de/en/produkte-und-dienstleistungen/inorganic-crystal-structure-database-icsd).

File: processed-data/super_cuprates.csv (part 9 of 58)
num :,composition :,str3 :,tc :,lata :,latb :,latc :,refno :,author :,title :,journal :,year :
2309,Y1.0Ba2.0Cu4.0O8.0,Y124,80.4,3.84,3.87,27.230999999999998,PRB0397347,"DONALD E.MORRIS, JANICE H.NICKEL, JEFFREY S.SCOTT, JOHN Y.T.WEI, NAGGI G.ASMAR,",EIGHT NEW HIGH-TEMPERATURE SUPERCONDUCTORS WITH THE 1:2:4 STRUCTURE,"PHYS.REV.B.,39(1989)7347",1989.0
2310,Sm1.0Ba2.0Cu4.0O8.0,Y124,69.3,3.872,3.886,27.308000000000003,PRB0397347,"DONALD E.MORRIS, JANICE H.NICKEL, JEFFREY S.SCOTT, JOHN Y.T.WEI, NAGGI G.ASMAR,",EIGHT NEW HIGH-TEMPERATURE SUPERCONDUCTORS WITH THE 1:2:4 STRUCTURE,"PHYS.REV.B.,39(1989)7347",1989.0
2311,Eu1.0Ba2.0Cu4.0O8.0,Y124,68.9,3.865,3.884,27.279,PRB0397347,"DONALD E.MORRIS, JANICE H.NICKEL, JEFFREY S.SCOTT, JOHN Y.T.WEI, NAGGI G.ASMAR,",EIGHT NEW HIGH-TEMPERATURE SUPERCONDUCTORS WITH THE 1:2:4 STRUCTURE,"PHYS.REV.B.,39(1989)7347",1989.0
2312,Gd1.0Ba2.0Cu4.0O8.0,Y124,73.4,3.863,3.8810000000000002,27.259,PRB0397347,"DONALD E.MORRIS, JANICE H.NICKEL, JEFFREY S.SCOTT, JOHN Y.T.WEI, NAGGI G.ASMAR,",EIGHT NEW HIGH-TEMPERATURE SUPERCONDUCTORS WITH THE 1:2:4 STRUCTURE,"PHYS.REV.B.,39(1989)7347",1989.0
2313,Dy1.0Ba2.0Cu4.0O8.0,Y124,77.2,3.846,3.873,27.237,PRB0397347,"DONALD E.MORRIS, JANICE H.NICKEL, JEFFREY S.SCOTT, JOHN Y.T.WEI, NAGGI G.ASMAR,",EIGHT NEW HIGH-TEMPERATURE SUPERCONDUCTORS WITH THE 1:2:4 STRUCTURE,"PHYS.REV.B.,39(1989)7347",1989.0
2314,Nd1.85Ce0.15Cu1.0O4.0,T',19.5,,,,PHC1650251,"G.SAEMANN-ISCHENKO, H.-W.NEUMULLER, J.P.STROBEL, M.KLAUDA, M.LIPPERT, W.GERHAUSER,","MAGNETIC PROPERTIES OF LN2-XCEXCUO4-Z(LN=ND,PR,SM) IN THE SUPERCONDUCTING AND NORMAL-CONDUCTING STATE","PHYSICA C,165(1990)251",1990.0
2315,Ho1.0Ba2.0Cu4.0O8.0,Y124,77.4,3.84,3.87,27.221,PRB0397347,"DONALD E.MORRIS, JANICE H.NICKEL, JEFFREY S.SCOTT, JOHN Y.T.WEI, NAGGI G.ASMAR,",EIGHT NEW HIGH-TEMPERATURE SUPERCONDUCTORS WITH THE 1:2:4 STRUCTURE,"PHYS.REV.B.,39(1989)7347",1989.0
2316,Er1.0Ba2.0Cu4.0O8.0,Y124,78.3,3.8369999999999997,3.8689999999999998,27.23,PRB0397347,"DONALD E.MORRIS, JANICE H.NICKEL, JEFFREY S.SCOTT, JOHN Y.T.WEI, NAGGI G.ASMAR,",EIGHT NEW HIGH-TEMPERATURE SUPERCONDUCTORS WITH THE 1:2:4 STRUCTURE,"PHYS.REV.B.,39(1989)7347",1989.0
2317,Tm1.0Ba2.0Cu4.0O8.0,Y124,78.6,3.827,3.864,27.18,PRB0397347,"DONALD E.MORRIS, JANICE H.NICKEL, JEFFREY S.SCOTT, JOHN Y.T.WEI, NAGGI G.ASMAR,",EIGHT NEW HIGH-TEMPERATURE SUPERCONDUCTORS WITH THE 1:2:4 STRUCTURE,"PHYS.REV.B.,39(1989)7347",1989.0
2318,Sm1.0Ba2.0Cu3.0O7.0,Y123,88.1,3.853,3.908,11.73,PHC1590195,"J.Q. ZHENG, N. CAO, W.Y. GUAN, X.S. CHEN,",MAGNETIC CHARACTERISTICS OF NORMAL AND SUPERCONDUCTIVE STATES IN SmBa2Cu3O7,"Physica.C,159(1989)195-200",1989.0
2319,Pr1.86Ce0.14Cu1.0O4.0,T',20.0,,,,PRL0621197,"H.RAKAGI, S.UCHIDA, Y.TOKURA,",SUPERCONDUCTIVITY PRODUCED BY ELECTRON DOPING IN CUO2-LAYEREDCOMPOUNDS,PHYS.REV.LETT.62(1989)1197,1989.0
2320,Pr1.85Ce0.15Cu1.0O4.0,T',17.8,,,,PRL0621197,"H.RAKAGI, S.UCHIDA, Y.TOKURA,",SUPERCONDUCTIVITY PRODUCED BY ELECTRON DOPING IN CUO2-LAYEREDCOMPOUNDS,PHYS.REV.LETT.62(1989)1197,1989.0
2321,Pr1.84Ce0.16Cu1.0O4.0,T',12.3,,,,PRL0621197,"H.RAKAGI, S.UCHIDA, Y.TOKURA,",SUPERCONDUCTIVITY PRODUCED BY ELECTRON DOPING IN CUO2-LAYEREDCOMPOUNDS,PHYS.REV.LETT.62(1989)1197,1989.0
2323,Nd1.85Ce0.15Cu1.0O3.93,T',24.0,,,,NAT3370345,"Y.Tokura, H.Takagi, S.Uchida,",A superconducting copper oxide compound with electrons as the charge carriers,"Nature, 337(1989)345",1989.0
2324,Nd1.85Ce0.15Cu1.0O4.0,T',22.3,,,,NAT3390293,"C.Murayama, H.Takagi, N.Mori, S.Uchida, S.Yomo, Y.Tokura,",,Nature 339(1989)293-294,
2325,Nd1.3Ce0.2Sr0.15Cu1.0O4.0,T',23.76,,,,NAT3390293,"C.Murayama, H.Takagi, N.Mori, S.Uchida, S.Yomo, Y.Tokura,",,Nature 339(1989)293-294,
2326,Nd1.85Ce0.15Cu1.0O3.98,T',19.5,,,,PHC1620957,"C.L. Seaman, E.A. Early, J.T. Markert, M.B. Maple, N.Y. Ayoub, P.K. Tsai, T. Bjornholm,","PROCESSING AND SUPERCONDUCTING PROPERTIES OF THE ELECTRON-DOPED COMPOUNDS Ln2-xMxCuO4-y(Ln=Pr,Nd,Sm,Eu,Gd;=Ce,Th)","Physica.C,162-164(1989)957-958",1989.0
2327,Y1.0Ba2.0Cu3.0O7.0,Y123,91.0,3.825,3.9,11.66,PRB0406739,"E. R. BAUMINGER, E. R. YACOBY, G. HILSCHER, I. FELNER, I. NOWIK, N. PILLMAYR, U. YARON, Y. WOLFUS,",MAGNETIC ORDER AND SUPERCONDUCTIVITY IN Y1-XPRXBA2CU3O7,"PHYS.REV.B,40(1989)6739",1989.0
2328,Y0.8Pr0.2Ba2.0Cu3.0O7.0,Y123,67.0,3.83,3.905,11.67,PRB0406739,"E. R. BAUMINGER, E. R. YACOBY, G. HILSCHER, I. FELNER, I. NOWIK, N. PILLMAYR, U. YARON, Y. WOLFUS,",MAGNETIC ORDER AND SUPERCONDUCTIVITY IN Y1-XPRXBA2CU3O7,"PHYS.REV.B,40(1989)6739",1989.0
2329,Y0.6Pr0.4Ba2.0Cu3.0O7.0,Y123,35.0,3.83,3.9210000000000003,11.68,PRB0406739,"E. R. BAUMINGER, E. R. YACOBY, G. HILSCHER, I. FELNER, I. NOWIK, N. PILLMAYR, U. YARON, Y. WOLFUS,",MAGNETIC ORDER AND SUPERCONDUCTIVITY IN Y1-XPRXBA2CU3O7,"PHYS.REV.B,40(1989)6739",1989.0
2333,Y1.0Ba2.0Cu3.0O6.95,Y123,92.2,,,,PR0435430,"B.W.LEE, G.NIEVA, J.J.NEUMEIER, M.B.MAPLE, S.GHAMATY,",LOW-TEMPERATURE SPECIFIC HEAT OF THE Y1-XPRXBA2CU3O7-Z SISTEM,"PHYS.REV.B,43(1991)5430",1991.0
2334,Y0.8Pr0.2Ba2.0Cu3.0O6.95,Y123,73.3,,,,PR0435430,"B.W.LEE, G.NIEVA, J.J.NEUMEIER, M.B.MAPLE, S.GHAMATY,",LOW-TEMPERATURE SPECIFIC HEAT OF THE Y1-XPRXBA2CU3O7-Z SISTEM,"PHYS.REV.B,43(1991)5430",1991.0
2335,Y0.7Pr0.3Ba2.0Cu3.0O6.95,Y123,62.5,,,,PR0435430,"B.W.LEE, G.NIEVA, J.J.NEUMEIER, M.B.MAPLE, S.GHAMATY,",LOW-TEMPERATURE SPECIFIC HEAT OF THE Y1-XPRXBA2CU3O7-Z SISTEM,"PHYS.REV.B,43(1991)5430",1991.0
2336,Y0.6Pr0.4Ba2.0Cu3.0O6.95,Y123,45.3,,,,PR0435430,"B.W.LEE, G.NIEVA, J.J.NEUMEIER, M.B.MAPLE, S.GHAMATY,",LOW-TEMPERATURE SPECIFIC HEAT OF THE Y1-XPRXBA2CU3O7-Z SISTEM,"PHYS.REV.B,43(1991)5430",1991.0
2346,Y1.0Ba2.0Cu2.7Fe0.3O7.1,Y123,69.0,3.875,,11.68,PRB0406739,"E. R. BAUMINGER, E. R. YACOBY, G. HILSCHER, I. FELNER, I. NOWIK, N. PILLMAYR, U. YARON, Y. WOLFUS,",MAGNETIC ORDER AND SUPERCONDUCTIVITY IN Y1-XPRXBA2CU3O7,"PHYS.REV.B,40(1989)6739",1989.0
2347,Y0.8Pr0.2Ba2.0Cu2.7Fe0.3O7.1,Y123,25.0,3.8789999999999996,,11.69,PRB0406739,"E. R. BAUMINGER, E. R. YACOBY, G. HILSCHER, I. FELNER, I. NOWIK, N. PILLMAYR, U. YARON, Y. WOLFUS,",MAGNETIC ORDER AND SUPERCONDUCTIVITY IN Y1-XPRXBA2CU3O7,"PHYS.REV.B,40(1989)6739",1989.0
2354,Pr1.85Ce0.15Cu1.0O4.0,T',19.0,,,,PHC1580178,"B.W.LEE, C.L.SERMAN, E.A.EARLY, J.J.NEUMEIER, J.T.MARKERT, M.B.MAPLE, R.D.PRICE, S.GHAMATY, T.BJORNHOLM,","TWO NEW ELECTRON CUPRATE SUPERCONDUCTORS,PR(1.85)TH(0.15)CUO(4-Y) AND EU(1.85)CE(0.15)CUO(4-Y),AND PROPERTIES OF ND(2-X)CE(X)O(4-Y)","PHYSICA C ,158(1989)178",1989.0
2356,Y1.0Ba2.0Cu3.0O6.95,Y123,90.0,,,,PR0438620,"ANIL K SINGH, P.MURUGARAJ, SHEELA K.RAMASESHA,",ANISOTROPIC THERMOELECTRIC POWER IN YBA2CU307-X SINGLE CRYSTALS UNDER PRESSURES UP TO 8 GPA,"PHYS.REV.B,43(1991)8620",1991.0
2357,Y1.0Ba2.0Cu3.0O6.9,Y123,92.0,,,,PR0438721,"C.UHER, J.L.COHN, S.D.PEACOR,",EFFECT OF MAGNETIC 0N THERMAL CONDUCTIVITY OF YBA2CU3O7-Z SINGLE CRYSTALS,"PHYS.REV.B,43(1991)8721",1991.0
2358,Eu1.0Ba2.0Cu3.0O7.0,Y123,95.0,,,,APL0542361,"C.BOEKEMA, D.W.COOKE, K.C.B.CHAN, R.L.LICHTI,",COUPLING STRENGTHS AND FLUX PINNING IN OXIDE SUPERCONDUCTORS,"APPL.PHYS.LETT.,54(1989)2361",1989.0
2359,Gd1.0Ba2.0Cu3.0O6.8,Y123,81.0,,,,APL0542361,"C.BOEKEMA, D.W.COOKE, K.C.B.CHAN, R.L.LICHTI,",COUPLING STRENGTHS AND FLUX PINNING IN OXIDE SUPERCONDUCTORS,"APPL.PHYS.LETT.,54(1989)2361",1989.0
2360,Gd1.0Ba2.0Cu3.0O7.0,Y123,96.0,,,,APL0542361,"C.BOEKEMA, D.W.COOKE, K.C.B.CHAN, R.L.LICHTI,",COUPLING STRENGTHS AND FLUX PINNING IN OXIDE SUPERCONDUCTORS,"APPL.PHYS.LETT.,54(1989)2361",1989.0
2361,Er1.0Ba2.0Cu3.0O7.0,Y123,92.0,,,,APL0542361,"C.BOEKEMA, D.W.COOKE, K.C.B.CHAN, R.L.LICHTI,",COUPLING STRENGTHS AND FLUX PINNING IN OXIDE SUPERCONDUCTORS,"APPL.PHYS.LETT.,54(1989)2361",1989.0
2362,Er1.0Ba2.0Cu3.0O7.0,Y123,93.0,,,,APL0542361,"C.BOEKEMA, D.W.COOKE, K.C.B.CHAN, R.L.LICHTI,",COUPLING STRENGTHS AND FLUX PINNING IN OXIDE SUPERCONDUCTORS,"APPL.PHYS.LETT.,54(1989)2361",1989.0
2363,Bi2.0Sr2.0Ca1.0Cu2.0O8.0,Bi2212,82.0,,,,APL0542361,"C.BOEKEMA, D.W.COOKE, K.C.B.CHAN, R.L.LICHTI,",COUPLING STRENGTHS AND FLUX PINNING IN OXIDE SUPERCONDUCTORS,"APPL.PHYS.LETT.,54(1989)2361",1989.0
2364,Tl2.0Ba2.0Ca2.0Cu3.0O10.0,Tl2223,105.0,,,,APL0542361,"C.BOEKEMA, D.W.COOKE, K.C.B.CHAN, R.L.LICHTI,",COUPLING STRENGTHS AND FLUX PINNING IN OXIDE SUPERCONDUCTORS,"APPL.PHYS.LETT.,54(1989)2361",1989.0
2365,Tl1.75Cd0.25Ba2.0Cu1.0O6.0,,88.0,3.8510000000000004,,23.313000000000002,TL1590255,"JOHN B.PARISE, MICHAEL K.CRAWFORD, NORMAN HERRON, PRATIBHA L.GAI,",TL(2-X)CD(X)BA(2)CUO(6+Z):VARIATION OF T(C) WITH CADMIUM SUBSTITUTION,"PHYSICA C.,159(1989)255",1989.0
2366,Nd1.85Ce0.15Cu1.0O4.0,T',18.4,,,,PR0428039,"H.YAMAUCHI, HIROAKI HIDAKA, HIROSHI YOSHIKAWA, JUN SUGIYAMA, SHOJI TANAKA, TAKESHI SAKURAI,",ANNIHILATION OF SUPERCONDUCTIVITY BY CO SUBSTITUTION FOR CU INND1.85CE0.15CUO4,"PHYS.REV.B,42(1990)8039",1990.0
2367,Nd1.85Ce0.15Cu0.9990000000000001Co0.001O4.0,T',15.5,,,,PR0428039,"H.YAMAUCHI, HIROAKI HIDAKA, HIROSHI YOSHIKAWA, JUN SUGIYAMA, SHOJI TANAKA, TAKESHI SAKURAI,",ANNIHILATION OF SUPERCONDUCTIVITY BY CO SUBSTITUTION FOR CU INND1.85CE0.15CUO4,"PHYS.REV.B,42(1990)8039",1990.0
2368,Nd1.85Ce0.15Cu0.998Co0.002O4.0,T',14.4,,,,PR0428039,"H.YAMAUCHI, HIROAKI HIDAKA, HIROSHI YOSHIKAWA, JUN SUGIYAMA, SHOJI TANAKA, TAKESHI SAKURAI,",ANNIHILATION OF SUPERCONDUCTIVITY BY CO SUBSTITUTION FOR CU INND1.85CE0.15CUO4,"PHYS.REV.B,42(1990)8039",1990.0
2372,Pb0.5Sr2.0Ca0.5Y0.5Cu2.5O7.0,,65.0,3.818,,11.882,PR0437936,"A.P.B.SINHA, D.E.MORRIS, X.X.TANG,","SUPERCONDUCTIVITY AT 67 K IN (PB,CU)SR2(CA,Y)CU2O7 BY PRECISEADJUDTMENT OF OXYGEN","PHYS.REV.B,43(1991)7936",1991.0
2377,Bi1.0Pb1.0Sr2.0Y0.65Ca0.35Cu2.0O8.0,Bi2212,76.0,5.395,5.407,30.35,PR0438686,"C.N.R.RAO, J.GOPALAKRISHNAN, V.MANIVANNAN,",MODULATION-FREE BISMUTH-LEAD CUPRATE SUPERCONDUCTORS:BIPBSR1+XL1-XCUO6 AND BIPBSR2Y1-XCAXCU2O8,"PHYS.REV.B,43(1991)8686",1991.0
2378,Bi1.0Pb1.0Sr2.0Y0.6Ca0.4Cu2.0O8.0,Bi2212,83.0,5.391,5.395,30.392,PR0438686,"C.N.R.RAO, J.GOPALAKRISHNAN, V.MANIVANNAN,",MODULATION-FREE BISMUTH-LEAD CUPRATE SUPERCONDUCTORS:BIPBSR1+XL1-XCUO6 AND BIPBSR2Y1-XCAXCU2O8,"PHYS.REV.B,43(1991)8686",1991.0
2379,Bi1.0Pb1.0Sr2.0Y0.5Ca0.5Cu2.0O8.0,Bi2212,85.0,5.388999999999999,,30.44,PR0438686,"C.N.R.RAO, J.GOPALAKRISHNAN, V.MANIVANNAN,",MODULATION-FREE BISMUTH-LEAD CUPRATE SUPERCONDUCTORS:BIPBSR1+XL1-XCUO6 AND BIPBSR2Y1-XCAXCU2O8,"PHYS.REV.B,43(1991)8686",1991.0
2380,Bi1.0Pb1.0Sr2.0Y0.4Ca0.6Cu2.0O8.0,Bi2212,79.5,5.388999999999999,,30.463,PR0438686,"C.N.R.RAO, J.GOPALAKRISHNAN, V.MANIVANNAN,",MODULATION-FREE BISMUTH-LEAD CUPRATE SUPERCONDUCTORS:BIPBSR1+XL1-XCUO6 AND BIPBSR2Y1-XCAXCU2O8,"PHYS.REV.B,43(1991)8686",1991.0
2381,Bi1.0Pb1.0Sr2.0Y0.3Ca0.7Cu2.0O8.0,Bi2212,75.0,5.3870000000000005,,30.535,PR0438686,"C.N.R.RAO, J.GOPALAKRISHNAN, V.MANIVANNAN,",MODULATION-FREE BISMUTH-LEAD CUPRATE SUPERCONDUCTORS:BIPBSR1+XL1-XCUO6 AND BIPBSR2Y1-XCAXCU2O8,"PHYS.REV.B,43(1991)8686",1991.0
2382,Y1.0Ba2.0Cu4.0O8.0,,82.0,3.833,3.873,27.19,PR0438737,"B.BROSH, D.HECHCL, E.R.BAUMINGER, I.FELNER, I.NOWIK,",SUPERCONDUCTIVITY AND MAGNETIC ORDER IN THE CU(2) PLANES IN FE-DOPED YBA2CU4O8,"PHYS.REV.B,43(1991)8737",1991.0
2383,Y1.0Ba2.0Cu3.96Fe0.04O8.0,,59.0,,,,PR0438737,"B.BROSH, D.HECHCL, E.R.BAUMINGER, I.FELNER, I.NOWIK,",SUPERCONDUCTIVITY AND MAGNETIC ORDER IN THE CU(2) PLANES IN FE-DOPED YBA2CU4O8,"PHYS.REV.B,43(1991)8737",1991.0
2384,Y1.0Ba2.0Cu3.9Fe0.1O8.0,,26.0,3.83,3.87,27.131,PR0438737,"B.BROSH, D.HECHCL, E.R.BAUMINGER, I.FELNER, I.NOWIK,",SUPERCONDUCTIVITY AND MAGNETIC ORDER IN THE CU(2) PLANES IN FE-DOPED YBA2CU4O8,"PHYS.REV.B,43(1991)8737",1991.0
2388,Bi1.0Pb1.0Sr1.2La0.2Cu1.0O6.0,,24.0,5.287999999999999,5.4,24.557,PR0438686,"C.N.R.RAO, J.GOPALAKRISHNAN, V.MANIVANNAN,",MODULATION-FREE BISMUTH-LEAD CUPRATE SUPERCONDUCTORS:BIPBSR1+XL1-XCUO6 AND BIPBSR2Y1-XCAXCU2O8,"PHYS.REV.B,43(1991)8686",1991.0
2389,Bi1.0Pb1.0Sr1.26La0.26Cu1.0O6.0,,26.0,5.2829999999999995,5.409,24.590999999999998,PR0438686,"C.N.R.RAO, J.GOPALAKRISHNAN, V.MANIVANNAN,",MODULATION-FREE BISMUTH-LEAD CUPRATE SUPERCONDUCTORS:BIPBSR1+XL1-XCUO6 AND BIPBSR2Y1-XCAXCU2O8,"PHYS.REV.B,43(1991)8686",1991.0
2390,Bi1.0Pb1.0Sr1.5La0.5Cu1.0O6.0,,16.3,5.273,5.419,24.662,PR0438686,"C.N.R.RAO, J.GOPALAKRISHNAN, V.MANIVANNAN,",MODULATION-FREE BISMUTH-LEAD CUPRATE SUPERCONDUCTORS:BIPBSR1+XL1-XCUO6 AND BIPBSR2Y1-XCAXCU2O8,"PHYS.REV.B,43(1991)8686",1991.0
2391,Bi1.0Pb1.0Sr0.12Pr0.12Cu1.0O6.0,,11.0,5.273,5.407,24.206999999999997,PR0438686,"C.N.R.RAO, J.GOPALAKRISHNAN, V.MANIVANNAN,",MODULATION-FREE BISMUTH-LEAD CUPRATE SUPERCONDUCTORS:BIPBSR1+XL1-XCUO6 AND BIPBSR2Y1-XCAXCU2O8,"PHYS.REV.B,43(1991)8686",1991.0
2392,Bi1.0Pb1.0Sr0.2Pr0.2Cu1.0O6.0,,15.0,5.268,5.4179999999999975,24.261999999999997,PR0438686,"C.N.R.RAO, J.GOPALAKRISHNAN, V.MANIVANNAN,",MODULATION-FREE BISMUTH-LEAD CUPRATE SUPERCONDUCTORS:BIPBSR1+XL1-XCUO6 AND BIPBSR2Y1-XCAXCU2O8,"PHYS.REV.B,43(1991)8686",1991.0
2393,Bi1.0Pb1.0Sr0.3Pr0.3Cu1.0O6.0,,14.0,5.263,5.433,24.333000000000002,PR0438686,"C.N.R.RAO, J.GOPALAKRISHNAN, V.MANIVANNAN,",MODULATION-FREE BISMUTH-LEAD CUPRATE SUPERCONDUCTORS:BIPBSR1+XL1-XCUO6 AND BIPBSR2Y1-XCAXCU2O8,"PHYS.REV.B,43(1991)8686",1991.0
2395,La1.922Ba0.078Cu1.0O4.0,T,27.0,,,,PHC1590111,"TAKASHI SUZUKI, TOSHIZO FUJITA,",STRUCTURAL PHASE TRANSITION IN (LA(1-X)BA(X))(2)CUO(4-Z),"PHYSICA C ,159(1989)111",1989.0
2396,La1.906Ba0.094Cu1.0O4.0,T,32.0,,,,PHC1590111,"TAKASHI SUZUKI, TOSHIZO FUJITA,",STRUCTURAL PHASE TRANSITION IN (LA(1-X)BA(X))(2)CUO(4-Z),"PHYSICA C ,159(1989)111",1989.0
2397,La1.8980000000000001Ba0.102Cu1.0O4.0,T,29.0,,,,PHC1590111,"TAKASHI SUZUKI, TOSHIZO FUJITA,",STRUCTURAL PHASE TRANSITION IN (LA(1-X)BA(X))(2)CUO(4-Z),"PHYSICA C ,159(1989)111",1989.0
2399,La1.858Ba0.142Cu1.0O4.0,T,29.0,,,,PHC1590111,"TAKASHI SUZUKI, TOSHIZO FUJITA,",STRUCTURAL PHASE TRANSITION IN (LA(1-X)BA(X))(2)CUO(4-Z),"PHYSICA C ,159(1989)111",1989.0
2401,La1.8Ba0.2Cu1.0O4.0,,21.0,,,,PHC1590111,"TAKASHI SUZUKI, TOSHIZO FUJITA,",STRUCTURAL PHASE TRANSITION IN (LA(1-X)BA(X))(2)CUO(4-Z),"PHYSICA C ,159(1989)111",1989.0
2402,La1.76Ba0.24Cu1.0O4.0,,14.0,,,,PHC1590111,"TAKASHI SUZUKI, TOSHIZO FUJITA,",STRUCTURAL PHASE TRANSITION IN (LA(1-X)BA(X))(2)CUO(4-Z),"PHYSICA C ,159(1989)111",1989.0
2409,La1.85Sr0.15Cu1.0O4.0,T,38.0,,,,PHB1651283,"He Aisheng, He Yusheng, Jin Sheng, Xiang Jiong, Zhang Jincang,",Ultrasonic investigations of the layered perovskite ceramic superconducting systems,"Physica B, 165-166(1990)1283-1284",
2410,Y1.0Ba2.0Cu3.0O7.0,Y123,90.0,,,,PHB1651283,"He Aisheng, He Yusheng, Jin Sheng, Xiang Jiong, Zhang Jincang,",Ultrasonic investigations of the layered perovskite ceramic superconducting systems,"Physica B, 165-166(1990)1283-1284",
2422,Bi1.8Pb0.2Sr2.0Ca1.0Cu2.0O8.0,Bi2212,91.1,,,,PR0430457,"D.C.JOHNSTON, J.H.CHO, W.C.LEE,","MAGNETIC PROPERTIES AND SUPERCONDUCTING-FLUCTUATION DIAMAGNETISM ABOVE TC IN BI2-XPBXSR2CACU2O8+Z(X=0.0,0.1,0.2,0.3,0.5)ANDBI2-XPBXSR2CA2CU3O10+Z(X=0.2,0.25)","PHYS.REV.B,43(1991)457",1991.0
2423,Bi1.8Pb0.2Sr2.0Ca2.0Cu3.0O10.0,Bi2223,103.0,,,,PR0430457,"D.C.JOHNSTON, J.H.CHO, W.C.LEE,","MAGNETIC PROPERTIES AND SUPERCONDUCTING-FLUCTUATION DIAMAGNETISM ABOVE TC IN BI2-XPBXSR2CACU2O8+Z(X=0.0,0.1,0.2,0.3,0.5)ANDBI2-XPBXSR2CA2CU3O10+Z(X=0.2,0.25)","PHYS.REV.B,43(1991)457",1991.0
2424,Bi1.75Pb0.25Sr2.0Ca2.0Cu3.0O10.0,Bi2223,108.0,,,,PR0430457,"D.C.JOHNSTON, J.H.CHO, W.C.LEE,","MAGNETIC PROPERTIES AND SUPERCONDUCTING-FLUCTUATION DIAMAGNETISM ABOVE TC IN BI2-XPBXSR2CACU2O8+Z(X=0.0,0.1,0.2,0.3,0.5)ANDBI2-XPBXSR2CA2CU3O10+Z(X=0.2,0.25)","PHYS.REV.B,43(1991)457",1991.0
2425,Y1.0Ba2.0Cu3.0O7.0,Y123,92.1,3.82,3.886,11.687999999999999,PHC1710031,"F.H.DACOL, G.BURNS, IN-SANG YANG, J.F.BRINGLEY, S.S.TRAIL,",RAMAN MEASUREMENTS OF Y1-XEUXBA2CU3O7: COMPARISON WITH Y1-XPRXBA2CU307,"PHYSICA C,171(1990)31",1990.0
2427,Y0.6Eu0.4Ba2.0Cu3.0O7.0,Y123,92.6,3.8280000000000003,3.8930000000000002,11.696,PHC1710031,"F.H.DACOL, G.BURNS, IN-SANG YANG, J.F.BRINGLEY, S.S.TRAIL,",RAMAN MEASUREMENTS OF Y1-XEUXBA2CU3O7: COMPARISON WITH Y1-XPRXBA2CU307,"PHYSICA C,171(1990)31",1990.0
2429,Y0.2Eu0.8Ba2.0Cu3.0O7.0,Y123,93.8,3.8360000000000003,3.8960000000000004,11.71,PHC1710031,"F.H.DACOL, G.BURNS, IN-SANG YANG, J.F.BRINGLEY, S.S.TRAIL,",RAMAN MEASUREMENTS OF Y1-XEUXBA2CU3O7: COMPARISON WITH Y1-XPRXBA2CU307,"PHYSICA C,171(1990)31",1990.0
2430,Eu1.0Ba2.0Cu3.0O7.0,Y123,95.2,3.845,3.905,11.719000000000001,PHC1710031,"F.H.DACOL, G.BURNS, IN-SANG YANG, J.F.BRINGLEY, S.S.TRAIL,",RAMAN MEASUREMENTS OF Y1-XEUXBA2CU3O7: COMPARISON WITH Y1-XPRXBA2CU307,"PHYSICA C,171(1990)31",1990.0
2431,Y1.0Ba2.0Cu3.0O6.93,Y123,91.0,3.818,3.884,11.683,PHC1710093,"A.P.PAULIKAS, B.DABROWSKI, B.W.VEAL, D.G.HINKS, I.D.BROWN, J.D.JORGENSEN, P.LIGHTFOOT, R.KLEB, SHIYOU PEI,",PRESSURE-INDUCED CHARGE TRANSFER AND DTC/DP IN YBA2CU3O7-X,"PHYSICA C,171(1990)93",1990.0
2432,Y1.0Ba2.0Cu3.0O6.6,Y123,58.0,3.83,3.885,11.709000000000001,PHC1710093,"A.P.PAULIKAS, B.DABROWSKI, B.W.VEAL, D.G.HINKS, I.D.BROWN, J.D.JORGENSEN, P.LIGHTFOOT, R.KLEB, SHIYOU PEI,",PRESSURE-INDUCED CHARGE TRANSFER AND DTC/DP IN YBA2CU3O7-X,"PHYSICA C,171(1990)93",1990.0
2443,Y1.0Ba2.0Cu3.96Zn0.04O8.0,Y124,52.2,,,,PR04310364,"B.BROSH, I.FELNER,",EFFECTS OF FE AND ZN SUBSTITUTION UPON SUPERCONDUCTIVITY IN YBA2CU4O8,PHYS.REV.43(1991)10364,1991.0
2444,Y1.0Ba2.0Cu3.94Zn0.06O8.0,Y124,39.6,,,,PR04310364,"B.BROSH, I.FELNER,",EFFECTS OF FE AND ZN SUBSTITUTION UPON SUPERCONDUCTIVITY IN YBA2CU4O8,PHYS.REV.43(1991)10364,1991.0
2445,Y1.0Ba2.0Cu3.92Zn0.08O8.0,Y124,27.7,,,,PR04310364,"B.BROSH, I.FELNER,",EFFECTS OF FE AND ZN SUBSTITUTION UPON SUPERCONDUCTIVITY IN YBA2CU4O8,PHYS.REV.43(1991)10364,1991.0
2446,Y1.0Ba2.0Cu3.88Zn0.12O8.0,Y124,25.7,,,,PR04310364,"B.BROSH, I.FELNER,",EFFECTS OF FE AND ZN SUBSTITUTION UPON SUPERCONDUCTIVITY IN YBA2CU4O8,PHYS.REV.43(1991)10364,1991.0
2447,Y1.0Ba2.0Cu3.7Zn0.3O8.0,Y124,22.5,,,,PR04310364,"B.BROSH, I.FELNER,",EFFECTS OF FE AND ZN SUBSTITUTION UPON SUPERCONDUCTIVITY IN YBA2CU4O8,PHYS.REV.43(1991)10364,1991.0
2448,Y1.0Ba2.0Cu4.0O8.0,Y124,81.3,3.833,3.873,27.19,PR04310364,"B.BROSH, I.FELNER,",EFFECTS OF FE AND ZN SUBSTITUTION UPON SUPERCONDUCTIVITY IN YBA2CU4O8,PHYS.REV.43(1991)10364,1991.0
2449,Y1.0Ba2.0Cu3.96Zn0.04O8.0,Y124,55.8,,,,PR04310364,"B.BROSH, I.FELNER,",EFFECTS OF FE AND ZN SUBSTITUTION UPON SUPERCONDUCTIVITY IN YBA2CU4O8,PHYS.REV.43(1991)10364,1991.0
2450,Y1.0Ba2.0Cu3.9Zn0.1O8.0,Y124,25.3,3.83,3.8689999999999998,27.13300000000001,PR04310364,"B.BROSH, I.FELNER,",EFFECTS OF FE AND ZN SUBSTITUTION UPON SUPERCONDUCTIVITY IN YBA2CU4O8,PHYS.REV.43(1991)10364,1991.0
2454,Y1.0Ba2.0Cu2.88Ni0.12O7.0,Y123,76.3,,,,PR0435516,"M.SUENAGA, YOUWEN XU,","IRREVERSIBILITY REMPERATURES IN SUPERCONDUCTING OXIDES:THE FLUX-LINE-LATTICE MELTING,THE GLASS-LIQUID TRANSITION,OR THE DEPINNING TEMPERATURES","PHYS.REV.B,(1991)5516",1991.0
2455,Y1.0Ba2.0Cu2.82Ni0.18O7.0,Y123,72.2,,,,PR0435516,"M.SUENAGA, YOUWEN XU,","IRREVERSIBILITY REMPERATURES IN SUPERCONDUCTING OXIDES:THE FLUX-LINE-LATTICE MELTING,THE GLASS-LIQUID TRANSITION,OR THE DEPINNING TEMPERATURES","PHYS.REV.B,(1991)5516",1991.0
2456,Y1.0Ba2.0Cu3.0O7.0,Y123,90.5,,,,PR0435516,"M.SUENAGA, YOUWEN XU,","IRREVERSIBILITY REMPERATURES IN SUPERCONDUCTING OXIDES:THE FLUX-LINE-LATTICE MELTING,THE GLASS-LIQUID TRANSITION,OR THE DEPINNING TEMPERATURES","PHYS.REV.B,(1991)5516",1991.0
2457,Y1.0Ba2.0Cu2.94Ni0.06O7.0,Y123,83.5,,,,PR0435516,"M.SUENAGA, YOUWEN XU,","IRREVERSIBILITY REMPERATURES IN SUPERCONDUCTING OXIDES:THE FLUX-LINE-LATTICE MELTING,THE GLASS-LIQUID TRANSITION,OR THE DEPINNING TEMPERATURES","PHYS.REV.B,(1991)5516",1991.0
2458,Y1.0Ba2.0Cu2.94Zn0.06O7.0,Y123,68.0,,,,PR0435516,"M.SUENAGA, YOUWEN XU,","IRREVERSIBILITY REMPERATURES IN SUPERCONDUCTING OXIDES:THE FLUX-LINE-LATTICE MELTING,THE GLASS-LIQUID TRANSITION,OR THE DEPINNING TEMPERATURES","PHYS.REV.B,(1991)5516",1991.0
2459,Y1.0Ba2.0Cu2.94Fe0.06O7.0,Y123,86.0,,,,PR0435516,"M.SUENAGA, YOUWEN XU,","IRREVERSIBILITY REMPERATURES IN SUPERCONDUCTING OXIDES:THE FLUX-LINE-LATTICE MELTING,THE GLASS-LIQUID TRANSITION,OR THE DEPINNING TEMPERATURES","PHYS.REV.B,(1991)5516",1991.0
2460,Y1.0Ba2.0Cu2.94Al0.06O6.0,Y123,86.0,,,,PR0435516,"M.SUENAGA, YOUWEN XU,","IRREVERSIBILITY REMPERATURES IN SUPERCONDUCTING OXIDES:THE FLUX-LINE-LATTICE MELTING,THE GLASS-LIQUID TRANSITION,OR THE DEPINNING TEMPERATURES","PHYS.REV.B,(1991)5516",1991.0
2461,La1.7Sr0.3Ca1.0Cu2.0O6.0,2126,34.0,,,,PHC1740028,"A.P.B.SINHA, D.E.MORRIS, H.B.LIU, X.X.TANG,",SUPERCONDUCTIVITY IN LA2-XSRXCACU2O6 AT 60 K INVESTIGATION OFDOPING AND HIGH PRESSURE ANNEALING,"PHYSCA C,174(1991)28",1991.0
2462,La1.7Sr0.3Ca1.0Cu2.0O6.0,2126,44.0,,,,PHC1740028,"A.P.B.SINHA, D.E.MORRIS, H.B.LIU, X.X.TANG,",SUPERCONDUCTIVITY IN LA2-XSRXCACU2O6 AT 60 K INVESTIGATION OFDOPING AND HIGH PRESSURE ANNEALING,"PHYSCA C,174(1991)28",1991.0
2463,La1.7Sr0.3Ca1.0Cu2.0O6.0,2126,50.0,,,,PHC1740028,"A.P.B.SINHA, D.E.MORRIS, H.B.LIU, X.X.TANG,",SUPERCONDUCTIVITY IN LA2-XSRXCACU2O6 AT 60 K INVESTIGATION OFDOPING AND HIGH PRESSURE ANNEALING,"PHYSCA C,174(1991)28",1991.0
2464,La1.7Sr0.3Ca1.0Cu2.0O6.0,2126,54.0,,,,PHC1740028,"A.P.B.SINHA, D.E.MORRIS, H.B.LIU, X.X.TANG,",SUPERCONDUCTIVITY IN LA2-XSRXCACU2O6 AT 60 K INVESTIGATION OFDOPING AND HIGH PRESSURE ANNEALING,"PHYSCA C,174(1991)28",1991.0
2465,La1.8Sr0.2Ca1.0Cu2.0O6.0,2126,27.0,3.82,,19.43,PHC1740028,"A.P.B.SINHA, D.E.MORRIS, H.B.LIU, X.X.TANG,",SUPERCONDUCTIVITY IN LA2-XSRXCACU2O6 AT 60 K INVESTIGATION OFDOPING AND HIGH PRESSURE ANNEALING,"PHYSCA C,174(1991)28",1991.0
2466,La1.8Sr0.2Ca1.0Cu2.0O6.0,2126,38.0,,,,PHC1740028,"A.P.B.SINHA, D.E.MORRIS, H.B.LIU, X.X.TANG,",SUPERCONDUCTIVITY IN LA2-XSRXCACU2O6 AT 60 K INVESTIGATION OFDOPING AND HIGH PRESSURE ANNEALING,"PHYSCA C,174(1991)28",1991.0
2467,La1.8Sr0.2Ca1.0Cu2.0O6.0,2126,45.0,,,,PHC1740028,"A.P.B.SINHA, D.E.MORRIS, H.B.LIU, X.X.TANG,",SUPERCONDUCTIVITY IN LA2-XSRXCACU2O6 AT 60 K INVESTIGATION OFDOPING AND HIGH PRESSURE ANNEALING,"PHYSCA C,174(1991)28",1991.0
2468,La1.8Sr0.2Ca1.0Cu2.0O6.0,2126,53.0,,,,PHC1740028,"A.P.B.SINHA, D.E.MORRIS, H.B.LIU, X.X.TANG,",SUPERCONDUCTIVITY IN LA2-XSRXCACU2O6 AT 60 K INVESTIGATION OFDOPING AND HIGH PRESSURE ANNEALING,"PHYSCA C,174(1991)28",1991.0
2474,Bi2.0Sr2.0Ca1.0Cu2.0O8.0,Bi2212,81.0,,,,PR04011352,"A.ZETTL, G.BRICENO,",VARIABLE HALL COEFFICIENT IN BI2SR2CACU2O8-X ACROSS THE METAL-INSULATOR TRANSITION,"PHYS.REV.B,40(1989)11352",1989.0
2475,Bi2.0Sr2.0Ca1.0Cu2.0O8.0,Bi2212,62.0,,,,PR04011352,"A.ZETTL, G.BRICENO,",VARIABLE HALL COEFFICIENT IN BI2SR2CACU2O8-X ACROSS THE METAL-INSULATOR TRANSITION,"PHYS.REV.B,40(1989)11352",1989.0
2479,La1.85Sr0.15Cu1.0O4.0,T,37.0,3.7760000000000002,,13.229000000000001,PRB0402254,"H.TAKAGI, M.UOTA, S.ISHIBASHI, S.UCHIDA, T.IDO, Y.TOKURA,",SUPERCONDUCTOR-TO-NONSUPERCONDUCTOR TRANSITION INLA1-XSRX)2CUO4 AS INVESTIGATED BY TRANSPORT AND MAGNETIC MEASUREMENTS,"PHYS.REV.B,40(1989)2254",1989.0
2480,La1.774Sr0.226Cu1.0O4.0,,19.8,3.767,,13.25,PRB0402254,"H.TAKAGI, M.UOTA, S.ISHIBASHI, S.UCHIDA, T.IDO, Y.TOKURA,",SUPERCONDUCTOR-TO-NONSUPERCONDUCTOR TRANSITION INLA1-XSRX)2CUO4 AS INVESTIGATED BY TRANSPORT AND MAGNETIC MEASUREMENTS,"PHYS.REV.B,40(1989)2254",1989.0
2481,Bi2.0Sr2.0Ca1.0Cu2.0O8.2,Bi2212,65.0,,,,PR04310445,"A.TOKIWA, K.TERASHIMA, M.NAGOSHI, M.OGITA, M.TACHIKI, T.SUZUKI, Y.FUKUDA, Y.NAKANISHI, Y.SYONO,",OXYGEN-LOSS EFFECTS ON SUPERCONDUCTIVITY OF BI2SR2CACU2OY SISTEM,"PHYS.REV.B,43(1991)10445",1991.0
2482,Bi2.0Sr2.0Ca1.0Cu2.0O8.199,Bi2212,70.0,,,,PR04310445,"A.TOKIWA, K.TERASHIMA, M.NAGOSHI, M.OGITA, M.TACHIKI, T.SUZUKI, Y.FUKUDA, Y.NAKANISHI, Y.SYONO,",OXYGEN-LOSS EFFECTS ON SUPERCONDUCTIVITY OF BI2SR2CACU2OY SISTEM,"PHYS.REV.B,43(1991)10445",1991.0
2483,Bi2.0Sr2.0Ca1.0Cu2.0O8.198,Bi2212,78.0,,,,PR04310445,"A.TOKIWA, K.TERASHIMA, M.NAGOSHI, M.OGITA, M.TACHIKI, T.SUZUKI, Y.FUKUDA, Y.NAKANISHI, Y.SYONO,",OXYGEN-LOSS EFFECTS ON SUPERCONDUCTIVITY OF BI2SR2CACU2OY SISTEM,"PHYS.REV.B,43(1991)10445",1991.0
2484,Bi2.0Sr2.0Ca1.0Cu2.0O8.196,Bi2212,85.0,,,,PR04310445,"A.TOKIWA, K.TERASHIMA, M.NAGOSHI, M.OGITA, M.TACHIKI, T.SUZUKI, Y.FUKUDA, Y.NAKANISHI, Y.SYONO,",OXYGEN-LOSS EFFECTS ON SUPERCONDUCTIVITY OF BI2SR2CACU2OY SISTEM,"PHYS.REV.B,43(1991)10445",1991.0
2485,Bi2.0Sr2.0Ca1.0Cu2.0O8.195,Bi2212,91.0,,,,PR04310445,"A.TOKIWA, K.TERASHIMA, M.NAGOSHI, M.OGITA, M.TACHIKI, T.SUZUKI, Y.FUKUDA, Y.NAKANISHI, Y.SYONO,",OXYGEN-LOSS EFFECTS ON SUPERCONDUCTIVITY OF BI2SR2CACU2OY SISTEM,"PHYS.REV.B,43(1991)10445",1991.0
2486,Bi2.0Sr2.0Ca1.0Cu2.0O8.193999999999999,Bi2212,92.0,,,,PR04310445,"A.TOKIWA, K.TERASHIMA, M.NAGOSHI, M.OGITA, M.TACHIKI, T.SUZUKI, Y.FUKUDA, Y.NAKANISHI, Y.SYONO,",OXYGEN-LOSS EFFECTS ON SUPERCONDUCTIVITY OF BI2SR2CACU2OY SISTEM,"PHYS.REV.B,43(1991)10445",1991.0
2487,Bi2.0Sr2.0Ca1.0Cu2.0O8.118,Bi2212,91.0,,,,PR04310445,"A.TOKIWA, K.TERASHIMA, M.NAGOSHI, M.OGITA, M.TACHIKI, T.SUZUKI, Y.FUKUDA, Y.NAKANISHI, Y.SYONO,",OXYGEN-LOSS EFFECTS ON SUPERCONDUCTIVITY OF BI2SR2CACU2OY SISTEM,"PHYS.REV.B,43(1991)10445",1991.0
2488,Bi2.0Sr2.0Ca1.0Cu2.0O8.1,Bi2212,90.0,,,,PR04310445,"A.TOKIWA, K.TERASHIMA, M.NAGOSHI, M.OGITA, M.TACHIKI, T.SUZUKI, Y.FUKUDA, Y.NAKANISHI, Y.SYONO,",OXYGEN-LOSS EFFECTS ON SUPERCONDUCTIVITY OF BI2SR2CACU2OY SISTEM,"PHYS.REV.B,43(1991)10445",1991.0
2489,Nd1.85Ce0.15Cu1.0O4.0,T',21.6,,,,PR04310489,"H.YAMAUCHI, JUN SUGIYAMA, SHINICHI KORIYAMA, SHINYA TOKUONO, SHOJI TANAKA,",COMPARISPON OF PARAMAGNETIC- AND NONMAGNETIC-IMPURITY EFFECT ON SUPERCONDUCTIVITY IN ND1.85CE0.15CUO4,"PHYS.REV.B,43(1991)10489",1991.0
2490,Nd1.85Ce0.15Cu0.998Co0.002O4.0,T',16.5,,,,PR04310489,"H.YAMAUCHI, JUN SUGIYAMA, SHINICHI KORIYAMA, SHINYA TOKUONO, SHOJI TANAKA,",COMPARISPON OF PARAMAGNETIC- AND NONMAGNETIC-IMPURITY EFFECT ON SUPERCONDUCTIVITY IN ND1.85CE0.15CUO4,"PHYS.REV.B,43(1991)10489",1991.0
2491,Nd1.85Ce0.15Cu0.996Co0.004O4.0,T',11.2,,,,PR04310489,"H.YAMAUCHI, JUN SUGIYAMA, SHINICHI KORIYAMA, SHINYA TOKUONO, SHOJI TANAKA,",COMPARISPON OF PARAMAGNETIC- AND NONMAGNETIC-IMPURITY EFFECT ON SUPERCONDUCTIVITY IN ND1.85CE0.15CUO4,"PHYS.REV.B,43(1991)10489",1991.0
2497,Nd1.85Ce0.15Cu0.9990000000000001Ni0.001O4.0,T',19.5,,,,PR04310489,"H.YAMAUCHI, JUN SUGIYAMA, SHINICHI KORIYAMA, SHINYA TOKUONO, SHOJI TANAKA,",COMPARISPON OF PARAMAGNETIC- AND NONMAGNETIC-IMPURITY EFFECT ON SUPERCONDUCTIVITY IN ND1.85CE0.15CUO4,"PHYS.REV.B,43(1991)10489",1991.0
2498,Nd1.85Ce0.15Cu0.998Ni0.002O4.0,T',17.3,,,,PR04310489,"H.YAMAUCHI, JUN SUGIYAMA, SHINICHI KORIYAMA, SHINYA TOKUONO, SHOJI TANAKA,",COMPARISPON OF PARAMAGNETIC- AND NONMAGNETIC-IMPURITY EFFECT ON SUPERCONDUCTIVITY IN ND1.85CE0.15CUO4,"PHYS.REV.B,43(1991)10489",1991.0
2499,Nd1.85Ce0.15Cu0.997Ni0.003O4.0,T',15.3,,,,PR04310489,"H.YAMAUCHI, JUN SUGIYAMA, SHINICHI KORIYAMA, SHINYA TOKUONO, SHOJI TANAKA,",COMPARISPON OF PARAMAGNETIC- AND NONMAGNETIC-IMPURITY EFFECT ON SUPERCONDUCTIVITY IN ND1.85CE0.15CUO4,"PHYS.REV.B,43(1991)10489",1991.0
2500,Nd1.85Ce0.15Cu0.996Ni0.004O4.0,T',13.5,,,,PR04310489,"H.YAMAUCHI, JUN SUGIYAMA, SHINICHI KORIYAMA, SHINYA TOKUONO, SHOJI TANAKA,",COMPARISPON OF PARAMAGNETIC- AND NONMAGNETIC-IMPURITY EFFECT ON SUPERCONDUCTIVITY IN ND1.85CE0.15CUO4,"PHYS.REV.B,43(1991)10489",1991.0
2501,Nd1.85Ce0.15Cu0.995Ni0.005O4.0,T',11.2,,,,PR04310489,"H.YAMAUCHI, JUN SUGIYAMA, SHINICHI KORIYAMA, SHINYA TOKUONO, SHOJI TANAKA,",COMPARISPON OF PARAMAGNETIC- AND NONMAGNETIC-IMPURITY EFFECT ON SUPERCONDUCTIVITY IN ND1.85CE0.15CUO4,"PHYS.REV.B,43(1991)10489",1991.0
2506,Nd1.85Ce0.15Cu0.996Zn0.004O4.0,T',18.1,,,,PR04310489,"H.YAMAUCHI, JUN SUGIYAMA, SHINICHI KORIYAMA, SHINYA TOKUONO, SHOJI TANAKA,",COMPARISPON OF PARAMAGNETIC- AND NONMAGNETIC-IMPURITY EFFECT ON SUPERCONDUCTIVITY IN ND1.85CE0.15CUO4,"PHYS.REV.B,43(1991)10489",1991.0
2507,Nd1.85Ce0.15Cu0.99Zn0.01O4.0,T',15.1,,,,PR04310489,"H.YAMAUCHI, JUN SUGIYAMA, SHINICHI KORIYAMA, SHINYA TOKUONO, SHOJI TANAKA,",COMPARISPON OF PARAMAGNETIC- AND NONMAGNETIC-IMPURITY EFFECT ON SUPERCONDUCTIVITY IN ND1.85CE0.15CUO4,"PHYS.REV.B,43(1991)10489",1991.0
2533,Gd1.0Ba2.0Cu3.0O7.0,Y123,93.5,3.838,3.89,11.695,PHC1740071,"A.BAJOREK, A.SZYTUTA, A.ZYGMUNT, K.BATANDA, K.LATKA, R.KMIEC, R.KRUK, Z.TOMOKOWICZ,",SUPERCONDUCTIVITY IN THE (GD1-XPRX)BA2CU307-Z SYSTEM,PHYSICA C174(1991)71,1991.0
2534,Gd0.95Pr0.05Ba2.0Cu3.0O7.0,Y123,88.0,,,,PHC1740071,"A.BAJOREK, A.SZYTUTA, A.ZYGMUNT, K.BATANDA, K.LATKA, R.KMIEC, R.KRUK, Z.TOMOKOWICZ,",SUPERCONDUCTIVITY IN THE (GD1-XPRX)BA2CU307-Z SYSTEM,PHYSICA C174(1991)71,1991.0
2535,Gd0.9Pr0.1Ba2.0Cu3.0O7.0,Y123,76.0,,,,PHC1740071,"A.BAJOREK, A.SZYTUTA, A.ZYGMUNT, K.BATANDA, K.LATKA, R.KMIEC, R.KRUK, Z.TOMOKOWICZ,",SUPERCONDUCTIVITY IN THE (GD1-XPRX)BA2CU307-Z SYSTEM,PHYSICA C174(1991)71,1991.0
2536,Gd0.85Pr0.15Ba2.0Cu3.0O7.0,Y123,63.0,3.841,3.887,11.677999999999999,PHC1740071,"A.BAJOREK, A.SZYTUTA, A.ZYGMUNT, K.BATANDA, K.LATKA, R.KMIEC, R.KRUK, Z.TOMOKOWICZ,",SUPERCONDUCTIVITY IN THE (GD1-XPRX)BA2CU307-Z SYSTEM,PHYSICA C174(1991)71,1991.0
2537,Gd0.8Pr0.2Ba2.0Cu3.0O7.0,Y123,56.0,3.841,3.8930000000000002,11.677999999999999,PHC1740071,"A.BAJOREK, A.SZYTUTA, A.ZYGMUNT, K.BATANDA, K.LATKA, R.KMIEC, R.KRUK, Z.TOMOKOWICZ,",SUPERCONDUCTIVITY IN THE (GD1-XPRX)BA2CU307-Z SYSTEM,PHYSICA C174(1991)71,1991.0
2538,Gd0.75Pr0.25Ba2.0Cu3.0O7.0,Y123,51.0,3.839,3.8939999999999997,11.682,PHC1740071,"A.BAJOREK, A.SZYTUTA, A.ZYGMUNT, K.BATANDA, K.LATKA, R.KMIEC, R.KRUK, Z.TOMOKOWICZ,",SUPERCONDUCTIVITY IN THE (GD1-XPRX)BA2CU307-Z SYSTEM,PHYSICA C174(1991)71,1991.0
2539,Gd0.7Pr0.3Ba2.0Cu3.0O7.0,Y123,43.2,3.846,3.904,11.687000000000001,PHC1740071,"A.BAJOREK, A.SZYTUTA, A.ZYGMUNT, K.BATANDA, K.LATKA, R.KMIEC, R.KRUK, Z.TOMOKOWICZ,",SUPERCONDUCTIVITY IN THE (GD1-XPRX)BA2CU307-Z SYSTEM,PHYSICA C174(1991)71,1991.0
2540,Gd0.65Pr0.35Ba2.0Cu3.0O7.0,Y123,30.4,,,,PHC1740071,"A.BAJOREK, A.SZYTUTA, A.ZYGMUNT, K.BATANDA, K.LATKA, R.KMIEC, R.KRUK, Z.TOMOKOWICZ,",SUPERCONDUCTIVITY IN THE (GD1-XPRX)BA2CU307-Z SYSTEM,PHYSICA C174(1991)71,1991.0
2541,Gd0.6Pr0.4Ba2.0Cu3.0O7.0,Y123,16.0,3.85,3.905,11.693,PHC1740071,"A.BAJOREK, A.SZYTUTA, A.ZYGMUNT, K.BATANDA, K.LATKA, R.KMIEC, R.KRUK, Z.TOMOKOWICZ,",SUPERCONDUCTIVITY IN THE (GD1-XPRX)BA2CU307-Z SYSTEM,PHYSICA C174(1991)71,1991.0
2546,Y1.0Ba2.0Cu3.0O7.0,Y123,93.0,3.82,3.891,11.679,PHC1610001,"FANG M.M., GRABTREE G.W., GRIMSDITCH M., KWOK W.K., LIU J.Z., WELP U., YOU H.,",THE UPPER CRITICAL FIELD OF UNTWINNED YBA2CU3O7-Z CRYSTALS,PHYS.C.161(1989)1,1989.0
2547,Y1.0Ba2.0Cu3.0O7.0,Y123,91.5,,,,MSTEC1,,,"MEAS.SCI.TECHNOL.,1(1990)1347",1990.0
2548,Y1.0Ba2.0Cu3.0O7.0,Y123,90.0,,,,MSTEC1,,,"MEAS.SCI.TECHNOL.,1(1990)1347",1990.0
2549,La0.8Pr0.2Ba2.0Cu3.0O7.0,Y123,20.5,,,,PR04310568,"C.C.PENG, C.L.LI, C.R.HSU, C.W.LEE, H.D.YANG, P.F.CHEN,",SUPPRESSION OF SUPERCONDUVTIVITY IN GD1-XPRXBA2CU3O7-Y AND R0.8PR0.2BA2CU3O7-Z SYSTEMS,"PHYS.REV.B,43(1991)10568",1991.0
2550,Nd0.8Pr0.2Ba2.0Cu3.0O7.0,Y123,25.8,,,,PR04310568,"C.C.PENG, C.L.LI, C.R.HSU, C.W.LEE, H.D.YANG, P.F.CHEN,",SUPPRESSION OF SUPERCONDUVTIVITY IN GD1-XPRXBA2CU3O7-Y AND R0.8PR0.2BA2CU3O7-Z SYSTEMS,"PHYS.REV.B,43(1991)10568",1991.0
2551,Sm0.8Pr0.2Ba2.0Cu3.0O7.0,Y123,49.4,,,,PR04310568,"C.C.PENG, C.L.LI, C.R.HSU, C.W.LEE, H.D.YANG, P.F.CHEN,",SUPPRESSION OF SUPERCONDUVTIVITY IN GD1-XPRXBA2CU3O7-Y AND R0.8PR0.2BA2CU3O7-Z SYSTEMS,"PHYS.REV.B,43(1991)10568",1991.0
2552,Eu0.8Pr0.2Ba2.0Cu3.0O7.0,Y123,47.0,,,,PR04310568,"C.C.PENG, C.L.LI, C.R.HSU, C.W.LEE, H.D.YANG, P.F.CHEN,",SUPPRESSION OF SUPERCONDUVTIVITY IN GD1-XPRXBA2CU3O7-Y AND R0.8PR0.2BA2CU3O7-Z SYSTEMS,"PHYS.REV.B,43(1991)10568",1991.0
2553,Gd0.8Pr0.2Ba2.0Cu3.0O7.0,Y123,58.5,,,,PR04310568,"C.C.PENG, C.L.LI, C.R.HSU, C.W.LEE, H.D.YANG, P.F.CHEN,",SUPPRESSION OF SUPERCONDUVTIVITY IN GD1-XPRXBA2CU3O7-Y AND R0.8PR0.2BA2CU3O7-Z SYSTEMS,"PHYS.REV.B,43(1991)10568",1991.0
2554,Dy0.8Pr0.2Ba2.0Cu3.0O7.0,Y123,66.7,,,,PR04310568,"C.C.PENG, C.L.LI, C.R.HSU, C.W.LEE, H.D.YANG, P.F.CHEN,",SUPPRESSION OF SUPERCONDUVTIVITY IN GD1-XPRXBA2CU3O7-Y AND R0.8PR0.2BA2CU3O7-Z SYSTEMS,"PHYS.REV.B,43(1991)10568",1991.0
2555,Ho0.8Pr0.2Ba2.0Cu3.0O7.0,Y123,79.5,,,,PR04310568,"C.C.PENG, C.L.LI, C.R.HSU, C.W.LEE, H.D.YANG, P.F.CHEN,",SUPPRESSION OF SUPERCONDUVTIVITY IN GD1-XPRXBA2CU3O7-Y AND R0.8PR0.2BA2CU3O7-Z SYSTEMS,"PHYS.REV.B,43(1991)10568",1991.0
2556,Er0.8Pr0.2Ba2.0Cu3.0O7.0,Y123,76.5,,,,PR04310568,"C.C.PENG, C.L.LI, C.R.HSU, C.W.LEE, H.D.YANG, P.F.CHEN,",SUPPRESSION OF SUPERCONDUVTIVITY IN GD1-XPRXBA2CU3O7-Y AND R0.8PR0.2BA2CU3O7-Z SYSTEMS,"PHYS.REV.B,43(1991)10568",1991.0
2557,Tm0.8Pr0.2Ba2.0Cu3.0O7.0,Y123,81.8,,,,PR04310568,"C.C.PENG, C.L.LI, C.R.HSU, C.W.LEE, H.D.YANG, P.F.CHEN,",SUPPRESSION OF SUPERCONDUVTIVITY IN GD1-XPRXBA2CU3O7-Y AND R0.8PR0.2BA2CU3O7-Z SYSTEMS,"PHYS.REV.B,43(1991)10568",1991.0
2558,Yb0.8Pr0.2Ba2.0Cu3.0O7.0,Y123,82.4,,,,PR04310568,"C.C.PENG, C.L.LI, C.R.HSU, C.W.LEE, H.D.YANG, P.F.CHEN,",SUPPRESSION OF SUPERCONDUVTIVITY IN GD1-XPRXBA2CU3O7-Y AND R0.8PR0.2BA2CU3O7-Z SYSTEMS,"PHYS.REV.B,43(1991)10568",1991.0
2559,Lu0.8Pr0.2Ba2.0Cu3.0O7.0,Y123,75.2,,,,PR04310568,"C.C.PENG, C.L.LI, C.R.HSU, C.W.LEE, H.D.YANG, P.F.CHEN,",SUPPRESSION OF SUPERCONDUVTIVITY IN GD1-XPRXBA2CU3O7-Y AND R0.8PR0.2BA2CU3O7-Z SYSTEMS,"PHYS.REV.B,43(1991)10568",1991.0
2560,Y0.8Pr0.2Ba2.0Cu3.0O7.0,Y123,71.7,,,,PR04310568,"C.C.PENG, C.L.LI, C.R.HSU, C.W.LEE, H.D.YANG, P.F.CHEN,",SUPPRESSION OF SUPERCONDUVTIVITY IN GD1-XPRXBA2CU3O7-Y AND R0.8PR0.2BA2CU3O7-Z SYSTEMS,"PHYS.REV.B,43(1991)10568",1991.0
2561,Gd1.0Ba2.0Cu3.0O7.0,Y123,91.5,3.84,3.8989999999999996,11.702,PR04310568,"C.C.PENG, C.L.LI, C.R.HSU, C.W.LEE, H.D.YANG, P.F.CHEN,",SUPPRESSION OF SUPERCONDUVTIVITY IN GD1-XPRXBA2CU3O7-Y AND R0.8PR0.2BA2CU3O7-Z SYSTEMS,"PHYS.REV.B,43(1991)10568",1991.0
2562,Gd0.9Pr0.1Ba2.0Cu3.0O7.0,Y123,73.5,3.845,3.8989999999999996,11.700999999999999,PR04310568,"C.C.PENG, C.L.LI, C.R.HSU, C.W.LEE, H.D.YANG, P.F.CHEN,",SUPPRESSION OF SUPERCONDUVTIVITY IN GD1-XPRXBA2CU3O7-Y AND R0.8PR0.2BA2CU3O7-Z SYSTEMS,"PHYS.REV.B,43(1991)10568",1991.0
2563,Gd0.8Pr0.2Ba2.0Cu3.0O7.0,Y123,58.0,3.85,3.895,11.7,PR04310568,"C.C.PENG, C.L.LI, C.R.HSU, C.W.LEE, H.D.YANG, P.F.CHEN,",SUPPRESSION OF SUPERCONDUVTIVITY IN GD1-XPRXBA2CU3O7-Y AND R0.8PR0.2BA2CU3O7-Z SYSTEMS,"PHYS.REV.B,43(1991)10568",1991.0
2564,Gd0.7Pr0.3Ba2.0Cu3.0O7.0,Y123,35.0,3.8569999999999998,3.898,11.699000000000002,PR04310568,"C.C.PENG, C.L.LI, C.R.HSU, C.W.LEE, H.D.YANG, P.F.CHEN,",SUPPRESSION OF SUPERCONDUVTIVITY IN GD1-XPRXBA2CU3O7-Y AND R0.8PR0.2BA2CU3O7-Z SYSTEMS,"PHYS.REV.B,43(1991)10568",1991.0
2565,Gd0.65Pr0.35Ba2.0Cu3.0O7.0,Y123,15.5,3.859,3.8989999999999996,11.697000000000001,PR04310568,"C.C.PENG, C.L.LI, C.R.HSU, C.W.LEE, H.D.YANG, P.F.CHEN,",SUPPRESSION OF SUPERCONDUVTIVITY IN GD1-XPRXBA2CU3O7-Y AND R0.8PR0.2BA2CU3O7-Z SYSTEMS,"PHYS.REV.B,43(1991)10568",1991.0
2570,Bi2.0Sr2.0Ca0.6Gd0.4Cu1.96Li0.04O8.0,Bi2212,74.0,,,,PR04310589,"B.JAYARAM, M.T.WELLER, P.C.LANCHESTER,",DESTRUCTION OF SUPERCONDUCTIVITY IN THE BI2SR2CA1-XGDXCU2-YLIYO8+D SYSTEM,"PHYS.REV.B,43(1991)10589",1991.0
2571,Bi2.0Sr2.0Ca0.6Gd0.4Cu1.85Li0.15O8.0,Bi2212,64.0,,,,PR04310589,"B.JAYARAM, M.T.WELLER, P.C.LANCHESTER,",DESTRUCTION OF SUPERCONDUCTIVITY IN THE BI2SR2CA1-XGDXCU2-YLIYO8+D SYSTEM,"PHYS.REV.B,43(1991)10589",1991.0
2572,Bi2.0Sr2.0Ca0.6Gd0.4Cu1.8Li0.2O8.0,Bi2212,44.0,,,,PR04310589,"B.JAYARAM, M.T.WELLER, P.C.LANCHESTER,",DESTRUCTION OF SUPERCONDUCTIVITY IN THE BI2SR2CA1-XGDXCU2-YLIYO8+D SYSTEM,"PHYS.REV.B,43(1991)10589",1991.0
2593,Bi4.0Sr3.0Ca3.0Cu4.0O16.25,,83.0,,,,PRB0397320,"J.CLAYHOLD, N.P.ONG, S.J.HAGEN,","APPROACHING THE MOTT-HUBBARS INSULATOR IN THE 85-K SUPERCONDUCTOR BI2(SR,CA)3CU2O8+D BY DOPING WITH TM","RHYS.REV.B,39(1989)7320",1989.0
2594,Bi4.0Sr3.0Ca2.8Tm0.2Cu4.0O16.0,,88.0,,,,PRB0397320,"J.CLAYHOLD, N.P.ONG, S.J.HAGEN,","APPROACHING THE MOTT-HUBBARS INSULATOR IN THE 85-K SUPERCONDUCTOR BI2(SR,CA)3CU2O8+D BY DOPING WITH TM","RHYS.REV.B,39(1989)7320",1989.0
2595,Bi4.0Sr3.0Ca2.5Tm0.5Cu4.0O16.0,,91.5,,,,PRB0397320,"J.CLAYHOLD, N.P.ONG, S.J.HAGEN,","APPROACHING THE MOTT-HUBBARS INSULATOR IN THE 85-K SUPERCONDUCTOR BI2(SR,CA)3CU2O8+D BY DOPING WITH TM","RHYS.REV.B,39(1989)7320",1989.0
2596,Bi4.0Sr3.0Ca2.0Tm1.0Cu4.0O16.0,,49.0,,,,PRB0397320,"J.CLAYHOLD, N.P.ONG, S.J.HAGEN,","APPROACHING THE MOTT-HUBBARS INSULATOR IN THE 85-K SUPERCONDUCTOR BI2(SR,CA)3CU2O8+D BY DOPING WITH TM","RHYS.REV.B,39(1989)7320",1989.0
2598,Pb1.0Sr1.0Ba0.5La0.5Cu2.0O6.0,,27.0,10.772,11.856,6.93,SSC0780391,"TU HENG-YONG, WU JIN-DI,",A NEW SUPERCONDUCTOR IN THE SYSTEM PB-SR-BA-LA-CU-O,"SOLID STATE COMMUN.,78(1991)391",1991.0
2604,Y0.9Pr0.1Ba2.0Cu3.0O6.95,Y123,86.0,,,,PR04311488,"A.AMATO, H.B.RADOUSKY, J.L.PENG, L.ZHANG, N.E.PHILLIPS, R.A.FISHER, R.CASPARY, R.N.SHELTON,","MAGNETIC-ORDERING,HYPERFINE,AND LINEAR CONTRIBUTIONS TO THE LOW-TEMPERATURE SPECIFIC HEAT OF (Y1-XPRX) BA2CU3O7-Z","PHYS.REV.B,43(1991)11488",1991.0
2605,Pb2.0Sr0.8La1.2Cu2.0O6.0,Pb3201,31.0,5.332999999999998,5.421,12.609000000000002,PHC1590087,"A. SWQUEIRA, C.N.R. RAO, H. RAJAGOPAL, R. NAGARAJAN,",NEUTRON DIFFRACTION EVIDENCE FOR OXYGEN DIMERS IN Bi-Ca-Sr-Cu-O SUPERCONDUCTORS,Physica C159(1989)87,1989.0
2608,Pb1.8Bi0.2Sr1.1La0.9Cu2.0O6.0,,24.0,5.2970000000000015,5.415,12.686,PHC1590087,"A. SWQUEIRA, C.N.R. RAO, H. RAJAGOPAL, R. NAGARAJAN,",NEUTRON DIFFRACTION EVIDENCE FOR OXYGEN DIMERS IN Bi-Ca-Sr-Cu-O SUPERCONDUCTORS,Physica C159(1989)87,1989.0
2613,La1.8Sr0.2Cu1.0O4.0,T,30.4,,,,PR0440249,"MAKOTO HIKITA, MINORU SUZUKI,","RESISTIVE TRANSITION,MAGNETORESISTANCE,AND ANISOTROPY IN LA2-XSRXCU04 SINGLE-CRYSTAL THIN FILMS","PHYS.REV.B,44(1991)249",1991.0
2614,La1.76Sr0.24Cu1.0O4.0,T,19.0,,,,PR0440249,"MAKOTO HIKITA, MINORU SUZUKI,","RESISTIVE TRANSITION,MAGNETORESISTANCE,AND ANISOTROPY IN LA2-XSRXCU04 SINGLE-CRYSTAL THIN FILMS","PHYS.REV.B,44(1991)249",1991.0
2615,La1.7Sr0.3Cu1.0O4.0,T,17.8,,,,PR0440249,"MAKOTO HIKITA, MINORU SUZUKI,","RESISTIVE TRANSITION,MAGNETORESISTANCE,AND ANISOTROPY IN LA2-XSRXCU04 SINGLE-CRYSTAL THIN FILMS","PHYS.REV.B,44(1991)249",1991.0
2616,La1.92Sr0.08Cu1.0O4.0,T,29.7,,,,PR0440249,"MAKOTO HIKITA, MINORU SUZUKI,","RESISTIVE TRANSITION,MAGNETORESISTANCE,AND ANISOTROPY IN LA2-XSRXCU04 SINGLE-CRYSTAL THIN FILMS","PHYS.REV.B,44(1991)249",1991.0
2617,La1.9Sr0.1Cu1.0O4.0,T,31.6,,,,PR0440249,"MAKOTO HIKITA, MINORU SUZUKI,","RESISTIVE TRANSITION,MAGNETORESISTANCE,AND ANISOTROPY IN LA2-XSRXCU04 SINGLE-CRYSTAL THIN FILMS","PHYS.REV.B,44(1991)249",1991.0
2618,La1.9Sr0.1Cu1.0O4.0,T,25.2,,,,PR0440249,"MAKOTO HIKITA, MINORU SUZUKI,","RESISTIVE TRANSITION,MAGNETORESISTANCE,AND ANISOTROPY IN LA2-XSRXCU04 SINGLE-CRYSTAL THIN FILMS","PHYS.REV.B,44(1991)249",1991.0
2619,La1.9Sr0.1Cu1.0O4.0,T,29.1,,,,PR0440249,"MAKOTO HIKITA, MINORU SUZUKI,","RESISTIVE TRANSITION,MAGNETORESISTANCE,AND ANISOTROPY IN LA2-XSRXCU04 SINGLE-CRYSTAL THIN FILMS","PHYS.REV.B,44(1991)249",1991.0
2620,La1.85Sr0.15Cu1.0O4.0,T,31.6,,,,PR0440249,"MAKOTO HIKITA, MINORU SUZUKI,","RESISTIVE TRANSITION,MAGNETORESISTANCE,AND ANISOTROPY IN LA2-XSRXCU04 SINGLE-CRYSTAL THIN FILMS","PHYS.REV.B,44(1991)249",1991.0
2621,La1.85Sr0.15Cu1.0O4.0,T,31.4,,,,PR0440249,"MAKOTO HIKITA, MINORU SUZUKI,","RESISTIVE TRANSITION,MAGNETORESISTANCE,AND ANISOTROPY IN LA2-XSRXCU04 SINGLE-CRYSTAL THIN FILMS","PHYS.REV.B,44(1991)249",1991.0
2626,La1.9Sr0.1Cu1.0O4.0,T,28.5,,,,JJP0281368,"MAKOTO HIKITA, MINORU SUZUKI,",ANOMALOUS FIELD-INDUCED RESISTIVE TRANSITION IN LA2-XSRXCUO4,"JJAP LETT.,28(1989)L1368",1989.0
2627,La1.85Sr0.15Cu1.0O4.0,T,31.4,,,,JJP0281368,"MAKOTO HIKITA, MINORU SUZUKI,",ANOMALOUS FIELD-INDUCED RESISTIVE TRANSITION IN LA2-XSRXCUO4,"JJAP LETT.,28(1989)L1368",1989.0
2628,La1.7Sr0.3Cu1.0O4.0,T,18.3,,,,JJP0281368,"MAKOTO HIKITA, MINORU SUZUKI,",ANOMALOUS FIELD-INDUCED RESISTIVE TRANSITION IN LA2-XSRXCUO4,"JJAP LETT.,28(1989)L1368",1989.0
2632,Bi2.0Sr2.0Ca1.0Cu2.0O8.0,Bi2212,84.0,,,,PRB0402674,"D.C.JOHSTON, J.H.CHO, SREEPARNA MITRA, V.G.KOGAN, W.C.LEE,","MAGNETIC FIELD PENETRATION DEPTH OF POLYCRYSTALLINE (Y,GD)BA2CU3O7,GRAIN-ALIGNED YBA2CU3O7,AND SINGLE-CRYSTAL BI2SR2CACU2O8","PHYS.REV.B,40(1989)2674",1989.0
2635,Y1.0Ba2.0Cu3.0O7.0,Y123,89.5,,,,PHC1670042,"BAI-RU ZHAO, KAZUYUKI SHIRAKI, LAN-FONG CHEN, LIN LI, PO XU, SHOICHI MASE, YIN-ZI ZHANG, YU-YING ZHAO, YUUJI HORIE,",MAGNETORESISTANCE ABOVE AND BELOW TC IN C-ACIS-ORIENTED YBA2XU3O7Z,"PHYSICA C,167(1990)42",1990.0
2637,Sm1.8Ce0.2Cu1.0O4.0,T',14.7,,,,PRL0640080,"C.L.SEAMAN, E.A.EARLY, J.BEILLE, J.J.NEUMEIER, J.T.MARKERT, M.B.MAPLE, T.MORAN,","PRESSUR DEPARTMENT OF TC IN L2-XMXCUO4-Y (L=PR,ND,SM,EU;M=CE,TH): ANTISYMMETRIC BEHAVIOR OF ELECTRON - VERSUS HOLE-DOPED COPPER-OXIDE SUPERCONDUCTORS","PHYS.REV.LETT.,64(1990)80",1990.0
