Repository: CompRhys/apical

# Data Guide

In all cases whilst compiling this data we have been careful to include as much meta-information as possible to allow data to be traced back to it's original sources. For SuperCon this takes the form of the SuperCon "num :" reference id and then the source publication details. For ICSD we provide the ICSD collection code.

We acknowledge the Japanese National Institute for Materials Science for maintaining the [SuperCon](https://supercon.nims.go.jp/index_en.html) database as well as FIZ Karlsruhe GmbH for maintaining [ICSD](https://www.fiz-karlsruhe.de/en/produkte-und-dienstleistungen/inorganic-crystal-structure-database-icsd).

File: processed-data/super_fam.csv (part 9 of 36)
num :,element :,name :,str3 :,tc :,lata :,latb :,latc :,refno :,ma1 :,ma2 :,mb1 :,mb2 :,mc1 :,mc2 :,md1 :,md2 :,me1 :,me2 :,mf1 :,mf2 :,mg1 :,mg2 :,mh1 :,mh2 :,mi1 :,mi2 :,mo1 :,mo2 :,oz :,composition :
4272,La1.25Ca0.45Ba1.3Cu3O7.135,"(Ca,La)(Ba,La)2Cu3O7",Y123,79.2,,,,PR0480532,La,1.25,Ca,0.45,Ba,1.3,Cu,3.0,,,,,,,,,,,O,7.135,7.135,La1.25Ca0.45Ba1.3Cu3.0O7.135
4273,La1.25Ca0.5Ba1.25Cu3O7.137,"(Ca,La)(Ba,La)2Cu3O7",Y123,79.2,3.873,,11.622,PR0480532,La,1.25,Ca,0.5,Ba,1.25,Cu,3.0,,,,,,,,,,,O,7.1370000000000005,7.1370000000000005,La1.25Ca0.5Ba1.25Cu3.0O7.1370000000000005
4274,La1.25Ba1.75Cu3O7.07,"(Ca,La)(Ba,La)2Cu3O7",Y123,40.0,3.917,,11.751,PR0480532,La,1.25,Ba,1.75,Cu,3.0,,,,,,,,,,,,,O,7.07,7.07,La1.25Ba1.75Cu3.0O7.07
4275,La1.25Ca0.05Ba1.7Cu3O7.03,"(Ca,La)(Ba,La)2Cu3O7",Y123,38.6,,,,PR0480532,La,1.25,Ca,0.05,Ba,1.7,Cu,3.0,,,,,,,,,,,O,7.03,7.03,La1.25Ca0.05Ba1.7Cu3.0O7.03
4276,La1.25Ca0.1Ba1.65Cu3O7.06,"(Ca,La)(Ba,La)2Cu3O7",Y123,38.8,3.906,,11.718,PR0480532,La,1.25,Ca,0.1,Ba,1.65,Cu,3.0,,,,,,,,,,,O,7.06,7.06,La1.25Ca0.1Ba1.65Cu3.0O7.06
4277,La1.25Ca0.15Ba1.6Cu3O7.052,"(Ca,La)(Ba,La)2Cu3O7",Y123,45.6,,,,PR0480532,La,1.25,Ca,0.15,Ba,1.6,Cu,3.0,,,,,,,,,,,O,7.0520000000000005,7.0520000000000005,La1.25Ca0.15Ba1.6Cu3.0O7.0520000000000005
4278,La1.25Ca0.2Ba1.55Cu3O7.082,"(Ca,La)(Ba,La)2Cu3O7",Y123,50.2,3.8939999999999997,,11.685,PR0480532,La,1.25,Ca,0.2,Ba,1.55,Cu,3.0,,,,,,,,,,,O,7.0820000000000025,7.0820000000000025,La1.25Ca0.2Ba1.55Cu3.0O7.0820000000000025
4279,La1.25Ca0.25Ba1.5Cu3O7.087,"(Ca,La)(Ba,La)2Cu3O7",Y123,62.9,,,,PR0480532,La,1.25,Ca,0.25,Ba,1.5,Cu,3.0,,,,,,,,,,,O,7.0870000000000015,7.0870000000000015,La1.25Ca0.25Ba1.5Cu3.0O7.0870000000000015
4288,Tl2Ba2Ca2Cu3O10-Z,Tl2Ba2Ca2Cu3O10,Tl2223,116.0,,,,PR0475524,Tl,2.0,Ba,2.0,Ca,2.0,Cu,3.0,,,,,,,,,,,O,10.0,,Tl2.0Ba2.0Ca2.0Cu3.0O10.0
4289,Y1Ba2Cu3O6.9,YBa2Cu3O7,Y123,91.4,,,,PR0476154,Y,1.0,Ba,2.0,Cu,3.0,,,,,,,,,,,,,O,6.9,6.9,Y1.0Ba2.0Cu3.0O6.9
4298,Yb0.6Nd0.2Pr0.2Ba2Cu3O7-Z,"(Yb,Nd,Pr)Ba2Cu3O7",Y123,70.3,,,,PHC1990430,Yb,0.6,Nd,0.2,Pr,0.2,Ba,2.0,Cu,3.0,,,,,,,,,O,7.0,,Yb0.6Nd0.2Pr0.2Ba2.0Cu3.0O7.0
4299,Er0.5Eu0.2Pr0.3Ba2Cu3O7-Z,"(Er,Eu,Pr)Ba2Cu3O7",Y123,52.1,,,,PHC1990430,Er,0.5,Eu,0.2,Pr,0.3,Ba,2.0,Cu,3.0,,,,,,,,,O,7.0,,Er0.5Eu0.2Pr0.3Ba2.0Cu3.0O7.0
4300,Yb0.4Nd0.4Pr0.2Ba2Cu3O7-Z,"(Yb,Nd,Pr)Ba2Cu3O7",Y123,56.6,,,,PHC1990430,Yb,0.4,Nd,0.4,Pr,0.2,Ba,2.0,Cu,3.0,,,,,,,,,O,7.0,,Yb0.4Nd0.4Pr0.2Ba2.0Cu3.0O7.0
4301,Er0.4Eu0.3Pr0.3Ba2Cu3O7-Z,"(Er,Eu,Pr)Ba2Cu3O7",Y123,47.8,,,,PHC1990430,Er,0.4,Eu,0.3,Pr,0.3,Ba,2.0,Cu,3.0,,,,,,,,,O,7.0,,Er0.4Eu0.3Pr0.3Ba2.0Cu3.0O7.0
4308,Bi2Sr1.9La0.1Cu1O6.2,"Bi2(Sr,La)2CuO6",Bi2201,12.0,,,,PHC1990276,Bi,2.0,Sr,1.9,La,0.1,Cu,1.0,,,,,,,,,,,O,6.2,6.2,Bi2.0Sr1.9La0.1Cu1.0O6.2
4309,Bi2Sr1.8La0.2Cu1O6.3,"Bi2(Sr,La)2CuO6",Bi2201,18.0,,,,PHC1990276,Bi,2.0,Sr,1.8,La,0.2,Cu,1.0,,,,,,,,,,,O,6.3,6.3,Bi2.0Sr1.8La0.2Cu1.0O6.3
4310,Bi2Sr1.6La0.4Cu1O6.35,"Bi2(Sr,La)2CuO6",Bi2201,20.0,,,,PHC1990276,Bi,2.0,Sr,1.6,La,0.4,Cu,1.0,,,,,,,,,,,O,6.35,6.35,Bi2.0Sr1.6La0.4Cu1.0O6.35
4311,Bi2Sr1.5La0.5Cu1O6.38,"Bi2(Sr,La)2CuO6",Bi2201,21.0,,,,PHC1990276,Bi,2.0,Sr,1.5,La,0.5,Cu,1.0,,,,,,,,,,,O,6.38,6.38,Bi2.0Sr1.5La0.5Cu1.0O6.38
4314,Tl2Ba2Cu1O6,Tl2Ba2CuO6,Tl2201,15.0,,,,PRL0711238,Tl,2.0,Ba,2.0,Cu,1.0,,,,,,,,,,,,,O,6.0,,Tl2.0Ba2.0Cu1.0O6.0
4319,La0.8Sm0.2Ca1Ba1Cu3O7-Z,"(La,Sm)CaBaCu3O7",Y123,71.0,3.861,,11.626,PHC1990240,La,0.8,Sm,0.2,Ca,1.0,Ba,1.0,Cu,3.0,,,,,,,,,O,7.0,,La0.8Sm0.2Ca1.0Ba1.0Cu3.0O7.0
4320,La0.6Sm0.4Ca1Ba1Cu3O7-Z,"(La,Sm)CaBaCu3O7",Y123,68.0,3.859,,11.612,PHC1990240,La,0.6,Sm,0.4,Ca,1.0,Ba,1.0,Cu,3.0,,,,,,,,,O,7.0,,La0.6Sm0.4Ca1.0Ba1.0Cu3.0O7.0
4321,La0.4Sm0.6Ca1Ba1Cu3O7-Z,"(La,Sm)CaBaCu3O7",Y123,64.0,3.853,,11.613,PHC1990240,La,0.4,Sm,0.6,Ca,1.0,Ba,1.0,Cu,3.0,,,,,,,,,O,7.0,,La0.4Sm0.6Ca1.0Ba1.0Cu3.0O7.0
4322,La0.2Sm0.8Ca1Ba1Cu3O7-Z,"(La,Sm)CaBaCu3O7",Y123,56.0,,,,PHC1990240,La,0.2,Sm,0.8,Ca,1.0,Ba,1.0,Cu,3.0,,,,,,,,,O,7.0,,La0.2Sm0.8Ca1.0Ba1.0Cu3.0O7.0
4323,Sm1Ca1Ba1Cu3O7-Z,"(La,Sm)CaBaCu3O7",Y123,39.0,,,,PHC1990240,Sm,1.0,Ca,1.0,Ba,1.0,Cu,3.0,,,,,,,,,,,O,7.0,,Sm1.0Ca1.0Ba1.0Cu3.0O7.0
4324,La1Ca1Ba1Cu3O7-Z,"(La,Nd)CaBaCu3O7",Y123,72.0,3.8710000000000004,,11.61,PHC1990240,La,1.0,Ca,1.0,Ba,1.0,Cu,3.0,,,,,,,,,,,O,7.0,,La1.0Ca1.0Ba1.0Cu3.0O7.0
4325,La0.8Nd0.2Ca1Ba1Cu3O7-Z,"(La,Nd)CaBaCu3O7",Y123,71.0,3.866,,11.606,PHC1990240,La,0.8,Nd,0.2,Ca,1.0,Ba,1.0,Cu,3.0,,,,,,,,,O,7.0,,La0.8Nd0.2Ca1.0Ba1.0Cu3.0O7.0
4326,La0.6Nd0.4Ca1Ba1Cu3O7-Z,"(La,Nd)CaBaCu3O7",Y123,67.0,3.864,,11.617,PHC1990240,La,0.6,Nd,0.4,Ca,1.0,Ba,1.0,Cu,3.0,,,,,,,,,O,7.0,,La0.6Nd0.4Ca1.0Ba1.0Cu3.0O7.0
4327,La0.4Nd0.6Ca1Ba1Cu3O7-Z,"(La,Nd)CaBaCu3O7",Y123,63.0,3.86,,11.622,PHC1990240,La,0.4,Nd,0.6,Ca,1.0,Ba,1.0,Cu,3.0,,,,,,,,,O,7.0,,La0.4Nd0.6Ca1.0Ba1.0Cu3.0O7.0
4328,La0.2Nd0.8Ca1Ba1Cu3O7-Z,"(La,Nd)CaBaCu3O7",Y123,57.0,3.8569999999999998,,11.628,PHC1990240,La,0.2,Nd,0.8,Ca,1.0,Ba,1.0,Cu,3.0,,,,,,,,,O,7.0,,La0.2Nd0.8Ca1.0Ba1.0Cu3.0O7.0
4329,Nd1Ca1Ba1Cu3O7-Z,"(La,Nd)CaBaCu3O7",Y123,46.0,3.8539999999999996,,11.629000000000001,PHC1990240,Nd,1.0,Ca,1.0,Ba,1.0,Cu,3.0,,,,,,,,,,,O,7.0,,Nd1.0Ca1.0Ba1.0Cu3.0O7.0
4331,La2Cu1O4.09,La2CuO4,T,32.0,,,,PHC2020209,La,2.0,Cu,1.0,,,,,,,,,,,,,,,O,4.09,4.09,La2.0Cu1.0O4.09
4336,Y1Ba2Cu3O7-Z,YBa2Cu3O7,Y123,92.0,,,,PHC1970053,Y,1.0,Ba,2.0,Cu,3.0,,,,,,,,,,,,,O,7.0,,Y1.0Ba2.0Cu3.0O7.0
4337,Y1Ba2Cu4O8,YBa2Cu4O8,Y124,81.5,3.839,3.8689999999999998,27.243000000000002,PHC2040413,Y,1.0,Ba,2.0,Cu,4.0,,,,,,,,,,,,,O,8.0,,Y1.0Ba2.0Cu4.0O8.0
4338,Y0.9Ce0.1Ba2Cu4O8,"(Y,Ce)Ba2Cu4O8",Y124,56.5,3.845,3.8710000000000004,27.236,PHC2040413,Y,0.9,Ce,0.1,Ba,2.0,Cu,4.0,,,,,,,,,,,O,8.0,,Y0.9Ce0.1Ba2.0Cu4.0O8.0
4339,Dy1Ba2Cu4O8,DyBa2Cu4O8,Y124,76.0,3.844,3.872,27.22300000000001,PHC2040413,Dy,1.0,Ba,2.0,Cu,4.0,,,,,,,,,,,,,O,8.0,,Dy1.0Ba2.0Cu4.0O8.0
4340,Dy0.9Ce0.1Ba2Cu4O8,"(Dy,Ce)Ba2Cu4O8",Y124,44.0,3.846,3.8760000000000003,27.205,PHC2040413,Dy,0.9,Ce,0.1,Ba,2.0,Cu,4.0,,,,,,,,,,,O,8.0,,Dy0.9Ce0.1Ba2.0Cu4.0O8.0
4343,Lu0.9Pr0.1Ba2Cu3O2,"(Lu,Pr)Ba2Cu3O7",Y123,85.0,3.806,3.875,11.600999999999999,PR0471123,Lu,0.9,Pr,0.1,Ba,2.0,Cu,3.0,,,,,,,,,,,O,2.0,2.0,Lu0.9Pr0.1Ba2.0Cu3.0O2.0
4344,Ba0.65K0.35Bi1O2.99,"(Ba,K)BiO3",BKBO,18.7,,,,PHC2010043,Ba,0.65,K,0.35,Bi,1.0,,,,,,,,,,,,,O,2.99,2.99,Ba0.65K0.35Bi1.0O2.99
4345,Ba0.59K0.41Bi1O2.96,"(Ba,K)BiO3",BKBO,20.4,,,,PHC2010043,Ba,0.59,K,0.41,Bi,1.0,,,,,,,,,,,,,O,2.96,2.96,Ba0.59K0.41Bi1.0O2.96
4346,Ba0.52K0.48Bi1O2.93,"(Ba,K)BiO3",BKBO,20.6,,,,PHC2010043,Ba,0.52,K,0.48,Bi,1.0,,,,,,,,,,,,,O,2.93,2.93,Ba0.52K0.48Bi1.0O2.93
4347,Ba0.48K0.52Bi1O2.9,"(Ba,K)BiO3",BKBO,21.1,,,,PHC2010043,Ba,0.48,K,0.52,Bi,1.0,,,,,,,,,,,,,O,2.9,2.9,Ba0.48K0.52Bi1.0O2.9
4348,Ba0.45K0.55Bi1O2.83,"(Ba,K)BiO3",BKBO,18.95,,,,PHC2010043,Ba,0.45,K,0.55,Bi,1.0,,,,,,,,,,,,,O,2.83,2.83,Ba0.45K0.55Bi1.0O2.83
4358,Bi1.9Pb0.1Sr2Ca1Cu2O8.2,"(Bi,Pb)2Sr2CaCu2O8",Bi2212,73.5,5.39,5.44,31.0,PHC2000215,Bi,1.9,Pb,0.1,Sr,2.0,Ca,1.0,Cu,2.0,,,,,,,,,O,8.2,8.2,Bi1.9Pb0.1Sr2.0Ca1.0Cu2.0O8.2
4359,Bi2Sr2Ca1Cu2O8.2,"Bi2Sr2(Ca,Y)Cu2O8",Bi2212,85.2,5.4,5.45,31.1,PHC2000215,Bi,2.0,Sr,2.0,Ca,1.0,Cu,2.0,,,,,,,,,,,O,8.2,8.2,Bi2.0Sr2.0Ca1.0Cu2.0O8.2
4360,Bi2Sr2Ca0.9Y0.1Cu2O8.2,"Bi2Sr2(Ca,Y)Cu2O8",Bi2212,89.0,5.41,5.44,30.7,PHC2000215,Bi,2.0,Sr,2.0,Ca,0.9,Y,0.1,Cu,2.0,,,,,,,,,O,8.2,8.2,Bi2.0Sr2.0Ca0.9Y0.1Cu2.0O8.2
4361,Bi2Sr2Ca0.8Y0.2Cu2O8.2,"Bi2Sr2(Ca,Y)Cu2O8",Bi2212,87.8,5.4,5.45,31.0,PHC2000215,Bi,2.0,Sr,2.0,Ca,0.8,Y,0.2,Cu,2.0,,,,,,,,,O,8.2,8.2,Bi2.0Sr2.0Ca0.8Y0.2Cu2.0O8.2
4362,Dy1Ba1Sr1Cu3O6.94,RBaSrCu3O7,Y123,83.0,3.8160000000000003,3.838,11.542,PHC2000012,Dy,1.0,Ba,1.0,Sr,1.0,Cu,3.0,,,,,,,,,,,O,6.94,6.94,Dy1.0Ba1.0Sr1.0Cu3.0O6.94
4363,Y1Ba1Sr1Cu3O6.94,RBaSrCu3O7,Y123,79.0,3.7910000000000004,3.845,11.542,PHC2000012,Y,1.0,Ba,1.0,Sr,1.0,Cu,3.0,,,,,,,,,,,O,6.94,6.94,Y1.0Ba1.0Sr1.0Cu3.0O6.94
4364,Ho1Ba1Sr1Cu3O6.94,RBaSrCu3O7,Y123,79.0,3.7889999999999997,3.8510000000000004,11.546,PHC2000012,Ho,1.0,Ba,1.0,Sr,1.0,Cu,3.0,,,,,,,,,,,O,6.94,6.94,Ho1.0Ba1.0Sr1.0Cu3.0O6.94
4365,Er1Ba1Sr1Cu3O6.94,RBaSrCu3O7,Y123,78.0,3.7910000000000004,3.847,11.56,PHC2000012,Er,1.0,Ba,1.0,Sr,1.0,Cu,3.0,,,,,,,,,,,O,6.94,6.94,Er1.0Ba1.0Sr1.0Cu3.0O6.94
4366,Tm1Ba1Sr1Cu3O6.94,RBaSrCu3O7,Y123,70.0,3.821,3.8360000000000003,11.55,PHC2000012,Tm,1.0,Ba,1.0,Sr,1.0,Cu,3.0,,,,,,,,,,,O,6.94,6.94,Tm1.0Ba1.0Sr1.0Cu3.0O6.94
4367,Lu1Ba1Sr1Cu3O6.94,RBaSrCu3O7,Y123,54.0,,,11.61,PHC2000012,Lu,1.0,Ba,1.0,Sr,1.0,Cu,3.0,,,,,,,,,,,O,6.94,6.94,Lu1.0Ba1.0Sr1.0Cu3.0O6.94
4368,La1Ba1Sr1Cu3O6.94,RBaSrCu3O7,Y123,57.0,3.877,,11.728,PHC2000012,La,1.0,Ba,1.0,Sr,1.0,Cu,3.0,,,,,,,,,,,O,6.94,6.94,La1.0Ba1.0Sr1.0Cu3.0O6.94
4370,Nd1Ba1Sr1Cu3O6.94,RBaSrCu3O7,Y123,74.0,3.87,,11.622,PHC2000012,Nd,1.0,Ba,1.0,Sr,1.0,Cu,3.0,,,,,,,,,,,O,6.94,6.94,Nd1.0Ba1.0Sr1.0Cu3.0O6.94
4371,Sm1Ba1Sr1Cu3O6.94,RBaSrCu3O7,Y123,80.0,3.8510000000000004,,11.591,PHC2000012,Sm,1.0,Ba,1.0,Sr,1.0,Cu,3.0,,,,,,,,,,,O,6.94,6.94,Sm1.0Ba1.0Sr1.0Cu3.0O6.94
4372,Eu1Ba1Sr1Cu3O6.94,RBaSrCu3O7,Y123,80.0,3.844,,11.579,PHC2000012,Eu,1.0,Ba,1.0,Sr,1.0,Cu,3.0,,,,,,,,,,,O,6.94,6.94,Eu1.0Ba1.0Sr1.0Cu3.0O6.94
4373,Gd1Ba1Sr1Cu3O6.94,RBaSrCu3O7,Y123,86.0,3.845,,11.554,PHC2000012,Gd,1.0,Ba,1.0,Sr,1.0,Cu,3.0,,,,,,,,,,,O,6.94,6.94,Gd1.0Ba1.0Sr1.0Cu3.0O6.94
4380,Tl2Ba2Ca3Cu4O12,Tl2Ba2Ca3Cu4O12,Tl2234,109.0,3.8489999999999998,,42.049,PHC2010053,Tl,2.0,Ba,2.0,Ca,3.0,Cu,4.0,,,,,,,,,,,O,12.0,,Tl2.0Ba2.0Ca3.0Cu4.0O12.0
4401,Y1Ba2Cu3O7-Z,RBa2Cu3O7,Y123,90.0,,,,JPD0260281,Y,1.0,Ba,2.0,Cu,3.0,,,,,,,,,,,,,O,7.0,,Y1.0Ba2.0Cu3.0O7.0
4402,Gd1Ba2Cu3O7-Z,RBa2Cu3O7,Y123,92.0,,,,JPD0260281,Gd,1.0,Ba,2.0,Cu,3.0,,,,,,,,,,,,,O,7.0,,Gd1.0Ba2.0Cu3.0O7.0
4403,Sm1Ba2Cu3O7-Z,RBa2Cu3O7,Y123,86.0,,,,JPD0260281,Sm,1.0,Ba,2.0,Cu,3.0,,,,,,,,,,,,,O,7.0,,Sm1.0Ba2.0Cu3.0O7.0
4404,Nd1Ba2Cu3O7-Z,RBa2Cu3O7,Y123,92.0,,,,JPD0260281,Nd,1.0,Ba,2.0,Cu,3.0,,,,,,,,,,,,,O,7.0,,Nd1.0Ba2.0Cu3.0O7.0
4405,Dy1Ba2Cu3O7-Z,RBa2Cu3O7,Y123,92.0,,,,JPD0260281,Dy,1.0,Ba,2.0,Cu,3.0,,,,,,,,,,,,,O,7.0,,Dy1.0Ba2.0Cu3.0O7.0
4406,La1.9Sr0.1Cu1O4,"(La,Sr)2CuO4",T,26.2,,,,PR0472854,La,1.9,Sr,0.1,Cu,1.0,,,,,,,,,,,,,O,4.0,,La1.9Sr0.1Cu1.0O4.0
4407,La1.875Sr0.125Cu1O4,"(La,Sr)2CuO4",T,32.4,,,,PR0472854,La,1.875,Sr,0.125,Cu,1.0,,,,,,,,,,,,,O,4.0,,La1.875Sr0.125Cu1.0O4.0
4408,La1.83Sr0.17Cu1O4,"(La,Sr)2CuO4",T,35.1,,,,PR0472854,La,1.83,Sr,0.17,Cu,1.0,,,,,,,,,,,,,O,4.0,,La1.83Sr0.17Cu1.0O4.0
4409,La1.8Sr0.2Cu1O4,"(La,Sr)2CuO4",T,29.8,,,,PR0472854,La,1.8,Sr,0.2,Cu,1.0,,,,,,,,,,,,,O,4.0,,La1.8Sr0.2Cu1.0O4.0
4410,Y1Ba2Cu3O6.45,YBa2Cu3O7,Y123,47.0,,,11.76,SSC0850925,Y,1.0,Ba,2.0,Cu,3.0,,,,,,,,,,,,,O,6.45,6.45,Y1.0Ba2.0Cu3.0O6.45
4416,Nd1.85Ce0.15Cu1O4,"(Nd,Ce)2CuO4",T',24.0,,,,PR0480657,Nd,1.85,Ce,0.15,Cu,1.0,,,,,,,,,,,,,O,4.0,,Nd1.85Ce0.15Cu1.0O4.0
4417,Y1Ba2Cu2.82Fe0.18O6.95,"YBa2(Cu,Fe)3O7",Y123,75.6,3.885,,11.718,PHC2050039,Y,1.0,Ba,2.0,Cu,2.82,Fe,0.18,,,,,,,,,,,O,6.95,6.95,Y1.0Ba2.0Cu2.82Fe0.18O6.95
4418,Y1Ba2Cu2.82Fe0.18O6.895,"YBa2(Cu,Fe)3O7",Y123,87.7,,,,PHC2050039,Y,1.0,Ba,2.0,Cu,2.82,Fe,0.18,,,,,,,,,,,O,6.895,6.895,Y1.0Ba2.0Cu2.82Fe0.18O6.895
4419,Y1Ba2Cu2.94Fe0.06O6.89,"YBa2(Cu,Fe)3O7",Y123,87.5,3.8489999999999998,3.88,11.681,PHC2050039,Y,1.0,Ba,2.0,Cu,2.94,Fe,0.06,,,,,,,,,,,O,6.89,6.89,Y1.0Ba2.0Cu2.94Fe0.06O6.89
4420,Y1Ba2Cu2.94Fe0.06O6.954,"YBa2(Cu,Fe)3O7",Y123,76.6,,,,PHC2050039,Y,1.0,Ba,2.0,Cu,2.94,Fe,0.06,,,,,,,,,,,O,6.954,6.954,Y1.0Ba2.0Cu2.94Fe0.06O6.954
4432,La1.9Sr0.1Cu1O4,"(La,Sr)2CuO4",T,28.0,,,,PR04711384,La,1.9,Sr,0.1,Cu,1.0,,,,,,,,,,,,,O,4.0,,La1.9Sr0.1Cu1.0O4.0
4433,La1.875Sr0.125Cu1O4,"(La,Sr)2CuO4",T,32.0,,,,PR04711384,La,1.875,Sr,0.125,Cu,1.0,,,,,,,,,,,,,O,4.0,,La1.875Sr0.125Cu1.0O4.0
4434,La1.83Sr0.17Cu1O4,"(La,Sr)2CuO4",T,34.0,,,,PR04711384,La,1.83,Sr,0.17,Cu,1.0,,,,,,,,,,,,,O,4.0,,La1.83Sr0.17Cu1.0O4.0
4435,La1.8Sr0.2Cu1O4,"(La,Sr)2CuO4",T,29.8,,,,PR04711384,La,1.8,Sr,0.2,Cu,1.0,,,,,,,,,,,,,O,4.0,,La1.8Sr0.2Cu1.0O4.0
4436,Y1Ba2Cu3O7-Z,YBa2Cu3O7,Y123,87.3,,,,PHC2050032,Y,1.0,Ba,2.0,Cu,3.0,,,,,,,,,,,,,O,7.0,,Y1.0Ba2.0Cu3.0O7.0
4437,Y1Ba2Cu3O7-Z,YBa2Cu3O7,Y123,89.4,,,,PHC2050032,Y,1.0,Ba,2.0,Cu,3.0,,,,,,,,,,,,,O,7.0,,Y1.0Ba2.0Cu3.0O7.0
4455,Eu2.17Ce0.5Sr1.33Cu2.5Fe0.5O9.23,"(Eu,Ce)2(Eu,Sr)2(Cu,Fe)3O8+z",223,25.7,3.845,,28.06,PHC1920001,Eu,2.17,Ce,0.5,Sr,1.33,Cu,2.5,Fe,0.5,,,,,,,,,O,9.23,9.23,Eu2.17Ce0.5Sr1.33Cu2.5Fe0.5O9.23
4459,Eu2.17Ce0.5Sr1.33Cu2.5Co0.5O9.08,"(Eu,Ce)2(Eu,Sr)2(Cu,Co)3O8+z",223,34.9,3.8489999999999998,,28.104,PHC1920001,Eu,2.17,Ce,0.5,Sr,1.33,Cu,2.5,Co,0.5,,,,,,,,,O,9.08,9.08,Eu2.17Ce0.5Sr1.33Cu2.5Co0.5O9.08
4463,Eu2.17Ce0.5Sr1.33Cu2.5Al0.5O9.02,"(Eu,Ce)2(Eu,Sr)2(Cu,Al)3O8+",223,16.4,3.853,,27.871,PHC1920001,Eu,2.17,Ce,0.5,Sr,1.33,Cu,2.5,Al,0.5,,,,,,,,,O,9.02,9.02,Eu2.17Ce0.5Sr1.33Cu2.5Al0.5O9.02
4489,Bi2Sr2Ca2Cu3O10,Bi2Sr2Ca2Cu3O10,Bi2223,106.5,,,,SSC0860441,Bi,2.0,Sr,2.0,Ca,2.0,Cu,3.0,,,,,,,,,,,O,10.0,,Bi2.0Sr2.0Ca2.0Cu3.0O10.0
4490,Y0.85Pr0.15Ba2Cu3O7-z,"(Y,Pr)Ba2Cu3O7",Y123,80.0,,,,SSC0860199,Y,0.85,Pr,0.15,Ba,2.0,Cu,3.0,,,,,,,,,,,O,7.0,,Y0.85Pr0.15Ba2.0Cu3.0O7.0
4502,Y1Ba2Cu4O8,YBa2Cu4O8,Y124,79.0,,,,PHC2160187,Y,1.0,Ba,2.0,Cu,4.0,,,,,,,,,,,,,O,8.0,,Y1.0Ba2.0Cu4.0O8.0
4507,Dy2Ba4Cu7O14.61,Dy2Ba4Cu7O14,Y247,29.0,3.8569999999999998,3.875,50.36,PHC2160140,Dy,2.0,Ba,4.0,Cu,7.0,,,,,,,,,,,,,O,14.61,14.61,Dy2.0Ba4.0Cu7.0O14.61
4508,Nd2Ba4Cu7O15.38,Nd2Ba4Cu7O14,Y247,35.0,3.891,3.9,50.62,PHC2160140,Nd,2.0,Ba,4.0,Cu,7.0,,,,,,,,,,,,,O,15.38,15.38,Nd2.0Ba4.0Cu7.0O15.38
4514,Hg1Ba2Ca2Cu3O8,HgBa2Ca2Cu3O8,Hg1223,133.0,,,,PHC2160017,Hg,1.0,Ba,2.0,Ca,2.0,Cu,3.0,,,,,,,,,,,O,8.0,,Hg1.0Ba2.0Ca2.0Cu3.0O8.0
4515,Hg1Ba2Ca2Cu3O8,HgBa2Ca2Cu3O8,Hg1223,132.0,3.8510000000000004,,15.847000000000001,PHC2160006,Hg,1.0,Ba,2.0,Ca,2.0,Cu,3.0,,,,,,,,,,,O,8.0,,Hg1.0Ba2.0Ca2.0Cu3.0O8.0
4516,Nd0.5Ca0.5Ba2Cu2HgO6+z,"HgBa2(Nd,Ca)Cu2O6",Hg1212,110.0,3.877,12.607000000000001,,PHC2160001,Nd,0.5,Ca,0.5,Ba,2.0,Cu,2.0,Hg,,,,,,,,,,O,6.0,,Nd0.5Ca0.5Ba2.0Cu2.0HgO6.0
4517,Nd0.6Ca0.4Ba2Cu2.2Hg0.8O6+z,"(Hg,Cu)Ba2(Nd,Ca)Cu2O6",Hg1212,108.0,,,,PHC2160001,Nd,0.6,Ca,0.4,Ba,2.0,Cu,2.2,Hg,0.8,,,,,,,,,O,6.0,,Nd0.6Ca0.4Ba2.0Cu2.2Hg0.8O6.0
4518,Hg1Ba2Ca1Cu2O6+z,HgBa2CaCu2O6,Hg1212,128.0,3.85,,12.66,PHC2160029,Hg,1.0,Ba,2.0,Ca,1.0,Cu,2.0,,,,,,,,,,,O,6.0,,Hg1.0Ba2.0Ca1.0Cu2.0O6.0
4519,Hg1Ba2Ca1Cu2O6+z,HgBa2CaCu2O6,Hg1212,92.0,3.863,,12.698,PHC2160029,Hg,1.0,Ba,2.0,Ca,1.0,Cu,2.0,,,,,,,,,,,O,6.0,,Hg1.0Ba2.0Ca1.0Cu2.0O6.0
4520,Nd1.85Ce0.15Cu1O3.98,"(Nd,Ce)2CuO4",T',19.0,,,,PHC1590391,Nd,1.85,Ce,0.15,Cu,1.0,,,,,,,,,,,,,O,3.98,3.98,Nd1.85Ce0.15Cu1.0O3.98
4525,Nd1.84Ce0.16Cu1O4,"(Nd,Ce)2CuO4",T',21.75,3.9560000000000004,,12.107999999999999,NAT3380635,Nd,1.84,Ce,0.16,Cu,1.0,,,,,,,,,,,,,O,4.0,,Nd1.84Ce0.16Cu1.0O4.0
4526,Tl0.6Pb0.2Bi0.2Sr1.8Ba0.2Ca2Cu3O9,"(Tl,Pb,Bi)(Sr,Ba)Ca2Cu3O9",Tl1223,122.0,3.822,,15.347999999999999,PHC2220278,Tl,0.6,Pb,0.2,Bi,0.2,Sr,1.8,Ba,0.2,Ca,2.0,Cu,3.0,,,,,O,9.0,,Tl0.6Pb0.2Bi0.2Sr1.8Ba0.2Ca2.0Cu3.0O9.0
4531,Y0.9Ca0.1Sr2Cu2.5Fe0.5O6.9,"(Y,Ca)Sr2(Cu,Fe)3O7",Y123,20.0,3.798,,11.39,PHC2220157,Y,0.9,Ca,0.1,Sr,2.0,Cu,2.5,Fe,0.5,,,,,,,,,O,6.9,6.9,Y0.9Ca0.1Sr2.0Cu2.5Fe0.5O6.9
4532,Y0.88Ca0.12Sr2Cu2.5Fe0.5O6.89,"(Y,Ca)Sr2(Cu,Fe)3O7",Y123,19.0,3.803,,11.41,PHC2220157,Y,0.88,Ca,0.12,Sr,2.0,Cu,2.5,Fe,0.5,,,,,,,,,O,6.89,6.89,Y0.88Ca0.12Sr2.0Cu2.5Fe0.5O6.89
4533,Ba2Ca2Cu3O8+z,CuBa2Ca2Cu2O8,Cu1223,75.0,,,15.0,PHC2220052,Ba,2.0,Ca,2.0,Cu,3.0,,,,,,,,,,,,,O,8.0,,Ba2.0Ca2.0Cu3.0O8.0
4534,Ba2Ca3Cu5O10+z,CuBa2Ca3Cu4O10,Cu1234,80.0,,,18.0,PHC2220052,Ba,2.0,Ca,3.0,Cu,5.0,,,,,,,,,,,,,O,10.0,,Ba2.0Ca3.0Cu5.0O10.0
4535,Ba2Ca4Cu6O12+z,CuBa2Ca4Cu5O12,Cu1245,95.0,,,21.0,PHC2220052,Ba,2.0,Ca,4.0,Cu,6.0,,,,,,,,,,,,,O,12.0,,Ba2.0Ca4.0Cu6.0O12.0
4536,Ba2Ca5Cu7O14+z,CuBa2Ca5Cu6O14,Cu1256,120.0,,,24.0,PHC2220052,Ba,2.0,Ca,5.0,Cu,7.0,,,,,,,,,,,,,O,14.0,,Ba2.0Ca5.0Cu7.0O14.0
4537,Hg1Ba2Ca2Cu3O8+z,HgBa2Ca2Cu3O8,Hg1223,134.5,3.852,,15.83,PHC2220007,Hg,1.0,Ba,2.0,Ca,2.0,Cu,3.0,,,,,,,,,,,O,8.0,,Hg1.0Ba2.0Ca2.0Cu3.0O8.0
4542,Pb0.7Hg0.3Sr2Nd0.3Ca0.7Cu2O6.6,"(Pb,Hg)Sr2(Nd,Ca)Cu2O7",Pb1212,90.0,3.812,,12.134,PHC2220019,Pb,0.7,Hg,0.3,Sr,2.0,Nd,0.3,Ca,0.7,Cu,2.0,,,,,,,O,6.6,6.6,Pb0.7Hg0.3Sr2.0Nd0.3Ca0.7Cu2.0O6.6
4543,Pb0.7Hg0.3Sr4Cu2C1O10,"(Pb,Hg)Sr4Cu2(CO3)O7",Pb1212,68.0,3.824,,16.468,PHC2220019,Pb,0.7,Hg,0.3,Sr,4.0,Cu,2.0,C,1.0,,,,,,,,,O,10.0,,Pb0.7Hg0.3Sr4.0Cu2.0C1.0O10.0
4544,Y1Ba2Cu3O6.9,YBa2Cu3O7,Y123,89.8,,,,PR04900572,Y,1.0,Ba,2.0,Cu,3.0,,,,,,,,,,,,,O,6.9,6.9,Y1.0Ba2.0Cu3.0O6.9
4546,Y1Ba2Cu3O7,YBa2Cu3O7,Y123,90.25,,,,PR04900572,Y,1.0,Ba,2.0,Cu,3.0,,,,,,,,,,,,,O,7.0,7.0,Y1.0Ba2.0Cu3.0O7.0
4547,Y1Ba2Cu3O6.8,YBa2Cu3O7,Y123,89.1,,,,PR04900572,Y,1.0,Ba,2.0,Cu,3.0,,,,,,,,,,,,,O,6.8,6.8,Y1.0Ba2.0Cu3.0O6.8
4548,Y1Ba2Cu3O7-z,YBa2Cu3O7,Y123,92.0,,,,PR04900580,Y,1.0,Ba,2.0,Cu,3.0,,,,,,,,,,,,,O,7.0,,Y1.0Ba2.0Cu3.0O7.0
4549,Y1Ba2Cu2.98Fe0.02O7-z,"YBa2(Cu,Fe)3O7",Y123,93.4,,,,PR04900580,Y,1.0,Ba,2.0,Cu,2.98,Fe,0.02,,,,,,,,,,,O,7.0,,Y1.0Ba2.0Cu2.98Fe0.02O7.0
4550,Y1Ba2Cu2.96Fe0.04O7-z,"YBa2(Cu,Fe)3O7",Y123,90.5,,,,PR04900580,Y,1.0,Ba,2.0,Cu,2.96,Fe,0.04,,,,,,,,,,,O,7.0,,Y1.0Ba2.0Cu2.96Fe0.04O7.0
4551,Y1Ba2Cu2.88Fe0.12O7-z,"YBa2(Cu,Fe)3O7",Y123,75.0,,,,PR04900580,Y,1.0,Ba,2.0,Cu,2.88,Fe,0.12,,,,,,,,,,,O,7.0,,Y1.0Ba2.0Cu2.88Fe0.12O7.0
4552,Y1Ba2Cu2.8Fe0.2O7-z,"YBa2(Cu,Fe)3O7",Y123,64.0,,,,PR04900580,Y,1.0,Ba,2.0,Cu,2.8,Fe,0.2,,,,,,,,,,,O,7.0,,Y1.0Ba2.0Cu2.8Fe0.2O7.0
4553,Yb1Ba2Cu2.98Zn0.02O7-z,"YbBa2(Cu,Zn)3O7",Y123,83.3,,,,PHC2210039,Yb,1.0,Ba,2.0,Cu,2.98,Zn,0.02,,,,,,,,,,,O,7.0,,Yb1.0Ba2.0Cu2.98Zn0.02O7.0
4554,Er1Ba2Cu2.98Zn0.02O7-z,"ErBa2(Cu,Zn)3O7",Y123,85.5,,,,PHC2210039,Er,1.0,Ba,2.0,Cu,2.98,Zn,0.02,,,,,,,,,,,O,7.0,,Er1.0Ba2.0Cu2.98Zn0.02O7.0
4555,Y1Ba2Cu2.98Zn0.02O7-z,"YBa2(Cu,Zn)3O7",Y123,84.7,,,,PHC2210039,Y,1.0,Ba,2.0,Cu,2.98,Zn,0.02,,,,,,,,,,,O,7.0,,Y1.0Ba2.0Cu2.98Zn0.02O7.0
4556,Dy1Ba2Cu2.98Zn0.02O7-z,"DyBa2(Cu,Zn)3O7",Y123,84.8,,,,PHC2210039,Dy,1.0,Ba,2.0,Cu,2.98,Zn,0.02,,,,,,,,,,,O,7.0,,Dy1.0Ba2.0Cu2.98Zn0.02O7.0
4557,Gd1Ba2Cu2.98Zn0.02O7-z,"GdBa2(Cu,Zn)3O7",Y123,86.0,,,,PHC2210039,Gd,1.0,Ba,2.0,Cu,2.98,Zn,0.02,,,,,,,,,,,O,7.0,,Gd1.0Ba2.0Cu2.98Zn0.02O7.0
4558,Eu1Ba2Cu2.98Zn0.02O7-z,"EuBa2(Cu,Zn)3O7",Y123,86.0,,,,PHC2210039,Eu,1.0,Ba,2.0,Cu,2.98,Zn,0.02,,,,,,,,,,,O,7.0,,Eu1.0Ba2.0Cu2.98Zn0.02O7.0
4559,Sm1Ba2Cu2.98Zn0.02O7-z,"SmBa2(Cu,Zn)3O7",Y123,86.3,,,,PHC2210039,Sm,1.0,Ba,2.0,Cu,2.98,Zn,0.02,,,,,,,,,,,O,7.0,,Sm1.0Ba2.0Cu2.98Zn0.02O7.0
4560,Nd1Ba2Cu2.98Zn0.02O7-z,"NdBa2(Cu,Zn)3O7",Y123,85.5,,,,PHC2210039,Nd,1.0,Ba,2.0,Cu,2.98,Zn,0.02,,,,,,,,,,,O,7.0,,Nd1.0Ba2.0Cu2.98Zn0.02O7.0
4561,Bi0.33Hg0.67Sr2Y1Cu2O7,"(Bi,Hg)Sr2YCu2O7",Hg1212,74.0,3.8160000000000003,,12.02,PHC2200001,Bi,0.33,Hg,0.67,Sr,2.0,Y,1.0,Cu,2.0,,,,,,,,,O,7.0,,Bi0.33Hg0.67Sr2.0Y1.0Cu2.0O7.0
4562,Bi0.33Hg0.67Sr2Y0.5Ca0.5Cu2O7,"(Bi,Hg)Sr2(Y,Ca)Cu2O7",Hg1212,92.0,3.8110000000000004,,12.0,PHC2200001,Bi,0.33,Hg,0.67,Sr,2.0,Y,0.5,Ca,0.5,Cu,2.0,,,,,,,O,7.0,,Bi0.33Hg0.67Sr2.0Y0.5Ca0.5Cu2.0O7.0
4566,Hg1Ba2Cu1O4+z,HgBa2CuO4,Hg1201,75.0,,,,PHC2220047,Hg,1.0,Ba,2.0,Cu,1.0,,,,,,,,,,,,,O,4.0,,Hg1.0Ba2.0Cu1.0O4.0
4567,Hg1Ba2Cu1O4+z,HgBa2CuO4,Hg1201,97.0,,,,PHC2220047,Hg,1.0,Ba,2.0,Cu,1.0,,,,,,,,,,,,,O,4.0,,Hg1.0Ba2.0Cu1.0O4.0
4568,Eu1.6Sr1.8Ce0.6Cu3O8.6,"(Eu,Sr)2(Eu,Ce)2Cu3O8",223,30.0,3.844,,28.09,PHC2190047,Eu,1.6,Sr,1.8,Ce,0.6,Cu,3.0,,,,,,,,,,,O,8.6,8.6,Eu1.6Sr1.8Ce0.6Cu3.0O8.6
4570,Sm1.6Sr1.7Ce0.7Cu3O8+z,"(Sm,Sr)2(Sm,Ce)2Cu3O8",223,36.0,3.8560000000000003,,28.18,PHC2190047,Sm,1.6,Sr,1.7,Ce,0.7,Cu,3.0,,,,,,,,,,,O,8.0,,Sm1.6Sr1.7Ce0.7Cu3.0O8.0
4571,Hg1Ba2Cu1O4+z,HgBa2CuO4,Hg1201,97.0,3.8789999999999996,,9.516,PHC2210001,Hg,1.0,Ba,2.0,Cu,1.0,,,,,,,,,,,,,O,4.0,,Hg1.0Ba2.0Cu1.0O4.0
4572,Hg1Ba2Ca1Cu2O6+z,HgBa2CaCu2O6,Hg1212,128.0,3.8489999999999998,,12.645999999999999,PHC2210001,Hg,1.0,Ba,2.0,Ca,1.0,Cu,2.0,,,,,,,,,,,O,6.0,,Hg1.0Ba2.0Ca1.0Cu2.0O6.0
4573,Hg1Ba2Ca2Cu3O8+z,HgBa2Ca2Cu3O8,Hg1223,135.0,3.846,,15.773,PHC2210001,Hg,1.0,Ba,2.0,Ca,2.0,Cu,3.0,,,,,,,,,,,O,8.0,,Hg1.0Ba2.0Ca2.0Cu3.0O8.0
4574,Bi2Sr2Ca1Cu2O8,Bi2Sr2CaCu2O8,Bi2212,85.0,5.399,5.4570000000000025,30.724,PRL0720128,Bi,2.0,Sr,2.0,Ca,1.0,Cu,2.0,,,,,,,,,,,O,8.0,,Bi2.0Sr2.0Ca1.0Cu2.0O8.0
4581,Y1Ba2Cu3O6.7,YBa2Cu3O7,Y123,77.0,,,,PRL0721537,Y,1.0,Ba,2.0,Cu,3.0,,,,,,,,,,,,,O,6.7,6.7,Y1.0Ba2.0Cu3.0O6.7
4582,Y1Ba2Cu3O6.45,YBa2Cu3O7,Y123,49.0,,,,PRL0721537,Y,1.0,Ba,2.0,Cu,3.0,,,,,,,,,,,,,O,6.45,6.45,Y1.0Ba2.0Cu3.0O6.45
4583,Y1Ba2Cu3O6.4,YBa2Cu3O7,Y123,34.0,,,,PRL0721537,Y,1.0,Ba,2.0,Cu,3.0,,,,,,,,,,,,,O,6.4,6.4,Y1.0Ba2.0Cu3.0O6.4
4584,Y1Ba2Cu3O6.35,YBa2Cu3O7,Y123,15.0,,,,PRL0721537,Y,1.0,Ba,2.0,Cu,3.0,,,,,,,,,,,,,O,6.35,6.35,Y1.0Ba2.0Cu3.0O6.35
4585,Y1Ba2Cu4O8,YBa2Cu4O8,Y124,80.0,3.8369999999999997,3.8680000000000003,27.20300000000001,PHC2200041,Y,1.0,Ba,2.0,Cu,4.0,,,,,,,,,,,,,O,8.0,,Y1.0Ba2.0Cu4.0O8.0
4586,Y0.9Pr0.1Ba2Cu4O8,"(Y,Pr)Ba2Cu4O8",Y124,75.0,3.841,3.8710000000000004,27.206,PHC2200041,Y,0.9,Pr,0.1,Ba,2.0,Cu,4.0,,,,,,,,,,,O,8.0,,Y0.9Pr0.1Ba2.0Cu4.0O8.0
4587,Y0.8Pr0.2Ba2Cu4O8,"(Y,Pr)Ba2Cu4O8",Y124,68.0,3.845,3.875,27.214000000000002,PHC2200041,Y,0.8,Pr,0.2,Ba,2.0,Cu,4.0,,,,,,,,,,,O,8.0,,Y0.8Pr0.2Ba2.0Cu4.0O8.0
4588,Y0.7Pr0.3Ba2Cu4O8,"(Y,Pr)Ba2Cu4O8",Y124,61.0,3.8489999999999998,3.8789999999999996,27.215,PHC2200041,Y,0.7,Pr,0.3,Ba,2.0,Cu,4.0,,,,,,,,,,,O,8.0,,Y0.7Pr0.3Ba2.0Cu4.0O8.0
4589,Y0.6Pr0.4Ba2Cu4O8,"(Y,Pr)Ba2Cu4O8",Y124,58.0,3.853,3.8819999999999997,27.226999999999997,PHC2200041,Y,0.6,Pr,0.4,Ba,2.0,Cu,4.0,,,,,,,,,,,O,8.0,,Y0.6Pr0.4Ba2.0Cu4.0O8.0
4590,Y0.5Pr0.5Ba2Cu4O8,"(Y,Pr)Ba2Cu4O8",Y124,49.0,3.858,3.885,27.236,PHC2200041,Y,0.5,Pr,0.5,Ba,2.0,Cu,4.0,,,,,,,,,,,O,8.0,,Y0.5Pr0.5Ba2.0Cu4.0O8.0
4591,Y0.4Pr0.6Ba2Cu4O8,"(Y,Pr)Ba2Cu4O8",Y124,39.0,3.863,3.889,27.248,PHC2200041,Y,0.4,Pr,0.6,Ba,2.0,Cu,4.0,,,,,,,,,,,O,8.0,,Y0.4Pr0.6Ba2.0Cu4.0O8.0
4592,Y0.3Pr0.7Ba2Cu4O8,"(Y,Pr)Ba2Cu4O8",Y124,23.0,3.867,3.892,27.250999999999998,PHC2200041,Y,0.3,Pr,0.7,Ba,2.0,Cu,4.0,,,,,,,,,,,O,8.0,,Y0.3Pr0.7Ba2.0Cu4.0O8.0
4593,Lu0.8Ce0.1Ca0.1Ba2Cu3O7-z,"(Lu,Ce,Ca)Ba2Cu3O7",Y123,73.0,,,,PHC2190183,Lu,0.8,Ce,0.1,Ca,0.1,Ba,2.0,Cu,3.0,,,,,,,,,O,7.0,,Lu0.8Ce0.1Ca0.1Ba2.0Cu3.0O7.0
4594,Lu0.75Ce0.15Ca0.1Ba2Cu3O7-z,"(Lu,Ce,Ca)Ba2Cu3O7",Y123,70.0,,,,PHC2190183,Lu,0.75,Ce,0.15,Ca,0.1,Ba,2.0,Cu,3.0,,,,,,,,,O,7.0,,Lu0.75Ce0.15Ca0.1Ba2.0Cu3.0O7.0
4595,Lu0.7Ce0.15Ca0.15Ba2Cu3O7-z,"(Lu,Ce,Ca)Ba2Cu3O7",Y123,66.0,,,,PHC2190183,Lu,0.7,Ce,0.15,Ca,0.15,Ba,2.0,Cu,3.0,,,,,,,,,O,7.0,,Lu0.7Ce0.15Ca0.15Ba2.0Cu3.0O7.0
4596,Lu0.9Ce0.1Ba2Cu3O7-z,"(Lu,Ce)Ba2Cu3O7",Y123,60.0,,,,PHC2190183,Lu,0.9,Ce,0.1,Ba,2.0,Cu,3.0,,,,,,,,,,,O,7.0,,Lu0.9Ce0.1Ba2.0Cu3.0O7.0
4597,Lu0.93Pr0.07Ba2Cu3O7-z,"(Lu,Pr)Ba2Cu3O7",Y123,78.0,,,,PHC2190183,Lu,0.93,Pr,0.07,Ba,2.0,Cu,3.0,,,,,,,,,,,O,7.0,,Lu0.93Pr0.07Ba2.0Cu3.0O7.0
4598,Lu0.9Pr0.1Ba2Cu3O7-z,"(Lu,Pr)Ba2Cu3O7",Y123,86.0,,,,PHC2190183,Lu,0.9,Pr,0.1,Ba,2.0,Cu,3.0,,,,,,,,,,,O,7.0,,Lu0.9Pr0.1Ba2.0Cu3.0O7.0
4599,Lu0.8Pr0.1Ca0.1Ba2Cu3O7-z,"(Lu,Pr,Ca)Ba2Cu3O7",Y123,78.0,,,,PHC2190183,Lu,0.8,Pr,0.1,Ca,0.1,Ba,2.0,Cu,3.0,,,,,,,,,O,7.0,,Lu0.8Pr0.1Ca0.1Ba2.0Cu3.0O7.0
4600,Lu0.85Pr0.15Ba2Cu3O7-z,"(Lu,Pr)Ba2Cu3O7",Y123,82.5,,,,PHC2190183,Lu,0.85,Pr,0.15,Ba,2.0,Cu,3.0,,,,,,,,,,,O,7.0,,Lu0.85Pr0.15Ba2.0Cu3.0O7.0
4601,Lu0.8Pr0.2Ba2Cu3O7-z,"(Lu,Pr)Ba2Cu3O7",Y123,80.0,,,,PHC2190183,Lu,0.8,Pr,0.2,Ba,2.0,Cu,3.0,,,,,,,,,,,O,7.0,,Lu0.8Pr0.2Ba2.0Cu3.0O7.0
4602,Lu0.7Pr0.2Ca0.1Ba2Cu3O7-z,"(Lu,Pr,Ca)Ba2Cu3O7",Y123,74.0,,,,PHC2190183,Lu,0.7,Pr,0.2,Ca,0.1,Ba,2.0,Cu,3.0,,,,,,,,,O,7.0,,Lu0.7Pr0.2Ca0.1Ba2.0Cu3.0O7.0
4603,Lu0.7Pr0.3Ba2Cu3O7-z,"(Lu,Pr)Ba2Cu3O7",Y123,71.0,,,,PHC2190183,Lu,0.7,Pr,0.3,Ba,2.0,Cu,3.0,,,,,,,,,,,O,7.0,,Lu0.7Pr0.3Ba2.0Cu3.0O7.0
4604,Lu0.6Pr0.3Ca0.1Ba2Cu3O7-z,"(Lu,Pr,Ca)Ba2Cu3O7",Y123,60.5,,,,PHC2190183,Lu,0.6,Pr,0.3,Ca,0.1,Ba,2.0,Cu,3.0,,,,,,,,,O,7.0,,Lu0.6Pr0.3Ca0.1Ba2.0Cu3.0O7.0
4605,Lu0.6Pr0.4Ba2Cu3O7-z,"(Lu,Pr)Ba2Cu3O7",Y123,49.0,,,,PHC2190183,Lu,0.6,Pr,0.4,Ba,2.0,Cu,3.0,,,,,,,,,,,O,7.0,,Lu0.6Pr0.4Ba2.0Cu3.0O7.0
4606,Lu0.5Pr0.5Ba2Cu3O7-z,"(Lu,Pr)Ba2Cu3O7",Y123,29.0,,,,PHC2190183,Lu,0.5,Pr,0.5,Ba,2.0,Cu,3.0,,,,,,,,,,,O,7.0,,Lu0.5Pr0.5Ba2.0Cu3.0O7.0
4607,Lu0.45Pr0.55Ba2Cu3O7-z,"(Lu,Pr)Ba2Cu3O7",Y123,13.0,,,,PHC2190183,Lu,0.45,Pr,0.55,Ba,2.0,Cu,3.0,,,,,,,,,,,O,7.0,,Lu0.45Pr0.55Ba2.0Cu3.0O7.0
4608,Hg1Ba2Cu1O4+z,HgBa2CuO4,Hg1201,94.0,3.8789999999999996,,9.51,PHC2230207,Hg,1.0,Ba,2.0,Cu,1.0,,,,,,,,,,,,,O,4.0,,Hg1.0Ba2.0Cu1.0O4.0
4620,Hg1Ba2Ca1Cu2O6+z,HgBa2CaCu2O6,Hg1212,126.6,,,,PHC2230313,Hg,1.0,Ba,2.0,Ca,1.0,Cu,2.0,,,,,,,,,,,O,6.0,,Hg1.0Ba2.0Ca1.0Cu2.0O6.0
4621,Hg1Ba2Ca2Cu3O8+z,HgBa2Ca2Cu3O8,Hg1223,133.9,,,,PHC2230313,Hg,1.0,Ba,2.0,Ca,2.0,Cu,3.0,,,,,,,,,,,O,8.0,,Hg1.0Ba2.0Ca2.0Cu3.0O8.0
4623,Y1Ba2Cu4O8,YBa2Cu4O8,Y124,79.7,3.833,3.861,27.189,PHC2230051,Y,1.0,Ba,2.0,Cu,4.0,,,,,,,,,,,,,O,8.0,,Y1.0Ba2.0Cu4.0O8.0
4624,Y0.95Pr0.05Ba2Cu4O8,"(Y,Pr)Ba2Cu4O8",Y124,77.0,3.8339999999999996,3.863,27.171999999999997,PHC2230051,Y,0.95,Pr,0.05,Ba,2.0,Cu,4.0,,,,,,,,,,,O,8.0,,Y0.95Pr0.05Ba2.0Cu4.0O8.0
4625,Y0.9Pr0.1Ba2Cu4O8,"(Y,Pr)Ba2Cu4O8",Y124,74.6,3.8369999999999997,3.867,27.174,PHC2230051,Y,0.9,Pr,0.1,Ba,2.0,Cu,4.0,,,,,,,,,,,O,8.0,,Y0.9Pr0.1Ba2.0Cu4.0O8.0
4626,Y0.85Pr0.15Ba2Cu4O8,"(Y,Pr)Ba2Cu4O8",Y124,72.3,3.839,3.867,27.184,PHC2230051,Y,0.85,Pr,0.15,Ba,2.0,Cu,4.0,,,,,,,,,,,O,8.0,,Y0.85Pr0.15Ba2.0Cu4.0O8.0
4627,Y0.8Pr0.2Ba2Cu4O8,"(Y,Pr)Ba2Cu4O8",Y124,70.8,3.841,3.8689999999999998,27.184,PHC2230051,Y,0.8,Pr,0.2,Ba,2.0,Cu,4.0,,,,,,,,,,,O,8.0,,Y0.8Pr0.2Ba2.0Cu4.0O8.0
4628,Y0.9Ca0.1Ba2Cu4O8,"(Y,Ca)Ba2Cu4O8",Y124,88.8,3.833,3.861,27.189,PHC2230051,Y,0.9,Ca,0.1,Ba,2.0,Cu,4.0,,,,,,,,,,,O,8.0,,Y0.9Ca0.1Ba2.0Cu4.0O8.0
4629,Y0.85Pr0.05Ca0.1Ba2Cu4O8,"(Y,Pr,Ca)Ba2Cu4O8",Y124,83.8,3.83,3.86,27.169,PHC2230051,Y,0.85,Pr,0.05,Ca,0.1,Ba,2.0,Cu,4.0,,,,,,,,,O,8.0,,Y0.85Pr0.05Ca0.1Ba2.0Cu4.0O8.0
4630,Y0.8Pr0.1Ca0.1Ba2Cu4O8,"(Y,Pr,Ca)Ba2Cu4O8",Y124,80.0,3.832,3.862,27.174,PHC2230051,Y,0.8,Pr,0.1,Ca,0.1,Ba,2.0,Cu,4.0,,,,,,,,,O,8.0,,Y0.8Pr0.1Ca0.1Ba2.0Cu4.0O8.0
4631,Y0.75Pr0.15Ca0.1Ba2Cu4O8,"(Y,Pr,Ca)Ba2Cu4O8",Y124,76.2,3.8339999999999996,3.864,27.18,PHC2230051,Y,0.75,Pr,0.15,Ca,0.1,Ba,2.0,Cu,4.0,,,,,,,,,O,8.0,,Y0.75Pr0.15Ca0.1Ba2.0Cu4.0O8.0
4632,Y0.7Pr0.2Ca0.1Ba2Cu4O8,"(Y,Pr,Ca)Ba2Cu4O8",Y124,73.4,3.8360000000000003,3.867,27.173000000000002,PHC2230051,Y,0.7,Pr,0.2,Ca,0.1,Ba,2.0,Cu,4.0,,,,,,,,,O,8.0,,Y0.7Pr0.2Ca0.1Ba2.0Cu4.0O8.0
4633,La1Nd0.91Ce0.09Cu1O3.97,"(La,Nd,Ce)2CuO4",T',15.7,,,,PR04906293,La,1.0,Nd,0.91,Ce,0.09,Cu,1.0,,,,,,,,,,,O,3.97,3.97,La1.0Nd0.91Ce0.09Cu1.0O3.97
4634,La1Nd0.9Ce0.1Cu1O3.974,"(La,Nd,Ce)2CuO4",T',19.9,,,,PR04906293,La,1.0,Nd,0.9,Ce,0.1,Cu,1.0,,,,,,,,,,,O,3.9739999999999998,3.9739999999999998,La1.0Nd0.9Ce0.1Cu1.0O3.9739999999999998
4635,La1Nd0.89Ce0.11Cu1O3.978,"(La,Nd,Ce)2CuO4",T',19.8,,,,PR04906293,La,1.0,Nd,0.89,Ce,0.11,Cu,1.0,,,,,,,,,,,O,3.978,3.978,La1.0Nd0.89Ce0.11Cu1.0O3.978
4636,La1Nd0.87Ce0.13Cu1O3.975,"(La,Nd,Ce)2CuO4",T',16.8,,,,PR04906293,La,1.0,Nd,0.87,Ce,0.13,Cu,1.0,,,,,,,,,,,O,3.975,3.975,La1.0Nd0.87Ce0.13Cu1.0O3.975
4637,La1Nd0.86Ce0.14Cu1O3.978,"(La,Nd,Ce)2CuO4",T',16.0,,,,PR04906293,La,1.0,Nd,0.86,Ce,0.14,Cu,1.0,,,,,,,,,,,O,3.978,3.978,La1.0Nd0.86Ce0.14Cu1.0O3.978
4639,Tl2Ba2Ca1Cu2O8,Tl2Ba2CaCu2O8,Tl2212,102.0,,,,PR0455628,Tl,2.0,Ba,2.0,Ca,1.0,Cu,2.0,,,,,,,,,,,O,8.0,,Tl2.0Ba2.0Ca1.0Cu2.0O8.0
4640,Tl2Ba2Ca2Cu3O10+z,Tl2Ba2Ca2Cu3O10,Tl2223,116.0,,,,PR0455547,Tl,2.0,Ba,2.0,Ca,2.0,Cu,3.0,,,,,,,,,,,O,10.0,,Tl2.0Ba2.0Ca2.0Cu3.0O10.0
4641,Y1Ba2Cu3O7,YBa2Cu3O7,Y123,87.5,,,,PR0426797,Y,1.0,Ba,2.0,Cu,3.0,,,,,,,,,,,,,O,7.0,,Y1.0Ba2.0Cu3.0O7.0
4642,Hg1Ba2Cu1O4+z,HgBa2CuO4,Hg1201,94.0,3.878,,9.527000000000001,APL0630693,Hg,1.0,Ba,2.0,Cu,1.0,,,,,,,,,,,,,O,4.0,,Hg1.0Ba2.0Cu1.0O4.0
4643,Hg0.8Pb0.2Ba2Cu1O4+z,"(Hg,Pb)Ba2CuO4",Hg1201,96.0,3.8810000000000002,,9.531,APL0630693,Hg,0.8,Pb,0.2,Ba,2.0,Cu,1.0,,,,,,,,,,,O,4.0,,Hg0.8Pb0.2Ba2.0Cu1.0O4.0
4644,Bi2Sr2Ca1Cu2O8,Bi2Sr2CaCu2O8,Bi2212,82.0,,,,PR0428704,Bi,2.0,Sr,2.0,Ca,1.0,Cu,2.0,,,,,,,,,,,O,8.0,,Bi2.0Sr2.0Ca1.0Cu2.0O8.0
4646,Y1Ba2Cu2.984Zn0.016O7-z,"YBa2(Cu,Zn)3O7",Y123,84.0,,,,PRL0672088,Y,1.0,Ba,2.0,Cu,2.984,Zn,0.016,,,,,,,,,,,O,7.0,,Y1.0Ba2.0Cu2.984Zn0.016O7.0
4647,Y1Ba2Cu2.948Zn0.052O7-z,"YBa2(Cu,Zn)3O7",Y123,73.0,,,,PRL0672088,Y,1.0,Ba,2.0,Cu,2.948,Zn,0.052000000000000005,,,,,,,,,,,O,7.0,,Y1.0Ba2.0Cu2.948Zn0.052000000000000005O7.0
4648,Y1Ba2Cu2.909Zn0.091O7-z,"YBa2(Cu,Zn)3O7",Y123,55.0,,,,PRL0672088,Y,1.0,Ba,2.0,Cu,2.909,Zn,0.091,,,,,,,,,,,O,7.0,,Y1.0Ba2.0Cu2.909Zn0.091O7.0
4649,Y1Ba2Cu2.892Zn0.108O7-z,"YBa2(Cu,Zn)3O7",Y123,48.0,,,,PRL0672088,Y,1.0,Ba,2.0,Cu,2.892,Zn,0.10800000000000001,,,,,,,,,,,O,7.0,,Y1.0Ba2.0Cu2.892Zn0.10800000000000001O7.0
4650,Ba0.65K0.35Bi1O2.984,"(Ba,K)BiO3",BKBO,27.9,,,,PHC2220257,Ba,0.65,K,0.35,Bi,1.0,,,,,,,,,,,,,O,2.984,2.984,Ba0.65K0.35Bi1.0O2.984
4651,Ba0.525K0.475Bi1O2.917,"(Ba,k)BiO3",BKBO,25.9,,,,PHC2220257,Ba,0.525,K,0.475,Bi,1.0,,,,,,,,,,,,,O,2.917,2.917,Ba0.525K0.475Bi1.0O2.917
4652,Ba0.6K0.4Bi1O2.926,"(Ba,K)BiO3",BKBO,27.6,,,,PHC2220257,Ba,0.6,K,0.4,Bi,1.0,,,,,,,,,,,,,O,2.926,2.926,Ba0.6K0.4Bi1.0O2.926
4653,Bi2Sr1.6La0.4Cu1O6.29,"Bi2(Sr,La)2CuO6",Bi2201,30.6,,,,PR0489747,Bi,2.0,Sr,1.6,La,0.4,Cu,1.0,,,,,,,,,,,O,6.29,6.29,Bi2.0Sr1.6La0.4Cu1.0O6.29
4654,Bi2Sr2Ca1Cu2O8.16,Bi2Sr2CaCu2O8,Bi2212,92.8,,,,PR0489747,Bi,2.0,Sr,2.0,Ca,1.0,Cu,2.0,,,,,,,,,,,O,8.16,8.16,Bi2.0Sr2.0Ca1.0Cu2.0O8.16
4655,Tl2Ba2Cu1O6.1,Tl2Ba2CuO6,Tl2201,92.5,,,,PR0489747,Tl,2.0,Ba,2.0,Cu,1.0,,,,,,,,,,,,,O,6.1,6.1,Tl2.0Ba2.0Cu1.0O6.1
4656,Tl2Ba2Ca1Cu2O8+z,Tl2Ba2CaCu2O8,Tl2212,106.8,,,,PR0489747,Tl,2.0,Ba,2.0,Ca,1.0,Cu,2.0,,,,,,,,,,,O,8.0,,Tl2.0Ba2.0Ca1.0Cu2.0O8.0
4657,Tl2Ba2Ca2Cu3O10+z,Tl2Ba2Ca2Cu3O10,Tl2223,120.0,,,,PR0489747,Tl,2.0,Ba,2.0,Ca,2.0,Cu,3.0,,,,,,,,,,,O,10.0,,Tl2.0Ba2.0Ca2.0Cu3.0O10.0
4658,Bi2Sr2Ca1Cu2O8.11,Bi2Sr2Ca1Cu2O8,Bi2212,86.5,,,,PR0489747,Bi,2.0,Sr,2.0,Ca,1.0,Cu,2.0,,,,,,,,,,,O,8.11,8.11,Bi2.0Sr2.0Ca1.0Cu2.0O8.11
4659,Bi2Sr2Ca1Cu2O8.16,Bi2Sr2CaCu2O8,Bi2212,92.8,,,,PR0489747,Bi,2.0,Sr,2.0,Ca,1.0,Cu,2.0,,,,,,,,,,,O,8.16,8.16,Bi2.0Sr2.0Ca1.0Cu2.0O8.16
4660,Bi2Sr2Ca1Cu2O8.19,Bi2Sr2CaCu2O8,Bi2212,87.1,,,,PR0489747,Bi,2.0,Sr,2.0,Ca,1.0,Cu,2.0,,,,,,,,,,,O,8.19,8.19,Bi2.0Sr2.0Ca1.0Cu2.0O8.19
4661,Bi2Sr2Ca1Cu2O8.22,Bi2Sr2CaCu2O8,Bi2212,77.6,,,,PR0489747,Bi,2.0,Sr,2.0,Ca,1.0,Cu,2.0,,,,,,,,,,,O,8.22,8.22,Bi2.0Sr2.0Ca1.0Cu2.0O8.22
4662,Bi2Sr2Ca1Cu2O8.24,Bi2Sr2CaCu2O8,Bi2212,71.1,,,,PR0489747,Bi,2.0,Sr,2.0,Ca,1.0,Cu,2.0,,,,,,,,,,,O,8.24,8.24,Bi2.0Sr2.0Ca1.0Cu2.0O8.24
4663,Cu5Ba2Ca3O12-z,CuBa2Ca3Cu4O12,Cu1234,116.3,7.711,,35.986,JJP0330503,Cu,5.0,Ba,2.0,Ca,3.0,,,,,,,,,,,,,O,12.0,,Cu5.0Ba2.0Ca3.0O12.0
4664,La1.9Sr0.1Cu1O4,"(La,Sr)2CuO4",T,27.8,3.3710000000000004,,13.222000000000001,PHC2270160,La,1.9,Sr,0.1,Cu,1.0,,,,,,,,,,,,,O,4.0,,La1.9Sr0.1Cu1.0O4.0
4667,La1.85Sr0.15Cu1O4,"(La,Sr)2CuO4",T,37.0,3.786,,13.245999999999999,PHC2270160,La,1.85,Sr,0.15,Cu,1.0,,,,,,,,,,,,,O,4.0,,La1.85Sr0.15Cu1.0O4.0
4669,La1.83Sr0.17Cu1O4,"(La,Sr)2CuO4",T,37.0,3.782,,13.252,PHC2270160,La,1.83,Sr,0.17,Cu,1.0,,,,,,,,,,,,,O,4.0,,La1.83Sr0.17Cu1.0O4.0
4670,La1.83Sr0.17Cu0.98Ni0.02O4,"(La,Sr)2(Cu,Ni)O4",T,22.1,,,,PHC2270160,La,1.83,Sr,0.17,Cu,0.98,Ni,0.02,,,,,,,,,,,O,4.0,,La1.83Sr0.17Cu0.98Ni0.02O4.0
4671,La1.83Sr0.17Cu0.97Ni0.03O4,"(La,Sr)2(Cu,Ni)O4",T,14.4,,,,PHC2270160,La,1.83,Sr,0.17,Cu,0.97,Ni,0.03,,,,,,,,,,,O,4.0,,La1.83Sr0.17Cu0.97Ni0.03O4.0
4673,La1.8Sr0.2Cu1O4,"(La,Sr)2CuO4",T,31.0,3.78,,13.261,PHC2270160,La,1.8,Sr,0.2,Cu,1.0,,,,,,,,,,,,,O,4.0,,La1.8Sr0.2Cu1.0O4.0
4674,La1.8Sr0.2Cu0.98Ni0.02O4,"(La,Sr)2(Cu,Ni)O4",T,17.1,,,,PHC2270160,La,1.8,Sr,0.2,Cu,0.98,Ni,0.02,,,,,,,,,,,O,4.0,,La1.8Sr0.2Cu0.98Ni0.02O4.0
4675,La1.8Sr0.2Cu0.97Ni0.03O4,"(La,Sr)2(Cu,Ni)O4",T,11.1,,,,PHC2270160,La,1.8,Sr,0.2,Cu,0.97,Ni,0.03,,,,,,,,,,,O,4.0,,La1.8Sr0.2Cu0.97Ni0.03O4.0
4677,La1.75Sr0.25Cu1O4,"(La,Sr)2CuO4",T,16.2,3.7769999999999997,,13.263,PHC2270160,La,1.75,Sr,0.25,Cu,1.0,,,,,,,,,,,,,O,4.0,,La1.75Sr0.25Cu1.0O4.0
4678,La1.75Sr0.25Cu0.96Ni0.04O4,"(La,Sr)2(Cu,Ni)O4",T,33.6,,,,PHC2270160,La,1.75,Sr,0.25,Cu,0.96,Ni,0.04,,,,,,,,,,,O,4.0,,La1.75Sr0.25Cu0.96Ni0.04O4.0
4680,Bi2Sr2Ca1Cu2O8.231,Bi2Sr2CaCu2O8,Bi2212,83.7,,,,PHC2260243,Bi,2.0,Sr,2.0,Ca,1.0,Cu,2.0,,,,,,,,,,,O,8.231,8.231,Bi2.0Sr2.0Ca1.0Cu2.0O8.231
4681,Bi2Sr2Ca1Cu2O8.329,Bi2Sr2CaCu2O8,Bi2212,47.3,,,,PHC2260243,Bi,2.0,Sr,2.0,Ca,1.0,Cu,2.0,,,,,,,,,,,O,8.329,8.329,Bi2.0Sr2.0Ca1.0Cu2.0O8.329
4682,Bi2Sr2Ca1Cu2O8.373,Bi2Sr2CaCu2O8,Bi2212,47.2,,,,PHC2260243,Bi,2.0,Sr,2.0,Ca,1.0,Cu,2.0,,,,,,,,,,,O,8.373,8.373,Bi2.0Sr2.0Ca1.0Cu2.0O8.373
4683,Bi2Sr2Ca1Cu2O8.428,Bi2Sr2CaCu2O8,Bi2212,42.1,,,,PHC2260243,Bi,2.0,Sr,2.0,Ca,1.0,Cu,2.0,,,,,,,,,,,O,8.427999999999999,8.427999999999999,Bi2.0Sr2.0Ca1.0Cu2.0O8.427999999999999
4684,Bi2Sr2Ca1Cu2O8.256,Bi2Sr2CaCu2O8,Bi2212,67.2,,,,PHC2260243,Bi,2.0,Sr,2.0,Ca,1.0,Cu,2.0,,,,,,,,,,,O,8.256,8.256,Bi2.0Sr2.0Ca1.0Cu2.0O8.256
4685,Y2Ba4Cu7O15-z,Y2Ba4Cu7O14,Y247,78.8,3.841,3.884,50.42,PHC2270254,Y,2.0,Ba,4.0,Cu,7.0,,,,,,,,,,,,,O,15.0,,Y2.0Ba4.0Cu7.0O15.0
4686,Y1.8Pr0.2Ba4Cu7O15-z,"(Y,Pr)2Ba4Cu7O14",Y247,64.3,3.839,3.877,50.5,PHC2270254,Y,1.8,Pr,0.2,Ba,4.0,Cu,7.0,,,,,,,,,,,O,15.0,,Y1.8Pr0.2Ba4.0Cu7.0O15.0
4687,Y1.2Pr0.8Ba4Cu7O15-z,"(Y,Pr)2Ba4Cu7O14",Y247,54.0,3.855,3.886,50.57,PHC2270254,Y,1.2,Pr,0.8,Ba,4.0,Cu,7.0,,,,,,,,,,,O,15.0,,Y1.2Pr0.8Ba4.0Cu7.0O15.0
4688,Y0.8Pr1.2Ba4Cu7O15-z,"(Y,Pr)2Ba4Cu7O14",Y247,40.0,3.861,3.8930000000000002,50.6,PHC2270254,Y,0.8,Pr,1.2,Ba,4.0,Cu,7.0,,,,,,,,,,,O,15.0,,Y0.8Pr1.2Ba4.0Cu7.0O15.0
4689,La1.935Sr0.065Cu1Cl0.05O4-z,"(La,Sr)2Cu(O,Cl)4",T,14.0,,,,PHC2270237,La,1.935,Sr,0.065,Cu,1.0,Cl,0.05,,,,,,,,,,,O,4.0,,La1.935Sr0.065Cu1.0Cl0.05O4.0
4690,La1.9Sr0.1Cu1Cl0.1O3.9-z,"(La,Sr)2Cu(O,Cl)4",T,21.0,,,,PHC2270237,La,1.9,Sr,0.1,Cu,1.0,Cl,0.1,,,,,,,,,,,O,3.9,,La1.9Sr0.1Cu1.0Cl0.1O3.9
4691,La1.8Sr0.2Cu1Cl0.2O3.8-z,"(La,Sr)2Cu(O,Cl)4",T,32.0,,,,PHC2270237,La,1.8,Sr,0.2,Cu,1.0,Cl,0.2,,,,,,,,,,,O,3.8,,La1.8Sr0.2Cu1.0Cl0.2O3.8
4692,Bi2Sr2Y1.65Ce0.35Cu2O10+z,"Bi2Sr2(Y,Ce)2Cu2O10",Bi2222,17.9,3.819,,17.831,PHC2200265,Bi,2.0,Sr,2.0,Y,1.65,Ce,0.35,Cu,2.0,,,,,,,,,O,10.0,,Bi2.0Sr2.0Y1.65Ce0.35Cu2.0O10.0
4693,Bi1.8Pb0.2Sr2Y1.65Ce0.35Cu2O10+z,"(Bi,Pb)2Sr2(Y,Ce)2Cu2O10",Bi2222,20.0,3.8160000000000003,,17.812,PHC2200265,Bi,1.8,Pb,0.2,Sr,2.0,Y,1.65,Ce,0.35,Cu,2.0,,,,,,,O,10.0,,Bi1.8Pb0.2Sr2.0Y1.65Ce0.35Cu2.0O10.0
4694,Bi1.6Pb0.4Sr2Y1.65Ce0.35Cu2O10+z,"(Bi,Pb)2Sr2(Y,Ce)2Cu2O10",Bi2222,21.4,3.821,,17.811,PHC2200265,Bi,1.6,Pb,0.4,Sr,2.0,Y,1.65,Ce,0.35,Cu,2.0,,,,,,,O,10.0,,Bi1.6Pb0.4Sr2.0Y1.65Ce0.35Cu2.0O10.0
4695,Bi1.4Pb0.6Sr2Y1.65Ce0.35Cu2O10+z,"(Bi,Pb)2Sr2(Y,Ce)2Cu2O10",Bi2222,23.5,3.8089999999999997,,17.861,PHC2200265,Bi,1.4,Pb,0.6,Sr,2.0,Y,1.65,Ce,0.35,Cu,2.0,,,,,,,O,10.0,,Bi1.4Pb0.6Sr2.0Y1.65Ce0.35Cu2.0O10.0
4696,Bi1.2Pb0.8Sr2Y1.65Ce0.35Cu2O10+z,"(Bi,Pb)2Sr2(Y,Ce)2Cu2O10",Bi2222,27.0,3.813,,17.881,PHC2200265,Bi,1.2,Pb,0.8,Sr,2.0,Y,1.65,Ce,0.35,Cu,2.0,,,,,,,O,10.0,,Bi1.2Pb0.8Sr2.0Y1.65Ce0.35Cu2.0O10.0
4697,Bi1Pb1Sr2Y1.65Ce0.35Cu2O10+z,"(Bi,Pb)2Sr2(Y,Ce)2Cu2O10",Bi2222,25.0,3.813,,17.827,PHC2200265,Bi,1.0,Pb,1.0,Sr,2.0,Y,1.65,Ce,0.35,Cu,2.0,,,,,,,O,10.0,,Bi1.0Pb1.0Sr2.0Y1.65Ce0.35Cu2.0O10.0
4699,Bi2Sr2Nd1.64Ce0.36Cu2O10.23,"Bi2Sr2(Nd,Ce)2Cu2O10",Bi2222,14.0,3.8810000000000002,,17.93,PHC1680079,Bi,2.0,Sr,2.0,Nd,1.64,Ce,0.36,Cu,2.0,,,,,,,,,O,10.23,10.23,Bi2.0Sr2.0Nd1.64Ce0.36Cu2.0O10.23
4700,Bi2Sr2Sm1.64Ce0.36Cu2O10.24,"Bi2Sr2(Sm,Ce)2Cu2O10",Bi2222,16.0,3.863,,17.9,PHC1680079,Bi,2.0,Sr,2.0,Sm,1.64,Ce,0.36,Cu,2.0,,,,,,,,,O,10.24,10.24,Bi2.0Sr2.0Sm1.64Ce0.36Cu2.0O10.24
4701,Bi2Sr2Eu1.64Ce0.36Cu2O10.26,"Bi2Sr2(Eu,Ce)2Cu2O10",Bi2222,27.0,3.8539999999999996,,17.88,PHC1680079,Bi,2.0,Sr,2.0,Eu,1.64,Ce,0.36,Cu,2.0,,,,,,,,,O,10.26,10.26,Bi2.0Sr2.0Eu1.64Ce0.36Cu2.0O10.26
4702,Bi2Sr2Gd1.64Ce0.36Cu2O10.24,"Bi2Sr2(Gd,Ce)2Cu2O10",Bi2222,34.0,3.8510000000000004,,17.88,PHC1680079,Bi,2.0,Sr,2.0,Gd,1.64,Ce,0.36,Cu,2.0,,,,,,,,,O,10.24,10.24,Bi2.0Sr2.0Gd1.64Ce0.36Cu2.0O10.24
4704,Bi2Sr2Dy1.64Ce0.36Cu2O10.26,"Bi2Sr2(Dy,Ce)2Cu2O10",Bi2222,27.0,3.844,,17.87,PHC1680079,Bi,2.0,Sr,2.0,Dy,1.64,Ce,0.36,Cu,2.0,,,,,,,,,O,10.26,10.26,Bi2.0Sr2.0Dy1.64Ce0.36Cu2.0O10.26
4705,Bi2Sr2Ho1.64Ce0.36Cu2O10.22,"Bi2Sr2(Ho,Ce)2Cu2O10",Bi2222,24.0,3.84,,17.86,PHC1680079,Bi,2.0,Sr,2.0,Ho,1.64,Ce,0.36,Cu,2.0,,,,,,,,,O,10.22,10.22,Bi2.0Sr2.0Ho1.64Ce0.36Cu2.0O10.22
4706,Bi2Sr2Y1.64Ce0.36Cu2O10.22,"Bi2Sr2(Y,Ce)2Cu2O10",Bi2222,20.0,3.8360000000000003,,17.85,PHC1680079,Bi,2.0,Sr,2.0,Y,1.64,Ce,0.36,Cu,2.0,,,,,,,,,O,10.22,10.22,Bi2.0Sr2.0Y1.64Ce0.36Cu2.0O10.22
4717,La2Cu1O4,La2CuO4,T,41.2,5.336,5.421,13.164000000000001,PHC2230075,La,2.0,Cu,1.0,,,,,,,,,,,,,,,O,4.0,,La2.0Cu1.0O4.0
4718,La1.95Ba0.05Cu1O4,"(La,Ba)2CuO4",T,33.6,5.332000000000002,5.4,13.187000000000001,PHC2230075,La,1.95,Ba,0.05,Cu,1.0,,,,,,,,,,,,,O,4.0,,La1.95Ba0.05Cu1.0O4.0
4719,La1.92Ba0.08Cu1O4,"(La,Ba)2CuO4",T,31.1,5.3610000000000015,,13.258,PHC2230075,La,1.92,Ba,0.08,Cu,1.0,,,,,,,,,,,,,O,4.0,,La1.92Ba0.08Cu1.0O4.0
4720,La1.875Ba0.125Cu1O4,"(La,Ba)2CuO4",T,28.4,5.354,,13.280999999999999,PHC2230075,La,1.875,Ba,0.125,Cu,1.0,,,,,,,,,,,,,O,4.0,,La1.875Ba0.125Cu1.0O4.0
4721,La1.855Ba0.145Cu1O4,"(La,Ba)2CuO4",T,30.3,5.354,,13.289000000000001,PHC2230075,La,1.855,Ba,0.145,Cu,1.0,,,,,,,,,,,,,O,4.0,,La1.855Ba0.145Cu1.0O4.0
4722,La1.84Ba0.16Cu1O4,"(La,Ba)2CuO4",T,29.8,5.353,,13.300999999999998,PHC2230075,La,1.84,Ba,0.16,Cu,1.0,,,,,,,,,,,,,O,4.0,,La1.84Ba0.16Cu1.0O4.0
4723,La1.8Ba0.2Cu1O4,"(La,Ba)2CuO4",T,16.5,5.352,,13.327,PHC2230075,La,1.8,Ba,0.2,Cu,1.0,,,,,,,,,,,,,O,4.0,,La1.8Ba0.2Cu1.0O4.0
4726,Bi2Sr2Ca1Cu2O8+z,Bi2Sr2CaCu2O8,Bi2212,85.4,,,,PR0473423,Bi,2.0,Sr,2.0,Ca,1.0,Cu,2.0,,,,,,,,,,,O,8.0,,Bi2.0Sr2.0Ca1.0Cu2.0O8.0
4727,Y0.985Ca0.015Ba2Cu3O6.98,"(Y,Ca)Ba2Cu3O7",Y123,89.9,,,,PR0478385,Y,0.985,Ca,0.015,Ba,2.0,Cu,3.0,,,,,,,,,,,O,6.98,6.98,Y0.985Ca0.015Ba2.0Cu3.0O6.98
4728,Y0.97Ca0.03Ba2Cu3O6.97,"(Y,Ca)Ba2Cu3O7",Y123,86.7,,,,PR0478385,Y,0.97,Ca,0.03,Ba,2.0,Cu,3.0,,,,,,,,,,,O,6.97,6.97,Y0.97Ca0.03Ba2.0Cu3.0O6.97
4729,Y0.94Ca0.06Ba2Cu3O6.97,"(Y,Ca)Ba2Cu3O7",Y123,83.4,,,,PR0478385,Y,0.94,Ca,0.06,Ba,2.0,Cu,3.0,,,,,,,,,,,O,6.97,6.97,Y0.94Ca0.06Ba2.0Cu3.0O6.97
4730,Y1Ba1.9La0.1Cu3O6.96,"Y(Ba,La)2Cu3O7",Y123,93.5,,,,PR0478385,Y,1.0,Ba,1.9,La,0.1,Cu,3.0,,,,,,,,,,,O,6.96,6.96,Y1.0Ba1.9La0.1Cu3.0O6.96
4731,Y1Ba1.89La0.11Cu3O6.96,"Y(Ba,La)2Cu3O7",Y123,93.6,,,,PR0478385,Y,1.0,Ba,1.89,La,0.11,Cu,3.0,,,,,,,,,,,O,6.96,6.96,Y1.0Ba1.89La0.11Cu3.0O6.96
4732,Y1Ba1.88La0.12Cu3O6.96,"Y(Ba,La)2Cu3O7",Y123,93.2,,,,PR0478385,Y,1.0,Ba,1.88,La,0.12,Cu,3.0,,,,,,,,,,,O,6.96,6.96,Y1.0Ba1.88La0.12Cu3.0O6.96
4733,Y1Ba1.86La0.14Cu3O6.96,"Y(Ba,La)2Cu3O7",Y123,91.9,,,,PR0478385,Y,1.0,Ba,1.86,La,0.14,Cu,3.0,,,,,,,,,,,O,6.96,6.96,Y1.0Ba1.86La0.14Cu3.0O6.96
4734,Y1Ba1.96La0.04Cu3O6.96,"Y(Ba,La)2Cu3O7",Y123,93.6,,,,PR0478385,Y,1.0,Ba,1.96,La,0.04,Cu,3.0,,,,,,,,,,,O,6.96,6.96,Y1.0Ba1.96La0.04Cu3.0O6.96
4735,Y1Ba1.95La0.05Cu3O6.96,"Y(Ba,La)2Cu3O7",Y123,93.8,,,,PR0478385,Y,1.0,Ba,1.95,La,0.05,Cu,3.0,,,,,,,,,,,O,6.96,6.96,Y1.0Ba1.95La0.05Cu3.0O6.96
4736,Y1Ba1.94La0.06Cu3O6.96,"Y(Ba,La)2Cu3O7",Y123,94.0,,,,PR0478385,Y,1.0,Ba,1.94,La,0.06,Cu,3.0,,,,,,,,,,,O,6.96,6.96,Y1.0Ba1.94La0.06Cu3.0O6.96
4737,Y1Ba1.92La0.08Cu3O6.96,"Y(Ba,La)2Cu3O7",Y123,94.0,,,,PR0478385,Y,1.0,Ba,1.92,La,0.08,Cu,3.0,,,,,,,,,,,O,6.96,6.96,Y1.0Ba1.92La0.08Cu3.0O6.96
4738,Y1Ba2Cu3O6.96,YBa2Cu3O7,Y123,91.3,,,,PR0478385,Y,1.0,Ba,2.0,Cu,3.0,,,,,,,,,,,,,O,6.96,6.96,Y1.0Ba2.0Cu3.0O6.96
4739,Y1Ba1.99La0.01Cu3O6.96,"Y(Ba,La)2Cu3O7",Y123,92.1,,,,PR0478385,Y,1.0,Ba,1.99,La,0.01,Cu,3.0,,,,,,,,,,,O,6.96,6.96,Y1.0Ba1.99La0.01Cu3.0O6.96
4740,Y1Ba1.98La0.02Cu3O6.96,"Y(Ba,La)2Cu3O7",Y123,92.6,,,,PR0478385,Y,1.0,Ba,1.98,La,0.02,Cu,3.0,,,,,,,,,,,O,6.96,6.96,Y1.0Ba1.98La0.02Cu3.0O6.96
4741,Y1Ba1.97La0.03Cu3O6.96,"Y(Ba,La)2Cu3O7",Y123,93.2,,,,PR0478385,Y,1.0,Ba,1.97,La,0.03,Cu,3.0,,,,,,,,,,,O,6.96,6.96,Y1.0Ba1.97La0.03Cu3.0O6.96
4743,La1.875Ba0.125Cu1O4,"(La,Ba)2CuO4",T,30.0,,,,PR0486569,La,1.875,Ba,0.125,Cu,1.0,,,,,,,,,,,,,O,4.0,,La1.875Ba0.125Cu1.0O4.0
4744,Ba0.55K0.45Bi1O3,"(Ba,K)BiO3",BKBO,22.5,,,,PR0486617,Ba,0.55,K,0.45,Bi,1.0,,,,,,,,,,,,,O,3.0,,Ba0.55K0.45Bi1.0O3.0
4745,Ba0.55K0.45Bi1O3,"(Ba,K)BiO3",BKBO,20.0,,,,PR0486617,Ba,0.55,K,0.45,Bi,1.0,,,,,,,,,,,,,O,3.0,,Ba0.55K0.45Bi1.0O3.0
4746,Sr1Cu1O2,SrCuO2,IL,91.0,,,,PHC2270395,Sr,1.0,Cu,1.0,,,,,,,,,,,,,,,O,2.0,,Sr1.0Cu1.0O2.0
4747,Ca0.285Sr0.665Cu1O2,"(Ca,Sr)CuO2",IL,110.0,,,,PHC2270395,Ca,0.285,Sr,0.665,Cu,1.0,,,,,,,,,,,,,O,2.0,,Ca0.285Sr0.665Cu1.0O2.0
4748,Sr0.92Sm0.08Cu1O2,"(Sr,Sm)CuO2",IL,43.0,,,,PHC2270395,Sr,0.92,Sm,0.08,Cu,1.0,,,,,,,,,,,,,O,2.0,,Sr0.92Sm0.08Cu1.0O2.0
4749,Y2Ba4Cu7O15-z,Y2Ba4Cu7O15,Y247,78.8,3.841,3.884,50.42,PHC2270254,Y,2.0,Ba,4.0,Cu,7.0,,,,,,,,,,,,,O,15.0,,Y2.0Ba4.0Cu7.0O15.0
4750,Y1.8Pr0.2Ba4Cu7O15-z,"(Y,Pr)2Ba4Cu7O15",Y247,64.3,3.839,3.877,50.5,PHC2270254,Y,1.8,Pr,0.2,Ba,4.0,Cu,7.0,,,,,,,,,,,O,15.0,,Y1.8Pr0.2Ba4.0Cu7.0O15.0
4751,Y1.2Pr0.8Ba4Cu7O15-z,"(Y,Pr)2Ba4Cu7O15",Y247,54.0,3.855,3.866,50.57,PHC2270254,Y,1.2,Pr,0.8,Ba,4.0,Cu,7.0,,,,,,,,,,,O,15.0,,Y1.2Pr0.8Ba4.0Cu7.0O15.0
4752,Y1.2Pr0.8Ba4Cu7O15-z,"(Y,Pr)2Ba4Cu7O15",Y247,40.0,3.861,3.8930000000000002,50.6,PHC2270254,Y,1.2,Pr,0.8,Ba,4.0,Cu,7.0,,,,,,,,,,,O,15.0,,Y1.2Pr0.8Ba4.0Cu7.0O15.0
4753,Sr0.9La0.1Cu1O2,"(Sr,La)CuO2",IL,43.0,3.946,,3.412,PHC1810206,Sr,0.9,La,0.1,Cu,1.0,,,,,,,,,,,,,O,2.0,,Sr0.9La0.1Cu1.0O2.0
