Repository: CompRhys/apical

# Data Guide

In all cases whilst compiling this data we have been careful to include as much meta-information as possible to allow data to be traced back to it's original sources. For SuperCon this takes the form of the SuperCon "num :" reference id and then the source publication details. For ICSD we provide the ICSD collection code.

We acknowledge the Japanese National Institute for Materials Science for maintaining the [SuperCon](https://supercon.nims.go.jp/index_en.html) database as well as FIZ Karlsruhe GmbH for maintaining [ICSD](https://www.fiz-karlsruhe.de/en/produkte-und-dienstleistungen/inorganic-crystal-structure-database-icsd).

File: processed-data/super_apical.csv (part 10 of 20)
num :,composition :,str3 :,tc :,lata :,latb :,latc :,refno :,author :,title :,journal :,year :,lata* :,layers :,types :,cu-o_a :,cid :,cu-o_p :
6427,Y1.0Ba1.9La0.1Cu4.0O8.0,Y124,61.0,3.842,3.875,27.218000000000004,PHC1740383,"D.M.POOKE, G.V.M.WILLIAMS, H.L.JOHNSON, J.L.TALLON, M.BOWDEN, M.MEYLAN, M.P.STAINES, M.R.PRESLAND, N.E.FLOWER, R.G.BUCKLEY,","CA-AND LA-SUBSTITUTION IN YBA2CU3O7-Z,Y2BA4CU7O15-Z AND YBA2CU4O8","PHYSICA C,174(1991)383",1991.0,3.842,Two,RE,2.318028331187417,,1.921
6428,Y1.0Ba1.87La0.13Cu4.0O8.0,Y124,61.0,3.841,3.876,27.208,PHC1740383,"D.M.POOKE, G.V.M.WILLIAMS, H.L.JOHNSON, J.L.TALLON, M.BOWDEN, M.MEYLAN, M.P.STAINES, M.R.PRESLAND, N.E.FLOWER, R.G.BUCKLEY,","CA-AND LA-SUBSTITUTION IN YBA2CU3O7-Z,Y2BA4CU7O15-Z AND YBA2CU4O8","PHYSICA C,174(1991)383",1991.0,3.841,Two,RE,2.315856141172747,,1.9205
6429,Y1.0Ba1.78La0.22Cu4.0O8.0,Y124,37.9,3.841,3.881,27.174,PHC1740383,"D.M.POOKE, G.V.M.WILLIAMS, H.L.JOHNSON, J.L.TALLON, M.BOWDEN, M.MEYLAN, M.P.STAINES, M.R.PRESLAND, N.E.FLOWER, R.G.BUCKLEY,","CA-AND LA-SUBSTITUTION IN YBA2CU3O7-Z,Y2BA4CU7O15-Z AND YBA2CU4O8","PHYSICA C,174(1991)383",1991.0,3.841,Two,RE,2.2971027770636216,,1.9205
6430,Y1.0Ba1.72La0.28Cu4.0O8.0,Y124,18.9,3.841,3.877,27.132,PHC1740383,"D.M.POOKE, G.V.M.WILLIAMS, H.L.JOHNSON, J.L.TALLON, M.BOWDEN, M.MEYLAN, M.P.STAINES, M.R.PRESLAND, N.E.FLOWER, R.G.BUCKLEY,","CA-AND LA-SUBSTITUTION IN YBA2CU3O7-Z,Y2BA4CU7O15-Z AND YBA2CU4O8","PHYSICA C,174(1991)383",1991.0,3.841,Two,RE,2.273936856693528,,1.9205
6457,Y0.4Cu0.6Ba1.4La0.6Cu3.0O6.95,Y123,81.0,3.856,,11.594,FA1590760,"GOODENOUGH J.B., MANTHIRAM A.,",FACTORS INFLUENCING TC IN 123 COPPER-OXIDE SUPERCONDUCTORS,PHYS.C.159(1989)760,1989.0,3.856,Two,RE,2.2497723850527755,,1.928
6483,Nd1.3Ba1.5Ca0.2Cu3.0O6.952000000000001,RE123,36.0,3.883,,11.663,PHC2610105,"A.R. West, J.M.S. Skakle,","The superconducting solid solutions Nd1.5-xBa1.5+x-yMyCu3Oz (M=Ca,Sr)","Physica.C,261(1996)105-116",1996.0,3.883,Two,RE,2.23255586373716,,1.9415
6484,Nd1.2Ba1.6Ca0.2Cu3.0O6.928999999999999,RE123,51.0,3.888,,11.697,PHC2610105,"A.R. West, J.M.S. Skakle,","The superconducting solid solutions Nd1.5-xBa1.5+x-yMyCu3Oz (M=Ca,Sr)","Physica.C,261(1996)105-116",1996.0,3.888,Two,RE,2.2515048084760956,,1.944
6485,Nd1.1Ba1.7Ca0.2Cu3.0O6.894,RE123,65.0,3.892,,11.732,PHC2610105,"A.R. West, J.M.S. Skakle,","The superconducting solid solutions Nd1.5-xBa1.5+x-yMyCu3Oz (M=Ca,Sr)","Physica.C,261(1996)105-116",1996.0,3.892,Two,RE,2.273266231311902,,1.946
6486,Nd1.0Ba1.8Ca0.2Cu3.0O6.8660000000000005,RE123,73.0,3.896,,11.759,PHC2610105,"A.R. West, J.M.S. Skakle,","The superconducting solid solutions Nd1.5-xBa1.5+x-yMyCu3Oz (M=Ca,Sr)","Physica.C,261(1996)105-116",1996.0,3.896,Two,RE,2.2882560982044704,,1.948
6489,Nd1.3Ba1.3Ca0.4Cu3.0O6.912000000000001,RE123,13.0,3.876,,11.637,PHC2610105,"A.R. West, J.M.S. Skakle,","The superconducting solid solutions Nd1.5-xBa1.5+x-yMyCu3Oz (M=Ca,Sr)","Physica.C,261(1996)105-116",1996.0,3.876,Two,RE,2.224310542149395,,1.938
6490,Nd1.2Ba1.4Ca0.4Cu3.0O6.888,RE123,40.0,3.88,,11.666,PHC2610105,"A.R. West, J.M.S. Skakle,","The superconducting solid solutions Nd1.5-xBa1.5+x-yMyCu3Oz (M=Ca,Sr)","Physica.C,261(1996)105-116",1996.0,3.88,Two,RE,2.240993298027773,,1.94
6491,Nd1.1Ba1.5Ca0.4Cu3.0O6.864,RE123,54.0,3.883,,11.696,PHC2610105,"A.R. West, J.M.S. Skakle,","The superconducting solid solutions Nd1.5-xBa1.5+x-yMyCu3Oz (M=Ca,Sr)","Physica.C,261(1996)105-116",1996.0,3.883,Two,RE,2.2604885320030204,,1.9415
6492,Nd1.0Ba1.6Ca0.4Cu3.0O6.827999999999999,RE123,65.0,3.887,,11.719,PHC2610105,"A.R. West, J.M.S. Skakle,","The superconducting solid solutions Nd1.5-xBa1.5+x-yMyCu3Oz (M=Ca,Sr)","Physica.C,261(1996)105-116",1996.0,3.887,Two,RE,2.272092620923969,,1.9435
6493,Nd0.9Ba1.7Ca0.4Cu3.0O6.801,RE123,72.0,3.89,,11.749,PHC2610105,"A.R. West, J.M.S. Skakle,","The superconducting solid solutions Nd1.5-xBa1.5+x-yMyCu3Oz (M=Ca,Sr)","Physica.C,261(1996)105-116",1996.0,3.89,Two,RE,2.2915878548992166,,1.945
6494,Nd1.1Ba1.7Sr0.2Cu3.0O6.858,RE123,70.0,3.892,,11.732,PHC2610105,"A.R. West, J.M.S. Skakle,","The superconducting solid solutions Nd1.5-xBa1.5+x-yMyCu3Oz (M=Ca,Sr)","Physica.C,261(1996)105-116",1996.0,3.892,Two,RE,2.273266231311902,,1.946
6495,Nd1.0Ba1.8Sr0.2Cu3.0O6.9270000000000005,RE123,82.0,3.896,,11.76,PHC2610105,"A.R. West, J.M.S. Skakle,","The superconducting solid solutions Nd1.5-xBa1.5+x-yMyCu3Oz (M=Ca,Sr)","Physica.C,261(1996)105-116",1996.0,3.896,Two,RE,2.289102542697376,,1.948
6499,Nd1.2Ba1.4Sr0.4Cu3.0O6.789,RE123,41.0,3.88,,11.665,PHC2610105,"A.R. West, J.M.S. Skakle,","The superconducting solid solutions Nd1.5-xBa1.5+x-yMyCu3Oz (M=Ca,Sr)","Physica.C,261(1996)105-116",1996.0,3.88,Two,RE,2.2401468535348674,,1.94
6500,Nd1.2Ba1.4Sr0.4Cu3.0O6.731,RE123,65.0,3.883,,11.695,PHC2610105,"A.R. West, J.M.S. Skakle,","The superconducting solid solutions Nd1.5-xBa1.5+x-yMyCu3Oz (M=Ca,Sr)","Physica.C,261(1996)105-116",1996.0,3.883,Two,RE,2.2596420875101164,,1.9415
6501,Nd1.0Ba1.6Sr0.4Cu3.0O6.721,RE123,78.5,3.887,,11.719,PHC2610105,"A.R. West, J.M.S. Skakle,","The superconducting solid solutions Nd1.5-xBa1.5+x-yMyCu3Oz (M=Ca,Sr)","Physica.C,261(1996)105-116",1996.0,3.887,Two,RE,2.272092620923969,,1.9435
6502,Nd0.9Ba1.7Sr0.4Cu3.0O6.666,RE123,82.0,3.89,,11.748,PHC2610105,"A.R. West, J.M.S. Skakle,","The superconducting solid solutions Nd1.5-xBa1.5+x-yMyCu3Oz (M=Ca,Sr)","Physica.C,261(1996)105-116",1996.0,3.89,Two,RE,2.290741410406311,,1.945
6506,Nd1.3Ba1.5Sr0.2Cu3.0O6.9170000000000025,RE123,36.0,3.883,,11.661,PHC2610105,"A.R. West, J.M.S. Skakle,","The superconducting solid solutions Nd1.5-xBa1.5+x-yMyCu3Oz (M=Ca,Sr)","Physica.C,261(1996)105-116",1996.0,3.883,Two,RE,2.2308629747513504,,1.9415
6507,Nd1.2Ba1.6Sr0.2Cu3.0O6.885,RE123,45.0,3.888,,11.696,PHC2610105,"A.R. West, J.M.S. Skakle,","The superconducting solid solutions Nd1.5-xBa1.5+x-yMyCu3Oz (M=Ca,Sr)","Physica.C,261(1996)105-116",1996.0,3.888,Two,RE,2.2506583639831916,,1.944
6511,Nd1.3Ba1.7Cu3.0O6.987,RE123,33.0,3.889,,11.696,PHC2610105,"A.R. West, J.M.S. Skakle,","The superconducting solid solutions Nd1.5-xBa1.5+x-yMyCu3Oz (M=Ca,Sr)","Physica.C,261(1996)105-116",1996.0,3.889,Two,RE,2.248692330379226,,1.9445
6512,Nd1.2Ba1.8Cu3.0O6.954,RE123,50.0,3.894,,11.735,PHC2610105,"A.R. West, J.M.S. Skakle,","The superconducting solid solutions Nd1.5-xBa1.5+x-yMyCu3Oz (M=Ca,Sr)","Physica.C,261(1996)105-116",1996.0,3.894,Two,RE,2.2718734975826855,,1.947
6513,Nd1.1Ba1.9Cu3.0O6.935,RE123,76.0,3.901,,11.787,PHC2610105,"A.R. West, J.M.S. Skakle,","The superconducting solid solutions Nd1.5-xBa1.5+x-yMyCu3Oz (M=Ca,Sr)","Physica.C,261(1996)105-116",1996.0,3.901,Two,RE,2.3021263759859787,,1.9505
6514,Y1.0Ba2.0Cu4.0O8.0,Y124,79.7,3.842,3.87,27.19400000000001,SSC0980971,"B. Jayaram, Dale J. Payne, H.R. Chandrasekhar, J. Ulanday, Meera Chandrasekhar,",EVIDENCE FOR CHAIN SITE SUBSTTUTION OF NICKEL IN YBa2(Cu1-xNix)4O8,"Solid State Commun.,98(1996)971",1996.0,3.842,Two,RE,2.3047906624045087,,1.921
6522,Y1.0Ba2.0Cu3.98Zn0.02O8.0,Y124,66.6,3.838,3.869,27.212,SSC0980971,"B. Jayaram, Dale J. Payne, H.R. Chandrasekhar, J. Ulanday, Meera Chandrasekhar,",EVIDENCE FOR CHAIN SITE SUBSTTUTION OF NICKEL IN YBa2(Cu1-xNix)4O8,"Solid State Commun.,98(1996)971",1996.0,3.838,Two,RE,2.32809293523787,,1.919
6523,Y1.0Ba2.0Cu3.9560000000000004Zn0.044000000000000004O8.0,Y124,56.8,3.84,3.871,27.21,SSC0980971,"B. Jayaram, Dale J. Payne, H.R. Chandrasekhar, J. Ulanday, Meera Chandrasekhar,",EVIDENCE FOR CHAIN SITE SUBSTTUTION OF NICKEL IN YBa2(Cu1-xNix)4O8,"Solid State Commun.,98(1996)971",1996.0,3.84,Two,RE,2.3203027855495373,,1.92
6526,Y1.0Ba2.0Cu3.9Zn0.1O8.0,Y124,22.1,3.841,3.873,27.206,SSC0980971,"B. Jayaram, Dale J. Payne, H.R. Chandrasekhar, J. Ulanday, Meera Chandrasekhar,",EVIDENCE FOR CHAIN SITE SUBSTTUTION OF NICKEL IN YBa2(Cu1-xNix)4O8,"Solid State Commun.,98(1996)971",1996.0,3.841,Two,RE,2.3147530021075053,,1.9205
6529,Hg0.7Bi0.3Sr2.0Ca0.75Pr0.25Cu2.0O6.0,Hg1212,91.0,3.833,,12.107,PHC2610201,"H.J. Tsao, J.B. Shi, M.F. Tai,",Superconductivity and magnetism of the (Hg0.7Bi0.3)Sr2(Ca1-xPrx)Cu2O6+z system,"Physica.C,261(1996)201-206",1996.0,3.833,Two,Hg,2.376755419400297,,1.9165
6530,Hg0.7Bi0.3Sr2.0Ca0.5Pr0.5Cu2.0O6.0,Hg1212,58.0,3.84,,12.1,PHC2610201,"H.J. Tsao, J.B. Shi, M.F. Tai,",Superconductivity and magnetism of the (Hg0.7Bi0.3)Sr2(Ca1-xPrx)Cu2O6+z system,"Physica.C,261(1996)201-206",1996.0,3.84,Two,Hg,2.3771561657787768,,1.92
6532,Er1.0Ba2.0Cu3.0O6.952999999999999,RE123,90.9,3.821,3.885,11.667,PHC2610090,"D.G. Kuberkar, G.J. Baldha, K.M. Pansuria, R.G. Kulkarni, U.S. Joshi,",Effect of Hf and Hf-Ca substitution on the superconductivity of ErBa2Cu3O7-z,"Physica.C,261(1996)90-96",1996.0,3.821,Two,RE,2.3578357251546582,,1.9105
6533,Er0.95Hf0.05Ba2.0Cu3.0O6.938,RE123,86.0,3.822,3.889,11.667,PHC2610090,"D.G. Kuberkar, G.J. Baldha, K.M. Pansuria, R.G. Kulkarni, U.S. Joshi,",Effect of Hf and Hf-Ca substitution on the superconductivity of ErBa2Cu3O7-z,"Physica.C,261(1996)90-96",1996.0,3.822,Two,RE,2.3558696915506925,,1.911
6534,Er0.9Hf0.1Ba2.0Cu3.0O6.862,RE123,82.9,3.814,3.879,11.659,PHC2610090,"D.G. Kuberkar, G.J. Baldha, K.M. Pansuria, R.G. Kulkarni, U.S. Joshi,",Effect of Hf and Hf-Ca substitution on the superconductivity of ErBa2Cu3O7-z,"Physica.C,261(1996)90-96",1996.0,3.814,Two,RE,2.364826404439182,,1.907
6535,Er0.85Hf0.15Ba2.0Cu3.0O6.813,RE123,79.9,3.818,3.878,11.652,PHC2610090,"D.G. Kuberkar, G.J. Baldha, K.M. Pansuria, R.G. Kulkarni, U.S. Joshi,",Effect of Hf and Hf-Ca substitution on the superconductivity of ErBa2Cu3O7-z,"Physica.C,261(1996)90-96",1996.0,3.818,Two,RE,2.3510371585729826,,1.909
6536,Er0.8Hf0.2Ba2.0Cu3.0O6.772,RE123,78.8,3.817,3.881,11.667,PHC2610090,"D.G. Kuberkar, G.J. Baldha, K.M. Pansuria, R.G. Kulkarni, U.S. Joshi,",Effect of Hf and Hf-Ca substitution on the superconductivity of ErBa2Cu3O7-z,"Physica.C,261(1996)90-96",1996.0,3.817,Two,RE,2.365699859570521,,1.9085
6537,Er0.8Ca0.05Hf0.15Ba2.0Cu3.0O6.706,RE123,64.8,3.828,3.876,11.646,PHC2610090,"D.G. Kuberkar, G.J. Baldha, K.M. Pansuria, R.G. Kulkarni, U.S. Joshi,",Effect of Hf and Hf-Ca substitution on the superconductivity of ErBa2Cu3O7-z,"Physica.C,261(1996)90-96",1996.0,3.828,Two,RE,2.326298155575898,,1.914
6538,Er0.75Ca0.1Hf0.15Ba2.0Cu3.0O6.796,RE123,73.6,3.823,3.87,11.658,PHC2610090,"D.G. Kuberkar, G.J. Baldha, K.M. Pansuria, R.G. Kulkarni, U.S. Joshi,",Effect of Hf and Hf-Ca substitution on the superconductivity of ErBa2Cu3O7-z,"Physica.C,261(1996)90-96",1996.0,3.823,Two,RE,2.3462856575105846,,1.9115
6539,Er0.7Ca0.15Hf0.15Ba2.0Cu3.0O6.8210000000000015,RE123,77.3,3.825,3.876,11.649,PHC2610090,"D.G. Kuberkar, G.J. Baldha, K.M. Pansuria, R.G. Kulkarni, U.S. Joshi,",Effect of Hf and Hf-Ca substitution on the superconductivity of ErBa2Cu3O7-z,"Physica.C,261(1996)90-96",1996.0,3.825,Two,RE,2.3347355898665083,,1.9125
6540,Er0.65Ca0.2Hf0.15Ba2.0Cu3.0O6.83,RE123,80.9,3.83,3.877,11.67,PHC2610090,"D.G. Kuberkar, G.J. Baldha, K.M. Pansuria, R.G. Kulkarni, U.S. Joshi,",Effect of Hf and Hf-Ca substitution on the superconductivity of ErBa2Cu3O7-z,"Physica.C,261(1996)90-96",1996.0,3.83,Two,RE,2.3426807561976815,,1.915
6541,Er0.6Ca0.25Hf0.15Ba2.0Cu3.0O7.02,RE123,84.7,3.829,3.873,11.702,PHC2610090,"D.G. Kuberkar, G.J. Baldha, K.M. Pansuria, R.G. Kulkarni, U.S. Joshi,",Effect of Hf and Hf-Ca substitution on the superconductivity of ErBa2Cu3O7-z,"Physica.C,261(1996)90-96",1996.0,3.829,Two,RE,2.3717330135746018,,1.9145
6542,Er0.55Ca0.3Hf0.15Ba2.0Cu3.0O7.05,RE123,72.2,3.825,3.872,11.718,PHC2610090,"D.G. Kuberkar, G.J. Baldha, K.M. Pansuria, R.G. Kulkarni, U.S. Joshi,",Effect of Hf and Hf-Ca substitution on the superconductivity of ErBa2Cu3O7-z,"Physica.C,261(1996)90-96",1996.0,3.825,Two,RE,2.3931402598769425,,1.9125
6543,Er0.45Ca0.4Hf0.15Ba2.0Cu3.0O7.1,RE123,66.0,3.817,3.875,11.718,PHC2610090,"D.G. Kuberkar, G.J. Baldha, K.M. Pansuria, R.G. Kulkarni, U.S. Joshi,",Effect of Hf and Hf-Ca substitution on the superconductivity of ErBa2Cu3O7-z,"Physica.C,261(1996)90-96",1996.0,3.817,Two,RE,2.4088685287086684,,1.9085
6546,Y1.0Sr2.0Cu2.8Re2.0O7.0,Y123,42.0,3.813,,11.52,SSC0990413,"A. Das, B. Dabrowski, R. Suryanarayanan,","ENHANCEMENT OF Tc IN Y1-xPrxCu2.8Re0.2O6+z(z~1;x=0, 0.75)DUE TO THE ELEVATED OXYGEN PRESSURE ANNEALING","Solid State 98.,(1996)413",1996.0,3.813,Two,RE,2.155848761604698,,1.9065
6548,Y1.0Sr2.0Cu2.8Re0.2O7.0,Y123,55.0,3.821,,11.548,SSC0990413,"A. Das, B. Dabrowski, R. Suryanarayanan,","ENHANCEMENT OF Tc IN Y1-xPrxCu2.8Re0.2O6+z(z~1;x=0, 0.75)DUE TO THE ELEVATED OXYGEN PRESSURE ANNEALING","Solid State 98.,(1996)413",1996.0,3.821,Two,RE,2.1848580933077315,,1.9105
6549,Y0.25Pr0.75Sr2.0Cu2.8Re0.2O7.0,Y123,14.0,3.854,,11.589,SSC0990413,"A. Das, B. Dabrowski, R. Suryanarayanan,","ENHANCEMENT OF Tc IN Y1-xPrxCu2.8Re0.2O6+z(z~1;x=0, 0.75)DUE TO THE ELEVATED OXYGEN PRESSURE ANNEALING","Solid State 98.,(1996)413",1996.0,3.854,Two,RE,2.2441410072761876,,1.927
6571,Hg1.0Ba2.0Ca2.0Cu3.0O8.0,Hg1223,110.0,3.855,,15.842,PHC2610189,"C. Gou, D.F. Chen, D.W. Wang, H.M. Shao, S.S. Jiang, X.S. Wu, Z.H. Wu,",Syntheses and neutron powder diffraction studies of the superconductor HgBa2Ca2Cu3O8+z by Pb substitution,"Physica.C,261(1996)189-195",1996.0,3.855,Three,Hg,2.8207706237565713,,1.9275
6572,Hg0.9Pb0.1Ba2.0Ca2.0Cu3.0O8.0,Hg1223,118.0,3.85,,15.836,PHC2610189,"C. Gou, D.F. Chen, D.W. Wang, H.M. Shao, S.S. Jiang, X.S. Wu, Z.H. Wu,",Syntheses and neutron powder diffraction studies of the superconductor HgBa2Ca2Cu3O8+z by Pb substitution,"Physica.C,261(1996)189-195",1996.0,3.85,Three,Hg,2.832000050102705,,1.925
6573,Hg0.8Pb0.2Ba2.0Ca2.0Cu3.0O8.0,Hg1223,125.0,3.848,,15.831,PHC2610189,"C. Gou, D.F. Chen, D.W. Wang, H.M. Shao, S.S. Jiang, X.S. Wu, Z.H. Wu,",Syntheses and neutron powder diffraction studies of the superconductor HgBa2Ca2Cu3O8+z by Pb substitution,"Physica.C,261(1996)189-195",1996.0,3.848,Three,Hg,2.8335955699393773,,1.924
6574,Hg0.7Pb0.3Ba2.0Ca2.0Cu3.0O8.0,Hg1223,130.0,3.843,,15.824000000000002,PHC2610189,"C. Gou, D.F. Chen, D.W. Wang, H.M. Shao, S.S. Jiang, X.S. Wu, Z.H. Wu,",Syntheses and neutron powder diffraction studies of the superconductor HgBa2Ca2Cu3O8+z by Pb substitution,"Physica.C,261(1996)189-195",1996.0,3.843,Three,Hg,2.8437110537079073,,1.9215
6575,Hg0.6Pb0.4Ba2.0Ca2.0Cu3.0O8.0,Hg1223,120.0,3.842,,15.818,PHC2610189,"C. Gou, D.F. Chen, D.W. Wang, H.M. Shao, S.S. Jiang, X.S. Wu, Z.H. Wu,",Syntheses and neutron powder diffraction studies of the superconductor HgBa2Ca2Cu3O8+z by Pb substitution,"Physica.C,261(1996)189-195",1996.0,3.842,Three,Hg,2.840610014604615,,1.921
6576,Hg0.5Pb0.5Ba2.0Ca2.0Cu3.0O8.0,Hg1223,103.0,3.84,,15.822,PHC2610189,"C. Gou, D.F. Chen, D.W. Wang, H.M. Shao, S.S. Jiang, X.S. Wu, Z.H. Wu,",Syntheses and neutron powder diffraction studies of the superconductor HgBa2Ca2Cu3O8+z by Pb substitution,"Physica.C,261(1996)189-195",1996.0,3.84,Three,Hg,2.852231017639756,,1.92
6579,Nd1.0Ba1.5Sr0.5Cu3.0O6.91,RE123,83.0,3.86,3.896,11.697,PHC2610097,"B. Hellebrand, D. Ba""uerle, M. Guillaume, M. Vybornov, P. Fischer, P. Rogl, X.Z. Wang,",Structural analysis of superconducting NdBa1.5Sr0.5Cu3O7-z,"Physica.C,261(1996)97-104",1996.0,3.86,Two,RE,2.3065537493871378,,1.93
6580,Nd1.0Ba1.5Sr0.5Cu3.0O6.91,RE123,71.0,3.881,,11.688,PHC2610097,"B. Hellebrand, D. Ba""uerle, M. Guillaume, M. Vybornov, P. Fischer, P. Rogl, X.Z. Wang,",Structural analysis of superconducting NdBa1.5Sr0.5Cu3O7-z,"Physica.C,261(1996)97-104",1996.0,3.881,Two,RE,2.2576490432677137,,1.9405
6604,Nd1.0Ba1.5Sr0.5Cu3.0O6.91,RE123,71.0,3.881,,11.688,PHC2610097,"B. Hellebrand, D. Ba""uerle, M. Guillaume, M. Vybornov, P. Fischer, P. Rogl, X.Z. Wang,",Structural analysis of superconducting NdBa1.5Sr0.5Cu3O7-z,"Physica.C,261(1996)97-104",1996.0,3.881,Two,RE,2.2576490432677137,,1.9405
6605,Nd1.0Ba1.5Sr0.5Cu3.0O6.91,RE123,83.0,3.86,3.896,11.697,PHC2610097,"B. Hellebrand, D. Ba""uerle, M. Guillaume, M. Vybornov, P. Fischer, P. Rogl, X.Z. Wang,",Structural analysis of superconducting NdBa1.5Sr0.5Cu3O7-z,"Physica.C,261(1996)97-104",1996.0,3.86,Two,RE,2.3065537493871378,,1.93
6618,Y1.0Ba2.0Cu3.0O6.83,Y123,92.0,3.822,3.888,11.667,PHC1830154,"D.G. Kuberkar, G.K. Bichile, R.G. Kulkarni, Smida Deshmukh,",Influence of hole filling and pair breaking by Pr and hole doping by Ca on superconductivity and flux pinning of YBa2Cu3O6.83,"Physica.C,183(1991)154-162",1991.0,3.822,Two,RE,2.282094419635129,,1.911
6619,Y0.95Pr0.05Ba2.0Cu3.0O6.85,Y123,85.5,3.814,3.884,11.65,PHC1830154,"D.G. Kuberkar, G.K. Bichile, R.G. Kulkarni, Smida Deshmukh,",Influence of hole filling and pair breaking by Pr and hole doping by Ca on superconductivity and flux pinning of YBa2Cu3O6.83,"Physica.C,183(1991)154-162",1991.0,3.814,Two,RE,2.262000341252527,,1.907
6620,Y0.9Pr0.1Ba2.0Cu3.0O6.82,Y123,82.0,3.82,3.884,11.648,PHC1830154,"D.G. Kuberkar, G.K. Bichile, R.G. Kulkarni, Smida Deshmukh,",Influence of hole filling and pair breaking by Pr and hole doping by Ca on superconductivity and flux pinning of YBa2Cu3O6.83,"Physica.C,183(1991)154-162",1991.0,3.82,Two,RE,2.2651163558143548,,1.91
6621,Y0.85Pr0.15Ba2.0Cu3.0O6.84,Y123,75.0,3.817,3.887,11.662,PHC1830154,"D.G. Kuberkar, G.K. Bichile, R.G. Kulkarni, Smida Deshmukh,",Influence of hole filling and pair breaking by Pr and hole doping by Ca on superconductivity and flux pinning of YBa2Cu3O6.83,"Physica.C,183(1991)154-162",1991.0,3.817,Two,RE,2.274094557003041,,1.9085
6622,Y0.8Pr0.2Ba2.0Cu3.0O6.81,Y123,68.0,3.826,3.889,11.669,PHC1830154,"D.G. Kuberkar, G.K. Bichile, R.G. Kulkarni, Smida Deshmukh,",Influence of hole filling and pair breaking by Pr and hole doping by Ca on superconductivity and flux pinning of YBa2Cu3O6.83,"Physica.C,183(1991)154-162",1991.0,3.826,Two,RE,2.2868733545916307,,1.913
6623,Y0.95Ca0.05Ba2.0Cu3.0O6.79,Y123,88.0,3.801,3.883,11.646,PHC1830154,"D.G. Kuberkar, G.K. Bichile, R.G. Kulkarni, Smida Deshmukh,",Influence of hole filling and pair breaking by Pr and hole doping by Ca on superconductivity and flux pinning of YBa2Cu3O6.83,"Physica.C,183(1991)154-162",1991.0,3.801,Two,RE,2.2484949965803622,,1.9005
6624,Y0.9Ca0.1Ba2.0Cu3.0O6.67,Y123,82.0,3.841,3.89,11.689,PHC1830154,"D.G. Kuberkar, G.K. Bichile, R.G. Kulkarni, Smida Deshmukh,",Influence of hole filling and pair breaking by Pr and hole doping by Ca on superconductivity and flux pinning of YBa2Cu3O6.83,"Physica.C,183(1991)154-162",1991.0,3.841,Two,RE,2.3149253303608166,,1.9205
6625,Y0.85Ca0.15Ba2.0Cu3.0O6.65,Y123,83.0,3.819,3.887,11.655,PHC1830154,"D.G. Kuberkar, G.K. Bichile, R.G. Kulkarni, Smida Deshmukh,",Influence of hole filling and pair breaking by Pr and hole doping by Ca on superconductivity and flux pinning of YBa2Cu3O6.83,"Physica.C,183(1991)154-162",1991.0,3.819,Two,RE,2.2700002038846154,,1.9095
6626,Y0.8Ca0.2Ba2.0Cu3.0O6.64,Y123,81.0,3.822,3.872,11.617,PHC1830154,"D.G. Kuberkar, G.K. Bichile, R.G. Kulkarni, Smida Deshmukh,",Influence of hole filling and pair breaking by Pr and hole doping by Ca on superconductivity and flux pinning of YBa2Cu3O6.83,"Physica.C,183(1991)154-162",1991.0,3.822,Two,RE,2.241570540905901,,1.911
6627,Y0.8Pr0.05Ca0.15Ba2.0Cu3.0O6.83,Y123,87.0,3.819,3.881,11.642,PHC1830154,"D.G. Kuberkar, G.K. Bichile, R.G. Kulkarni, Smida Deshmukh,",Influence of hole filling and pair breaking by Pr and hole doping by Ca on superconductivity and flux pinning of YBa2Cu3O6.83,"Physica.C,183(1991)154-162",1991.0,3.819,Two,RE,2.2594639954150164,,1.9095
6628,Y0.8Pr0.15Ca0.05Ba2.0Cu3.0O6.82,Y123,80.0,3.805,3.873,11.624,PHC1830154,"D.G. Kuberkar, G.K. Bichile, R.G. Kulkarni, Smida Deshmukh,",Influence of hole filling and pair breaking by Pr and hole doping by Ca on superconductivity and flux pinning of YBa2Cu3O6.83,"Physica.C,183(1991)154-162",1991.0,3.805,Two,RE,2.2338224697468334,,1.9025
6704,Hg1.4Tl0.6Ba2.0Y0.7Ca0.3Cu2.0O8.0,Hg2212,60.0,3.861,,28.92,PHC2590036,"Ayako Tokiwa-Yamamoto, Keiichi Tanabe, Seiji Adachi, Tadashi Tatsuki, Xiao-Jing Wu,","Effect of Tl doping on the phase stability of Hg2Ba2(Y,Ca)1Cu2O8-z suoerconducters prepared by a high-pressure technique","Physica C,259(1996)36-42",,3.861,Two,Hg,2.4600909372088404,,1.9305
6705,Hg1.4Tl0.6Ba2.0Y0.4Ca0.6Cu2.0O8.0,Hg2212,84.0,3.856,,28.99,PHC2590036,"Ayako Tokiwa-Yamamoto, Keiichi Tanabe, Seiji Adachi, Tadashi Tatsuki, Xiao-Jing Wu,","Effect of Tl doping on the phase stability of Hg2Ba2(Y,Ca)1Cu2O8-z suoerconducters prepared by a high-pressure technique","Physica C,259(1996)36-42",,3.856,Two,Hg,2.4642630163328407,,1.928
6711,La1.94Ba0.06Cu1.0O4.0,T,15.5,3.806,,13.241,PHC2580315,"Hideyoshi Tanabe, Hironao Kojima, Isao Tanaka, M.K.R. Khan,",Anisotropic electric resistivity of superconducting La2-xBaxCuO4-z single crystals,"Physica.C.258,(1996)315-320",1996.0,3.806,One,RE,2.407588207015156,,1.903
6712,La1.92Ba0.08Cu1.0O4.0,T,27.0,3.804,,13.258,PHC2580315,"Hideyoshi Tanabe, Hironao Kojima, Isao Tanaka, M.K.R. Khan,",Anisotropic electric resistivity of superconducting La2-xBaxCuO4-z single crystals,"Physica.C.258,(1996)315-320",1996.0,3.804,One,RE,2.412327021176752,,1.902
6713,La1.91Ba0.09Cu1.0O4.0,T,31.5,3.797,,13.272,PHC2580315,"Hideyoshi Tanabe, Hironao Kojima, Isao Tanaka, M.K.R. Khan,",Anisotropic electric resistivity of superconducting La2-xBaxCuO4-z single crystals,"Physica.C.258,(1996)315-320",1996.0,3.797,One,RE,2.417482210473244,,1.8985
6745,Er1.0Ba2.0Cu3.0O6.94,RE123,91.5,3.82,3.886,11.671,SSC0981095,"D.G. Kuberkar, G.J. Baldha, K.M. Pansuria, R.G. Kulkarni, U.S. Joshi,",INFLUENCE OF HOLE FILLING BY Co AND HOLE DOPING BY Ca ON THE SUPERCONDUCTIVITY OF ErBa2Cu3O7-z,Solid State Commun.98(1996)10095-1098,1996.0,3.82,Two,RE,2.363187536730244,,1.91
6746,Er1.0Ba2.0Cu2.94Co0.06O6.8,RE123,73.0,3.833,3.877,11.655,SSC0981095,"D.G. Kuberkar, G.J. Baldha, K.M. Pansuria, R.G. Kulkarni, U.S. Joshi,",INFLUENCE OF HOLE FILLING BY Co AND HOLE DOPING BY Ca ON THE SUPERCONDUCTIVITY OF ErBa2Cu3O7-z,Solid State Commun.98(1996)10095-1098,1996.0,3.833,Two,RE,2.324085987992211,,1.9165
6747,Er1.0Ba2.0Cu2.88Co0.12O6.78,RE123,46.0,3.833,3.884,11.663,SSC0981095,"D.G. Kuberkar, G.J. Baldha, K.M. Pansuria, R.G. Kulkarni, U.S. Joshi,",INFLUENCE OF HOLE FILLING BY Co AND HOLE DOPING BY Ca ON THE SUPERCONDUCTIVITY OF ErBa2Cu3O7-z,Solid State Commun.98(1996)10095-1098,1996.0,3.833,Two,RE,2.3308575439354495,,1.9165
6748,Er1.0Ba2.0Cu2.28Co0.18O6.74,RE123,34.0,3.803,3.88,11.665,SSC0981095,"D.G. Kuberkar, G.J. Baldha, K.M. Pansuria, R.G. Kulkarni, U.S. Joshi,",INFLUENCE OF HOLE FILLING BY Co AND HOLE DOPING BY Ca ON THE SUPERCONDUCTIVITY OF ErBa2Cu3O7-z,Solid State Commun.98(1996)10095-1098,1996.0,3.803,Two,RE,2.3915314410402333,,1.9015
6749,Er1.0Ba2.0Cu2.76Co0.24O6.75,RE123,31.0,3.858,3.862,11.672,SSC0981095,"D.G. Kuberkar, G.J. Baldha, K.M. Pansuria, R.G. Kulkarni, U.S. Joshi,",INFLUENCE OF HOLE FILLING BY Co AND HOLE DOPING BY Ca ON THE SUPERCONDUCTIVITY OF ErBa2Cu3O7-z,Solid State Commun.98(1996)10095-1098,1996.0,3.858,Two,RE,2.289324704272449,,1.929
6750,Er0.94Ca0.06Ba2.0Cu2.82Co0.18O6.76,RE123,64.0,3.815,3.879,11.66,SSC0981095,"D.G. Kuberkar, G.J. Baldha, K.M. Pansuria, R.G. Kulkarni, U.S. Joshi,",INFLUENCE OF HOLE FILLING BY Co AND HOLE DOPING BY Ca ON THE SUPERCONDUCTIVITY OF ErBa2Cu3O7-z,Solid State Commun.98(1996)10095-1098,1996.0,3.815,Two,RE,2.3637068153281207,,1.9075
6751,Er0.88Ca0.12Ba2.0Cu2.82Co0.18O6.93,RE123,77.5,3.823,3.878,11.658,SSC0981095,"D.G. Kuberkar, G.J. Baldha, K.M. Pansuria, R.G. Kulkarni, U.S. Joshi,",INFLUENCE OF HOLE FILLING BY Co AND HOLE DOPING BY Ca ON THE SUPERCONDUCTIVITY OF ErBa2Cu3O7-z,Solid State Commun.98(1996)10095-1098,1996.0,3.823,Two,RE,2.3462856575105846,,1.9115
6752,Er0.82Ca0.18Ba2.0Cu2.82Co0.18O6.71,RE123,84.5,3.827,3.875,11.658,SSC0981095,"D.G. Kuberkar, G.J. Baldha, K.M. Pansuria, R.G. Kulkarni, U.S. Joshi,",INFLUENCE OF HOLE FILLING BY Co AND HOLE DOPING BY Ca ON THE SUPERCONDUCTIVITY OF ErBa2Cu3O7-z,Solid State Commun.98(1996)10095-1098,1996.0,3.827,Two,RE,2.338421523094721,,1.9135
6753,Y0.8Pr0.2Ba1.0Sr1.0Cu3.0O7.0,Y123,69.1,3.823,3.858,11.572,PLA1960263,"Guanghan Cao, Hongkai wu, Xiaojun Li, Yitai Qian, Yuheng Zhang, Zuyao Chen,",Structural properties and superconductivity in the Y1-xPrxBaSrCu3O7-delta system,"Phys.Lett.A,196(1994)263-266",1994.0,3.823,Two,RE,2.205888545001427,,1.9115
6754,Y0.6Pr0.4Ba1.0Sr1.0Cu3.0O7.0,Y123,52.4,3.839,3.856,11.574000000000002,PLA1960263,"Guanghan Cao, Hongkai wu, Xiaojun Li, Yitai Qian, Yuheng Zhang, Zuyao Chen,",Structural properties and superconductivity in the Y1-xPrxBaSrCu3O7-delta system,"Phys.Lett.A,196(1994)263-266",1994.0,3.839,Two,RE,2.2201414193799245,,1.9195
6755,Y0.5Pr0.5Ba1.0Sr1.0Cu3.0O7.0,Y123,32.1,3.849,,11.578,PLA1960263,"Guanghan Cao, Hongkai wu, Xiaojun Li, Yitai Qian, Yuheng Zhang, Zuyao Chen,",Structural properties and superconductivity in the Y1-xPrxBaSrCu3O7-delta system,"Phys.Lett.A,196(1994)263-266",1994.0,3.849,Two,RE,2.2312782791965926,,1.9245
6756,Y0.4Pr0.6Ba1.0Sr1.0Cu3.0O7.0,Y123,21.4,3.854,,11.576,PLA1960263,"Guanghan Cao, Hongkai wu, Xiaojun Li, Yitai Qian, Yuheng Zhang, Zuyao Chen,",Structural properties and superconductivity in the Y1-xPrxBaSrCu3O7-delta system,"Phys.Lett.A,196(1994)263-266",1994.0,3.854,Two,RE,2.233604798806587,,1.927
6766,Tm1.0Ba2.0Cu4.0O8.0,RE124,79.6,3.82,3.86,27.187,PHC2620261,"Makoto Kawazoe, Masakazu Tatsumi, Seika Yamamoto,","Synthesis of bulk superconductors RBa2Cu4O8(R=Tm, Er, Ho, Y, Dy, and Gd) by a simple solid-state rection method","Physica.C,262(1996)261-265",1996.0,3.82,Two,RE,2.3561269537595053,,1.91
6767,Er1.0Ba2.0Cu4.0O8.0,RE124,77.8,3.836,3.869,27.197,PHC2620261,"Makoto Kawazoe, Masakazu Tatsumi, Seika Yamamoto,","Synthesis of bulk superconductors RBa2Cu4O8(R=Tm, Er, Ho, Y, Dy, and Gd) by a simple solid-state rection method","Physica.C,262(1996)261-265",1996.0,3.836,Two,RE,2.3186473815744284,,1.918
6768,Ho1.0Ba2.0Cu4.0O8.0,RE124,76.2,3.837,3.867,27.204,PHC2620261,"Makoto Kawazoe, Masakazu Tatsumi, Seika Yamamoto,","Synthesis of bulk superconductors RBa2Cu4O8(R=Tm, Er, Ho, Y, Dy, and Gd) by a simple solid-state rection method","Physica.C,262(1996)261-265",1996.0,3.837,Two,RE,2.3191226951500994,,1.9185
6769,Y1.0Ba2.0Cu4.0O8.0,Y124,78.6,3.842,3.871,27.229,PHC2620261,"Makoto Kawazoe, Masakazu Tatsumi, Seika Yamamoto,","Synthesis of bulk superconductors RBa2Cu4O8(R=Tm, Er, Ho, Y, Dy, and Gd) by a simple solid-state rection method","Physica.C,262(1996)261-265",1996.0,3.842,Two,RE,2.3240955960462504,,1.921
6770,Dy1.0Ba2.0Cu4.0O8.0,RE124,73.6,3.845,3.87,27.236,PHC2620261,"Makoto Kawazoe, Masakazu Tatsumi, Seika Yamamoto,","Synthesis of bulk superconductors RBa2Cu4O8(R=Tm, Er, Ho, Y, Dy, and Gd) by a simple solid-state rection method","Physica.C,262(1996)261-265",1996.0,3.845,Two,RE,2.312317065074103,,1.9225
6771,Gd1.0Ba2.0Cu4.0O8.0,RE124,71.8,3.877,3.899,27.274,PHC2620261,"Makoto Kawazoe, Masakazu Tatsumi, Seika Yamamoto,","Synthesis of bulk superconductors RBa2Cu4O8(R=Tm, Er, Ho, Y, Dy, and Gd) by a simple solid-state rection method","Physica.C,262(1996)261-265",1996.0,3.877,Two,RE,2.2453140247149816,,1.9385
6791,Y1.0Sr2.0Cu2.8Re0.2O6.0,Y123,42.0,3.813,,11.52,SSC0990413,"A. Das, B. Dabrowski, R. Suryanarayanan,","ENHANCEMENT OF Tc IN Y1-xPrxCu2.8Re0.2O6+z(z~1;x=0, 0.75)DUE TO THE ELEVATED OXYGEN PRESSURE ANNEALING","Solid State 98.,(1996)413",1996.0,3.813,Two,RE,2.155848761604698,,1.9065
6793,Y1.0Sr2.0Cu2.8Re0.2O6.0,Y123,55.0,3.821,,11.548,SSC0990413,"A. Das, B. Dabrowski, R. Suryanarayanan,","ENHANCEMENT OF Tc IN Y1-xPrxCu2.8Re0.2O6+z(z~1;x=0, 0.75)DUE TO THE ELEVATED OXYGEN PRESSURE ANNEALING","Solid State 98.,(1996)413",1996.0,3.821,Two,RE,2.1848580933077315,,1.9105
6794,Y0.25Pr0.75Sr2.0Cu2.8Re0.2O6.0,Y123,14.0,3.854,,11.589,SSC0990413,"A. Das, B. Dabrowski, R. Suryanarayanan,","ENHANCEMENT OF Tc IN Y1-xPrxCu2.8Re0.2O6+z(z~1;x=0, 0.75)DUE TO THE ELEVATED OXYGEN PRESSURE ANNEALING","Solid State 98.,(1996)413",1996.0,3.854,Two,RE,2.2441410072761876,,1.927
6795,Er1.0Ba2.0Cu3.0O6.94,RE123,91.5,3.82,3.886,11.671,SSC0981095,"D.G. Kuberkar, G.J. Baldha, K.M. Pansuria, R.G. Kulkarni, U.S. Joshi,",INFLUENCE OF HOLE FILLING BY Co AND HOLE DOPING BY Ca ON THE SUPERCONDUCTIVITY OF ErBa2Cu3O7-z,Solid State Commun.98(1996)10095-1098,1996.0,3.82,Two,RE,2.363187536730244,,1.91
6796,Er1.0Ba2.0Cu2.94Co0.06O6.8,RE123,73.0,3.833,3.877,11.655,SSC0981095,"D.G. Kuberkar, G.J. Baldha, K.M. Pansuria, R.G. Kulkarni, U.S. Joshi,",INFLUENCE OF HOLE FILLING BY Co AND HOLE DOPING BY Ca ON THE SUPERCONDUCTIVITY OF ErBa2Cu3O7-z,Solid State Commun.98(1996)10095-1098,1996.0,3.833,Two,RE,2.324085987992211,,1.9165
6797,Er1.0Ba2.0Cu2.88Co0.12O6.78,RE123,46.0,3.833,3.884,11.663,SSC0981095,"D.G. Kuberkar, G.J. Baldha, K.M. Pansuria, R.G. Kulkarni, U.S. Joshi,",INFLUENCE OF HOLE FILLING BY Co AND HOLE DOPING BY Ca ON THE SUPERCONDUCTIVITY OF ErBa2Cu3O7-z,Solid State Commun.98(1996)10095-1098,1996.0,3.833,Two,RE,2.3308575439354495,,1.9165
6798,Er1.0Ba2.0Cu2.82Co0.18O6.74,RE123,34.0,3.803,3.88,11.665,SSC0981095,"D.G. Kuberkar, G.J. Baldha, K.M. Pansuria, R.G. Kulkarni, U.S. Joshi,",INFLUENCE OF HOLE FILLING BY Co AND HOLE DOPING BY Ca ON THE SUPERCONDUCTIVITY OF ErBa2Cu3O7-z,Solid State Commun.98(1996)10095-1098,1996.0,3.803,Two,RE,2.3915314410402333,,1.9015
6799,Er1.0Ba2.0Cu2.76Co0.24O6.75,RE123,31.0,3.858,3.862,11.672,SSC0981095,"D.G. Kuberkar, G.J. Baldha, K.M. Pansuria, R.G. Kulkarni, U.S. Joshi,",INFLUENCE OF HOLE FILLING BY Co AND HOLE DOPING BY Ca ON THE SUPERCONDUCTIVITY OF ErBa2Cu3O7-z,Solid State Commun.98(1996)10095-1098,1996.0,3.858,Two,RE,2.289324704272449,,1.929
6800,Er0.94Ca0.04Ba2.0Cu2.82Co0.18O6.76,RE123,64.0,3.815,3.879,11.66,SSC0981095,"D.G. Kuberkar, G.J. Baldha, K.M. Pansuria, R.G. Kulkarni, U.S. Joshi,",INFLUENCE OF HOLE FILLING BY Co AND HOLE DOPING BY Ca ON THE SUPERCONDUCTIVITY OF ErBa2Cu3O7-z,Solid State Commun.98(1996)10095-1098,1996.0,3.815,Two,RE,2.3637068153281207,,1.9075
6801,Er0.88Ca0.12Ba2.0Cu2.28Co0.18O6.93,RE123,77.5,3.823,3.878,11.658,SSC0981095,"D.G. Kuberkar, G.J. Baldha, K.M. Pansuria, R.G. Kulkarni, U.S. Joshi,",INFLUENCE OF HOLE FILLING BY Co AND HOLE DOPING BY Ca ON THE SUPERCONDUCTIVITY OF ErBa2Cu3O7-z,Solid State Commun.98(1996)10095-1098,1996.0,3.823,Two,RE,2.3462856575105846,,1.9115
6802,Er0.82Ca0.18Ba2.0Cu2.82Co0.18O6.71,RE123,84.5,3.827,3.875,11.658,SSC0981095,"D.G. Kuberkar, G.J. Baldha, K.M. Pansuria, R.G. Kulkarni, U.S. Joshi,",INFLUENCE OF HOLE FILLING BY Co AND HOLE DOPING BY Ca ON THE SUPERCONDUCTIVITY OF ErBa2Cu3O7-z,Solid State Commun.98(1996)10095-1098,1996.0,3.827,Two,RE,2.338421523094721,,1.9135
6822,Hg1.0Ba2.0Cu1.0O4.0,Hg1201,87.0,3.877,,9.513,SSC0980333,"J. Herrmann, M.B. Maple, M.S. Chae, M.T. Simnad, S.H. Han,",SUPERCONDUCTING PROPERTIES OF Ce-SUBSTITUTED HgBa2CuO4+z,Solid State Commun.98(1996)333-336,1996.0,3.877,One,Hg,2.7745631434883316,,1.9385
6823,Hg0.95Ce0.05Ba2.0Cu1.0O4.0,Hg1201,94.0,3.887,,9.521,SSC0980333,"J. Herrmann, M.B. Maple, M.S. Chae, M.T. Simnad, S.H. Han,",SUPERCONDUCTING PROPERTIES OF Ce-SUBSTITUTED HgBa2CuO4+z,Solid State Commun.98(1996)333-336,1996.0,3.887,One,Hg,2.7827157050094047,,1.9435
6824,Hg0.9Ce0.1Ba2.0Cu1.0O4.0,Hg1201,96.0,3.885,,9.53,SSC0980333,"J. Herrmann, M.B. Maple, M.S. Chae, M.T. Simnad, S.H. Han,",SUPERCONDUCTING PROPERTIES OF Ce-SUBSTITUTED HgBa2CuO4+z,Solid State Commun.98(1996)333-336,1996.0,3.885,One,Hg,2.785617611923921,,1.9425
6825,Hg0.8Ce0.2Ba2.0Cu1.0O4.0,Hg1201,94.0,3.885,,9.528,SSC0980333,"J. Herrmann, M.B. Maple, M.S. Chae, M.T. Simnad, S.H. Han,",SUPERCONDUCTING PROPERTIES OF Ce-SUBSTITUTED HgBa2CuO4+z,Solid State Commun.98(1996)333-336,1996.0,3.885,One,Hg,2.784762438486425,,1.9425
6826,Hg0.7Ce0.3Ba2.0Cu1.0O4.0,Hg1201,94.0,3.886,,9.531,SSC0980333,"J. Herrmann, M.B. Maple, M.S. Chae, M.T. Simnad, S.H. Han,",SUPERCONDUCTING PROPERTIES OF Ce-SUBSTITUTED HgBa2CuO4+z,Solid State Commun.98(1996)333-336,1996.0,3.886,One,Hg,2.7865183854197793,,1.943
6828,Y1.0Ba2.0Cu3.98Ni0.02O8.0,Y124,74.0,3.84,3.869,27.224,SSC0980971,"B. Jayaram, Dale J. Payne, H.R. Chandrasekhar, J. Ulanday, Meera Chandrasekhar,",EVIDENCE FOR CHAIN SITE SUBSTTUTION OF NICKEL IN YBa2(Cu1-xNix)4O8,"Solid State Commun.,98(1996)971",1996.0,3.84,Two,RE,2.3280247590062357,,1.92
6831,Y1.0Ba2.0Cu3.9389999999999996Ni0.061O8.0,Y124,63.5,3.839,3.87,27.201,SSC0980971,"B. Jayaram, Dale J. Payne, H.R. Chandrasekhar, J. Ulanday, Meera Chandrasekhar,",EVIDENCE FOR CHAIN SITE SUBSTTUTION OF NICKEL IN YBa2(Cu1-xNix)4O8,"Solid State Commun.,98(1996)971",1996.0,3.839,Two,RE,2.318682165067491,,1.9195
6833,Y1.0Ba2.0Cu3.9Ni0.1O8.0,Y124,52.6,3.839,3.872,27.187,SSC0980971,"B. Jayaram, Dale J. Payne, H.R. Chandrasekhar, J. Ulanday, Meera Chandrasekhar,",EVIDENCE FOR CHAIN SITE SUBSTTUTION OF NICKEL IN YBa2(Cu1-xNix)4O8,"Solid State Commun.,98(1996)971",1996.0,3.839,Two,RE,2.3109601916107927,,1.9195
6834,Y1.0Ba2.0Cu3.8Ni0.2O8.0,Y124,21.0,3.841,3.874,27.185,SSC0980971,"B. Jayaram, Dale J. Payne, H.R. Chandrasekhar, J. Ulanday, Meera Chandrasekhar,",EVIDENCE FOR CHAIN SITE SUBSTTUTION OF NICKEL IN YBa2(Cu1-xNix)4O8,"Solid State Commun.,98(1996)971",1996.0,3.841,Two,RE,2.303170041922457,,1.9205
6835,Y1.0Ba2.0Cu1.0O8.0,Y124,80.0,3.842,3.87,27.19400000000001,SSC0980971,"B. Jayaram, Dale J. Payne, H.R. Chandrasekhar, J. Ulanday, Meera Chandrasekhar,",EVIDENCE FOR CHAIN SITE SUBSTTUTION OF NICKEL IN YBa2(Cu1-xNix)4O8,"Solid State Commun.,98(1996)971",1996.0,3.842,Two,RE,2.3047906624045087,,1.921
6837,Y1.0Ba2.0Cu3.98Zn0.02O8.0,Y124,67.0,3.869,3.838,27.212,SSC0980971,"B. Jayaram, Dale J. Payne, H.R. Chandrasekhar, J. Ulanday, Meera Chandrasekhar,",EVIDENCE FOR CHAIN SITE SUBSTTUTION OF NICKEL IN YBa2(Cu1-xNix)4O8,"Solid State Commun.,98(1996)971",1996.0,3.869,Two,RE,2.2244442705799488,,1.9345
6838,Y1.0Ba2.0Cu3.96Zn0.04O8.0,Y124,57.6,3.871,3.84,27.211,SSC0980971,"B. Jayaram, Dale J. Payne, H.R. Chandrasekhar, J. Ulanday, Meera Chandrasekhar,",EVIDENCE FOR CHAIN SITE SUBSTTUTION OF NICKEL IN YBa2(Cu1-xNix)4O8,"Solid State Commun.,98(1996)971",1996.0,3.871,Two,RE,2.2172056904242363,,1.9355
6839,Y1.0Ba2.0Cu3.938Zn0.062O8.0,Y124,47.0,3.872,3.841,27.21,SSC0980971,"B. Jayaram, Dale J. Payne, H.R. Chandrasekhar, J. Ulanday, Meera Chandrasekhar,",EVIDENCE FOR CHAIN SITE SUBSTTUTION OF NICKEL IN YBa2(Cu1-xNix)4O8,"Solid State Commun.,98(1996)971",1996.0,3.872,Two,RE,2.213310615580071,,1.936
6841,Y1.0Ba2.0Cu3.9Zn0.1O8.0,Y124,22.4,3.873,3.841,27.207,SSC0980971,"B. Jayaram, Dale J. Payne, H.R. Chandrasekhar, J. Ulanday, Meera Chandrasekhar,",EVIDENCE FOR CHAIN SITE SUBSTTUTION OF NICKEL IN YBa2(Cu1-xNix)4O8,"Solid State Commun.,98(1996)971",1996.0,3.873,Two,RE,2.2083124016706606,,1.9365
6870,Tl1.0Sr1.8Ca0.2Yb1.0Cu2.0O7.0,Tl1212,45.0,3.794,,11.982,PHC2690225,"Eriko Ohshima, Masae Kikuchi, Yasuhiko Syono,",Superconductivity in TlSr2-xCaYbCu2O7 by isovalent cation substitution,"Physica.C,269(1996)225-230",1996.0,3.794,Two,Tl,2.3238475433115333,,1.897
6871,Tl1.0Sr1.7Ca0.3Yb1.0Cu2.0O7.0,Tl1212,55.0,3.791,,11.973,PHC2690225,"Eriko Ohshima, Masae Kikuchi, Yasuhiko Syono,",Superconductivity in TlSr2-xCaYbCu2O7 by isovalent cation substitution,"Physica.C,269(1996)225-230",1996.0,3.791,Two,Tl,2.3169729633495386,,1.8955
6872,Tl1.0Sr1.5Ca0.5Yb1.0Cu2.0O7.0,Tl1212,55.0,3.791,,11.952,PHC2690225,"Eriko Ohshima, Masae Kikuchi, Yasuhiko Syono,",Superconductivity in TlSr2-xCaYbCu2O7 by isovalent cation substitution,"Physica.C,269(1996)225-230",1996.0,3.791,Two,Tl,2.306291158112563,,1.8955
6877,Nd1.0Ba2.0Cu3.0O6.93,RE123,91.5,3.87,3.918,11.763,PHC2690231,"C. Tengroth, O"". Rapp, P. Lundqvist, R. Tellgren, Z. Hegedu""s,",Neutron-diffraction studies and interatomic distances in Ca-Pr doped NdBa2Cu3O7-z,"Physica.C,269(1996)231-241",1996.0,3.87,Two,RE,2.3427587498792,,1.935
6878,Nd0.95Ca0.025Pr0.025Ba2.0Cu3.0O6.95,RE123,86.1,3.871,3.917,11.761,PHC2690231,"C. Tengroth, O"". Rapp, P. Lundqvist, R. Tellgren, Z. Hegedu""s,",Neutron-diffraction studies and interatomic distances in Ca-Pr doped NdBa2Cu3O7-z,"Physica.C,269(1996)231-241",1996.0,3.871,Two,RE,2.3390998272894246,,1.9355
6879,Nd0.9Ca0.05Pr0.05Ba2.0Cu3.0O6.95,RE123,81.4,3.871,3.916,11.755,PHC2690231,"C. Tengroth, O"". Rapp, P. Lundqvist, R. Tellgren, Z. Hegedu""s,",Neutron-diffraction studies and interatomic distances in Ca-Pr doped NdBa2Cu3O7-z,"Physica.C,269(1996)231-241",1996.0,3.871,Two,RE,2.3340211603319956,,1.9355
6880,Nd0.8Ca0.1Pr0.1Ba2.0Cu3.0O7.02,RE123,70.8,3.872,3.913,11.747,PHC2690231,"C. Tengroth, O"". Rapp, P. Lundqvist, R. Tellgren, Z. Hegedu""s,",Neutron-diffraction studies and interatomic distances in Ca-Pr doped NdBa2Cu3O7-z,"Physica.C,269(1996)231-241",1996.0,3.872,Two,RE,2.3252835707847916,,1.936
6932,Hg1.0Ba2.0Cu1.0O4.025,Hg1201,20.0,3.8888,,9.533,PHC2650013,"A. Fukuoka, A. Tokiwa-Yamamoto, H. Yamauchi, K. Tanabe, M. Itoh, R. Usami, S. Adachi,",Dependence of superconducting properties on the Cu-valence determined by iodometry in HgBa2CuO4+z,"Physica.C,265(1996)13-18",1996.0,3.8888,One,Hg,2.7886984818331793,,1.9444
6934,Hg1.0Ba2.0Cu1.0O4.055,Hg1201,80.0,3.8814,,9.5243,PHC2650013,"A. Fukuoka, A. Tokiwa-Yamamoto, H. Yamauchi, K. Tanabe, M. Itoh, R. Usami, S. Adachi,",Dependence of superconducting properties on the Cu-valence determined by iodometry in HgBa2CuO4+z,"Physica.C,265(1996)13-18",1996.0,3.8814,One,Hg,2.781476895229465,,1.9407
6935,Hg1.0Ba2.0Cu1.0O4.08,Hg1201,85.0,3.88,,9.5217,PHC2650013,"A. Fukuoka, A. Tokiwa-Yamamoto, H. Yamauchi, K. Tanabe, M. Itoh, R. Usami, S. Adachi,",Dependence of superconducting properties on the Cu-valence determined by iodometry in HgBa2CuO4+z,"Physica.C,265(1996)13-18",1996.0,3.88,One,Hg,2.7797027082727666,,1.94
6936,Hg1.0Ba2.0Cu1.0O4.085,Hg1201,92.0,3.879,,9.5124,PHC2650013,"A. Fukuoka, A. Tokiwa-Yamamoto, H. Yamauchi, K. Tanabe, M. Itoh, R. Usami, S. Adachi,",Dependence of superconducting properties on the Cu-valence determined by iodometry in HgBa2CuO4+z,"Physica.C,265(1996)13-18",1996.0,3.879,One,Hg,2.775252965011299,,1.9395
6937,Hg1.0Ba2.0Cu1.0O4.09,Hg1201,97.0,3.8753,,9.512,PHC2650013,"A. Fukuoka, A. Tokiwa-Yamamoto, H. Yamauchi, K. Tanabe, M. Itoh, R. Usami, S. Adachi,",Dependence of superconducting properties on the Cu-valence determined by iodometry in HgBa2CuO4+z,"Physica.C,265(1996)13-18",1996.0,3.8753,One,Hg,2.7733311392484983,,1.93765
6938,Hg1.0Ba2.0Cu1.0O4.1,Hg1201,92.0,3.8732,,9.5109,PHC2650013,"A. Fukuoka, A. Tokiwa-Yamamoto, H. Yamauchi, K. Tanabe, M. Itoh, R. Usami, S. Adachi,",Dependence of superconducting properties on the Cu-valence determined by iodometry in HgBa2CuO4+z,"Physica.C,265(1996)13-18",1996.0,3.8732,One,Hg,2.7718671016259457,,1.9366
6939,Hg1.0Ba2.0Cu1.0O4.12,Hg1201,71.0,3.8701,,9.5078,PHC2650013,"A. Fukuoka, A. Tokiwa-Yamamoto, H. Yamauchi, K. Tanabe, M. Itoh, R. Usami, S. Adachi,",Dependence of superconducting properties on the Cu-valence determined by iodometry in HgBa2CuO4+z,"Physica.C,265(1996)13-18",1996.0,3.8701,One,Hg,2.7690747037887893,,1.93505
6940,Hg1.0Ba2.0Cu1.0O4.13,Hg1201,60.0,3.8698,,9.5048,PHC2650013,"A. Fukuoka, A. Tokiwa-Yamamoto, H. Yamauchi, K. Tanabe, M. Itoh, R. Usami, S. Adachi,",Dependence of superconducting properties on the Cu-valence determined by iodometry in HgBa2CuO4+z,"Physica.C,265(1996)13-18",1996.0,3.8698,One,Hg,2.767649987599412,,1.9349
6941,Hg1.0Ba2.0Cu1.0O6.932,Hg1201,50.0,3.8676,,9.4989,PHC2650013,"A. Fukuoka, A. Tokiwa-Yamamoto, H. Yamauchi, K. Tanabe, M. Itoh, R. Usami, S. Adachi,",Dependence of superconducting properties on the Cu-valence determined by iodometry in HgBa2CuO4+z,"Physica.C,265(1996)13-18",1996.0,3.8676,One,Hg,2.7640862150491583,,1.9338
6963,Nd0.9Ca0.1Ba2.0Cu3.0O7.0,RE123,86.0,3.854,3.911,11.723,PR05403580,"J.C. Chen, S.H. Cheng, Weiyan Guan,","Ion-size effect on transport properties in R0.9Ca0.1Ba2Cu3O7-z systems(R=Tm,Ho,Gd,and Nd)","Phys.Rev.B,54(1996)3580",1996.0,3.854,Two,RE,2.3403575078264596,,1.927
6964,Gd0.9Ca0.1Ba2.0Cu3.0O7.0,RE123,88.0,3.83,3.889,11.683,PR05403580,"J.C. Chen, S.H. Cheng, Weiyan Guan,","Ion-size effect on transport properties in R0.9Ca0.1Ba2Cu3O7-z systems(R=Tm,Ho,Gd,and Nd)","Phys.Rev.B,54(1996)3580",1996.0,3.83,Two,RE,2.3536845346054434,,1.915
