Repository: CompRhys/apical

# Data Guide

In all cases whilst compiling this data we have been careful to include as much meta-information as possible to allow data to be traced back to it's original sources. For SuperCon this takes the form of the SuperCon "num :" reference id and then the source publication details. For ICSD we provide the ICSD collection code.

We acknowledge the Japanese National Institute for Materials Science for maintaining the [SuperCon](https://supercon.nims.go.jp/index_en.html) database as well as FIZ Karlsruhe GmbH for maintaining [ICSD](https://www.fiz-karlsruhe.de/en/produkte-und-dienstleistungen/inorganic-crystal-structure-database-icsd).

File: processed-data/super_cleaned.csv (part 10 of 21)
num :,composition :,str3 :,tc :,lata :,latb :,latc :,refno :,author :,title :,journal :,year :,lata* :
6623,Y0.95Ca0.05Ba2.0Cu3.0O6.79,Y123,88.0,3.801,3.883,11.646,PHC1830154,"D.G. Kuberkar, G.K. Bichile, R.G. Kulkarni, Smida Deshmukh,",Influence of hole filling and pair breaking by Pr and hole doping by Ca on superconductivity and flux pinning of YBa2Cu3O6.83,"Physica.C,183(1991)154-162",1991.0,3.801
6624,Y0.9Ca0.1Ba2.0Cu3.0O6.67,Y123,82.0,3.841,3.89,11.689,PHC1830154,"D.G. Kuberkar, G.K. Bichile, R.G. Kulkarni, Smida Deshmukh,",Influence of hole filling and pair breaking by Pr and hole doping by Ca on superconductivity and flux pinning of YBa2Cu3O6.83,"Physica.C,183(1991)154-162",1991.0,3.841
6625,Y0.85Ca0.15Ba2.0Cu3.0O6.65,Y123,83.0,3.819,3.887,11.655,PHC1830154,"D.G. Kuberkar, G.K. Bichile, R.G. Kulkarni, Smida Deshmukh,",Influence of hole filling and pair breaking by Pr and hole doping by Ca on superconductivity and flux pinning of YBa2Cu3O6.83,"Physica.C,183(1991)154-162",1991.0,3.819
6626,Y0.8Ca0.2Ba2.0Cu3.0O6.64,Y123,81.0,3.822,3.872,11.617,PHC1830154,"D.G. Kuberkar, G.K. Bichile, R.G. Kulkarni, Smida Deshmukh,",Influence of hole filling and pair breaking by Pr and hole doping by Ca on superconductivity and flux pinning of YBa2Cu3O6.83,"Physica.C,183(1991)154-162",1991.0,3.822
6627,Y0.8Pr0.05Ca0.15Ba2.0Cu3.0O6.83,Y123,87.0,3.819,3.881,11.642,PHC1830154,"D.G. Kuberkar, G.K. Bichile, R.G. Kulkarni, Smida Deshmukh,",Influence of hole filling and pair breaking by Pr and hole doping by Ca on superconductivity and flux pinning of YBa2Cu3O6.83,"Physica.C,183(1991)154-162",1991.0,3.819
6628,Y0.8Pr0.15Ca0.05Ba2.0Cu3.0O6.82,Y123,80.0,3.805,3.873,11.624,PHC1830154,"D.G. Kuberkar, G.K. Bichile, R.G. Kulkarni, Smida Deshmukh,",Influence of hole filling and pair breaking by Pr and hole doping by Ca on superconductivity and flux pinning of YBa2Cu3O6.83,"Physica.C,183(1991)154-162",1991.0,3.805
6704,Hg1.4Tl0.6Ba2.0Y0.7Ca0.3Cu2.0O8.0,Hg2212,60.0,3.861,,28.92,PHC2590036,"Ayako Tokiwa-Yamamoto, Keiichi Tanabe, Seiji Adachi, Tadashi Tatsuki, Xiao-Jing Wu,","Effect of Tl doping on the phase stability of Hg2Ba2(Y,Ca)1Cu2O8-z suoerconducters prepared by a high-pressure technique","Physica C,259(1996)36-42",,3.861
6705,Hg1.4Tl0.6Ba2.0Y0.4Ca0.6Cu2.0O8.0,Hg2212,84.0,3.856,,28.99,PHC2590036,"Ayako Tokiwa-Yamamoto, Keiichi Tanabe, Seiji Adachi, Tadashi Tatsuki, Xiao-Jing Wu,","Effect of Tl doping on the phase stability of Hg2Ba2(Y,Ca)1Cu2O8-z suoerconducters prepared by a high-pressure technique","Physica C,259(1996)36-42",,3.856
6711,La1.94Ba0.06Cu1.0O4.0,T,15.5,3.806,,13.241,PHC2580315,"Hideyoshi Tanabe, Hironao Kojima, Isao Tanaka, M.K.R. Khan,",Anisotropic electric resistivity of superconducting La2-xBaxCuO4-z single crystals,"Physica.C.258,(1996)315-320",1996.0,3.806
6712,La1.92Ba0.08Cu1.0O4.0,T,27.0,3.804,,13.258,PHC2580315,"Hideyoshi Tanabe, Hironao Kojima, Isao Tanaka, M.K.R. Khan,",Anisotropic electric resistivity of superconducting La2-xBaxCuO4-z single crystals,"Physica.C.258,(1996)315-320",1996.0,3.804
6713,La1.91Ba0.09Cu1.0O4.0,T,31.5,3.797,,13.272,PHC2580315,"Hideyoshi Tanabe, Hironao Kojima, Isao Tanaka, M.K.R. Khan,",Anisotropic electric resistivity of superconducting La2-xBaxCuO4-z single crystals,"Physica.C.258,(1996)315-320",1996.0,3.797
6745,Er1.0Ba2.0Cu3.0O6.94,RE123,91.5,3.82,3.886,11.671,SSC0981095,"D.G. Kuberkar, G.J. Baldha, K.M. Pansuria, R.G. Kulkarni, U.S. Joshi,",INFLUENCE OF HOLE FILLING BY Co AND HOLE DOPING BY Ca ON THE SUPERCONDUCTIVITY OF ErBa2Cu3O7-z,Solid State Commun.98(1996)10095-1098,1996.0,3.82
6746,Er1.0Ba2.0Cu2.94Co0.06O6.8,RE123,73.0,3.833,3.877,11.655,SSC0981095,"D.G. Kuberkar, G.J. Baldha, K.M. Pansuria, R.G. Kulkarni, U.S. Joshi,",INFLUENCE OF HOLE FILLING BY Co AND HOLE DOPING BY Ca ON THE SUPERCONDUCTIVITY OF ErBa2Cu3O7-z,Solid State Commun.98(1996)10095-1098,1996.0,3.833
6747,Er1.0Ba2.0Cu2.88Co0.12O6.78,RE123,46.0,3.833,3.884,11.663,SSC0981095,"D.G. Kuberkar, G.J. Baldha, K.M. Pansuria, R.G. Kulkarni, U.S. Joshi,",INFLUENCE OF HOLE FILLING BY Co AND HOLE DOPING BY Ca ON THE SUPERCONDUCTIVITY OF ErBa2Cu3O7-z,Solid State Commun.98(1996)10095-1098,1996.0,3.833
6748,Er1.0Ba2.0Cu2.28Co0.18O6.74,RE123,34.0,3.803,3.88,11.665,SSC0981095,"D.G. Kuberkar, G.J. Baldha, K.M. Pansuria, R.G. Kulkarni, U.S. Joshi,",INFLUENCE OF HOLE FILLING BY Co AND HOLE DOPING BY Ca ON THE SUPERCONDUCTIVITY OF ErBa2Cu3O7-z,Solid State Commun.98(1996)10095-1098,1996.0,3.803
6749,Er1.0Ba2.0Cu2.76Co0.24O6.75,RE123,31.0,3.858,3.862,11.672,SSC0981095,"D.G. Kuberkar, G.J. Baldha, K.M. Pansuria, R.G. Kulkarni, U.S. Joshi,",INFLUENCE OF HOLE FILLING BY Co AND HOLE DOPING BY Ca ON THE SUPERCONDUCTIVITY OF ErBa2Cu3O7-z,Solid State Commun.98(1996)10095-1098,1996.0,3.858
6750,Er0.94Ca0.06Ba2.0Cu2.82Co0.18O6.76,RE123,64.0,3.815,3.879,11.66,SSC0981095,"D.G. Kuberkar, G.J. Baldha, K.M. Pansuria, R.G. Kulkarni, U.S. Joshi,",INFLUENCE OF HOLE FILLING BY Co AND HOLE DOPING BY Ca ON THE SUPERCONDUCTIVITY OF ErBa2Cu3O7-z,Solid State Commun.98(1996)10095-1098,1996.0,3.815
6751,Er0.88Ca0.12Ba2.0Cu2.82Co0.18O6.93,RE123,77.5,3.823,3.878,11.658,SSC0981095,"D.G. Kuberkar, G.J. Baldha, K.M. Pansuria, R.G. Kulkarni, U.S. Joshi,",INFLUENCE OF HOLE FILLING BY Co AND HOLE DOPING BY Ca ON THE SUPERCONDUCTIVITY OF ErBa2Cu3O7-z,Solid State Commun.98(1996)10095-1098,1996.0,3.823
6752,Er0.82Ca0.18Ba2.0Cu2.82Co0.18O6.71,RE123,84.5,3.827,3.875,11.658,SSC0981095,"D.G. Kuberkar, G.J. Baldha, K.M. Pansuria, R.G. Kulkarni, U.S. Joshi,",INFLUENCE OF HOLE FILLING BY Co AND HOLE DOPING BY Ca ON THE SUPERCONDUCTIVITY OF ErBa2Cu3O7-z,Solid State Commun.98(1996)10095-1098,1996.0,3.827
6753,Y0.8Pr0.2Ba1.0Sr1.0Cu3.0O7.0,Y123,69.1,3.823,3.858,11.572,PLA1960263,"Guanghan Cao, Hongkai wu, Xiaojun Li, Yitai Qian, Yuheng Zhang, Zuyao Chen,",Structural properties and superconductivity in the Y1-xPrxBaSrCu3O7-delta system,"Phys.Lett.A,196(1994)263-266",1994.0,3.823
6754,Y0.6Pr0.4Ba1.0Sr1.0Cu3.0O7.0,Y123,52.4,3.839,3.856,11.574000000000002,PLA1960263,"Guanghan Cao, Hongkai wu, Xiaojun Li, Yitai Qian, Yuheng Zhang, Zuyao Chen,",Structural properties and superconductivity in the Y1-xPrxBaSrCu3O7-delta system,"Phys.Lett.A,196(1994)263-266",1994.0,3.839
6755,Y0.5Pr0.5Ba1.0Sr1.0Cu3.0O7.0,Y123,32.1,3.849,,11.578,PLA1960263,"Guanghan Cao, Hongkai wu, Xiaojun Li, Yitai Qian, Yuheng Zhang, Zuyao Chen,",Structural properties and superconductivity in the Y1-xPrxBaSrCu3O7-delta system,"Phys.Lett.A,196(1994)263-266",1994.0,3.849
6756,Y0.4Pr0.6Ba1.0Sr1.0Cu3.0O7.0,Y123,21.4,3.854,,11.576,PLA1960263,"Guanghan Cao, Hongkai wu, Xiaojun Li, Yitai Qian, Yuheng Zhang, Zuyao Chen,",Structural properties and superconductivity in the Y1-xPrxBaSrCu3O7-delta system,"Phys.Lett.A,196(1994)263-266",1994.0,3.854
6766,Tm1.0Ba2.0Cu4.0O8.0,RE124,79.6,3.82,3.86,27.187,PHC2620261,"Makoto Kawazoe, Masakazu Tatsumi, Seika Yamamoto,","Synthesis of bulk superconductors RBa2Cu4O8(R=Tm, Er, Ho, Y, Dy, and Gd) by a simple solid-state rection method","Physica.C,262(1996)261-265",1996.0,3.82
6767,Er1.0Ba2.0Cu4.0O8.0,RE124,77.8,3.836,3.869,27.197,PHC2620261,"Makoto Kawazoe, Masakazu Tatsumi, Seika Yamamoto,","Synthesis of bulk superconductors RBa2Cu4O8(R=Tm, Er, Ho, Y, Dy, and Gd) by a simple solid-state rection method","Physica.C,262(1996)261-265",1996.0,3.836
6768,Ho1.0Ba2.0Cu4.0O8.0,RE124,76.2,3.837,3.867,27.204,PHC2620261,"Makoto Kawazoe, Masakazu Tatsumi, Seika Yamamoto,","Synthesis of bulk superconductors RBa2Cu4O8(R=Tm, Er, Ho, Y, Dy, and Gd) by a simple solid-state rection method","Physica.C,262(1996)261-265",1996.0,3.837
6769,Y1.0Ba2.0Cu4.0O8.0,Y124,78.6,3.842,3.871,27.229,PHC2620261,"Makoto Kawazoe, Masakazu Tatsumi, Seika Yamamoto,","Synthesis of bulk superconductors RBa2Cu4O8(R=Tm, Er, Ho, Y, Dy, and Gd) by a simple solid-state rection method","Physica.C,262(1996)261-265",1996.0,3.842
6770,Dy1.0Ba2.0Cu4.0O8.0,RE124,73.6,3.845,3.87,27.236,PHC2620261,"Makoto Kawazoe, Masakazu Tatsumi, Seika Yamamoto,","Synthesis of bulk superconductors RBa2Cu4O8(R=Tm, Er, Ho, Y, Dy, and Gd) by a simple solid-state rection method","Physica.C,262(1996)261-265",1996.0,3.845
6771,Gd1.0Ba2.0Cu4.0O8.0,RE124,71.8,3.877,3.899,27.274,PHC2620261,"Makoto Kawazoe, Masakazu Tatsumi, Seika Yamamoto,","Synthesis of bulk superconductors RBa2Cu4O8(R=Tm, Er, Ho, Y, Dy, and Gd) by a simple solid-state rection method","Physica.C,262(1996)261-265",1996.0,3.877
6791,Y1.0Sr2.0Cu2.8Re0.2O6.0,Y123,42.0,3.813,,11.52,SSC0990413,"A. Das, B. Dabrowski, R. Suryanarayanan,","ENHANCEMENT OF Tc IN Y1-xPrxCu2.8Re0.2O6+z(z~1;x=0, 0.75)DUE TO THE ELEVATED OXYGEN PRESSURE ANNEALING","Solid State 98.,(1996)413",1996.0,3.813
6793,Y1.0Sr2.0Cu2.8Re0.2O6.0,Y123,55.0,3.821,,11.548,SSC0990413,"A. Das, B. Dabrowski, R. Suryanarayanan,","ENHANCEMENT OF Tc IN Y1-xPrxCu2.8Re0.2O6+z(z~1;x=0, 0.75)DUE TO THE ELEVATED OXYGEN PRESSURE ANNEALING","Solid State 98.,(1996)413",1996.0,3.821
6794,Y0.25Pr0.75Sr2.0Cu2.8Re0.2O6.0,Y123,14.0,3.854,,11.589,SSC0990413,"A. Das, B. Dabrowski, R. Suryanarayanan,","ENHANCEMENT OF Tc IN Y1-xPrxCu2.8Re0.2O6+z(z~1;x=0, 0.75)DUE TO THE ELEVATED OXYGEN PRESSURE ANNEALING","Solid State 98.,(1996)413",1996.0,3.854
6795,Er1.0Ba2.0Cu3.0O6.94,RE123,91.5,3.82,3.886,11.671,SSC0981095,"D.G. Kuberkar, G.J. Baldha, K.M. Pansuria, R.G. Kulkarni, U.S. Joshi,",INFLUENCE OF HOLE FILLING BY Co AND HOLE DOPING BY Ca ON THE SUPERCONDUCTIVITY OF ErBa2Cu3O7-z,Solid State Commun.98(1996)10095-1098,1996.0,3.82
6796,Er1.0Ba2.0Cu2.94Co0.06O6.8,RE123,73.0,3.833,3.877,11.655,SSC0981095,"D.G. Kuberkar, G.J. Baldha, K.M. Pansuria, R.G. Kulkarni, U.S. Joshi,",INFLUENCE OF HOLE FILLING BY Co AND HOLE DOPING BY Ca ON THE SUPERCONDUCTIVITY OF ErBa2Cu3O7-z,Solid State Commun.98(1996)10095-1098,1996.0,3.833
6797,Er1.0Ba2.0Cu2.88Co0.12O6.78,RE123,46.0,3.833,3.884,11.663,SSC0981095,"D.G. Kuberkar, G.J. Baldha, K.M. Pansuria, R.G. Kulkarni, U.S. Joshi,",INFLUENCE OF HOLE FILLING BY Co AND HOLE DOPING BY Ca ON THE SUPERCONDUCTIVITY OF ErBa2Cu3O7-z,Solid State Commun.98(1996)10095-1098,1996.0,3.833
6798,Er1.0Ba2.0Cu2.82Co0.18O6.74,RE123,34.0,3.803,3.88,11.665,SSC0981095,"D.G. Kuberkar, G.J. Baldha, K.M. Pansuria, R.G. Kulkarni, U.S. Joshi,",INFLUENCE OF HOLE FILLING BY Co AND HOLE DOPING BY Ca ON THE SUPERCONDUCTIVITY OF ErBa2Cu3O7-z,Solid State Commun.98(1996)10095-1098,1996.0,3.803
6799,Er1.0Ba2.0Cu2.76Co0.24O6.75,RE123,31.0,3.858,3.862,11.672,SSC0981095,"D.G. Kuberkar, G.J. Baldha, K.M. Pansuria, R.G. Kulkarni, U.S. Joshi,",INFLUENCE OF HOLE FILLING BY Co AND HOLE DOPING BY Ca ON THE SUPERCONDUCTIVITY OF ErBa2Cu3O7-z,Solid State Commun.98(1996)10095-1098,1996.0,3.858
6800,Er0.94Ca0.04Ba2.0Cu2.82Co0.18O6.76,RE123,64.0,3.815,3.879,11.66,SSC0981095,"D.G. Kuberkar, G.J. Baldha, K.M. Pansuria, R.G. Kulkarni, U.S. Joshi,",INFLUENCE OF HOLE FILLING BY Co AND HOLE DOPING BY Ca ON THE SUPERCONDUCTIVITY OF ErBa2Cu3O7-z,Solid State Commun.98(1996)10095-1098,1996.0,3.815
6801,Er0.88Ca0.12Ba2.0Cu2.28Co0.18O6.93,RE123,77.5,3.823,3.878,11.658,SSC0981095,"D.G. Kuberkar, G.J. Baldha, K.M. Pansuria, R.G. Kulkarni, U.S. Joshi,",INFLUENCE OF HOLE FILLING BY Co AND HOLE DOPING BY Ca ON THE SUPERCONDUCTIVITY OF ErBa2Cu3O7-z,Solid State Commun.98(1996)10095-1098,1996.0,3.823
6802,Er0.82Ca0.18Ba2.0Cu2.82Co0.18O6.71,RE123,84.5,3.827,3.875,11.658,SSC0981095,"D.G. Kuberkar, G.J. Baldha, K.M. Pansuria, R.G. Kulkarni, U.S. Joshi,",INFLUENCE OF HOLE FILLING BY Co AND HOLE DOPING BY Ca ON THE SUPERCONDUCTIVITY OF ErBa2Cu3O7-z,Solid State Commun.98(1996)10095-1098,1996.0,3.827
6822,Hg1.0Ba2.0Cu1.0O4.0,Hg1201,87.0,3.877,,9.513,SSC0980333,"J. Herrmann, M.B. Maple, M.S. Chae, M.T. Simnad, S.H. Han,",SUPERCONDUCTING PROPERTIES OF Ce-SUBSTITUTED HgBa2CuO4+z,Solid State Commun.98(1996)333-336,1996.0,3.877
6823,Hg0.95Ce0.05Ba2.0Cu1.0O4.0,Hg1201,94.0,3.887,,9.521,SSC0980333,"J. Herrmann, M.B. Maple, M.S. Chae, M.T. Simnad, S.H. Han,",SUPERCONDUCTING PROPERTIES OF Ce-SUBSTITUTED HgBa2CuO4+z,Solid State Commun.98(1996)333-336,1996.0,3.887
6824,Hg0.9Ce0.1Ba2.0Cu1.0O4.0,Hg1201,96.0,3.885,,9.53,SSC0980333,"J. Herrmann, M.B. Maple, M.S. Chae, M.T. Simnad, S.H. Han,",SUPERCONDUCTING PROPERTIES OF Ce-SUBSTITUTED HgBa2CuO4+z,Solid State Commun.98(1996)333-336,1996.0,3.885
6825,Hg0.8Ce0.2Ba2.0Cu1.0O4.0,Hg1201,94.0,3.885,,9.528,SSC0980333,"J. Herrmann, M.B. Maple, M.S. Chae, M.T. Simnad, S.H. Han,",SUPERCONDUCTING PROPERTIES OF Ce-SUBSTITUTED HgBa2CuO4+z,Solid State Commun.98(1996)333-336,1996.0,3.885
6826,Hg0.7Ce0.3Ba2.0Cu1.0O4.0,Hg1201,94.0,3.886,,9.531,SSC0980333,"J. Herrmann, M.B. Maple, M.S. Chae, M.T. Simnad, S.H. Han,",SUPERCONDUCTING PROPERTIES OF Ce-SUBSTITUTED HgBa2CuO4+z,Solid State Commun.98(1996)333-336,1996.0,3.886
6828,Y1.0Ba2.0Cu3.98Ni0.02O8.0,Y124,74.0,3.84,3.869,27.224,SSC0980971,"B. Jayaram, Dale J. Payne, H.R. Chandrasekhar, J. Ulanday, Meera Chandrasekhar,",EVIDENCE FOR CHAIN SITE SUBSTTUTION OF NICKEL IN YBa2(Cu1-xNix)4O8,"Solid State Commun.,98(1996)971",1996.0,3.84
6831,Y1.0Ba2.0Cu3.9389999999999996Ni0.061O8.0,Y124,63.5,3.839,3.87,27.201,SSC0980971,"B. Jayaram, Dale J. Payne, H.R. Chandrasekhar, J. Ulanday, Meera Chandrasekhar,",EVIDENCE FOR CHAIN SITE SUBSTTUTION OF NICKEL IN YBa2(Cu1-xNix)4O8,"Solid State Commun.,98(1996)971",1996.0,3.839
6833,Y1.0Ba2.0Cu3.9Ni0.1O8.0,Y124,52.6,3.839,3.872,27.187,SSC0980971,"B. Jayaram, Dale J. Payne, H.R. Chandrasekhar, J. Ulanday, Meera Chandrasekhar,",EVIDENCE FOR CHAIN SITE SUBSTTUTION OF NICKEL IN YBa2(Cu1-xNix)4O8,"Solid State Commun.,98(1996)971",1996.0,3.839
6834,Y1.0Ba2.0Cu3.8Ni0.2O8.0,Y124,21.0,3.841,3.874,27.185,SSC0980971,"B. Jayaram, Dale J. Payne, H.R. Chandrasekhar, J. Ulanday, Meera Chandrasekhar,",EVIDENCE FOR CHAIN SITE SUBSTTUTION OF NICKEL IN YBa2(Cu1-xNix)4O8,"Solid State Commun.,98(1996)971",1996.0,3.841
6835,Y1.0Ba2.0Cu1.0O8.0,Y124,80.0,3.842,3.87,27.19400000000001,SSC0980971,"B. Jayaram, Dale J. Payne, H.R. Chandrasekhar, J. Ulanday, Meera Chandrasekhar,",EVIDENCE FOR CHAIN SITE SUBSTTUTION OF NICKEL IN YBa2(Cu1-xNix)4O8,"Solid State Commun.,98(1996)971",1996.0,3.842
6837,Y1.0Ba2.0Cu3.98Zn0.02O8.0,Y124,67.0,3.869,3.838,27.212,SSC0980971,"B. Jayaram, Dale J. Payne, H.R. Chandrasekhar, J. Ulanday, Meera Chandrasekhar,",EVIDENCE FOR CHAIN SITE SUBSTTUTION OF NICKEL IN YBa2(Cu1-xNix)4O8,"Solid State Commun.,98(1996)971",1996.0,3.869
6838,Y1.0Ba2.0Cu3.96Zn0.04O8.0,Y124,57.6,3.871,3.84,27.211,SSC0980971,"B. Jayaram, Dale J. Payne, H.R. Chandrasekhar, J. Ulanday, Meera Chandrasekhar,",EVIDENCE FOR CHAIN SITE SUBSTTUTION OF NICKEL IN YBa2(Cu1-xNix)4O8,"Solid State Commun.,98(1996)971",1996.0,3.871
6839,Y1.0Ba2.0Cu3.938Zn0.062O8.0,Y124,47.0,3.872,3.841,27.21,SSC0980971,"B. Jayaram, Dale J. Payne, H.R. Chandrasekhar, J. Ulanday, Meera Chandrasekhar,",EVIDENCE FOR CHAIN SITE SUBSTTUTION OF NICKEL IN YBa2(Cu1-xNix)4O8,"Solid State Commun.,98(1996)971",1996.0,3.872
6841,Y1.0Ba2.0Cu3.9Zn0.1O8.0,Y124,22.4,3.873,3.841,27.207,SSC0980971,"B. Jayaram, Dale J. Payne, H.R. Chandrasekhar, J. Ulanday, Meera Chandrasekhar,",EVIDENCE FOR CHAIN SITE SUBSTTUTION OF NICKEL IN YBa2(Cu1-xNix)4O8,"Solid State Commun.,98(1996)971",1996.0,3.873
6852,Sr2.0Nd0.5Ca0.5Cu2.0F1.0O5.0,2126,70.9,3.866,,19.9,PHC2690005,"E. Takayama-Muromachi, F. Izumi, J.-Q. Li, M. Isobe, Y. Kanke, Y. Matsui,","Synthesis,crystal structures and superconductivity of new copper oxyfluorides,Sr2RCu2O5F(R=Y,La,Nd,Sm,Gd,Dy,Er and Yd)","Physica.C,269(1996)5-14",1996.0,3.866
6853,Sr2.0Nd0.4Ca0.6Cu2.0F1.0O5.0,2126,75.1,3.859,,20.048,PHC2690005,"E. Takayama-Muromachi, F. Izumi, J.-Q. Li, M. Isobe, Y. Kanke, Y. Matsui,","Synthesis,crystal structures and superconductivity of new copper oxyfluorides,Sr2RCu2O5F(R=Y,La,Nd,Sm,Gd,Dy,Er and Yd)","Physica.C,269(1996)5-14",1996.0,3.859
6854,Sr2.0Nd0.3Ca0.7Cu2.0F1.0O5.0,2126,73.1,3.871,,20.021,PHC2690005,"E. Takayama-Muromachi, F. Izumi, J.-Q. Li, M. Isobe, Y. Kanke, Y. Matsui,","Synthesis,crystal structures and superconductivity of new copper oxyfluorides,Sr2RCu2O5F(R=Y,La,Nd,Sm,Gd,Dy,Er and Yd)","Physica.C,269(1996)5-14",1996.0,3.871
6855,Sr2.0Nd0.2Ca0.8Cu2.0F1.0O5.0,2126,86.0,3.861,,20.073,PHC2690005,"E. Takayama-Muromachi, F. Izumi, J.-Q. Li, M. Isobe, Y. Kanke, Y. Matsui,","Synthesis,crystal structures and superconductivity of new copper oxyfluorides,Sr2RCu2O5F(R=Y,La,Nd,Sm,Gd,Dy,Er and Yd)","Physica.C,269(1996)5-14",1996.0,3.861
6856,Sr2.0Nd0.1Ca0.9Cu2.0F1.0O5.0,2126,85.8,3.862,,20.085,PHC2690005,"E. Takayama-Muromachi, F. Izumi, J.-Q. Li, M. Isobe, Y. Kanke, Y. Matsui,","Synthesis,crystal structures and superconductivity of new copper oxyfluorides,Sr2RCu2O5F(R=Y,La,Nd,Sm,Gd,Dy,Er and Yd)","Physica.C,269(1996)5-14",1996.0,3.862
6857,Sr2.0Ca1.0Cu2.0F1.0O5.0,2126,69.1,3.856,,20.14,PHC2690005,"E. Takayama-Muromachi, F. Izumi, J.-Q. Li, M. Isobe, Y. Kanke, Y. Matsui,","Synthesis,crystal structures and superconductivity of new copper oxyfluorides,Sr2RCu2O5F(R=Y,La,Nd,Sm,Gd,Dy,Er and Yd)","Physica.C,269(1996)5-14",1996.0,3.856
6870,Tl1.0Sr1.8Ca0.2Yb1.0Cu2.0O7.0,Tl1212,45.0,3.794,,11.982,PHC2690225,"Eriko Ohshima, Masae Kikuchi, Yasuhiko Syono,",Superconductivity in TlSr2-xCaYbCu2O7 by isovalent cation substitution,"Physica.C,269(1996)225-230",1996.0,3.794
6871,Tl1.0Sr1.7Ca0.3Yb1.0Cu2.0O7.0,Tl1212,55.0,3.791,,11.973,PHC2690225,"Eriko Ohshima, Masae Kikuchi, Yasuhiko Syono,",Superconductivity in TlSr2-xCaYbCu2O7 by isovalent cation substitution,"Physica.C,269(1996)225-230",1996.0,3.791
6872,Tl1.0Sr1.5Ca0.5Yb1.0Cu2.0O7.0,Tl1212,55.0,3.791,,11.952,PHC2690225,"Eriko Ohshima, Masae Kikuchi, Yasuhiko Syono,",Superconductivity in TlSr2-xCaYbCu2O7 by isovalent cation substitution,"Physica.C,269(1996)225-230",1996.0,3.791
6877,Nd1.0Ba2.0Cu3.0O6.93,RE123,91.5,3.87,3.918,11.763,PHC2690231,"C. Tengroth, O"". Rapp, P. Lundqvist, R. Tellgren, Z. Hegedu""s,",Neutron-diffraction studies and interatomic distances in Ca-Pr doped NdBa2Cu3O7-z,"Physica.C,269(1996)231-241",1996.0,3.87
6878,Nd0.95Ca0.025Pr0.025Ba2.0Cu3.0O6.95,RE123,86.1,3.871,3.917,11.761,PHC2690231,"C. Tengroth, O"". Rapp, P. Lundqvist, R. Tellgren, Z. Hegedu""s,",Neutron-diffraction studies and interatomic distances in Ca-Pr doped NdBa2Cu3O7-z,"Physica.C,269(1996)231-241",1996.0,3.871
6879,Nd0.9Ca0.05Pr0.05Ba2.0Cu3.0O6.95,RE123,81.4,3.871,3.916,11.755,PHC2690231,"C. Tengroth, O"". Rapp, P. Lundqvist, R. Tellgren, Z. Hegedu""s,",Neutron-diffraction studies and interatomic distances in Ca-Pr doped NdBa2Cu3O7-z,"Physica.C,269(1996)231-241",1996.0,3.871
6880,Nd0.8Ca0.1Pr0.1Ba2.0Cu3.0O7.02,RE123,70.8,3.872,3.913,11.747,PHC2690231,"C. Tengroth, O"". Rapp, P. Lundqvist, R. Tellgren, Z. Hegedu""s,",Neutron-diffraction studies and interatomic distances in Ca-Pr doped NdBa2Cu3O7-z,"Physica.C,269(1996)231-241",1996.0,3.872
6906,La1.8Sr0.2Ca1.0Cu2.0O5.96,2126,54.0,3.818,,19.59,MPL0090027,"F. WU, L.Q. CHEN, S.L. JIA, S.T. YANG, W.J. ZHU, Y.Z. HUANG, Z.X. ZHAO,",Tc ENHANCEMENT OF La1.8Sr0.2CaCu2O6-%+ BY KMnO4 OXIDATION,"Mod.Phys.Lett.B,9(1995)27-29",1995.0,3.818
6907,La1.8Sr0.2Ca1.0Cu2.0O5.98,2126,60.0,3.814,,19.62,MPL0090027,"F. WU, L.Q. CHEN, S.L. JIA, S.T. YANG, W.J. ZHU, Y.Z. HUANG, Z.X. ZHAO,",Tc ENHANCEMENT OF La1.8Sr0.2CaCu2O6-%+ BY KMnO4 OXIDATION,"Mod.Phys.Lett.B,9(1995)27-29",1995.0,3.814
6921,Y1.0Sr2.0Cu2.0Nb1.0O7.0,1212,13.0,5.534,5.63,22.751,PHC2620266,"Latika Menon, S.K. Malik, V.P.S. Awana,","Synthesis, superconductivity and magnetism of RSr2Cu2NbO7+z compounds (R=Y, Pr and Gd)","Physica.C,262(1996)266-271",1996.0,3.9131289270863534
6932,Hg1.0Ba2.0Cu1.0O4.025,Hg1201,20.0,3.8888,,9.533,PHC2650013,"A. Fukuoka, A. Tokiwa-Yamamoto, H. Yamauchi, K. Tanabe, M. Itoh, R. Usami, S. Adachi,",Dependence of superconducting properties on the Cu-valence determined by iodometry in HgBa2CuO4+z,"Physica.C,265(1996)13-18",1996.0,3.8888
6934,Hg1.0Ba2.0Cu1.0O4.055,Hg1201,80.0,3.8814,,9.5243,PHC2650013,"A. Fukuoka, A. Tokiwa-Yamamoto, H. Yamauchi, K. Tanabe, M. Itoh, R. Usami, S. Adachi,",Dependence of superconducting properties on the Cu-valence determined by iodometry in HgBa2CuO4+z,"Physica.C,265(1996)13-18",1996.0,3.8814
6935,Hg1.0Ba2.0Cu1.0O4.08,Hg1201,85.0,3.88,,9.5217,PHC2650013,"A. Fukuoka, A. Tokiwa-Yamamoto, H. Yamauchi, K. Tanabe, M. Itoh, R. Usami, S. Adachi,",Dependence of superconducting properties on the Cu-valence determined by iodometry in HgBa2CuO4+z,"Physica.C,265(1996)13-18",1996.0,3.88
6936,Hg1.0Ba2.0Cu1.0O4.085,Hg1201,92.0,3.879,,9.5124,PHC2650013,"A. Fukuoka, A. Tokiwa-Yamamoto, H. Yamauchi, K. Tanabe, M. Itoh, R. Usami, S. Adachi,",Dependence of superconducting properties on the Cu-valence determined by iodometry in HgBa2CuO4+z,"Physica.C,265(1996)13-18",1996.0,3.879
6937,Hg1.0Ba2.0Cu1.0O4.09,Hg1201,97.0,3.8753,,9.512,PHC2650013,"A. Fukuoka, A. Tokiwa-Yamamoto, H. Yamauchi, K. Tanabe, M. Itoh, R. Usami, S. Adachi,",Dependence of superconducting properties on the Cu-valence determined by iodometry in HgBa2CuO4+z,"Physica.C,265(1996)13-18",1996.0,3.8753
6938,Hg1.0Ba2.0Cu1.0O4.1,Hg1201,92.0,3.8732,,9.5109,PHC2650013,"A. Fukuoka, A. Tokiwa-Yamamoto, H. Yamauchi, K. Tanabe, M. Itoh, R. Usami, S. Adachi,",Dependence of superconducting properties on the Cu-valence determined by iodometry in HgBa2CuO4+z,"Physica.C,265(1996)13-18",1996.0,3.8732
6939,Hg1.0Ba2.0Cu1.0O4.12,Hg1201,71.0,3.8701,,9.5078,PHC2650013,"A. Fukuoka, A. Tokiwa-Yamamoto, H. Yamauchi, K. Tanabe, M. Itoh, R. Usami, S. Adachi,",Dependence of superconducting properties on the Cu-valence determined by iodometry in HgBa2CuO4+z,"Physica.C,265(1996)13-18",1996.0,3.8701
6940,Hg1.0Ba2.0Cu1.0O4.13,Hg1201,60.0,3.8698,,9.5048,PHC2650013,"A. Fukuoka, A. Tokiwa-Yamamoto, H. Yamauchi, K. Tanabe, M. Itoh, R. Usami, S. Adachi,",Dependence of superconducting properties on the Cu-valence determined by iodometry in HgBa2CuO4+z,"Physica.C,265(1996)13-18",1996.0,3.8698
6941,Hg1.0Ba2.0Cu1.0O6.932,Hg1201,50.0,3.8676,,9.4989,PHC2650013,"A. Fukuoka, A. Tokiwa-Yamamoto, H. Yamauchi, K. Tanabe, M. Itoh, R. Usami, S. Adachi,",Dependence of superconducting properties on the Cu-valence determined by iodometry in HgBa2CuO4+z,"Physica.C,265(1996)13-18",1996.0,3.8676
6963,Nd0.9Ca0.1Ba2.0Cu3.0O7.0,RE123,86.0,3.854,3.911,11.723,PR05403580,"J.C. Chen, S.H. Cheng, Weiyan Guan,","Ion-size effect on transport properties in R0.9Ca0.1Ba2Cu3O7-z systems(R=Tm,Ho,Gd,and Nd)","Phys.Rev.B,54(1996)3580",1996.0,3.854
6964,Gd0.9Ca0.1Ba2.0Cu3.0O7.0,RE123,88.0,3.83,3.889,11.683,PR05403580,"J.C. Chen, S.H. Cheng, Weiyan Guan,","Ion-size effect on transport properties in R0.9Ca0.1Ba2Cu3O7-z systems(R=Tm,Ho,Gd,and Nd)","Phys.Rev.B,54(1996)3580",1996.0,3.83
6965,Ho0.9Ca0.1Ba2.0Cu3.0O7.0,RE123,89.0,3.815,3.878,11.661,PR05403580,"J.C. Chen, S.H. Cheng, Weiyan Guan,","Ion-size effect on transport properties in R0.9Ca0.1Ba2Cu3O7-z systems(R=Tm,Ho,Gd,and Nd)","Phys.Rev.B,54(1996)3580",1996.0,3.815
6966,Tm0.9Ca0.1Ba2.0Cu3.0O7.0,RE123,86.0,3.798,3.862,11.615,PR05403580,"J.C. Chen, S.H. Cheng, Weiyan Guan,","Ion-size effect on transport properties in R0.9Ca0.1Ba2Cu3O7-z systems(R=Tm,Ho,Gd,and Nd)","Phys.Rev.B,54(1996)3580",1996.0,3.798
7052,Hg0.7Cr0.3Sr2.0Cu1.0O4.6,Hg1201,53.0,3.85,,8.715,SUP0090253,"A. Sequeira, B. Bandyopadhyay, B. Ghosh, H. Rajagopal, J.B. Mandal, J.V. Yakhmi,",Neutron Diffraction Structural Study of 1201 Superconductor (Hg0.7Cr0.3)Sr2CuO4+delta,"J.Superconductivity,9(1996)253",1996.0,3.85
7111,Hg0.7Cr0.3Sr2.0Cu1.0O4.0,Hg1201,51.0,3.842,,8.725,JP00801743,"A Poddar, B Bandyopadhyay, B Ghosh, J B Mandal, P Choudhury,","Structural, transport and thermal properties of Hg0.7Cr0.3Sr2CuO4+z","J.Phys.:Cond.Matter, 8(1996)1743",,3.842
7115,Y0.99Ca0.01Ba2.0Cu4.0O8.0,Y124,79.4,3.823,3.858,27.125,JJP0350974,"Masakazu TATSUMI, Miho NISHI, Seika YAMAMOTO, Takenori SHIGETA,","Preparation of Ceramics (RCa)Ba2Cu4O8 (R=Y,Ho,Er,Tm and Yb) by Conventional Solid-State Reaction",J.Appl.Phys.Lett.35(1996)L974,,3.823
7116,Y0.97Ca0.03Ba2.0Cu4.0O8.0,Y124,81.9,3.822,3.855,27.164,JJP0350974,"Masakazu TATSUMI, Miho NISHI, Seika YAMAMOTO, Takenori SHIGETA,","Preparation of Ceramics (RCa)Ba2Cu4O8 (R=Y,Ho,Er,Tm and Yb) by Conventional Solid-State Reaction",J.Appl.Phys.Lett.35(1996)L974,,3.822
7117,Y0.95Ca0.05Ba2.0Cu4.0O8.0,Y124,85.4,3.822,3.853,27.175,JJP0350974,"Masakazu TATSUMI, Miho NISHI, Seika YAMAMOTO, Takenori SHIGETA,","Preparation of Ceramics (RCa)Ba2Cu4O8 (R=Y,Ho,Er,Tm and Yb) by Conventional Solid-State Reaction",J.Appl.Phys.Lett.35(1996)L974,,3.822
7118,Y0.93Ca0.07Ba2.0Cu4.0O8.0,Y124,83.5,3.82,3.852,27.18,JJP0350974,"Masakazu TATSUMI, Miho NISHI, Seika YAMAMOTO, Takenori SHIGETA,","Preparation of Ceramics (RCa)Ba2Cu4O8 (R=Y,Ho,Er,Tm and Yb) by Conventional Solid-State Reaction",J.Appl.Phys.Lett.35(1996)L974,,3.82
7119,Y0.9Ca0.1Ba2.0Cu4.0O8.0,Y123,80.8,3.851,3.854,11.579,JJP0350974,"Masakazu TATSUMI, Miho NISHI, Seika YAMAMOTO, Takenori SHIGETA,","Preparation of Ceramics (RCa)Ba2Cu4O8 (R=Y,Ho,Er,Tm and Yb) by Conventional Solid-State Reaction",J.Appl.Phys.Lett.35(1996)L974,,3.851
7120,Tm1.0Ba2.0Cu4.0O8.0,RE124,79.0,3.829,3.859,27.185,JJP0350974,"Masakazu TATSUMI, Miho NISHI, Seika YAMAMOTO, Takenori SHIGETA,","Preparation of Ceramics (RCa)Ba2Cu4O8 (R=Y,Ho,Er,Tm and Yb) by Conventional Solid-State Reaction",J.Appl.Phys.Lett.35(1996)L974,,3.829
7121,Tm0.99Ca0.01Ba2.0Cu4.0O8.0,RE124,79.2,3.831,3.86,27.186,JJP0350974,"Masakazu TATSUMI, Miho NISHI, Seika YAMAMOTO, Takenori SHIGETA,","Preparation of Ceramics (RCa)Ba2Cu4O8 (R=Y,Ho,Er,Tm and Yb) by Conventional Solid-State Reaction",J.Appl.Phys.Lett.35(1996)L974,,3.831
7122,Tm0.97Ca0.03Ba2.0Cu4.0O8.0,RE124,81.2,3.829,3.857,27.198,JJP0350974,"Masakazu TATSUMI, Miho NISHI, Seika YAMAMOTO, Takenori SHIGETA,","Preparation of Ceramics (RCa)Ba2Cu4O8 (R=Y,Ho,Er,Tm and Yb) by Conventional Solid-State Reaction",J.Appl.Phys.Lett.35(1996)L974,,3.829
7123,Tm0.95Ca0.05Ba2.0Cu4.0O8.0,RE124,84.8,3.829,3.857,27.207,JJP0350974,"Masakazu TATSUMI, Miho NISHI, Seika YAMAMOTO, Takenori SHIGETA,","Preparation of Ceramics (RCa)Ba2Cu4O8 (R=Y,Ho,Er,Tm and Yb) by Conventional Solid-State Reaction",J.Appl.Phys.Lett.35(1996)L974,,3.829
7124,Tm0.93Ca0.07Ba2.0Cu4.0O8.0,RE123,83.3,3.833,3.859,11.628,JJP0350974,"Masakazu TATSUMI, Miho NISHI, Seika YAMAMOTO, Takenori SHIGETA,","Preparation of Ceramics (RCa)Ba2Cu4O8 (R=Y,Ho,Er,Tm and Yb) by Conventional Solid-State Reaction",J.Appl.Phys.Lett.35(1996)L974,,3.833
7125,Er1.0Ba2.0Cu4.0O8.0,RE124,78.0,3.836,3.861,27.192,JJP0350974,"Masakazu TATSUMI, Miho NISHI, Seika YAMAMOTO, Takenori SHIGETA,","Preparation of Ceramics (RCa)Ba2Cu4O8 (R=Y,Ho,Er,Tm and Yb) by Conventional Solid-State Reaction",J.Appl.Phys.Lett.35(1996)L974,,3.836
7126,Er0.99Ca0.01Ba2.0Cu4.0O8.0,RE124,79.3,3.837,3.86,27.196,JJP0350974,"Masakazu TATSUMI, Miho NISHI, Seika YAMAMOTO, Takenori SHIGETA,","Preparation of Ceramics (RCa)Ba2Cu4O8 (R=Y,Ho,Er,Tm and Yb) by Conventional Solid-State Reaction",J.Appl.Phys.Lett.35(1996)L974,,3.837
7127,Er0.97Ca0.03Ba2.0Cu4.0O8.0,RE124,80.0,3.834,3.86,27.218000000000004,JJP0350974,"Masakazu TATSUMI, Miho NISHI, Seika YAMAMOTO, Takenori SHIGETA,","Preparation of Ceramics (RCa)Ba2Cu4O8 (R=Y,Ho,Er,Tm and Yb) by Conventional Solid-State Reaction",J.Appl.Phys.Lett.35(1996)L974,,3.834
7129,Ho1.0Ba2.0Cu4.0O8.0,RE124,76.0,3.836,3.865,27.198,JJP0350974,"Masakazu TATSUMI, Miho NISHI, Seika YAMAMOTO, Takenori SHIGETA,","Preparation of Ceramics (RCa)Ba2Cu4O8 (R=Y,Ho,Er,Tm and Yb) by Conventional Solid-State Reaction",J.Appl.Phys.Lett.35(1996)L974,,3.836
7130,Ho0.99Ca0.01Ba2.0Cu4.0O8.0,RE124,76.8,3.832,3.86,27.202,JJP0350974,"Masakazu TATSUMI, Miho NISHI, Seika YAMAMOTO, Takenori SHIGETA,","Preparation of Ceramics (RCa)Ba2Cu4O8 (R=Y,Ho,Er,Tm and Yb) by Conventional Solid-State Reaction",J.Appl.Phys.Lett.35(1996)L974,,3.832
7131,Ho0.97Ca0.03Ba2.0Cu4.0O8.0,RE123,77.4,3.828,3.875,11.707,JJP0350974,"Masakazu TATSUMI, Miho NISHI, Seika YAMAMOTO, Takenori SHIGETA,","Preparation of Ceramics (RCa)Ba2Cu4O8 (R=Y,Ho,Er,Tm and Yb) by Conventional Solid-State Reaction",J.Appl.Phys.Lett.35(1996)L974,,3.828
7132,Y1.0Ba2.0Cu4.0O8.0,Y124,79.7,3.843,3.871,27.23,JJP0350974,"Masakazu TATSUMI, Miho NISHI, Seika YAMAMOTO, Takenori SHIGETA,","Preparation of Ceramics (RCa)Ba2Cu4O8 (R=Y,Ho,Er,Tm and Yb) by Conventional Solid-State Reaction",J.Appl.Phys.Lett.35(1996)L974,,3.843
7133,Y0.99Ca0.01Ba2.0Cu4.0O8.0,Y124,78.0,3.837,3.869,27.23,JJP0350974,"Masakazu TATSUMI, Miho NISHI, Seika YAMAMOTO, Takenori SHIGETA,","Preparation of Ceramics (RCa)Ba2Cu4O8 (R=Y,Ho,Er,Tm and Yb) by Conventional Solid-State Reaction",J.Appl.Phys.Lett.35(1996)L974,,3.837
7145,Sr1.5Ba0.5Y1.0Cu2.8Ti0.2O7.0,M1212,35.0,3.821,,11.513,JJP0350201,"Akira Ono,","Oxygenation and Critical-Temperature Optimization in M-1212 Cuprates (Sr,Ba)2 YCu2.8M0.2Oz (M=Ti,Ga,Ge,Al)",J.Appl.Phys.Lett.35(1996)L201,,3.821
7146,Sr1.5Ba0.5Y1.0Cu2.8Ga0.2O7.0,M1212,38.0,3.817,,11.503,JJP0350201,"Akira Ono,","Oxygenation and Critical-Temperature Optimization in M-1212 Cuprates (Sr,Ba)2 YCu2.8M0.2Oz (M=Ti,Ga,Ge,Al)",J.Appl.Phys.Lett.35(1996)L201,,3.817
7147,Sr1.5Ba0.5Y1.0Cu2.8Ge0.2O7.0,M1212,25.0,3.822,,11.503,JJP0350201,"Akira Ono,","Oxygenation and Critical-Temperature Optimization in M-1212 Cuprates (Sr,Ba)2 YCu2.8M0.2Oz (M=Ti,Ga,Ge,Al)",J.Appl.Phys.Lett.35(1996)L201,,3.822
7149,Sr1.5Ba0.5Y1.0Cu2.8Mo0.2O7.03,M1212,26.0,3.821,,11.583,JJP0350201,"Akira Ono,","Oxygenation and Critical-Temperature Optimization in M-1212 Cuprates (Sr,Ba)2 YCu2.8M0.2Oz (M=Ti,Ga,Ge,Al)",J.Appl.Phys.Lett.35(1996)L201,,3.821
7158,Sr0.7Ba1.3Y1.0Cu2.8Al0.2O7.03,M1212,12.0,3.857,,11.487,JJP0350201,"Akira Ono,","Oxygenation and Critical-Temperature Optimization in M-1212 Cuprates (Sr,Ba)2 YCu2.8M0.2Oz (M=Ti,Ga,Ge,Al)",J.Appl.Phys.Lett.35(1996)L201,,3.857
7159,Sr0.7Ba1.3Y1.0Cu2.8Al0.2O7.11,M1212,20.0,3.858,,11.488,JJP0350201,"Akira Ono,","Oxygenation and Critical-Temperature Optimization in M-1212 Cuprates (Sr,Ba)2 YCu2.8M0.2Oz (M=Ti,Ga,Ge,Al)",J.Appl.Phys.Lett.35(1996)L201,,3.858
7160,Sr1.0Ba1.0Y1.0Cu2.8Al0.2O7.15,M1212,20.0,3.846,,11.446,JJP0350201,"Akira Ono,","Oxygenation and Critical-Temperature Optimization in M-1212 Cuprates (Sr,Ba)2 YCu2.8M0.2Oz (M=Ti,Ga,Ge,Al)",J.Appl.Phys.Lett.35(1996)L201,,3.846
7161,Sr1.2Ba0.8Y1.0Cu2.8Al0.2O7.19,M1212,16.0,3.841,,11.404000000000002,JJP0350201,"Akira Ono,","Oxygenation and Critical-Temperature Optimization in M-1212 Cuprates (Sr,Ba)2 YCu2.8M0.2Oz (M=Ti,Ga,Ge,Al)",J.Appl.Phys.Lett.35(1996)L201,,3.841
7188,Y1.0Ba2.0Cu3.0O6.96,Y123,90.7,3.819,3.886,11.679,JAP0800898,"A. Knizhnik, B. Fisher, G. M. Reisner, G.M. Reisner, J. Genossar, L. Patlagan,","Fully oxygenated RBa2Cu3-xCoxOy,(R=Y,Eu,Pr,and 0%$x%$1)-from high-temperature superconductors to high-resistivity nonmetals",J.Appl.Phys.80(1996)898,,3.819
7206,Eu1.0Ba2.0Cu3.0O6.94,RE123,93.6,3.841,3.906,11.712,JAP0800898,"A. Knizhnik, B. Fisher, G. M. Reisner, G.M. Reisner, J. Genossar, L. Patlagan,","Fully oxygenated RBa2Cu3-xCoxOy,(R=Y,Eu,Pr,and 0%$x%$1)-from high-temperature superconductors to high-resistivity nonmetals",J.Appl.Phys.80(1996)898,,3.841
7273,Y1.0Ba2.0Cu3.0O6.94,Y123,93.0,3.821,3.884,11.687,PR05414956,"A.P.B. Sinha, A.V. Inyushkin, Donald E. Morris, Guo-meng Zhao, K.K. Singh, Vidula Kirtikar,",Large copper isotope effect in oxygen depleted YBa2Cu3Oy: Importance of Cu-dominated phonon modes in the pairing mechanism,"Phys.Rev.B,54(1996)14956",1996.0,3.821
7307,Bi1.95Sr1.85La0.2Cu1.0O6.0,Bi2201,22.1,5.472,5.332000000000002,24.514,SST0090297,"C Dong, F Wu, G C Che, H Chen, S L Jia, Y C Lan, Z X Zhao,","The effects of composition, synthesis conditions, oxygen content and F doping on superconductivity and structure for R-substituted Bi-2201",Supercond.Sci.Technol.9(1996)297,,3.869288306652788
7308,Bi1.95Sr1.75La0.3Cu1.0O6.0,Bi2201,31.1,5.455,5.334,24.539,SST0090297,"C Dong, F Wu, G C Che, H Chen, S L Jia, Y C Lan, Z X Zhao,","The effects of composition, synthesis conditions, oxygen content and F doping on superconductivity and structure for R-substituted Bi-2201",Supercond.Sci.Technol.9(1996)297,,3.8572674913726166
7309,Bi1.95Sr1.75La0.4Cu1.0O6.0,Bi2201,33.1,5.425,5.404,24.479,SST0090297,"C Dong, F Wu, G C Che, H Chen, S L Jia, Y C Lan, Z X Zhao,","The effects of composition, synthesis conditions, oxygen content and F doping on superconductivity and structure for R-substituted Bi-2201",Supercond.Sci.Technol.9(1996)297,,3.83605428793702
7310,Bi1.95Sr1.55La0.5Cu1.0O6.0,Bi2201,29.2,5.437,5.4179999999999975,24.442,SST0090297,"C Dong, F Wu, G C Che, H Chen, S L Jia, Y C Lan, Z X Zhao,","The effects of composition, synthesis conditions, oxygen content and F doping on superconductivity and structure for R-substituted Bi-2201",Supercond.Sci.Technol.9(1996)297,,3.8445395693112587
7315,Bi1.95Sr1.65La0.4Cu1.0O6.28,Bi2201,32.6,5.442,5.404,24.678,SST0090297,"C Dong, F Wu, G C Che, H Chen, S L Jia, Y C Lan, Z X Zhao,","The effects of composition, synthesis conditions, oxygen content and F doping on superconductivity and structure for R-substituted Bi-2201",Supercond.Sci.Technol.9(1996)297,,3.8480751032171914
7316,Bi1.95Sr1.65La0.4Cu1.0O6.297999999999999,Bi2201,34.0,5.4270000000000005,5.4179999999999975,24.639,SST0090297,"C Dong, F Wu, G C Che, H Chen, S L Jia, Y C Lan, Z X Zhao,","The effects of composition, synthesis conditions, oxygen content and F doping on superconductivity and structure for R-substituted Bi-2201",Supercond.Sci.Technol.9(1996)297,,3.8374685014993934
7319,Bi1.95Sr1.65La0.4Cu1.0O6.343,Bi2201,26.5,5.434,5.4179999999999975,24.599,SST0090297,"C Dong, F Wu, G C Che, H Chen, S L Jia, Y C Lan, Z X Zhao,","The effects of composition, synthesis conditions, oxygen content and F doping on superconductivity and structure for R-substituted Bi-2201",Supercond.Sci.Technol.9(1996)297,,3.8424182489676992
7321,Bi1.95Sr1.65La0.4Cu1.0O6.36,Bi2201,23.0,5.4216,5.403,24.571,SST0090297,"C Dong, F Wu, G C Che, H Chen, S L Jia, Y C Lan, Z X Zhao,","The effects of composition, synthesis conditions, oxygen content and F doping on superconductivity and structure for R-substituted Bi-2201",Supercond.Sci.Technol.9(1996)297,,3.8336501248809856
7322,Bi1.95Sr1.65La0.4Cu1.0O6.414,Bi2201,10.4,5.414,5.407,24.552,SST0090297,"C Dong, F Wu, G C Che, H Chen, S L Jia, Y C Lan, Z X Zhao,","The effects of composition, synthesis conditions, oxygen content and F doping on superconductivity and structure for R-substituted Bi-2201",Supercond.Sci.Technol.9(1996)297,,3.828276113343968
7339,Hg0.8Ti0.2Sr2.0Ca0.7Y0.3Cu2.0O6.0,Hg1212,56.75,3.822,,11.905,SST0090706,"B Bandyopadhyay, B Ghosh, J B Mandal,",(Hg0.8Ti0.2)Sr2(Ca1-xYx)Cu2O6+z: a new series of mercury-based 1212 superconductors,Supercond.Sci.Technol.9(1996)706,,3.822
7341,Hg0.8Ti0.2Sr2.0Ca0.5Y0.5Cu2.0O6.0,Hg1212,60.55,3.824,,11.901,SST0090706,"B Bandyopadhyay, B Ghosh, J B Mandal,",(Hg0.8Ti0.2)Sr2(Ca1-xYx)Cu2O6+z: a new series of mercury-based 1212 superconductors,Supercond.Sci.Technol.9(1996)706,,3.824
7342,Hg0.8Ti0.2Sr2.0Ca0.4Y0.6Cu2.0O6.0,Hg1212,55.0,3.828,,11.888,SST0090706,"B Bandyopadhyay, B Ghosh, J B Mandal,",(Hg0.8Ti0.2)Sr2(Ca1-xYx)Cu2O6+z: a new series of mercury-based 1212 superconductors,Supercond.Sci.Technol.9(1996)706,,3.828
7353,Er0.76Ca0.24Ba2.0Cu2.76Co0.24O6.92,RE123,84.0,3.824,3.824,11.611,SUP0100059,"D.G. Kuberkar, G.J. Baldha, K.M. Pansuria, R.G. Kulkarni,",Effect of Sr and Sr-Ca Substitution on the Superconductivity of (Er0.76Ca0.24)Ba2(Cu2.76Co0.24)Oz,"J.Superconductivity,Vol,10(1997)59",1997.0,3.824
7354,Er0.76Ca0.24Ba1.8Sr0.2Cu2.76Co0.24O6.91,RE123,81.0,3.76,3.832,11.787,SUP0100059,"D.G. Kuberkar, G.J. Baldha, K.M. Pansuria, R.G. Kulkarni,",Effect of Sr and Sr-Ca Substitution on the Superconductivity of (Er0.76Ca0.24)Ba2(Cu2.76Co0.24)Oz,"J.Superconductivity,Vol,10(1997)59",1997.0,3.76
7355,Er0.76Ca0.24Ba1.6Sr0.4Cu2.76Co0.24O6.88,RE123,77.0,3.833,3.895,11.61,SUP0100059,"D.G. Kuberkar, G.J. Baldha, K.M. Pansuria, R.G. Kulkarni,",Effect of Sr and Sr-Ca Substitution on the Superconductivity of (Er0.76Ca0.24)Ba2(Cu2.76Co0.24)Oz,"J.Superconductivity,Vol,10(1997)59",1997.0,3.833
7356,Er0.76Ca0.24Ba1.4Sr0.6Cu2.76Co0.24O6.84,RE123,64.0,3.84,3.902,11.585,SUP0100059,"D.G. Kuberkar, G.J. Baldha, K.M. Pansuria, R.G. Kulkarni,",Effect of Sr and Sr-Ca Substitution on the Superconductivity of (Er0.76Ca0.24)Ba2(Cu2.76Co0.24)Oz,"J.Superconductivity,Vol,10(1997)59",1997.0,3.84
7357,Er0.64Ca0.36Ba1.4Sr0.6Cu2.76Co0.24O6.8,RE123,48.0,3.847,3.846,11.611,SUP0100059,"D.G. Kuberkar, G.J. Baldha, K.M. Pansuria, R.G. Kulkarni,",Effect of Sr and Sr-Ca Substitution on the Superconductivity of (Er0.76Ca0.24)Ba2(Cu2.76Co0.24)Oz,"J.Superconductivity,Vol,10(1997)59",1997.0,3.847
7358,Er0.52Ca0.48Ba1.4Sr0.6Cu2.76Co0.24O6.77,RE123,54.0,3.844,3.832,11.63,SUP0100059,"D.G. Kuberkar, G.J. Baldha, K.M. Pansuria, R.G. Kulkarni,",Effect of Sr and Sr-Ca Substitution on the Superconductivity of (Er0.76Ca0.24)Ba2(Cu2.76Co0.24)Oz,"J.Superconductivity,Vol,10(1997)59",1997.0,3.844
7408,Cu0.8W0.2Sr2.0Y1.0Cu2.0O7.3,Cu1212,77.0,3.802,,11.497,PHC2770024,"B. Dabrowski, J.D. Jorgensen, J.W. Koenitzer, K. Rogacki, K.R. Poeppelmeier,",Optimized synthesis and properties of chemically stabilized CuSr2YCu2O7,"Physica.C,277(1997)24-35",1997.0,3.802
7409,Cu0.8Mo0.2Sr2.0Y1.0Cu2.0O7.3,Cu1212,65.0,3.801,,11.486,PHC2770024,"B. Dabrowski, J.D. Jorgensen, J.W. Koenitzer, K. Rogacki, K.R. Poeppelmeier,",Optimized synthesis and properties of chemically stabilized CuSr2YCu2O7,"Physica.C,277(1997)24-35",1997.0,3.801
7410,Cu0.85Re0.15Sr2.0Y1.0Cu2.0O7.3,Cu1212,69.0,3.8,,11.475,PHC2770024,"B. Dabrowski, J.D. Jorgensen, J.W. Koenitzer, K. Rogacki, K.R. Poeppelmeier,",Optimized synthesis and properties of chemically stabilized CuSr2YCu2O7,"Physica.C,277(1997)24-35",1997.0,3.8
7416,Ca1.0La1.0Ba1.0Cu3.0O7.0,RE123,69.0,3.869,,11.645,PHC2770265,"A.V. Narlikar, D.A. Landinez Tellez, J. Albino Aguiar, J.M. Ferreira, Rajvir Singh, V.P.S. Awana,","Structure, superconductivuty and normal state magnetism of CaLaBaCu3-xFeO7 superconductor, 0.0%$x%$0.24","Physica.C,277(1997)265-270",1997.0,3.869
7417,Ca1.0La1.0Ba1.0Cu2.97Fe0.03O7.0,RE123,49.0,3.866,,11.643,PHC2770265,"A.V. Narlikar, D.A. Landinez Tellez, J. Albino Aguiar, J.M. Ferreira, Rajvir Singh, V.P.S. Awana,","Structure, superconductivuty and normal state magnetism of CaLaBaCu3-xFeO7 superconductor, 0.0%$x%$0.24","Physica.C,277(1997)265-270",1997.0,3.866
7418,Ca1.0La1.0Ba1.0Cu2.94Fe0.06O7.0,RE123,44.0,3.864,,11.64,PHC2770265,"A.V. Narlikar, D.A. Landinez Tellez, J. Albino Aguiar, J.M. Ferreira, Rajvir Singh, V.P.S. Awana,","Structure, superconductivuty and normal state magnetism of CaLaBaCu3-xFeO7 superconductor, 0.0%$x%$0.24","Physica.C,277(1997)265-270",1997.0,3.864
7419,Ca1.0La1.0Ba1.0Cu2.88Fe0.12O7.0,RE123,28.0,3.863,,11.638,PHC2770265,"A.V. Narlikar, D.A. Landinez Tellez, J. Albino Aguiar, J.M. Ferreira, Rajvir Singh, V.P.S. Awana,","Structure, superconductivuty and normal state magnetism of CaLaBaCu3-xFeO7 superconductor, 0.0%$x%$0.24","Physica.C,277(1997)265-270",1997.0,3.863
7420,Ca1.0La1.0Ba1.0Cu2.76Fe0.24O7.0,RE123,22.0,3.862,,11.635,PHC2770265,"A.V. Narlikar, D.A. Landinez Tellez, J. Albino Aguiar, J.M. Ferreira, Rajvir Singh, V.P.S. Awana,","Structure, superconductivuty and normal state magnetism of CaLaBaCu3-xFeO7 superconductor, 0.0%$x%$0.24","Physica.C,277(1997)265-270",1997.0,3.862
7463,Yb0.8Sr0.2Ba2.0Cu3.0O7.0,RE123,68.0,3.813,,11.705,MPL0100573,"A. SEKAR, K. JEYABALAN, N. VICTOR JAYA, V. SARAVANAN,","SYNTHESIS, CHARACTERISATION AND HIGH PRESSURE STUDIES OF Yb0.8Sr0.2Ba2Cu3O7-y SUPERCONDUCTOR",Mod.Phys.Lett.B10(1996)573,,3.813
7477,Bi2.0Sr2.0Ca1.0Cu2.0O8.0,Bi2212,92.4,5.41,5.412000000000001,30.88,JPM0060399,"A Junod, C Opagiste, D. Triscone, J Muller, J-Y Genoud, T. Tsukamoto,",Magnetization scaling below Tc in BiSrCaCuO and TlBaCaCuO superconducting ceramics,J. Phys.Condens.Matter 6(1994)L399-L404,,3.825447686219222
7478,Tl2.0Ba2.0Cu1.0O6.0,Tl2201,92.1,3.87,,23.226,JPM0060399,"A Junod, C Opagiste, D. Triscone, J Muller, J-Y Genoud, T. Tsukamoto,",Magnetization scaling below Tc in BiSrCaCuO and TlBaCaCuO superconducting ceramics,J. Phys.Condens.Matter 6(1994)L399-L404,,3.87
