Repository: CompRhys/apical

# Data Guide

In all cases whilst compiling this data we have been careful to include as much meta-information as possible to allow data to be traced back to it's original sources. For SuperCon this takes the form of the SuperCon "num :" reference id and then the source publication details. For ICSD we provide the ICSD collection code.

We acknowledge the Japanese National Institute for Materials Science for maintaining the [SuperCon](https://supercon.nims.go.jp/index_en.html) database as well as FIZ Karlsruhe GmbH for maintaining [ICSD](https://www.fiz-karlsruhe.de/en/produkte-und-dienstleistungen/inorganic-crystal-structure-database-icsd).

File: processed-data/super_cuprates.csv (part 10 of 58)
num :,composition :,str3 :,tc :,lata :,latb :,latc :,refno :,author :,title :,journal :,year :
2638,La1.85Sr0.15Cu1.0O4.0,T,35.8,,,,PR0428752,"C.L.CHIEN, GANG XIAO, J.Q.XIAO, MARTA Z. CIEPLAK,","MAGNECTIC PAIR-BREAKING EFFECTS: MOMENT FORMATION AND CRITICALDOPING LEVEL IN SUPERCONDUCTING LA1.85SR0.15CU1-XAXO4 SYSTEMS(A=FE,CO,NI,ZU,GA,AL)","PHYS.RE.V,42(1990)8752",1990.0
2639,La1.85Sr0.15Cu0.996Fe0.004O4.0,T,29.4,,,,PR0428752,"C.L.CHIEN, GANG XIAO, J.Q.XIAO, MARTA Z. CIEPLAK,","MAGNECTIC PAIR-BREAKING EFFECTS: MOMENT FORMATION AND CRITICALDOPING LEVEL IN SUPERCONDUCTING LA1.85SR0.15CU1-XAXO4 SYSTEMS(A=FE,CO,NI,ZU,GA,AL)","PHYS.RE.V,42(1990)8752",1990.0
2640,La1.85Sr0.15Cu0.992Fe0.008O4.0,T,20.4,,,,PR0428752,"C.L.CHIEN, GANG XIAO, J.Q.XIAO, MARTA Z. CIEPLAK,","MAGNECTIC PAIR-BREAKING EFFECTS: MOMENT FORMATION AND CRITICALDOPING LEVEL IN SUPERCONDUCTING LA1.85SR0.15CU1-XAXO4 SYSTEMS(A=FE,CO,NI,ZU,GA,AL)","PHYS.RE.V,42(1990)8752",1990.0
2641,La1.85Sr0.15Cu0.988Fe0.012O4.0,T,11.6,,,,PR0428752,"C.L.CHIEN, GANG XIAO, J.Q.XIAO, MARTA Z. CIEPLAK,","MAGNECTIC PAIR-BREAKING EFFECTS: MOMENT FORMATION AND CRITICALDOPING LEVEL IN SUPERCONDUCTING LA1.85SR0.15CU1-XAXO4 SYSTEMS(A=FE,CO,NI,ZU,GA,AL)","PHYS.RE.V,42(1990)8752",1990.0
2644,La1.85Sr0.15Cu1.0O4.0,T,35.3,,,,PR0428752,"C.L.CHIEN, GANG XIAO, J.Q.XIAO, MARTA Z. CIEPLAK,","MAGNECTIC PAIR-BREAKING EFFECTS: MOMENT FORMATION AND CRITICALDOPING LEVEL IN SUPERCONDUCTING LA1.85SR0.15CU1-XAXO4 SYSTEMS(A=FE,CO,NI,ZU,GA,AL)","PHYS.RE.V,42(1990)8752",1990.0
2645,La1.85Sr0.15Cu0.996Zn0.004O4.0,T,31.0,,,,PR0428752,"C.L.CHIEN, GANG XIAO, J.Q.XIAO, MARTA Z. CIEPLAK,","MAGNECTIC PAIR-BREAKING EFFECTS: MOMENT FORMATION AND CRITICALDOPING LEVEL IN SUPERCONDUCTING LA1.85SR0.15CU1-XAXO4 SYSTEMS(A=FE,CO,NI,ZU,GA,AL)","PHYS.RE.V,42(1990)8752",1990.0
2646,La1.85Sr0.15Cu0.992Zn0.008O4.0,T,25.5,,,,PR0428752,"C.L.CHIEN, GANG XIAO, J.Q.XIAO, MARTA Z. CIEPLAK,","MAGNECTIC PAIR-BREAKING EFFECTS: MOMENT FORMATION AND CRITICALDOPING LEVEL IN SUPERCONDUCTING LA1.85SR0.15CU1-XAXO4 SYSTEMS(A=FE,CO,NI,ZU,GA,AL)","PHYS.RE.V,42(1990)8752",1990.0
2647,La1.85Sr0.15Cu0.988Zn0.012O4.0,T,20.2,,,,PR0428752,"C.L.CHIEN, GANG XIAO, J.Q.XIAO, MARTA Z. CIEPLAK,","MAGNECTIC PAIR-BREAKING EFFECTS: MOMENT FORMATION AND CRITICALDOPING LEVEL IN SUPERCONDUCTING LA1.85SR0.15CU1-XAXO4 SYSTEMS(A=FE,CO,NI,ZU,GA,AL)","PHYS.RE.V,42(1990)8752",1990.0
2648,La1.85Sr0.15Cu0.985Zn0.015O4.0,T,16.6,,,,PR0428752,"C.L.CHIEN, GANG XIAO, J.Q.XIAO, MARTA Z. CIEPLAK,","MAGNECTIC PAIR-BREAKING EFFECTS: MOMENT FORMATION AND CRITICALDOPING LEVEL IN SUPERCONDUCTING LA1.85SR0.15CU1-XAXO4 SYSTEMS(A=FE,CO,NI,ZU,GA,AL)","PHYS.RE.V,42(1990)8752",1990.0
2649,La1.85Sr0.15Cu0.982Zn0.018000000000000002O4.0,T,12.6,,,,PR0428752,"C.L.CHIEN, GANG XIAO, J.Q.XIAO, MARTA Z. CIEPLAK,","MAGNECTIC PAIR-BREAKING EFFECTS: MOMENT FORMATION AND CRITICALDOPING LEVEL IN SUPERCONDUCTING LA1.85SR0.15CU1-XAXO4 SYSTEMS(A=FE,CO,NI,ZU,GA,AL)","PHYS.RE.V,42(1990)8752",1990.0
2650,La1.85Sr0.15Cu0.9790000000000001Zn0.021O4.0,T,10.4,,,,PR0428752,"C.L.CHIEN, GANG XIAO, J.Q.XIAO, MARTA Z. CIEPLAK,","MAGNECTIC PAIR-BREAKING EFFECTS: MOMENT FORMATION AND CRITICALDOPING LEVEL IN SUPERCONDUCTING LA1.85SR0.15CU1-XAXO4 SYSTEMS(A=FE,CO,NI,ZU,GA,AL)","PHYS.RE.V,42(1990)8752",1990.0
2653,La1.85Sr0.15Cu1.0O4.0,T,34.7,,,,PR0428752,"C.L.CHIEN, GANG XIAO, J.Q.XIAO, MARTA Z. CIEPLAK,","MAGNECTIC PAIR-BREAKING EFFECTS: MOMENT FORMATION AND CRITICALDOPING LEVEL IN SUPERCONDUCTING LA1.85SR0.15CU1-XAXO4 SYSTEMS(A=FE,CO,NI,ZU,GA,AL)","PHYS.RE.V,42(1990)8752",1990.0
2654,La1.85Sr0.15Cu0.996Co0.004O4.0,T,30.0,,,,PR0428752,"C.L.CHIEN, GANG XIAO, J.Q.XIAO, MARTA Z. CIEPLAK,","MAGNECTIC PAIR-BREAKING EFFECTS: MOMENT FORMATION AND CRITICALDOPING LEVEL IN SUPERCONDUCTING LA1.85SR0.15CU1-XAXO4 SYSTEMS(A=FE,CO,NI,ZU,GA,AL)","PHYS.RE.V,42(1990)8752",1990.0
2655,La1.85Sr0.15Cu0.992Co0.008O4.0,T,23.1,,,,PR0428752,"C.L.CHIEN, GANG XIAO, J.Q.XIAO, MARTA Z. CIEPLAK,","MAGNECTIC PAIR-BREAKING EFFECTS: MOMENT FORMATION AND CRITICALDOPING LEVEL IN SUPERCONDUCTING LA1.85SR0.15CU1-XAXO4 SYSTEMS(A=FE,CO,NI,ZU,GA,AL)","PHYS.RE.V,42(1990)8752",1990.0
2656,La1.85Sr0.15Cu0.988Co0.012O4.0,T,18.6,,,,PR0428752,"C.L.CHIEN, GANG XIAO, J.Q.XIAO, MARTA Z. CIEPLAK,","MAGNECTIC PAIR-BREAKING EFFECTS: MOMENT FORMATION AND CRITICALDOPING LEVEL IN SUPERCONDUCTING LA1.85SR0.15CU1-XAXO4 SYSTEMS(A=FE,CO,NI,ZU,GA,AL)","PHYS.RE.V,42(1990)8752",1990.0
2657,La1.85Sr0.15Cu0.985Co0.015O4.0,T,16.0,,,,PR0428752,"C.L.CHIEN, GANG XIAO, J.Q.XIAO, MARTA Z. CIEPLAK,","MAGNECTIC PAIR-BREAKING EFFECTS: MOMENT FORMATION AND CRITICALDOPING LEVEL IN SUPERCONDUCTING LA1.85SR0.15CU1-XAXO4 SYSTEMS(A=FE,CO,NI,ZU,GA,AL)","PHYS.RE.V,42(1990)8752",1990.0
2662,La1.85Sr0.15Cu1.0O4.0,T,36.0,,,,PR0428752,"C.L.CHIEN, GANG XIAO, J.Q.XIAO, MARTA Z. CIEPLAK,","MAGNECTIC PAIR-BREAKING EFFECTS: MOMENT FORMATION AND CRITICALDOPING LEVEL IN SUPERCONDUCTING LA1.85SR0.15CU1-XAXO4 SYSTEMS(A=FE,CO,NI,ZU,GA,AL)","PHYS.RE.V,42(1990)8752",1990.0
2663,La1.85Sr0.15Cu0.995Ga0.005O4.0,T,29.8,,,,PR0428752,"C.L.CHIEN, GANG XIAO, J.Q.XIAO, MARTA Z. CIEPLAK,","MAGNECTIC PAIR-BREAKING EFFECTS: MOMENT FORMATION AND CRITICALDOPING LEVEL IN SUPERCONDUCTING LA1.85SR0.15CU1-XAXO4 SYSTEMS(A=FE,CO,NI,ZU,GA,AL)","PHYS.RE.V,42(1990)8752",1990.0
2664,La1.85Sr0.15Cu0.99Ga0.01O4.0,T,24.1,,,,PR0428752,"C.L.CHIEN, GANG XIAO, J.Q.XIAO, MARTA Z. CIEPLAK,","MAGNECTIC PAIR-BREAKING EFFECTS: MOMENT FORMATION AND CRITICALDOPING LEVEL IN SUPERCONDUCTING LA1.85SR0.15CU1-XAXO4 SYSTEMS(A=FE,CO,NI,ZU,GA,AL)","PHYS.RE.V,42(1990)8752",1990.0
2665,La1.85Sr0.15Cu0.985Ga0.015O4.0,T,13.7,,,,PR0428752,"C.L.CHIEN, GANG XIAO, J.Q.XIAO, MARTA Z. CIEPLAK,","MAGNECTIC PAIR-BREAKING EFFECTS: MOMENT FORMATION AND CRITICALDOPING LEVEL IN SUPERCONDUCTING LA1.85SR0.15CU1-XAXO4 SYSTEMS(A=FE,CO,NI,ZU,GA,AL)","PHYS.RE.V,42(1990)8752",1990.0
2669,La1.85Sr0.15Cu1.0O4.0,T,38.1,,,,PR0428752,"C.L.CHIEN, GANG XIAO, J.Q.XIAO, MARTA Z. CIEPLAK,","MAGNECTIC PAIR-BREAKING EFFECTS: MOMENT FORMATION AND CRITICALDOPING LEVEL IN SUPERCONDUCTING LA1.85SR0.15CU1-XAXO4 SYSTEMS(A=FE,CO,NI,ZU,GA,AL)","PHYS.RE.V,42(1990)8752",1990.0
2670,La1.85Sr0.15Cu0.993Ni0.006999999999999999O4.0,T,32.6,,,,PR0428752,"C.L.CHIEN, GANG XIAO, J.Q.XIAO, MARTA Z. CIEPLAK,","MAGNECTIC PAIR-BREAKING EFFECTS: MOMENT FORMATION AND CRITICALDOPING LEVEL IN SUPERCONDUCTING LA1.85SR0.15CU1-XAXO4 SYSTEMS(A=FE,CO,NI,ZU,GA,AL)","PHYS.RE.V,42(1990)8752",1990.0
2671,La1.85Sr0.15Cu0.986Ni0.013999999999999999O4.0,T,27.9,,,,PR0428752,"C.L.CHIEN, GANG XIAO, J.Q.XIAO, MARTA Z. CIEPLAK,","MAGNECTIC PAIR-BREAKING EFFECTS: MOMENT FORMATION AND CRITICALDOPING LEVEL IN SUPERCONDUCTING LA1.85SR0.15CU1-XAXO4 SYSTEMS(A=FE,CO,NI,ZU,GA,AL)","PHYS.RE.V,42(1990)8752",1990.0
2672,La1.85Sr0.15Cu0.98Ni0.02O4.0,T,22.2,,,,PR0428752,"C.L.CHIEN, GANG XIAO, J.Q.XIAO, MARTA Z. CIEPLAK,","MAGNECTIC PAIR-BREAKING EFFECTS: MOMENT FORMATION AND CRITICALDOPING LEVEL IN SUPERCONDUCTING LA1.85SR0.15CU1-XAXO4 SYSTEMS(A=FE,CO,NI,ZU,GA,AL)","PHYS.RE.V,42(1990)8752",1990.0
2673,La1.85Sr0.15Cu0.975Ni0.025O4.0,T,17.4,,,,PR0428752,"C.L.CHIEN, GANG XIAO, J.Q.XIAO, MARTA Z. CIEPLAK,","MAGNECTIC PAIR-BREAKING EFFECTS: MOMENT FORMATION AND CRITICALDOPING LEVEL IN SUPERCONDUCTING LA1.85SR0.15CU1-XAXO4 SYSTEMS(A=FE,CO,NI,ZU,GA,AL)","PHYS.RE.V,42(1990)8752",1990.0
2674,La1.85Sr0.15Cu0.97Ni0.03O4.0,T,13.4,,,,PR0428752,"C.L.CHIEN, GANG XIAO, J.Q.XIAO, MARTA Z. CIEPLAK,","MAGNECTIC PAIR-BREAKING EFFECTS: MOMENT FORMATION AND CRITICALDOPING LEVEL IN SUPERCONDUCTING LA1.85SR0.15CU1-XAXO4 SYSTEMS(A=FE,CO,NI,ZU,GA,AL)","PHYS.RE.V,42(1990)8752",1990.0
2678,La1.85Sr0.15Cu1.0O4.0,T,34.4,,,,PR0428752,"C.L.CHIEN, GANG XIAO, J.Q.XIAO, MARTA Z. CIEPLAK,","MAGNECTIC PAIR-BREAKING EFFECTS: MOMENT FORMATION AND CRITICALDOPING LEVEL IN SUPERCONDUCTING LA1.85SR0.15CU1-XAXO4 SYSTEMS(A=FE,CO,NI,ZU,GA,AL)","PHYS.RE.V,42(1990)8752",1990.0
2679,La1.85Sr0.15Cu0.996Al0.004O4.0,T,30.4,,,,PR0428752,"C.L.CHIEN, GANG XIAO, J.Q.XIAO, MARTA Z. CIEPLAK,","MAGNECTIC PAIR-BREAKING EFFECTS: MOMENT FORMATION AND CRITICALDOPING LEVEL IN SUPERCONDUCTING LA1.85SR0.15CU1-XAXO4 SYSTEMS(A=FE,CO,NI,ZU,GA,AL)","PHYS.RE.V,42(1990)8752",1990.0
2680,La1.85Sr0.15Cu0.992Al0.008O4.0,T,27.1,,,,PR0428752,"C.L.CHIEN, GANG XIAO, J.Q.XIAO, MARTA Z. CIEPLAK,","MAGNECTIC PAIR-BREAKING EFFECTS: MOMENT FORMATION AND CRITICALDOPING LEVEL IN SUPERCONDUCTING LA1.85SR0.15CU1-XAXO4 SYSTEMS(A=FE,CO,NI,ZU,GA,AL)","PHYS.RE.V,42(1990)8752",1990.0
2681,La1.85Sr0.15Cu0.988Al0.012O4.0,T,17.9,,,,PR0428752,"C.L.CHIEN, GANG XIAO, J.Q.XIAO, MARTA Z. CIEPLAK,","MAGNECTIC PAIR-BREAKING EFFECTS: MOMENT FORMATION AND CRITICALDOPING LEVEL IN SUPERCONDUCTING LA1.85SR0.15CU1-XAXO4 SYSTEMS(A=FE,CO,NI,ZU,GA,AL)","PHYS.RE.V,42(1990)8752",1990.0
2682,La1.85Sr0.15Cu0.985Al0.015O4.0,T,15.0,,,,PR0428752,"C.L.CHIEN, GANG XIAO, J.Q.XIAO, MARTA Z. CIEPLAK,","MAGNECTIC PAIR-BREAKING EFFECTS: MOMENT FORMATION AND CRITICALDOPING LEVEL IN SUPERCONDUCTING LA1.85SR0.15CU1-XAXO4 SYSTEMS(A=FE,CO,NI,ZU,GA,AL)","PHYS.RE.V,42(1990)8752",1990.0
2685,Y1.0Ba2.0Cu3.0O7.0,Y123,91.2,,,,PR04312989,"J.Z.LIU, M.D.LAN, R.N.SHELTON,",EFFECT OF CU SUBSTITUTION BY FE ON THE MAGNETIC PROPERTIES OFYBA2CU3O7-Y SINGLE CRYSTALS,"PHYS.REV.B,43(1991)12989",1991.0
2686,Y1.0Ba2.0Cu2.94Fe0.06O7.0,Y123,82.1,,,,PR04312989,"J.Z.LIU, M.D.LAN, R.N.SHELTON,",EFFECT OF CU SUBSTITUTION BY FE ON THE MAGNETIC PROPERTIES OFYBA2CU3O7-Y SINGLE CRYSTALS,"PHYS.REV.B,43(1991)12989",1991.0
2687,Y1.0Ba2.0Cu2.88Fe0.12O7.0,Y123,76.0,,,,PR04312989,"J.Z.LIU, M.D.LAN, R.N.SHELTON,",EFFECT OF CU SUBSTITUTION BY FE ON THE MAGNETIC PROPERTIES OFYBA2CU3O7-Y SINGLE CRYSTALS,"PHYS.REV.B,43(1991)12989",1991.0
2688,Y1.0Ba2.0Cu2.76Fe0.24O7.0,Y123,48.3,,,,PR04312989,"J.Z.LIU, M.D.LAN, R.N.SHELTON,",EFFECT OF CU SUBSTITUTION BY FE ON THE MAGNETIC PROPERTIES OFYBA2CU3O7-Y SINGLE CRYSTALS,"PHYS.REV.B,43(1991)12989",1991.0
2692,Y1.0Ba2.0Cu3.0O6.97,Y123,89.5,,,,PR0428019,"B.PUMPIN, C.ROSSEL, E.KALDIS, H.KELLER, H.SIMMLER, I.M.SAVIC, J.W.SCHNEIDER, P.ZIMMERMANN, S.RUSIECKI, W.KUNDIG, W.ODERMATT, Y.MAENO,",MUON-SPIN-ROTATION MEASUREMENTS OF THE LONDON PENETRATION DEPTHS IN YBA2CU3O6.79,"PHYS.REV.B,42(1990)8019",1990.0
2693,Y1.0Ba2.0Cu4.0O7.9,Y124,78.3,3.8360000000000003,3.872,27.224,PR0428030,"H.YAMAUCHI, NAOKI KOSHIZUKA, NOBUO SUZUKI, SHIN-ICHI KORIYAMA, SHOJI TANAKA, TAKAHIRO WADA, TAKAYUKI MIYATAKE, TAKESHI SAKURAI,",SYNTHESIS AND SUPERCONDUCTING PROPERTIES OF Y(BA1-YLAY)2CU4O8AND (Y1-XCAX)(BA1-YLAY)2CU4O8,"PHYS.REV.B,42(1990)8030",1990.0
2695,Y1.0Ba1.9La0.1Cu4.0O7.8,Y124,67.8,3.832,3.873,27.195999999999998,PR0428030,"H.YAMAUCHI, NAOKI KOSHIZUKA, NOBUO SUZUKI, SHIN-ICHI KORIYAMA, SHOJI TANAKA, TAKAHIRO WADA, TAKAYUKI MIYATAKE, TAKESHI SAKURAI,",SYNTHESIS AND SUPERCONDUCTING PROPERTIES OF Y(BA1-YLAY)2CU4O8AND (Y1-XCAX)(BA1-YLAY)2CU4O8,"PHYS.REV.B,42(1990)8030",1990.0
2697,Y1.0Ba1.8La0.2Cu4.0O7.9,Y124,60.1,3.8339999999999996,3.875,27.145,PR0428030,"H.YAMAUCHI, NAOKI KOSHIZUKA, NOBUO SUZUKI, SHIN-ICHI KORIYAMA, SHOJI TANAKA, TAKAHIRO WADA, TAKAYUKI MIYATAKE, TAKESHI SAKURAI,",SYNTHESIS AND SUPERCONDUCTING PROPERTIES OF Y(BA1-YLAY)2CU4O8AND (Y1-XCAX)(BA1-YLAY)2CU4O8,"PHYS.REV.B,42(1990)8030",1990.0
2699,Y1.0Ba1.7La0.3Cu4.0O7.8,Y124,62.7,3.835,3.878,27.143,PR0428030,"H.YAMAUCHI, NAOKI KOSHIZUKA, NOBUO SUZUKI, SHIN-ICHI KORIYAMA, SHOJI TANAKA, TAKAHIRO WADA, TAKAYUKI MIYATAKE, TAKESHI SAKURAI,",SYNTHESIS AND SUPERCONDUCTING PROPERTIES OF Y(BA1-YLAY)2CU4O8AND (Y1-XCAX)(BA1-YLAY)2CU4O8,"PHYS.REV.B,42(1990)8030",1990.0
2700,Y0.95Ca0.05Ba1.9La0.1Cu4.0O7.9,Y124,68.8,3.8280000000000003,3.8739999999999997,27.155,PR0428030,"H.YAMAUCHI, NAOKI KOSHIZUKA, NOBUO SUZUKI, SHIN-ICHI KORIYAMA, SHOJI TANAKA, TAKAHIRO WADA, TAKAYUKI MIYATAKE, TAKESHI SAKURAI,",SYNTHESIS AND SUPERCONDUCTING PROPERTIES OF Y(BA1-YLAY)2CU4O8AND (Y1-XCAX)(BA1-YLAY)2CU4O8,"PHYS.REV.B,42(1990)8030",1990.0
2701,Y0.9Ca0.1Ba1.9La0.1Cu4.0O7.8,Y124,79.0,3.827,3.873,27.174,PR0428030,"H.YAMAUCHI, NAOKI KOSHIZUKA, NOBUO SUZUKI, SHIN-ICHI KORIYAMA, SHOJI TANAKA, TAKAHIRO WADA, TAKAYUKI MIYATAKE, TAKESHI SAKURAI,",SYNTHESIS AND SUPERCONDUCTING PROPERTIES OF Y(BA1-YLAY)2CU4O8AND (Y1-XCAX)(BA1-YLAY)2CU4O8,"PHYS.REV.B,42(1990)8030",1990.0
2706,Y1.0Ba2.0Cu2.8Fe0.2O6.76,Y123,27.8,,,,PHC1740316,"D.NIARCNOS, G.KALLIAS, M.PISSAS, V.PSYHARIS,","CRYSTALLOGRAPHIC,THERMOGRAVIMETRIC AND MAGNETIZATION STUDY OFTHE YBA2CU3-XFEXOY SUPERCONDUCTOR (O=","PHYSICA C,174(1991)316",1991.0
2707,Y1.0Ba2.0Cu2.8Fe0.2O6.8,Y123,43.9,,,,PHC1740316,"D.NIARCNOS, G.KALLIAS, M.PISSAS, V.PSYHARIS,","CRYSTALLOGRAPHIC,THERMOGRAVIMETRIC AND MAGNETIZATION STUDY OFTHE YBA2CU3-XFEXOY SUPERCONDUCTOR (O=","PHYSICA C,174(1991)316",1991.0
2708,Y1.0Ba2.0Cu2.8Fe0.2O6.85,Y123,57.7,,,,PHC1740316,"D.NIARCNOS, G.KALLIAS, M.PISSAS, V.PSYHARIS,","CRYSTALLOGRAPHIC,THERMOGRAVIMETRIC AND MAGNETIZATION STUDY OFTHE YBA2CU3-XFEXOY SUPERCONDUCTOR (O=","PHYSICA C,174(1991)316",1991.0
2709,Y1.0Ba2.0Cu2.8Fe0.2O6.9,Y123,58.8,,,,PHC1740316,"D.NIARCNOS, G.KALLIAS, M.PISSAS, V.PSYHARIS,","CRYSTALLOGRAPHIC,THERMOGRAVIMETRIC AND MAGNETIZATION STUDY OFTHE YBA2CU3-XFEXOY SUPERCONDUCTOR (O=","PHYSICA C,174(1991)316",1991.0
2711,Y1.0Ba2.0Cu2.9Fe0.1O6.64,Y123,20.5,,,,PHC1740316,"D.NIARCNOS, G.KALLIAS, M.PISSAS, V.PSYHARIS,","CRYSTALLOGRAPHIC,THERMOGRAVIMETRIC AND MAGNETIZATION STUDY OFTHE YBA2CU3-XFEXOY SUPERCONDUCTOR (O=","PHYSICA C,174(1991)316",1991.0
2712,Y1.0Ba2.0Cu2.9Fe0.1O6.7,Y123,28.5,,,,PHC1740316,"D.NIARCNOS, G.KALLIAS, M.PISSAS, V.PSYHARIS,","CRYSTALLOGRAPHIC,THERMOGRAVIMETRIC AND MAGNETIZATION STUDY OFTHE YBA2CU3-XFEXOY SUPERCONDUCTOR (O=","PHYSICA C,174(1991)316",1991.0
2713,Y1.0Ba2.0Cu2.9Fe0.1O6.75,Y123,37.4,,,,PHC1740316,"D.NIARCNOS, G.KALLIAS, M.PISSAS, V.PSYHARIS,","CRYSTALLOGRAPHIC,THERMOGRAVIMETRIC AND MAGNETIZATION STUDY OFTHE YBA2CU3-XFEXOY SUPERCONDUCTOR (O=","PHYSICA C,174(1991)316",1991.0
2714,Y1.0Ba2.0Cu2.9Fe0.1O6.8,Y123,53.1,,,,PHC1740316,"D.NIARCNOS, G.KALLIAS, M.PISSAS, V.PSYHARIS,","CRYSTALLOGRAPHIC,THERMOGRAVIMETRIC AND MAGNETIZATION STUDY OFTHE YBA2CU3-XFEXOY SUPERCONDUCTOR (O=","PHYSICA C,174(1991)316",1991.0
2715,Y1.0Ba2.0Cu2.9Fe0.1O6.85,Y123,63.8,,,,PHC1740316,"D.NIARCNOS, G.KALLIAS, M.PISSAS, V.PSYHARIS,","CRYSTALLOGRAPHIC,THERMOGRAVIMETRIC AND MAGNETIZATION STUDY OFTHE YBA2CU3-XFEXOY SUPERCONDUCTOR (O=","PHYSICA C,174(1991)316",1991.0
2716,Y1.0Ba2.0Cu2.9Fe0.1O6.9,Y123,74.9,3.859,,11.659,PHC1740316,"D.NIARCNOS, G.KALLIAS, M.PISSAS, V.PSYHARIS,","CRYSTALLOGRAPHIC,THERMOGRAVIMETRIC AND MAGNETIZATION STUDY OFTHE YBA2CU3-XFEXOY SUPERCONDUCTOR (O=","PHYSICA C,174(1991)316",1991.0
2718,Y1.0Ba2.0Cu2.95Fe0.05O6.55,Y123,17.8,,,,PHC1740316,"D.NIARCNOS, G.KALLIAS, M.PISSAS, V.PSYHARIS,","CRYSTALLOGRAPHIC,THERMOGRAVIMETRIC AND MAGNETIZATION STUDY OFTHE YBA2CU3-XFEXOY SUPERCONDUCTOR (O=","PHYSICA C,174(1991)316",1991.0
2719,Y1.0Ba2.0Cu2.95Fe0.05O6.6,Y123,26.2,3.85,3.8760000000000003,,PHC1740316,"D.NIARCNOS, G.KALLIAS, M.PISSAS, V.PSYHARIS,","CRYSTALLOGRAPHIC,THERMOGRAVIMETRIC AND MAGNETIZATION STUDY OFTHE YBA2CU3-XFEXOY SUPERCONDUCTOR (O=","PHYSICA C,174(1991)316",1991.0
2720,Y1.0Ba2.0Cu2.95Fe0.05O6.64,Y123,37.4,3.847,3.877,,PHC1740316,"D.NIARCNOS, G.KALLIAS, M.PISSAS, V.PSYHARIS,","CRYSTALLOGRAPHIC,THERMOGRAVIMETRIC AND MAGNETIZATION STUDY OFTHE YBA2CU3-XFEXOY SUPERCONDUCTOR (O=","PHYSICA C,174(1991)316",1991.0
2721,Y1.0Ba2.0Cu2.95Fe0.05O6.69,Y123,43.5,3.843,3.877,,PHC1740316,"D.NIARCNOS, G.KALLIAS, M.PISSAS, V.PSYHARIS,","CRYSTALLOGRAPHIC,THERMOGRAVIMETRIC AND MAGNETIZATION STUDY OFTHE YBA2CU3-XFEXOY SUPERCONDUCTOR (O=","PHYSICA C,174(1991)316",1991.0
2722,Y1.0Ba2.0Cu2.95Fe0.05O6.73,Y123,52.7,3.84,3.878,,PHC1740316,"D.NIARCNOS, G.KALLIAS, M.PISSAS, V.PSYHARIS,","CRYSTALLOGRAPHIC,THERMOGRAVIMETRIC AND MAGNETIZATION STUDY OFTHE YBA2CU3-XFEXOY SUPERCONDUCTOR (O=","PHYSICA C,174(1991)316",1991.0
2723,Y1.0Ba2.0Cu2.95Fe0.05O6.79,Y123,67.6,3.8369999999999997,3.878,,PHC1740316,"D.NIARCNOS, G.KALLIAS, M.PISSAS, V.PSYHARIS,","CRYSTALLOGRAPHIC,THERMOGRAVIMETRIC AND MAGNETIZATION STUDY OFTHE YBA2CU3-XFEXOY SUPERCONDUCTOR (O=","PHYSICA C,174(1991)316",1991.0
2724,Y1.0Ba2.0Cu2.95Fe0.05O6.84,Y123,76.4,3.8369999999999997,3.8789999999999996,,PHC1740316,"D.NIARCNOS, G.KALLIAS, M.PISSAS, V.PSYHARIS,","CRYSTALLOGRAPHIC,THERMOGRAVIMETRIC AND MAGNETIZATION STUDY OFTHE YBA2CU3-XFEXOY SUPERCONDUCTOR (O=","PHYSICA C,174(1991)316",1991.0
2725,Y1.0Ba2.0Cu2.95Fe0.05O6.9,Y123,88.7,3.833,3.877,11.663,PHC1740316,"D.NIARCNOS, G.KALLIAS, M.PISSAS, V.PSYHARIS,","CRYSTALLOGRAPHIC,THERMOGRAVIMETRIC AND MAGNETIZATION STUDY OFTHE YBA2CU3-XFEXOY SUPERCONDUCTOR (O=","PHYSICA C,174(1991)316",1991.0
2727,Y1.0Ba2.0Cu3.0O6.48,Y123,19.7,,,,PHC1740316,"D.NIARCNOS, G.KALLIAS, M.PISSAS, V.PSYHARIS,","CRYSTALLOGRAPHIC,THERMOGRAVIMETRIC AND MAGNETIZATION STUDY OFTHE YBA2CU3-XFEXOY SUPERCONDUCTOR (O=","PHYSICA C,174(1991)316",1991.0
2728,Y1.0Ba2.0Cu3.0O6.53,Y123,40.0,,,,PHC1740316,"D.NIARCNOS, G.KALLIAS, M.PISSAS, V.PSYHARIS,","CRYSTALLOGRAPHIC,THERMOGRAVIMETRIC AND MAGNETIZATION STUDY OFTHE YBA2CU3-XFEXOY SUPERCONDUCTOR (O=","PHYSICA C,174(1991)316",1991.0
2729,Y1.0Ba2.0Cu3.0O6.58,Y123,43.5,,,,PHC1740316,"D.NIARCNOS, G.KALLIAS, M.PISSAS, V.PSYHARIS,","CRYSTALLOGRAPHIC,THERMOGRAVIMETRIC AND MAGNETIZATION STUDY OFTHE YBA2CU3-XFEXOY SUPERCONDUCTOR (O=","PHYSICA C,174(1991)316",1991.0
2730,Y1.0Ba2.0Cu3.0O6.62,Y123,50.4,,,,PHC1740316,"D.NIARCNOS, G.KALLIAS, M.PISSAS, V.PSYHARIS,","CRYSTALLOGRAPHIC,THERMOGRAVIMETRIC AND MAGNETIZATION STUDY OFTHE YBA2CU3-XFEXOY SUPERCONDUCTOR (O=","PHYSICA C,174(1991)316",1991.0
2731,Y1.0Ba2.0Cu3.0O6.68,Y123,54.6,,,,PHC1740316,"D.NIARCNOS, G.KALLIAS, M.PISSAS, V.PSYHARIS,","CRYSTALLOGRAPHIC,THERMOGRAVIMETRIC AND MAGNETIZATION STUDY OFTHE YBA2CU3-XFEXOY SUPERCONDUCTOR (O=","PHYSICA C,174(1991)316",1991.0
2732,Y1.0Ba2.0Cu3.0O6.71,Y123,59.6,,,,PHC1740316,"D.NIARCNOS, G.KALLIAS, M.PISSAS, V.PSYHARIS,","CRYSTALLOGRAPHIC,THERMOGRAVIMETRIC AND MAGNETIZATION STUDY OFTHE YBA2CU3-XFEXOY SUPERCONDUCTOR (O=","PHYSICA C,174(1991)316",1991.0
2733,Y1.0Ba2.0Cu3.0O6.75,Y123,68.8,,,,PHC1740316,"D.NIARCNOS, G.KALLIAS, M.PISSAS, V.PSYHARIS,","CRYSTALLOGRAPHIC,THERMOGRAVIMETRIC AND MAGNETIZATION STUDY OFTHE YBA2CU3-XFEXOY SUPERCONDUCTOR (O=","PHYSICA C,174(1991)316",1991.0
2734,Y1.0Ba2.0Cu3.0O6.8,Y123,81.8,,,,PHC1740316,"D.NIARCNOS, G.KALLIAS, M.PISSAS, V.PSYHARIS,","CRYSTALLOGRAPHIC,THERMOGRAVIMETRIC AND MAGNETIZATION STUDY OFTHE YBA2CU3-XFEXOY SUPERCONDUCTOR (O=","PHYSICA C,174(1991)316",1991.0
2735,Y1.0Ba2.0Cu3.0O6.85,Y123,89.0,,,,PHC1740316,"D.NIARCNOS, G.KALLIAS, M.PISSAS, V.PSYHARIS,","CRYSTALLOGRAPHIC,THERMOGRAVIMETRIC AND MAGNETIZATION STUDY OFTHE YBA2CU3-XFEXOY SUPERCONDUCTOR (O=","PHYSICA C,174(1991)316",1991.0
2736,Y1.0Ba2.0Cu3.0O6.9,Y123,91.0,3.821,3.8810000000000002,11.665999999999999,PHC1740316,"D.NIARCNOS, G.KALLIAS, M.PISSAS, V.PSYHARIS,","CRYSTALLOGRAPHIC,THERMOGRAVIMETRIC AND MAGNETIZATION STUDY OFTHE YBA2CU3-XFEXOY SUPERCONDUCTOR (O=","PHYSICA C,174(1991)316",1991.0
2738,Y1.0Ba2.0Cu3.0O7.0,Y123,90.5,,,,PR0440741,"B.HENSEL, G.SAEMANN-ISCHENKO, R.HOPFENGARTNER,",ANALYSIS OF THE FLUCTUATION-INDUCED EXCESS DC CONDUCTIVITY OFEPITAXIAL YBA2CU3O7 FILMS:INFLUENCE OF A SHORT-WAVELENGTH CUTOFF IN THE FLUCTUATION SPECTRUM,"PHYS.REV.B,44(1991)741",1991.0
2740,Bi2.0Sr1.6Ca1.2Lu0.2Cu2.0O8.26,Bi2212,88.6,5.397,,30.531,PHC1740359,"H.ASANO, J.FUJIKAMI, M.AKAMATSU, R.YOSHIZAKI, T.ISHIGAKI,",SITE-SELECTIVE SUBSTITUTION EFFECT ON TC IN THE BI2(SR2-XCAX)(CA0.8R0.2)CU2O8+Y SISTEM(R=RARE-EARTH),"PHYSICA C,174(1991)359",1991.0
2741,Bi2.0Sr1.6Ca1.2Yb0.2Cu2.0O8.26,Bi2212,88.3,5.397,,30.541999999999998,PHC1740359,"H.ASANO, J.FUJIKAMI, M.AKAMATSU, R.YOSHIZAKI, T.ISHIGAKI,",SITE-SELECTIVE SUBSTITUTION EFFECT ON TC IN THE BI2(SR2-XCAX)(CA0.8R0.2)CU2O8+Y SISTEM(R=RARE-EARTH),"PHYSICA C,174(1991)359",1991.0
2742,Bi2.0Sr1.6Ca1.2Y0.2Cu2.0O8.26,Bi2212,89.1,5.402,,30.570999999999998,PHC1740359,"H.ASANO, J.FUJIKAMI, M.AKAMATSU, R.YOSHIZAKI, T.ISHIGAKI,",SITE-SELECTIVE SUBSTITUTION EFFECT ON TC IN THE BI2(SR2-XCAX)(CA0.8R0.2)CU2O8+Y SISTEM(R=RARE-EARTH),"PHYSICA C,174(1991)359",1991.0
2743,Bi2.0Sr1.6Ca1.2Dy0.2Cu2.0O8.26,Bi2212,88.0,5.401,,30.596,PHC1740359,"H.ASANO, J.FUJIKAMI, M.AKAMATSU, R.YOSHIZAKI, T.ISHIGAKI,",SITE-SELECTIVE SUBSTITUTION EFFECT ON TC IN THE BI2(SR2-XCAX)(CA0.8R0.2)CU2O8+Y SISTEM(R=RARE-EARTH),"PHYSICA C,174(1991)359",1991.0
2744,Bi2.0Sr1.6Ca1.2Gd0.2Cu2.0O8.26,Bi2212,87.1,5.407,,30.59,PHC1740359,"H.ASANO, J.FUJIKAMI, M.AKAMATSU, R.YOSHIZAKI, T.ISHIGAKI,",SITE-SELECTIVE SUBSTITUTION EFFECT ON TC IN THE BI2(SR2-XCAX)(CA0.8R0.2)CU2O8+Y SISTEM(R=RARE-EARTH),"PHYSICA C,174(1991)359",1991.0
2745,Bi2.0Sr1.6Ca1.2Eu0.2Cu2.0O8.26,Bi2212,87.1,5.4079999999999995,,30.608,PHC1740359,"H.ASANO, J.FUJIKAMI, M.AKAMATSU, R.YOSHIZAKI, T.ISHIGAKI,",SITE-SELECTIVE SUBSTITUTION EFFECT ON TC IN THE BI2(SR2-XCAX)(CA0.8R0.2)CU2O8+Y SISTEM(R=RARE-EARTH),"PHYSICA C,174(1991)359",1991.0
2746,Bi2.0Sr1.6Ca1.2Nd0.2Cu2.0O8.26,Bi2212,86.0,5.412999999999999,,30.65,PHC1740359,"H.ASANO, J.FUJIKAMI, M.AKAMATSU, R.YOSHIZAKI, T.ISHIGAKI,",SITE-SELECTIVE SUBSTITUTION EFFECT ON TC IN THE BI2(SR2-XCAX)(CA0.8R0.2)CU2O8+Y SISTEM(R=RARE-EARTH),"PHYSICA C,174(1991)359",1991.0
2747,Bi2.0Sr1.6Ca1.2La0.2Cu2.0O8.27,Bi2212,86.0,5.412999999999999,,30.651999999999997,PHC1740359,"H.ASANO, J.FUJIKAMI, M.AKAMATSU, R.YOSHIZAKI, T.ISHIGAKI,",SITE-SELECTIVE SUBSTITUTION EFFECT ON TC IN THE BI2(SR2-XCAX)(CA0.8R0.2)CU2O8+Y SISTEM(R=RARE-EARTH),"PHYSICA C,174(1991)359",1991.0
2748,Bi2.0Sr1.8Ca1.0Lu0.2Cu2.0O8.27,Bi2212,91.1,5.398,,30.625,PHC1740359,"H.ASANO, J.FUJIKAMI, M.AKAMATSU, R.YOSHIZAKI, T.ISHIGAKI,",SITE-SELECTIVE SUBSTITUTION EFFECT ON TC IN THE BI2(SR2-XCAX)(CA0.8R0.2)CU2O8+Y SISTEM(R=RARE-EARTH),"PHYSICA C,174(1991)359",1991.0
2749,Bi2.0Sr1.8Ca1.0Yb0.2Cu2.0O8.26,Bi2212,90.1,5.398,,30.615,PHC1740359,"H.ASANO, J.FUJIKAMI, M.AKAMATSU, R.YOSHIZAKI, T.ISHIGAKI,",SITE-SELECTIVE SUBSTITUTION EFFECT ON TC IN THE BI2(SR2-XCAX)(CA0.8R0.2)CU2O8+Y SISTEM(R=RARE-EARTH),"PHYSICA C,174(1991)359",1991.0
2750,Bi2.0Sr1.8Ca1.0Y0.2Cu2.0O8.25,Bi2212,90.4,5.404,,30.623,PHC1740359,"H.ASANO, J.FUJIKAMI, M.AKAMATSU, R.YOSHIZAKI, T.ISHIGAKI,",SITE-SELECTIVE SUBSTITUTION EFFECT ON TC IN THE BI2(SR2-XCAX)(CA0.8R0.2)CU2O8+Y SISTEM(R=RARE-EARTH),"PHYSICA C,174(1991)359",1991.0
2751,Bi2.0Sr1.8Ca1.0Dy0.2Cu2.0O8.26,Bi2212,89.2,5.405,,30.639,PHC1740359,"H.ASANO, J.FUJIKAMI, M.AKAMATSU, R.YOSHIZAKI, T.ISHIGAKI,",SITE-SELECTIVE SUBSTITUTION EFFECT ON TC IN THE BI2(SR2-XCAX)(CA0.8R0.2)CU2O8+Y SISTEM(R=RARE-EARTH),"PHYSICA C,174(1991)359",1991.0
2752,Bi2.0Sr1.8Ca1.0Gd0.2Cu2.0O8.26,Bi2212,88.9,5.407,,30.647,PHC1740359,"H.ASANO, J.FUJIKAMI, M.AKAMATSU, R.YOSHIZAKI, T.ISHIGAKI,",SITE-SELECTIVE SUBSTITUTION EFFECT ON TC IN THE BI2(SR2-XCAX)(CA0.8R0.2)CU2O8+Y SISTEM(R=RARE-EARTH),"PHYSICA C,174(1991)359",1991.0
2753,Bi2.0Sr1.8Ca1.0Eu0.2Cu2.0O8.25,Bi2212,88.9,5.41,,30.656,PHC1740359,"H.ASANO, J.FUJIKAMI, M.AKAMATSU, R.YOSHIZAKI, T.ISHIGAKI,",SITE-SELECTIVE SUBSTITUTION EFFECT ON TC IN THE BI2(SR2-XCAX)(CA0.8R0.2)CU2O8+Y SISTEM(R=RARE-EARTH),"PHYSICA C,174(1991)359",1991.0
2754,Bi2.0Sr1.8Ca1.0Nd0.2Cu2.0O8.26,Bi2212,87.7,5.414,,30.685,PHC1740359,"H.ASANO, J.FUJIKAMI, M.AKAMATSU, R.YOSHIZAKI, T.ISHIGAKI,",SITE-SELECTIVE SUBSTITUTION EFFECT ON TC IN THE BI2(SR2-XCAX)(CA0.8R0.2)CU2O8+Y SISTEM(R=RARE-EARTH),"PHYSICA C,174(1991)359",1991.0
2755,Bi2.0Sr1.8Ca1.0La0.2Cu2.0O8.27,Bi2212,87.8,5.416,,30.726999999999997,PHC1740359,"H.ASANO, J.FUJIKAMI, M.AKAMATSU, R.YOSHIZAKI, T.ISHIGAKI,",SITE-SELECTIVE SUBSTITUTION EFFECT ON TC IN THE BI2(SR2-XCAX)(CA0.8R0.2)CU2O8+Y SISTEM(R=RARE-EARTH),"PHYSICA C,174(1991)359",1991.0
2756,Bi2.0Sr2.0Ca0.8Lu0.2Cu2.0O8.27,Bi2212,92.5,5.4,,30.666,PHC1740359,"H.ASANO, J.FUJIKAMI, M.AKAMATSU, R.YOSHIZAKI, T.ISHIGAKI,",SITE-SELECTIVE SUBSTITUTION EFFECT ON TC IN THE BI2(SR2-XCAX)(CA0.8R0.2)CU2O8+Y SISTEM(R=RARE-EARTH),"PHYSICA C,174(1991)359",1991.0
2757,Bi2.0Sr2.0Ca0.8Yb0.2Cu2.0O8.26,Bi2212,92.1,5.403,,30.658,PHC1740359,"H.ASANO, J.FUJIKAMI, M.AKAMATSU, R.YOSHIZAKI, T.ISHIGAKI,",SITE-SELECTIVE SUBSTITUTION EFFECT ON TC IN THE BI2(SR2-XCAX)(CA0.8R0.2)CU2O8+Y SISTEM(R=RARE-EARTH),"PHYSICA C,174(1991)359",1991.0
2758,Bi2.0Sr2.0Ca0.8Y0.2Cu2.0O8.27,Bi2212,92.6,5.4079999999999995,,30.677,PHC1740359,"H.ASANO, J.FUJIKAMI, M.AKAMATSU, R.YOSHIZAKI, T.ISHIGAKI,",SITE-SELECTIVE SUBSTITUTION EFFECT ON TC IN THE BI2(SR2-XCAX)(CA0.8R0.2)CU2O8+Y SISTEM(R=RARE-EARTH),"PHYSICA C,174(1991)359",1991.0
2759,Bi2.0Sr2.0Ca0.8Dy0.2Cu2.0O8.26,Bi2212,91.7,5.4079999999999995,,30.683000000000003,PHC1740359,"H.ASANO, J.FUJIKAMI, M.AKAMATSU, R.YOSHIZAKI, T.ISHIGAKI,",SITE-SELECTIVE SUBSTITUTION EFFECT ON TC IN THE BI2(SR2-XCAX)(CA0.8R0.2)CU2O8+Y SISTEM(R=RARE-EARTH),"PHYSICA C,174(1991)359",1991.0
2760,Bi2.0Sr2.0Ca0.8Gd0.2Cu2.0O8.27,Bi2212,90.9,5.4110000000000005,,30.705,PHC1740359,"H.ASANO, J.FUJIKAMI, M.AKAMATSU, R.YOSHIZAKI, T.ISHIGAKI,",SITE-SELECTIVE SUBSTITUTION EFFECT ON TC IN THE BI2(SR2-XCAX)(CA0.8R0.2)CU2O8+Y SISTEM(R=RARE-EARTH),"PHYSICA C,174(1991)359",1991.0
2761,Bi2.0Sr2.0Ca0.8Eu0.2Cu2.0O8.26,Bi2212,90.9,5.412000000000001,,30.72300000000001,PHC1740359,"H.ASANO, J.FUJIKAMI, M.AKAMATSU, R.YOSHIZAKI, T.ISHIGAKI,",SITE-SELECTIVE SUBSTITUTION EFFECT ON TC IN THE BI2(SR2-XCAX)(CA0.8R0.2)CU2O8+Y SISTEM(R=RARE-EARTH),"PHYSICA C,174(1991)359",1991.0
2762,Bi2.0Sr2.0Ca0.8Nd0.2Cu2.0O8.26,Bi2212,89.7,5.416,,30.746,PHC1740359,"H.ASANO, J.FUJIKAMI, M.AKAMATSU, R.YOSHIZAKI, T.ISHIGAKI,",SITE-SELECTIVE SUBSTITUTION EFFECT ON TC IN THE BI2(SR2-XCAX)(CA0.8R0.2)CU2O8+Y SISTEM(R=RARE-EARTH),"PHYSICA C,174(1991)359",1991.0
2763,Bi2.0Sr2.0Ca0.8La0.2Cu2.0O8.26,Bi2212,89.0,5.419,,30.774,PHC1740359,"H.ASANO, J.FUJIKAMI, M.AKAMATSU, R.YOSHIZAKI, T.ISHIGAKI,",SITE-SELECTIVE SUBSTITUTION EFFECT ON TC IN THE BI2(SR2-XCAX)(CA0.8R0.2)CU2O8+Y SISTEM(R=RARE-EARTH),"PHYSICA C,174(1991)359",1991.0
2764,Tl1.0La1.0Sr1.0Cu1.0O5.0,,34.0,3.78,,8.806000000000003,JJP0281926,"MASAYA WATAHIKI, TAKASHI MOCHIKU, TOSHIO NAGASHIMA, YUH FUKAI,","CRYSTAL STRUCTURE AND CHARACTERIZATION OF THE NEW TL(LA,SR)2 CUO5-TYPE SUPERCONDUCTOR",JJAP LETT 28(1989)L1926,1989.0
2765,Tl0.8La1.0Sr1.0Cu1.2O5.0,,37.0,3.773,,8.827,JJP0281926,"MASAYA WATAHIKI, TAKASHI MOCHIKU, TOSHIO NAGASHIMA, YUH FUKAI,","CRYSTAL STRUCTURE AND CHARACTERIZATION OF THE NEW TL(LA,SR)2 CUO5-TYPE SUPERCONDUCTOR",JJAP LETT 28(1989)L1926,1989.0
2766,Tl0.6La1.0Sr1.0Cu1.4O5.0,,33.0,3.7710000000000004,,8.853,JJP0281926,"MASAYA WATAHIKI, TAKASHI MOCHIKU, TOSHIO NAGASHIMA, YUH FUKAI,","CRYSTAL STRUCTURE AND CHARACTERIZATION OF THE NEW TL(LA,SR)2 CUO5-TYPE SUPERCONDUCTOR",JJAP LETT 28(1989)L1926,1989.0
2767,Tl0.4La1.0Sr1.0Cu1.6O5.0,,30.0,3.7710000000000004,,8.856,JJP0281926,"MASAYA WATAHIKI, TAKASHI MOCHIKU, TOSHIO NAGASHIMA, YUH FUKAI,","CRYSTAL STRUCTURE AND CHARACTERIZATION OF THE NEW TL(LA,SR)2 CUO5-TYPE SUPERCONDUCTOR",JJAP LETT 28(1989)L1926,1989.0
2768,Tl0.7La1.0Sr1.0Cu1.0O5.0,,38.5,3.7739999999999996,,8.831,JJP0281926,"MASAYA WATAHIKI, TAKASHI MOCHIKU, TOSHIO NAGASHIMA, YUH FUKAI,","CRYSTAL STRUCTURE AND CHARACTERIZATION OF THE NEW TL(LA,SR)2 CUO5-TYPE SUPERCONDUCTOR",JJAP LETT 28(1989)L1926,1989.0
2769,Bi1.55Pb0.45Sr2.0Eu0.2Ca0.8Cu2.0O8.0,Bi2212,91.0,,,30.489,PHC1750250,"C.SOANKWAN, I.M.TANG, N.CHIENGPRATOOM, S.LEELAPRUTE,",LANTHANIDE SUBSTITUTION INTO LOW HOLE CONCENTRATION BISMUTH SUPERCONDUCTORS,"PHYSICA C,175(1991)250",1991.0
2770,Bi1.55Pb0.45Sr2.0Gd0.2Ca0.8Cu2.0O8.0,Bi2212,93.0,,,30.685,PHC1750250,"C.SOANKWAN, I.M.TANG, N.CHIENGPRATOOM, S.LEELAPRUTE,",LANTHANIDE SUBSTITUTION INTO LOW HOLE CONCENTRATION BISMUTH SUPERCONDUCTORS,"PHYSICA C,175(1991)250",1991.0
2771,Bi1.55Pb0.45Sr2.0Tb0.2Ca0.8Cu2.0O8.0,Bi2212,94.0,,,30.180999999999997,PHC1750250,"C.SOANKWAN, I.M.TANG, N.CHIENGPRATOOM, S.LEELAPRUTE,",LANTHANIDE SUBSTITUTION INTO LOW HOLE CONCENTRATION BISMUTH SUPERCONDUCTORS,"PHYSICA C,175(1991)250",1991.0
2772,Bi1.55Pb0.45Sr2.0Dy0.2Ca0.8Cu2.0O8.0,Bi2212,95.0,,,30.406999999999996,PHC1750250,"C.SOANKWAN, I.M.TANG, N.CHIENGPRATOOM, S.LEELAPRUTE,",LANTHANIDE SUBSTITUTION INTO LOW HOLE CONCENTRATION BISMUTH SUPERCONDUCTORS,"PHYSICA C,175(1991)250",1991.0
2773,Bi1.55Pb0.45Sr2.0Ho0.2Ca0.8Cu2.0O8.0,Bi2212,94.0,,,30.51,PHC1750250,"C.SOANKWAN, I.M.TANG, N.CHIENGPRATOOM, S.LEELAPRUTE,",LANTHANIDE SUBSTITUTION INTO LOW HOLE CONCENTRATION BISMUTH SUPERCONDUCTORS,"PHYSICA C,175(1991)250",1991.0
2774,Bi1.55Pb0.45Sr2.0Er0.2Ca0.8Cu2.0O8.0,Bi2212,94.0,,,30.531,PHC1750250,"C.SOANKWAN, I.M.TANG, N.CHIENGPRATOOM, S.LEELAPRUTE,",LANTHANIDE SUBSTITUTION INTO LOW HOLE CONCENTRATION BISMUTH SUPERCONDUCTORS,"PHYSICA C,175(1991)250",1991.0
2775,Tl1.0Ba2.0Cu1.0O5.0,,95.0,3.859,,9.261000000000001,PHC1750183,"I.K.GOPALAKRISHNAN, J.V.YAKHMI, R.M.LYER,",STABILIZATION OF SUPERCONDUCTIVITY IN TLBA2CUO5-Z AT 9.5K ANDITS ENHANCEMENT TO 43 K IN TLBASRCUO5-Z,"PHYSICA C,175(1991)183",1991.0
2776,Tl1.0Ba1.0Sr1.0Cu1.0O5.0,,41.5,3.805,,9.12,PHC1750183,"I.K.GOPALAKRISHNAN, J.V.YAKHMI, R.M.LYER,",STABILIZATION OF SUPERCONDUCTIVITY IN TLBA2CUO5-Z AT 9.5K ANDITS ENHANCEMENT TO 43 K IN TLBASRCUO5-Z,"PHYSICA C,175(1991)183",1991.0
2777,Tl1.0Ba1.0Sr1.0Cu1.0O5.0,,56.5,3.805,,9.12,PHC1750183,"I.K.GOPALAKRISHNAN, J.V.YAKHMI, R.M.LYER,",STABILIZATION OF SUPERCONDUCTIVITY IN TLBA2CUO5-Z AT 9.5K ANDITS ENHANCEMENT TO 43 K IN TLBASRCUO5-Z,"PHYSICA C,175(1991)183",1991.0
2778,Y1.0Ba2.0Cu3.0O6.65,Y123,62.2,,,,PR04313042,"A.P.PAULIKAS, A.UMEZAWA, B.W.VEAL, G.W.CRABTREE, H.CLAUS, J.E.KESSLER, J.W.DOWNEY, J.Z.LIU, K.G.VANDERVOORT, U.WELP, W.K.KWOK,",MAGNETIC MEASUREMENTS OF THE UPPER AND LOWER CRITICAL FIELDS OF OXYGEN-DEFICIENT YBA2CU3O7-Z SINGLE CRYSTALS,"PHYS.REV.B,43(1991)13042",1991.0
2779,Y1.0Ba2.0Cu4.0O8.0,Y124,80.0,3.843,3.873,27.254,PHC1750081,"IZUMI TOMENO, J.O.WILLIS, KEISHI TAI, NAOKI KOSHIZUKA, SHOJI TANAKA, T.R.NICHOLS, TAKAO ITOH, TAKAYUKI MIYATAKE,",SPECIFIC HEAT AND MAGNETIC SUSCEPTIBILITY MEASUREMENTS OF YBA2CU4O8 A STUDY OF THE DENSITY OF ELECTRONIC STATE,"PHYSICA C,175(1991)81",1991.0
2780,Dy1.0Ba2.0Cu4.0O8.0,Y124,75.0,3.8480000000000003,3.8760000000000003,27.261,PHC1750081,"IZUMI TOMENO, J.O.WILLIS, KEISHI TAI, NAOKI KOSHIZUKA, SHOJI TANAKA, T.R.NICHOLS, TAKAO ITOH, TAKAYUKI MIYATAKE,",SPECIFIC HEAT AND MAGNETIC SUSCEPTIBILITY MEASUREMENTS OF YBA2CU4O8 A STUDY OF THE DENSITY OF ELECTRONIC STATE,"PHYSICA C,175(1991)81",1991.0
2781,Y1.0Ba2.0Cu3.0O7.0,Y123,90.7,,,,PHC1750081,"IZUMI TOMENO, J.O.WILLIS, KEISHI TAI, NAOKI KOSHIZUKA, SHOJI TANAKA, T.R.NICHOLS, TAKAO ITOH, TAKAYUKI MIYATAKE,",SPECIFIC HEAT AND MAGNETIC SUSCEPTIBILITY MEASUREMENTS OF YBA2CU4O8 A STUDY OF THE DENSITY OF ELECTRONIC STATE,"PHYSICA C,175(1991)81",1991.0
2783,Y1.0Ba2.0Cu3.0O7.0,Y123,90.0,,,,JML0100210,"A.S. BHALLA, M.C. BHARDWAJ,",Ultrasonic characterization of ceramic superconductors,J.Material Science Lett.(1991)210-213,1991.0
2784,Y1.0Ba2.0Cu3.0O7.0,Y123,87.0,,,,JML0100210,"A.S. BHALLA, M.C. BHARDWAJ,",Ultrasonic characterization of ceramic superconductors,J.Material Science Lett.(1991)210-213,1991.0
2785,Y1.0Ba2.0Cu3.0O7.0,Y123,93.0,,,,JML0100210,"A.S. BHALLA, M.C. BHARDWAJ,",Ultrasonic characterization of ceramic superconductors,J.Material Science Lett.(1991)210-213,1991.0
2786,Tl2.0Ba2.0Ca1.0Cu2.0O8.0,Tl2212,98.0,3.865,,29.266,PR0442757,"A.N.DAS, A.PODDAR, B.GHOSH, P.CHOUDHURY, P.MANDAL,",EFFECT OF CARRIER CONCENTRATION ON THE NORMAL TRANSPORT PROPERTIES AND THE SUPERCONDUCTING TRANSITION TEMPERATURE IN THE TL2BA2CA1-XYXCU2O8+Y SYSTEM,"PHYS.REV.B,44(1991)2757",1991.0
2788,Tl2.0Ba2.0Ca0.8Y0.2Cu2.0O8.0,Tl2212,85.0,3.865,,29.171999999999997,PR0442757,"A.N.DAS, A.PODDAR, B.GHOSH, P.CHOUDHURY, P.MANDAL,",EFFECT OF CARRIER CONCENTRATION ON THE NORMAL TRANSPORT PROPERTIES AND THE SUPERCONDUCTING TRANSITION TEMPERATURE IN THE TL2BA2CA1-XYXCU2O8+Y SYSTEM,"PHYS.REV.B,44(1991)2757",1991.0
2789,Tl2.0Ba2.0Ca0.75Y0.25Cu2.0O8.0,Tl2212,73.2,3.865,,29.073,PR0442757,"A.N.DAS, A.PODDAR, B.GHOSH, P.CHOUDHURY, P.MANDAL,",EFFECT OF CARRIER CONCENTRATION ON THE NORMAL TRANSPORT PROPERTIES AND THE SUPERCONDUCTING TRANSITION TEMPERATURE IN THE TL2BA2CA1-XYXCU2O8+Y SYSTEM,"PHYS.REV.B,44(1991)2757",1991.0
2790,Tl2.0Ba2.0Ca0.7Y0.3Cu2.0O8.0,Tl2212,73.2,3.8680000000000003,,29.113000000000003,PR0442757,"A.N.DAS, A.PODDAR, B.GHOSH, P.CHOUDHURY, P.MANDAL,",EFFECT OF CARRIER CONCENTRATION ON THE NORMAL TRANSPORT PROPERTIES AND THE SUPERCONDUCTING TRANSITION TEMPERATURE IN THE TL2BA2CA1-XYXCU2O8+Y SYSTEM,"PHYS.REV.B,44(1991)2757",1991.0
2791,Tl2.0Ba2.0Ca0.65Y0.35Cu2.0O8.0,Tl2212,58.0,3.8680000000000003,,28.979,PR0442757,"A.N.DAS, A.PODDAR, B.GHOSH, P.CHOUDHURY, P.MANDAL,",EFFECT OF CARRIER CONCENTRATION ON THE NORMAL TRANSPORT PROPERTIES AND THE SUPERCONDUCTING TRANSITION TEMPERATURE IN THE TL2BA2CA1-XYXCU2O8+Y SYSTEM,"PHYS.REV.B,44(1991)2757",1991.0
2792,Tl2.0Ba2.0Ca0.6Y0.4Cu2.0O8.0,Tl2212,45.0,,,,PR0442757,"A.N.DAS, A.PODDAR, B.GHOSH, P.CHOUDHURY, P.MANDAL,",EFFECT OF CARRIER CONCENTRATION ON THE NORMAL TRANSPORT PROPERTIES AND THE SUPERCONDUCTING TRANSITION TEMPERATURE IN THE TL2BA2CA1-XYXCU2O8+Y SYSTEM,"PHYS.REV.B,44(1991)2757",1991.0
2793,Tl2.0Ba2.0Ca0.52Y0.48Cu2.0O8.0,Tl2212,22.0,3.8689999999999998,,28.932,PR0442757,"A.N.DAS, A.PODDAR, B.GHOSH, P.CHOUDHURY, P.MANDAL,",EFFECT OF CARRIER CONCENTRATION ON THE NORMAL TRANSPORT PROPERTIES AND THE SUPERCONDUCTING TRANSITION TEMPERATURE IN THE TL2BA2CA1-XYXCU2O8+Y SYSTEM,"PHYS.REV.B,44(1991)2757",1991.0
2796,Nd1.86Ce0.14Cu1.0O4.0,T',21.7,,,,PR04313606,"J.L.PENG, R.L.GREENE, S.J.HAGEN, Z.Y.LI,","IN-PLANE TRANSPORT PROPERTIES OF SINGLE-CRYSTAL R2-XCEXCUO4-Y(R=ND,SM)",PHYS.REV.43(1991)13606,1991.0
2797,Nd1.83Ce0.17Cu1.0O4.0,T',23.3,,,,PR04313606,"J.L.PENG, R.L.GREENE, S.J.HAGEN, Z.Y.LI,","IN-PLANE TRANSPORT PROPERTIES OF SINGLE-CRYSTAL R2-XCEXCUO4-Y(R=ND,SM)",PHYS.REV.43(1991)13606,1991.0
2799,Bi2.0Sr2.0Ca1.0Cu2.0O8.0,Bi2212,70.8,5.388,,30.82,PR04313102,"A.PODDAR, B.GHOSH, P.CHOUDHURY, P.MANDAI,",VARIATION OF TC AND TRANSPORT PROPERTIES WITH CARRIER CONCENTRATION IN Y-AND PB-DOPED BI-BASED SI@ERCONDUCTORS,"PHYS.REV.B,43(1991)13102",1991.0
2800,Bi2.0Sr2.0Ca1.0Cu2.0O8.0,Bi2212,85.8,,,,PR04313102,"A.PODDAR, B.GHOSH, P.CHOUDHURY, P.MANDAI,",VARIATION OF TC AND TRANSPORT PROPERTIES WITH CARRIER CONCENTRATION IN Y-AND PB-DOPED BI-BASED SI@ERCONDUCTORS,"PHYS.REV.B,43(1991)13102",1991.0
2801,Bi2.0Sr2.0Ca0.75Y0.25Cu2.0O8.0,Bi2212,86.3,5.402,,30.671999999999997,PR04313102,"A.PODDAR, B.GHOSH, P.CHOUDHURY, P.MANDAI,",VARIATION OF TC AND TRANSPORT PROPERTIES WITH CARRIER CONCENTRATION IN Y-AND PB-DOPED BI-BASED SI@ERCONDUCTORS,"PHYS.REV.B,43(1991)13102",1991.0
2802,Bi2.0Sr2.0Ca0.65Y0.35Cu2.0O8.0,Bi2212,79.6,5.407,,30.526999999999997,PR04313102,"A.PODDAR, B.GHOSH, P.CHOUDHURY, P.MANDAI,",VARIATION OF TC AND TRANSPORT PROPERTIES WITH CARRIER CONCENTRATION IN Y-AND PB-DOPED BI-BASED SI@ERCONDUCTORS,"PHYS.REV.B,43(1991)13102",1991.0
2804,Bi2.0Sr2.0Ca0.55Y0.45Cu2.0O8.0,Bi2212,54.9,5.414,,30.401999999999997,PR04313102,"A.PODDAR, B.GHOSH, P.CHOUDHURY, P.MANDAI,",VARIATION OF TC AND TRANSPORT PROPERTIES WITH CARRIER CONCENTRATION IN Y-AND PB-DOPED BI-BASED SI@ERCONDUCTORS,"PHYS.REV.B,43(1991)13102",1991.0
2806,Bi1.75Pb0.25Sr2.0Ca2.0Cu3.0O10.0,Bi2223,103.0,,,,PR04313102,"A.PODDAR, B.GHOSH, P.CHOUDHURY, P.MANDAI,",VARIATION OF TC AND TRANSPORT PROPERTIES WITH CARRIER CONCENTRATION IN Y-AND PB-DOPED BI-BASED SI@ERCONDUCTORS,"PHYS.REV.B,43(1991)13102",1991.0
2807,Bi1.7Pb0.3Sr2.0Ca2.0Cu3.0O10.0,Bi2223,107.0,,,,PR04313102,"A.PODDAR, B.GHOSH, P.CHOUDHURY, P.MANDAI,",VARIATION OF TC AND TRANSPORT PROPERTIES WITH CARRIER CONCENTRATION IN Y-AND PB-DOPED BI-BASED SI@ERCONDUCTORS,"PHYS.REV.B,43(1991)13102",1991.0
2808,Bi1.66Pb0.34Sr2.0Ca2.0Cu3.0O10.0,Bi2223,100.0,,,,PR04313102,"A.PODDAR, B.GHOSH, P.CHOUDHURY, P.MANDAI,",VARIATION OF TC AND TRANSPORT PROPERTIES WITH CARRIER CONCENTRATION IN Y-AND PB-DOPED BI-BASED SI@ERCONDUCTORS,"PHYS.REV.B,43(1991)13102",1991.0
2809,Bi1.65Pb0.35Sr2.0Ca2.0Cu3.0O10.0,Bi2223,93.0,,,,PR04313102,"A.PODDAR, B.GHOSH, P.CHOUDHURY, P.MANDAI,",VARIATION OF TC AND TRANSPORT PROPERTIES WITH CARRIER CONCENTRATION IN Y-AND PB-DOPED BI-BASED SI@ERCONDUCTORS,"PHYS.REV.B,43(1991)13102",1991.0
2810,Er1.0Ba2.0Cu2.85Zn0.15O7.0,Y123,55.0,3.81,3.8810000000000002,11.629000000000001,PHC1750587,"A.D.TAYLOR, A.FURRER, A.MIRMELSTEIN, A.PODLESNYAK, J.MESOT, P.ALLENSPACH, R.OSBORN, S.M.BENNINGTN, U.STAUB, V.KOZHEVNIKOV,",NEUTRON SPECTROSCOPIC STUDIES OF CRYSTALLINE ELECTRIC FIELDS IN HIGH-TC ERBA2CU3O7 DOPED WITH ZN AND NI,"PHYSICA C,175(1991)587",1991.0
2811,Er1.0Ba2.0Cu2.82Ni0.18O7.0,Y123,65.0,3.812,3.8739999999999997,11.600999999999999,PHC1750587,"A.D.TAYLOR, A.FURRER, A.MIRMELSTEIN, A.PODLESNYAK, J.MESOT, P.ALLENSPACH, R.OSBORN, S.M.BENNINGTN, U.STAUB, V.KOZHEVNIKOV,",NEUTRON SPECTROSCOPIC STUDIES OF CRYSTALLINE ELECTRIC FIELDS IN HIGH-TC ERBA2CU3O7 DOPED WITH ZN AND NI,"PHYSICA C,175(1991)587",1991.0
2812,Eu1.0Ba2.0Cu4.0O8.0,Y124,67.0,3.8680000000000003,3.8819999999999997,27.271,PHC1750523,"HIDEAKI ADACHI, KENTARO SETSUNE, KIYOTAKA WASA, SEIJI ADACHI,",SYNTHESIS OF LNBA2CU4O8 (LN=RARE EARTH ELEMENTS) CERAMICS AT ONE ATMOSPHERE OXZGEN PRESSURE,"PHYCICA C,175(1991)523",1991.0
2813,Gd1.0Ba2.0Cu4.0O8.0,Y124,69.0,3.861,3.8810000000000002,27.256999999999998,PHC1750523,"HIDEAKI ADACHI, KENTARO SETSUNE, KIYOTAKA WASA, SEIJI ADACHI,",SYNTHESIS OF LNBA2CU4O8 (LN=RARE EARTH ELEMENTS) CERAMICS AT ONE ATMOSPHERE OXZGEN PRESSURE,"PHYCICA C,175(1991)523",1991.0
2814,Dy1.0Ba2.0Cu4.0O8.0,Y124,71.0,3.847,3.8739999999999997,27.239,PHC1750523,"HIDEAKI ADACHI, KENTARO SETSUNE, KIYOTAKA WASA, SEIJI ADACHI,",SYNTHESIS OF LNBA2CU4O8 (LN=RARE EARTH ELEMENTS) CERAMICS AT ONE ATMOSPHERE OXZGEN PRESSURE,"PHYCICA C,175(1991)523",1991.0
2815,Ho1.0Ba2.0Cu4.0O8.0,Y124,74.0,3.841,3.8680000000000003,27.214000000000002,PHC1750523,"HIDEAKI ADACHI, KENTARO SETSUNE, KIYOTAKA WASA, SEIJI ADACHI,",SYNTHESIS OF LNBA2CU4O8 (LN=RARE EARTH ELEMENTS) CERAMICS AT ONE ATMOSPHERE OXZGEN PRESSURE,"PHYCICA C,175(1991)523",1991.0
2817,Y1.0Ba2.0Cu3.0O6.7,Y123,67.0,3.822,3.888,11.663,PR04313073,"D.J.VAN HARLINGEN, D.M.GINSBERG, J.P.RICE, R.A.SCHWEINFURTH, S.E.STUPP, T.A.FRIEDMANN,","LOW-TEMPERETURE SPECIFIC HEAT OF POLYCRYSTALLINE YBA2CU3O6.7 IN APPLIED MAGNETIC FIELDS OF 0,1,2,AND 3 T","Phys. Rev. B., 43(1991)13073",1991.0
2819,Bi2.0Sr1.9La0.1Cu1.0O6.0,Bi2201,13.3,,,,PHC1780110,"C.K.SUBRAMANIAN, J.V.YAKHMI, P.V.P.S.S.SASTRY, R.M.IYER, R.SRINIVASAN,","SUPERCONDUCTIVITY OF BI-2201 (N=1) AS INFLUENCED BY THE SUBSTITUTION OF PB AND/OR RARE-EARTHS (R=LA,ND AND PR)","PHYSICA C,178(1991)110",1991.0
2820,Bi2.0Sr1.8La0.2Cu1.0O6.0,Bi2201,16.2,,,,PHC1780110,"C.K.SUBRAMANIAN, J.V.YAKHMI, P.V.P.S.S.SASTRY, R.M.IYER, R.SRINIVASAN,","SUPERCONDUCTIVITY OF BI-2201 (N=1) AS INFLUENCED BY THE SUBSTITUTION OF PB AND/OR RARE-EARTHS (R=LA,ND AND PR)","PHYSICA C,178(1991)110",1991.0
2821,Bi2.0Sr1.7La0.3Cu1.0O6.0,Bi2201,17.8,,,,PHC1780110,"C.K.SUBRAMANIAN, J.V.YAKHMI, P.V.P.S.S.SASTRY, R.M.IYER, R.SRINIVASAN,","SUPERCONDUCTIVITY OF BI-2201 (N=1) AS INFLUENCED BY THE SUBSTITUTION OF PB AND/OR RARE-EARTHS (R=LA,ND AND PR)","PHYSICA C,178(1991)110",1991.0
2822,Bi2.0Sr1.6La0.4Cu1.0O6.0,Bi2201,19.1,,,,PHC1780110,"C.K.SUBRAMANIAN, J.V.YAKHMI, P.V.P.S.S.SASTRY, R.M.IYER, R.SRINIVASAN,","SUPERCONDUCTIVITY OF BI-2201 (N=1) AS INFLUENCED BY THE SUBSTITUTION OF PB AND/OR RARE-EARTHS (R=LA,ND AND PR)","PHYSICA C,178(1991)110",1991.0
2831,Tl1.0Ba1.7La0.3Cu1.0O5.0,Tl1201,42.0,,,,PHC1780193,"A.K.RAJARAJAN, A.SUNDARESAN, L.C.GUPTA, M.SHARON, R.VIJAYATAGHAVAN,",STUDIES OF THE SUPERCONDUCTING BEHAVIOUR OF TLBA2-XLAXCUO5-Y,"PHYSICA C,178(1991)193",1991.0
2832,Tl1.0Ba1.6La0.4Cu1.0O5.0,Tl1201,39.1,3.8480000000000003,,9.234,PHC1780193,"A.K.RAJARAJAN, A.SUNDARESAN, L.C.GUPTA, M.SHARON, R.VIJAYATAGHAVAN,",STUDIES OF THE SUPERCONDUCTING BEHAVIOUR OF TLBA2-XLAXCUO5-Y,"PHYSICA C,178(1991)193",1991.0
2833,Tl1.0Ba1.5La0.5Cu1.0O5.0,Tl1201,33.3,3.847,,9.195,PHC1780193,"A.K.RAJARAJAN, A.SUNDARESAN, L.C.GUPTA, M.SHARON, R.VIJAYATAGHAVAN,",STUDIES OF THE SUPERCONDUCTING BEHAVIOUR OF TLBA2-XLAXCUO5-Y,"PHYSICA C,178(1991)193",1991.0
2834,Tl1.0Ba1.4La0.6Cu1.0O5.0,Tl1201,23.5,3.844,,9.104,PHC1780193,"A.K.RAJARAJAN, A.SUNDARESAN, L.C.GUPTA, M.SHARON, R.VIJAYATAGHAVAN,",STUDIES OF THE SUPERCONDUCTING BEHAVIOUR OF TLBA2-XLAXCUO5-Y,"PHYSICA C,178(1991)193",1991.0
