Repository: CompRhys/apical

# Data Guide

In all cases whilst compiling this data we have been careful to include as much meta-information as possible to allow data to be traced back to it's original sources. For SuperCon this takes the form of the SuperCon "num :" reference id and then the source publication details. For ICSD we provide the ICSD collection code.

We acknowledge the Japanese National Institute for Materials Science for maintaining the [SuperCon](https://supercon.nims.go.jp/index_en.html) database as well as FIZ Karlsruhe GmbH for maintaining [ICSD](https://www.fiz-karlsruhe.de/en/produkte-und-dienstleistungen/inorganic-crystal-structure-database-icsd).

File: processed-data/super_fam.csv (part 10 of 36)
num :,element :,name :,str3 :,tc :,lata :,latb :,latc :,refno :,ma1 :,ma2 :,mb1 :,mb2 :,mc1 :,mc2 :,md1 :,md2 :,me1 :,me2 :,mf1 :,mf2 :,mg1 :,mg2 :,mh1 :,mh2 :,mi1 :,mi2 :,mo1 :,mo2 :,oz :,composition :
4754,Bi1.95Sr1.65La0.4Cu1O6+z,"(Bi,Sr)2(Sr,La)2CuO6",Bi2201,15.0,,,,PHC2280401,Bi,1.95,Sr,1.65,La,0.4,Cu,1.0,,,,,,,,,,,O,6.0,,Bi1.95Sr1.65La0.4Cu1.0O6.0
4755,Tl0.5Pb0.5Sr2Ca1Cu2O7,"(Tl,Pb)Sr2CaCu2O7",Tl1212,82.0,3.799,,12.109000000000002,PHC2280323,Tl,0.5,Pb,0.5,Sr,2.0,Ca,1.0,Cu,2.0,,,,,,,,,O,7.0,,Tl0.5Pb0.5Sr2.0Ca1.0Cu2.0O7.0
4756,Hg0.67Tl1.33Ba2Ca1Cu2O8+z,"(Hg,Tl)2Ba2CaCu2O8",Tl2212,100.0,3.8539999999999996,,29.385,PHC2260184,Hg,0.67,Tl,1.33,Ba,2.0,Ca,1.0,Cu,2.0,,,,,,,,,O,8.0,,Hg0.67Tl1.33Ba2.0Ca1.0Cu2.0O8.0
4757,La1.9Sr0.1Cu1H0.1O4,"(La,Sr)2CuO4H",T,28.9,,,,PHC2260147,La,1.9,Sr,0.1,Cu,1.0,H,0.1,,,,,,,,,,,O,4.0,,La1.9Sr0.1Cu1.0H0.1O4.0
4758,La1.85Sr0.15Cu1H0.1O4,"(La,Sr)2CuO4H0.1",T,35.4,,,,PHC2260147,La,1.85,Sr,0.15,Cu,1.0,H,0.1,,,,,,,,,,,O,4.0,,La1.85Sr0.15Cu1.0H0.1O4.0
4759,La1.8Sr0.2Cu1H0.1O4,"(La,Sr)2CuO4H0.1",T,35.5,,,,PHC2260147,La,1.8,Sr,0.2,Cu,1.0,H,0.1,,,,,,,,,,,O,4.0,,La1.8Sr0.2Cu1.0H0.1O4.0
4760,La1.75Sr0.25Cu1H0.1O4,"(La,Sr)2CuO4H0.1",T,26.8,,,,PHC2260147,La,1.75,Sr,0.25,Cu,1.0,H,0.1,,,,,,,,,,,O,4.0,,La1.75Sr0.25Cu1.0H0.1O4.0
4763,Y1Sr2Cu2.7Ti0.3O7.224,"YSr2(Cu,Ti)3O7",Y123,35.0,3.8110000000000004,,11.459000000000001,PHC2260037,Y,1.0,Sr,2.0,Cu,2.7,Ti,0.3,,,,,,,,,,,O,7.224,7.224,Y1.0Sr2.0Cu2.7Ti0.3O7.224
4764,Y1Sr2Cu2.7Ti0.3O7.152,"YSr2(Cu,Ti)3O7",Y123,23.0,3.8160000000000003,,11.482999999999999,PHC2260037,Y,1.0,Sr,2.0,Cu,2.7,Ti,0.3,,,,,,,,,,,O,7.152,7.152,Y1.0Sr2.0Cu2.7Ti0.3O7.152
4765,Y1Sr2Cu2.7Ti0.3O7.144,"YSr2(Cu,Ti)3O7",Y123,12.0,3.815,,11.477,PHC2260037,Y,1.0,Sr,2.0,Cu,2.7,Ti,0.3,,,,,,,,,,,O,7.144,7.144,Y1.0Sr2.0Cu2.7Ti0.3O7.144
4769,Sr0.95Y0.05Cu1O2,"(Sr,Y)CuO2",IL,38.6,3.937,,3.431,PHC2190123,Sr,0.95,Y,0.05,Cu,1.0,,,,,,,,,,,,,O,2.0,,Sr0.95Y0.05Cu1.0O2.0
4770,Sr0.9Y0.1Cu1O2,"(Sr,Y)CuO2",IL,36.6,3.9330000000000003,,3.424,PHC2190123,Sr,0.9,Y,0.1,Cu,1.0,,,,,,,,,,,,,O,2.0,,Sr0.9Y0.1Cu1.0O2.0
4771,Sr0.85Y0.15Cu1O2,"(Sr,Y)CuO2",IL,36.6,3.9330000000000003,,3.426,PHC2190123,Sr,0.85,Y,0.15,Cu,1.0,,,,,,,,,,,,,O,2.0,,Sr0.85Y0.15Cu1.0O2.0
4772,Sr0.8Y0.2Cu1O2,"(Sr,Y)CuO2",IL,38.6,3.9360000000000004,,3.43,PHC2190123,Sr,0.8,Y,0.2,Cu,1.0,,,,,,,,,,,,,O,2.0,,Sr0.8Y0.2Cu1.0O2.0
4773,Sr0.75Y0.25Cu1O2,"(Sr,Y)CuO2",IL,38.6,3.9360000000000004,,3.424,PHC2190123,Sr,0.75,Y,0.25,Cu,1.0,,,,,,,,,,,,,O,2.0,,Sr0.75Y0.25Cu1.0O2.0
4774,Sr0.7Y0.3Cu1O2,"(Sr,Y)CuO2",IL,32.6,3.928,,3.424,PHC2190123,Sr,0.7,Y,0.3,Cu,1.0,,,,,,,,,,,,,O,2.0,,Sr0.7Y0.3Cu1.0O2.0
4776,Tl2Ba2Cu1O6+z,Tl2Ba2CuO6,Tl2201,78.0,3.864,,23.201,PHC2020199,Tl,2.0,Ba,2.0,Cu,1.0,,,,,,,,,,,,,O,6.0,,Tl2.0Ba2.0Cu1.0O6.0
4778,Tl2Ba2Cu1O6+z,Tl2Ba2CuO6,Tl2201,83.0,5.489,5.46,23.209,PHC2020199,Tl,2.0,Ba,2.0,Cu,1.0,,,,,,,,,,,,,O,6.0,,Tl2.0Ba2.0Cu1.0O6.0
4780,Tl1Sr2Ca1Cu2O7,TlSr2CaCu2O7,Tl1212,73.0,3.7960000000000003,,12.122,PHC2020199,Tl,1.0,Sr,2.0,Ca,1.0,Cu,2.0,,,,,,,,,,,O,7.0,,Tl1.0Sr2.0Ca1.0Cu2.0O7.0
4784,Sr15.9Ca7.6Cu17.6C3.3B2.6O53,"Sr2(Ca,Sr)Cu2(CO3)1-x(BO3)xOz",M1212,105.0,3.86,,10.62,PHC2290310,Sr,15.9,Ca,7.6,Cu,17.6,C,3.3,B,2.6,,,,,,,,,O,53.0,,Sr15.9Ca7.6Cu17.6C3.3B2.6O53.0
4785,Sr16.7Ca7.7Cu19.4C1.9B2.9O51.7,"Sr2(Ca,Sr)2Cu3(CO3)1-x(BO3)xOz",M1223,115.0,3.87,,13.98,PHC2290310,Sr,16.7,Ca,7.7,Cu,19.4,C,1.9,B,2.9,,,,,,,,,O,51.7,,Sr16.7Ca7.7Cu19.4C1.9B2.9O51.7
4786,Pr1.85Ce0.15Cu1O4,"(Pr,Ce)2CuO4",T',20.9,,,,PHC2260311,Pr,1.85,Ce,0.15,Cu,1.0,,,,,,,,,,,,,O,4.0,,Pr1.85Ce0.15Cu1.0O4.0
4787,Sm1.85Ce0.15Cu1O4,"(Sm,Ce)2CuO4",T',21.9,,,,PHC2260311,Sm,1.85,Ce,0.15,Cu,1.0,,,,,,,,,,,,,O,4.0,,Sm1.85Ce0.15Cu1.0O4.0
4788,Nd1.85Ce0.15Cu1O4,"(Nd,Ce)2CuO4",T',26.4,,,,PHC2260311,Nd,1.85,Ce,0.15,Cu,1.0,,,,,,,,,,,,,O,4.0,,Nd1.85Ce0.15Cu1.0O4.0
4789,Nd1.85Ce0.15Cu1O4,"(Nd,Ce)2CuO4",T',22.0,,,,PHC2260311,Nd,1.85,Ce,0.15,Cu,1.0,,,,,,,,,,,,,O,4.0,,Nd1.85Ce0.15Cu1.0O4.0
4790,Sr0.9La0.1Cu1O2,"(Sr,La)CuO2",IL,40.7,,,,PHC2260235,Sr,0.9,La,0.1,Cu,1.0,,,,,,,,,,,,,O,2.0,,Sr0.9La0.1Cu1.0O2.0
4791,Sr0.9La0.1Cu1O2,"(Sr,La)CuO2",IL,40.6,,,,PHC2260235,Sr,0.9,La,0.1,Cu,1.0,,,,,,,,,,,,,O,2.0,,Sr0.9La0.1Cu1.0O2.0
4792,Sr0.9La0.1Cu1O2,"(Sr,La)CuO2",IL,40.8,,,,PHC2260235,Sr,0.9,La,0.1,Cu,1.0,,,,,,,,,,,,,O,2.0,,Sr0.9La0.1Cu1.0O2.0
4793,C0.5Ba2Ca2Cu3.5O9+z,"(Cu,C)Ba2Ca2Cu3O9",Cu1223,67.0,,,,PHC2260222,C,0.5,Ba,2.0,Ca,2.0,Cu,3.5,,,,,,,,,,,O,9.0,,C0.5Ba2.0Ca2.0Cu3.5O9.0
4794,C0.5Ba2Ca3Cu4.5O11+z,"(Cu,C)Ba2Ca3Cu4O11",Cu1234,117.0,,,,PHC2260222,C,0.5,Ba,2.0,Ca,3.0,Cu,4.5,,,,,,,,,,,O,11.0,,C0.5Ba2.0Ca3.0Cu4.5O11.0
4795,La1.945Rb0.055Cu1O4,"(La,Rb)2CuO4",T,22.0,3.786,,13.276,PHC2260353,La,1.945,Rb,0.055,Cu,1.0,,,,,,,,,,,,,O,4.0,,La1.945Rb0.055Cu1.0O4.0
4796,La1.935K0.065Cu1O4,"(La,K)2CuO4",T,20.0,,,,PHC2260353,La,1.935,K,0.065,Cu,1.0,,,,,,,,,,,,,O,4.0,,La1.935K0.065Cu1.0O4.0
4797,La1.929Na0.071Cu1O4,"(La,Na)2CuO4",T,28.0,,,,PHC2260353,La,1.929,Na,0.071,Cu,1.0,,,,,,,,,,,,,O,4.0,,La1.929Na0.071Cu1.0O4.0
4799,Y1Ba2Cu3O7-z,YBa2Cu3O7,Y123,87.0,,,,PHC2300031,Y,1.0,Ba,2.0,Cu,3.0,,,,,,,,,,,,,O,7.0,,Y1.0Ba2.0Cu3.0O7.0
4800,Y1Ba2Cu2.949Co0.051O7-z,"YBa2(Cu,Co)3O7",Y123,81.0,,,,PHC2300031,Y,1.0,Ba,2.0,Cu,2.949,Co,0.051,,,,,,,,,,,O,7.0,,Y1.0Ba2.0Cu2.949Co0.051O7.0
4801,Y1Ba2Cu2.871Co0.129O7-z,"YBa2(Cu,Co)3O7",Y123,68.0,,,,PHC2300031,Y,1.0,Ba,2.0,Cu,2.8710000000000004,Co,0.129,,,,,,,,,,,O,7.0,,Y1.0Ba2.0Cu2.8710000000000004Co0.129O7.0
4802,Y1Ba2Cu3O7.01,YBa2Cu3O7,Y123,89.5,3.823,3.883,11.68,PHC2300177,Y,1.0,Ba,2.0,Cu,3.0,,,,,,,,,,,,,O,7.01,7.01,Y1.0Ba2.0Cu3.0O7.01
4803,Y1Ba2Cu3O6.84,YBa2Cu3O7,Y123,67.0,3.8280000000000003,3.8819999999999997,11.714,PHC2300177,Y,1.0,Ba,2.0,Cu,3.0,,,,,,,,,,,,,O,6.84,6.84,Y1.0Ba2.0Cu3.0O6.84
4804,Y1Ba2Cu3O6.63,YBa2Cu3O7,Y123,51.0,3.835,3.877,11.732999999999999,PHC2300177,Y,1.0,Ba,2.0,Cu,3.0,,,,,,,,,,,,,O,6.63,6.63,Y1.0Ba2.0Cu3.0O6.63
4807,Tl1Ba2Ca3Cu4O11,TlBa2Ca3Cu4O11,Tl1234,114.0,3.8480000000000003,,19.0,PHC2300153,Tl,1.0,Ba,2.0,Ca,3.0,Cu,4.0,,,,,,,,,,,O,11.0,,Tl1.0Ba2.0Ca3.0Cu4.0O11.0
4808,Bi1.95Sr1.85La0.2Cu1O4,"Bi2(Sr,La)2CuO4",Bi2201,27.0,,,,PHC2250173,Bi,1.95,Sr,1.85,La,0.2,Cu,1.0,,,,,,,,,,,O,4.0,,Bi1.95Sr1.85La0.2Cu1.0O4.0
4809,Bi1.95Sr1.75La0.3Cu1O4,"Bi2(Sr,La)2CuO4",Bi2201,33.0,,,,PHC2250173,Bi,1.95,Sr,1.75,La,0.3,Cu,1.0,,,,,,,,,,,O,4.0,,Bi1.95Sr1.75La0.3Cu1.0O4.0
4810,Bi1.95Sr1.65La0.4Cu1O4,"Bi2(Sr,La)2CuO4",Bi2201,36.0,,,,PHC2250173,Bi,1.95,Sr,1.65,La,0.4,Cu,1.0,,,,,,,,,,,O,4.0,,Bi1.95Sr1.65La0.4Cu1.0O4.0
4811,Bi1.95Sr1.45La0.6Cu1O4,"Bi2(Sr,La)2CuO4",Bi2201,24.0,,,,PHC2250173,Bi,1.95,Sr,1.45,La,0.6,Cu,1.0,,,,,,,,,,,O,4.0,,Bi1.95Sr1.45La0.6Cu1.0O4.0
4812,Bi1.95Sr1.25La0.8Cu1O4,"Bi2(Sr,La)2CuO4",Bi2201,19.0,,,,PHC2250173,Bi,1.95,Sr,1.25,La,0.8,Cu,1.0,,,,,,,,,,,O,4.0,,Bi1.95Sr1.25La0.8Cu1.0O4.0
4813,Bi1.95Sr1.85Pr0.2Cu1O4,"Bi2(Sr,Pr)2CuO4",Bi2201,28.0,,,,PHC2250173,Bi,1.95,Sr,1.85,Pr,0.2,Cu,1.0,,,,,,,,,,,O,4.0,,Bi1.95Sr1.85Pr0.2Cu1.0O4.0
4814,Bi1.95Sr1.75Pr0.3Cu1O4,"Bi2(Sr,Pr)2CuO4",Bi2201,32.0,,,,PHC2250173,Bi,1.95,Sr,1.75,Pr,0.3,Cu,1.0,,,,,,,,,,,O,4.0,,Bi1.95Sr1.75Pr0.3Cu1.0O4.0
4815,Bi1.95Sr1.65Pr0.4Cu1O4,"Bi2(Sr,Pr)2CuO4",Bi2201,35.0,,,,PHC2250173,Bi,1.95,Sr,1.65,Pr,0.4,Cu,1.0,,,,,,,,,,,O,4.0,,Bi1.95Sr1.65Pr0.4Cu1.0O4.0
4816,Bi1.95Sr1.45Pr0.6Cu1O4,"Bi2(Sr,Pr)2CuO4",Bi2201,22.0,,,,PHC2250173,Bi,1.95,Sr,1.45,Pr,0.6,Cu,1.0,,,,,,,,,,,O,4.0,,Bi1.95Sr1.45Pr0.6Cu1.0O4.0
4817,Bi1.95Sr1.25Pr0.8Cu1O4,"Bi2(Sr,Pr)2CuO4",Bi2201,17.0,,,,PHC2250173,Bi,1.95,Sr,1.25,Pr,0.8,Cu,1.0,,,,,,,,,,,O,4.0,,Bi1.95Sr1.25Pr0.8Cu1.0O4.0
4818,Bi1.95Sr1.85Nd0.2Cu1O4,"Bi2(Sr,Nd)2CuO4",Bi2201,26.0,,,,PHC2250173,Bi,1.95,Sr,1.85,Nd,0.2,Cu,1.0,,,,,,,,,,,O,4.0,,Bi1.95Sr1.85Nd0.2Cu1.0O4.0
4819,Bi1.95Sr1.75Nd0.3Cu1O4,"Bi2(Sr,Nd)2CuO4",Bi2201,30.0,,,,PHC2250173,Bi,1.95,Sr,1.75,Nd,0.3,Cu,1.0,,,,,,,,,,,O,4.0,,Bi1.95Sr1.75Nd0.3Cu1.0O4.0
4820,Bi1.95Sr1.65Nd0.4Cu1O4,"Bi2(Sr,Nd)2CuO4",Bi2201,35.0,,,,PHC2250173,Bi,1.95,Sr,1.65,Nd,0.4,Cu,1.0,,,,,,,,,,,O,4.0,,Bi1.95Sr1.65Nd0.4Cu1.0O4.0
4821,Bi1.95Sr1.45Nd0.6Cu1O4,"Bi2(Sr,Nd)2CuO4",Bi2201,18.0,,,,PHC2250173,Bi,1.95,Sr,1.45,Nd,0.6,Cu,1.0,,,,,,,,,,,O,4.0,,Bi1.95Sr1.45Nd0.6Cu1.0O4.0
4822,Bi1.6Pb0.4Sr1.6La0.4Cu1O4,"(Bi,Pb)2(Sr,La)2CuO4",Bi2201,36.0,,,,PHC2250173,Bi,1.6,Pb,0.4,Sr,1.6,La,0.4,Cu,1.0,,,,,,,,,O,4.0,,Bi1.6Pb0.4Sr1.6La0.4Cu1.0O4.0
4823,Yb1Ba2Cu3O6.95,YbBa2Cu3O7,Y123,88.4,3.8,3.866,11.634,PHC2290239,Yb,1.0,Ba,2.0,Cu,3.0,,,,,,,,,,,,,O,6.95,6.95,Yb1.0Ba2.0Cu3.0O6.95
4824,Yb0.95Pr0.05Ba2Cu3O6.9,"(Yb,Pr)Ba2Cu3O7",Y123,89.1,3.801,3.87,11.64,PHC2290239,Yb,0.95,Pr,0.05,Ba,2.0,Cu,3.0,,,,,,,,,,,O,6.9,6.9,Yb0.95Pr0.05Ba2.0Cu3.0O6.9
4825,Yb0.9Pr0.1Ba2Cu3O6.92,"(Yb,Pr)Ba2Cu3O7",Y123,88.0,3.803,3.878,11.655,PHC2290239,Yb,0.9,Pr,0.1,Ba,2.0,Cu,3.0,,,,,,,,,,,O,6.92,6.92,Yb0.9Pr0.1Ba2.0Cu3.0O6.92
4826,Yb0.8Pr0.2Ba2Cu3O6.88,"(Yb,Pr)Ba2Cu3O7",Y123,79.9,3.8089999999999997,3.8810000000000002,11.65,PHC2290239,Yb,0.8,Pr,0.2,Ba,2.0,Cu,3.0,,,,,,,,,,,O,6.88,6.88,Yb0.8Pr0.2Ba2.0Cu3.0O6.88
4827,Yb0.7Pr0.3Ba2Cu3O6.87,"(Yb,Pr)Ba2Cu3O7",Y123,67.2,3.812,3.886,11.648,PHC2290239,Yb,0.7,Pr,0.3,Ba,2.0,Cu,3.0,,,,,,,,,,,O,6.87,6.87,Yb0.7Pr0.3Ba2.0Cu3.0O6.87
4828,Yb0.6Pr0.4Ba2Cu3O6.91,"(Yb,Pr)Ba2Cu3O7",Y123,50.5,3.8169999999999997,3.888,11.679,PHC2290239,Yb,0.6,Pr,0.4,Ba,2.0,Cu,3.0,,,,,,,,,,,O,6.91,6.91,Yb0.6Pr0.4Ba2.0Cu3.0O6.91
4829,Yb0.5Pr0.5Ba2Cu3O6.9,"(Yb,Pr)Ba2Cu3O7",Y123,34.8,3.822,3.8939999999999997,11.699000000000002,PHC2290239,Yb,0.5,Pr,0.5,Ba,2.0,Cu,3.0,,,,,,,,,,,O,6.9,6.9,Yb0.5Pr0.5Ba2.0Cu3.0O6.9
4830,Yb0.45Pr0.55Ba2Cu3O6.92,"(Yb,Pr)Ba2Cu3O7",Y123,18.3,3.83,3.897,11.7,PHC2290239,Yb,0.45,Pr,0.55,Ba,2.0,Cu,3.0,,,,,,,,,,,O,6.92,6.92,Yb0.45Pr0.55Ba2.0Cu3.0O6.92
4833,La1.83Sr0.17Cu1O4,"(La,Sr)2CuO4",T,36.4,,,,PHC2270160,La,1.83,Sr,0.17,Cu,1.0,,,,,,,,,,,,,O,4.0,,La1.83Sr0.17Cu1.0O4.0
4834,La1.83Sr0.17Cu0.98Ni0.02O4,"(La,Sr)2(Cu,Ni)O4",T,22.8,,,,PHC2270160,La,1.83,Sr,0.17,Cu,0.98,Ni,0.02,,,,,,,,,,,O,4.0,,La1.83Sr0.17Cu0.98Ni0.02O4.0
4835,La1.83Sr0.17Cu0.97Ni0.03O4,"(La,Sr)2(Cu,Ni)O4",T,15.2,,,,PHC2270160,La,1.83,Sr,0.17,Cu,0.97,Ni,0.03,,,,,,,,,,,O,4.0,,La1.83Sr0.17Cu0.97Ni0.03O4.0
4836,La1.83Sr0.17Cu0.65Ni0.35O4,"(La,Sr)2(Cu,Ni)O4",T,13.5,,,,PHC2270160,La,1.83,Sr,0.17,Cu,0.65,Ni,0.35,,,,,,,,,,,O,4.0,,La1.83Sr0.17Cu0.65Ni0.35O4.0
4838,La1.8Sr0.2Cu1O4,"(La,Sr)2CuO4",T,28.0,,,,PHC2270160,La,1.8,Sr,0.2,Cu,1.0,,,,,,,,,,,,,O,4.0,,La1.8Sr0.2Cu1.0O4.0
4839,La1.8Sr0.2Cu0.99Ni0.01O4,"(La,Sr)2(Cu,Ni)O4",T,23.4,,,,PHC2270160,La,1.8,Sr,0.2,Cu,0.99,Ni,0.01,,,,,,,,,,,O,4.0,,La1.8Sr0.2Cu0.99Ni0.01O4.0
4840,La1.8Sr0.2Cu0.98Ni0.02O4,"(La,Sr)2(Cu,Ni)O4",T,16.8,,,,PHC2270160,La,1.8,Sr,0.2,Cu,0.98,Ni,0.02,,,,,,,,,,,O,4.0,,La1.8Sr0.2Cu0.98Ni0.02O4.0
4841,La1.8Sr0.2Cu0.97Ni0.03O4,"(La,Sr)2(Cu,Ni)O4",T,10.9,,,,PHC2270160,La,1.8,Sr,0.2,Cu,0.97,Ni,0.03,,,,,,,,,,,O,4.0,,La1.8Sr0.2Cu0.97Ni0.03O4.0
4844,La1.9Sr0.1Cu1O4,"(La,Sr)2CuO4",T,29.4,,,,PHC2270160,La,1.9,Sr,0.1,Cu,1.0,,,,,,,,,,,,,O,4.0,,La1.9Sr0.1Cu1.0O4.0
4845,La1.9Sr0.1Cu0.99Ni0.01O4,"(La,Sr)2(Cu,Ni)O4",T,11.5,,,,PHC2270160,La,1.9,Sr,0.1,Cu,0.99,Ni,0.01,,,,,,,,,,,O,4.0,,La1.9Sr0.1Cu0.99Ni0.01O4.0
4847,La0.75Sr0.25Cu1O4,"(La,Sr)2CuO4",T,14.4,,,,PHC2270160,La,0.75,Sr,0.25,Cu,1.0,,,,,,,,,,,,,O,4.0,,La0.75Sr0.25Cu1.0O4.0
4855,La1.9Sr0.1Cu1O4,"(La,Sr)2CuO4",T,27.8,,,,PHC2270160,La,1.9,Sr,0.1,Cu,1.0,,,,,,,,,,,,,O,4.0,,La1.9Sr0.1Cu1.0O4.0
4856,La1.85Sr0.15Cu1O4,"(La,Sr)2CuO4",T,37.0,,,,PHC2270160,La,1.85,Sr,0.15,Cu,1.0,,,,,,,,,,,,,O,4.0,,La1.85Sr0.15Cu1.0O4.0
4857,La1.83Sr0.17Cu1O4,"(La,Sr)2CuO4",T,37.2,,,,PHC2270160,La,1.83,Sr,0.17,Cu,1.0,,,,,,,,,,,,,O,4.0,,La1.83Sr0.17Cu1.0O4.0
4858,La1.8Sr0.2Cu1O4,"(La,Sr)2CuO4",T,31.4,,,,PHC2270160,La,1.8,Sr,0.2,Cu,1.0,,,,,,,,,,,,,O,4.0,,La1.8Sr0.2Cu1.0O4.0
4859,La1.75Sr0.25Cu1O4,"(La,Sr)2CuO4",T,16.8,,,,PHC2270160,La,1.75,Sr,0.25,Cu,1.0,,,,,,,,,,,,,O,4.0,,La1.75Sr0.25Cu1.0O4.0
4861,La1.9Sr0.1Cu0.99Ni0.01O4,"(La,Sr)2(Cu,Ni)O4",T,13.1,,,,PHC2270160,La,1.9,Sr,0.1,Cu,0.99,Ni,0.01,,,,,,,,,,,O,4.0,,La1.9Sr0.1Cu0.99Ni0.01O4.0
4862,La1.83Sr0.17Cu0.99Ni0.01O4,"(La,Sr)2(Cu,Ni)O4",T,31.2,,,,PHC2270160,La,1.83,Sr,0.17,Cu,0.99,Ni,0.01,,,,,,,,,,,O,4.0,,La1.83Sr0.17Cu0.99Ni0.01O4.0
4863,La1.8Sr0.2Cu0.99Ni0.01O4,"(La,Sr)2(Cu,Ni)O4",T,24.5,,,,PHC2270160,La,1.8,Sr,0.2,Cu,0.99,Ni,0.01,,,,,,,,,,,O,4.0,,La1.8Sr0.2Cu0.99Ni0.01O4.0
4864,C1Ba3Ca3Cu5O13,"(Cu,C)2Ba3Ca3Cu4O13",Cu2334,113.0,3.855,,21.87,PHC2270095,C,1.0,Ba,3.0,Ca,3.0,Cu,5.0,,,,,,,,,,,O,13.0,,C1.0Ba3.0Ca3.0Cu5.0O13.0
4865,C1Ba3Ca3Cu5O13,"(Cu,C)2Ba3Ca3Cu4O13",Cu2334,110.0,3.8569999999999998,,25.066999999999997,PHC2270095,C,1.0,Ba,3.0,Ca,3.0,Cu,5.0,,,,,,,,,,,O,13.0,,C1.0Ba3.0Ca3.0Cu5.0O13.0
4866,Hg0.5Tl0.5Ba2Ca0.86Sr0.14Cu2O6+z,"(Hg,Tl)Ba2(Ca,Sr)Cu2O6",Hg1212,122.0,3.85,,12.655,PHC2310004,Hg,0.5,Tl,0.5,Ba,2.0,Ca,0.86,Sr,0.14,Cu,2.0,,,,,,,O,6.0,,Hg0.5Tl0.5Ba2.0Ca0.86Sr0.14Cu2.0O6.0
4867,Hg0.5Tl0.5Ba2Ca0.86Sr0.14Cu2O6+z,"(Hg,Tl)Ba2(Ca,Sr)Cu2O6",Hg1212,100.0,,,,PHC2310004,Hg,0.5,Tl,0.5,Ba,2.0,Ca,0.86,Sr,0.14,Cu,2.0,,,,,,,O,6.0,,Hg0.5Tl0.5Ba2.0Ca0.86Sr0.14Cu2.0O6.0
4868,Sm1Ba2Cu3O6.85,SmBa2Cu3O7,Y123,90.4,,,,PHC2300354,Sm,1.0,Ba,2.0,Cu,3.0,,,,,,,,,,,,,O,6.85,6.85,Sm1.0Ba2.0Cu3.0O6.85
4869,Sm1Ba2Cu3O6.73,SmBa2Cu3O7,Y123,45.0,,,,PHC2300354,Sm,1.0,Ba,2.0,Cu,3.0,,,,,,,,,,,,,O,6.73,6.73,Sm1.0Ba2.0Cu3.0O6.73
4871,Sm1.27Ba1.73Cu3O7.05,"Sm(Ba,Sm)2Cu3O7",Y123,50.0,,,,PHC2300354,Sm,1.27,Ba,1.73,Cu,3.0,,,,,,,,,,,,,O,7.05,7.05,Sm1.27Ba1.73Cu3.0O7.05
4873,Tm1.83Ca0.17Cu1O3.99,"(Tm,Ca)2CuO4",T',30.0,3.8310000000000004,,11.642000000000001,PHC2300385,Tm,1.83,Ca,0.17,Cu,1.0,,,,,,,,,,,,,O,3.99,3.99,Tm1.83Ca0.17Cu1.0O3.99
4878,Y0.7Ca0.3Sr2Cu2.5Se0.5O7-z,"(Y,Ca)Sr2(Cu,Se)3O7",Y123,45.0,3.8480000000000003,3.86,11.390999999999998,PHC2310109,Y,0.7,Ca,0.3,Sr,2.0,Cu,2.5,Se,0.5,,,,,,,,,O,7.0,,Y0.7Ca0.3Sr2.0Cu2.5Se0.5O7.0
4884,Tl1.7Ba2Cu1O6,Tl2Ba2CuO6,Tl2201,24.0,3.867,,23.175,PHC2310161,Tl,1.7,Ba,2.0,Cu,1.0,,,,,,,,,,,,,O,6.0,,Tl1.7Ba2.0Cu1.0O6.0
4885,Tl1.8Ba2Ca0.85Cu2.2O8,Tl2Ba2CaCu2O8,Tl2212,104.0,3.8569999999999998,,29.35,PHC2310161,Tl,1.8,Ba,2.0,Ca,0.85,Cu,2.2,,,,,,,,,,,O,8.0,,Tl1.8Ba2.0Ca0.85Cu2.2O8.0
4893,Y1Ba2Cu3O6.95,YBa2Cu3O7,Y123,92.74,,,,PRL0731845,Y,1.0,Ba,2.0,Cu,3.0,,,,,,,,,,,,,O,6.95,6.95,Y1.0Ba2.0Cu3.0O6.95
4894,Hg0.67Bi0.33Sr2Y0.67Ca0.33Cu2O6+z,"(Hg,Bi)Sr2(Y,Ca)Cu2O6",Hg1212,77.5,3.81,,12.015999999999998,PHC2280190,Hg,0.67,Bi,0.33,Sr,2.0,Y,0.67,Ca,0.33,Cu,2.0,,,,,,,O,6.0,,Hg0.67Bi0.33Sr2.0Y0.67Ca0.33Cu2.0O6.0
4895,Bi1.95Sr1.65La0.4Cu1O6+z,"(Bi,La)2(Sr,La)2CuO6",Bi2201,13.0,,,,PHC2280115,Bi,1.95,Sr,1.65,La,0.4,Cu,1.0,,,,,,,,,,,O,6.0,,Bi1.95Sr1.65La0.4Cu1.0O6.0
4896,Bi2.1Sr1.9Ca1Cu2O8+z,Bi2Sr2CaCu2O8,Bi2212,85.0,,,30.8,PHC2250235,Bi,2.1,Sr,1.9,Ca,1.0,Cu,2.0,,,,,,,,,,,O,8.0,,Bi2.1Sr1.9Ca1.0Cu2.0O8.0
4897,Bi2Sr2Ca0.7Yb0.3Cu2O8+z,"Bi2Sr2(Ca,Yb)Cu2O8",Bi2212,89.0,,,30.5,PHC2250235,Bi,2.0,Sr,2.0,Ca,0.7,Yb,0.3,Cu,2.0,,,,,,,,,O,8.0,,Bi2.0Sr2.0Ca0.7Yb0.3Cu2.0O8.0
4898,Bi2Pb0.25Sr1.75Ca1Cu2O8+z,"Bi2(Sr,Pb)2CaCu2O8",Bi2212,77.0,,,30.75,PHC2250235,Bi,2.0,Pb,0.25,Sr,1.75,Ca,1.0,Cu,2.0,,,,,,,,,O,8.0,,Bi2.0Pb0.25Sr1.75Ca1.0Cu2.0O8.0
4899,Y1Sr2Cu2.7Ti0.3O7.224,"YSr2(Cu,Ti)3O7",Y123,35.0,3.8110000000000004,,11.459000000000001,PHC2260037,Y,1.0,Sr,2.0,Cu,2.7,Ti,0.3,,,,,,,,,,,O,7.224,7.224,Y1.0Sr2.0Cu2.7Ti0.3O7.224
4900,Y1Sr2Cu2.7Ti0.3O7.152,"YSr2(Cu,Ti)3O7",Y123,23.0,3.8160000000000003,,11.482999999999999,PHC2260037,Y,1.0,Sr,2.0,Cu,2.7,Ti,0.3,,,,,,,,,,,O,7.152,7.152,Y1.0Sr2.0Cu2.7Ti0.3O7.152
4901,Y1Sr2Cu2.7Ti0.3O7.144,"YSr2(Cu,Ti)3O7",Y123,12.0,3.815,,11.477,PHC2260037,Y,1.0,Sr,2.0,Cu,2.7,Ti,0.3,,,,,,,,,,,O,7.144,7.144,Y1.0Sr2.0Cu2.7Ti0.3O7.144
4905,C0.47Sr2Ca0.35Y0.65Cu2.48O6.96,"(C,Cu)(Sr,Ca)2(Y,Ca,Sr)Cu2O7",C1212,40.0,3.833,3.853,11.119000000000002,PHC2300089,C,0.47,Sr,2.0,Ca,0.35,Y,0.65,Cu,2.48,,,,,,,,,O,6.96,6.96,C0.47Sr2.0Ca0.35Y0.65Cu2.48O6.96
4906,C0.48Sr2Ca0.4Y0.6Cu2.46O6.97,"(C,Cu)(Sr,Ca)2(Y,Ca,Sr)Cu2O7",C1212,41.1,3.8310000000000004,3.8510000000000004,11.116,PHC2300089,C,0.48,Sr,2.0,Ca,0.4,Y,0.6,Cu,2.46,,,,,,,,,O,6.97,6.97,C0.48Sr2.0Ca0.4Y0.6Cu2.46O6.97
4907,C0.5Sr2.01Ca0.44Y0.55Cu2.44O6.94,"(C,Cu)(Sr,Ca)2(Y,Ca,Sr)Cu2O7",C1212,45.5,3.833,3.85,11.116,PHC2300089,C,0.5,Sr,2.01,Ca,0.44,Y,0.55,Cu,2.44,,,,,,,,,O,6.94,6.94,C0.5Sr2.01Ca0.44Y0.55Cu2.44O6.94
4908,C0.51Sr2Ca0.5Y0.5Cu2.42O6.92,"(C,Cu)(Sr,Ca)2(Y,Ca,Sr)Cu2O7",C1212,48.9,3.8339999999999996,3.8489999999999998,11.107999999999999,PHC2300089,C,0.51,Sr,2.0,Ca,0.5,Y,0.5,Cu,2.42,,,,,,,,,O,6.92,6.92,C0.51Sr2.0Ca0.5Y0.5Cu2.42O6.92
4909,C0.53Sr1.99Ca0.56Y0.45Cu2.39O6.94,"(C,Cu)(Sr,Ca)2(Y,Ca,Sr)Cu2O7",C1212,54.2,3.8310000000000004,3.8480000000000003,11.107999999999999,PHC2300089,C,0.53,Sr,1.99,Ca,0.56,Y,0.45,Cu,2.39,,,,,,,,,O,6.94,6.94,C0.53Sr1.99Ca0.56Y0.45Cu2.39O6.94
4910,C0.54Sr2Ca0.6Y0.4Cu2.38O6.89,"(C,Cu)(Sr,Ca)2(Y,Ca,Sr)Cu2O7",C1212,56.7,3.835,3.8489999999999998,11.074000000000002,PHC2300089,C,0.54,Sr,2.0,Ca,0.6,Y,0.4,Cu,2.38,,,,,,,,,O,6.89,6.89,C0.54Sr2.0Ca0.6Y0.4Cu2.38O6.89
4911,C0.55Sr2.03Ca0.62Y0.35Cu2.35O6.79,"(C,Cu)(Sr,Ca)2(Y,Ca,Sr)Cu2O7",C1212,60.0,3.8360000000000003,3.853,11.009,PHC2300089,C,0.55,Sr,2.03,Ca,0.62,Y,0.35,Cu,2.35,,,,,,,,,O,6.79,6.79,C0.55Sr2.03Ca0.62Y0.35Cu2.35O6.79
4912,C0.57Sr2Ca0.7Y0.3Cu2.33O6.78,"(C,Cu)(Sr,Ca)2(Y,Ca,Sr)Cu2O7",C1212,60.3,3.838,3.858,10.972999999999999,PHC2300089,C,0.57,Sr,2.0,Ca,0.7,Y,0.3,Cu,2.33,,,,,,,,,O,6.78,6.78,C0.57Sr2.0Ca0.7Y0.3Cu2.33O6.78
4917,Hg1Ba2Ca1Cu2O6.24,HgBa2CaCu2O6,Hg1212,126.0,3.855,,12.665,PHC2160029,Hg,1.0,Ba,2.0,Ca,1.0,Cu,2.0,,,,,,,,,,,O,6.24,6.24,Hg1.0Ba2.0Ca1.0Cu2.0O6.24
4918,Hg1Ba2Ca1Cu2O6.08,HgBa2CaCu2O6,Hg1212,92.0,3.863,,12.698,PHC2160029,Hg,1.0,Ba,2.0,Ca,1.0,Cu,2.0,,,,,,,,,,,O,6.08,6.08,Hg1.0Ba2.0Ca1.0Cu2.0O6.08
4930,Y1Ba2Cu2.7In0.3O6.9,"YBa2(Cu,In)3O7",Y123,90.0,,,,SSC0850037,Y,1.0,Ba,2.0,Cu,2.7,In,0.3,,,,,,,,,,,O,6.9,6.9,Y1.0Ba2.0Cu2.7In0.3O6.9
4946,Dy1Ba1Sr1Cu3O6.9,"Dy(Ba,Sr)2Cu3O7",Y123,77.05,,,,PHC2250051,Dy,1.0,Ba,1.0,Sr,1.0,Cu,3.0,,,,,,,,,,,O,6.9,6.9,Dy1.0Ba1.0Sr1.0Cu3.0O6.9
4947,Dy1Ba1Sr1Cu3O6.7,"Dy(Ba,Sr)2Cu3O7",Y123,29.9,,,,PHC2250051,Dy,1.0,Ba,1.0,Sr,1.0,Cu,3.0,,,,,,,,,,,O,6.7,6.7,Dy1.0Ba1.0Sr1.0Cu3.0O6.7
4948,Dy1Ba1Sr1Cu3O6.6,"Dy(Ba,Sr)2Cu3Oz",Y123,14.85,,,,PHC2250051,Dy,1.0,Ba,1.0,Sr,1.0,Cu,3.0,,,,,,,,,,,O,6.6,6.6,Dy1.0Ba1.0Sr1.0Cu3.0O6.6
4950,Dy1Ba1.5Sr0.5Cu3O6.9,"Dy(Ba,Sr)2Cu3O7",Y123,86.3,,,,PHC2250051,Dy,1.0,Ba,1.5,Sr,0.5,Cu,3.0,,,,,,,,,,,O,6.9,6.9,Dy1.0Ba1.5Sr0.5Cu3.0O6.9
4951,Y1Ba2Cu2.9Fe0.1O7,"YBa2(Cu,Fe)3O7",Y123,80.5,3.861,,11.669,PHC2330061,Y,1.0,Ba,2.0,Cu,2.9,Fe,0.1,,,,,,,,,,,O,7.0,7.0,Y1.0Ba2.0Cu2.9Fe0.1O7.0
4952,Y1Ba2Cu2.9Fe0.1O6.8,"YBa2(Cu,Fe)3O7",Y123,48.0,3.864,,11.700999999999999,PHC2330061,Y,1.0,Ba,2.0,Cu,2.9,Fe,0.1,,,,,,,,,,,O,6.8,6.8,Y1.0Ba2.0Cu2.9Fe0.1O6.8
4953,Y1Ba2Cu2.9Fe0.1O6.72,"YBa2(Cu,Fe)3O7",Y123,33.0,3.864,,11.719000000000001,PHC2330061,Y,1.0,Ba,2.0,Cu,2.9,Fe,0.1,,,,,,,,,,,O,6.72,6.72,Y1.0Ba2.0Cu2.9Fe0.1O6.72
4956,Y1Ba2Cu2.9Ni0.1O7,"YBa2(Cu,Ni)3O7",Y123,81.5,3.822,3.888,11.665,PHC2330061,Y,1.0,Ba,2.0,Cu,2.9,Ni,0.1,,,,,,,,,,,O,7.0,7.0,Y1.0Ba2.0Cu2.9Ni0.1O7.0
4957,Y1Ba2Cu2.9Ni0.1O6.88,"YBa2(Cu,Ni)3O7",Y123,69.5,,,,PHC2330061,Y,1.0,Ba,2.0,Cu,2.9,Ni,0.1,,,,,,,,,,,O,6.88,6.88,Y1.0Ba2.0Cu2.9Ni0.1O6.88
4958,Y1Ba2Cu2.9Ni0.1O6.85,"YBa2(Cu,Ni)3O7",Y123,54.5,3.825,3.889,11.684000000000001,PHC2330061,Y,1.0,Ba,2.0,Cu,2.9,Ni,0.1,,,,,,,,,,,O,6.85,6.85,Y1.0Ba2.0Cu2.9Ni0.1O6.85
4959,Y1Ba2Cu2.9Ni0.1O6.77,"YBa2(Cu,Ni)3O7",Y123,44.0,3.8280000000000003,3.887,11.682,PHC2330061,Y,1.0,Ba,2.0,Cu,2.9,Ni,0.1,,,,,,,,,,,O,6.77,6.77,Y1.0Ba2.0Cu2.9Ni0.1O6.77
4960,Y1Ba2Cu2.9Ni0.1O6.71,"YBa2(Cu,Ni)3O7",Y123,29.0,3.833,3.887,11.682,PHC2330061,Y,1.0,Ba,2.0,Cu,2.9,Ni,0.1,,,,,,,,,,,O,6.71,6.71,Y1.0Ba2.0Cu2.9Ni0.1O6.71
4961,Y1Ba2Cu2.9Ni0.1O6.61,"YBa2(Cu,Ni)3O7",Y123,20.5,3.839,3.8810000000000002,11.722000000000001,PHC2330061,Y,1.0,Ba,2.0,Cu,2.9,Ni,0.1,,,,,,,,,,,O,6.61,6.61,Y1.0Ba2.0Cu2.9Ni0.1O6.61
4964,Y1Ba2Cu2.9Zn0.1O7,"YBa2(Cu,Zn)3O7",Y123,51.5,3.825,3.891,11.674000000000001,PHC2330061,Y,1.0,Ba,2.0,Cu,2.9,Zn,0.1,,,,,,,,,,,O,7.0,7.0,Y1.0Ba2.0Cu2.9Zn0.1O7.0
4965,Y1Ba2Cu2.9Zn0.1O6.99,"YBa2(Cu,Zn)3O7",Y123,43.5,3.826,3.889,11.677999999999999,PHC2330061,Y,1.0,Ba,2.0,Cu,2.9,Zn,0.1,,,,,,,,,,,O,6.99,6.99,Y1.0Ba2.0Cu2.9Zn0.1O6.99
4966,Y1Ba2Cu2.9Zn0.1O6.93,"YBa2(Cu,Zn)3O7",Y123,23.0,3.8280000000000003,3.89,11.687000000000001,PHC2330061,Y,1.0,Ba,2.0,Cu,2.9,Zn,0.1,,,,,,,,,,,O,6.93,6.93,Y1.0Ba2.0Cu2.9Zn0.1O6.93
4983,Nd1Ba2Cu3O6.81,"Nd(Ba,Nd)2Cu3O7",Y123,91.7,3.863,3.9160000000000004,11.745,PHC2250025,Nd,1.0,Ba,2.0,Cu,3.0,,,,,,,,,,,,,O,6.81,6.81,Nd1.0Ba2.0Cu3.0O6.81
4984,Nd1.2Ba1.8Cu3O6.91,"Nd(Ba,Nd)2Cu3O7",Y123,47.6,3.89,,11.684000000000001,PHC2250025,Nd,1.2,Ba,1.8,Cu,3.0,,,,,,,,,,,,,O,6.91,6.91,Nd1.2Ba1.8Cu3.0O6.91
4996,Y1Ba2Cu2.85Ni0.075Zn0.075O7-z,"YBa2(CU,Ni,Zn)3O7",Y123,58.0,,,,PR05013744,Y,1.0,Ba,2.0,Cu,2.85,Ni,0.075,Zn,0.075,,,,,,,,,O,7.0,,Y1.0Ba2.0Cu2.85Ni0.075Zn0.075O7.0
4997,Y1Ba2Cu2.85Ni0.101Zn0.049O7-z,"YBa2(Cu,Ni,Zn)3O7",Y123,62.0,,,,PR05013744,Y,1.0,Ba,2.0,Cu,2.85,Ni,0.10099999999999999,Zn,0.049,,,,,,,,,O,7.0,,Y1.0Ba2.0Cu2.85Ni0.10099999999999999Zn0.049O7.0
4998,Y1Ba2Cu2.85Ni0.124Zn0.025O7-z,"YBa2(Cu,Ni,Zn)3O7",Y123,64.6,,,,PR05013744,Y,1.0,Ba,2.0,Cu,2.85,Ni,0.124,Zn,0.025,,,,,,,,,O,7.0,,Y1.0Ba2.0Cu2.85Ni0.124Zn0.025O7.0
4999,Y1Ba2Cu285Ni0.15O7-z,"YBa2(cu,Ni)3O7",Y123,73.4,,,,PR05013744,Y,1.0,Ba,2.0,Cu,285.0,Ni,0.15,,,,,,,,,,,O,7.0,,Y1.0Ba2.0Cu285.0Ni0.15O7.0
5000,Y1Ba2Cu3O7-z,YBa2Cu3O7,Y123,87.7,,,,PR0478089,Y,1.0,Ba,2.0,Cu,3.0,,,,,,,,,,,,,O,7.0,,Y1.0Ba2.0Cu3.0O7.0
5001,BaKBi1O3,"(Ba,K)BiO3",BKBO,30.9,,,,SSC0850501,Ba,,K,,Bi,1.0,,,,,,,,,,,,,O,3.0,,BaKBi1.0O3.0
5002,BaKBi1O3,"(Ba,K)BiO3",BKBO,28.0,,,,SSC0850501,Ba,,K,,Bi,1.0,,,,,,,,,,,,,O,3.0,,BaKBi1.0O3.0
5003,BaKBi1O3,"(Ba,K)BiO3",BKBO,32.0,,,,SSC0850501,Ba,,K,,Bi,1.0,,,,,,,,,,,,,O,3.0,,BaKBi1.0O3.0
5004,Pr1.87Ce0.13Cu1O4-z,"(Pr,Ce)2CuO4",T',17.0,,,,SSC0870213,Pr,1.87,Ce,0.13,Cu,1.0,,,,,,,,,,,,,O,4.0,,Pr1.87Ce0.13Cu1.0O4.0
5005,Pr1.86Ce0.14Cu1O4-z,"(Pr,Ce)2CuO4",T',25.0,,,,SSC0870213,Pr,1.86,Ce,0.14,Cu,1.0,,,,,,,,,,,,,O,4.0,,Pr1.86Ce0.14Cu1.0O4.0
5006,Pr1.85Ce0.15Cu1O4-z,"(Pr,Ce)2CuO4",T',22.5,,,,SSC0870213,Pr,1.85,Ce,0.15,Cu,1.0,,,,,,,,,,,,,O,4.0,,Pr1.85Ce0.15Cu1.0O4.0
5007,Pr1.83Ce0.17Cu1O4-z,"(Pr,Ce)2CuO4",T',12.0,,,,SSC0870213,Pr,1.83,Ce,0.17,Cu,1.0,,,,,,,,,,,,,O,4.0,,Pr1.83Ce0.17Cu1.0O4.0
5008,Bi2Sr2Ca0.95Ce0.05Cu2O8,"Bi2Sr2(Ca,Ce)Cu2O8",Bi2212,80.0,,,,PR0481211,Bi,2.0,Sr,2.0,Ca,0.95,Ce,0.05,Cu,2.0,,,,,,,,,O,8.0,,Bi2.0Sr2.0Ca0.95Ce0.05Cu2.0O8.0
5009,Bi2Sr2Ca0.9Ce0.1Cu2O8,"Bi2Sr2(Ca,Ce)Cu2O8",Bi2212,75.455,,5.39,30.579,PR0481211,Bi,2.0,Sr,2.0,Ca,0.9,Ce,0.1,Cu,2.0,,,,,,,,,O,8.0,,Bi2.0Sr2.0Ca0.9Ce0.1Cu2.0O8.0
5010,Bi2Sr2Ca0.8Ce0.2Cu2O8,"Bi2Sr2(Ca,Ce)Cu2O8",Bi2212,17.0,5.369,5.38,30.521,PR0481211,Bi,2.0,Sr,2.0,Ca,0.8,Ce,0.2,Cu,2.0,,,,,,,,,O,8.0,,Bi2.0Sr2.0Ca0.8Ce0.2Cu2.0O8.0
5012,Bi2Sr2Ca1Cu2O8,Bi2Sr2CaCu2O8,Bi2212,89.3,,,30.674,PR0481211,Bi,2.0,Sr,2.0,Ca,1.0,Cu,2.0,,,,,,,,,,,O,8.0,,Bi2.0Sr2.0Ca1.0Cu2.0O8.0
5013,Bi2Sr2Ca0.95Pr0.05Cu2O8,"Bi2Sr2(Ca,Pr)Cu2O8",Bi2212,83.15,5.38,5.39,30.62,PR0481211,Bi,2.0,Sr,2.0,Ca,0.95,Pr,0.05,Cu,2.0,,,,,,,,,O,8.0,,Bi2.0Sr2.0Ca0.95Pr0.05Cu2.0O8.0
5014,Bi2Sr2Ca0.9Pr0.1Cu2O8,"Bi2Sr2(Ca,Pr)Cu2O8",Bi2212,60.5,5.37,,30.541999999999998,PR0481211,Bi,2.0,Sr,2.0,Ca,0.9,Pr,0.1,Cu,2.0,,,,,,,,,O,8.0,,Bi2.0Sr2.0Ca0.9Pr0.1Cu2.0O8.0
5015,Bi2Sr2Ca0.85Pr0.15Cu2O8,"Bi2Sr2(Ca,Pr)Cu2O8",Bi2212,68.35,5.37,5.38,30.498,PR0481211,Bi,2.0,Sr,2.0,Ca,0.85,Pr,0.15,Cu,2.0,,,,,,,,,O,8.0,,Bi2.0Sr2.0Ca0.85Pr0.15Cu2.0O8.0
5016,Bi2Sr2Ca0.8Pr0.2Cu2O8,"(Bi2Sr2(Ca,Pr)Cu2O8",Bi2212,58.45,,5.391,30.44,PR0481211,Bi,2.0,Sr,2.0,Ca,0.8,Pr,0.2,Cu,2.0,,,,,,,,,O,8.0,,Bi2.0Sr2.0Ca0.8Pr0.2Cu2.0O8.0
5017,Bi2Sr2Ca0.7Pr0.3Cu2O8,"Bi2Sr2(Ca,Pr)Cu2O8",Bi2212,30.3,5.3660000000000005,5.385,30.361,PR0481211,Bi,2.0,Sr,2.0,Ca,0.7,Pr,0.3,Cu,2.0,,,,,,,,,O,8.0,,Bi2.0Sr2.0Ca0.7Pr0.3Cu2.0O8.0
5018,Bi2Sr2Ca0.6Pr0.4Cu2O8,"Bi2Sr2(Ca,Pr)Cu2O8",Bi2212,43.4,,5.369,30.268,PR0481211,Bi,2.0,Sr,2.0,Ca,0.6,Pr,0.4,Cu,2.0,,,,,,,,,O,8.0,,Bi2.0Sr2.0Ca0.6Pr0.4Cu2.0O8.0
5031,Bi2.2Sr1.8Ca1Cu2O8+z,Bi2Sr2CaCu2O8,Bi2212,83.5,5.13,,30.54,PR0487712,Bi,2.2,Sr,1.8,Ca,1.0,Cu,2.0,,,,,,,,,,,O,8.0,,Bi2.2Sr1.8Ca1.0Cu2.0O8.0
5034,Y1Ba2Cu3.98Ni0.02O8,"YBa2(Cu,Ni)4O8",Y124,67.1,,,,PR0489803,Y,1.0,Ba,2.0,Cu,3.98,Ni,0.02,,,,,,,,,,,O,8.0,,Y1.0Ba2.0Cu3.98Ni0.02O8.0
5035,Y1Ba2Cu3.96Ni0.04O8,"YBa2(Cu,Ni)4O8",Y124,53.0,,,,PR0489803,Y,1.0,Ba,2.0,Cu,3.96,Ni,0.04,,,,,,,,,,,O,8.0,,Y1.0Ba2.0Cu3.96Ni0.04O8.0
5036,Y1Ba2Cu3.92Ni0.08O8,"YBa2(Cu,Ni)4O8",Y124,25.1,,,,PR0489803,Y,1.0,Ba,2.0,Cu,3.92,Ni,0.08,,,,,,,,,,,O,8.0,,Y1.0Ba2.0Cu3.92Ni0.08O8.0
5037,Y1Ba2Cu3.98Zn0.02O8,"YBa2(Cu,Zn)4O8",Y124,63.8,,,,PR0489803,Y,1.0,Ba,2.0,Cu,3.98,Zn,0.02,,,,,,,,,,,O,8.0,,Y1.0Ba2.0Cu3.98Zn0.02O8.0
5038,Y1Ba2Cu3.96Zn0.06O8,"YBa2(Cu,Zn)4O8",Y124,50.1,,,,PR0489803,Y,1.0,Ba,2.0,Cu,3.96,Zn,0.06,,,,,,,,,,,O,8.0,,Y1.0Ba2.0Cu3.96Zn0.06O8.0
5039,Y1Ba2Cu3.92Zn0.08O8,"YBa2(Cu,Zn)4O8",Y124,40.5,,,,PR0489803,Y,1.0,Ba,2.0,Cu,3.92,Zn,0.08,,,,,,,,,,,O,8.0,,Y1.0Ba2.0Cu3.92Zn0.08O8.0
5040,Y1Ba2Cu3.987Fe0.013O8,"YBa2(Cu,Fe)4O8",Y124,70.0,,,,PR0489803,Y,1.0,Ba,2.0,Cu,3.987,Fe,0.013000000000000001,,,,,,,,,,,O,8.0,,Y1.0Ba2.0Cu3.987Fe0.013000000000000001O8.0
5041,Y1Ba2Cu3.975Fe0.025O8,"YBa2(Cu,Fe)4O8",Y124,64.6,,,,PR0489803,Y,1.0,Ba,2.0,Cu,3.975,Fe,0.025,,,,,,,,,,,O,8.0,,Y1.0Ba2.0Cu3.975Fe0.025O8.0
5042,Y1Ba2Cu3.84Fe0.16O8,"YBa2(Cu,Fe)4O8",Y124,38.6,,,,PR0489803,Y,1.0,Ba,2.0,Cu,3.84,Fe,0.16,,,,,,,,,,,O,8.0,,Y1.0Ba2.0Cu3.84Fe0.16O8.0
5043,Y1Ba2Cu2.98Fe0.02O7,"YBa2(Cu,Fe)3O7",Y123,90.7,,,,PR0489803,Y,1.0,Ba,2.0,Cu,2.98,Fe,0.02,,,,,,,,,,,O,7.0,,Y1.0Ba2.0Cu2.98Fe0.02O7.0
5044,Y1Ba2Cu2.93Fe0.03O7,"YBa2(Cu,Fe)3O7",Y123,90.1,,,,PR0489803,Y,1.0,Ba,2.0,Cu,2.93,Fe,0.03,,,,,,,,,,,O,7.0,,Y1.0Ba2.0Cu2.93Fe0.03O7.0
5045,Y1Ba2Cu2.94Cu0.6O7,"YBa2(Cu,Fe)3O7",Y123,89.1,,,,PR0489803,Y,1.0,Ba,2.0,Cu,2.94,Cu,0.6,,,,,,,,,,,O,7.0,,Y1.0Ba2.0Cu2.94Cu0.6O7.0
5046,Y1Ba2Cu2.92Fe0.08O7,"YBa2(Cu,Fe)3O7",Y123,86.2,,,,PR0489803,Y,1.0,Ba,2.0,Cu,2.92,Fe,0.08,,,,,,,,,,,O,7.0,,Y1.0Ba2.0Cu2.92Fe0.08O7.0
5047,Y1Ba2Cu2.88Fe0.12O7,"YBa2(Cu,Fe)3O7",Y123,79.0,,,,PR0489803,Y,1.0,Ba,2.0,Cu,2.88,Fe,0.12,,,,,,,,,,,O,7.0,,Y1.0Ba2.0Cu2.88Fe0.12O7.0
5048,Y1Ba2Cu2.74Fe0.26O7,"YBa2(Cu,Fe)3O7",Y123,55.6,,,,PR0489803,Y,1.0,Ba,2.0,Cu,2.74,Fe,0.26,,,,,,,,,,,O,7.0,,Y1.0Ba2.0Cu2.74Fe0.26O7.0
5049,Y1Ba2Cu2.7Fe0.3O7,"YBa2(Cu,Fe)3O7",Y123,50.8,,,,PR0489803,Y,1.0,Ba,2.0,Cu,2.7,Fe,0.3,,,,,,,,,,,O,7.0,,Y1.0Ba2.0Cu2.7Fe0.3O7.0
5050,Y1Ba2Cu2.985Zn0.015O7,"YBa2(Cu,Zn)3O7",Y123,83.2,,,,PR0489803,Y,1.0,Ba,2.0,Cu,2.985,Zn,0.015,,,,,,,,,,,O,7.0,,Y1.0Ba2.0Cu2.985Zn0.015O7.0
5051,Y1Ba2Cu2.97Zn0.03O7,"YBa2(Cu,Zn)3O7",Y123,75.2,,,,PR0489803,Y,1.0,Ba,2.0,Cu,2.97,Zn,0.03,,,,,,,,,,,O,7.0,,Y1.0Ba2.0Cu2.97Zn0.03O7.0
5052,Y1Ba2Cu2.94Zn0.06O7,"YBa2(Cu,Zn)3O7",Y123,57.4,,,,PR0489803,Y,1.0,Ba,2.0,Cu,2.94,Zn,0.06,,,,,,,,,,,O,7.0,,Y1.0Ba2.0Cu2.94Zn0.06O7.0
5053,Y1Ba2Cu2.88Zn0.12O7,"YBa2(Cu,Zn)3O7",Y123,50.4,,,,PR0489803,Y,1.0,Ba,2.0,Cu,2.88,Zn,0.12,,,,,,,,,,,O,7.0,,Y1.0Ba2.0Cu2.88Zn0.12O7.0
5054,Y1Ba2Cu2.94Ni0.06O7,"YBa2(Cu,Ni)3O7",Y123,85.9,,,,PR0489803,Y,1.0,Ba,2.0,Cu,2.94,Ni,0.06,,,,,,,,,,,O,7.0,,Y1.0Ba2.0Cu2.94Ni0.06O7.0
5055,Y1Ba2Cu2.88Ni0.18O7,"YBa2(Cu,Ni)3O7",Y123,77.2,,,,PR0489803,Y,1.0,Ba,2.0,Cu,2.88,Ni,0.18,,,,,,,,,,,O,7.0,,Y1.0Ba2.0Cu2.88Ni0.18O7.0
5056,Y1Ba2Cu2.76Ni0.24O7,"YBa2(Cu,Ni)3O7",Y123,71.5,,,,PR0489803,Y,1.0,Ba,2.0,Cu,2.76,Ni,0.24,,,,,,,,,,,O,7.0,,Y1.0Ba2.0Cu2.76Ni0.24O7.0
5057,Bi2Sr2Ca1Cu1.99Fe0.01O8,"Bi2Sr2Ca(Cu,Fe)2O8",Bi2212,74.1,,,,PR0489803,Bi,2.0,Sr,2.0,Ca,1.0,Cu,1.99,Fe,0.01,,,,,,,,,O,8.0,,Bi2.0Sr2.0Ca1.0Cu1.99Fe0.01O8.0
5058,Bi2Sr2Ca1Cu1.98Fe0.02O8,"Bi2Sr2Ca(Cu,Fe)2O8",Bi2212,71.5,,,,PR0489803,Bi,2.0,Sr,2.0,Ca,1.0,Cu,1.98,Fe,0.02,,,,,,,,,O,8.0,,Bi2.0Sr2.0Ca1.0Cu1.98Fe0.02O8.0
5059,Bi2Sr2Ca1Cu1.96Fe0.04O8,"Bi2Sr2Ca(Cu,Fe)2O8",Bi2212,65.7,,,,PR0489803,Bi,2.0,Sr,2.0,Ca,1.0,Cu,1.96,Fe,0.04,,,,,,,,,O,8.0,,Bi2.0Sr2.0Ca1.0Cu1.96Fe0.04O8.0
5062,Y0.85Ca0.15Sr1.5Ba0.5Cu2.5B0.5O7,,Y123,35.5,,,,PHC2150191,Y,0.85,Ca,0.15,Sr,1.5,Ba,0.5,Cu,2.5,B,0.5,,,,,,,O,7.0,,Y0.85Ca0.15Sr1.5Ba0.5Cu2.5B0.5O7.0
5063,Y0.85Ca0.15Sr1Ba1Cu2.5B0.5O7,,Y123,43.6,,,,PHC2150191,Y,0.85,Ca,0.15,Sr,1.0,Ba,1.0,Cu,2.5,B,0.5,,,,,,,O,7.0,,Y0.85Ca0.15Sr1.0Ba1.0Cu2.5B0.5O7.0
5064,Y0.85Ca0.15Sr0.5Ba1.5Cu2.5B0.5O7,,Y123,55.6,,,,PHC2150191,Y,0.85,Ca,0.15,Sr,0.5,Ba,1.5,Cu,2.5,B,0.5,,,,,,,O,7.0,,Y0.85Ca0.15Sr0.5Ba1.5Cu2.5B0.5O7.0
5066,Y1Sr1Ba1Cu2.5B0.5O7,,Y123,25.0,,,,PHC2150191,Y,1.0,Sr,1.0,Ba,1.0,Cu,2.5,B,0.5,,,,,,,,,O,7.0,,Y1.0Sr1.0Ba1.0Cu2.5B0.5O7.0
5067,Y1Sr0.5Ba1.5Cu2.5B0.5O7,,Y123,15.0,,,,PHC2150191,Y,1.0,Sr,0.5,Ba,1.5,Cu,2.5,B,0.5,,,,,,,,,O,7.0,,Y1.0Sr0.5Ba1.5Cu2.5B0.5O7.0
5068,Hg1Ba2Ca1Cu2O6+z,HgBa2CaCu2O6,Hg1212,113.0,3.862,,12.707,PHC2140307,Hg,1.0,Ba,2.0,Ca,1.0,Cu,2.0,,,,,,,,,,,O,6.0,,Hg1.0Ba2.0Ca1.0Cu2.0O6.0
5069,Hg1234O10+z,HgBa2Ca3Cu4O10,Hg1234,126.0,3.8539999999999996,,19.006,PHC2150001,Hg,1.0,2,,3,,4,,,,,,,,,,,,O,10.0,,Hg1.0234O10.0
5070,Hg1Ba2Ca2Cu3O8+z,HgBa2Ca2Cu3O8,Hg1223,133.0,3.853,,15.818,PHC2150001,Hg,1.0,Ba,2.0,Ca,2.0,Cu,3.0,,,,,,,,,,,O,8.0,,Hg1.0Ba2.0Ca2.0Cu3.0O8.0
5073,Y1Ba2Cu3O6.97,YBa2Cu3Oz,Y123,89.9,,,,PHC1620151,Y,1.0,Ba,2.0,Cu,3.0,,,,,,,,,,,,,O,6.97,6.97,Y1.0Ba2.0Cu3.0O6.97
5074,Y1Ba2Cu3O6.9,YBa2Cu3Oz,Y123,89.0,,,,PHC1620151,Y,1.0,Ba,2.0,Cu,3.0,,,,,,,,,,,,,O,6.9,6.9,Y1.0Ba2.0Cu3.0O6.9
5075,Y1Ba2Cu3O7-z,YBa2Cu3O7,Y123,92.9,,,,PHC2140350,Y,1.0,Ba,2.0,Cu,3.0,,,,,,,,,,,,,O,7.0,,Y1.0Ba2.0Cu3.0O7.0
5076,Y1Ba2Cu2.85Zn0.15O7-z,"YBa2(Cu,Zn)3O7",Y123,41.5,,,,PHC2140350,Y,1.0,Ba,2.0,Cu,2.85,Zn,0.15,,,,,,,,,,,O,7.0,,Y1.0Ba2.0Cu2.85Zn0.15O7.0
5077,Y1Ba2Cu2.955Co0.045O7-z,"YBa2(Cu,Co)3O7",Y123,94.4,,,,PHC2140350,Y,1.0,Ba,2.0,Cu,2.955,Co,0.045,,,,,,,,,,,O,7.0,,Y1.0Ba2.0Cu2.955Co0.045O7.0
5078,Y1Ba2Cu2.88Co0.12O7-z,"YBa2(Cu,Co)3O7",Y123,80.0,,,,PHC2140350,Y,1.0,Ba,2.0,Cu,2.88,Co,0.12,,,,,,,,,,,O,7.0,,Y1.0Ba2.0Cu2.88Co0.12O7.0
5079,Nd1.5Ce0.5Sr2Cu2Nb1O10,"(Nd,Ce)2Sr2Cu2NbO10",RCSCNO,24.2,,,,PR0486525,Nd,1.5,Ce,0.5,Sr,2.0,Cu,2.0,Nb,1.0,,,,,,,,,O,10.0,,Nd1.5Ce0.5Sr2.0Cu2.0Nb1.0O10.0
5080,Eu1.5Ce0.5Sr2Cu2Nb1O10,"(Eu,Ce)2Sr2Cu2NbO10",RCSCNO,24.0,,,,PR0486525,Eu,1.5,Ce,0.5,Sr,2.0,Cu,2.0,Nb,1.0,,,,,,,,,O,10.0,,Eu1.5Ce0.5Sr2.0Cu2.0Nb1.0O10.0
5081,Sm1.5Ce0.5Sr2Cu2Nb1O10,"(Sm,Ce)2Sr2Cu2NbO10",RCSCNO,27.0,,,,PR0486525,Sm,1.5,Ce,0.5,Sr,2.0,Cu,2.0,Nb,1.0,,,,,,,,,O,10.0,,Sm1.5Ce0.5Sr2.0Cu2.0Nb1.0O10.0
5082,Tl0.5Pb0.5Sr2Ca2Cu3O9,"(Tl,Pb)Sr2Ca2Cu3O9",Tl1223,115.0,,,,PR0486519,Tl,0.5,Pb,0.5,Sr,2.0,Ca,2.0,Cu,3.0,,,,,,,,,O,9.0,,Tl0.5Pb0.5Sr2.0Ca2.0Cu3.0O9.0
5083,Tl2Ba2Ca2Cu3O10,Tl2Ba2Ca2Cu3O10,Tl2223,118.0,,,,PR0486519,Tl,2.0,Ba,2.0,Ca,2.0,Cu,3.0,,,,,,,,,,,O,10.0,,Tl2.0Ba2.0Ca2.0Cu3.0O10.0
5084,La2Cu1O4.08,La2CuO4,T,32.0,,,,PR0486506,La,2.0,Cu,1.0,,,,,,,,,,,,,,,O,4.08,4.08,La2.0Cu1.0O4.08
5085,La2Cu1O4.12,La2CuO4,T,43.0,,,,PR0486506,La,2.0,Cu,1.0,,,,,,,,,,,,,,,O,4.12,4.12,La2.0Cu1.0O4.12
5086,La2Cu1O4+z,La2CuO4,T,28.0,,,,PR0486506,La,2.0,Cu,1.0,,,,,,,,,,,,,,,O,4.0,,La2.0Cu1.0O4.0
5087,La2Cu1O4+z,La2CuO4,T,39.0,,,,PR0486506,La,2.0,Cu,1.0,,,,,,,,,,,,,,,O,4.0,,La2.0Cu1.0O4.0
5088,Nd1Ba2Cu3O7-z,NdBa2Cu3O7,Y123,87.0,,,,PR0486431,Nd,1.0,Ba,2.0,Cu,3.0,,,,,,,,,,,,,O,7.0,,Nd1.0Ba2.0Cu3.0O7.0
5089,Nd1Ba2Cu3O7-z,NdBa2Cu3O7,Y123,87.5,,,,PR0486431,Nd,1.0,Ba,2.0,Cu,3.0,,,,,,,,,,,,,O,7.0,,Nd1.0Ba2.0Cu3.0O7.0
5092,Y1Ba2Cu4O8,YBa2Cu4O8,Y124,79.0,,,,PR0483575,Y,1.0,Ba,2.0,Cu,4.0,,,,,,,,,,,,,O,8.0,,Y1.0Ba2.0Cu4.0O8.0
5093,Bi2Sr2Ca1Cu2O8+z,Bi2Sr2CaCu2O8,Bi2212,85.0,,,,PR0483531,Bi,2.0,Sr,2.0,Ca,1.0,Cu,2.0,,,,,,,,,,,O,8.0,,Bi2.0Sr2.0Ca1.0Cu2.0O8.0
5094,Bi2Sr2Ca1Cu2O8+z,Bi2Sr2CaCu2O8,Bi2212,59.0,,,,PR0483531,Bi,2.0,Sr,2.0,Ca,1.0,Cu,2.0,,,,,,,,,,,O,8.0,,Bi2.0Sr2.0Ca1.0Cu2.0O8.0
5095,Tl1Ba1.75Eu1.75Ce0.5Cu2O9-z,"TlBa2(Eu,Ce)2Cu2O9",Tl1222,40.0,3.878,,30.423000000000002,PHC1970131,Tl,1.0,Ba,1.75,Eu,1.75,Ce,0.5,Cu,2.0,,,,,,,,,O,9.0,,Tl1.0Ba1.75Eu1.75Ce0.5Cu2.0O9.0
5096,Tl1Ba1.75Eu1.75Ce0.5Cu2O9-z,"TlBa2(Eu,Ce)2Cu2O9",Tl1222,25.5,3.878,,30.423000000000002,PHC1970131,Tl,1.0,Ba,1.75,Eu,1.75,Ce,0.5,Cu,2.0,,,,,,,,,O,9.0,,Tl1.0Ba1.75Eu1.75Ce0.5Cu2.0O9.0
5098,Yb1Ba1.8Sr0.2Cu4O8,"Yb(Ba,Sr)2Cu4O8",Y124,82.0,3.8139999999999996,3.8569999999999998,27.129,PHC1900433,Yb,1.0,Ba,1.8,Sr,0.2,Cu,4.0,,,,,,,,,,,O,8.0,,Yb1.0Ba1.8Sr0.2Cu4.0O8.0
5099,Yb1Ba1.6Sr0.4Cu4O8,"Yb(Ba,Sr)2Cu4O8",Y124,80.0,3.805,3.855,27.072,PHC1900433,Yb,1.0,Ba,1.6,Sr,0.4,Cu,4.0,,,,,,,,,,,O,8.0,,Yb1.0Ba1.6Sr0.4Cu4.0O8.0
5100,Yb1Ba1.4Sr0.6Cu4O8,"Yb(Ba,Sr)2Cu4O8",Y124,80.0,3.7960000000000003,3.8510000000000004,27.022,PHC1900433,Yb,1.0,Ba,1.4,Sr,0.6,Cu,4.0,,,,,,,,,,,O,8.0,,Yb1.0Ba1.4Sr0.6Cu4.0O8.0
5101,Yb1Ba1.2Sr0.8Cu4O8,"Yb(Ba,Sr)2Cu4O8",Y124,80.0,3.7939999999999996,3.8510000000000004,27.006999999999998,PHC1900433,Yb,1.0,Ba,1.2,Sr,0.8,Cu,4.0,,,,,,,,,,,O,8.0,,Yb1.0Ba1.2Sr0.8Cu4.0O8.0
5102,Nd1.85Ce0.15Cu1O4,"(Nd,Ce)2CuO4",T',22.0,,,,PRL0700085,Nd,1.85,Ce,0.15,Cu,1.0,,,,,,,,,,,,,O,4.0,,Nd1.85Ce0.15Cu1.0O4.0
5103,Nd1.85Ce0.15Cu1O4,"(Nd,Ce)2CuO4",T',21.5,,,,PRL0700085,Nd,1.85,Ce,0.15,Cu,1.0,,,,,,,,,,,,,O,4.0,,Nd1.85Ce0.15Cu1.0O4.0
5104,Nd1.85Ce0.15Cu1O4,"(Nd,Ce)2CuO4",T',21.0,,,,PRL0700085,Nd,1.85,Ce,0.15,Cu,1.0,,,,,,,,,,,,,O,4.0,,Nd1.85Ce0.15Cu1.0O4.0
5125,Tl2Ba2Ca1Cu2O8+z,Tl2Ba2CaCu2O8,Tl2212,85.0,,,,PR0479048,Tl,2.0,Ba,2.0,Ca,1.0,Cu,2.0,,,,,,,,,,,O,8.0,,Tl2.0Ba2.0Ca1.0Cu2.0O8.0
5126,Tl2Ba2Ca1Cu2O8+z,Tl2Ba2CaCu2O8,Tl2212,105.0,,,,PR0479048,Tl,2.0,Ba,2.0,Ca,1.0,Cu,2.0,,,,,,,,,,,O,8.0,,Tl2.0Ba2.0Ca1.0Cu2.0O8.0
5127,Tl2Ba2Ca0.9Y0.1Cu2O8+z,"Tl2Ba2(Ca,Y)Cu2O8",Tl2212,88.0,,,,PR0479048,Tl,2.0,Ba,2.0,Ca,0.9,Y,0.1,Cu,2.0,,,,,,,,,O,8.0,,Tl2.0Ba2.0Ca0.9Y0.1Cu2.0O8.0
5128,Tl2Ba2Ca0.8Y0.2Cu2O8+z,"Tl2Ba2(Ca,Y)Cu2O8",Tl2212,74.0,,,,PR0479048,Tl,2.0,Ba,2.0,Ca,0.8,Y,0.2,Cu,2.0,,,,,,,,,O,8.0,,Tl2.0Ba2.0Ca0.8Y0.2Cu2.0O8.0
5129,Tl2Ba2Ca0.75Y0.25Cu2O8+z,"Tl2Ba2(Ca,Y)Cu2O8",Tl2212,58.0,,,,PR0479048,Tl,2.0,Ba,2.0,Ca,0.75,Y,0.25,Cu,2.0,,,,,,,,,O,8.0,,Tl2.0Ba2.0Ca0.75Y0.25Cu2.0O8.0
5130,Tl2Ba2Ca0.65Y0.35Cu2O8+z,"Tl2Ba2(Ca,Y)Cu2O8",Tl2212,30.0,,,,PR0479048,Tl,2.0,Ba,2.0,Ca,0.65,Y,0.35,Cu,2.0,,,,,,,,,O,8.0,,Tl2.0Ba2.0Ca0.65Y0.35Cu2.0O8.0
5133,Ba1.7K0.3Pb0.95Bi0.05O4,"(Ba,K)2(Pb,Bi)O4",T,11.0,,,,PR0478008,Ba,1.7,K,0.3,Pb,0.95,Bi,0.05,,,,,,,,,,,O,4.0,,Ba1.7K0.3Pb0.95Bi0.05O4.0
5134,Ba1.9K0.1Pb0.85Bi0.15O4,"(Ba.K)2(Pb,Bi)O4",T,12.5,,,,PR0478008,Ba,1.9,K,0.1,Pb,0.85,Bi,0.15,,,,,,,,,,,O,4.0,,Ba1.9K0.1Pb0.85Bi0.15O4.0
5135,Ba1.7K0.3Pb0.9Bi0.1O4,"(Ba,K)2(Pb,Bi)O4",T,11.0,,,,PR0478008,Ba,1.7,K,0.3,Pb,0.9,Bi,0.1,,,,,,,,,,,O,4.0,,Ba1.7K0.3Pb0.9Bi0.1O4.0
5137,Nd1.85Ce0.15Cu1O4+z,"(Nd,Ce)2CuO4",T',24.0,,,,PR0478151,Nd,1.85,Ce,0.15,Cu,1.0,,,,,,,,,,,,,O,4.0,,Nd1.85Ce0.15Cu1.0O4.0
5138,Tl2Ba2Cu1O6,Tl2Ba2CuO6,Tl2201,86.0,,,,PR0478324,Tl,2.0,Ba,2.0,Cu,1.0,,,,,,,,,,,,,O,6.0,,Tl2.0Ba2.0Cu1.0O6.0
5139,Pb2Sr2Y0.67Ca0.33Cu3O8+z,"Pb2Sr2(Y,Ca)Cu3O8",Pb3212,80.0,,,,PR0478212,Pb,2.0,Sr,2.0,Y,0.67,Ca,0.33,Cu,3.0,,,,,,,,,O,8.0,,Pb2.0Sr2.0Y0.67Ca0.33Cu3.0O8.0
5140,Hg1Ba2Ca2Cu3O8.41,HgBa2Ca2Cu3O8,Hg1223,133.0,3.85,,15.784,PHC2170265,Hg,1.0,Ba,2.0,Ca,2.0,Cu,3.0,,,,,,,,,,,O,8.41,8.41,Hg1.0Ba2.0Ca2.0Cu3.0O8.41
5141,Hg1Ba2Ca1Cu2O6.22,HgBa2CaCu2O6,Hg1212,127.0,6.858,,12.68,PHC2170253,Hg,1.0,Ba,2.0,Ca,1.0,Cu,2.0,,,,,,,,,,,O,6.22,6.22,Hg1.0Ba2.0Ca1.0Cu2.0O6.22
5142,Y0.9Ca0.1Ba2Cu4O8,"(Y,Ca)Ba2Cu4O8",Y124,83.5,3.846,3.8689999999999998,27.25,PHC2170294,Y,0.9,Ca,0.1,Ba,2.0,Cu,4.0,,,,,,,,,,,O,8.0,,Y0.9Ca0.1Ba2.0Cu4.0O8.0
5143,Sr1.5Bi0.5Y1.15Ce0.85Cu2O8-z,"(Sr,Bi)2(Y,Ce)2Cu2O8",T*,32.0,3.822,,12.659,PHC2170342,Sr,1.5,Bi,0.5,Y,1.15,Ce,0.85,Cu,2.0,,,,,,,,,O,8.0,,Sr1.5Bi0.5Y1.15Ce0.85Cu2.0O8.0
5146,Er1Ba2Cu3O6.935,ErBa2Cu3O7,Y123,88.0,3.82,3.886,11.671,SSC0880629,Er,1.0,Ba,2.0,Cu,3.0,,,,,,,,,,,,,O,6.935,6.935,Er1.0Ba2.0Cu3.0O6.935
5147,Er0.95Ca0.05Ba2Cu3O6.935,"(Er,Ca)Ba2Cu3O7",Y123,86.0,3.76,3.8,11.671,SSC0880629,Er,0.95,Ca,0.05,Ba,2.0,Cu,3.0,,,,,,,,,,,O,6.935,6.935,Er0.95Ca0.05Ba2.0Cu3.0O6.935
5148,Er0.9Ca0.1Ba2Cu3O6.93,"(Er,Ca)Ba2Cu3O7",Y123,82.5,3.821,3.883,11.663,SSC0880629,Er,0.9,Ca,0.1,Ba,2.0,Cu,3.0,,,,,,,,,,,O,6.93,6.93,Er0.9Ca0.1Ba2.0Cu3.0O6.93
5149,Er0.85Ca0.15Ba2Cu3O6.93,"(Er,Ca)Ba2Cu3O7",Y123,79.5,3.827,3.885,11.674000000000001,SSC0880629,Er,0.85,Ca,0.15,Ba,2.0,Cu,3.0,,,,,,,,,,,O,6.93,6.93,Er0.85Ca0.15Ba2.0Cu3.0O6.93
5150,Er0.8Ca0.2Ba2Cu3O6.91,"(Er,Ca)Ba2Cu3O7",Y123,76.5,3.8280000000000003,3.992,11.664000000000001,SSC0880629,Er,0.8,Ca,0.2,Ba,2.0,Cu,3.0,,,,,,,,,,,O,6.91,6.91,Er0.8Ca0.2Ba2.0Cu3.0O6.91
5151,Er0.75Ca0.25Ba2Cu3O6.88,"(Er,Ca)Ba2Cu3O7",Y123,67.5,3.835,3.8819999999999997,11.662,SSC0880629,Er,0.75,Ca,0.25,Ba,2.0,Cu,3.0,,,,,,,,,,,O,6.88,6.88,Er0.75Ca0.25Ba2.0Cu3.0O6.88
5152,Er0.7Ca0.3Ba2Cu3O6.83,"(Er,Ca)Ba2Cu3O7",Y123,55.7,3.7910000000000004,3.9410000000000003,11.91,SSC0880629,Er,0.7,Ca,0.3,Ba,2.0,Cu,3.0,,,,,,,,,,,O,6.83,6.83,Er0.7Ca0.3Ba2.0Cu3.0O6.83
5153,Y1Ba2Cu4O8,YBa2Cu4O8,Y124,80.0,3.839,3.8710000000000004,27.259,SUP0060265,Y,1.0,Ba,2.0,Cu,4.0,,,,,,,,,,,,,O,8.0,,Y1.0Ba2.0Cu4.0O8.0
5154,Y0.9Ce0.1Ba2Cu4O8,"(Y,Ce)Ba2Cu4O8",Y124,55.0,3.8289999999999997,3.86,27.151999999999997,SUP0060265,Y,0.9,Ce,0.1,Ba,2.0,Cu,4.0,,,,,,,,,,,O,8.0,,Y0.9Ce0.1Ba2.0Cu4.0O8.0
5155,Y1Ba2.2Cu4O8,YBa2Cu4O8,Y124,80.0,3.845,3.8689999999999998,27.265,SUP0060265,Y,1.0,Ba,2.2,Cu,4.0,,,,,,,,,,,,,O,8.0,,Y1.0Ba2.2Cu4.0O8.0
5162,Nd1Ba2Cu3O7,NdBa2Cu3O7,Y123,92.2,,,,PR04915993,Nd,1.0,Ba,2.0,Cu,3.0,,,,,,,,,,,,,O,7.0,,Nd1.0Ba2.0Cu3.0O7.0
5163,Nd0.97Pr0.03Ba2Cu3O7,"(Nd,Pr)Ba2Cu3O7",Y123,85.1,,,,PR04915993,Nd,0.97,Pr,0.03,Ba,2.0,Cu,3.0,,,,,,,,,,,O,7.0,,Nd0.97Pr0.03Ba2.0Cu3.0O7.0
5164,Nd0.92Pr0.08Ba2Cu3O7,"(Nd,Pr)Ba2Cu3O7",Y123,68.2,,,,PR04915993,Nd,0.92,Pr,0.08,Ba,2.0,Cu,3.0,,,,,,,,,,,O,7.0,,Nd0.92Pr0.08Ba2.0Cu3.0O7.0
5165,Nd0.85Pr0.15Ba2Cu3O7,"(Nd,Pr)Ba2Cu3O7",Y123,40.7,,,,PR04915993,Nd,0.85,Pr,0.15,Ba,2.0,Cu,3.0,,,,,,,,,,,O,7.0,,Nd0.85Pr0.15Ba2.0Cu3.0O7.0
5166,Nd0.8Pr0.2Ba2Cu3O7,"(Nd,Pr)Ba2Cu3O7",Y123,31.4,,,,PR04915993,Nd,0.8,Pr,0.2,Ba,2.0,Cu,3.0,,,,,,,,,,,O,7.0,,Nd0.8Pr0.2Ba2.0Cu3.0O7.0
5174,Gd1Ba2Cu3O7,GdBa2Cu3O7,Y123,96.2,,,,PR04915993,Gd,1.0,Ba,2.0,Cu,3.0,,,,,,,,,,,,,O,7.0,,Gd1.0Ba2.0Cu3.0O7.0
5175,Gd0.97Pr0.03Ba2Cu3O7,"(Gd,Pr)Ba2Cu3O7",Y123,93.1,,,,PR04915993,Gd,0.97,Pr,0.03,Ba,2.0,Cu,3.0,,,,,,,,,,,O,7.0,,Gd0.97Pr0.03Ba2.0Cu3.0O7.0
5176,Gd0.922Pr0.078Ba2Cu3O7,"(Gd,Pr)Ba2Cu3O7",Y123,84.0,,,,PR04915993,Gd,0.922,Pr,0.078,Ba,2.0,Cu,3.0,,,,,,,,,,,O,7.0,,Gd0.922Pr0.078Ba2.0Cu3.0O7.0
5177,Gd0.85Pr0.15Ba2Cu3O7,"(Gd,Pr)Ba2Cu3O7",Y123,67.9,,,,PR04915993,Gd,0.85,Pr,0.15,Ba,2.0,Cu,3.0,,,,,,,,,,,O,7.0,,Gd0.85Pr0.15Ba2.0Cu3.0O7.0
5178,Gd0.8Pr0.2Ba2Cu3O7,"(Gd,Pr)Ba2Cu3O7",Y123,57.7,,,,PR04915993,Gd,0.8,Pr,0.2,Ba,2.0,Cu,3.0,,,,,,,,,,,O,7.0,,Gd0.8Pr0.2Ba2.0Cu3.0O7.0
5179,Gd0.7Pr0.3Ba2Cu3O7,"(Gd,Pr)Ba2Cu3O7",Y123,39.6,,,,PR04915993,Gd,0.7,Pr,0.3,Ba,2.0,Cu,3.0,,,,,,,,,,,O,7.0,,Gd0.7Pr0.3Ba2.0Cu3.0O7.0
5180,Gd0.6Pr0.4Ba2Cu3O7,"(Gd,Pr)Ba2Cu3O7",Y123,20.9,,,,PR04915993,Gd,0.6,Pr,0.4,Ba,2.0,Cu,3.0,,,,,,,,,,,O,7.0,,Gd0.6Pr0.4Ba2.0Cu3.0O7.0
5186,Er1Ba2Cu3O7,ErBa2Cu3O7,Y123,93.6,,,,PR04915993,Er,1.0,Ba,2.0,Cu,3.0,,,,,,,,,,,,,O,7.0,,Er1.0Ba2.0Cu3.0O7.0
5187,Er0.97Pr0.03Ba2Cu3O7,"(Er,Pr)Ba2Cu3O7",Y123,93.9,,,,PR04915993,Er,0.97,Pr,0.03,Ba,2.0,Cu,3.0,,,,,,,,,,,O,7.0,,Er0.97Pr0.03Ba2.0Cu3.0O7.0
5188,Er0.924Pr0.076Ba2Cu3O7,"(Er,Pr)Ba2Cu3O7",Y123,91.1,,,,PR04915993,Er,0.924,Pr,0.076,Ba,2.0,Cu,3.0,,,,,,,,,,,O,7.0,,Er0.924Pr0.076Ba2.0Cu3.0O7.0
5189,Er0.85Pr0.15Ba2Cu3O7,"(Er,Pr)Ba2Cu3O7",Y123,82.9,,,,PR04915993,Er,0.85,Pr,0.15,Ba,2.0,Cu,3.0,,,,,,,,,,,O,7.0,,Er0.85Pr0.15Ba2.0Cu3.0O7.0
5190,Er0.8Pr0.2Ba2Cu3O7,"(Er,Pr)Ba2Cu3O7",Y123,76.4,,,,PR04915993,Er,0.8,Pr,0.2,Ba,2.0,Cu,3.0,,,,,,,,,,,O,7.0,,Er0.8Pr0.2Ba2.0Cu3.0O7.0
5191,Er0.7Pr0.3Ba2Cu3O7,"(Er,Pr)Ba2Cu3O7",Y123,61.1,,,,PR04915993,Er,0.7,Pr,0.3,Ba,2.0,Cu,3.0,,,,,,,,,,,O,7.0,,Er0.7Pr0.3Ba2.0Cu3.0O7.0
5192,Er0.6Pr0.4Ba2Cu3O7,"(Er,Pr)Ba2Cu3O7",Y123,45.8,,,,PR04915993,Er,0.6,Pr,0.4,Ba,2.0,Cu,3.0,,,,,,,,,,,O,7.0,,Er0.6Pr0.4Ba2.0Cu3.0O7.0
5193,Er0.5Pr0.5Ba2Cu3O7,"(Er,Pr)Ba2Cu3O7",Y123,28.6,,,,PR04915993,Er,0.5,Pr,0.5,Ba,2.0,Cu,3.0,,,,,,,,,,,O,7.0,,Er0.5Pr0.5Ba2.0Cu3.0O7.0
5204,Lu1Ba2Cu3O7,LuBa2Cu3O7,Y123,90.8,,,,PR04915993,Lu,1.0,Ba,2.0,Cu,3.0,,,,,,,,,,,,,O,7.0,,Lu1.0Ba2.0Cu3.0O7.0
5205,Lu0.85Pr0.15Ba2Cu3O7,"(Lu,Pr)Ba2Cu3O7",Y123,89.7,,,,PR04915993,Lu,0.85,Pr,0.15,Ba,2.0,Cu,3.0,,,,,,,,,,,O,7.0,,Lu0.85Pr0.15Ba2.0Cu3.0O7.0
5206,Lu0.8Pr0.2Ba2Cu3O7,"(Lu,Pr)Ba2Cu3O7",Y123,86.8,,,,PR04915993,Lu,0.8,Pr,0.2,Ba,2.0,Cu,3.0,,,,,,,,,,,O,7.0,,Lu0.8Pr0.2Ba2.0Cu3.0O7.0
5207,Lu0.7Pr0.3Ba2Cu3O7,"(Lu,Pr)Ba2Cu3O7",Y123,73.5,,,,PR04915993,Lu,0.7,Pr,0.3,Ba,2.0,Cu,3.0,,,,,,,,,,,O,7.0,,Lu0.7Pr0.3Ba2.0Cu3.0O7.0
5208,Lu0.6Pr0.4Ba2Cu3O7,"(Lu,Pr)Ba2Cu3O7",Y123,59.1,,,,PR04915993,Lu,0.6,Pr,0.4,Ba,2.0,Cu,3.0,,,,,,,,,,,O,7.0,,Lu0.6Pr0.4Ba2.0Cu3.0O7.0
5221,Hg0.4Ce0.6Sr2.5Ca0.4Cu2.1O7-z,"(Hg,Ce)Sr2(Sr,Ca)Cu2O7",Hg1212,51.0,3.818,7.606,24.379,PHC2320015,Hg,0.4,Ce,0.6,Sr,2.5,Ca,0.4,Cu,2.1,,,,,,,,,O,7.0,,Hg0.4Ce0.6Sr2.5Ca0.4Cu2.1O7.0
5236,Hg1Ba2Cu1O4+z,HgBa2CuO4+z,Hg1201,96.0,,,,PHC2330021,Hg,1.0,Ba,2.0,Cu,1.0,,,,,,,,,,,,,O,4.0,,Hg1.0Ba2.0Cu1.0O4.0
5237,Hg1Ba2Ca1Cu2O6+z,HgBa2CaCu2O6+z,Hg1212,127.0,,,,PHC2330021,Hg,1.0,Ba,2.0,Ca,1.0,Cu,2.0,,,,,,,,,,,O,6.0,,Hg1.0Ba2.0Ca1.0Cu2.0O6.0
