Repository: CompRhys/apical

# Data Guide

In all cases whilst compiling this data we have been careful to include as much meta-information as possible to allow data to be traced back to it's original sources. For SuperCon this takes the form of the SuperCon "num :" reference id and then the source publication details. For ICSD we provide the ICSD collection code.

We acknowledge the Japanese National Institute for Materials Science for maintaining the [SuperCon](https://supercon.nims.go.jp/index_en.html) database as well as FIZ Karlsruhe GmbH for maintaining [ICSD](https://www.fiz-karlsruhe.de/en/produkte-und-dienstleistungen/inorganic-crystal-structure-database-icsd).

File: processed-data/super_apical.csv (part 11 of 20)
num :,composition :,str3 :,tc :,lata :,latb :,latc :,refno :,author :,title :,journal :,year :,lata* :,layers :,types :,cu-o_a :,cid :,cu-o_p :
6965,Ho0.9Ca0.1Ba2.0Cu3.0O7.0,RE123,89.0,3.815,3.878,11.661,PR05403580,"J.C. Chen, S.H. Cheng, Weiyan Guan,","Ion-size effect on transport properties in R0.9Ca0.1Ba2Cu3O7-z systems(R=Tm,Ho,Gd,and Nd)","Phys.Rev.B,54(1996)3580",1996.0,3.815,Two,RE,2.3645532598210246,,1.9075
6966,Tm0.9Ca0.1Ba2.0Cu3.0O7.0,RE123,86.0,3.798,3.862,11.615,PR05403580,"J.C. Chen, S.H. Cheng, Weiyan Guan,","Ion-size effect on transport properties in R0.9Ca0.1Ba2Cu3O7-z systems(R=Tm,Ho,Gd,and Nd)","Phys.Rev.B,54(1996)3580",1996.0,3.798,Two,RE,2.3590393844148205,,1.899
7052,Hg0.7Cr0.3Sr2.0Cu1.0O4.6,Hg1201,53.0,3.85,,8.715,SUP0090253,"A. Sequeira, B. Bandyopadhyay, B. Ghosh, H. Rajagopal, J.B. Mandal, J.V. Yakhmi,",Neutron Diffraction Structural Study of 1201 Superconductor (Hg0.7Cr0.3)Sr2CuO4+delta,"J.Superconductivity,9(1996)253",1996.0,3.85,One,Hg,2.420572898945276,,1.925
7111,Hg0.7Cr0.3Sr2.0Cu1.0O4.0,Hg1201,51.0,3.842,,8.725,JP00801743,"A Poddar, B Bandyopadhyay, B Ghosh, J B Mandal, P Choudhury,","Structural, transport and thermal properties of Hg0.7Cr0.3Sr2CuO4+z","J.Phys.:Cond.Matter, 8(1996)1743",,3.842,One,Hg,2.4210632719158887,,1.921
7115,Y0.99Ca0.01Ba2.0Cu4.0O8.0,Y124,79.4,3.823,3.858,27.125,JJP0350974,"Masakazu TATSUMI, Miho NISHI, Seika YAMAMOTO, Takenori SHIGETA,","Preparation of Ceramics (RCa)Ba2Cu4O8 (R=Y,Ho,Er,Tm and Yb) by Conventional Solid-State Reaction",J.Appl.Phys.Lett.35(1996)L974,,3.823,Two,RE,2.330258965573004,,1.9115
7116,Y0.97Ca0.03Ba2.0Cu4.0O8.0,Y124,81.9,3.822,3.855,27.164,JJP0350974,"Masakazu TATSUMI, Miho NISHI, Seika YAMAMOTO, Takenori SHIGETA,","Preparation of Ceramics (RCa)Ba2Cu4O8 (R=Y,Ho,Er,Tm and Yb) by Conventional Solid-State Reaction",J.Appl.Phys.Lett.35(1996)L974,,3.822,Two,RE,2.355113682656781,,1.911
7117,Y0.95Ca0.05Ba2.0Cu4.0O8.0,Y124,85.4,3.822,3.853,27.175,JJP0350974,"Masakazu TATSUMI, Miho NISHI, Seika YAMAMOTO, Takenori SHIGETA,","Preparation of Ceramics (RCa)Ba2Cu4O8 (R=Y,Ho,Er,Tm and Yb) by Conventional Solid-State Reaction",J.Appl.Phys.Lett.35(1996)L974,,3.822,Two,RE,2.3611809475156162,,1.911
7118,Y0.93Ca0.07Ba2.0Cu4.0O8.0,Y124,83.5,3.82,3.852,27.18,JJP0350974,"Masakazu TATSUMI, Miho NISHI, Seika YAMAMOTO, Takenori SHIGETA,","Preparation of Ceramics (RCa)Ba2Cu4O8 (R=Y,Ho,Er,Tm and Yb) by Conventional Solid-State Reaction",J.Appl.Phys.Lett.35(1996)L974,,3.82,Two,RE,2.3706258058018137,,1.91
7119,Y0.9Ca0.1Ba2.0Cu4.0O8.0,Y123,80.8,3.851,3.854,11.579,JJP0350974,"Masakazu TATSUMI, Miho NISHI, Seika YAMAMOTO, Takenori SHIGETA,","Preparation of Ceramics (RCa)Ba2Cu4O8 (R=Y,Ho,Er,Tm and Yb) by Conventional Solid-State Reaction",J.Appl.Phys.Lett.35(1996)L974,,3.851,Two,RE,2.2336677466748434,,1.9255
7120,Tm1.0Ba2.0Cu4.0O8.0,RE124,79.0,3.829,3.859,27.185,JJP0350974,"Masakazu TATSUMI, Miho NISHI, Seika YAMAMOTO, Takenori SHIGETA,","Preparation of Ceramics (RCa)Ba2Cu4O8 (R=Y,Ho,Er,Tm and Yb) by Conventional Solid-State Reaction",J.Appl.Phys.Lett.35(1996)L974,,3.829,Two,RE,2.33167440034517,,1.9145
7121,Tm0.99Ca0.01Ba2.0Cu4.0O8.0,RE124,79.2,3.831,3.86,27.186,JJP0350974,"Masakazu TATSUMI, Miho NISHI, Seika YAMAMOTO, Takenori SHIGETA,","Preparation of Ceramics (RCa)Ba2Cu4O8 (R=Y,Ho,Er,Tm and Yb) by Conventional Solid-State Reaction",J.Appl.Phys.Lett.35(1996)L974,,3.831,Two,RE,2.3268789523774385,,1.9155
7122,Tm0.97Ca0.03Ba2.0Cu4.0O8.0,RE124,81.2,3.829,3.857,27.198,JJP0350974,"Masakazu TATSUMI, Miho NISHI, Seika YAMAMOTO, Takenori SHIGETA,","Preparation of Ceramics (RCa)Ba2Cu4O8 (R=Y,Ho,Er,Tm and Yb) by Conventional Solid-State Reaction",J.Appl.Phys.Lett.35(1996)L974,,3.829,Two,RE,2.3374204754642474,,1.9145
7123,Tm0.95Ca0.05Ba2.0Cu4.0O8.0,RE124,84.8,3.829,3.857,27.207,JJP0350974,"Masakazu TATSUMI, Miho NISHI, Seika YAMAMOTO, Takenori SHIGETA,","Preparation of Ceramics (RCa)Ba2Cu4O8 (R=Y,Ho,Er,Tm and Yb) by Conventional Solid-State Reaction",J.Appl.Phys.Lett.35(1996)L974,,3.829,Two,RE,2.34139852746976,,1.9145
7124,Tm0.93Ca0.07Ba2.0Cu4.0O8.0,RE123,83.3,3.833,3.859,11.628,JJP0350974,"Masakazu TATSUMI, Miho NISHI, Seika YAMAMOTO, Takenori SHIGETA,","Preparation of Ceramics (RCa)Ba2Cu4O8 (R=Y,Ho,Er,Tm and Yb) by Conventional Solid-State Reaction",J.Appl.Phys.Lett.35(1996)L974,,3.833,Two,RE,2.3012319866837814,,1.9165
7125,Er1.0Ba2.0Cu4.0O8.0,RE124,78.0,3.836,3.861,27.192,JJP0350974,"Masakazu TATSUMI, Miho NISHI, Seika YAMAMOTO, Takenori SHIGETA,","Preparation of Ceramics (RCa)Ba2Cu4O8 (R=Y,Ho,Er,Tm and Yb) by Conventional Solid-State Reaction",J.Appl.Phys.Lett.35(1996)L974,,3.836,Two,RE,2.3164373526824766,,1.918
7126,Er0.99Ca0.01Ba2.0Cu4.0O8.0,RE124,79.3,3.837,3.86,27.196,JJP0350974,"Masakazu TATSUMI, Miho NISHI, Seika YAMAMOTO, Takenori SHIGETA,","Preparation of Ceramics (RCa)Ba2Cu4O8 (R=Y,Ho,Er,Tm and Yb) by Conventional Solid-State Reaction",J.Appl.Phys.Lett.35(1996)L974,,3.837,Two,RE,2.3155866489229755,,1.9185
7127,Er0.97Ca0.03Ba2.0Cu4.0O8.0,RE124,80.0,3.834,3.86,27.218000000000004,JJP0350974,"Masakazu TATSUMI, Miho NISHI, Seika YAMAMOTO, Takenori SHIGETA,","Preparation of Ceramics (RCa)Ba2Cu4O8 (R=Y,Ho,Er,Tm and Yb) by Conventional Solid-State Reaction",J.Appl.Phys.Lett.35(1996)L974,,3.834,Two,RE,2.333166956666752,,1.917
7129,Ho1.0Ba2.0Cu4.0O8.0,RE124,76.0,3.836,3.865,27.198,JJP0350974,"Masakazu TATSUMI, Miho NISHI, Seika YAMAMOTO, Takenori SHIGETA,","Preparation of Ceramics (RCa)Ba2Cu4O8 (R=Y,Ho,Er,Tm and Yb) by Conventional Solid-State Reaction",J.Appl.Phys.Lett.35(1996)L974,,3.836,Two,RE,2.319089387352819,,1.918
7130,Ho0.99Ca0.01Ba2.0Cu4.0O8.0,RE124,76.8,3.832,3.86,27.202,JJP0350974,"Masakazu TATSUMI, Miho NISHI, Seika YAMAMOTO, Takenori SHIGETA,","Preparation of Ceramics (RCa)Ba2Cu4O8 (R=Y,Ho,Er,Tm and Yb) by Conventional Solid-State Reaction",J.Appl.Phys.Lett.35(1996)L974,,3.832,Two,RE,2.3313323179586254,,1.916
7131,Ho0.97Ca0.03Ba2.0Cu4.0O8.0,RE123,77.4,3.828,3.875,11.707,JJP0350974,"Masakazu TATSUMI, Miho NISHI, Seika YAMAMOTO, Takenori SHIGETA,","Preparation of Ceramics (RCa)Ba2Cu4O8 (R=Y,Ho,Er,Tm and Yb) by Conventional Solid-State Reaction",J.Appl.Phys.Lett.35(1996)L974,,3.828,Two,RE,2.3779312696430934,,1.914
7132,Y1.0Ba2.0Cu4.0O8.0,Y124,79.7,3.843,3.871,27.23,JJP0350974,"Masakazu TATSUMI, Miho NISHI, Seika YAMAMOTO, Takenori SHIGETA,","Preparation of Ceramics (RCa)Ba2Cu4O8 (R=Y,Ho,Er,Tm and Yb) by Conventional Solid-State Reaction",J.Appl.Phys.Lett.35(1996)L974,,3.843,Two,RE,2.3213036602673265,,1.9215
7133,Y0.99Ca0.01Ba2.0Cu4.0O8.0,Y124,78.0,3.837,3.869,27.23,JJP0350974,"Masakazu TATSUMI, Miho NISHI, Seika YAMAMOTO, Takenori SHIGETA,","Preparation of Ceramics (RCa)Ba2Cu4O8 (R=Y,Ho,Er,Tm and Yb) by Conventional Solid-State Reaction",J.Appl.Phys.Lett.35(1996)L974,,3.837,Two,RE,2.3413646921366005,,1.9185
7188,Y1.0Ba2.0Cu3.0O6.96,Y123,90.7,3.819,3.886,11.679,JAP0800898,"A. Knizhnik, B. Fisher, G. M. Reisner, G.M. Reisner, J. Genossar, L. Patlagan,","Fully oxygenated RBa2Cu3-xCoxOy,(R=Y,Eu,Pr,and 0%$x%$1)-from high-temperature superconductors to high-resistivity nonmetals",J.Appl.Phys.80(1996)898,,3.819,Two,RE,2.2894516656746458,,1.9095
7206,Eu1.0Ba2.0Cu3.0O6.94,RE123,93.6,3.841,3.906,11.712,JAP0800898,"A. Knizhnik, B. Fisher, G. M. Reisner, G.M. Reisner, J. Genossar, L. Patlagan,","Fully oxygenated RBa2Cu3-xCoxOy,(R=Y,Eu,Pr,and 0%$x%$1)-from high-temperature superconductors to high-resistivity nonmetals",J.Appl.Phys.80(1996)898,,3.841,Two,RE,2.3566050552560607,,1.9205
7273,Y1.0Ba2.0Cu3.0O6.94,Y123,93.0,3.821,3.884,11.687,PR05414956,"A.P.B. Sinha, A.V. Inyushkin, Donald E. Morris, Guo-meng Zhao, K.K. Singh, Vidula Kirtikar,",Large copper isotope effect in oxygen depleted YBa2Cu3Oy: Importance of Cu-dominated phonon modes in the pairing mechanism,"Phys.Rev.B,54(1996)14956",1996.0,3.821,Two,RE,2.297514476174987,,1.9105
7307,Bi1.95Sr1.85La0.2Cu1.0O6.0,Bi2201,22.1,5.472,5.332000000000002,24.514,SST0090297,"C Dong, F Wu, G C Che, H Chen, S L Jia, Y C Lan, Z X Zhao,","The effects of composition, synthesis conditions, oxygen content and F doping on superconductivity and structure for R-substituted Bi-2201",Supercond.Sci.Technol.9(1996)297,,3.869288306652788,One,Bi,2.54027599967229,,1.934644153326394
7308,Bi1.95Sr1.75La0.3Cu1.0O6.0,Bi2201,31.1,5.455,5.334,24.539,SST0090297,"C Dong, F Wu, G C Che, H Chen, S L Jia, Y C Lan, Z X Zhao,","The effects of composition, synthesis conditions, oxygen content and F doping on superconductivity and structure for R-substituted Bi-2201",Supercond.Sci.Technol.9(1996)297,,3.8572674913726166,One,Bi,2.547884792679622,,1.9286337456863083
7309,Bi1.95Sr1.75La0.4Cu1.0O6.0,Bi2201,33.1,5.425,5.404,24.479,SST0090297,"C Dong, F Wu, G C Che, H Chen, S L Jia, Y C Lan, Z X Zhao,","The effects of composition, synthesis conditions, oxygen content and F doping on superconductivity and structure for R-substituted Bi-2201",Supercond.Sci.Technol.9(1996)297,,3.83605428793702,One,Bi,2.520044811179022,,1.91802714396851
7310,Bi1.95Sr1.55La0.5Cu1.0O6.0,Bi2201,29.2,5.437,5.4179999999999975,24.442,SST0090297,"C Dong, F Wu, G C Che, H Chen, S L Jia, Y C Lan, Z X Zhao,","The effects of composition, synthesis conditions, oxygen content and F doping on superconductivity and structure for R-substituted Bi-2201",Supercond.Sci.Technol.9(1996)297,,3.8445395693112583,One,Bi,2.5070033167625736,,1.9222697846556291
7315,Bi1.95Sr1.65La0.4Cu1.0O6.28,Bi2201,32.6,5.442,5.404,24.678,SST0090297,"C Dong, F Wu, G C Che, H Chen, S L Jia, Y C Lan, Z X Zhao,","The effects of composition, synthesis conditions, oxygen content and F doping on superconductivity and structure for R-substituted Bi-2201",Supercond.Sci.Technol.9(1996)297,,3.848075103217192,One,Bi,2.6012189213149375,,1.924037551608596
7316,Bi1.95Sr1.65La0.4Cu1.0O6.297999999999999,Bi2201,34.0,5.4270000000000005,5.4179999999999975,24.639,SST0090297,"C Dong, F Wu, G C Che, H Chen, S L Jia, Y C Lan, Z X Zhao,","The effects of composition, synthesis conditions, oxygen content and F doping on superconductivity and structure for R-substituted Bi-2201",Supercond.Sci.Technol.9(1996)297,,3.8374685014993934,One,Bi,2.5837317603490613,,1.9187342507496967
7319,Bi1.95Sr1.65La0.4Cu1.0O6.343,Bi2201,26.5,5.434,5.4179999999999975,24.599,SST0090297,"C Dong, F Wu, G C Che, H Chen, S L Jia, Y C Lan, Z X Zhao,","The effects of composition, synthesis conditions, oxygen content and F doping on superconductivity and structure for R-substituted Bi-2201",Supercond.Sci.Technol.9(1996)297,,3.8424182489676992,One,Bi,2.5688247347390734,,1.9212091244838496
7321,Bi1.95Sr1.65La0.4Cu1.0O6.36,Bi2201,23.0,5.4216,5.403,24.571,SST0090297,"C Dong, F Wu, G C Che, H Chen, S L Jia, Y C Lan, Z X Zhao,","The effects of composition, synthesis conditions, oxygen content and F doping on superconductivity and structure for R-substituted Bi-2201",Supercond.Sci.Technol.9(1996)297,,3.8336501248809856,One,Bi,2.5560492151977323,,1.9168250624404928
7322,Bi1.95Sr1.65La0.4Cu1.0O6.414,Bi2201,10.4,5.414,5.407,24.552,SST0090297,"C Dong, F Wu, G C Che, H Chen, S L Jia, Y C Lan, Z X Zhao,","The effects of composition, synthesis conditions, oxygen content and F doping on superconductivity and structure for R-substituted Bi-2201",Supercond.Sci.Technol.9(1996)297,,3.8282761133439682,One,Bi,2.5474902813487796,,1.9141380566719841
7339,Hg0.8Ti0.2Sr2.0Ca0.7Y0.3Cu2.0O6.0,Hg1212,56.75,3.822,,11.905,SST0090706,"B Bandyopadhyay, B Ghosh, J B Mandal,",(Hg0.8Ti0.2)Sr2(Ca1-xYx)Cu2O6+z: a new series of mercury-based 1212 superconductors,Supercond.Sci.Technol.9(1996)706,,3.822,Two,Hg,2.2274324407616177,,1.911
7341,Hg0.8Ti0.2Sr2.0Ca0.5Y0.5Cu2.0O6.0,Hg1212,60.55,3.824,,11.901,SST0090706,"B Bandyopadhyay, B Ghosh, J B Mandal,",(Hg0.8Ti0.2)Sr2(Ca1-xYx)Cu2O6+z: a new series of mercury-based 1212 superconductors,Supercond.Sci.Technol.9(1996)706,,3.824,Two,Hg,2.2261507591228646,,1.912
7342,Hg0.8Ti0.2Sr2.0Ca0.4Y0.6Cu2.0O6.0,Hg1212,55.0,3.828,,11.888,SST0090706,"B Bandyopadhyay, B Ghosh, J B Mandal,",(Hg0.8Ti0.2)Sr2(Ca1-xYx)Cu2O6+z: a new series of mercury-based 1212 superconductors,Supercond.Sci.Technol.9(1996)706,,3.828,Two,Hg,2.2200969443352694,,1.914
7353,Er0.76Ca0.24Ba2.0Cu2.76Co0.24O6.92,RE123,84.0,3.824,3.824,11.611,SUP0100059,"D.G. Kuberkar, G.J. Baldha, K.M. Pansuria, R.G. Kulkarni,",Effect of Sr and Sr-Ca Substitution on the Superconductivity of (Er0.76Ca0.24)Ba2(Cu2.76Co0.24)Oz,"J.Superconductivity,Vol,10(1997)59",1997.0,3.824,Two,RE,2.304536732740091,,1.912
7354,Er0.76Ca0.24Ba1.8Sr0.2Cu2.76Co0.24O6.91,RE123,81.0,3.76,3.832,11.787,SUP0100059,"D.G. Kuberkar, G.J. Baldha, K.M. Pansuria, R.G. Kulkarni,",Effect of Sr and Sr-Ca Substitution on the Superconductivity of (Er0.76Ca0.24)Ba2(Cu2.76Co0.24)Oz,"J.Superconductivity,Vol,10(1997)59",1997.0,3.76,Two,RE,2.5793371141451553,,1.88
7355,Er0.76Ca0.24Ba1.6Sr0.4Cu2.76Co0.24O6.88,RE123,77.0,3.833,3.895,11.61,SUP0100059,"D.G. Kuberkar, G.J. Baldha, K.M. Pansuria, R.G. Kulkarni,",Effect of Sr and Sr-Ca Substitution on the Superconductivity of (Er0.76Ca0.24)Ba2(Cu2.76Co0.24)Oz,"J.Superconductivity,Vol,10(1997)59",1997.0,3.833,Two,RE,2.2859959858114927,,1.9165
7356,Er0.76Ca0.24Ba1.4Sr0.6Cu2.76Co0.24O6.84,RE123,64.0,3.84,3.902,11.585,SUP0100059,"D.G. Kuberkar, G.J. Baldha, K.M. Pansuria, R.G. Kulkarni,",Effect of Sr and Sr-Ca Substitution on the Superconductivity of (Er0.76Ca0.24)Ba2(Cu2.76Co0.24)Oz,"J.Superconductivity,Vol,10(1997)59",1997.0,3.84,Two,RE,2.2510726382611126,,1.92
7357,Er0.64Ca0.36Ba1.4Sr0.6Cu2.76Co0.24O6.8,RE123,48.0,3.847,3.846,11.611,SUP0100059,"D.G. Kuberkar, G.J. Baldha, K.M. Pansuria, R.G. Kulkarni,",Effect of Sr and Sr-Ca Substitution on the Superconductivity of (Er0.76Ca0.24)Ba2(Cu2.76Co0.24)Oz,"J.Superconductivity,Vol,10(1997)59",1997.0,3.847,Two,RE,2.2593179598488775,,1.9235
7358,Er0.52Ca0.48Ba1.4Sr0.6Cu2.76Co0.24O6.77,RE123,54.0,3.844,3.832,11.63,SUP0100059,"D.G. Kuberkar, G.J. Baldha, K.M. Pansuria, R.G. Kulkarni,",Effect of Sr and Sr-Ca Substitution on the Superconductivity of (Er0.76Ca0.24)Ba2(Cu2.76Co0.24)Oz,"J.Superconductivity,Vol,10(1997)59",1997.0,3.844,Two,RE,2.281298506025968,,1.922
7416,Ca1.0La1.0Ba1.0Cu3.0O7.0,RE123,69.0,3.869,,11.645,PHC2770265,"A.V. Narlikar, D.A. Landinez Tellez, J. Albino Aguiar, J.M. Ferreira, Rajvir Singh, V.P.S. Awana,","Structure, superconductivuty and normal state magnetism of CaLaBaCu3-xFeO7 superconductor, 0.0%$x%$0.24","Physica.C,277(1997)265-270",1997.0,3.869,Two,RE,2.244844333320394,,1.9345
7417,Ca1.0La1.0Ba1.0Cu2.97Fe0.03O7.0,RE123,49.0,3.866,,11.643,PHC2770265,"A.V. Narlikar, D.A. Landinez Tellez, J. Albino Aguiar, J.M. Ferreira, Rajvir Singh, V.P.S. Awana,","Structure, superconductivuty and normal state magnetism of CaLaBaCu3-xFeO7 superconductor, 0.0%$x%$0.24","Physica.C,277(1997)265-270",1997.0,3.866,Two,RE,2.2490495451464834,,1.933
7418,Ca1.0La1.0Ba1.0Cu2.94Fe0.06O7.0,RE123,44.0,3.864,,11.64,PHC2770265,"A.V. Narlikar, D.A. Landinez Tellez, J. Albino Aguiar, J.M. Ferreira, Rajvir Singh, V.P.S. Awana,","Structure, superconductivuty and normal state magnetism of CaLaBaCu3-xFeO7 superconductor, 0.0%$x%$0.24","Physica.C,277(1997)265-270",1997.0,3.864,Two,RE,2.2504422788757004,,1.932
7419,Ca1.0La1.0Ba1.0Cu2.88Fe0.12O7.0,RE123,28.0,3.863,,11.638,PHC2770265,"A.V. Narlikar, D.A. Landinez Tellez, J. Albino Aguiar, J.M. Ferreira, Rajvir Singh, V.P.S. Awana,","Structure, superconductivuty and normal state magnetism of CaLaBaCu3-xFeO7 superconductor, 0.0%$x%$0.24","Physica.C,277(1997)265-270",1997.0,3.863,Two,RE,2.250715423493856,,1.9315
7420,Ca1.0La1.0Ba1.0Cu2.76Fe0.24O7.0,RE123,22.0,3.862,,11.635,PHC2770265,"A.V. Narlikar, D.A. Landinez Tellez, J. Albino Aguiar, J.M. Ferreira, Rajvir Singh, V.P.S. Awana,","Structure, superconductivuty and normal state magnetism of CaLaBaCu3-xFeO7 superconductor, 0.0%$x%$0.24","Physica.C,277(1997)265-270",1997.0,3.862,Two,RE,2.2501421236191064,,1.931
7463,Yb0.8Sr0.2Ba2.0Cu3.0O7.0,RE123,68.0,3.813,,11.705,MPL0100573,"A. SEKAR, K. JEYABALAN, N. VICTOR JAYA, V. SARAVANAN,","SYNTHESIS, CHARACTERISATION AND HIGH PRESSURE STUDIES OF Yb0.8Sr0.2Ba2Cu3O7-y SUPERCONDUCTOR",Mod.Phys.Lett.B10(1996)573,,3.813,Two,RE,2.40572888471677,,1.9065
7477,Bi2.0Sr2.0Ca1.0Cu2.0O8.0,Bi2212,92.4,5.41,5.412000000000001,30.88,JPM0060399,"A Junod, C Opagiste, D. Triscone, J Muller, J-Y Genoud, T. Tsukamoto,",Magnetization scaling below Tc in BiSrCaCuO and TlBaCaCuO superconducting ceramics,J. Phys.Condens.Matter 6(1994)L399-L404,,3.825447686219222,Two,Bi,2.497130640718362,,1.912723843109611
7478,Tl2.0Ba2.0Cu1.0O6.0,Tl2201,92.1,3.87,,23.226,JPM0060399,"A Junod, C Opagiste, D. Triscone, J Muller, J-Y Genoud, T. Tsukamoto,",Magnetization scaling below Tc in BiSrCaCuO and TlBaCaCuO superconducting ceramics,J. Phys.Condens.Matter 6(1994)L399-L404,,3.87,One,Tl,2.7444145827925652,,1.935
7479,Tl2.0Ba2.0Ca1.0Cu2.0O8.0,Tl2212,108.7,3.855,,29.32800000000001,JPM0060399,"A Junod, C Opagiste, D. Triscone, J Muller, J-Y Genoud, T. Tsukamoto,",Magnetization scaling below Tc in BiSrCaCuO and TlBaCaCuO superconducting ceramics,J. Phys.Condens.Matter 6(1994)L399-L404,,3.855,Two,Tl,2.672435887172343,,1.9275
7511,Bi2.0Sr2.0Ca0.9Ce0.1Cu2.0O8.0,Bi2212,90.0,5.393,5.4,30.949,PHC2750279,"A. Thamizhavel, C. Subramanian, D. Prabhakaran, R. Jayavel,",Growth and characterization of superconducting Bi2Sr2Ca(1-x)CexCu2O8+z single crystals,"Physica.C,275(1997)279-283",1997.0,3.8134268709390495,Two,Bi,2.5301799561110165,,1.9067134354695248
7512,Bi2.0Sr2.0Ca0.8Ce0.2Cu2.0O8.0,Bi2212,81.0,5.4170000000000025,5.42,30.866,PHC2750279,"A. Thamizhavel, C. Subramanian, D. Prabhakaran, R. Jayavel,",Growth and characterization of superconducting Bi2Sr2Ca(1-x)CexCu2O8+z single crystals,"Physica.C,275(1997)279-283",1997.0,3.8303974336875295,Two,Bi,2.487119705606153,,1.9151987168437647
7513,Bi2.0Sr2.0Ca0.7Ce0.3Cu2.0O8.0,Bi2212,78.0,5.42,5.428,30.849,PHC2750279,"A. Thamizhavel, C. Subramanian, D. Prabhakaran, R. Jayavel,",Growth and characterization of superconducting Bi2Sr2Ca(1-x)CexCu2O8+z single crystals,"Physica.C,275(1997)279-283",1997.0,3.832518754031087,Two,Bi,2.480083376601938,,1.9162593770155436
7514,Bi2.0Sr2.0Ca0.6Ce0.4Cu2.0O8.0,Bi2212,71.0,5.4270000000000005,5.436,30.762,PHC2750279,"A. Thamizhavel, C. Subramanian, D. Prabhakaran, R. Jayavel,",Growth and characterization of superconducting Bi2Sr2Ca(1-x)CexCu2O8+z single crystals,"Physica.C,275(1997)279-283",1997.0,3.8374685014993934,Two,Bi,2.451849463157504,,1.9187342507496967
7515,Bi2.0Sr2.0Ca0.5Ce0.5Cu2.0O8.0,Bi2212,60.0,5.436,5.448,30.693,PHC2750279,"A. Thamizhavel, C. Subramanian, D. Prabhakaran, R. Jayavel,",Growth and characterization of superconducting Bi2Sr2Ca(1-x)CexCu2O8+z single crystals,"Physica.C,275(1997)279-283",1997.0,3.843832462530072,Two,Bi,2.4262471390218394,,1.921916231265036
7525,Y1.0Ba2.0Cu3.0O7.0,Y123,92.3,3.817,3.885,11.685,PHC2240263,"A.F.Khoder, A.Junod, C.Opagiste, E.Janod, G.Triscone, J,-Y.Genoud, J.Muller, M.Couach, T.Graf, T.Tsukamoto,",Reversible magnetization below Tc in high-quality superconducting ceramics,Physica C 224 (1994)263-276,1994.0,3.817,Two,RE,2.2927355412184873,,1.9085
7526,Y1.0Ba2.0Cu3.0O7.0,Y123,91.7,3.817,3.886,11.679,PHC2240263,"A.F.Khoder, A.Junod, C.Opagiste, E.Janod, G.Triscone, J,-Y.Genoud, J.Muller, M.Couach, T.Graf, T.Tsukamoto,",Reversible magnetization below Tc in high-quality superconducting ceramics,Physica C 224 (1994)263-276,1994.0,3.817,Two,RE,2.287872675770979,,1.9085
7527,Y1.0Ba2.0Cu4.0O8.0,Y124,80.1,3.843,3.871,27.242,PHC2240263,"A.F.Khoder, A.Junod, C.Opagiste, E.Janod, G.Triscone, J,-Y.Genoud, J.Muller, M.Couach, T.Graf, T.Tsukamoto,",Reversible magnetization below Tc in high-quality superconducting ceramics,Physica C 224 (1994)263-276,1994.0,3.843,Two,RE,2.3279224946587815,,1.9215
7530,Bi2.0Sr2.0Ca1.0Cu2.0O8.0,Bi2212,93.7,5.409,5.4110000000000005,30.9,PHC2240263,"A.F.Khoder, A.Junod, C.Opagiste, E.Janod, G.Triscone, J,-Y.Genoud, J.Muller, M.Couach, T.Graf, T.Tsukamoto,",Reversible magnetization below Tc in high-quality superconducting ceramics,Physica C 224 (1994)263-276,1994.0,3.8247405794380347,Two,Bi,2.503054111428836,,1.9123702897190173
7531,Bi2.0Sr2.0Ca1.0Cu2.0O8.0,Bi2212,92.4,5.41,5.412000000000001,30.88,PHC2240263,"A.F.Khoder, A.Junod, C.Opagiste, E.Janod, G.Triscone, J,-Y.Genoud, J.Muller, M.Couach, T.Graf, T.Tsukamoto,",Reversible magnetization below Tc in high-quality superconducting ceramics,Physica C 224 (1994)263-276,1994.0,3.825447686219222,Two,Bi,2.497130640718362,,1.912723843109611
7532,Tl2.0Ba2.0Cu1.0O6.0,Tl2201,92.1,3.87,,23.226,PHC2240263,"A.F.Khoder, A.Junod, C.Opagiste, E.Janod, G.Triscone, J,-Y.Genoud, J.Muller, M.Couach, T.Graf, T.Tsukamoto,",Reversible magnetization below Tc in high-quality superconducting ceramics,Physica C 224 (1994)263-276,1994.0,3.87,One,Tl,2.7444145827925652,,1.935
7533,Tl2.0Ba2.0Cu1.0O6.0,Tl2201,92.1,3.871,,23.224,PHC2240263,"A.F.Khoder, A.Junod, C.Opagiste, E.Janod, G.Triscone, J,-Y.Genoud, J.Muller, M.Couach, T.Graf, T.Tsukamoto,",Reversible magnetization below Tc in high-quality superconducting ceramics,Physica C 224 (1994)263-276,1994.0,3.871,One,Tl,2.7525833565332434,,1.9355
7534,Tl2.0Ba2.0Ca1.0Cu2.0O8.0,Tl2212,108.7,3.855,,29.32800000000001,PHC2240263,"A.F.Khoder, A.Junod, C.Opagiste, E.Janod, G.Triscone, J,-Y.Genoud, J.Muller, M.Couach, T.Graf, T.Tsukamoto,",Reversible magnetization below Tc in high-quality superconducting ceramics,Physica C 224 (1994)263-276,1994.0,3.855,Two,Tl,2.672435887172343,,1.9275
7574,Tb1.0Sr2.0Cu2.69Mo0.31O7.0,RE123,34.5,3.827,3.825,11.553,PR05605631,"H.D. Yang, H.L. Tsay, J.W. Lynn, K.C. Lee, S.Y. Wu, W.-H. Li, W.Y. Chuang,","Superconductivity, magnetic fluctuations, and magnetic order in TbSr2Cu2,69Mo0.31O7","Phys.Rev.B.,56(1997)5631",1997.0,3.827,Two,RE,2.249544851339713,,1.9135
7601,Nd1.0Ba2.0Cu3.0O7.0,RE123,93.4,3.862,3.912,11.748,PR05602824,"I. Bryntse, O. Rapp, P. Landqvist, R. Tellgren,",Neutron-diffraction studies and bond valence sums of charge neutrally doped Nd1-2xCaxThxBa2Cu3O7-delta,"Phys.Rev.B,56(1997)2824",1997.0,3.862,Two,RE,2.345790351317353,,1.931
7602,Nd0.97Ca0.015Th0.015Ba2.0Cu3.0O7.0,RE123,90.4,3.864,3.911,11.741,PR05602824,"I. Bryntse, O. Rapp, P. Landqvist, R. Tellgren,",Neutron-diffraction studies and bond valence sums of charge neutrally doped Nd1-2xCaxThxBa2Cu3O7-delta,"Phys.Rev.B,56(1997)2824",1997.0,3.864,Two,RE,2.335933172659089,,1.932
7603,Nd0.94Ca0.03Th0.03Ba2.0Cu3.0O7.0,RE123,86.8,3.867,3.912,11.736,PR05602824,"I. Bryntse, O. Rapp, P. Landqvist, R. Tellgren,",Neutron-diffraction studies and bond valence sums of charge neutrally doped Nd1-2xCaxThxBa2Cu3O7-delta,"Phys.Rev.B,56(1997)2824",1997.0,3.867,Two,RE,2.325802849382668,,1.9335
7604,Nd0.9Ca0.05Th0.05Ba2.0Cu3.0O7.0,RE123,81.8,3.868,3.91,11.73,PR05602824,"I. Bryntse, O. Rapp, P. Landqvist, R. Tellgren,",Neutron-diffraction studies and bond valence sums of charge neutrally doped Nd1-2xCaxThxBa2Cu3O7-delta,"Phys.Rev.B,56(1997)2824",1997.0,3.868,Two,RE,2.3187581488212734,,1.934
7605,Nd0.8Ca0.1Th0.1Ba2.0Cu3.0O7.0,RE123,73.4,3.868,3.91,11.732,PR05602824,"I. Bryntse, O. Rapp, P. Landqvist, R. Tellgren,",Neutron-diffraction studies and bond valence sums of charge neutrally doped Nd1-2xCaxThxBa2Cu3O7-delta,"Phys.Rev.B,56(1997)2824",1997.0,3.868,Two,RE,2.3204510378070813,,1.934
7632,Lu0.8Ca0.2Ba2.0Cu3.0O6.13,RE123,41.0,3.851,,11.778,PHC2890280,"A. Sequiera, K.I. Gnanasekar, L.C. Gupta, R. Pinto, Rajni Sharma,",Superconductivity in Lu1-xCaxBa2Cu3O6+delta: holes generated by Ca,"Physica.C,289(1997)280-290",1997.0,3.851,Two,RE,2.3928100557481238,,1.9255
7633,Lu0.7Ca0.3Ba2.0Cu3.0O6.15,RE123,58.0,3.829,,11.728,PHC2890280,"A. Sequiera, K.I. Gnanasekar, L.C. Gupta, R. Pinto, Rajni Sharma,",Superconductivity in Lu1-xCaxBa2Cu3O6+delta: holes generated by Ca,"Physica.C,289(1997)280-290",1997.0,3.829,Two,RE,2.3937405703901273,,1.9145
7636,Lu0.7Ca0.3Ba2.0Cu3.0O6.4,RE123,68.0,3.852,,11.774,PHC2890280,"A. Sequiera, K.I. Gnanasekar, L.C. Gupta, R. Pinto, Rajni Sharma,",Superconductivity in Lu1-xCaxBa2Cu3O6+delta: holes generated by Ca,"Physica.C,289(1997)280-290",1997.0,3.852,Two,RE,2.387458244172537,,1.926
7637,Lu0.8Ca0.2Ba2.0Cu3.0O6.81,RE123,52.0,3.883,3.815,11.66,PHC2890280,"A. Sequiera, K.I. Gnanasekar, L.C. Gupta, R. Pinto, Rajni Sharma,",Superconductivity in Lu1-xCaxBa2Cu3O6+delta: holes generated by Ca,"Physica.C,289(1997)280-290",1997.0,3.883,Two,RE,2.2300165302584465,,1.9415
7638,Lu0.7Ca0.3Ba2.0Cu3.0O6.78,RE123,54.0,3.875,3.814,11.661,PHC2890280,"A. Sequiera, K.I. Gnanasekar, L.C. Gupta, R. Pinto, Rajni Sharma,",Superconductivity in Lu1-xCaxBa2Cu3O6+delta: holes generated by Ca,"Physica.C,289(1997)280-290",1997.0,3.875,Two,RE,2.246591243583077,,1.9375
7640,Lu0.7Ca0.3Ba2.0Cu3.0O6.62,RE123,80.0,3.877,3.817,11.707,PHC2890280,"A. Sequiera, K.I. Gnanasekar, L.C. Gupta, R. Pinto, Rajni Sharma,",Superconductivity in Lu1-xCaxBa2Cu3O6+delta: holes generated by Ca,"Physica.C,289(1997)280-290",1997.0,3.877,Two,RE,2.2815956230487697,,1.9385
7641,Lu0.8Ca0.2Ba2.0Cu3.0O6.91,RE123,48.0,3.882,3.81,11.665,PHC2890280,"A. Sequiera, K.I. Gnanasekar, L.C. Gupta, R. Pinto, Rajni Sharma,",Superconductivity in Lu1-xCaxBa2Cu3O6+delta: holes generated by Ca,"Physica.C,289(1997)280-290",1997.0,3.882,Two,RE,2.2362147863269355,,1.941
7642,Lu0.7Ca0.3Ba2.0Cu3.0O6.88,RE123,45.0,3.806,3.861,11.654000000000002,PHC2890280,"A. Sequiera, K.I. Gnanasekar, L.C. Gupta, R. Pinto, Rajni Sharma,",Superconductivity in Lu1-xCaxBa2Cu3O6+delta: holes generated by Ca,"Physica.C,289(1997)280-290",1997.0,3.806,Two,RE,2.376322450806385,,1.903
7707,Hg1.0Ba2.0Ca2.0Cu3.0O8.0,Hg1223,110.0,3.855,,15.842,JP00901451,"F.M. Pan, H M Shao, Mao Zhiqing, N Xu, SS Jiang, X S Wu, Zhang Yuheng, Zuo Jian,",The crystal structure of the superconductor HgBa2Ca2Cu3O8+delta with Pb substitution,J.Phys.;Cond.Matter9(1997)1451-1460,1997.0,3.855,Three,Hg,2.8207706237565713,,1.9275
7710,Hg0.7Pb0.3Ba2.0Ca2.0Cu3.0O8.0,Hg1223,143.0,3.842,,15.824000000000002,JP00901451,"F.M. Pan, H M Shao, Mao Zhiqing, N Xu, SS Jiang, X S Wu, Zhang Yuheng, Zuo Jian,",The crystal structure of the superconductor HgBa2Ca2Cu3O8+delta with Pb substitution,J.Phys.;Cond.Matter9(1997)1451-1460,1997.0,3.842,Three,Hg,2.847293670070262,,1.921
7749,La1.85Sr0.15Cu1.0O4.0,T,37.8,3.771,,13.217,SUP0100159,"G. J. Xu, H. Zhang, J. Lin, S.S. Jiang, W.J. Liu, W.M. Chen, X. Jin, X.S. Wu, Z.Q. Mao,",Structure Studies of La1.85Sr0.15CuO4 Doped with Ng at High Doping Level,"J.Superconductivity,(1997)159",1997.0,3.771,One,RE,2.409749163051578,,1.8855
7751,La1.85Sr0.15Cu0.9Mg0.1O4.0,T,29.6,3.779,,13.16,SUP0100159,"G. J. Xu, H. Zhang, J. Lin, S.S. Jiang, W.J. Liu, W.M. Chen, X. Jin, X.S. Wu, Z.Q. Mao,",Structure Studies of La1.85Sr0.15CuO4 Doped with Ng at High Doping Level,"J.Superconductivity,(1997)159",1997.0,3.779,One,RE,2.3935573627339877,,1.8895
7752,La1.85Sr0.15Cu0.8Mg0.2O4.0,T,15.6,3.786,,13.192,SUP0100159,"G. J. Xu, H. Zhang, J. Lin, S.S. Jiang, W.J. Liu, W.M. Chen, X. Jin, X.S. Wu, Z.Q. Mao,",Structure Studies of La1.85Sr0.15CuO4 Doped with Ng at High Doping Level,"J.Superconductivity,(1997)159",1997.0,3.786,One,RE,2.399958445357897,,1.893
7760,Nd1.0Ba2.0Cu3.0O6.95,RE123,89.0,3.865,3.9167,11.754,JMR0122907,"A. Knizhnik, B. Fisher, G.M. Reisner, J. Genossar, L. Patlagan,",The thermopower of Nd1+xBa2-xCu3Oy in a comparative study of effects of Ba-site doping versus chain-Cu-site doping,J.Mater.Res.12(1997)2907,1997.0,3.865,Two,RE,2.3449709174628843,,1.9325
7761,Nd1.1Ba1.9Cu3.0O6.96,RE123,87.6,3.8614,3.9144,11.7378,JMR0122907,"A. Knizhnik, B. Fisher, G.M. Reisner, J. Genossar, L. Patlagan,",The thermopower of Nd1+xBa2-xCu3Oy in a comparative study of effects of Ba-site doping versus chain-Cu-site doping,J.Mater.Res.12(1997)2907,1997.0,3.8614,Two,RE,2.3383362376521046,,1.9307
7762,Nd1.15Ba1.85Cu3.0O6.96,RE123,76.8,3.8703,3.9077,11.7192,JMR0122907,"A. Knizhnik, B. Fisher, G.M. Reisner, J. Genossar, L. Patlagan,",The thermopower of Nd1+xBa2-xCu3Oy in a comparative study of effects of Ba-site doping versus chain-Cu-site doping,J.Mater.Res.12(1997)2907,1997.0,3.8703,Two,RE,2.305094671008779,,1.93515
7763,Nd1.25Ba1.75Cu3.0O6.99,RE123,52.7,3.889,,11.6871,JMR0122907,"A. Knizhnik, B. Fisher, G.M. Reisner, J. Genossar, L. Patlagan,",The thermopower of Nd1+xBa2-xCu3Oy in a comparative study of effects of Ba-site doping versus chain-Cu-site doping,J.Mater.Res.12(1997)2907,1997.0,3.889,Two,RE,2.241158974392373,,1.9445
7764,Nd1.35Ba1.65Cu3.0O7.02,RE123,35.9,3.8881,,11.6643,JMR0122907,"A. Knizhnik, B. Fisher, G.M. Reisner, J. Genossar, L. Patlagan,",The thermopower of Nd1+xBa2-xCu3Oy in a comparative study of effects of Ba-site doping versus chain-Cu-site doping,J.Mater.Res.12(1997)2907,1997.0,3.8881,Two,RE,2.2236294701977126,,1.94405
7765,Nd1.45Ba1.55Cu3.0O7.08,RE123,26.5,3.885,,11.6244,JMR0122907,"A. Knizhnik, B. Fisher, G.M. Reisner, J. Genossar, L. Patlagan,",The thermopower of Nd1+xBa2-xCu3Oy in a comparative study of effects of Ba-site doping versus chain-Cu-site doping,J.Mater.Res.12(1997)2907,1997.0,3.885,Two,RE,2.195951039103102,,1.9425
7766,Nd1.5Ba1.5Cu3.0O7.12,RE123,15.4,3.8855,,11.6097,JMR0122907,"A. Knizhnik, B. Fisher, G.M. Reisner, J. Genossar, L. Patlagan,",The thermopower of Nd1+xBa2-xCu3Oy in a comparative study of effects of Ba-site doping versus chain-Cu-site doping,J.Mater.Res.12(1997)2907,1997.0,3.8855,Two,RE,2.182525288255418,,1.94275
7783,La1.0Ca1.0Ba1.0Cu3.0O7.0,RE123,69.0,3.869,,11.645,MPL0110323,"A.V. NARLIKAR, D.A. LANDINES TELLEZ, E. GMERIN, J. ALBINKO AGUIAR, J.M. FERREIRA, RAJVIR SINGH, S. UMA, V.P.S. AWANA,",SUPERCONDUCTIVITY AND MAGNETIC ORDERING OF Pr IN CaLa1-xPrxBaCu3O7 SYSTEM,"Mod.Phys.Lett.B,11(1997)323-331",1997.0,3.869,Two,RE,2.244844333320394,,1.9345
7784,La0.7Pr0.3Ca1.0Ba1.0Cu3.0O7.0,RE123,40.0,3.866,,11.632,MPL0110323,"A.V. NARLIKAR, D.A. LANDINES TELLEZ, E. GMERIN, J. ALBINKO AGUIAR, J.M. FERREIRA, RAJVIR SINGH, S. UMA, V.P.S. AWANA,",SUPERCONDUCTIVITY AND MAGNETIC ORDERING OF Pr IN CaLa1-xPrxBaCu3O7 SYSTEM,"Mod.Phys.Lett.B,11(1997)323-331",1997.0,3.866,Two,RE,2.2397386557245276,,1.933
7804,Y1.0La0.2Ba1.8Cu3.0O7.06,Y123,48.9,3.889,3.825,11.638,JJP0360473,"Bin OKAI, Katsuo KATO,",Tc of Overdoped YLa0.2Ba1.8Cu3O7.06+y and La1.2Ba1.8Cu3O7.2+y,Japanese J.Appl.Phys.Lett.36(1997)473-475,1997.0,3.889,Two,RE,2.311486731744985,,1.9445
7805,Y1.0La0.2Ba1.8Cu3.0O7.16,Y123,61.7,3.882,3.839,11.632,JJP0360473,"Bin OKAI, Katsuo KATO,",Tc of Overdoped YLa0.2Ba1.8Cu3O7.06+y and La1.2Ba1.8Cu3O7.2+y,Japanese J.Appl.Phys.Lett.36(1997)473-475,1997.0,3.882,Two,RE,2.3010974016346477,,1.941
7806,Y1.0La0.2Ba1.8Cu3.0O7.26,Y123,67.6,3.876,3.846,11.625,JJP0360473,"Bin OKAI, Katsuo KATO,",Tc of Overdoped YLa0.2Ba1.8Cu3O7.06+y and La1.2Ba1.8Cu3O7.2+y,Japanese J.Appl.Phys.Lett.36(1997)473-475,1997.0,3.876,Two,RE,2.2906870889015565,,1.938
7807,Y1.0La0.2Ba1.8Cu3.0O7.36,Y123,89.1,3.863,3.851,11.608,JJP0360473,"Bin OKAI, Katsuo KATO,",Tc of Overdoped YLa0.2Ba1.8Cu3O7.06+y and La1.2Ba1.8Cu3O7.2+y,Japanese J.Appl.Phys.Lett.36(1997)473-475,1997.0,3.863,Two,RE,2.2666455357597908,,1.9315
7808,Y1.0La0.2Ba1.8Cu3.0O7.46,Y123,89.8,3.86,,11.608,JJP0360473,"Bin OKAI, Katsuo KATO,",Tc of Overdoped YLa0.2Ba1.8Cu3O7.06+y and La1.2Ba1.8Cu3O7.2+y,Japanese J.Appl.Phys.Lett.36(1997)473-475,1997.0,3.86,Two,RE,2.2642770509042904,,1.93
7809,Y1.0La0.2Ba1.8Cu3.0O7.49,Y123,90.4,3.86,,11.595,JJP0360473,"Bin OKAI, Katsuo KATO,",Tc of Overdoped YLa0.2Ba1.8Cu3O7.06+y and La1.2Ba1.8Cu3O7.2+y,Japanese J.Appl.Phys.Lett.36(1997)473-475,1997.0,3.86,Two,RE,2.2537408424346914,,1.93
7810,Y1.0La0.2Ba1.8Cu3.0O7.57,Y123,89.6,3.861,,11.595,JJP0360473,"Bin OKAI, Katsuo KATO,",Tc of Overdoped YLa0.2Ba1.8Cu3O7.06+y and La1.2Ba1.8Cu3O7.2+y,Japanese J.Appl.Phys.Lett.36(1997)473-475,1997.0,3.861,Two,RE,2.254530337386525,,1.9305
7811,Y1.0La0.2Ba1.8Cu3.0O7.62,Y123,87.9,3.86,,11.595,JJP0360473,"Bin OKAI, Katsuo KATO,",Tc of Overdoped YLa0.2Ba1.8Cu3O7.06+y and La1.2Ba1.8Cu3O7.2+y,Japanese J.Appl.Phys.Lett.36(1997)473-475,1997.0,3.86,Two,RE,2.2537408424346914,,1.93
7812,Y1.0La0.2Ba1.8Cu3.0O7.64,Y123,88.1,3.862,,11.601,JJP0360473,"Bin OKAI, Katsuo KATO,",Tc of Overdoped YLa0.2Ba1.8Cu3O7.06+y and La1.2Ba1.8Cu3O7.2+y,Japanese J.Appl.Phys.Lett.36(1997)473-475,1997.0,3.862,Two,RE,2.260182697785867,,1.931
7813,Y1.0La0.2Ba1.8Cu3.0O7.74,Y123,89.1,3.861,,11.597,JJP0360473,"Bin OKAI, Katsuo KATO,",Tc of Overdoped YLa0.2Ba1.8Cu3O7.06+y and La1.2Ba1.8Cu3O7.2+y,Japanese J.Appl.Phys.Lett.36(1997)473-475,1997.0,3.861,Two,RE,2.2561512925356926,,1.9305
7814,Y1.0La0.2Ba1.8Cu3.0O7.77,Y123,89.8,3.866,,11.595,JJP0360473,"Bin OKAI, Katsuo KATO,",Tc of Overdoped YLa0.2Ba1.8Cu3O7.06+y and La1.2Ba1.8Cu3O7.2+y,Japanese J.Appl.Phys.Lett.36(1997)473-475,1997.0,3.866,Two,RE,2.2584778121456903,,1.933
7815,Y1.0La0.2Ba1.8Cu3.0O7.79,Y123,90.4,3.86,,11.59,JJP0360473,"Bin OKAI, Katsuo KATO,",Tc of Overdoped YLa0.2Ba1.8Cu3O7.06+y and La1.2Ba1.8Cu3O7.2+y,Japanese J.Appl.Phys.Lett.36(1997)473-475,1997.0,3.86,Two,RE,2.2496884545617686,,1.93
7816,La1.2Ba1.8Cu3.0O7.2,RE123,27.0,3.924,3.913,11.745,JJP0360473,"Bin OKAI, Katsuo KATO,",Tc of Overdoped YLa0.2Ba1.8Cu3O7.06+y and La1.2Ba1.8Cu3O7.2+y,Japanese J.Appl.Phys.Lett.36(1997)473-475,1997.0,3.924,Two,RE,2.2213569343927606,,1.962
7817,La1.2Ba1.8Cu3.0O7.3,RE123,27.0,3.927,3.918,11.741,JJP0360473,"Bin OKAI, Katsuo KATO,",Tc of Overdoped YLa0.2Ba1.8Cu3O7.06+y and La1.2Ba1.8Cu3O7.2+y,Japanese J.Appl.Phys.Lett.36(1997)473-475,1997.0,3.927,Two,RE,2.2120730556092436,,1.9635
7828,Y0.8Pr0.2Ba2.0Cu3.0O7.0,Y123,58.7,3.898,3.834,11.673,JJP0361374,"Bin OKAI, Katsuo KATO,",High-Oxygen-Pressure Synthesis of Superconducting Y0.8Pr0.2Ba2Cu3O8,Japanese J.Appl.Phys.Lett.36(1997)1374-1375,1997.0,3.898,Two,RE,2.3469589014219423,,1.949
7829,Y0.8Pr0.2Ba2.0Cu3.0O7.1,Y123,57.6,3.896,3.841,11.665,JJP0361374,"Bin OKAI, Katsuo KATO,",High-Oxygen-Pressure Synthesis of Superconducting Y0.8Pr0.2Ba2Cu3O8,Japanese J.Appl.Phys.Lett.36(1997)1374-1375,1997.0,3.896,Two,RE,2.3388960909215992,,1.948
7830,Y0.8Pr0.2Ba2.0Cu3.0O7.2,Y123,63.3,3.891,3.846,11.654000000000002,JJP0361374,"Bin OKAI, Katsuo KATO,",High-Oxygen-Pressure Synthesis of Superconducting Y0.8Pr0.2Ba2Cu3O8,Japanese J.Appl.Phys.Lett.36(1997)1374-1375,1997.0,3.891,Two,RE,2.326033362842006,,1.9455
7831,Y0.8Pr0.2Ba2.0Cu3.0O7.3,Y123,62.6,3.873,3.861,11.638,JJP0361374,"Bin OKAI, Katsuo KATO,",High-Oxygen-Pressure Synthesis of Superconducting Y0.8Pr0.2Ba2Cu3O8,Japanese J.Appl.Phys.Lett.36(1997)1374-1375,1997.0,3.873,Two,RE,2.298854812515657,,1.9365
7832,Y0.8Pr0.2Ba2.0Cu3.0O7.4,Y123,59.8,3.87,,11.635,JJP0361374,"Bin OKAI, Katsuo KATO,",High-Oxygen-Pressure Synthesis of Superconducting Y0.8Pr0.2Ba2Cu3O8,Japanese J.Appl.Phys.Lett.36(1997)1374-1375,1997.0,3.87,Two,RE,2.294054894936405,,1.935
7833,Y0.8Pr0.2Ba2.0Cu3.0O7.5,Y123,62.9,3.868,,11.640999999999998,JJP0361374,"Bin OKAI, Katsuo KATO,",High-Oxygen-Pressure Synthesis of Superconducting Y0.8Pr0.2Ba2Cu3O8,Japanese J.Appl.Phys.Lett.36(1997)1374-1375,1997.0,3.868,Two,RE,2.297338770480245,,1.934
7834,Y0.8Pr0.2Ba2.0Cu3.0O7.55,Y123,68.3,3.869,,11.639,JJP0361374,"Bin OKAI, Katsuo KATO,",High-Oxygen-Pressure Synthesis of Superconducting Y0.8Pr0.2Ba2Cu3O8,Japanese J.Appl.Phys.Lett.36(1997)1374-1375,1997.0,3.869,Two,RE,2.2965073102829088,,1.9345
7836,Y0.8Pr0.2Ba2.0Cu3.0O7.65,Y123,66.5,3.873,,11.629,JJP0361374,"Bin OKAI, Katsuo KATO,",High-Oxygen-Pressure Synthesis of Superconducting Y0.8Pr0.2Ba2Cu3O8,Japanese J.Appl.Phys.Lett.36(1997)1374-1375,1997.0,3.873,Two,RE,2.291560514344395,,1.9365
7837,Y0.8Pr0.2Ba2.0Cu3.0O7.67,Y123,67.5,3.868,,11.630999999999998,JJP0361374,"Bin OKAI, Katsuo KATO,",High-Oxygen-Pressure Synthesis of Superconducting Y0.8Pr0.2Ba2Cu3O8,Japanese J.Appl.Phys.Lett.36(1997)1374-1375,1997.0,3.868,Two,RE,2.289233994734399,,1.934
7838,Y0.8Pr0.2Ba2.0Cu3.0O7.79,Y123,65.4,3.868,,11.629,JJP0361374,"Bin OKAI, Katsuo KATO,",High-Oxygen-Pressure Synthesis of Superconducting Y0.8Pr0.2Ba2Cu3O8,Japanese J.Appl.Phys.Lett.36(1997)1374-1375,1997.0,3.868,Two,RE,2.2876130395852297,,1.934
7839,Y0.8Pr0.2Ba2.0Cu3.0O8.04,Y123,64.4,3.873,,11.627,JJP0361374,"Bin OKAI, Katsuo KATO,",High-Oxygen-Pressure Synthesis of Superconducting Y0.8Pr0.2Ba2Cu3O8,Japanese J.Appl.Phys.Lett.36(1997)1374-1375,1997.0,3.873,Two,RE,2.2899395591952274,,1.9365
7840,Y0.8Pr0.2Ba2.0Cu3.0O8.06,Y123,65.8,3.875,,11.623,JJP0361374,"Bin OKAI, Katsuo KATO,",High-Oxygen-Pressure Synthesis of Superconducting Y0.8Pr0.2Ba2Cu3O8,Japanese J.Appl.Phys.Lett.36(1997)1374-1375,1997.0,3.875,Two,RE,2.2882766388005535,,1.9375
7849,Y0.9Ca0.1Ba2.0Cu3.0O6.5,Y123,79.3,3.834,3.878,11.745,JSC1270056,"H. Mazaki, L.G. Johansson, M. Kakihana, M. Osada, P. Berastegui, S. Tochihara, S.-G. Eriksson,",A Neutron Diffraction Study of Ca Doped and Oxygen Deficient YBa2Cu3O7-delta,J.Solid State Chem.127(1996)56-63,1996.0,3.834,Two,RE,2.354785609874721,,1.917
7853,Y0.9Ca0.1Ba2.0Cu3.0O6.03,Y123,19.8,3.857,,11.835,JSC1270056,"H. Mazaki, L.G. Johansson, M. Kakihana, M. Osada, P. Berastegui, S. Tochihara, S.-G. Eriksson,",A Neutron Diffraction Study of Ca Doped and Oxygen Deficient YBa2Cu3O7-delta,J.Solid State Chem.127(1996)56-63,1996.0,3.857,Two,RE,2.4458869754794925,,1.9285
7854,Y0.8Ca0.2Ba2.0Cu3.0O6.03,Y123,43.5,3.854,,11.83,JSC1270056,"H. Mazaki, L.G. Johansson, M. Kakihana, M. Osada, P. Berastegui, S. Tochihara, S.-G. Eriksson,",A Neutron Diffraction Study of Ca Doped and Oxygen Deficient YBa2Cu3O7-delta,J.Solid State Chem.127(1996)56-63,1996.0,3.854,Two,RE,2.4394661027510693,,1.927
7859,Hg1.0Ba2.0Cu1.0O4.0,Hg1201,91.0,3.881,,9.522,PHC2890153,"G.B. Peacock, I. Gameson, J.J. Capponi, M. Slaski, P.P. Edwards,",Fluorination of mercury-based high-temperature superconductors,"Physica.C,289(1997)153-160",1997.0,3.881,One,Hg,2.7803041710655,,1.9405
7860,Hg1.0Ba2.0Cu1.0O4.0,Hg1201,35.0,3.921,,9.611,PHC2890153,"G.B. Peacock, I. Gameson, J.J. Capponi, M. Slaski, P.P. Edwards,",Fluorination of mercury-based high-temperature superconductors,"Physica.C,289(1997)153-160",1997.0,3.921,One,Hg,2.837286860118446,,1.9605
7861,Hg1.0Ba2.0Ca1.0Cu2.0O6.0,Hg1212,120.0,3.87,,12.720999999999998,PHC2890153,"G.B. Peacock, I. Gameson, J.J. Capponi, M. Slaski, P.P. Edwards,",Fluorination of mercury-based high-temperature superconductors,"Physica.C,289(1997)153-160",1997.0,3.87,Two,Hg,2.8333304368710976,,1.935
7862,Hg1.0Ba2.0Ca2.0Cu3.0O8.0,Hg1223,115.0,3.855,,15.826,PHC2890153,"G.B. Peacock, I. Gameson, J.J. Capponi, M. Slaski, P.P. Edwards,",Fluorination of mercury-based high-temperature superconductors,"Physica.C,289(1997)153-160",1997.0,3.855,Three,Hg,2.802947542514856,,1.9275
7871,Tl1.0Ba2.0Ca2.0Cu3.0O9.0,Tl1223,110.0,3.853,,15.913,APL0712370,"A.M. Hermann, V. Badri, Y.T. Wang,",Significantly enhanced flux pinning in the Bi-substituted TlBa2Ca2Cu3Oy system,Appl.Phys.Lett.71(1997)2370,1997.0,3.853,Three,Tl,2.7782820077391315,,1.9265
7872,Tl0.8Bi0.2Ba2.0Ca2.0Cu3.0O9.0,Tl1223,116.0,3.846,,15.816,APL0712370,"A.M. Hermann, V. Badri, Y.T. Wang,",Significantly enhanced flux pinning in the Bi-substituted TlBa2Ca2Cu3Oy system,Appl.Phys.Lett.71(1997)2370,1997.0,3.846,Three,Tl,2.7190585615647276,,1.923
7893,Y1.0Ba2.0Cu3.0O8.0,Y123,93.0,3.826,3.887,11.682,PHC2980066,"J. Gao, W.H. Tang,",Influence of Nd at Ba-sites on superconductivity of YBa2-x NdxCu3Oy,"Physica.C,298(1998)66-72",1998.0,3.826,Two,RE,2.2974095630612297,,1.913
8011,Bi2.0Sr2.0Ca1.0Cu1.95K0.5O8.0,Bi2212,85.0,5.41,5.42,30.76,PHC3000033,"Ajay Mohan Suvarna, C.S. Sunandana,",Magnetic penetration depth in K-doped Bi-2212 Bi2Sr2CaCu2-xKO8+delta: ESR study,"Physica.C,300(1998)33-37",1998.0,3.825447686219222,Two,Bi,2.467175059898266,,1.912723843109611
8012,Bi2.0Sr2.0Ca1.0Cu1.4K0.6O8.0,Bi2212,87.0,5.4,5.43,30.72,PHC300033,"Ajay Mohan Suvarna, C.S. Sunandana,",Magnetic penetration depth in K-doped Bi-2212 Bi2Sr2CaCu2-xKxO8+delta: ESR study,Physica C300(1998)33-37,1998.0,3.8183766184073566,Two,Bi,2.466498605362799,,1.9091883092036783
8013,Bi2.0Sr2.0Ca1.0Cu1.3K0.7O8.0,Bi2212,93.0,5.42,5.41,30.69,PHC3000033,"Ajay Mohan Suvarna, C.S. Sunandana,",Magnetic penetration depth in K-doped Bi-2212 Bi2Sr2CaCu2-xKO8+delta: ESR study,"Physica.C,300(1998)33-37",1998.0,3.832518754031087,Two,Bi,2.4403922320153097,,1.9162593770155436
