Repository: CompRhys/apical

# Data Guide

In all cases whilst compiling this data we have been careful to include as much meta-information as possible to allow data to be traced back to it's original sources. For SuperCon this takes the form of the SuperCon "num :" reference id and then the source publication details. For ICSD we provide the ICSD collection code.

We acknowledge the Japanese National Institute for Materials Science for maintaining the [SuperCon](https://supercon.nims.go.jp/index_en.html) database as well as FIZ Karlsruhe GmbH for maintaining [ICSD](https://www.fiz-karlsruhe.de/en/produkte-und-dienstleistungen/inorganic-crystal-structure-database-icsd).

File: processed-data/super_cleaned.csv (part 11 of 21)
num :,composition :,str3 :,tc :,lata :,latb :,latc :,refno :,author :,title :,journal :,year :,lata* :
7479,Tl2.0Ba2.0Ca1.0Cu2.0O8.0,Tl2212,108.7,3.855,,29.32800000000001,JPM0060399,"A Junod, C Opagiste, D. Triscone, J Muller, J-Y Genoud, T. Tsukamoto,",Magnetization scaling below Tc in BiSrCaCuO and TlBaCaCuO superconducting ceramics,J. Phys.Condens.Matter 6(1994)L399-L404,,3.855
7511,Bi2.0Sr2.0Ca0.9Ce0.1Cu2.0O8.0,Bi2212,90.0,5.393,5.4,30.949,PHC2750279,"A. Thamizhavel, C. Subramanian, D. Prabhakaran, R. Jayavel,",Growth and characterization of superconducting Bi2Sr2Ca(1-x)CexCu2O8+z single crystals,"Physica.C,275(1997)279-283",1997.0,3.8134268709390504
7512,Bi2.0Sr2.0Ca0.8Ce0.2Cu2.0O8.0,Bi2212,81.0,5.4170000000000025,5.42,30.866,PHC2750279,"A. Thamizhavel, C. Subramanian, D. Prabhakaran, R. Jayavel,",Growth and characterization of superconducting Bi2Sr2Ca(1-x)CexCu2O8+z single crystals,"Physica.C,275(1997)279-283",1997.0,3.8303974336875295
7513,Bi2.0Sr2.0Ca0.7Ce0.3Cu2.0O8.0,Bi2212,78.0,5.42,5.428,30.849,PHC2750279,"A. Thamizhavel, C. Subramanian, D. Prabhakaran, R. Jayavel,",Growth and characterization of superconducting Bi2Sr2Ca(1-x)CexCu2O8+z single crystals,"Physica.C,275(1997)279-283",1997.0,3.832518754031087
7514,Bi2.0Sr2.0Ca0.6Ce0.4Cu2.0O8.0,Bi2212,71.0,5.4270000000000005,5.436,30.762,PHC2750279,"A. Thamizhavel, C. Subramanian, D. Prabhakaran, R. Jayavel,",Growth and characterization of superconducting Bi2Sr2Ca(1-x)CexCu2O8+z single crystals,"Physica.C,275(1997)279-283",1997.0,3.8374685014993934
7515,Bi2.0Sr2.0Ca0.5Ce0.5Cu2.0O8.0,Bi2212,60.0,5.436,5.448,30.693,PHC2750279,"A. Thamizhavel, C. Subramanian, D. Prabhakaran, R. Jayavel,",Growth and characterization of superconducting Bi2Sr2Ca(1-x)CexCu2O8+z single crystals,"Physica.C,275(1997)279-283",1997.0,3.843832462530072
7525,Y1.0Ba2.0Cu3.0O7.0,Y123,92.3,3.817,3.885,11.685,PHC2240263,"A.F.Khoder, A.Junod, C.Opagiste, E.Janod, G.Triscone, J,-Y.Genoud, J.Muller, M.Couach, T.Graf, T.Tsukamoto,",Reversible magnetization below Tc in high-quality superconducting ceramics,Physica C 224 (1994)263-276,1994.0,3.817
7526,Y1.0Ba2.0Cu3.0O7.0,Y123,91.7,3.817,3.886,11.679,PHC2240263,"A.F.Khoder, A.Junod, C.Opagiste, E.Janod, G.Triscone, J,-Y.Genoud, J.Muller, M.Couach, T.Graf, T.Tsukamoto,",Reversible magnetization below Tc in high-quality superconducting ceramics,Physica C 224 (1994)263-276,1994.0,3.817
7527,Y1.0Ba2.0Cu4.0O8.0,Y124,80.1,3.843,3.871,27.242,PHC2240263,"A.F.Khoder, A.Junod, C.Opagiste, E.Janod, G.Triscone, J,-Y.Genoud, J.Muller, M.Couach, T.Graf, T.Tsukamoto,",Reversible magnetization below Tc in high-quality superconducting ceramics,Physica C 224 (1994)263-276,1994.0,3.843
7530,Bi2.0Sr2.0Ca1.0Cu2.0O8.0,Bi2212,93.7,5.409,5.4110000000000005,30.9,PHC2240263,"A.F.Khoder, A.Junod, C.Opagiste, E.Janod, G.Triscone, J,-Y.Genoud, J.Muller, M.Couach, T.Graf, T.Tsukamoto,",Reversible magnetization below Tc in high-quality superconducting ceramics,Physica C 224 (1994)263-276,1994.0,3.824740579438035
7531,Bi2.0Sr2.0Ca1.0Cu2.0O8.0,Bi2212,92.4,5.41,5.412000000000001,30.88,PHC2240263,"A.F.Khoder, A.Junod, C.Opagiste, E.Janod, G.Triscone, J,-Y.Genoud, J.Muller, M.Couach, T.Graf, T.Tsukamoto,",Reversible magnetization below Tc in high-quality superconducting ceramics,Physica C 224 (1994)263-276,1994.0,3.825447686219222
7532,Tl2.0Ba2.0Cu1.0O6.0,Tl2201,92.1,3.87,,23.226,PHC2240263,"A.F.Khoder, A.Junod, C.Opagiste, E.Janod, G.Triscone, J,-Y.Genoud, J.Muller, M.Couach, T.Graf, T.Tsukamoto,",Reversible magnetization below Tc in high-quality superconducting ceramics,Physica C 224 (1994)263-276,1994.0,3.87
7533,Tl2.0Ba2.0Cu1.0O6.0,Tl2201,92.1,3.871,,23.224,PHC2240263,"A.F.Khoder, A.Junod, C.Opagiste, E.Janod, G.Triscone, J,-Y.Genoud, J.Muller, M.Couach, T.Graf, T.Tsukamoto,",Reversible magnetization below Tc in high-quality superconducting ceramics,Physica C 224 (1994)263-276,1994.0,3.871
7534,Tl2.0Ba2.0Ca1.0Cu2.0O8.0,Tl2212,108.7,3.855,,29.32800000000001,PHC2240263,"A.F.Khoder, A.Junod, C.Opagiste, E.Janod, G.Triscone, J,-Y.Genoud, J.Muller, M.Couach, T.Graf, T.Tsukamoto,",Reversible magnetization below Tc in high-quality superconducting ceramics,Physica C 224 (1994)263-276,1994.0,3.855
7574,Tb1.0Sr2.0Cu2.69Mo0.31O7.0,RE123,34.5,3.827,3.825,11.553,PR05605631,"H.D. Yang, H.L. Tsay, J.W. Lynn, K.C. Lee, S.Y. Wu, W.-H. Li, W.Y. Chuang,","Superconductivity, magnetic fluctuations, and magnetic order in TbSr2Cu2,69Mo0.31O7","Phys.Rev.B.,56(1997)5631",1997.0,3.827
7601,Nd1.0Ba2.0Cu3.0O7.0,RE123,93.4,3.862,3.912,11.748,PR05602824,"I. Bryntse, O. Rapp, P. Landqvist, R. Tellgren,",Neutron-diffraction studies and bond valence sums of charge neutrally doped Nd1-2xCaxThxBa2Cu3O7-delta,"Phys.Rev.B,56(1997)2824",1997.0,3.862
7602,Nd0.97Ca0.015Th0.015Ba2.0Cu3.0O7.0,RE123,90.4,3.864,3.911,11.741,PR05602824,"I. Bryntse, O. Rapp, P. Landqvist, R. Tellgren,",Neutron-diffraction studies and bond valence sums of charge neutrally doped Nd1-2xCaxThxBa2Cu3O7-delta,"Phys.Rev.B,56(1997)2824",1997.0,3.864
7603,Nd0.94Ca0.03Th0.03Ba2.0Cu3.0O7.0,RE123,86.8,3.867,3.912,11.736,PR05602824,"I. Bryntse, O. Rapp, P. Landqvist, R. Tellgren,",Neutron-diffraction studies and bond valence sums of charge neutrally doped Nd1-2xCaxThxBa2Cu3O7-delta,"Phys.Rev.B,56(1997)2824",1997.0,3.867
7604,Nd0.9Ca0.05Th0.05Ba2.0Cu3.0O7.0,RE123,81.8,3.868,3.91,11.73,PR05602824,"I. Bryntse, O. Rapp, P. Landqvist, R. Tellgren,",Neutron-diffraction studies and bond valence sums of charge neutrally doped Nd1-2xCaxThxBa2Cu3O7-delta,"Phys.Rev.B,56(1997)2824",1997.0,3.868
7605,Nd0.8Ca0.1Th0.1Ba2.0Cu3.0O7.0,RE123,73.4,3.868,3.91,11.732,PR05602824,"I. Bryntse, O. Rapp, P. Landqvist, R. Tellgren,",Neutron-diffraction studies and bond valence sums of charge neutrally doped Nd1-2xCaxThxBa2Cu3O7-delta,"Phys.Rev.B,56(1997)2824",1997.0,3.868
7632,Lu0.8Ca0.2Ba2.0Cu3.0O6.13,RE123,41.0,3.851,,11.778,PHC2890280,"A. Sequiera, K.I. Gnanasekar, L.C. Gupta, R. Pinto, Rajni Sharma,",Superconductivity in Lu1-xCaxBa2Cu3O6+delta: holes generated by Ca,"Physica.C,289(1997)280-290",1997.0,3.851
7633,Lu0.7Ca0.3Ba2.0Cu3.0O6.15,RE123,58.0,3.829,,11.728,PHC2890280,"A. Sequiera, K.I. Gnanasekar, L.C. Gupta, R. Pinto, Rajni Sharma,",Superconductivity in Lu1-xCaxBa2Cu3O6+delta: holes generated by Ca,"Physica.C,289(1997)280-290",1997.0,3.829
7636,Lu0.7Ca0.3Ba2.0Cu3.0O6.4,RE123,68.0,3.852,,11.774,PHC2890280,"A. Sequiera, K.I. Gnanasekar, L.C. Gupta, R. Pinto, Rajni Sharma,",Superconductivity in Lu1-xCaxBa2Cu3O6+delta: holes generated by Ca,"Physica.C,289(1997)280-290",1997.0,3.852
7637,Lu0.8Ca0.2Ba2.0Cu3.0O6.81,RE123,52.0,3.883,3.815,11.66,PHC2890280,"A. Sequiera, K.I. Gnanasekar, L.C. Gupta, R. Pinto, Rajni Sharma,",Superconductivity in Lu1-xCaxBa2Cu3O6+delta: holes generated by Ca,"Physica.C,289(1997)280-290",1997.0,3.883
7638,Lu0.7Ca0.3Ba2.0Cu3.0O6.78,RE123,54.0,3.875,3.814,11.661,PHC2890280,"A. Sequiera, K.I. Gnanasekar, L.C. Gupta, R. Pinto, Rajni Sharma,",Superconductivity in Lu1-xCaxBa2Cu3O6+delta: holes generated by Ca,"Physica.C,289(1997)280-290",1997.0,3.875
7640,Lu0.7Ca0.3Ba2.0Cu3.0O6.62,RE123,80.0,3.877,3.817,11.707,PHC2890280,"A. Sequiera, K.I. Gnanasekar, L.C. Gupta, R. Pinto, Rajni Sharma,",Superconductivity in Lu1-xCaxBa2Cu3O6+delta: holes generated by Ca,"Physica.C,289(1997)280-290",1997.0,3.877
7641,Lu0.8Ca0.2Ba2.0Cu3.0O6.91,RE123,48.0,3.882,3.81,11.665,PHC2890280,"A. Sequiera, K.I. Gnanasekar, L.C. Gupta, R. Pinto, Rajni Sharma,",Superconductivity in Lu1-xCaxBa2Cu3O6+delta: holes generated by Ca,"Physica.C,289(1997)280-290",1997.0,3.882
7642,Lu0.7Ca0.3Ba2.0Cu3.0O6.88,RE123,45.0,3.806,3.861,11.654000000000002,PHC2890280,"A. Sequiera, K.I. Gnanasekar, L.C. Gupta, R. Pinto, Rajni Sharma,",Superconductivity in Lu1-xCaxBa2Cu3O6+delta: holes generated by Ca,"Physica.C,289(1997)280-290",1997.0,3.806
7707,Hg1.0Ba2.0Ca2.0Cu3.0O8.0,Hg1223,110.0,3.855,,15.842,JP00901451,"F.M. Pan, H M Shao, Mao Zhiqing, N Xu, SS Jiang, X S Wu, Zhang Yuheng, Zuo Jian,",The crystal structure of the superconductor HgBa2Ca2Cu3O8+delta with Pb substitution,J.Phys.;Cond.Matter9(1997)1451-1460,1997.0,3.855
7710,Hg0.7Pb0.3Ba2.0Ca2.0Cu3.0O8.0,Hg1223,143.0,3.842,,15.824000000000002,JP00901451,"F.M. Pan, H M Shao, Mao Zhiqing, N Xu, SS Jiang, X S Wu, Zhang Yuheng, Zuo Jian,",The crystal structure of the superconductor HgBa2Ca2Cu3O8+delta with Pb substitution,J.Phys.;Cond.Matter9(1997)1451-1460,1997.0,3.842
7749,La1.85Sr0.15Cu1.0O4.0,T,37.8,3.771,,13.217,SUP0100159,"G. J. Xu, H. Zhang, J. Lin, S.S. Jiang, W.J. Liu, W.M. Chen, X. Jin, X.S. Wu, Z.Q. Mao,",Structure Studies of La1.85Sr0.15CuO4 Doped with Ng at High Doping Level,"J.Superconductivity,(1997)159",1997.0,3.771
7751,La1.85Sr0.15Cu0.9Mg0.1O4.0,T,29.6,3.779,,13.16,SUP0100159,"G. J. Xu, H. Zhang, J. Lin, S.S. Jiang, W.J. Liu, W.M. Chen, X. Jin, X.S. Wu, Z.Q. Mao,",Structure Studies of La1.85Sr0.15CuO4 Doped with Ng at High Doping Level,"J.Superconductivity,(1997)159",1997.0,3.779
7752,La1.85Sr0.15Cu0.8Mg0.2O4.0,T,15.6,3.786,,13.192,SUP0100159,"G. J. Xu, H. Zhang, J. Lin, S.S. Jiang, W.J. Liu, W.M. Chen, X. Jin, X.S. Wu, Z.Q. Mao,",Structure Studies of La1.85Sr0.15CuO4 Doped with Ng at High Doping Level,"J.Superconductivity,(1997)159",1997.0,3.786
7760,Nd1.0Ba2.0Cu3.0O6.95,RE123,89.0,3.865,3.9167,11.754,JMR0122907,"A. Knizhnik, B. Fisher, G.M. Reisner, J. Genossar, L. Patlagan,",The thermopower of Nd1+xBa2-xCu3Oy in a comparative study of effects of Ba-site doping versus chain-Cu-site doping,J.Mater.Res.12(1997)2907,1997.0,3.865
7761,Nd1.1Ba1.9Cu3.0O6.96,RE123,87.6,3.8614,3.9144,11.7378,JMR0122907,"A. Knizhnik, B. Fisher, G.M. Reisner, J. Genossar, L. Patlagan,",The thermopower of Nd1+xBa2-xCu3Oy in a comparative study of effects of Ba-site doping versus chain-Cu-site doping,J.Mater.Res.12(1997)2907,1997.0,3.8614
7762,Nd1.15Ba1.85Cu3.0O6.96,RE123,76.8,3.8703,3.9077,11.7192,JMR0122907,"A. Knizhnik, B. Fisher, G.M. Reisner, J. Genossar, L. Patlagan,",The thermopower of Nd1+xBa2-xCu3Oy in a comparative study of effects of Ba-site doping versus chain-Cu-site doping,J.Mater.Res.12(1997)2907,1997.0,3.8703
7763,Nd1.25Ba1.75Cu3.0O6.99,RE123,52.7,3.889,,11.6871,JMR0122907,"A. Knizhnik, B. Fisher, G.M. Reisner, J. Genossar, L. Patlagan,",The thermopower of Nd1+xBa2-xCu3Oy in a comparative study of effects of Ba-site doping versus chain-Cu-site doping,J.Mater.Res.12(1997)2907,1997.0,3.889
7764,Nd1.35Ba1.65Cu3.0O7.02,RE123,35.9,3.8881,,11.6643,JMR0122907,"A. Knizhnik, B. Fisher, G.M. Reisner, J. Genossar, L. Patlagan,",The thermopower of Nd1+xBa2-xCu3Oy in a comparative study of effects of Ba-site doping versus chain-Cu-site doping,J.Mater.Res.12(1997)2907,1997.0,3.8881
7765,Nd1.45Ba1.55Cu3.0O7.08,RE123,26.5,3.885,,11.6244,JMR0122907,"A. Knizhnik, B. Fisher, G.M. Reisner, J. Genossar, L. Patlagan,",The thermopower of Nd1+xBa2-xCu3Oy in a comparative study of effects of Ba-site doping versus chain-Cu-site doping,J.Mater.Res.12(1997)2907,1997.0,3.885
7766,Nd1.5Ba1.5Cu3.0O7.12,RE123,15.4,3.8855,,11.6097,JMR0122907,"A. Knizhnik, B. Fisher, G.M. Reisner, J. Genossar, L. Patlagan,",The thermopower of Nd1+xBa2-xCu3Oy in a comparative study of effects of Ba-site doping versus chain-Cu-site doping,J.Mater.Res.12(1997)2907,1997.0,3.8855
7767,Pb2.0Sr2.0Y0.5Ca0.5Cu3.0O8.1882,Pb3212,62.0,5.395,5.318,15.731,MPL0110311,"BAI-RU ZHAO, DE GAO, SHU-FEN JIANG, SHU-LIAN JIA, XIAO-HUI GAO,",STRUCTURE AND PROPERTIES OF SUBSTITUTION OF FLUORINE FOR APICAL OXYGEN IN Pb2Sr2Y0.5Ca0.5Cu3O8+delta SUPERCONDUCTOR,"Mod.Phys.Lett.B,11(1997)311-321",1997.0,3.814841084501423
7768,Pb2.0Sr2.0Y0.5Ca0.5Cu3.0F0.253O7.9858,Pb3212,68.0,5.391,5.119,15.727,MPL0110311,"BAI-RU ZHAO, DE GAO, SHU-FEN JIANG, SHU-LIAN JIA, XIAO-HUI GAO,",STRUCTURE AND PROPERTIES OF SUBSTITUTION OF FLUORINE FOR APICAL OXYGEN IN Pb2Sr2Y0.5Ca0.5Cu3O8+delta SUPERCONDUCTOR,"Mod.Phys.Lett.B,11(1997)311-321",1997.0,3.8120126573766773
7769,Pb2.0Sr2.0Y0.5Ca0.5Cu3.0F0.5612O7.649,Pb3212,72.0,5.385,5.105,15.718,MPL0110311,"BAI-RU ZHAO, DE GAO, SHU-FEN JIANG, SHU-LIAN JIA, XIAO-HUI GAO,",STRUCTURE AND PROPERTIES OF SUBSTITUTION OF FLUORINE FOR APICAL OXYGEN IN Pb2Sr2Y0.5Ca0.5Cu3O8+delta SUPERCONDUCTOR,"Mod.Phys.Lett.B,11(1997)311-321",1997.0,3.807770016689558
7770,Pb2.0Sr2.0Y0.5Ca0.5Cu3.0F0.8115O7.3458,Pb3212,78.0,5.38,5.098,15.701,MPL0110311,"BAI-RU ZHAO, DE GAO, SHU-FEN JIANG, SHU-LIAN JIA, XIAO-HUI GAO,",STRUCTURE AND PROPERTIES OF SUBSTITUTION OF FLUORINE FOR APICAL OXYGEN IN Pb2Sr2Y0.5Ca0.5Cu3O8+delta SUPERCONDUCTOR,"Mod.Phys.Lett.B,11(1997)311-321",1997.0,3.804234482783625
7771,Pb2.0Sr2.0Y0.5Ca0.5Cu3.0F1.0031O7.2608,Pb3212,73.0,5.376,5.096,15.685,MPL0110311,"BAI-RU ZHAO, DE GAO, SHU-FEN JIANG, SHU-LIAN JIA, XIAO-HUI GAO,",STRUCTURE AND PROPERTIES OF SUBSTITUTION OF FLUORINE FOR APICAL OXYGEN IN Pb2Sr2Y0.5Ca0.5Cu3O8+delta SUPERCONDUCTOR,"Mod.Phys.Lett.B,11(1997)311-321",1997.0,3.8014060556588793
7783,La1.0Ca1.0Ba1.0Cu3.0O7.0,RE123,69.0,3.869,,11.645,MPL0110323,"A.V. NARLIKAR, D.A. LANDINES TELLEZ, E. GMERIN, J. ALBINKO AGUIAR, J.M. FERREIRA, RAJVIR SINGH, S. UMA, V.P.S. AWANA,",SUPERCONDUCTIVITY AND MAGNETIC ORDERING OF Pr IN CaLa1-xPrxBaCu3O7 SYSTEM,"Mod.Phys.Lett.B,11(1997)323-331",1997.0,3.869
7784,La0.7Pr0.3Ca1.0Ba1.0Cu3.0O7.0,RE123,40.0,3.866,,11.632,MPL0110323,"A.V. NARLIKAR, D.A. LANDINES TELLEZ, E. GMERIN, J. ALBINKO AGUIAR, J.M. FERREIRA, RAJVIR SINGH, S. UMA, V.P.S. AWANA,",SUPERCONDUCTIVITY AND MAGNETIC ORDERING OF Pr IN CaLa1-xPrxBaCu3O7 SYSTEM,"Mod.Phys.Lett.B,11(1997)323-331",1997.0,3.866
7788,Pr1.79Ce0.15Sr0.06Cu1.0O3.94,T',21.0,3.96,,12.16,JMR0122526,"A. Varela, J.M. Gonza'les-Calbet, M. Vallet-Regi',",Phase indentification and superconductivity transitions in Sr-doped Pr1.85Ce0.15CuO4+delta,J.Mater.Res.12(1997)2526,1997.0,3.96
7804,Y1.0La0.2Ba1.8Cu3.0O7.06,Y123,48.9,3.889,3.825,11.638,JJP0360473,"Bin OKAI, Katsuo KATO,",Tc of Overdoped YLa0.2Ba1.8Cu3O7.06+y and La1.2Ba1.8Cu3O7.2+y,Japanese J.Appl.Phys.Lett.36(1997)473-475,1997.0,3.889
7805,Y1.0La0.2Ba1.8Cu3.0O7.16,Y123,61.7,3.882,3.839,11.632,JJP0360473,"Bin OKAI, Katsuo KATO,",Tc of Overdoped YLa0.2Ba1.8Cu3O7.06+y and La1.2Ba1.8Cu3O7.2+y,Japanese J.Appl.Phys.Lett.36(1997)473-475,1997.0,3.882
7806,Y1.0La0.2Ba1.8Cu3.0O7.26,Y123,67.6,3.876,3.846,11.625,JJP0360473,"Bin OKAI, Katsuo KATO,",Tc of Overdoped YLa0.2Ba1.8Cu3O7.06+y and La1.2Ba1.8Cu3O7.2+y,Japanese J.Appl.Phys.Lett.36(1997)473-475,1997.0,3.876
7807,Y1.0La0.2Ba1.8Cu3.0O7.36,Y123,89.1,3.863,3.851,11.608,JJP0360473,"Bin OKAI, Katsuo KATO,",Tc of Overdoped YLa0.2Ba1.8Cu3O7.06+y and La1.2Ba1.8Cu3O7.2+y,Japanese J.Appl.Phys.Lett.36(1997)473-475,1997.0,3.863
7808,Y1.0La0.2Ba1.8Cu3.0O7.46,Y123,89.8,3.86,,11.608,JJP0360473,"Bin OKAI, Katsuo KATO,",Tc of Overdoped YLa0.2Ba1.8Cu3O7.06+y and La1.2Ba1.8Cu3O7.2+y,Japanese J.Appl.Phys.Lett.36(1997)473-475,1997.0,3.86
7809,Y1.0La0.2Ba1.8Cu3.0O7.49,Y123,90.4,3.86,,11.595,JJP0360473,"Bin OKAI, Katsuo KATO,",Tc of Overdoped YLa0.2Ba1.8Cu3O7.06+y and La1.2Ba1.8Cu3O7.2+y,Japanese J.Appl.Phys.Lett.36(1997)473-475,1997.0,3.86
7810,Y1.0La0.2Ba1.8Cu3.0O7.57,Y123,89.6,3.861,,11.595,JJP0360473,"Bin OKAI, Katsuo KATO,",Tc of Overdoped YLa0.2Ba1.8Cu3O7.06+y and La1.2Ba1.8Cu3O7.2+y,Japanese J.Appl.Phys.Lett.36(1997)473-475,1997.0,3.861
7811,Y1.0La0.2Ba1.8Cu3.0O7.62,Y123,87.9,3.86,,11.595,JJP0360473,"Bin OKAI, Katsuo KATO,",Tc of Overdoped YLa0.2Ba1.8Cu3O7.06+y and La1.2Ba1.8Cu3O7.2+y,Japanese J.Appl.Phys.Lett.36(1997)473-475,1997.0,3.86
7812,Y1.0La0.2Ba1.8Cu3.0O7.64,Y123,88.1,3.862,,11.601,JJP0360473,"Bin OKAI, Katsuo KATO,",Tc of Overdoped YLa0.2Ba1.8Cu3O7.06+y and La1.2Ba1.8Cu3O7.2+y,Japanese J.Appl.Phys.Lett.36(1997)473-475,1997.0,3.862
7813,Y1.0La0.2Ba1.8Cu3.0O7.74,Y123,89.1,3.861,,11.597,JJP0360473,"Bin OKAI, Katsuo KATO,",Tc of Overdoped YLa0.2Ba1.8Cu3O7.06+y and La1.2Ba1.8Cu3O7.2+y,Japanese J.Appl.Phys.Lett.36(1997)473-475,1997.0,3.861
7814,Y1.0La0.2Ba1.8Cu3.0O7.77,Y123,89.8,3.866,,11.595,JJP0360473,"Bin OKAI, Katsuo KATO,",Tc of Overdoped YLa0.2Ba1.8Cu3O7.06+y and La1.2Ba1.8Cu3O7.2+y,Japanese J.Appl.Phys.Lett.36(1997)473-475,1997.0,3.866
7815,Y1.0La0.2Ba1.8Cu3.0O7.79,Y123,90.4,3.86,,11.59,JJP0360473,"Bin OKAI, Katsuo KATO,",Tc of Overdoped YLa0.2Ba1.8Cu3O7.06+y and La1.2Ba1.8Cu3O7.2+y,Japanese J.Appl.Phys.Lett.36(1997)473-475,1997.0,3.86
7816,La1.2Ba1.8Cu3.0O7.2,RE123,27.0,3.924,3.913,11.745,JJP0360473,"Bin OKAI, Katsuo KATO,",Tc of Overdoped YLa0.2Ba1.8Cu3O7.06+y and La1.2Ba1.8Cu3O7.2+y,Japanese J.Appl.Phys.Lett.36(1997)473-475,1997.0,3.924
7817,La1.2Ba1.8Cu3.0O7.3,RE123,27.0,3.927,3.918,11.741,JJP0360473,"Bin OKAI, Katsuo KATO,",Tc of Overdoped YLa0.2Ba1.8Cu3O7.06+y and La1.2Ba1.8Cu3O7.2+y,Japanese J.Appl.Phys.Lett.36(1997)473-475,1997.0,3.927
7828,Y0.8Pr0.2Ba2.0Cu3.0O7.0,Y123,58.7,3.898,3.834,11.673,JJP0361374,"Bin OKAI, Katsuo KATO,",High-Oxygen-Pressure Synthesis of Superconducting Y0.8Pr0.2Ba2Cu3O8,Japanese J.Appl.Phys.Lett.36(1997)1374-1375,1997.0,3.898
7829,Y0.8Pr0.2Ba2.0Cu3.0O7.1,Y123,57.6,3.896,3.841,11.665,JJP0361374,"Bin OKAI, Katsuo KATO,",High-Oxygen-Pressure Synthesis of Superconducting Y0.8Pr0.2Ba2Cu3O8,Japanese J.Appl.Phys.Lett.36(1997)1374-1375,1997.0,3.896
7830,Y0.8Pr0.2Ba2.0Cu3.0O7.2,Y123,63.3,3.891,3.846,11.654000000000002,JJP0361374,"Bin OKAI, Katsuo KATO,",High-Oxygen-Pressure Synthesis of Superconducting Y0.8Pr0.2Ba2Cu3O8,Japanese J.Appl.Phys.Lett.36(1997)1374-1375,1997.0,3.891
7831,Y0.8Pr0.2Ba2.0Cu3.0O7.3,Y123,62.6,3.873,3.861,11.638,JJP0361374,"Bin OKAI, Katsuo KATO,",High-Oxygen-Pressure Synthesis of Superconducting Y0.8Pr0.2Ba2Cu3O8,Japanese J.Appl.Phys.Lett.36(1997)1374-1375,1997.0,3.873
7832,Y0.8Pr0.2Ba2.0Cu3.0O7.4,Y123,59.8,3.87,,11.635,JJP0361374,"Bin OKAI, Katsuo KATO,",High-Oxygen-Pressure Synthesis of Superconducting Y0.8Pr0.2Ba2Cu3O8,Japanese J.Appl.Phys.Lett.36(1997)1374-1375,1997.0,3.87
7833,Y0.8Pr0.2Ba2.0Cu3.0O7.5,Y123,62.9,3.868,,11.640999999999998,JJP0361374,"Bin OKAI, Katsuo KATO,",High-Oxygen-Pressure Synthesis of Superconducting Y0.8Pr0.2Ba2Cu3O8,Japanese J.Appl.Phys.Lett.36(1997)1374-1375,1997.0,3.868
7834,Y0.8Pr0.2Ba2.0Cu3.0O7.55,Y123,68.3,3.869,,11.639,JJP0361374,"Bin OKAI, Katsuo KATO,",High-Oxygen-Pressure Synthesis of Superconducting Y0.8Pr0.2Ba2Cu3O8,Japanese J.Appl.Phys.Lett.36(1997)1374-1375,1997.0,3.869
7836,Y0.8Pr0.2Ba2.0Cu3.0O7.65,Y123,66.5,3.873,,11.629,JJP0361374,"Bin OKAI, Katsuo KATO,",High-Oxygen-Pressure Synthesis of Superconducting Y0.8Pr0.2Ba2Cu3O8,Japanese J.Appl.Phys.Lett.36(1997)1374-1375,1997.0,3.873
7837,Y0.8Pr0.2Ba2.0Cu3.0O7.67,Y123,67.5,3.868,,11.630999999999998,JJP0361374,"Bin OKAI, Katsuo KATO,",High-Oxygen-Pressure Synthesis of Superconducting Y0.8Pr0.2Ba2Cu3O8,Japanese J.Appl.Phys.Lett.36(1997)1374-1375,1997.0,3.868
7838,Y0.8Pr0.2Ba2.0Cu3.0O7.79,Y123,65.4,3.868,,11.629,JJP0361374,"Bin OKAI, Katsuo KATO,",High-Oxygen-Pressure Synthesis of Superconducting Y0.8Pr0.2Ba2Cu3O8,Japanese J.Appl.Phys.Lett.36(1997)1374-1375,1997.0,3.868
7839,Y0.8Pr0.2Ba2.0Cu3.0O8.04,Y123,64.4,3.873,,11.627,JJP0361374,"Bin OKAI, Katsuo KATO,",High-Oxygen-Pressure Synthesis of Superconducting Y0.8Pr0.2Ba2Cu3O8,Japanese J.Appl.Phys.Lett.36(1997)1374-1375,1997.0,3.873
7840,Y0.8Pr0.2Ba2.0Cu3.0O8.06,Y123,65.8,3.875,,11.623,JJP0361374,"Bin OKAI, Katsuo KATO,",High-Oxygen-Pressure Synthesis of Superconducting Y0.8Pr0.2Ba2Cu3O8,Japanese J.Appl.Phys.Lett.36(1997)1374-1375,1997.0,3.875
7849,Y0.9Ca0.1Ba2.0Cu3.0O6.5,Y123,79.3,3.834,3.878,11.745,JSC1270056,"H. Mazaki, L.G. Johansson, M. Kakihana, M. Osada, P. Berastegui, S. Tochihara, S.-G. Eriksson,",A Neutron Diffraction Study of Ca Doped and Oxygen Deficient YBa2Cu3O7-delta,J.Solid State Chem.127(1996)56-63,1996.0,3.834
7853,Y0.9Ca0.1Ba2.0Cu3.0O6.03,Y123,19.8,3.857,,11.835,JSC1270056,"H. Mazaki, L.G. Johansson, M. Kakihana, M. Osada, P. Berastegui, S. Tochihara, S.-G. Eriksson,",A Neutron Diffraction Study of Ca Doped and Oxygen Deficient YBa2Cu3O7-delta,J.Solid State Chem.127(1996)56-63,1996.0,3.857
7854,Y0.8Ca0.2Ba2.0Cu3.0O6.03,Y123,43.5,3.854,,11.83,JSC1270056,"H. Mazaki, L.G. Johansson, M. Kakihana, M. Osada, P. Berastegui, S. Tochihara, S.-G. Eriksson,",A Neutron Diffraction Study of Ca Doped and Oxygen Deficient YBa2Cu3O7-delta,J.Solid State Chem.127(1996)56-63,1996.0,3.854
7859,Hg1.0Ba2.0Cu1.0O4.0,Hg1201,91.0,3.881,,9.522,PHC2890153,"G.B. Peacock, I. Gameson, J.J. Capponi, M. Slaski, P.P. Edwards,",Fluorination of mercury-based high-temperature superconductors,"Physica.C,289(1997)153-160",1997.0,3.881
7860,Hg1.0Ba2.0Cu1.0O4.0,Hg1201,35.0,3.921,,9.611,PHC2890153,"G.B. Peacock, I. Gameson, J.J. Capponi, M. Slaski, P.P. Edwards,",Fluorination of mercury-based high-temperature superconductors,"Physica.C,289(1997)153-160",1997.0,3.921
7861,Hg1.0Ba2.0Ca1.0Cu2.0O6.0,Hg1212,120.0,3.87,,12.720999999999998,PHC2890153,"G.B. Peacock, I. Gameson, J.J. Capponi, M. Slaski, P.P. Edwards,",Fluorination of mercury-based high-temperature superconductors,"Physica.C,289(1997)153-160",1997.0,3.87
7862,Hg1.0Ba2.0Ca2.0Cu3.0O8.0,Hg1223,115.0,3.855,,15.826,PHC2890153,"G.B. Peacock, I. Gameson, J.J. Capponi, M. Slaski, P.P. Edwards,",Fluorination of mercury-based high-temperature superconductors,"Physica.C,289(1997)153-160",1997.0,3.855
7871,Tl1.0Ba2.0Ca2.0Cu3.0O9.0,Tl1223,110.0,3.853,,15.913,APL0712370,"A.M. Hermann, V. Badri, Y.T. Wang,",Significantly enhanced flux pinning in the Bi-substituted TlBa2Ca2Cu3Oy system,Appl.Phys.Lett.71(1997)2370,1997.0,3.853
7872,Tl0.8Bi0.2Ba2.0Ca2.0Cu3.0O9.0,Tl1223,116.0,3.846,,15.816,APL0712370,"A.M. Hermann, V. Badri, Y.T. Wang,",Significantly enhanced flux pinning in the Bi-substituted TlBa2Ca2Cu3Oy system,Appl.Phys.Lett.71(1997)2370,1997.0,3.846
7893,Y1.0Ba2.0Cu3.0O8.0,Y123,93.0,3.826,3.887,11.682,PHC2980066,"J. Gao, W.H. Tang,",Influence of Nd at Ba-sites on superconductivity of YBa2-x NdxCu3Oy,"Physica.C,298(1998)66-72",1998.0,3.826
7926,Pb0.6Cu0.4Sr1.0La1.0Cu1.0O5.05,Pb1201,37.6,3.774,,8.691,PHC2680095,"Eriko Ohshima, Masae Kikuchi, Masayasu Nagoshi, Minako Shida, Yasuhiko Syono,","Valence analysis of Pb and Cu and superconductivity of(Pb,Cu)(Sr,La)2CuOy","Physica.C,268(1996)95-99",1996.0,3.774
7927,Pb0.6Cu0.4Sr1.0La1.0Cu1.0O5.06,Pb1201,37.8,3.776,,8.687000000000001,PHC2680095,"Eriko Ohshima, Masae Kikuchi, Masayasu Nagoshi, Minako Shida, Yasuhiko Syono,","Valence analysis of Pb and Cu and superconductivity of(Pb,Cu)(Sr,La)2CuOy","Physica.C,268(1996)95-99",1996.0,3.776
7928,Pb0.6Cu0.4Sr1.0La1.0Cu1.0O5.09,Pb1201,36.7,3.776,,8.687999999999999,PHC2680095,"Eriko Ohshima, Masae Kikuchi, Masayasu Nagoshi, Minako Shida, Yasuhiko Syono,","Valence analysis of Pb and Cu and superconductivity of(Pb,Cu)(Sr,La)2CuOy","Physica.C,268(1996)95-99",1996.0,3.776
7929,Pb0.6Cu0.4Sr1.0La1.0Cu1.0O5.12,Pb1201,35.9,3.777,,8.665,PHC2680095,"Eriko Ohshima, Masae Kikuchi, Masayasu Nagoshi, Minako Shida, Yasuhiko Syono,","Valence analysis of Pb and Cu and superconductivity of(Pb,Cu)(Sr,La)2CuOy","Physica.C,268(1996)95-99",1996.0,3.777
7930,Pb0.6Cu0.4Sr1.0La1.0Cu1.0O5.15,Pb1201,32.0,3.784,,8.668,PHC2680095,"Eriko Ohshima, Masae Kikuchi, Masayasu Nagoshi, Minako Shida, Yasuhiko Syono,","Valence analysis of Pb and Cu and superconductivity of(Pb,Cu)(Sr,La)2CuOy","Physica.C,268(1996)95-99",1996.0,3.784
7931,Pb0.6Cu0.4Sr1.0La1.0Cu1.0O5.19,Pb1201,25.1,3.788,,8.662,PHC2680095,"Eriko Ohshima, Masae Kikuchi, Masayasu Nagoshi, Minako Shida, Yasuhiko Syono,","Valence analysis of Pb and Cu and superconductivity of(Pb,Cu)(Sr,La)2CuOy","Physica.C,268(1996)95-99",1996.0,3.788
7932,Pb0.6Cu0.4Sr1.0La1.0Cu1.0O5.21,Pb1201,25.1,3.795,,8.637,PHC2680095,"Eriko Ohshima, Masae Kikuchi, Masayasu Nagoshi, Minako Shida, Yasuhiko Syono,","Valence analysis of Pb and Cu and superconductivity of(Pb,Cu)(Sr,La)2CuOy","Physica.C,268(1996)95-99",1996.0,3.795
7944,Pb0.5Cu0.5Sr1.0La1.0Cu1.0O5.03,Pb1201,36.7,3.778,,8.676,PHC2680095,"Eriko Ohshima, Masae Kikuchi, Masayasu Nagoshi, Minako Shida, Yasuhiko Syono,","Valence analysis of Pb and Cu and superconductivity of(Pb,Cu)(Sr,La)2CuOy","Physica.C,268(1996)95-99",1996.0,3.778
7945,Pb0.5Cu0.5Sr1.0La1.0Cu1.0O5.05,Pb1201,36.7,3.772,,8.687999999999999,PHC2680095,"Eriko Ohshima, Masae Kikuchi, Masayasu Nagoshi, Minako Shida, Yasuhiko Syono,","Valence analysis of Pb and Cu and superconductivity of(Pb,Cu)(Sr,La)2CuOy","Physica.C,268(1996)95-99",1996.0,3.772
7946,Pb0.5Cu0.5Sr1.0La1.0Cu1.0O5.1,Pb1201,31.9,3.778,,8.666,PHC2680095,"Eriko Ohshima, Masae Kikuchi, Masayasu Nagoshi, Minako Shida, Yasuhiko Syono,","Valence analysis of Pb and Cu and superconductivity of(Pb,Cu)(Sr,La)2CuOy","Physica.C,268(1996)95-99",1996.0,3.778
7947,Pb0.5Cu0.5Sr1.0La1.0Cu1.0O5.15,Pb1201,28.0,3.789,,8.649,PHC2680095,"Eriko Ohshima, Masae Kikuchi, Masayasu Nagoshi, Minako Shida, Yasuhiko Syono,","Valence analysis of Pb and Cu and superconductivity of(Pb,Cu)(Sr,La)2CuOy","Physica.C,268(1996)95-99",1996.0,3.789
7948,Pb0.5Cu0.5Sr1.0La1.0Cu1.0O5.19,Pb1201,24.1,3.791,,8.627,PHC2680095,"Eriko Ohshima, Masae Kikuchi, Masayasu Nagoshi, Minako Shida, Yasuhiko Syono,","Valence analysis of Pb and Cu and superconductivity of(Pb,Cu)(Sr,La)2CuOy","Physica.C,268(1996)95-99",1996.0,3.791
7949,Pb0.5Cu0.5Sr0.8La1.2Cu1.0O5.01,Pb1201,38.7,3.772,,8.684,PHC2680095,"Eriko Ohshima, Masae Kikuchi, Masayasu Nagoshi, Minako Shida, Yasuhiko Syono,","Valence analysis of Pb and Cu and superconductivity of(Pb,Cu)(Sr,La)2CuOy","Physica.C,268(1996)95-99",1996.0,3.772
7950,Pb0.5Cu0.5Sr0.8La1.2Cu1.0O5.1,Pb1201,34.9,3.783,,8.673,PHC2680095,"Eriko Ohshima, Masae Kikuchi, Masayasu Nagoshi, Minako Shida, Yasuhiko Syono,","Valence analysis of Pb and Cu and superconductivity of(Pb,Cu)(Sr,La)2CuOy","Physica.C,268(1996)95-99",1996.0,3.783
7951,Pb0.5Cu0.5Sr0.8La1.2Cu1.0O5.16,Pb1201,28.0,3.791,,8.651,PHC2680095,"Eriko Ohshima, Masae Kikuchi, Masayasu Nagoshi, Minako Shida, Yasuhiko Syono,","Valence analysis of Pb and Cu and superconductivity of(Pb,Cu)(Sr,La)2CuOy","Physica.C,268(1996)95-99",1996.0,3.791
7952,Pb0.5Cu0.5Sr0.8La1.2Cu1.0O5.25,Pb1201,25.2,3.799,,8.632,PHC2680095,"Eriko Ohshima, Masae Kikuchi, Masayasu Nagoshi, Minako Shida, Yasuhiko Syono,","Valence analysis of Pb and Cu and superconductivity of(Pb,Cu)(Sr,La)2CuOy","Physica.C,268(1996)95-99",1996.0,3.799
7953,Pb0.5Cu0.5Sr0.9La1.1Cu1.0O5.02,Pb1201,38.5,3.771,,8.687999999999999,PHC2680095,"Eriko Ohshima, Masae Kikuchi, Masayasu Nagoshi, Minako Shida, Yasuhiko Syono,","Valence analysis of Pb and Cu and superconductivity of(Pb,Cu)(Sr,La)2CuOy","Physica.C,268(1996)95-99",1996.0,3.771
7954,Pb0.5Cu0.5Sr0.9La1.1Cu1.0O5.08,Pb1201,37.7,3.78,,8.679,PHC2680095,"Eriko Ohshima, Masae Kikuchi, Masayasu Nagoshi, Minako Shida, Yasuhiko Syono,","Valence analysis of Pb and Cu and superconductivity of(Pb,Cu)(Sr,La)2CuOy","Physica.C,268(1996)95-99",1996.0,3.78
7955,Pb0.5Cu0.5Sr0.9La1.1Cu1.0O5.16,Pb1201,28.1,3.79,,8.652000000000001,PHC2680095,"Eriko Ohshima, Masae Kikuchi, Masayasu Nagoshi, Minako Shida, Yasuhiko Syono,","Valence analysis of Pb and Cu and superconductivity of(Pb,Cu)(Sr,La)2CuOy","Physica.C,268(1996)95-99",1996.0,3.79
7956,Pb0.5Cu0.5Sr0.9La1.1Cu1.0O5.22,Pb1201,24.9,3.79,,8.609,PHC2680095,"Eriko Ohshima, Masae Kikuchi, Masayasu Nagoshi, Minako Shida, Yasuhiko Syono,","Valence analysis of Pb and Cu and superconductivity of(Pb,Cu)(Sr,La)2CuOy","Physica.C,268(1996)95-99",1996.0,3.79
7961,Ba1.6Sr0.4Yb1.0Cu3.0O6.96,Cu1212,82.0,3.789,3.867,11.59,PHC3000017,"H. Yamauchi, K. Fujinami, M. Karppinen,","Investigation of different hole-doping routes in Cu(Ba,Sr)2(Yb1-xCax)Cu2O6+z","Physica.C,300(1998)17-25",1998.0,3.789
7962,Ba1.6Sr0.4Yb1.0Cu3.0O6.8,Cu1212,81.0,3.795,3.872,11.6,PHC3000017,"H. Yamauchi, K. Fujinami, M. Karppinen,","Investigation of different hole-doping routes in Cu(Ba,Sr)2(Yb1-xCax)Cu2O6+z","Physica.C,300(1998)17-25",1998.0,3.795
7963,Ba1.6Sr0.4Yb1.0Cu3.0O6.75,Cu1212,60.0,3.803,3.864,11.63,PHC3000017,"H. Yamauchi, K. Fujinami, M. Karppinen,","Investigation of different hole-doping routes in Cu(Ba,Sr)2(Yb1-xCax)Cu2O6+z","Physica.C,300(1998)17-25",1998.0,3.803
7964,Ba1.6Sr0.4Yb1.0Cu3.0O6.64,Cu1212,47.0,3.806,3.858,11.64,PHC3000017,"H. Yamauchi, K. Fujinami, M. Karppinen,","Investigation of different hole-doping routes in Cu(Ba,Sr)2(Yb1-xCax)Cu2O6+z","Physica.C,300(1998)17-25",1998.0,3.806
7965,Ba1.6Sr0.4Yb1.0Cu3.0O6.53,Cu1212,34.0,3.817,3.851,11.67,PHC3000017,"H. Yamauchi, K. Fujinami, M. Karppinen,","Investigation of different hole-doping routes in Cu(Ba,Sr)2(Yb1-xCax)Cu2O6+z","Physica.C,300(1998)17-25",1998.0,3.817
7971,Ba1.6Sr0.4Yb0.95Ca0.05Cu3.0O6.8,Cu1212,80.0,3.792,3.862,11.61,PHC3000017,"H. Yamauchi, K. Fujinami, M. Karppinen,","Investigation of different hole-doping routes in Cu(Ba,Sr)2(Yb1-xCax)Cu2O6+z","Physica.C,300(1998)17-25",1998.0,3.792
7972,Ba1.6Sr0.4Yb0.95Ca0.05Cu3.0O6.76,Cu1212,80.0,3.8,3.864,11.62,PHC3000017,"H. Yamauchi, K. Fujinami, M. Karppinen,","Investigation of different hole-doping routes in Cu(Ba,Sr)2(Yb1-xCax)Cu2O6+z","Physica.C,300(1998)17-25",1998.0,3.8
7973,Ba1.6Sr0.4Yb0.95Ca0.05Cu3.0O6.58,Cu1212,55.0,3.813,3.863,11.66,PHC3000017,"H. Yamauchi, K. Fujinami, M. Karppinen,","Investigation of different hole-doping routes in Cu(Ba,Sr)2(Yb1-xCax)Cu2O6+z","Physica.C,300(1998)17-25",1998.0,3.813
7974,Ba1.6Sr0.4Yb0.95Ca0.05Cu3.0O6.56,Cu1212,30.0,3.835,,11.69,PHC3000017,"H. Yamauchi, K. Fujinami, M. Karppinen,","Investigation of different hole-doping routes in Cu(Ba,Sr)2(Yb1-xCax)Cu2O6+z","Physica.C,300(1998)17-25",1998.0,3.835
7980,Ba1.6Sr0.4Yb0.85Ca0.15Cu3.0O6.83,Cu1212,76.0,3.795,3.857,11.61,PHC3000017,"H. Yamauchi, K. Fujinami, M. Karppinen,","Investigation of different hole-doping routes in Cu(Ba,Sr)2(Yb1-xCax)Cu2O6+z","Physica.C,300(1998)17-25",1998.0,3.795
7981,Ba1.6Sr0.4Yb0.85Ca0.15Cu3.0O6.6,Cu1212,61.0,3.816,3.862,11.67,PHC3000017,"H. Yamauchi, K. Fujinami, M. Karppinen,","Investigation of different hole-doping routes in Cu(Ba,Sr)2(Yb1-xCax)Cu2O6+z","Physica.C,300(1998)17-25",1998.0,3.816
7982,Ba1.6Sr0.4Yb0.85Ca0.15Cu3.0O6.36,Cu1212,19.0,3.833,,11.7,PHC3000017,"H. Yamauchi, K. Fujinami, M. Karppinen,","Investigation of different hole-doping routes in Cu(Ba,Sr)2(Yb1-xCax)Cu2O6+z","Physica.C,300(1998)17-25",1998.0,3.833
7986,Ba1.6Sr0.4Yb0.75Ca0.25Cu3.0O6.68,Cu1212,74.0,3.801,3.857,11.6,PHC3000017,"H. Yamauchi, K. Fujinami, M. Karppinen,","Investigation of different hole-doping routes in Cu(Ba,Sr)2(Yb1-xCax)Cu2O6+z","Physica.C,300(1998)17-25",1998.0,3.801
7988,Ba1.6Sr0.4Yb0.75Ca0.25Cu3.0O6.3,Cu1212,34.0,3.835,,11.71,PHC3000017,"H. Yamauchi, K. Fujinami, M. Karppinen,","Investigation of different hole-doping routes in Cu(Ba,Sr)2(Yb1-xCax)Cu2O6+z","Physica.C,300(1998)17-25",1998.0,3.835
7989,Ba1.6Sr0.4Yb0.75Ca0.25Cu3.0O6.19,Cu1212,25.0,3.82,,11.72,PHC3000017,"H. Yamauchi, K. Fujinami, M. Karppinen,","Investigation of different hole-doping routes in Cu(Ba,Sr)2(Yb1-xCax)Cu2O6+z","Physica.C,300(1998)17-25",1998.0,3.82
7990,Ba1.6Sr0.4Yb0.75Ca0.25Cu3.0O6.19,Cu1212,23.0,3.831,,11.73,PHC3000017,"H. Yamauchi, K. Fujinami, M. Karppinen,","Investigation of different hole-doping routes in Cu(Ba,Sr)2(Yb1-xCax)Cu2O6+z","Physica.C,300(1998)17-25",1998.0,3.831
7991,Ba1.6Sr0.4Yb0.75Ca0.25Cu3.0O6.0,Cu1212,22.0,3.833,,11.72,PHC3000017,"H. Yamauchi, K. Fujinami, M. Karppinen,","Investigation of different hole-doping routes in Cu(Ba,Sr)2(Yb1-xCax)Cu2O6+z","Physica.C,300(1998)17-25",1998.0,3.833
7992,Ba1.6Sr0.4Yb0.65Ca0.35Cu3.0O6.63,Cu1212,77.0,3.806,3.855,11.62,PHC3000017,"H. Yamauchi, K. Fujinami, M. Karppinen,","Investigation of different hole-doping routes in Cu(Ba,Sr)2(Yb1-xCax)Cu2O6+z","Physica.C,300(1998)17-25",1998.0,3.806
7993,Ba1.6Sr0.4Yb0.65Ca0.35Cu3.0O6.53,Cu1212,78.0,3.816,3.857,11.65,PHC3000017,"H. Yamauchi, K. Fujinami, M. Karppinen,","Investigation of different hole-doping routes in Cu(Ba,Sr)2(Yb1-xCax)Cu2O6+z","Physica.C,300(1998)17-25",1998.0,3.816
7994,Ba1.6Sr0.4Yb0.65Ca0.35Cu3.0O6.52,Cu1212,79.0,3.827,3.848,11.66,PHC3000017,"H. Yamauchi, K. Fujinami, M. Karppinen,","Investigation of different hole-doping routes in Cu(Ba,Sr)2(Yb1-xCax)Cu2O6+z","Physica.C,300(1998)17-25",1998.0,3.827
7995,Ba1.6Sr0.4Yb0.65Ca0.35Cu3.0O6.45,Cu1212,73.0,3.835,,11.68,PHC3000017,"H. Yamauchi, K. Fujinami, M. Karppinen,","Investigation of different hole-doping routes in Cu(Ba,Sr)2(Yb1-xCax)Cu2O6+z","Physica.C,300(1998)17-25",1998.0,3.835
7996,Ba1.6Sr0.4Yb0.65Ca0.35Cu2.0O6.4,Cu1212,61.0,3.838,,11.69,PHC3000017,"H. Yamauchi, K. Fujinami, M. Karppinen,","Investigation of different hole-doping routes in Cu(Ba,Sr)2(Yb1-xCax)Cu2O6+z","Physica.C,300(1998)17-25",1998.0,3.838
7997,Ba1.6Sr0.4Yb0.65Ca0.35Cu3.0O6.28,Cu1212,51.0,3.837,,11.72,PHC3000017,"H. Yamauchi, K. Fujinami, M. Karppinen,","Investigation of different hole-doping routes in Cu(Ba,Sr)2(Yb1-xCax)Cu2O6+z","Physica.C,300(1998)17-25",1998.0,3.837
7998,Ba1.6Sr0.4Yb0.8Ca0.2Cu3.0O6.04,Cu1212,13.0,3.83,,11.72,PHC3000017,"H. Yamauchi, K. Fujinami, M. Karppinen,","Investigation of different hole-doping routes in Cu(Ba,Sr)2(Yb1-xCax)Cu2O6+z","Physica.C,300(1998)17-25",1998.0,3.83
7999,Ba1.6Sr0.4Yb0.7Ca0.3Cu3.0O6.0,Cu1212,41.0,3.83,,11.74,PHC3000017,"H. Yamauchi, K. Fujinami, M. Karppinen,","Investigation of different hole-doping routes in Cu(Ba,Sr)2(Yb1-xCax)Cu2O6+z","Physica.C,300(1998)17-25",1998.0,3.83
8000,Cu1.0Ba1.6Sr0.4Yb0.65Ca0.35Cu2.0O6.15,Cu1212,48.0,3.834,,11.73,PHC3000017,"H. Yamauchi, K. Fujinami, M. Karppinen,","Investigation of different hole-doping routes in Cu(Ba,Sr)2(Yb1-xCax)Cu2O6+z","Physica.C,300(1998)17-25",1998.0,3.834
8001,Ba1.6Sr0.4Yb0.65Ca0.35Cu3.0O6.15,Cu1212,49.0,3.835,,11.73,PHC3000017,"H. Yamauchi, K. Fujinami, M. Karppinen,","Investigation of different hole-doping routes in Cu(Ba,Sr)2(Yb1-xCax)Cu2O6+z","Physica.C,300(1998)17-25",1998.0,3.835
8002,Ba1.6Sr0.4Yb0.65Ca0.35Cu3.0O6.04,Cu1212,50.0,3.832,,11.73,PHC3000017,"H. Yamauchi, K. Fujinami, M. Karppinen,","Investigation of different hole-doping routes in Cu(Ba,Sr)2(Yb1-xCax)Cu2O6+z","Physica.C,300(1998)17-25",1998.0,3.832
8003,Ba1.6Sr0.4Yb0.6Ca0.4Cu3.0O6.61,Cu1212,76.0,3.807,3.856,11.61,PHC3000017,"H. Yamauchi, K. Fujinami, M. Karppinen,","Investigation of different hole-doping routes in Cu(Ba,Sr)2(Yb1-xCax)Cu2O6+z","Physica.C,300(1998)17-25",1998.0,3.807
8004,Ba1.6Sr0.4Yb0.6Ca0.4Cu3.0O6.36,Cu1212,75.0,3.839,,11.67,PHC3000017,"H. Yamauchi, K. Fujinami, M. Karppinen,","Investigation of different hole-doping routes in Cu(Ba,Sr)2(Yb1-xCax)Cu2O6+z","Physica.C,300(1998)17-25",1998.0,3.839
8005,Ba1.6Sr0.4Yb0.6Ca0.4Cu3.0O6.25,Cu1212,53.0,3.838,,11.71,PHC3000017,"H. Yamauchi, K. Fujinami, M. Karppinen,","Investigation of different hole-doping routes in Cu(Ba,Sr)2(Yb1-xCax)Cu2O6+z","Physica.C,300(1998)17-25",1998.0,3.838
8006,Ba1.6Sr0.4Yb0.6Ca0.4Cu3.0O6.14,Cu1212,47.0,3.835,,11.72,PHC3000017,"H. Yamauchi, K. Fujinami, M. Karppinen,","Investigation of different hole-doping routes in Cu(Ba,Sr)2(Yb1-xCax)Cu2O6+z","Physica.C,300(1998)17-25",1998.0,3.835
8007,Ba1.6Sr0.4Yb0.6Ca0.4Cu3.0O6.14,Cu1212,46.0,3.834,,11.73,PHC3000017,"H. Yamauchi, K. Fujinami, M. Karppinen,","Investigation of different hole-doping routes in Cu(Ba,Sr)2(Yb1-xCax)Cu2O6+z","Physica.C,300(1998)17-25",1998.0,3.834
8008,Ba1.6Sr0.4Yb0.6Ca0.4Cu3.0O6.04,Cu1212,47.0,3.835,,11.72,PHC3000017,"H. Yamauchi, K. Fujinami, M. Karppinen,","Investigation of different hole-doping routes in Cu(Ba,Sr)2(Yb1-xCax)Cu2O6+z","Physica.C,300(1998)17-25",1998.0,3.835
8011,Bi2.0Sr2.0Ca1.0Cu1.95K0.5O8.0,Bi2212,85.0,5.41,5.42,30.76,PHC3000033,"Ajay Mohan Suvarna, C.S. Sunandana,",Magnetic penetration depth in K-doped Bi-2212 Bi2Sr2CaCu2-xKO8+delta: ESR study,"Physica.C,300(1998)33-37",1998.0,3.825447686219222
8012,Bi2.0Sr2.0Ca1.0Cu1.4K0.6O8.0,Bi2212,87.0,5.4,5.43,30.72,PHC300033,"Ajay Mohan Suvarna, C.S. Sunandana,",Magnetic penetration depth in K-doped Bi-2212 Bi2Sr2CaCu2-xKxO8+delta: ESR study,Physica C300(1998)33-37,1998.0,3.8183766184073566
8013,Bi2.0Sr2.0Ca1.0Cu1.3K0.7O8.0,Bi2212,93.0,5.42,5.41,30.69,PHC3000033,"Ajay Mohan Suvarna, C.S. Sunandana,",Magnetic penetration depth in K-doped Bi-2212 Bi2Sr2CaCu2-xKO8+delta: ESR study,"Physica.C,300(1998)33-37",1998.0,3.832518754031087
8029,Y1.0Ca1.0Ba4.0Cu5.0N0.3C0.7O14.0,Y123,82.0,3.879,3.885,11.536,PHC2080116,"A.MAIGNAN, B.RAVEAU, C.MICHEL, M.HERVIEU,","INTRODUCTION OF NITRATE GROUPS IN THE ""123""STRUCTURE","PHYSICA C,208(1993)116",1993.0,3.879
8049,Y0.5Ca0.5Sr0.7Ba1.3Cu2.6C0.4O7.0,M1212,79.0,3.863,,11.457,PHC2080351,"JUN AKIMITSU, TAMAKI KOBAYASHI, TOHRU DEN,","SUPERCONDUCTOR WITH TC UP TO 80 K IN THE COMPOUND (LN,CA)(SR,BA)2(C,CU)CU2O7-Z","PHYSICA C,208(1993)351",1993.0,3.863
8050,Pr0.5Ca0.5Sr0.7Ba1.3Cu2.6C0.4O7.0,M1212,30.0,3.885,,11.529000000000002,PHC2080351,"JUN AKIMITSU, TAMAKI KOBAYASHI, TOHRU DEN,","SUPERCONDUCTOR WITH TC UP TO 80 K IN THE COMPOUND (LN,CA)(SR,BA)2(C,CU)CU2O7-Z","PHYSICA C,208(1993)351",1993.0,3.885
8051,Nd0.5Ca0.5Sr0.7Ba1.3Cu2.6C0.4O7.0,M1212,74.0,3.885,,11.553,PHC2080351,"JUN AKIMITSU, TAMAKI KOBAYASHI, TOHRU DEN,","SUPERCONDUCTOR WITH TC UP TO 80 K IN THE COMPOUND (LN,CA)(SR,BA)2(C,CU)CU2O7-Z","PHYSICA C,208(1993)351",1993.0,3.885
8052,Sm0.5Ca0.5Sr0.7Ba1.3Cu2.6C0.4O7.0,M1212,77.0,3.876,,11.515999999999998,PHC2080351,"JUN AKIMITSU, TAMAKI KOBAYASHI, TOHRU DEN,","SUPERCONDUCTOR WITH TC UP TO 80 K IN THE COMPOUND (LN,CA)(SR,BA)2(C,CU)CU2O7-Z","PHYSICA C,208(1993)351",1993.0,3.876
8053,Eu1.5Pr0.5Sr0.7Ba1.3Cu2.6C0.4O7.0,M1212,78.0,3.874,,11.493,PHC2080351,"JUN AKIMITSU, TAMAKI KOBAYASHI, TOHRU DEN,","SUPERCONDUCTOR WITH TC UP TO 80 K IN THE COMPOUND (LN,CA)(SR,BA)2(C,CU)CU2O7-Z","PHYSICA C,208(1993)351",1993.0,3.874
8054,Gd0.5Ca0.5Sr0.7Ba1.3Cu2.6C0.4O7.0,M1212,78.0,3.872,,11.492,PHC2080351,"JUN AKIMITSU, TAMAKI KOBAYASHI, TOHRU DEN,","SUPERCONDUCTOR WITH TC UP TO 80 K IN THE COMPOUND (LN,CA)(SR,BA)2(C,CU)CU2O7-Z","PHYSICA C,208(1993)351",1993.0,3.872
8055,Dy0.5Ca0.5Sr0.7Ba1.3Cu2.6C0.4O7.0,M1212,78.0,3.867,,11.469,PHC2080351,"JUN AKIMITSU, TAMAKI KOBAYASHI, TOHRU DEN,","SUPERCONDUCTOR WITH TC UP TO 80 K IN THE COMPOUND (LN,CA)(SR,BA)2(C,CU)CU2O7-Z","PHYSICA C,208(1993)351",1993.0,3.867
8056,Ho0.5Ca0.5Sr0.7Ba1.3Cu2.6C0.4O7.0,M1212,79.0,3.865,,11.45,PHC2080351,"JUN AKIMITSU, TAMAKI KOBAYASHI, TOHRU DEN,","SUPERCONDUCTOR WITH TC UP TO 80 K IN THE COMPOUND (LN,CA)(SR,BA)2(C,CU)CU2O7-Z","PHYSICA C,208(1993)351",1993.0,3.865
8057,Er0.5Ca0.5Sr0.7Ba1.3Cu2.6C0.4O7.0,M1212,80.0,3.845,,11.45,PHC2080351,"JUN AKIMITSU, TAMAKI KOBAYASHI, TOHRU DEN,","SUPERCONDUCTOR WITH TC UP TO 80 K IN THE COMPOUND (LN,CA)(SR,BA)2(C,CU)CU2O7-Z","PHYSICA C,208(1993)351",1993.0,3.845
8058,Tm0.5Ca0.5Sr0.7Ba1.3Cu2.6C0.4O7.0,M1212,79.0,3.858,,11.44,PHC2080351,"JUN AKIMITSU, TAMAKI KOBAYASHI, TOHRU DEN,","SUPERCONDUCTOR WITH TC UP TO 80 K IN THE COMPOUND (LN,CA)(SR,BA)2(C,CU)CU2O7-Z","PHYSICA C,208(1993)351",1993.0,3.858
8059,Yb0.5Ca0.5Sr0.7Ba1.3Cu2.6C0.4O7.0,M1212,78.0,3.853,,11.447,PHC2080351,"JUN AKIMITSU, TAMAKI KOBAYASHI, TOHRU DEN,","SUPERCONDUCTOR WITH TC UP TO 80 K IN THE COMPOUND (LN,CA)(SR,BA)2(C,CU)CU2O7-Z","PHYSICA C,208(1993)351",1993.0,3.853
8060,Lu0.5Ca0.5Sr0.7Ba1.3Cu2.6C0.4O7.0,M1212,77.0,3.849,,11.481,PHC2080351,"JUN AKIMITSU, TAMAKI KOBAYASHI, TOHRU DEN,","SUPERCONDUCTOR WITH TC UP TO 80 K IN THE COMPOUND (LN,CA)(SR,BA)2(C,CU)CU2O7-Z","PHYSICA C,208(1993)351",1993.0,3.849
8063,Y0.74Ca0.16Sr1.1Ba1.0Cu2.78S0.22O7.0,Y123,75.1,3.833,,11.534,PHC2130014,"C.GREAVES, C.M.MUIRHEAD, M.SLASKI, P.R.SLATER,","SUPERCONDUCTIVITY IN THE SYSTEM (Y,CA,SR)(BA,SR)2(CU3-Z(SO4)ZOX","PHYSICA C,213(1993)14",1993.0,3.833
8064,Y0.74Ca0.16Sr0.6Ba1.5Cu2.78S0.22O7.0,Y123,77.9,3.85,,11.622,PHC2130014,"C.GREAVES, C.M.MUIRHEAD, M.SLASKI, P.R.SLATER,","SUPERCONDUCTIVITY IN THE SYSTEM (Y,CA,SR)(BA,SR)2(CU3-Z(SO4)ZOX","PHYSICA C,213(1993)14",1993.0,3.85
8073,Y1.0Ba1.0Sr1.0Cu2.8P0.2O4.0,Y123,47.0,3.844,,11.48,PHC2200373,"C.N.R.Rao, R.Nagarajan, S.Ayyappan,",Oxyanion derivatives of cuprate superconductors: Superonducting 123 phosphates,"Physica C, 220(1994)373-376",1994.0,3.844
8098,Hg0.97Re0.03Ba2.0Ca2.0Cu3.0O8.0,Hg1223,130.0,3.8531,,15.6677,PHC3000141,"C.T. Lin, E. Schonherr, K. Peters, M. Cardona, Y. Yan,",Flux growth of Hg1-xRexBa2Can-1CunO2n+2+delta single crystals by self-atmosphere,"Physica.C,300(1998)141-150",1998.0,3.8531
