Repository: CompRhys/apical

# Data Guide

In all cases whilst compiling this data we have been careful to include as much meta-information as possible to allow data to be traced back to it's original sources. For SuperCon this takes the form of the SuperCon "num :" reference id and then the source publication details. For ICSD we provide the ICSD collection code.

We acknowledge the Japanese National Institute for Materials Science for maintaining the [SuperCon](https://supercon.nims.go.jp/index_en.html) database as well as FIZ Karlsruhe GmbH for maintaining [ICSD](https://www.fiz-karlsruhe.de/en/produkte-und-dienstleistungen/inorganic-crystal-structure-database-icsd).

File: processed-data/super_cuprates.csv (part 11 of 58)
num :,composition :,str3 :,tc :,lata :,latb :,latc :,refno :,author :,title :,journal :,year :
2852,Sm1.85Ce0.15Cu1.0O4.0,T',11.4,,,,PRL0640599,"B.Q.LEE, C.L.SEAMAN, J.T.MARKERT, M.B.MAPLE, Y.DALICHAOUCH,",UPPER CRITICAL FIELD OF A SM1.85CE0.15CUO4-Y SINGLE CRYSTAL: INTERACTION BETWEEN SUPERCONDUCTIVITY AND ANTIFERROMAGNETIC ORDER IN COPPERCOXIDES,"PHYS.REV.LETT.,64(1990)599",1990.0
2853,Y1.0Ba2.0Cu3.0O7.0,Y123,92.6,,,,PR0410300,"D.GINSBERG, J.P.RICE, M.A.HOWSON, MAB.SALAMON, T.A.FRIEDMANN,",ANOMALOUS PEAK IN THE THERMOPOWER OF YBA2CU3O7-Z SINGLE CRYSTALS: A POSSIBLE FLUCTUATION EFFECT,"PHYS.REV.B,41(1990)300",1990.0
2855,Y1.0Ba2.0Cu3.0O7.0,Y123,90.4,,,,SSC0660445,"A. Rulmont, Ch. Laurent, H.W. Vanderschueren, M. Ausloos, M. Laguesse, R. Tarte, S.K. Patapis,",THERMOELECTRIC POWER AND MAGNETO SEEBECK-EFFECT NEAR THE CRITICAL TEMPERATURE OF GRANULAR CERAMIC OXIDE SUPERCONDUCTORS Y1Ba2Ca3O7-y,"Solid Stste Commun.,66(1988)445-450",1988.0
2857,Tl1.0Ba2.0Ca0.8Nd0.2Cu2.0O6.86,Tl1212,100.0,3.8560000000000003,,12.652999999999999,PHC1780029,"A.MAIGNAN, B.RAVEAU, C.MARTIN, C.MICHEL, E.SUARD, M.HERVIEU, V.CAIGNAERT,","MEUTRON DIFFRACTION STRUCTURE DETERMINATION OF THE ""1212"" -SERIES TLBA2CA1-XCU2O7-Z","PHYSICA C,178(1991)29",1991.0
2858,Tl1.0Ba2.0Ca0.5Nd0.5Cu2.0O6.86,Tl1212,40.0,3.877,,12.604000000000001,PHC1780029,"A.MAIGNAN, B.RAVEAU, C.MARTIN, C.MICHEL, E.SUARD, M.HERVIEU, V.CAIGNAERT,","MEUTRON DIFFRACTION STRUCTURE DETERMINATION OF THE ""1212"" -SERIES TLBA2CA1-XCU2O7-Z","PHYSICA C,178(1991)29",1991.0
2861,La1.85Ce0.15Cu0.9Ag0.1O4.0,,22.0,,,,PHC1760257,"FU-AN YANG, J.W.CHEN,",SUPERCONDUCTIVITY IN THE LA1.85CE0.15CU1-XAGXO4-Z SYSTEM,"PHYSICA C,176(1991)257",1991.0
2862,La1.85Ce0.15Cu0.8Ag0.2O4.0,,16.5,,,,PHC1760257,"FU-AN YANG, J.W.CHEN,",SUPERCONDUCTIVITY IN THE LA1.85CE0.15CU1-XAGXO4-Z SYSTEM,"PHYSICA C,176(1991)257",1991.0
2863,La1.85Ce0.15Cu0.7Ag0.3O4.0,,17.2,,,,PHC1760257,"FU-AN YANG, J.W.CHEN,",SUPERCONDUCTIVITY IN THE LA1.85CE0.15CU1-XAGXO4-Z SYSTEM,"PHYSICA C,176(1991)257",1991.0
2864,La1.85Ce0.15Cu0.6Ag0.4O4.0,,19.0,,,,PHC1760257,"FU-AN YANG, J.W.CHEN,",SUPERCONDUCTIVITY IN THE LA1.85CE0.15CU1-XAGXO4-Z SYSTEM,"PHYSICA C,176(1991)257",1991.0
2865,La1.85Ce0.15Cu0.55Ag0.45O4.0,,17.1,,,,PHC1760257,"FU-AN YANG, J.W.CHEN,",SUPERCONDUCTIVITY IN THE LA1.85CE0.15CU1-XAGXO4-Z SYSTEM,"PHYSICA C,176(1991)257",1991.0
2866,La1.85Ce0.15Cu0.5Ag0.5O4.0,,15.2,,,,PHC1760257,"FU-AN YANG, J.W.CHEN,",SUPERCONDUCTIVITY IN THE LA1.85CE0.15CU1-XAGXO4-Z SYSTEM,"PHYSICA C,176(1991)257",1991.0
2867,La1.85Ce0.15Cu0.4Ag0.6O4.0,,11.1,,,,PHC1760257,"FU-AN YANG, J.W.CHEN,",SUPERCONDUCTIVITY IN THE LA1.85CE0.15CU1-XAGXO4-Z SYSTEM,"PHYSICA C,176(1991)257",1991.0
2868,Tl1.0Ba1.2La0.8Cu1.0O5.0,Tl1201,35.9,,,,PHC1780193,"A.K.RAJARAJAN, A.SUNDARESAN, L.C.GUPTA, M.SHARON, R.VIJAYATAGHAVAN,",STUDIES OF THE SUPERCONDUCTING BEHAVIOUR OF TLBA2-XLAXCUO5-Y,"PHYSICA C,178(1991)193",1991.0
2869,Nd1.85Ce0.15Cu1.0O3.97,T',20.0,,,,PR0433020,"E.WANG, J.M.TARASCON, N.P.ONG, T.R.CHIEN, Z.Z.WANG,",POSITIVE COEFFICIENT OBSERVED IND SINGLE-CRYSTAL ND2-XCEXCUO4-Z AT LOW TEMPERATURES,"PHYS.REV.B,43(1991)3020",1991.0
2870,La1.85Ca0.9890000000000001Sr0.161Cu2.0O5.93,,13.0,3.825,,19.51,APJ0291632,"Hiroyuki SHIBATA, Kyoichi KINOSHITA, Tomoaki YAMADA,",Preparation and Superconducting Properties of La2-x(Ca1-ySry)1+xCu2O6-x/2+delta,Japanese J.Appl.Phys.29(1990)L1632-L1634,1990.0
2871,La1.83Ca1.006Sr0.16399999999999998Cu2.0O6.08,,14.1,3.824,,19.505,APJ0291632,"Hiroyuki SHIBATA, Kyoichi KINOSHITA, Tomoaki YAMADA,",Preparation and Superconducting Properties of La2-x(Ca1-ySry)1+xCu2O6-x/2+delta,Japanese J.Appl.Phys.29(1990)L1632-L1634,1990.0
2872,La1.8Ca1.032Sr0.168Cu2.0O6.08,,15.0,3.824,,19.505,APJ0291632,"Hiroyuki SHIBATA, Kyoichi KINOSHITA, Tomoaki YAMADA,",Preparation and Superconducting Properties of La2-x(Ca1-ySry)1+xCu2O6-x/2+delta,Japanese J.Appl.Phys.29(1990)L1632-L1634,1990.0
2873,Y1.0Ba2.0Cu2.94Fe0.06O6.85,Y123,85.0,3.821,3.889,11.724,PR0444526,"A.UMEZAWA, G.W.CRABTREE, K.VANDERVOORT, L.NUNEZ, R.D.ROGERS, U.FANG, U.WELP,",MAGNETIC AND STRUCTURAL PROPERTIES OF FE IN SINGLE CRYSTALS OFYBA2CU3-XFEXO7-Z,"PHYS.REV.B,44(1991)4526",1991.0
2874,Y1.0Ba2.0Cu2.91Fe0.09O6.83,Y123,60.0,3.83,3.875,11.734000000000002,PR0444526,"A.UMEZAWA, G.W.CRABTREE, K.VANDERVOORT, L.NUNEZ, R.D.ROGERS, U.FANG, U.WELP,",MAGNETIC AND STRUCTURAL PROPERTIES OF FE IN SINGLE CRYSTALS OFYBA2CU3-XFEXO7-Z,"PHYS.REV.B,44(1991)4526",1991.0
2875,Y1.0Ba2.0Cu2.85Fe0.15O7.02,Y123,76.0,3.846,3.855,11.709000000000001,PR0444526,"A.UMEZAWA, G.W.CRABTREE, K.VANDERVOORT, L.NUNEZ, R.D.ROGERS, U.FANG, U.WELP,",MAGNETIC AND STRUCTURAL PROPERTIES OF FE IN SINGLE CRYSTALS OFYBA2CU3-XFEXO7-Z,"PHYS.REV.B,44(1991)4526",1991.0
2876,Y1.0Ba2.0Cu2.76Fe0.24O7.0,Y123,49.0,3.8539999999999996,3.858,11.718,PR0444526,"A.UMEZAWA, G.W.CRABTREE, K.VANDERVOORT, L.NUNEZ, R.D.ROGERS, U.FANG, U.WELP,",MAGNETIC AND STRUCTURAL PROPERTIES OF FE IN SINGLE CRYSTALS OFYBA2CU3-XFEXO7-Z,"PHYS.REV.B,44(1991)4526",1991.0
2880,Bi1.8Pb0.2Sr1.8Ca1.0Nd0.2Cu2.0O8.2,Bi2212,86.0,5.396,5.41,30.66,PHC1760445,"S.KEMMLER-SACK, T.RENTSHLER,",SUPERCONDUCTING PROPERTIES OF CERAMICS IN THE 2212 SYSTEM BI2-WPBWSR2-XCA1-YNDX+YCU2O8+Z,"PHYSICA C,176(1991)445",1991.0
2881,Bi1.8Pb0.2Sr2.0Ca0.8Nd0.2Cu2.0O8.21,Bi2212,87.0,5.401,5.409,30.74,PHC1760445,"S.KEMMLER-SACK, T.RENTSHLER,",SUPERCONDUCTING PROPERTIES OF CERAMICS IN THE 2212 SYSTEM BI2-WPBWSR2-XCA1-YNDX+YCU2O8+Z,"PHYSICA C,176(1991)445",1991.0
2882,Bi1.6Pb0.4Sr1.6Ca1.0Nd0.4Cu2.0O8.17,Bi2212,79.0,5.4,5.416,30.6,PHC1760445,"S.KEMMLER-SACK, T.RENTSHLER,",SUPERCONDUCTING PROPERTIES OF CERAMICS IN THE 2212 SYSTEM BI2-WPBWSR2-XCA1-YNDX+YCU2O8+Z,"PHYSICA C,176(1991)445",1991.0
2883,Bi1.6Pb0.4Sr2.0Ca0.6Nd0.4Cu2.0O8.26,Bi2212,85.0,5.412000000000001,5.43,30.66,PHC1760445,"S.KEMMLER-SACK, T.RENTSHLER,",SUPERCONDUCTING PROPERTIES OF CERAMICS IN THE 2212 SYSTEM BI2-WPBWSR2-XCA1-YNDX+YCU2O8+Z,"PHYSICA C,176(1991)445",1991.0
2884,Bi1.4Pb0.6Sr1.4Ca1.0Nd0.6Cu2.0O8.22,Bi2212,25.0,5.416,5.432,30.5,PHC1760445,"S.KEMMLER-SACK, T.RENTSHLER,",SUPERCONDUCTING PROPERTIES OF CERAMICS IN THE 2212 SYSTEM BI2-WPBWSR2-XCA1-YNDX+YCU2O8+Z,"PHYSICA C,176(1991)445",1991.0
2885,Bi1.4Pb0.6Sr2.0Ca0.4Nd0.6Cu2.0O8.24,Bi2212,65.0,5.4220000000000015,5.441,30.61,PHC1760445,"S.KEMMLER-SACK, T.RENTSHLER,",SUPERCONDUCTING PROPERTIES OF CERAMICS IN THE 2212 SYSTEM BI2-WPBWSR2-XCA1-YNDX+YCU2O8+Z,"PHYSICA C,176(1991)445",1991.0
2886,Bi2.0Sr1.6La0.4Cu1.0O6.26,Bi2201,14.3,5.392,5.412000000000001,24.49,PHC1790405,"B.H.MA, C.U.SEGRE, G.SEIDLER, K.ZHANG,",STRUCTURE AND SUPERCONDUCTIVITY IN THE SINGLE CU-O LAYERED (BI2-XPBX)(SR2-YLAY) CUO6+Z SYSTEM,"PHYSICA C,179(1991)405",1991.0
2887,Bi1.8Pb0.2Sr1.6La0.4Cu1.0O6.182,Bi2201,13.7,5.374,5.402,24.535,PHC1790405,"B.H.MA, C.U.SEGRE, G.SEIDLER, K.ZHANG,",STRUCTURE AND SUPERCONDUCTIVITY IN THE SINGLE CU-O LAYERED (BI2-XPBX)(SR2-YLAY) CUO6+Z SYSTEM,"PHYSICA C,179(1991)405",1991.0
2888,Bi1.7Pb0.3Sr1.6La0.4Cu1.0O6.141,Bi2201,20.2,5.349,5.393,24.529,PHC1790405,"B.H.MA, C.U.SEGRE, G.SEIDLER, K.ZHANG,",STRUCTURE AND SUPERCONDUCTIVITY IN THE SINGLE CU-O LAYERED (BI2-XPBX)(SR2-YLAY) CUO6+Z SYSTEM,"PHYSICA C,179(1991)405",1991.0
2889,Bi1.6Pb0.4Sr1.6La0.4Cu1.0O6.0820000000000025,Bi2201,23.0,5.34,5.399,24.517,PHC1790405,"B.H.MA, C.U.SEGRE, G.SEIDLER, K.ZHANG,",STRUCTURE AND SUPERCONDUCTIVITY IN THE SINGLE CU-O LAYERED (BI2-XPBX)(SR2-YLAY) CUO6+Z SYSTEM,"PHYSICA C,179(1991)405",1991.0
2890,Bi1.5Pb0.5Sr1.6La0.4Cu1.0O6.055,Bi2201,28.4,5.306,5.399,24.479,PHC1790405,"B.H.MA, C.U.SEGRE, G.SEIDLER, K.ZHANG,",STRUCTURE AND SUPERCONDUCTIVITY IN THE SINGLE CU-O LAYERED (BI2-XPBX)(SR2-YLAY) CUO6+Z SYSTEM,"PHYSICA C,179(1991)405",1991.0
2891,Bi1.4Pb0.6Sr1.6La0.4Cu1.0O6.068,Bi2201,28.0,5.292999999999998,5.407,24.480999999999998,PHC1790405,"B.H.MA, C.U.SEGRE, G.SEIDLER, K.ZHANG,",STRUCTURE AND SUPERCONDUCTIVITY IN THE SINGLE CU-O LAYERED (BI2-XPBX)(SR2-YLAY) CUO6+Z SYSTEM,"PHYSICA C,179(1991)405",1991.0
2892,Bi1.2Pb0.8Sr1.6La0.4Cu1.0O6.013999999999999,Bi2201,17.3,5.27,5.399,24.476999999999997,PHC1790405,"B.H.MA, C.U.SEGRE, G.SEIDLER, K.ZHANG,",STRUCTURE AND SUPERCONDUCTIVITY IN THE SINGLE CU-O LAYERED (BI2-XPBX)(SR2-YLAY) CUO6+Z SYSTEM,"PHYSICA C,179(1991)405",1991.0
2893,Bi1.0Pb1.0Sr1.6La0.4Cu1.0O6.065,Bi2201,19.8,5.277,5.407,24.421999999999997,PHC1790405,"B.H.MA, C.U.SEGRE, G.SEIDLER, K.ZHANG,",STRUCTURE AND SUPERCONDUCTIVITY IN THE SINGLE CU-O LAYERED (BI2-XPBX)(SR2-YLAY) CUO6+Z SYSTEM,"PHYSICA C,179(1991)405",1991.0
2895,Bi1.5Pb0.5Sr1.7La0.3Cu1.0O5.992999999999999,Bi2201,15.6,5.292999999999998,5.401,24.5,PHC1790405,"B.H.MA, C.U.SEGRE, G.SEIDLER, K.ZHANG,",STRUCTURE AND SUPERCONDUCTIVITY IN THE SINGLE CU-O LAYERED (BI2-XPBX)(SR2-YLAY) CUO6+Z SYSTEM,"PHYSICA C,179(1991)405",1991.0
2896,Bi1.5Pb0.5Sr1.6La0.4Cu1.0O6.044,Bi2201,28.1,5.303,5.398,24.475,PHC1790405,"B.H.MA, C.U.SEGRE, G.SEIDLER, K.ZHANG,",STRUCTURE AND SUPERCONDUCTIVITY IN THE SINGLE CU-O LAYERED (BI2-XPBX)(SR2-YLAY) CUO6+Z SYSTEM,"PHYSICA C,179(1991)405",1991.0
2897,Bi1.5Pb0.5Sr1.5La0.5Cu1.0O6.074,Bi2201,18.1,5.325,5.401,24.465999999999998,PHC1790405,"B.H.MA, C.U.SEGRE, G.SEIDLER, K.ZHANG,",STRUCTURE AND SUPERCONDUCTIVITY IN THE SINGLE CU-O LAYERED (BI2-XPBX)(SR2-YLAY) CUO6+Z SYSTEM,"PHYSICA C,179(1991)405",1991.0
2898,Bi1.5Pb0.5Sr1.4La0.6Cu1.0O6.117999999999999,Bi2201,10.8,5.341,5.399,24.435,PHC1790405,"B.H.MA, C.U.SEGRE, G.SEIDLER, K.ZHANG,",STRUCTURE AND SUPERCONDUCTIVITY IN THE SINGLE CU-O LAYERED (BI2-XPBX)(SR2-YLAY) CUO6+Z SYSTEM,"PHYSICA C,179(1991)405",1991.0
2903,La2.0Cu1.0O4.0,T,37.7,,,,PHC1790358,"M.KURISU, S.MATSUDA, T.FUJITA, T.SUZUKI,",TWO-STEP SUPERCONDUCTING TRANSITION AND ANOMALOUS PRESSURE DEPENDENCE OF TC IN LA2CUO4,"PHYSICA C,179(1991)358",1991.0
2904,Nd1.0Ba2.0Cu3.0O7.0,Y123,92.9,,,,PR04410167,"T.TAMEGAI, Y.IYE,",UNIVERSAL TRANSPORT ANOMALY IN YBA2CU3O7-TYPE SYSTEMS WITH REDUCED CARRIER DENSITY,"PHYS.REV.B,44(1991)10167",1991.0
2905,Nd1.1Ba1.9Cu3.0O7.0,Y123,82.3,,,,PR04410167,"T.TAMEGAI, Y.IYE,",UNIVERSAL TRANSPORT ANOMALY IN YBA2CU3O7-TYPE SYSTEMS WITH REDUCED CARRIER DENSITY,"PHYS.REV.B,44(1991)10167",1991.0
2906,Nd1.2Ba1.8Cu3.0O7.0,Y123,56.5,,,,PR04410167,"T.TAMEGAI, Y.IYE,",UNIVERSAL TRANSPORT ANOMALY IN YBA2CU3O7-TYPE SYSTEMS WITH REDUCED CARRIER DENSITY,"PHYS.REV.B,44(1991)10167",1991.0
2907,Nd1.3Ba1.7Cu3.0O7.0,Y123,39.4,,,,PR04410167,"T.TAMEGAI, Y.IYE,",UNIVERSAL TRANSPORT ANOMALY IN YBA2CU3O7-TYPE SYSTEMS WITH REDUCED CARRIER DENSITY,"PHYS.REV.B,44(1991)10167",1991.0
2908,Nd1.4Ba1.6Cu3.0O7.0,Y123,23.5,,,,PR04410167,"T.TAMEGAI, Y.IYE,",UNIVERSAL TRANSPORT ANOMALY IN YBA2CU3O7-TYPE SYSTEMS WITH REDUCED CARRIER DENSITY,"PHYS.REV.B,44(1991)10167",1991.0
2910,Y1.0Ba2.0Cu2.97Co0.03O7.0,Y123,90.5,,,,PR04410167,"T.TAMEGAI, Y.IYE,",UNIVERSAL TRANSPORT ANOMALY IN YBA2CU3O7-TYPE SYSTEMS WITH REDUCED CARRIER DENSITY,"PHYS.REV.B,44(1991)10167",1991.0
2911,Y1.0Ba2.0Cu2.91Co0.09O7.0,Y123,70.0,,,,PR04410167,"T.TAMEGAI, Y.IYE,",UNIVERSAL TRANSPORT ANOMALY IN YBA2CU3O7-TYPE SYSTEMS WITH REDUCED CARRIER DENSITY,"PHYS.REV.B,44(1991)10167",1991.0
2912,Y1.0Ba2.0Cu2.85Co0.15O7.0,Y123,57.1,,,,PR04410167,"T.TAMEGAI, Y.IYE,",UNIVERSAL TRANSPORT ANOMALY IN YBA2CU3O7-TYPE SYSTEMS WITH REDUCED CARRIER DENSITY,"PHYS.REV.B,44(1991)10167",1991.0
2913,Y1.0Ba2.0Cu2.79Co0.21O7.0,Y123,41.1,,,,PR04410167,"T.TAMEGAI, Y.IYE,",UNIVERSAL TRANSPORT ANOMALY IN YBA2CU3O7-TYPE SYSTEMS WITH REDUCED CARRIER DENSITY,"PHYS.REV.B,44(1991)10167",1991.0
2914,Y1.0Ba2.0Cu2.97Zn0.03O7.0,Y123,80.2,,,,PR04410167,"T.TAMEGAI, Y.IYE,",UNIVERSAL TRANSPORT ANOMALY IN YBA2CU3O7-TYPE SYSTEMS WITH REDUCED CARRIER DENSITY,"PHYS.REV.B,44(1991)10167",1991.0
2915,Y1.0Ba2.0Cu2.91Zn0.09O7.0,Y123,58.7,,,,PR04410167,"T.TAMEGAI, Y.IYE,",UNIVERSAL TRANSPORT ANOMALY IN YBA2CU3O7-TYPE SYSTEMS WITH REDUCED CARRIER DENSITY,"PHYS.REV.B,44(1991)10167",1991.0
2916,Y1.0Ba2.0Cu2.79Zn0.21O7.0,Y123,21.0,,,,PR04410167,"T.TAMEGAI, Y.IYE,",UNIVERSAL TRANSPORT ANOMALY IN YBA2CU3O7-TYPE SYSTEMS WITH REDUCED CARRIER DENSITY,"PHYS.REV.B,44(1991)10167",1991.0
2917,Y1.0Ba2.0Cu3.0O7.0,Y123,91.0,3.82,3.889,11.672,SSC0700951,"D.PAVUNA, F.LICCI, M.AFFRONTE, O.MARTIN, S.CATTANI, T.BESAGNI,",EFFECTS OF CU SUBSTITUTION BY ZN ON TRANSPORT PRAPERTIES OF YBA(2)CU(3)O(7-Z),"SOLID STATE COMMUN.,70(1989)951",1989.0
2918,Y1.0Ba2.0Cu2.925Zn0.075O7.0,Y123,59.0,3.82,3.89,11.673,SSC0700951,"D.PAVUNA, F.LICCI, M.AFFRONTE, O.MARTIN, S.CATTANI, T.BESAGNI,",EFFECTS OF CU SUBSTITUTION BY ZN ON TRANSPORT PRAPERTIES OF YBA(2)CU(3)O(7-Z),"SOLID STATE COMMUN.,70(1989)951",1989.0
2919,Y1.0Ba2.0Cu2.85Zn0.15O7.0,Y123,49.0,3.82,3.885,11.671,SSC0700951,"D.PAVUNA, F.LICCI, M.AFFRONTE, O.MARTIN, S.CATTANI, T.BESAGNI,",EFFECTS OF CU SUBSTITUTION BY ZN ON TRANSPORT PRAPERTIES OF YBA(2)CU(3)O(7-Z),"SOLID STATE COMMUN.,70(1989)951",1989.0
2920,Y1.0Ba2.0Cu2.775Zn0.225O7.0,Y123,46.0,3.826,3.8930000000000002,11.689,SSC0700951,"D.PAVUNA, F.LICCI, M.AFFRONTE, O.MARTIN, S.CATTANI, T.BESAGNI,",EFFECTS OF CU SUBSTITUTION BY ZN ON TRANSPORT PRAPERTIES OF YBA(2)CU(3)O(7-Z),"SOLID STATE COMMUN.,70(1989)951",1989.0
2921,Y1.0Ba2.0Cu3.0O7.0,Y123,91.6,,,,PR04410408,"B.ZHOU, C.C.HUANG, J.BUAN, J.V.WASZCZAK, L.F.SCHNEEMEYER,",HEAT-CAPACITY INVESTIGATIONS NEAR THE NORMAL-SUPERCONDUCTINGTRANSITION OF YBA2CU3O7,"PHYS.REV.B,44(1991)10408",1991.0
2922,La2.0Cu1.0O4.0,T,28.0,,,,PRL0582482,"E.M.ENGLER, G.LIM, J.E.VAZQUEZ, M.L.RAMIREZ, P.M.GRANT, R.D.JACOWITZ, R.L.GREENE, S.S.P.PARKIN, V.Y.LEE,",EVIDENCE FOR SUPERCONDUCTIVITY IN LA(2)CU(1)O(4),"PHYS.REV.LETT.,58(1987)2482",1987.0
2926,Y1.0Ba2.0Cu3.0O9.0,Y123,92.0,,,,PRB0372285,"B.J.SUH, C.J.LIM, J.H.LEE, S.C.LEE, S.H.MOON, Z.G.KHIM,",THERMOELECTRIC POWER AND SUPERCONDUCTING PROPERTIES OF Y(1)BA(2)CU(3)O(7-Z) AND R(1)BA(2)CU(3)O(7-Z),"PHYS.REV.B,37(1988)2285",1988.0
2929,Tl1.0Sr2.0Sr0.5La0.5Cu2.0O7.0,Tl1212,90.0,3.736,,,PHC1770183,"D.O.PEDERSON, D.X.GU, Y.XIN, Z.Z.SHENG,","FORMATION AND SUPERCONDUCTIVITY OF 1212-TYPE PHASE TLSR2(SR0.5R0.5)SU2O7-Z WITH R=SC,Y AND LANTHANIDES","PHYSICA C,177(1991)183",1991.0
2930,Tl1.0Sr2.0Sr0.5Pr0.5Cu2.0O7.0,Tl1212,84.5,3.843,,12.165999999999999,PHC1770183,"D.O.PEDERSON, D.X.GU, Y.XIN, Z.Z.SHENG,","FORMATION AND SUPERCONDUCTIVITY OF 1212-TYPE PHASE TLSR2(SR0.5R0.5)SU2O7-Z WITH R=SC,Y AND LANTHANIDES","PHYSICA C,177(1991)183",1991.0
2931,Tl1.0Sr2.0Sr0.5Nd0.5Cu2.0O7.0,Tl1212,86.0,3.8360000000000003,,12.135,PHC1770183,"D.O.PEDERSON, D.X.GU, Y.XIN, Z.Z.SHENG,","FORMATION AND SUPERCONDUCTIVITY OF 1212-TYPE PHASE TLSR2(SR0.5R0.5)SU2O7-Z WITH R=SC,Y AND LANTHANIDES","PHYSICA C,177(1991)183",1991.0
2932,Tl1.0Sr2.0Sr0.5Sm0.5Cu2.0O7.0,Tl1212,75.0,3.833,,12.078,PHC1770183,"D.O.PEDERSON, D.X.GU, Y.XIN, Z.Z.SHENG,","FORMATION AND SUPERCONDUCTIVITY OF 1212-TYPE PHASE TLSR2(SR0.5R0.5)SU2O7-Z WITH R=SC,Y AND LANTHANIDES","PHYSICA C,177(1991)183",1991.0
2933,Tl1.0Sr2.0Sr0.5Eu0.5Cu2.0O7.0,Tl1212,71.0,3.825,,12.074000000000002,PHC1770183,"D.O.PEDERSON, D.X.GU, Y.XIN, Z.Z.SHENG,","FORMATION AND SUPERCONDUCTIVITY OF 1212-TYPE PHASE TLSR2(SR0.5R0.5)SU2O7-Z WITH R=SC,Y AND LANTHANIDES","PHYSICA C,177(1991)183",1991.0
2934,Tl1.0Sr2.0Sr0.5Gd0.5Cu2.0O7.0,Tl1212,83.5,3.825,,12.093,PHC1770183,"D.O.PEDERSON, D.X.GU, Y.XIN, Z.Z.SHENG,","FORMATION AND SUPERCONDUCTIVITY OF 1212-TYPE PHASE TLSR2(SR0.5R0.5)SU2O7-Z WITH R=SC,Y AND LANTHANIDES","PHYSICA C,177(1991)183",1991.0
2935,Tl1.0Sr2.0Sr0.5Tb0.5Cu2.0O7.0,Tl1212,82.5,3.818,,12.078,PHC1770183,"D.O.PEDERSON, D.X.GU, Y.XIN, Z.Z.SHENG,","FORMATION AND SUPERCONDUCTIVITY OF 1212-TYPE PHASE TLSR2(SR0.5R0.5)SU2O7-Z WITH R=SC,Y AND LANTHANIDES","PHYSICA C,177(1991)183",1991.0
2936,Tl1.0Sr2.0Sr0.5Dy0.5Cu2.0O7.0,Tl1212,82.0,3.8169999999999997,,12.068,PHC1770183,"D.O.PEDERSON, D.X.GU, Y.XIN, Z.Z.SHENG,","FORMATION AND SUPERCONDUCTIVITY OF 1212-TYPE PHASE TLSR2(SR0.5R0.5)SU2O7-Z WITH R=SC,Y AND LANTHANIDES","PHYSICA C,177(1991)183",1991.0
2937,Tl1.0Sr2.0Sr0.5Ho0.5Cu2.0O7.0,Tl1212,83.5,3.8139999999999996,,12.05,PHC1770183,"D.O.PEDERSON, D.X.GU, Y.XIN, Z.Z.SHENG,","FORMATION AND SUPERCONDUCTIVITY OF 1212-TYPE PHASE TLSR2(SR0.5R0.5)SU2O7-Z WITH R=SC,Y AND LANTHANIDES","PHYSICA C,177(1991)183",1991.0
2938,Tl1.0Sr2.0Sr0.5Er0.5Cu2.0O7.0,Tl1212,83.5,3.81,,12.04,PHC1770183,"D.O.PEDERSON, D.X.GU, Y.XIN, Z.Z.SHENG,","FORMATION AND SUPERCONDUCTIVITY OF 1212-TYPE PHASE TLSR2(SR0.5R0.5)SU2O7-Z WITH R=SC,Y AND LANTHANIDES","PHYSICA C,177(1991)183",1991.0
2939,Tl1.0Sr2.0Sr0.5Tm0.5Cu2.0O7.0,Tl1212,84.5,3.805,,12.035,PHC1770183,"D.O.PEDERSON, D.X.GU, Y.XIN, Z.Z.SHENG,","FORMATION AND SUPERCONDUCTIVITY OF 1212-TYPE PHASE TLSR2(SR0.5R0.5)SU2O7-Z WITH R=SC,Y AND LANTHANIDES","PHYSICA C,177(1991)183",1991.0
2940,Tl1.0Sr2.0Sr0.5Yb0.5Cu2.0O7.0,Tl1212,81.5,3.7960000000000003,,12.034,PHC1770183,"D.O.PEDERSON, D.X.GU, Y.XIN, Z.Z.SHENG,","FORMATION AND SUPERCONDUCTIVITY OF 1212-TYPE PHASE TLSR2(SR0.5R0.5)SU2O7-Z WITH R=SC,Y AND LANTHANIDES","PHYSICA C,177(1991)183",1991.0
2941,Tl2.0Sr2.0Sr0.5Lu0.5Cu2.0O7.0,Tl1212,81.5,3.8,,12.037,PHC1770183,"D.O.PEDERSON, D.X.GU, Y.XIN, Z.Z.SHENG,","FORMATION AND SUPERCONDUCTIVITY OF 1212-TYPE PHASE TLSR2(SR0.5R0.5)SU2O7-Z WITH R=SC,Y AND LANTHANIDES","PHYSICA C,177(1991)183",1991.0
2942,Bi1.6Pb0.4Sr1.8Ca1.0Nd0.2Cu2.0O8.11,Bi2212,87.0,5.39,5.412999999999999,30.73,PHC1760445,"S.KEMMLER-SACK, T.RENTSHLER,",SUPERCONDUCTING PROPERTIES OF CERAMICS IN THE 2212 SYSTEM BI2-WPBWSR2-XCA1-YNDX+YCU2O8+Z,"PHYSICA C,176(1991)445",1991.0
2943,Bi1.6Pb0.4Sr2.0Ca0.8Nd0.2Cu2.0O8.16,Bi2212,87.0,5.401,5.409,30.74,PHC1760445,"S.KEMMLER-SACK, T.RENTSHLER,",SUPERCONDUCTING PROPERTIES OF CERAMICS IN THE 2212 SYSTEM BI2-WPBWSR2-XCA1-YNDX+YCU2O8+Z,"PHYSICA C,176(1991)445",1991.0
2944,Bi1.4Pb0.6Sr1.8Ca1.0Nd0.2Cu2.0O8.0,Bi2212,84.0,5.3770000000000024,5.4239999999999995,30.71,PHC1760445,"S.KEMMLER-SACK, T.RENTSHLER,",SUPERCONDUCTING PROPERTIES OF CERAMICS IN THE 2212 SYSTEM BI2-WPBWSR2-XCA1-YNDX+YCU2O8+Z,"PHYSICA C,176(1991)445",1991.0
2945,Bi1.4Pb0.6Sr2.0Ca0.8Nd0.2Cu2.0O8.0,Bi2212,87.0,5.3839999999999995,5.421,30.74,PHC1760445,"S.KEMMLER-SACK, T.RENTSHLER,",SUPERCONDUCTING PROPERTIES OF CERAMICS IN THE 2212 SYSTEM BI2-WPBWSR2-XCA1-YNDX+YCU2O8+Z,"PHYSICA C,176(1991)445",1991.0
2946,Bi1.4Pb0.6Sr1.6Ca1.0Nd0.4Cu2.0O8.0,Bi2212,62.0,5.382999999999999,5.4239999999999995,30.6,PHC1760445,"S.KEMMLER-SACK, T.RENTSHLER,",SUPERCONDUCTING PROPERTIES OF CERAMICS IN THE 2212 SYSTEM BI2-WPBWSR2-XCA1-YNDX+YCU2O8+Z,"PHYSICA C,176(1991)445",1991.0
2947,Bi2.4Pb0.6Sr2.0Ca0.6Nd0.4Cu2.0O8.0,Bi2212,77.0,5.398,5.434,30.69,PHC1760445,"S.KEMMLER-SACK, T.RENTSHLER,",SUPERCONDUCTING PROPERTIES OF CERAMICS IN THE 2212 SYSTEM BI2-WPBWSR2-XCA1-YNDX+YCU2O8+Z,"PHYSICA C,176(1991)445",1991.0
2953,Pb2.0Sr2.0Y0.5Ca0.5Cu3.0O8.0,Pb3212,75.0,5.382999999999999,5.422999999999999,15.765,PR0444539,"C.V.STAGER, J.E.GREEDAN, J.S.XUE, M.REEDYK, T.TIMUSK,","TEMPERATURE DEPENDENCE OF THE ANISOTROPIC MAGNETIC PENETRATIONDEPTH AND LOWER CRITICAL FIELD OF SINGLE-CRYSTAL PB2SR2(Y,CA)CU3O8-Z","PHYS.REV.B,44(1991)4539",1991.0
2959,Y0.8Pr0.2Ba2.0Cu3.0O7.0,Y123,71.0,,,,PR0445318,"G.I.SPROULE, J.JUNG, J.P.FRANCK, M.A-K.MOHAMED, S.GYGAX,",OBSERVATION OF AN OXYGEN ISOTOPE EFFECT IN SUPERCONDUCTING (Y1-XPRX)BA2CU3O7-Z,"PHYS.REV.B,44(1991)5318",1991.0
2960,Y0.75Pr0.2Ca0.05Ba2.0Cu3.0O7.0,Y123,73.6,,,,PR0445318,"G.I.SPROULE, J.JUNG, J.P.FRANCK, M.A-K.MOHAMED, S.GYGAX,",OBSERVATION OF AN OXYGEN ISOTOPE EFFECT IN SUPERCONDUCTING (Y1-XPRX)BA2CU3O7-Z,"PHYS.REV.B,44(1991)5318",1991.0
2961,Y0.7Pr0.2Ca0.1Ba2.0Cu3.0O7.0,Y123,77.8,,,,PR0445318,"G.I.SPROULE, J.JUNG, J.P.FRANCK, M.A-K.MOHAMED, S.GYGAX,",OBSERVATION OF AN OXYGEN ISOTOPE EFFECT IN SUPERCONDUCTING (Y1-XPRX)BA2CU3O7-Z,"PHYS.REV.B,44(1991)5318",1991.0
2962,Y0.6Pr0.2Ca0.2Ba2.0Cu3.0O7.0,Y123,71.2,,,,PR0445318,"G.I.SPROULE, J.JUNG, J.P.FRANCK, M.A-K.MOHAMED, S.GYGAX,",OBSERVATION OF AN OXYGEN ISOTOPE EFFECT IN SUPERCONDUCTING (Y1-XPRX)BA2CU3O7-Z,"PHYS.REV.B,44(1991)5318",1991.0
2963,Y0.8Pr0.2Ba2.0Cu3.0O7.0,Y123,75.6,,,,PR0445318,"G.I.SPROULE, J.JUNG, J.P.FRANCK, M.A-K.MOHAMED, S.GYGAX,",OBSERVATION OF AN OXYGEN ISOTOPE EFFECT IN SUPERCONDUCTING (Y1-XPRX)BA2CU3O7-Z,"PHYS.REV.B,44(1991)5318",1991.0
2964,Y0.7Pr0.3Ba2.0Cu3.0O7.0,Y123,60.4,,,,PR0445318,"G.I.SPROULE, J.JUNG, J.P.FRANCK, M.A-K.MOHAMED, S.GYGAX,",OBSERVATION OF AN OXYGEN ISOTOPE EFFECT IN SUPERCONDUCTING (Y1-XPRX)BA2CU3O7-Z,"PHYS.REV.B,44(1991)5318",1991.0
2965,Y0.6Pr0.4Ba2.0Cu3.0O7.0,Y123,46.2,,,,PR0445318,"G.I.SPROULE, J.JUNG, J.P.FRANCK, M.A-K.MOHAMED, S.GYGAX,",OBSERVATION OF AN OXYGEN ISOTOPE EFFECT IN SUPERCONDUCTING (Y1-XPRX)BA2CU3O7-Z,"PHYS.REV.B,44(1991)5318",1991.0
2966,Y0.5Pr0.5Ba2.0Cu3.0O7.0,Y123,30.6,,,,PR0445318,"G.I.SPROULE, J.JUNG, J.P.FRANCK, M.A-K.MOHAMED, S.GYGAX,",OBSERVATION OF AN OXYGEN ISOTOPE EFFECT IN SUPERCONDUCTING (Y1-XPRX)BA2CU3O7-Z,"PHYS.REV.B,44(1991)5318",1991.0
2967,Y0.7Pr0.3Ba2.0Cu3.0O7.0,Y123,60.0,,,,PR0445318,"G.I.SPROULE, J.JUNG, J.P.FRANCK, M.A-K.MOHAMED, S.GYGAX,",OBSERVATION OF AN OXYGEN ISOTOPE EFFECT IN SUPERCONDUCTING (Y1-XPRX)BA2CU3O7-Z,"PHYS.REV.B,44(1991)5318",1991.0
2969,Pb1.0Sr0.8Ba1.2Y0.7Ca0.3Cu3.0O8.41,Pb1213,42.0,3.845,,27.92,PR0444553,"D.E.MORRIS, X.X.TANG,",77-K SUPERCONDUCTOR PB0.8SRBA1.2Y0.7CA0.3CU3O7+Z:COMPARISON WITH OTHER PB-BASED SUPERCONDUCTORS,"PHYS.REV.B,44(1991)4553",1991.0
2970,Pb1.0Sr0.8Ba1.2Y0.7Ca0.3Cu3.0O7.0,Pb3212,78.0,,,,PR0444553,"D.E.MORRIS, X.X.TANG,",77-K SUPERCONDUCTOR PB0.8SRBA1.2Y0.7CA0.3CU3O7+Z:COMPARISON WITH OTHER PB-BASED SUPERCONDUCTORS,"PHYS.REV.B,44(1991)4553",1991.0
2972,Pb0.5Sr2.0Y0.6Ca0.4Cu2.5O6.97,,67.0,,,,PR0444553,"D.E.MORRIS, X.X.TANG,",77-K SUPERCONDUCTOR PB0.8SRBA1.2Y0.7CA0.3CU3O7+Z:COMPARISON WITH OTHER PB-BASED SUPERCONDUCTORS,"PHYS.REV.B,44(1991)4553",1991.0
2975,Pb0.8Sr1.0Ba1.2Y0.7Ca0.3Cu3.0O8.28,Pb1213,74.0,3.844,,27.96,PR0444553,"D.E.MORRIS, X.X.TANG,",77-K SUPERCONDUCTOR PB0.8SRBA1.2Y0.7CA0.3CU3O7+Z:COMPARISON WITH OTHER PB-BASED SUPERCONDUCTORS,"PHYS.REV.B,44(1991)4553",1991.0
2976,Pb0.8Sr1.0Ba1.2Y0.7Ca0.3Cu3.0O8.35,Pb1213,77.0,3.845,,27.96,PR0444553,"D.E.MORRIS, X.X.TANG,",77-K SUPERCONDUCTOR PB0.8SRBA1.2Y0.7CA0.3CU3O7+Z:COMPARISON WITH OTHER PB-BASED SUPERCONDUCTORS,"PHYS.REV.B,44(1991)4553",1991.0
2977,Pb0.8Sr0.8Ba1.2Y0.7Ca0.3Cu3.2O8.3,Pb1213,75.0,3.845,,27.9,PR0444553,"D.E.MORRIS, X.X.TANG,",77-K SUPERCONDUCTOR PB0.8SRBA1.2Y0.7CA0.3CU3O7+Z:COMPARISON WITH OTHER PB-BASED SUPERCONDUCTORS,"PHYS.REV.B,44(1991)4553",1991.0
2979,Y1.0Ba2.0Cu3.0O9.0,Y123,93.0,3.819,3.8819999999999997,11.665,PR0362305,"B.J.SUH, C.PARK, I.S.YU, J.H.LEE, S.C.LEE, Y.W.PARK, Z.G.KHIM,",SUPERCONDUCTIVITY IN SINGLE-PHASE Y1BA2CU3O9-X AND THERMOELECTRIC POWER MEASUREMENT,"PHPYS.REV.B,36(1991)2305",1987.0
2994,La1.9Ba0.1Cu0.99Ga0.01O4.0,T,14.3,,,,SSC0780511,"N.WATANABE, T.NOJI, Y.KOIKE, Y.SAITO,",EFFECTS OF THE CU-SITE SUBSTITUTION ON THE ANOMALOUS X DEPENDENCE OF TC IN LA2-XBAXCUO4,"SOLID STATE COMMUN.,78(1991)511",1991.0
3005,La1.84Ba0.16Cu0.99Zn0.01O4.0,T,12.4,,,,SSC0780511,"N.WATANABE, T.NOJI, Y.KOIKE, Y.SAITO,",EFFECTS OF THE CU-SITE SUBSTITUTION ON THE ANOMALOUS X DEPENDENCE OF TC IN LA2-XBAXCUO4,"SOLID STATE COMMUN.,78(1991)511",1991.0
3006,La1.82Ba0.18Cu0.99Zn0.01O4.0,T,13.9,,,,SSC0780511,"N.WATANABE, T.NOJI, Y.KOIKE, Y.SAITO,",EFFECTS OF THE CU-SITE SUBSTITUTION ON THE ANOMALOUS X DEPENDENCE OF TC IN LA2-XBAXCUO4,"SOLID STATE COMMUN.,78(1991)511",1991.0
3010,La1.94Ba0.06Cu1.0O4.0,T,10.2,,,,SSC0780511,"N.WATANABE, T.NOJI, Y.KOIKE, Y.SAITO,",EFFECTS OF THE CU-SITE SUBSTITUTION ON THE ANOMALOUS X DEPENDENCE OF TC IN LA2-XBAXCUO4,"SOLID STATE COMMUN.,78(1991)511",1991.0
3012,Y1.0Ba2.0Cu2.7Ga0.3O6.93,Y123,75.0,,,,PHC1710419,"G.COLLIN, H.ALLOUL, H.CASALTA, J.ARABSKI, J.F.MARUCCO, M.MEHBOD, P.MENDELS, T.OHNO,",ANTIFERROMAGNETISM IN YBA2CU3O6+X: GA AND ZN SUBSTITUTIONS I.89Y NMR DETERMINATION OF THE NEEL TEMPERATURE,"PHYSICA C,171(1990)419",1990.0
3014,Y1.0Ba2.0Cu2.88Zn0.12O6.92,Y123,53.0,,,,PHC1710419,"G.COLLIN, H.ALLOUL, H.CASALTA, J.ARABSKI, J.F.MARUCCO, M.MEHBOD, P.MENDELS, T.OHNO,",ANTIFERROMAGNETISM IN YBA2CU3O6+X: GA AND ZN SUBSTITUTIONS I.89Y NMR DETERMINATION OF THE NEEL TEMPERATURE,"PHYSICA C,171(1990)419",1990.0
3018,Tl2.0Ba2.0Cu1.0O6.0,Tl2201,81.5,3.87,,23.238000000000003,PHC1760368,"A.M.HERMANN, C.DONG, D.E.WEEKS, W.KIEHL,",THERMOPOWER OF TL2BA2CUO6-X BULK SUPERCONDUCTORS,"PHYSICA C,176(1991)368",1991.0
3019,Y1.0Ba2.0Cu3.0O7.0,Y123,90.0,,,,RSI0621801,"B.W.LANGLEY, M.R.BEASLEY, R.F.W.PEASE, S.M.ANLAGE,",MAGNETIC PENETRATION DEPTH MEASUREMENTS OF SUPERCONDUCTING THIN FILMS BY A MICROSTRIP RESONATOR TECHNIQUE,"REV.SCI.INSTRUM.,62(1991)1801",1991.0
3020,La1.93Ba0.07Cu1.0O4.0,T,19.0,,,,SSC0780511,"N.WATANABE, T.NOJI, Y.KOIKE, Y.SAITO,",EFFECTS OF THE CU-SITE SUBSTITUTION ON THE ANOMALOUS X DEPENDENCE OF TC IN LA2-XBAXCUO4,"SOLID STATE COMMUN.,78(1991)511",1991.0
3021,La1.922Ba0.078Cu1.0O4.0,T,22.9,,,,SSC0780511,"N.WATANABE, T.NOJI, Y.KOIKE, Y.SAITO,",EFFECTS OF THE CU-SITE SUBSTITUTION ON THE ANOMALOUS X DEPENDENCE OF TC IN LA2-XBAXCUO4,"SOLID STATE COMMUN.,78(1991)511",1991.0
3022,La1.903Ba0.09699999999999999Cu1.0O4.0,T,26.0,,,,SSC0780511,"N.WATANABE, T.NOJI, Y.KOIKE, Y.SAITO,",EFFECTS OF THE CU-SITE SUBSTITUTION ON THE ANOMALOUS X DEPENDENCE OF TC IN LA2-XBAXCUO4,"SOLID STATE COMMUN.,78(1991)511",1991.0
3023,La1.892Ba0.10800000000000001Cu1.0O4.0,T,22.1,,,,SSC0780511,"N.WATANABE, T.NOJI, Y.KOIKE, Y.SAITO,",EFFECTS OF THE CU-SITE SUBSTITUTION ON THE ANOMALOUS X DEPENDENCE OF TC IN LA2-XBAXCUO4,"SOLID STATE COMMUN.,78(1991)511",1991.0
3026,La1.86Ba0.14Cu1.0O4.0,T,13.3,,,,SSC0780511,"N.WATANABE, T.NOJI, Y.KOIKE, Y.SAITO,",EFFECTS OF THE CU-SITE SUBSTITUTION ON THE ANOMALOUS X DEPENDENCE OF TC IN LA2-XBAXCUO4,"SOLID STATE COMMUN.,78(1991)511",1991.0
3027,La1.8430000000000002Ba0.157Cu1.0O4.0,T,25.3,,,,SSC0780511,"N.WATANABE, T.NOJI, Y.KOIKE, Y.SAITO,",EFFECTS OF THE CU-SITE SUBSTITUTION ON THE ANOMALOUS X DEPENDENCE OF TC IN LA2-XBAXCUO4,"SOLID STATE COMMUN.,78(1991)511",1991.0
3028,La1.8230000000000002Ba0.177Cu1.0O4.0,T,25.5,,,,SSC0780511,"N.WATANABE, T.NOJI, Y.KOIKE, Y.SAITO,",EFFECTS OF THE CU-SITE SUBSTITUTION ON THE ANOMALOUS X DEPENDENCE OF TC IN LA2-XBAXCUO4,"SOLID STATE COMMUN.,78(1991)511",1991.0
3029,La1.801Ba0.19899999999999998Cu1.0O4.0,T,23.5,,,,SSC0780511,"N.WATANABE, T.NOJI, Y.KOIKE, Y.SAITO,",EFFECTS OF THE CU-SITE SUBSTITUTION ON THE ANOMALOUS X DEPENDENCE OF TC IN LA2-XBAXCUO4,"SOLID STATE COMMUN.,78(1991)511",1991.0
3030,La1.7819999999999998Ba0.218Cu1.0O4.0,T,21.6,,,,SSC0780511,"N.WATANABE, T.NOJI, Y.KOIKE, Y.SAITO,",EFFECTS OF THE CU-SITE SUBSTITUTION ON THE ANOMALOUS X DEPENDENCE OF TC IN LA2-XBAXCUO4,"SOLID STATE COMMUN.,78(1991)511",1991.0
3031,La1.751Ba0.249Cu1.0O4.0,T,13.7,,,,SSC0780511,"N.WATANABE, T.NOJI, Y.KOIKE, Y.SAITO,",EFFECTS OF THE CU-SITE SUBSTITUTION ON THE ANOMALOUS X DEPENDENCE OF TC IN LA2-XBAXCUO4,"SOLID STATE COMMUN.,78(1991)511",1991.0
3036,La1.9Ba0.1Cu0.99Ni0.01O4.0,T,17.0,,,,SSC0780511,"N.WATANABE, T.NOJI, Y.KOIKE, Y.SAITO,",EFFECTS OF THE CU-SITE SUBSTITUTION ON THE ANOMALOUS X DEPENDENCE OF TC IN LA2-XBAXCUO4,"SOLID STATE COMMUN.,78(1991)511",1991.0
3037,La1.882Ba0.11800000000000001Cu0.99Ni0.01O4.0,T,12.7,,,,SSC0780511,"N.WATANABE, T.NOJI, Y.KOIKE, Y.SAITO,",EFFECTS OF THE CU-SITE SUBSTITUTION ON THE ANOMALOUS X DEPENDENCE OF TC IN LA2-XBAXCUO4,"SOLID STATE COMMUN.,78(1991)511",1991.0
3039,La1.86Ba0.14Cu0.99Ni0.01O4.0,T,11.0,,,,SSC0780511,"N.WATANABE, T.NOJI, Y.KOIKE, Y.SAITO,",EFFECTS OF THE CU-SITE SUBSTITUTION ON THE ANOMALOUS X DEPENDENCE OF TC IN LA2-XBAXCUO4,"SOLID STATE COMMUN.,78(1991)511",1991.0
3040,La1.8419999999999999Ba0.158Cu0.99Ni0.01O4.0,T,19.0,,,,SSC0780511,"N.WATANABE, T.NOJI, Y.KOIKE, Y.SAITO,",EFFECTS OF THE CU-SITE SUBSTITUTION ON THE ANOMALOUS X DEPENDENCE OF TC IN LA2-XBAXCUO4,"SOLID STATE COMMUN.,78(1991)511",1991.0
3041,La1.8219999999999998Ba0.17800000000000002Cu0.99Ni0.01O4.0,T,18.2,,,,SSC0780511,"N.WATANABE, T.NOJI, Y.KOIKE, Y.SAITO,",EFFECTS OF THE CU-SITE SUBSTITUTION ON THE ANOMALOUS X DEPENDENCE OF TC IN LA2-XBAXCUO4,"SOLID STATE COMMUN.,78(1991)511",1991.0
3043,Ba2.0Cu3.0O7.0,Y123,92.0,3.82,3.886,11.683,PRB0365694,"A.R.MOOODENBAUGH, J.J.REILLY, J.R.JOHNSON, M.SUENAGA, P.THOMPSON,",SUPERCONDUCTIVITY IN H(X) Y(1)BA(2)CU(3)O(7),"PHYS.REV.B,36(1987)5694",1987.0
3044,Y1.0Ba2.0Cu3.0H0.13O7.0,Y123,93.5,3.821,3.887,11.687999999999999,PRB0365694,"A.R.MOOODENBAUGH, J.J.REILLY, J.R.JOHNSON, M.SUENAGA, P.THOMPSON,",SUPERCONDUCTIVITY IN H(X) Y(1)BA(2)CU(3)O(7),"PHYS.REV.B,36(1987)5694",1987.0
3045,Y1.0Ba2.0Cu3.0H0.19O7.0,Y123,93.5,3.825,3.886,11.690999999999999,PRB0365694,"A.R.MOOODENBAUGH, J.J.REILLY, J.R.JOHNSON, M.SUENAGA, P.THOMPSON,",SUPERCONDUCTIVITY IN H(X) Y(1)BA(2)CU(3)O(7),"PHYS.REV.B,36(1987)5694",1987.0
3046,Y1.0Ba2.0Cu3.0H0.38O7.0,Y123,93.8,3.825,3.886,11.69,PRB0365694,"A.R.MOOODENBAUGH, J.J.REILLY, J.R.JOHNSON, M.SUENAGA, P.THOMPSON,",SUPERCONDUCTIVITY IN H(X) Y(1)BA(2)CU(3)O(7),"PHYS.REV.B,36(1987)5694",1987.0
3047,Y1.0Ba2.0Cu3.0H0.49O7.0,Y123,93.6,3.826,3.886,11.694,PRB0365694,"A.R.MOOODENBAUGH, J.J.REILLY, J.R.JOHNSON, M.SUENAGA, P.THOMPSON,",SUPERCONDUCTIVITY IN H(X) Y(1)BA(2)CU(3)O(7),"PHYS.REV.B,36(1987)5694",1987.0
3048,Tl1.0Ba2.0Cu1.0O5.0,Tl1201,15.0,3.859,,9.229,JJP0280923,"D.C.LING, G.H.HWANG, H.C.KU, HSU, J.B.SHI, M.F.TAI, M.J.SHIH, S, T.J.WATSON-YANG, T.Y.LIN, W,",THE OCCURRENCE OF SUPERCONDUCTIVITY IN THE TLBA(2)CUO(5-Z)-TYPE (1021) SYSTEM,"JJAP LETT ,28(1989)L923",1989.0
3049,Tl1.0Ba1.8La0.2Cu1.0O5.0,Tl1201,42.0,,,,JJP0280923,"D.C.LING, G.H.HWANG, H.C.KU, HSU, J.B.SHI, M.F.TAI, M.J.SHIH, S, T.J.WATSON-YANG, T.Y.LIN, W,",THE OCCURRENCE OF SUPERCONDUCTIVITY IN THE TLBA(2)CUO(5-Z)-TYPE (1021) SYSTEM,"JJAP LETT ,28(1989)L923",1989.0
3050,Tl1.0Ba1.6La0.4Cu1.0O5.0,Tl1201,40.0,,,,JJP0280923,"D.C.LING, G.H.HWANG, H.C.KU, HSU, J.B.SHI, M.F.TAI, M.J.SHIH, S, T.J.WATSON-YANG, T.Y.LIN, W,",THE OCCURRENCE OF SUPERCONDUCTIVITY IN THE TLBA(2)CUO(5-Z)-TYPE (1021) SYSTEM,"JJAP LETT ,28(1989)L923",1989.0
3051,Tl1.0Ba1.4La0.6Cu1.0O5.0,Tl1201,45.0,,,,JJP0280923,"D.C.LING, G.H.HWANG, H.C.KU, HSU, J.B.SHI, M.F.TAI, M.J.SHIH, S, T.J.WATSON-YANG, T.Y.LIN, W,",THE OCCURRENCE OF SUPERCONDUCTIVITY IN THE TLBA(2)CUO(5-Z)-TYPE (1021) SYSTEM,"JJAP LETT ,28(1989)L923",1989.0
3052,Sr2.0Y0.7Ca0.3Cu2.35Pb0.65O6.89,,17.0,3.815,,11.85,JJP0290586,"AKIRA ONO, YOSHISHIGE UCHIDA,",PREPARATION OF A NEW SUPERCONDUCTOR SR2Y0.7CA0.3CU2.35PB0.65OY,"JJAP,29(1990)L586",1990.0
3065,Pr1.85Ce0.15Cu1.0O4.0,T',11.0,,,,PR0412623,"K.H.HAN, SUNG-IK LEE, Y.S.SONG, Y.W.PARK, YOON H.JEONG, Z.S.LIM,",SUPERCONDUCTIVITY AND THERMOELECTRIC POWER OF PR1.85CE0.15CUO4-Y,"PHYS.REV.B,41(1990)2623",1990.0
3068,Pr1.85Ce0.15Cu1.0O4.0,T',16.5,,,,PR0412623,"K.H.HAN, SUNG-IK LEE, Y.S.SONG, Y.W.PARK, YOON H.JEONG, Z.S.LIM,",SUPERCONDUCTIVITY AND THERMOELECTRIC POWER OF PR1.85CE0.15CUO4-Y,"PHYS.REV.B,41(1990)2623",1990.0
3070,Pr1.85Ce0.15Cu1.0O4.0,T',16.0,,,,PR0412623,"K.H.HAN, SUNG-IK LEE, Y.S.SONG, Y.W.PARK, YOON H.JEONG, Z.S.LIM,",SUPERCONDUCTIVITY AND THERMOELECTRIC POWER OF PR1.85CE0.15CUO4-Y,"PHYS.REV.B,41(1990)2623",1990.0
3071,Tl1.0Ba2.0Ca1.0Cu2.0O8.0,Tl2212,107.995,,,,SSC0730637,"C.K.SUBRAMANIAM, I.K.GOPALAKRISHNAN, J.V.YAKHMI, P.V.P.S.S.SASTRY, R.M.IYER, R.SRINIVASAN, VIJAYASHREE RADHAKRISHNAN,",THERMOPOWER OF 2122 THALLIUM THGH TEMPERATURE SUPERCONDUCTORS,"SOLID STATE COMMUN,73(1990)637",1990.0
3072,Tl1.0Ba2.0Ca1.0Cu2.0O8.0,Tl2212,104.95,,,,SSC0730637,"C.K.SUBRAMANIAM, I.K.GOPALAKRISHNAN, J.V.YAKHMI, P.V.P.S.S.SASTRY, R.M.IYER, R.SRINIVASAN, VIJAYASHREE RADHAKRISHNAN,",THERMOPOWER OF 2122 THALLIUM THGH TEMPERATURE SUPERCONDUCTORS,"SOLID STATE COMMUN,73(1990)637",1990.0
3073,Bi2.0Sr2.0Ca1.0Cu2.0O8.0,Bi2212,85.0,,,,SSC0730501,"B.KESZEI, J.LUKATELA, L.FORRO,",THERMOELECTRIC POWER OF BI2SR2CACU2O8 SINGLE CRYSTALS WITH VARYING OXYGEN STOICHIOMETRY,"SOLID STATE COMMUN,73(1990)501",1990.0
3074,Bi2.0Sr2.0Ca1.0Cu2.0O8.0,Bi2212,60.0,,,,SSC0730501,"B.KESZEI, J.LUKATELA, L.FORRO,",THERMOELECTRIC POWER OF BI2SR2CACU2O8 SINGLE CRYSTALS WITH VARYING OXYGEN STOICHIOMETRY,"SOLID STATE COMMUN,73(1990)501",1990.0
3075,Bi2.0Sr2.0Ca1.0Cu2.0O8.0,Bi2212,71.5,,,,SSC0730501,"B.KESZEI, J.LUKATELA, L.FORRO,",THERMOELECTRIC POWER OF BI2SR2CACU2O8 SINGLE CRYSTALS WITH VARYING OXYGEN STOICHIOMETRY,"SOLID STATE COMMUN,73(1990)501",1990.0
3076,Tl2.0Ca2.0Ba2.0Cu3.0O10.0,Tl2223,118.0,,,,SSC0730053,"A.CLEARFIELD, A.K.BAHATNAGAR, A.M.HERMANN, D.G.NAUGLE, P.J.SQUATTRITO, Q.A.SHAMS, R.PAN, Z.Z.SHENG,",THERMOELECTRIC POWER OF TL-CA-BA-CU-O AND PR-TL-SR-CA-CU-O HIGH TC SUPERCONDUCTORS,"SOLID STATE COMMUN.,73(1990)53",1990.0
3077,Tl2.0Ca2.0Ba2.0Cu3.0O10.0,Tl2223,118.0,,,,SSC0730053,"A.CLEARFIELD, A.K.BAHATNAGAR, A.M.HERMANN, D.G.NAUGLE, P.J.SQUATTRITO, Q.A.SHAMS, R.PAN, Z.Z.SHENG,",THERMOELECTRIC POWER OF TL-CA-BA-CU-O AND PR-TL-SR-CA-CU-O HIGH TC SUPERCONDUCTORS,"SOLID STATE COMMUN.,73(1990)53",1990.0
3079,Pr2.0Sr0.8La1.2Cu2.0O6.0,Pb3201,31.0,5.332999999999998,5.421,12.609000000000002,SU1590081,"G.VAN TENDELOO, H.W.ZANDBERGEN, J.M.VAN RUITENBEEK, L.J.DE JONGH, S.AMELINCKX, W.T.FU,","SUPERCONDUCTIVITY IN (PB,BI)(2)SR(2-X)LA(X)CU(2)O(6+Z)","PHISICA C ,159(1989)81",1989.0
3090,Nd1.85Ce0.15Cu1.0O4.0,T',16.5,,,,PHC1770310,"C.K.SUBRAMANIAM, D.MCK.PAUL, G.BALAKRISHNAN, R.VIJAYARAGHAVAN, S.PINOL,",AN UPPER LIMIT ON THE LOWER CRITICAL FIELD IN SINGLE CRYSTAL ND1.85CE0.15CUO4-Y,"PHYSICA C,177(1991)310",1991.0
3093,Nd1.4Ce0.2Sr0.4Cu1.0O4.0,T*,23.1,,,,PR04311508,"A. Ichinose, H. Yamauchi, K. Kudo, K. Matsuura, S. Ikegawa, S. Tanaka, T. Wada, T. Yamashita,","thermoelectric power of the (Eu,Ce)4(Ba,Eu)4Cu6Oy phase and the T* phase: Comparison between superconducting and nonsuperconducting compounds","Phys.Rev.B,43(1991)11508",1991.0
3095,Y1.0Ba2.0Cu3.0O7.0,Y123,66.0,,,,PR0442815,"D.M.GINSBERG, W.C.LEE,",MAGNETIC PENETRATION DEPTH OF OXYGEN-DEFICIENT YBA2CU3O7-Z SINGLE CRYSTALS (TC=66K),"PHYS.REV.B,44(1991)2815",1991.0
3096,Y0.8Ca0.2Ba2.0Cu3.0O6.1,Y123,50.0,3.861,,11.825999999999999,CEM0780192,"E.M.MCCARRON III, J.B.PARISE, M.K.CRAWFORD,",LETTER TO THE EDITOROBSERVATION OF SUKPERCONDUCTIVITY IN (Y1-XCAX)BA2CU3O6,"J.SOL.STATE CHEM.,78(1989)192",1989.0
3105,La1.0Ca1.0Ba1.0Cu2.95Zn0.05O7.0,Y123,55.0,3.87,,11.634,PHC1800324,"C.V.TOMY, I.K.GOPALAKRISHINAN, J.V.YAKHMI, R.A.GUNASEKARAN, R.M.IYER, S.K.MALIK,",EFFECT OF PARTIAL SUBSTITUTION OF NI AND ZN FOR CU IN CABALACU3O7-Z SUPERCONDUCTOR,"PHYSICA C,180(1991)324",1991.0
3106,La1.0Ca1.0Ba1.0Cu2.9Zn0.1O7.0,Y123,37.0,3.867,,11.622,PHC1800324,"C.V.TOMY, I.K.GOPALAKRISHINAN, J.V.YAKHMI, R.A.GUNASEKARAN, R.M.IYER, S.K.MALIK,",EFFECT OF PARTIAL SUBSTITUTION OF NI AND ZN FOR CU IN CABALACU3O7-Z SUPERCONDUCTOR,"PHYSICA C,180(1991)324",1991.0
3107,La1.0Ca1.0Ba1.0Cu2.8Zn0.2O7.0,Y123,30.0,3.8680000000000003,,11.628,PHC1800324,"C.V.TOMY, I.K.GOPALAKRISHINAN, J.V.YAKHMI, R.A.GUNASEKARAN, R.M.IYER, S.K.MALIK,",EFFECT OF PARTIAL SUBSTITUTION OF NI AND ZN FOR CU IN CABALACU3O7-Z SUPERCONDUCTOR,"PHYSICA C,180(1991)324",1991.0
3108,La1.0Ca1.0Ba1.0Cu2.7Zn0.3O7.0,Y123,20.0,3.8789999999999996,,11.662,PHC1800324,"C.V.TOMY, I.K.GOPALAKRISHINAN, J.V.YAKHMI, R.A.GUNASEKARAN, R.M.IYER, S.K.MALIK,",EFFECT OF PARTIAL SUBSTITUTION OF NI AND ZN FOR CU IN CABALACU3O7-Z SUPERCONDUCTOR,"PHYSICA C,180(1991)324",1991.0
3110,La1.0Ba1.0Ca1.0Cu3.0O6.856,Y123,66.0,3.8710000000000004,,11.61,PHC1800324,"C.V.TOMY, I.K.GOPALAKRISHINAN, J.V.YAKHMI, R.A.GUNASEKARAN, R.M.IYER, S.K.MALIK,",EFFECT OF PARTIAL SUBSTITUTION OF NI AND ZN FOR CU IN CABALACU3O7-Z SUPERCONDUCTOR,"PHYSICA C,180(1991)324",1991.0
3111,La1.0Ba1.0Ca1.0Cu2.9Ni0.1O6.85,Y123,45.0,3.866,,11.628,PHC1800324,"C.V.TOMY, I.K.GOPALAKRISHINAN, J.V.YAKHMI, R.A.GUNASEKARAN, R.M.IYER, S.K.MALIK,",EFFECT OF PARTIAL SUBSTITUTION OF NI AND ZN FOR CU IN CABALACU3O7-Z SUPERCONDUCTOR,"PHYSICA C,180(1991)324",1991.0
3112,La1.0Ba1.0Ca1.0Cu2.8Ni0.2O6.8370000000000015,Y123,30.0,3.8710000000000004,,11.624,PHC1800324,"C.V.TOMY, I.K.GOPALAKRISHINAN, J.V.YAKHMI, R.A.GUNASEKARAN, R.M.IYER, S.K.MALIK,",EFFECT OF PARTIAL SUBSTITUTION OF NI AND ZN FOR CU IN CABALACU3O7-Z SUPERCONDUCTOR,"PHYSICA C,180(1991)324",1991.0
3113,La1.0Ba1.0Ca1.0Cu2.7Ni0.3O6.848,Y123,28.0,3.875,,11.639000000000001,PHC1800324,"C.V.TOMY, I.K.GOPALAKRISHINAN, J.V.YAKHMI, R.A.GUNASEKARAN, R.M.IYER, S.K.MALIK,",EFFECT OF PARTIAL SUBSTITUTION OF NI AND ZN FOR CU IN CABALACU3O7-Z SUPERCONDUCTOR,"PHYSICA C,180(1991)324",1991.0
3114,La1.0Ba1.0Ca1.0Cu2.6Ni0.4O6.854,Y123,24.0,3.8760000000000003,,11.622,PHC1800324,"C.V.TOMY, I.K.GOPALAKRISHINAN, J.V.YAKHMI, R.A.GUNASEKARAN, R.M.IYER, S.K.MALIK,",EFFECT OF PARTIAL SUBSTITUTION OF NI AND ZN FOR CU IN CABALACU3O7-Z SUPERCONDUCTOR,"PHYSICA C,180(1991)324",1991.0
3116,Tl2.0Ba2.0Ca2.0Cu3.0O10.0,Tl2223,121.0,,,,PHC1770023,"C.UHER, J.SHEWCHUN, S.D.PEACOR,",THERMAL CONDUCTIVITY OF TL2BA2CA2CU3O10 CERAMICS FROM 300K DOWN TO 0.1K,"PHYSICA C,177(1991)23",1991.0
3117,Tl2.0Ba2.0Ca2.0Cu3.0O10.0,Tl2223,121.0,,,,PHC1770023,"C.UHER, J.SHEWCHUN, S.D.PEACOR,",THERMAL CONDUCTIVITY OF TL2BA2CA2CU3O10 CERAMICS FROM 300K DOWN TO 0.1K,"PHYSICA C,177(1991)23",1991.0
3118,La1.906Ba0.094Cu1.0O4.0,T,32.0,,,,JPS0581883,"RAKASHI SUZUKI, TOSHIZO FUJITA,",ANOMALOUS CHANGE IN CRYSTALLINE STRUCTURE OF (LA1-XBAX)2CUO4-Z,"J.PHYS.SOC.JAPAN,58(1989)1883",1989.0
3120,La1.858Ba0.142Cu1.0O4.0,T,28.9,,,,JPS0581883,"RAKASHI SUZUKI, TOSHIZO FUJITA,",ANOMALOUS CHANGE IN CRYSTALLINE STRUCTURE OF (LA1-XBAX)2CUO4-Z,"J.PHYS.SOC.JAPAN,58(1989)1883",1989.0
3122,La1.922Ba0.078Cu1.0O4.0,T,26.6,,,,JPS0581883,"RAKASHI SUZUKI, TOSHIZO FUJITA,",ANOMALOUS CHANGE IN CRYSTALLINE STRUCTURE OF (LA1-XBAX)2CUO4-Z,"J.PHYS.SOC.JAPAN,58(1989)1883",1989.0
3123,La1.8Ba0.2Cu1.0O4.0,T,20.9,,,,JPS0581883,"RAKASHI SUZUKI, TOSHIZO FUJITA,",ANOMALOUS CHANGE IN CRYSTALLINE STRUCTURE OF (LA1-XBAX)2CUO4-Z,"J.PHYS.SOC.JAPAN,58(1989)1883",1989.0
3124,La1.76Ba0.24Cu1.0O4.0,T,14.0,,,,JPS0581883,"RAKASHI SUZUKI, TOSHIZO FUJITA,",ANOMALOUS CHANGE IN CRYSTALLINE STRUCTURE OF (LA1-XBAX)2CUO4-Z,"J.PHYS.SOC.JAPAN,58(1989)1883",1989.0
3125,Nd1.42Ce0.18Sr0.4Cu1.0O4.0,T*,17.3,,,,PHC1760373,"MICHIKAZU KOSUGE, NAOKI KOSHIZUKA, SHOJI TANAKA, SUMIO IKEGAWA,",HALL EFFECT AND SUPERCONDUCTING PROPERTIES OF (ND0.8-XCEXSR0.2)2CUO4-Z WITH T STRUCTURE,"PHYSICA C,176(1991)373",1991.0
3126,Nd1.4Ce0.2Sr0.4Cu1.0O4.0,T*,22.7,,,,PHC1760373,"MICHIKAZU KOSUGE, NAOKI KOSHIZUKA, SHOJI TANAKA, SUMIO IKEGAWA,",HALL EFFECT AND SUPERCONDUCTING PROPERTIES OF (ND0.8-XCEXSR0.2)2CUO4-Z WITH T STRUCTURE,"PHYSICA C,176(1991)373",1991.0
3127,Nd1.38Ce0.22Sr0.4Cu1.0O4.0,T*,18.2,,,,PHC1760373,"MICHIKAZU KOSUGE, NAOKI KOSHIZUKA, SHOJI TANAKA, SUMIO IKEGAWA,",HALL EFFECT AND SUPERCONDUCTING PROPERTIES OF (ND0.8-XCEXSR0.2)2CUO4-Z WITH T STRUCTURE,"PHYSICA C,176(1991)373",1991.0
3129,Bi2.0Ca2.5Pr0.5Cu2.0O8.53,Bi2212,45.0,,,,PHC1810068,"R.L.GREENE, S.M.GREEN, W.JIANG,",PREPARATION AND PROPERTIES OF SUPERCONDUCTING BI2CA3-XRXCU2O8+Z,"PHYSICA C,181(1991)68",1991.0
3130,Bi2.0Ca2.5Nd0.5Cu2.0O8.43,Bi2212,33.5,,,,PHC1810068,"R.L.GREENE, S.M.GREEN, W.JIANG,",PREPARATION AND PROPERTIES OF SUPERCONDUCTING BI2CA3-XRXCU2O8+Z,"PHYSICA C,181(1991)68",1991.0
3131,Bi2.0Ca2.5Sm0.5Cu2.0O8.33,Bi2212,22.0,,,,PHC1810068,"R.L.GREENE, S.M.GREEN, W.JIANG,",PREPARATION AND PROPERTIES OF SUPERCONDUCTING BI2CA3-XRXCU2O8+Z,"PHYSICA C,181(1991)68",1991.0
3135,Bi2.0Sr1.8Li0.2Ca1.0Cu2.0O8.0,Bi2212,77.0,5.428999999999999,,30.811,PHC1810063,"C.ENGKAGUL, I.M.TANG, J.LAKSANABOONSONG, K.EAIPRASERTSAK, K.TREECHAIRUSME, N.CHAICHIT, N.CHIENGPRATOOM, S.LEELAPRUTE,","LITHIUM/STRONTIUM EXCHANGE IN ""2212"" BISMUTH SUPERCONDUCTORS","PHYSICA C,181(1991)63",1991.0
3136,Bi2.0Sr1.6Li0.4Ca1.0Cu2.0O7.87,Bi2212,86.0,5.4079999999999995,,30.795,PHC1810063,"C.ENGKAGUL, I.M.TANG, J.LAKSANABOONSONG, K.EAIPRASERTSAK, K.TREECHAIRUSME, N.CHAICHIT, N.CHIENGPRATOOM, S.LEELAPRUTE,","LITHIUM/STRONTIUM EXCHANGE IN ""2212"" BISMUTH SUPERCONDUCTORS","PHYSICA C,181(1991)63",1991.0
3137,Bi2.0Sr1.4Li0.6Ca1.0Cu2.0O7.7,Bi2212,94.0,5.398,,30.805999999999997,PHC1810063,"C.ENGKAGUL, I.M.TANG, J.LAKSANABOONSONG, K.EAIPRASERTSAK, K.TREECHAIRUSME, N.CHAICHIT, N.CHIENGPRATOOM, S.LEELAPRUTE,","LITHIUM/STRONTIUM EXCHANGE IN ""2212"" BISMUTH SUPERCONDUCTORS","PHYSICA C,181(1991)63",1991.0
3138,Bi1.4Pb0.6Sr2.0Ca2.0Cu3.0O7.0,Bi2223,108.5,,,,PHC1800407,"P.K.UMMAT, R.K.NKUM, W.R.DATARS,",THE EFFECT OF GALLIUM SUBSTITUTION ON THE SUPERCONDUCTIVITY OFTHE BISRCACUO SYSTEM,"PHYSICA C,180(1991)407",1991.0
