Repository: CompRhys/apical

# Data Guide

In all cases whilst compiling this data we have been careful to include as much meta-information as possible to allow data to be traced back to it's original sources. For SuperCon this takes the form of the SuperCon "num :" reference id and then the source publication details. For ICSD we provide the ICSD collection code.

We acknowledge the Japanese National Institute for Materials Science for maintaining the [SuperCon](https://supercon.nims.go.jp/index_en.html) database as well as FIZ Karlsruhe GmbH for maintaining [ICSD](https://www.fiz-karlsruhe.de/en/produkte-und-dienstleistungen/inorganic-crystal-structure-database-icsd).

File: processed-data/super_fam.csv (part 11 of 36)
num :,element :,name :,str3 :,tc :,lata :,latb :,latc :,refno :,ma1 :,ma2 :,mb1 :,mb2 :,mc1 :,mc2 :,md1 :,md2 :,me1 :,me2 :,mf1 :,mf2 :,mg1 :,mg2 :,mh1 :,mh2 :,mi1 :,mi2 :,mo1 :,mo2 :,oz :,composition :
5238,Hg1Ba2Ca2Cu3O8+z,HgBa2Ca2Cu3O8+z,Hg1223,135.0,,,,PHC2330021,Hg,1.0,Ba,2.0,Ca,2.0,Cu,3.0,,,,,,,,,,,O,8.0,,Hg1.0Ba2.0Ca2.0Cu3.0O8.0
5250,Y1Ba2Cu2.88Zr0.12O7-z,,Y123,84.0,3.858,3.88,11.86,SUP0070853,Y,1.0,Ba,2.0,Cu,2.88,Zr,0.12,,,,,,,,,,,O,7.0,,Y1.0Ba2.0Cu2.88Zr0.12O7.0
5251,Y1Ba2Cu2.85Zr0.15O7-z,,Y123,82.5,3.859,3.8810000000000002,11.86,SUP0070853,Y,1.0,Ba,2.0,Cu,2.85,Zr,0.15,,,,,,,,,,,O,7.0,,Y1.0Ba2.0Cu2.85Zr0.15O7.0
5252,Hg1Sr2Cu1O4+z,HgSr2CuO4,Hg1201,56.0,,,,PHC2310009,Hg,1.0,Sr,2.0,Cu,1.0,,,,,,,,,,,,,O,4.0,,Hg1.0Sr2.0Cu1.0O4.0
5253,Hg0.95Mo0.05Sr2Cu1O4+z,"(Hg,Mo)Sr2CuO4",Hg1201,58.0,3.782,,8.846,PHC2310009,Hg,0.95,Mo,0.05,Sr,2.0,Cu,1.0,,,,,,,,,,,O,4.0,,Hg0.95Mo0.05Sr2.0Cu1.0O4.0
5254,Hg0.9Mo0.1Sr2Cu1O4+z,"(Hg,Mo)Sr2CuO4",Hg1201,72.0,3.785,,8.841000000000003,PHC2310009,Hg,0.9,Mo,0.1,Sr,2.0,Cu,1.0,,,,,,,,,,,O,4.0,,Hg0.9Mo0.1Sr2.0Cu1.0O4.0
5255,Hg0.85Mo0.15Sr2Cu1O4+z,"(Hg,Mo)Sr2CuO4",Hg1201,78.0,3.787,,8.844,PHC2310009,Hg,0.85,Mo,0.15,Sr,2.0,Cu,1.0,,,,,,,,,,,O,4.0,,Hg0.85Mo0.15Sr2.0Cu1.0O4.0
5256,Hg0.8Mo0.2Sr2Cu1O4+z,"(Hg,Mo)Sr2CuO4",Hg1201,72.0,3.7969999999999997,,8.818,PHC2310009,Hg,0.8,Mo,0.2,Sr,2.0,Cu,1.0,,,,,,,,,,,O,4.0,,Hg0.8Mo0.2Sr2.0Cu1.0O4.0
5257,Hg0.75Mo0.25Sr2Cu1O4+z,"(Hg,Mo)Sr2CuO4",Hg1201,50.0,3.795,,8.816,PHC2310009,Hg,0.75,Mo,0.25,Sr,2.0,Cu,1.0,,,,,,,,,,,O,4.0,,Hg0.75Mo0.25Sr2.0Cu1.0O4.0
5258,Hg0.7Mo0.3Sr2Cu1O4+z,"(Hg,Mo)Sr2CuO4",Hg1201,20.0,3.798,,8.81,PHC2310009,Hg,0.7,Mo,0.3,Sr,2.0,Cu,1.0,,,,,,,,,,,O,4.0,,Hg0.7Mo0.3Sr2.0Cu1.0O4.0
5282,La1.85Sr0.15Cu1O4,"(La,Sr)2CuO4",T,35.45,3.78,,13.22,SUP0070813,La,1.85,Sr,0.15,Cu,1.0,,,,,,,,,,,,,O,4.0,,La1.85Sr0.15Cu1.0O4.0
5284,Nd1.85Ce0.15Cu1O4,"(Nd,Ce)2CuO4",T',20.35,3.95,,12.09,SUP0070813,Nd,1.85,Ce,0.15,Cu,1.0,,,,,,,,,,,,,O,4.0,,Nd1.85Ce0.15Cu1.0O4.0
5285,Pr1.85Ce0.15Cu1O4,"(Pr,Ce)2CuO4",T',19.5,3.96,,12.16,SUP0070813,Pr,1.85,Ce,0.15,Cu,1.0,,,,,,,,,,,,,O,4.0,,Pr1.85Ce0.15Cu1.0O4.0
5288,Ga1Sr2Ca3Cu4O10.8,GaSr2Ca3Cu4O11,Ga1234,93.0,5.4620000000000015,5.4170000000000025,35.78,JJP0331399,Ga,1.0,Sr,2.0,Ca,3.0,Cu,4.0,,,,,,,,,,,O,10.8,,Ga1.0Sr2.0Ca3.0Cu4.0O10.8
5289,Ga1Sr2Ca3Cu4O10.9,GaSr2Ca3Cu4O11,Ga1234,100.0,,,,JJP0331399,Ga,1.0,Sr,2.0,Ca,3.0,Cu,4.0,,,,,,,,,,,O,10.9,,Ga1.0Sr2.0Ca3.0Cu4.0O10.9
5290,Ga1Sr2Ca3Cu4O11.,GaSr2Ca3Cu4O11,Ga1234,107.0,,,,JJP0331399,Ga,1.0,Sr,2.0,Ca,3.0,Cu,4.0,,,,,,,,,,,O,11.0,,Ga1.0Sr2.0Ca3.0Cu4.0O11.0
5291,Ga1Sr2Ca3Cu4O11.1,GaSr2Ca3Cu4O11,Ga1234,107.0,,,,JJP0331399,Ga,1.0,Sr,2.0,Ca,3.0,Cu,4.0,,,,,,,,,,,O,11.1,,Ga1.0Sr2.0Ca3.0Cu4.0O11.1
5292,Ga1Sr2Ca3Cu4O11.5,GaSr2Ca3Cu4O11,Ga1234,63.0,,,,JJP0331399,Ga,1.0,Sr,2.0,Ca,3.0,Cu,4.0,,,,,,,,,,,O,11.5,,Ga1.0Sr2.0Ca3.0Cu4.0O11.5
5294,Pb2Sr2Ho0.5Ca0.5Cu3O8,"Pb2Sr2(Ho,Ca)Cu3O8",Pb3212,78.5,,,,APJ0332515,Pb,2.0,Sr,2.0,Ho,0.5,Ca,0.5,Cu,3.0,,,,,,,,,O,8.0,,Pb2.0Sr2.0Ho0.5Ca0.5Cu3.0O8.0
5295,Y1Ba2Cu3O6.887,YBa2Cu3O7,Y123,89.8,3.84,3.886,11.665999999999999,APJ0334583,Y,1.0,Ba,2.0,Cu,3.0,,,,,,,,,,,,,O,6.8870000000000005,6.8870000000000005,Y1.0Ba2.0Cu3.0O6.8870000000000005
5296,Y1Ba2Cu3O6.791,YBa2Cu3O7,Y123,86.9,3.824,3.891,11.683,APJ0334583,Y,1.0,Ba,2.0,Cu,3.0,,,,,,,,,,,,,O,6.791,6.791,Y1.0Ba2.0Cu3.0O6.791
5297,Y1Ba2Cu3O6.821,YBa2Cu3O7,Y123,91.1,3.821,3.89,11.677999999999999,APJ0334583,Y,1.0,Ba,2.0,Cu,3.0,,,,,,,,,,,,,O,6.8210000000000015,6.8210000000000015,Y1.0Ba2.0Cu3.0O6.8210000000000015
5298,Y1Ba2Cu3O6.869,YBa2Cu3O7,Y123,90.0,3.8289999999999997,3.889,11.669,APJ0334583,Y,1.0,Ba,2.0,Cu,3.0,,,,,,,,,,,,,O,6.869,6.869,Y1.0Ba2.0Cu3.0O6.869
5299,Y1Ba2Cu3O6.87,YBa2Cu3O7,Y123,88.7,3.82,3.891,11.669,APJ0334583,Y,1.0,Ba,2.0,Cu,3.0,,,,,,,,,,,,,O,6.87,6.87,Y1.0Ba2.0Cu3.0O6.87
5300,Y1Ba2Cu3O6.852,YBa2Cu3O7,Y123,89.2,3.841,3.887,11.672,APJ0334583,Y,1.0,Ba,2.0,Cu,3.0,,,,,,,,,,,,,O,6.852,6.852,Y1.0Ba2.0Cu3.0O6.852
5301,Y1Ba2Cu3O6.858,YBa2Cu3OZ,Y123,87.4,3.8310000000000004,3.885,11.671,APJ0334583,Y,1.0,Ba,2.0,Cu,3.0,,,,,,,,,,,,,O,6.858,6.858,Y1.0Ba2.0Cu3.0O6.858
5302,Y1Ba2Cu3O6.937,YBa2Cu3Oz,Y123,84.8,3.8280000000000003,3.915,11.655999999999999,APJ0334583,Y,1.0,Ba,2.0,Cu,3.0,,,,,,,,,,,,,O,6.937,6.937,Y1.0Ba2.0Cu3.0O6.937
5303,Y1Ba2Cu3O6.838,YBa2Cu3Oz,Y123,84.8,3.827,3.889,11.675,APJ0334583,Y,1.0,Ba,2.0,Cu,3.0,,,,,,,,,,,,,O,6.837999999999999,6.837999999999999,Y1.0Ba2.0Cu3.0O6.837999999999999
5304,Y1Ba2Cu3O6.861,YBa2Cu3Oz,Y123,80.5,3.8539999999999996,3.888,11.671,APJ0334583,Y,1.0,Ba,2.0,Cu,3.0,,,,,,,,,,,,,O,6.8610000000000015,6.8610000000000015,Y1.0Ba2.0Cu3.0O6.8610000000000015
5305,Y1Ba2Cu3O6.894,YBa2Cu3Oz,Y123,80.5,3.835,3.886,11.664000000000001,APJ0334583,Y,1.0,Ba,2.0,Cu,3.0,,,,,,,,,,,,,O,6.894,6.894,Y1.0Ba2.0Cu3.0O6.894
5306,Y1Ba2Cu3O6.876,YBa2Cu3Oz,Y123,78.1,3.852,3.885,11.668,APJ0334583,Y,1.0,Ba,2.0,Cu,,3,,,,,,,,,,,,O,6.876,6.876,Y1.0Ba2.0Cu3O6.876
5307,Y1Ba2Cu3O6.883,YBa2Cu3Oz,Y123,74.0,3.886,3.886,11.665999999999999,APJ0334583,Y,1.0,Ba,2.0,Cu,3.0,,,,,,,,,,,,,O,6.882999999999999,6.882999999999999,Y1.0Ba2.0Cu3.0O6.882999999999999
5308,Y1Ba2Cu3O6.87,YBa2Cu3Oz,Y123,75.1,3.846,3.886,11.669,APJ0334583,Y,1.0,Ba,2.0,Cu,3.0,,,,,,,,,,,,,O,6.87,6.87,Y1.0Ba2.0Cu3.0O6.87
5309,Y1Ba2Cu3O6.829,YBa2Cu3Oz,Y123,57.7,3.8689999999999998,3.8939999999999997,11.675999999999998,APJ0334583,Y,1.0,Ba,2.0,Cu,3.0,,,,,,,,,,,,,O,6.829,6.829,Y1.0Ba2.0Cu3.0O6.829
5310,Y1Ba2Cu3O6.729,YBa2Cu3Oz,Y123,56.8,3.861,3.889,11.695,APJ0334583,Y,1.0,Ba,2.0,Cu,3.0,,,,,,,,,,,,,O,6.729,6.729,Y1.0Ba2.0Cu3.0O6.729
5311,Y1Ba2Cu3H0.2O6.98,YBa2Cu3O7Hx,Y123,94.5,,,,JJP0330507,Y,1.0,Ba,2.0,Cu,3.0,H,0.2,,,,,,,,,,,O,6.98,6.98,Y1.0Ba2.0Cu3.0H0.2O6.98
5312,Y1Ba2Cu3H1.4O6.98,YBaCu3O7Hx,Y123,92.0,,,,JJP0330507,Y,1.0,Ba,2.0,Cu,3.0,H,1.4,,,,,,,,,,,O,6.98,6.98,Y1.0Ba2.0Cu3.0H1.4O6.98
5313,Cu5Ba2Ca3O12-z,CuBa2Ca3Cu4O12,Cu1234,116.3,3.8560000000000003,,17.993,JJP0330503,Cu,5.0,Ba,2.0,Ca,3.0,,,,,,,,,,,,,O,12.0,,Cu5.0Ba2.0Ca3.0O12.0
5314,Y0.95K0.05Ba2Cu3O6.6,"(Y,K)Ba2Cu3O7",Y123,89.4,3.825,3.8960000000000004,11.687999999999999,JJP0330219,Y,0.95,K,0.05,Ba,2.0,Cu,3.0,,,,,,,,,,,O,6.6,6.6,Y0.95K0.05Ba2.0Cu3.0O6.6
5315,Y0.9K0.1Ba2Cu3O6.51,(Y.K)Ba2Cu3O7,Y123,92.05,3.825,3.8960000000000004,11.692,JJP0330219,Y,0.9,K,0.1,Ba,2.0,Cu,3.0,,,,,,,,,,,O,6.51,6.51,Y0.9K0.1Ba2.0Cu3.0O6.51
5316,Y0.85K0.15Ba2Cu3O6.48,"(Y,K)Ba2Cu3O7",Y123,90.15,3.823,3.8960000000000004,11.69,JJP0330219,Y,0.85,K,0.15,Ba,2.0,Cu,3.0,,,,,,,,,,,O,6.48,6.48,Y0.85K0.15Ba2.0Cu3.0O6.48
5317,Y0.95Rb0.05Ba2Cu3O6.59,"(Y,Rb)Ba2Cu3O7",Y123,92.05,3.824,3.897,11.694,JJP0330219,Y,0.95,Rb,0.05,Ba,2.0,Cu,3.0,,,,,,,,,,,O,6.59,6.59,Y0.95Rb0.05Ba2.0Cu3.0O6.59
5318,Y0.9Rb0.1Ba2Cu3O6.42,"(Y,Rb)Ba2Cu3O7",Y123,92.4,3.825,3.8960000000000004,11.693,JJP0330219,Y,0.9,Rb,0.1,Ba,2.0,Cu,3.0,,,,,,,,,,,O,6.42,6.42,Y0.9Rb0.1Ba2.0Cu3.0O6.42
5319,Y0.85Rb0.15Ba2Cu3O6.48,"(Y,Rb)Ba2Cu3O7",Y123,91.95,3.822,3.8960000000000004,11.694,JJP0330219,Y,0.85,Rb,0.15,Ba,2.0,Cu,3.0,,,,,,,,,,,O,6.48,6.48,Y0.85Rb0.15Ba2.0Cu3.0O6.48
5320,Y0.95Cs0.05Ba2Cu3O6.61,"(Y,Cs)Ba2Cu3O7",Y123,92.45,3.823,3.8960000000000004,11.69,JJP0330219,Y,0.95,Cs,0.05,Ba,2.0,Cu,3.0,,,,,,,,,,,O,6.61,6.61,Y0.95Cs0.05Ba2.0Cu3.0O6.61
5321,Y0.9Cs0.1Ba2Cu3O6.47,"(Y,Cs)Ba2Cu3O7",Y123,91.3,3.827,3.895,11.685,JJP0330219,Y,0.9,Cs,0.1,Ba,2.0,Cu,3.0,,,,,,,,,,,O,6.47,6.47,Y0.9Cs0.1Ba2.0Cu3.0O6.47
5322,Y0.85Cs0.15Ba2Cu3O6.5,"(Y,Cs)Ba2Cu3O7",Y123,90.4,3.823,3.897,11.696,JJP0330219,Y,0.85,Cs,0.15,Ba,2.0,Cu,3.0,,,,,,,,,,,O,6.5,6.5,Y0.85Cs0.15Ba2.0Cu3.0O6.5
5323,Y1Ba1.9K0.1Cu3O6.61,"Y(Ba,K)2Cu3O7",Y123,92.7,3.8289999999999997,3.8960000000000004,11.693,JJP0330219,Y,1.0,Ba,1.9,K,0.1,Cu,3.0,,,,,,,,,,,O,6.61,6.61,Y1.0Ba1.9K0.1Cu3.0O6.61
5324,Y1Ba1.8K0.2Cu3O6.57,"Y(Ba,K)2Cu3O7",Y123,93.0,3.8360000000000003,3.8960000000000004,11.690999999999999,JJP0330219,Y,1.0,Ba,1.8,K,0.2,Cu,3.0,,,,,,,,,,,O,6.57,6.57,Y1.0Ba1.8K0.2Cu3.0O6.57
5325,Y1Ba1.7K0.3Cu3O6.54,"Y(Ba,K)2Cu3O7",Y123,92.85,3.8280000000000003,3.895,11.687000000000001,JJP0330219,Y,1.0,Ba,1.7,K,0.3,Cu,3.0,,,,,,,,,,,O,6.54,6.54,Y1.0Ba1.7K0.3Cu3.0O6.54
5326,Y1Ba1.9Rb0.1Cu3O6.52,"Y(Ba,Rb)2Cu3O7",Y123,93.35,3.825,3.895,11.687000000000001,JJP0330219,Y,1.0,Ba,1.9,Rb,0.1,Cu,3.0,,,,,,,,,,,O,6.52,6.52,Y1.0Ba1.9Rb0.1Cu3.0O6.52
5327,Y1Ba1.8Rb0.2Cu3O6.56,"Y(Ba,Rb)2Cu3O7",Y123,90.55,3.825,3.8930000000000002,11.684000000000001,JJP0330219,Y,1.0,Ba,1.8,Rb,0.2,Cu,3.0,,,,,,,,,,,O,6.56,6.56,Y1.0Ba1.8Rb0.2Cu3.0O6.56
5328,Y1Ba1.7Rb0.3Cu3O6.52,"Y(Ba,Rb)2Cu3O7",Y123,91.05,3.826,3.895,11.684000000000001,JJP0330219,Y,1.0,Ba,1.7,Rb,0.3,Cu,3.0,,,,,,,,,,,O,6.52,6.52,Y1.0Ba1.7Rb0.3Cu3.0O6.52
5329,Y1Ba1.9Cs0.1Cu3O6.65,"Y(Ba,Cs)2Cu3O7",Y123,93.45,3.826,3.895,11.687999999999999,JJP0330219,Y,1.0,Ba,1.9,Cs,0.1,Cu,3.0,,,,,,,,,,,O,6.65,6.65,Y1.0Ba1.9Cs0.1Cu3.0O6.65
5330,Y1Ba1.8Cs0.2Cu3O6.58,"Y(Ba,Cs)2Cu3O7",Y123,93.3,3.827,3.8930000000000002,11.684000000000001,JJP0330219,Y,1.0,Ba,1.8,Cs,0.2,Cu,3.0,,,,,,,,,,,O,6.58,6.58,Y1.0Ba1.8Cs0.2Cu3.0O6.58
5331,Y1Ba1.7Cs0.3Cu3O6.6,"Y(Ba,Cs)Cu3O7",Y123,93.75,3.826,3.8960000000000004,11.69,JJP0330219,Y,1.0,Ba,1.7,Cs,0.3,Cu,3.0,,,,,,,,,,,O,6.6,6.6,Y1.0Ba1.7Cs0.3Cu3.0O6.6
5332,Y0.95Sc0.05Ba2Cu3O6.63,"(Y,Sc)Ba2Cu3O7",Y123,91.7,3.8310000000000004,3.895,11.69,JJP0330219,Y,0.95,Sc,0.05,Ba,2.0,Cu,3.0,,,,,,,,,,,O,6.63,6.63,Y0.95Sc0.05Ba2.0Cu3.0O6.63
5333,Y0.9Sc0.1Ba2Cu3O6.56,"(Y,Sc)Ba2Cu3O7",Y123,91.4,3.833,3.8960000000000004,11.687000000000001,JJP0330219,Y,0.9,Sc,0.1,Ba,2.0,Cu,3.0,,,,,,,,,,,O,6.56,6.56,Y0.9Sc0.1Ba2.0Cu3.0O6.56
5334,Y0.95La0.05Ba2Cu3O6.58,"(Y,La)Ba2Cu3O7",Y123,93.65,3.8289999999999997,3.8960000000000004,11.7,JJP0330219,Y,0.95,La,0.05,Ba,2.0,Cu,3.0,,,,,,,,,,,O,6.58,6.58,Y0.95La0.05Ba2.0Cu3.0O6.58
5335,Y0.9La0.1Ba2Cu3O6.62,"(Y,La)Ba2Cu3O7",Y123,92.35,3.8339999999999996,3.8960000000000004,11.69,JJP0330219,Y,0.9,La,0.1,Ba,2.0,Cu,3.0,,,,,,,,,,,O,6.62,6.62,Y0.9La0.1Ba2.0Cu3.0O6.62
5336,Y1Ba1.9Sc0.1Cu3O6.55,"Y(Ba,Sc)2Cu3O7",Y123,88.95,3.8369999999999997,3.895,11.689,JJP0330219,Y,1.0,Ba,1.9,Sc,0.1,Cu,3.0,,,,,,,,,,,O,6.55,6.55,Y1.0Ba1.9Sc0.1Cu3.0O6.55
5337,Y1Ba1.8Sc0.2Cu3O6.64,"Y(Ba,Sc)2Cu3O7",Y123,88.8,3.827,3.8930000000000002,11.681,JJP0330219,Y,1.0,Ba,1.8,Sc,0.2,Cu,3.0,,,,,,,,,,,O,6.64,6.64,Y1.0Ba1.8Sc0.2Cu3.0O6.64
5338,Y1.1Ba1.9Cu3O6.65,"Y(Ba,Y)2Cu3O7",Y123,91.25,3.8310000000000004,3.892,11.68,JJP0330219,Y,1.1,Ba,1.9,Cu,3.0,,,,,,,,,,,,,O,6.65,6.65,Y1.1Ba1.9Cu3.0O6.65
5339,Y1.2Ba1.8Cu3O6.68,"Y(Ba,Y)2Cu3O7",Y123,92.3,3.83,3.8939999999999997,11.696,JJP0330219,Y,1.2,Ba,1.8,Cu,3.0,,,,,,,,,,,,,O,6.68,6.68,Y1.2Ba1.8Cu3.0O6.68
5340,Y1Ba1.9La0.1Cu3O6.73,"Y(Ba,La)2Cu3O7",Y123,92.85,3.8360000000000003,3.888,11.668,JJP0330219,Y,1.0,Ba,1.9,La,0.1,Cu,3.0,,,,,,,,,,,O,6.73,6.73,Y1.0Ba1.9La0.1Cu3.0O6.73
5341,Y1Ba1.8La0.2Cu3O6.81,"Y(Ba,La)2Cu3O7",Y123,91.7,3.826,3.887,11.661,JJP0330219,Y,1.0,Ba,1.8,La,0.2,Cu,3.0,,,,,,,,,,,O,6.81,6.81,Y1.0Ba1.8La0.2Cu3.0O6.81
5342,Ag0.25Cu0.75Ba2Ca3Cu4O11-z,"(Ag,Cu)Ba2Ca3Cu4O11",Ag1234,117.1,7.727,,36.222,JJP0330300,Ag,0.25,Cu,0.75,Ba,2.0,Ca,3.0,Cu,4.0,,,,,,,,,O,11.0,,Ag0.25Cu0.75Ba2.0Ca3.0Cu4.0O11.0
5343,Y1Ba2Cu3O7,YBa2Cu3O7,Y123,92.0,,,,JJP0330715,Y,1.0,Ba,2.0,Cu,3.0,,,,,,,,,,,,,O,7.0,,Y1.0Ba2.0Cu3.0O7.0
5344,Nd1Ba2Cu3O7,NdBa2Cu3O7,Y123,94.5,,,,JJP0330715,Nd,1.0,Ba,2.0,Cu,3.0,,,,,,,,,,,,,O,7.0,,Nd1.0Ba2.0Cu3.0O7.0
5360,Hg1Ba2CaSrCu3O8+z,"HgBa2(Ca,Sr)2Cu3O8",Hg1223,132.0,,,,PHC2310021,Hg,1.0,Ba,2.0,Ca,,Sr,,Cu,3.0,,,,,,,,,O,8.0,,Hg1.0Ba2.0CaSrCu3.0O8.0
5361,Hg0.5Tl0.5Ba2CaSrCu3O8+z,"(Hg,Tl)Ba2(Ca,Sr)2Cu3O8",Hg1223,132.0,,,,PHC2310021,Hg,0.5,Tl,0.5,Ba,2.0,Ca,,Sr,,Cu,3.0,,,,,,,O,8.0,,Hg0.5Tl0.5Ba2.0CaSrCu3.0O8.0
5362,Bi2Sr2Ca1Cu2O8+z,Bi2Sr2CaCu2O8,Bi2212,66.5,5.392,,30.854,PHC2220233,Bi,2.0,Sr,2.0,Ca,1.0,Cu,2.0,,,,,,,,,,,O,8.0,,Bi2.0Sr2.0Ca1.0Cu2.0O8.0
5363,Bi2Sr1.9Gd0.1Ca1Cu2O8+z,"Bi2(Sr,Gd)2CaCu2O8",Bi2212,76.0,5.396,,30.715,PHC2220233,Bi,2.0,Sr,1.9,Gd,0.1,Ca,1.0,Cu,2.0,,,,,,,,,O,8.0,,Bi2.0Sr1.9Gd0.1Ca1.0Cu2.0O8.0
5364,Bi2Sr1.8Gd0.2Ca1Cu2O8+z,"Bi2(Sr,Gd)2CaCu2O8",Bi2212,71.6,5.398,,30.572,PHC2220233,Bi,2.0,Sr,1.8,Gd,0.2,Ca,1.0,Cu,2.0,,,,,,,,,O,8.0,,Bi2.0Sr1.8Gd0.2Ca1.0Cu2.0O8.0
5365,Bi2Sr1.7Gd0.3Ca1Cu2O8+z,Bi2(Sr.Gd)2CaCu2O8,Bi2212,60.4,5.394,,30.384,PHC2220233,Bi,2.0,Sr,1.7,Gd,0.3,Ca,1.0,Cu,2.0,,,,,,,,,O,8.0,,Bi2.0Sr1.7Gd0.3Ca1.0Cu2.0O8.0
5366,Bi2Sr1.6Gd0.4Ca1Cu2O8+z,"Bi2(Sr,Gd)2CaCu2O8",Bi2212,50.0,5.394,,30.329,PHC2220233,Bi,2.0,Sr,1.6,Gd,0.4,Ca,1.0,Cu,2.0,,,,,,,,,O,8.0,,Bi2.0Sr1.6Gd0.4Ca1.0Cu2.0O8.0
5367,Bi2Sr1.5Gd0.5Ca1Cu2O8+z,"Bi2(Sr,Gd)2CaCu2O8",Bi2212,21.6,,,,PHC2220233,Bi,2.0,Sr,1.5,Gd,0.5,Ca,1.0,Cu,2.0,,,,,,,,,O,8.0,,Bi2.0Sr1.5Gd0.5Ca1.0Cu2.0O8.0
5371,Y1Ba2Cu4O8,YBa2Cu4O8,Y124,80.4,3.842,3.863,27.204,PHC2340361,Y,1.0,Ba,2.0,Cu,4.0,,,,,,,,,,,,,O,8.0,,Y1.0Ba2.0Cu4.0O8.0
5372,Y1Ba2Cu3.96Ni0.04O8,"YBa2(Cu,Ni)4O8",Y124,45.4,3.843,3.859,27.226999999999997,PHC2340361,Y,1.0,Ba,2.0,Cu,3.96,Ni,0.04,,,,,,,,,,,O,8.0,,Y1.0Ba2.0Cu3.96Ni0.04O8.0
5373,Y1Ba2Cu3.92Ni0.08O8,"YBa2(Cu,Ni)4O8",Y124,17.0,3.843,3.858,27.206999999999997,PHC2340361,Y,1.0,Ba,2.0,Cu,3.92,Ni,0.08,,,,,,,,,,,O,8.0,,Y1.0Ba2.0Cu3.92Ni0.08O8.0
5380,Y1Ba2Cu3O6.92,YBa2Cu3O7,Y123,92.4,,,,PHC2340269,Y,1.0,Ba,2.0,Cu,3.0,,,,,,,,,,,,,O,6.92,6.92,Y1.0Ba2.0Cu3.0O6.92
5381,Bi2Sr1.6La0.4Cu1O6.307,"Bi2(Sr,La)2CuO6",Bi2201,27.6,5.38,,,PHC2340255,Bi,2.0,Sr,1.6,La,0.4,Cu,1.0,,,,,,,,,,,O,6.307,6.307,Bi2.0Sr1.6La0.4Cu1.0O6.307
5382,Bi2Sr1.6Pr0.4Cu1O6.313,"Bi2(Sr,Pr)2CuO6",Bi2201,21.8,5.3820000000000014,,,PHC2340255,Bi,2.0,Sr,1.6,Pr,0.4,Cu,1.0,,,,,,,,,,,O,6.313,6.313,Bi2.0Sr1.6Pr0.4Cu1.0O6.313
5383,Bi2Sr1.6Nd0.4Cu1O6.32,"Bi2(Sr,Nd)2CuO6",Bi2201,23.1,5.3820000000000014,,,PHC2340255,Bi,2.0,Sr,1.6,Nd,0.4,Cu,1.0,,,,,,,,,,,O,6.32,6.32,Bi2.0Sr1.6Nd0.4Cu1.0O6.32
5384,Bi2Sr1.6Sm0.4Cu1O6.3,"Bi2(Sr,Sm)2CuO6",Bi2201,17.0,5.377999999999999,,,PHC2340255,Bi,2.0,Sr,1.6,Sm,0.4,Cu,1.0,,,,,,,,,,,O,6.3,6.3,Bi2.0Sr1.6Sm0.4Cu1.0O6.3
5385,Bi2Sr1.6Eu0.4Cu1O6.301,"Bi(Sr,Eu)2CuO6",Bi2201,12.5,5.374,,,PHC2340255,Bi,2.0,Sr,1.6,Eu,0.4,Cu,1.0,,,,,,,,,,,O,6.301,6.301,Bi2.0Sr1.6Eu0.4Cu1.0O6.301
5388,Bi2Sr1.3La0.7Cu1O6.422,"Bi2(Sr,La)2CuO6",Bi2201,22.6,5.414,,,PHC2340255,Bi,2.0,Sr,1.3,La,0.7,Cu,1.0,,,,,,,,,,,O,6.4220000000000015,6.4220000000000015,Bi2.0Sr1.3La0.7Cu1.0O6.4220000000000015
5390,Bi2Sr1.3Nd0.7Cu1O6.417,"Bi2(Sr,Nd)2CuO6",Bi2201,14.2,5.403,,,PHC2340255,Bi,2.0,Sr,1.3,Nd,0.7,Cu,1.0,,,,,,,,,,,O,6.4170000000000025,6.4170000000000025,Bi2.0Sr1.3Nd0.7Cu1.0O6.4170000000000025
5400,Pb2Sr2Ho0.05Ca0.5Cu2.994Al0.006O8,"Pb2Sr2(Ho,Ca)(Cu,Al)3O8",Pb3212,76.4,,,,APJ0332515,Pb,2.0,Sr,2.0,Ho,0.05,Ca,0.5,Cu,2.9939999999999998,Al,0.006,,,,,,,O,8.0,8.0,Pb2.0Sr2.0Ho0.05Ca0.5Cu2.9939999999999998Al0.006O8.0
5401,Pb2Sr2Ho0.5Ca0.5Cu2.982Al0.018O8,"Pb2SR2(Ho,Ca)(Cu,Al)3O8",Pb3212,63.6,,,,APJ0332515,Pb,2.0,Sr,2.0,Ho,0.5,Ca,0.5,Cu,2.9819999999999998,Al,0.018000000000000002,,,,,,,O,8.0,8.0,Pb2.0Sr2.0Ho0.5Ca0.5Cu2.9819999999999998Al0.018000000000000002O8.0
5402,Pb2Sr2Ho0.5Ca0.5Cu2.97Al0.03O8,"Pb2Sr2(Ho,Ca)(Cu,Al)3O8",Pb3212,59.1,,,,APJ0332515,Pb,2.0,Sr,2.0,Ho,0.5,Ca,0.5,Cu,2.97,Al,0.03,,,,,,,O,8.0,8.0,Pb2.0Sr2.0Ho0.5Ca0.5Cu2.97Al0.03O8.0
5403,Pb2Sr2Ho0.5Ca0.5Cu2.94Al0.06O8,"Pb2Sr2(Ho,Ca)(Cu,Al)3O8",Pb3212,51.8,,,,APJ0332515,Pb,2.0,Sr,2.0,Ho,0.5,Ca,0.5,Cu,2.94,Al,0.06,,,,,,,O,8.0,8.0,Pb2.0Sr2.0Ho0.5Ca0.5Cu2.94Al0.06O8.0
5404,Pb2Sr2Ho0.5Ca0.5Cu2.94Pt0.06O8,"Pb2Sr2(Ho,Ca)(Cu,Pt)3O8",Pb3212,80.4,,,,APJ0332515,Pb,2.0,Sr,2.0,Ho,0.5,Ca,0.5,Cu,2.94,Pt,0.06,,,,,,,O,8.0,8.0,Pb2.0Sr2.0Ho0.5Ca0.5Cu2.94Pt0.06O8.0
5410,Hg1Ba2Ca2Cu3O8+z,HgBa2Ca2Cu3O8,Hg1223,132.0,,,,PHC2340001,Hg,1.0,Ba,2.0,Ca,2.0,Cu,3.0,,,,,,,,,,,O,8.0,,Hg1.0Ba2.0Ca2.0Cu3.0O8.0
5411,Hg1Ba2Ca2Cu3O8+z,HgBa2Ca2Cu3O8,Hg1223,124.0,,,,PHC2340001,Hg,1.0,Ba,2.0,Ca,2.0,Cu,3.0,,,,,,,,,,,O,8.0,,Hg1.0Ba2.0Ca2.0Cu3.0O8.0
5412,Hg0.75Tl0.25Ba2Ca1.72Sr0.28Cu3O8+z,"(Hg,Tl)Ba2(Ca,Sr)2Cu3O8",Hg1223,128.0,3.873,,16.006,PHC2340019,Hg,0.75,Tl,0.25,Ba,2.0,Ca,1.72,Sr,0.28,Cu,3.0,,,,,,,O,8.0,,Hg0.75Tl0.25Ba2.0Ca1.72Sr0.28Cu3.0O8.0
5413,Hg0.5Tl0.5Ba2Ca1.72Sr0.28Cu3O8+z,"(Hg,Tl)Ba2(Ca,Sr)2Cu3O8",Hg1223,124.0,3.865,,15.957,PHC2340019,Hg,0.5,Tl,0.5,Ba,2.0,Ca,1.72,Sr,0.28,Cu,3.0,,,,,,,O,8.0,,Hg0.5Tl0.5Ba2.0Ca1.72Sr0.28Cu3.0O8.0
5414,Hg0.25Tl0.75Ba2Ca1.72Sr0.28Cu3O8+z,"(Hg,Tl)Ba2(Ca,Sr)2Cu3O8",Hg1223,122.0,3.863,,15.869000000000002,PHC2340019,Hg,0.25,Tl,0.75,Ba,2.0,Ca,1.72,Sr,0.28,Cu,3.0,,,,,,,O,8.0,,Hg0.25Tl0.75Ba2.0Ca1.72Sr0.28Cu3.0O8.0
5416,Tl2HgBa2Ca2Cu3O10-Z,"(Tl,Hg)2Ba2Ca2Cu3O10",Tl2223,118.5,3.8489999999999998,,35.662,PHC2340024,Tl,2.0,Hg,,Ba,2.0,Ca,2.0,Cu,3.0,,,,,,,,,O,10.0,,Tl2.0HgBa2.0Ca2.0Cu3.0O10.0
5417,Tl1.7Hg0.3Ba2Ca2Cu3O10-z,"(Tl,Hg)2Ba2Ca2Cu3O10",Tl2223,124.0,3.846,,35.74,PHC2340024,Tl,1.7,Hg,0.3,Ba,2.0,Ca,2.0,Cu,3.0,,,,,,,,,O,10.0,,Tl1.7Hg0.3Ba2.0Ca2.0Cu3.0O10.0
5418,Tl1.6Hg0.4Ba2Ca2Cu3O10-z,"(Tl,Hg)2Ba2Ca2Cu3O10",Tl2223,127.0,3.843,,35.754,PHC2340024,Tl,1.6,Hg,0.4,Ba,2.0,Ca,2.0,Cu,3.0,,,,,,,,,O,10.0,,Tl1.6Hg0.4Ba2.0Ca2.0Cu3.0O10.0
5419,Tl1.4Hg0.6Ba2Ca2Cu3O10-z,"(Tl,Hg)2Ba2Ca2Cu3O10/",Tl2223,123.5,3.841,,35.816,PHC2340024,Tl,1.4,Hg,0.6,Ba,2.0,Ca,2.0,Cu,3.0,,,,,,,,,O,10.0,,Tl1.4Hg0.6Ba2.0Ca2.0Cu3.0O10.0
5426,Er1Ba2Cu3O7-y,ErBa2Cu3O7-y,Y123,90.5,3.82,3.89,11.63,PR05000462,Er,1.0,Ba,2.0,Cu,3.0,,,,,,,,,,,,,O,7.0,,Er1.0Ba2.0Cu3.0O7.0
5432,Bi2Sr2Ca1Cu2O8+z,Bi2Sr2CaCu2O8,Bi2212,85.0,,,,PHC2430389,Bi,2.0,Sr,2.0,Ca,1.0,Cu,2.0,,,,,,,,,,,O,8.0,,Bi2.0Sr2.0Ca1.0Cu2.0O8.0
5434,Hg1Ba2Cu1O4+z,HgBa2CuO4,Hg1201,59.0,3.875,,9.5,PHC2430001,Hg,1.0,Ba,2.0,Cu,1.0,,,,,,,,,,,,,O,4.0,,Hg1.0Ba2.0Cu1.0O4.0
5435,Hg1Ba2Cu1O4+z,HgBa2CuO4,Hg1201,87.0,3.878,,9.51,PHC2430001,Hg,1.0,Ba,2.0,Cu,1.0,,,,,,,,,,,,,O,4.0,,Hg1.0Ba2.0Cu1.0O4.0
5436,Hg1Ba2Cu1O4.1,HgBa2CuO4,Hg1201,35.0,3.8739999999999997,,9.5,PHC2430001,Hg,1.0,Ba,2.0,Cu,1.0,,,,,,,,,,,,,O,4.1,4.1,Hg1.0Ba2.0Cu1.0O4.1
5437,Hg1Ba2Cu1O4.09,HgBa2CuO4+z,Hg1201,36.0,3.8739999999999997,,9.507,PHC2430001,Hg,1.0,Ba,2.0,Cu,1.0,,,,,,,,,,,,,O,4.09,4.09,Hg1.0Ba2.0Cu1.0O4.09
5438,Hg1Ba2Cu1O4.07,HgBa2CuO4+z,Hg1201,91.0,3.88,,9.512,PHC2430001,Hg,1.0,Ba,2.0,Cu,1.0,,,,,,,,,,,,,O,4.07,4.07,Hg1.0Ba2.0Cu1.0O4.07
5439,Hg1Ba2Cu1O4.117,HgBa2CuO4,Hg1201,82.0,,,9.516,PHC2430019,Hg,1.0,Ba,2.0,Cu,1.0,,,,,,,,,,,,,O,4.117,4.117,Hg1.0Ba2.0Cu1.0O4.117
5440,Hg1Ba2Cu1O4.09,HgBa2CuO4,Hg1201,96.0,,,9.511000000000001,PHC2430019,Hg,1.0,Ba,2.0,Cu,1.0,,,,,,,,,,,,,O,4.09,4.09,Hg1.0Ba2.0Cu1.0O4.09
5441,Hg1Ba2Cu1O4.043,HgBa2CuO4,Hg1201,87.0,,,9.516,PHC2430019,Hg,1.0,Ba,2.0,Cu,1.0,,,,,,,,,,,,,O,4.043,4.043,Hg1.0Ba2.0Cu1.0O4.043
5442,Er1Ba2Cu3O6.92,ErBa2Cu3O7,Y123,90.0,3.821,3.888,11.669,PHC2430134,Er,1.0,Ba,2.0,Cu,3.0,,,,,,,,,,,,,O,6.92,6.92,Er1.0Ba2.0Cu3.0O6.92
5444,Y1CaBa2Cu3NiO6.89,"(Y,Ca)Ba2(Cu,Ni)3O7",Y123,91.0,3.825,3.8789999999999996,11.683,PHC2430160,Y,1.0,Ca,,Ba,2.0,Cu,3.0,Ni,,,,,,,,,,O,6.89,6.89,Y1.0CaBa2.0Cu3.0NiO6.89
5445,Y0.95Ca0.05Ba2Cu2.95Ni0.05O6.83,"(Y,Ca)Ba2(Cu,Ni)3O7",Y123,82.0,3.827,3.8960000000000004,11.669,PHC2430160,Y,0.95,Ca,0.05,Ba,2.0,Cu,2.95,Ni,0.05,,,,,,,,,O,6.83,6.83,Y0.95Ca0.05Ba2.0Cu2.95Ni0.05O6.83
5446,Y0.9Ca0.1Ba2Cu2.9Ni0.1O6.86,"(Y,Ca)Ba2(Cu,Ni)3O7",Y123,74.0,3.8289999999999997,3.88,11.682,PHC2430160,Y,0.9,Ca,0.1,Ba,2.0,Cu,2.9,Ni,0.1,,,,,,,,,O,6.86,6.86,Y0.9Ca0.1Ba2.0Cu2.9Ni0.1O6.86
5447,Y0.85Ca0.15Ba2Cu2.85Ni0.15O6.85,"(Y,Ca)Ba2(Cu,Ni)3O7",Y123,67.0,3.823,3.885,11.671,PHC2430160,Y,0.85,Ca,0.15,Ba,2.0,Cu,2.85,Ni,0.15,,,,,,,,,O,6.85,6.85,Y0.85Ca0.15Ba2.0Cu2.85Ni0.15O6.85
5448,Y0.8Ca0.2Ba2Cu2.8Ni0.2O6.77,"(Y,Ca)Ba2(Cu,Ni)3O7",Y123,64.0,3.825,3.872,11.663,PHC2430160,Y,0.8,Ca,0.2,Ba,2.0,Cu,2.8,Ni,0.2,,,,,,,,,O,6.77,6.77,Y0.8Ca0.2Ba2.0Cu2.8Ni0.2O6.77
5449,Y0.75Ca0.25Ba2Cu2.75Ni0.25O6.77,"(Y,Ca)Ba2(Cu,Ni)3O7",Y123,62.0,3.8289999999999997,3.891,11.65,PHC2430160,Y,0.75,Ca,0.25,Ba,2.0,Cu,2.75,Ni,0.25,,,,,,,,,O,6.77,6.77,Y0.75Ca0.25Ba2.0Cu2.75Ni0.25O6.77
5450,Y0.7Ca0.3Ba2Cu2.7Ni0.3O7-z,"(Y,Ca)Ba2(Cu,Ni)3O7",Y123,65.0,,,,PHC2430160,Y,0.7,Ca,0.3,Ba,2.0,Cu,2.7,Ni,0.3,,,,,,,,,O,7.0,,Y0.7Ca0.3Ba2.0Cu2.7Ni0.3O7.0
5451,Hg0.8V0.2Ba2Cu1O4.3,"(Hg,V)Ba2CuO4",Hg1201,90.0,3.886,,9.339,PHC2430214,Hg,0.8,V,0.2,Ba,2.0,Cu,1.0,,,,,,,,,,,O,4.3,4.3,Hg0.8V0.2Ba2.0Cu1.0O4.3
5452,Hg0.8V0.2Ba2Ca1Cu2O6.3,"(Hg,V)Ba2CaCu2O6",Hg1212,115.0,3.8689999999999998,,12.5,PHC2430214,Hg,0.8,V,0.2,Ba,2.0,Ca,1.0,Cu,2.0,,,,,,,,,O,6.3,6.3,Hg0.8V0.2Ba2.0Ca1.0Cu2.0O6.3
5453,Hg0.8V0.2Ba2Ca1Cu2O6.3,"(Hg,V)Ba2CaCu2O6",Hg1212,125.0,,,,PHC2430214,Hg,0.8,V,0.2,Ba,2.0,Ca,1.0,Cu,2.0,,,,,,,,,O,6.3,6.3,Hg0.8V0.2Ba2.0Ca1.0Cu2.0O6.3
5454,Y0.95Ca0.05Ba2Cu2.95Zn0.05O6.89,"(Y,Ca)Ba2(Cu,Zn)3O7",Y123,65.0,3.819,3.8760000000000003,11.658,PHC2430160,Y,0.95,Ca,0.05,Ba,2.0,Cu,2.95,Zn,0.05,,,,,,,,,O,6.89,6.89,Y0.95Ca0.05Ba2.0Cu2.95Zn0.05O6.89
5455,Y0.9Ca0.1Ba2Cu2.9Zn0.1O6.81,"(Y,Ca)Ba2(Cu,Zn)3O7",Y123,50.0,3.8139999999999996,3.885,11.661,PHC2430160,Y,0.9,Ca,0.1,Ba,2.0,Cu,2.9,Zn,0.1,,,,,,,,,O,6.81,6.81,Y0.9Ca0.1Ba2.0Cu2.9Zn0.1O6.81
5456,Y0.85Ca0.15Ba2Cu2.85Zn0.15O6.85,"(Y,Ca)Ba2(Cu,Zn)3O7",Y123,43.0,3.8160000000000003,3.8789999999999996,11.665999999999999,PHC2430160,Y,0.85,Ca,0.15,Ba,2.0,Cu,2.85,Zn,0.15,,,,,,,,,O,6.85,6.85,Y0.85Ca0.15Ba2.0Cu2.85Zn0.15O6.85
5457,Y0.8Ca0.2Ba2Cu2.8Zn0.2O6.73,"(Y,Ca)Ba2(Cu,Zn)3O7",Y123,43.0,3.824,3.875,11.674000000000001,PHC2430160,Y,0.8,Ca,0.2,Ba,2.0,Cu,2.8,Zn,0.2,,,,,,,,,O,6.73,6.73,Y0.8Ca0.2Ba2.0Cu2.8Zn0.2O6.73
5458,Y0.75Ca0.25Ba2Cu2.75Zn0.25O6.76,"(Y,Ca)Ba2(Cu,Zn)3O7",Y123,42.0,3.82,3.8680000000000003,11.67,PHC2430160,Y,0.75,Ca,0.25,Ba,2.0,Cu,2.75,Zn,0.25,,,,,,,,,O,6.76,6.76,Y0.75Ca0.25Ba2.0Cu2.75Zn0.25O6.76
5459,Y0.7Ca0.3Ba1Cu2.7Zn0.3O7-z,"(Y,Ca)Ba2(Cu,Zn)3O7",Y123,45.0,,,,PHC2430160,Y,0.7,Ca,0.3,Ba,1.0,Cu,2.7,Zn,0.3,,,,,,,,,O,7.0,,Y0.7Ca0.3Ba1.0Cu2.7Zn0.3O7.0
5461,Hg0.5Mo0.5Sr4Cu2C1O9+z,"(Hg,Mo)Sr4Cu2(CO3)O6",Hg1201,74.0,3.845,,16.317,PHC2460001,Hg,0.5,Mo,0.5,Sr,4.0,Cu,2.0,C,1.0,,,,,,,,,O,9.0,,Hg0.5Mo0.5Sr4.0Cu2.0C1.0O9.0
5462,Hg0.4Cr0.6Sr4Cu2C1O9+z,"(Hg,Cr)Sr4Cu2(CO3)O6",Hg1201,37.0,3.875,,16.155,PHC2460001,Hg,0.4,Cr,0.6,Sr,4.0,Cu,2.0,C,1.0,,,,,,,,,O,9.0,,Hg0.4Cr0.6Sr4.0Cu2.0C1.0O9.0
5481,Y1Ba2Cu2.8Cr0.2O7,"YBa2(Cu,Cr)3O7",Y123,87.5,,,,PHC2430252,Y,1.0,Ba,2.0,Cu,2.8,Cr,0.2,,,,,,,,,,,O,7.0,7.0,Y1.0Ba2.0Cu2.8Cr0.2O7.0
5482,Y1Ba2Cu2.79Co0.21O7,"YBa2(Cu,Co)3O7",Y123,22.0,,,,PHC2430252,Y,1.0,Ba,2.0,Cu,2.79,Co,0.21,,,,,,,,,,,O,7.0,7.0,Y1.0Ba2.0Cu2.79Co0.21O7.0
5483,Y0.8Ca0.2Sr1Ba1Cu2.7Ga0.3O7,"(Y,Ca)(Sr,Ba)2(Cu,Ga)3O7",Y123,64.0,,,,PHC2430252,Y,0.8,Ca,0.2,Sr,1.0,Ba,1.0,Cu,2.7,Ga,0.3,,,,,,,O,7.0,7.0,Y0.8Ca0.2Sr1.0Ba1.0Cu2.7Ga0.3O7.0
5484,Y0.8Ca0.2Sr1.6Ba0.4Cu2.7Ga0.3O7,"(Y,Ca)(Sr,Ba)2(Cu,Ga)3O7",Y123,53.9,,,,PHC2430252,Y,0.8,Ca,0.2,Sr,1.6,Ba,0.4,Cu,2.7,Ga,0.3,,,,,,,O,7.0,7.0,Y0.8Ca0.2Sr1.6Ba0.4Cu2.7Ga0.3O7.0
5485,Hg0.9W0.1Ba2Cu1O4.2,"(Hg,W)Ba2CuO4",Hg1201,89.0,3.875,,9.45,PHC2430233,Hg,0.9,W,0.1,Ba,2.0,Cu,1.0,,,,,,,,,,,O,4.2,4.2,Hg0.9W0.1Ba2.0Cu1.0O4.2
5487,Hg0.6Cr0.4Ba2Cu1O4.1,"(Hg,Cr)Ba2CuO4",Hg1201,70.0,3.926,,9.306000000000001,PHC2430233,Hg,0.6,Cr,0.4,Ba,2.0,Cu,1.0,,,,,,,,,,,O,4.1,4.1,Hg0.6Cr0.4Ba2.0Cu1.0O4.1
5488,Hg0.8Mo0.2Ba2Cu1O4.4,"(Hg,Mo)Ba2CuO4",Hg1201,74.0,3.8819999999999997,,9.378,PHC2430233,Hg,0.8,Mo,0.2,Ba,2.0,Cu,1.0,,,,,,,,,,,O,4.4,4.4,Hg0.8Mo0.2Ba2.0Cu1.0O4.4
5489,Hg0.9Mo0.1Ba2Cu1O4.2,"(Hg,Mo)Ba2CuO4",Hg1201,75.0,3.875,,9.435,PHC2430233,Hg,0.9,Mo,0.1,Ba,2.0,Cu,1.0,,,,,,,,,,,O,4.2,4.2,Hg0.9Mo0.1Ba2.0Cu1.0O4.2
5490,Hg0.8W0.2Ba2Cu1O4.4,"(Hg,W)Ba2CuO4",Hg1201,45.0,3.8710000000000004,,9.416,PHC2430233,Hg,0.8,W,0.2,Ba,2.0,Cu,1.0,,,,,,,,,,,O,4.4,4.4,Hg0.8W0.2Ba2.0Cu1.0O4.4
5491,Hg0.9Ba2Cu1O4+z,HgBa2CuO4,Hg1201,91.0,3.883,,9.536,PHC2430233,Hg,0.9,Ba,2.0,Cu,1.0,,,,,,,,,,,,,O,4.0,,Hg0.9Ba2.0Cu1.0O4.0
5492,Hg0.8V0.2Ba2Cu1O4.3,"(Hg,V)Ba2CuO4",Hg1201,96.0,3.8863,,9.338,PHC2430233,Hg,0.8,V,0.2,Ba,2.0,Cu,1.0,,,,,,,,,,,O,4.3,4.3,Hg0.8V0.2Ba2.0Cu1.0O4.3
5493,Hg1Ba2Ca1Cu2O6+z,HgBa2CaCu2O6,Hg1212,117.0,3.862,,12.704,PHC2430233,Hg,1.0,Ba,2.0,Ca,1.0,Cu,2.0,,,,,,,,,,,O,6.0,,Hg1.0Ba2.0Ca1.0Cu2.0O6.0
5494,Hg1Ba2Ca1Cu2O6+z,HgBa2CaCu2O6,Hg1212,127.0,,,,PHC2430233,Hg,1.0,Ba,2.0,Ca,1.0,Cu,2.0,,,,,,,,,,,O,6.0,,Hg1.0Ba2.0Ca1.0Cu2.0O6.0
5495,Hg0.8V0.2Ba2Ca1Cu2O6.3,"(Hg,V)Ba2CaCu2O6",Hg1212,119.0,3.8689999999999998,,12.5,PHC2430233,Hg,0.8,V,0.2,Ba,2.0,Ca,1.0,Cu,2.0,,,,,,,,,O,6.3,6.3,Hg0.8V0.2Ba2.0Ca1.0Cu2.0O6.3
5496,Hg0.8V0.2Ba2Ca1Cu2O6.3,"(Hg,V)Ba2CaCu2O6",Hg1212,128.0,,,,PHC2430233,Hg,0.8,V,0.2,Ba,2.0,Ca,1.0,Cu,2.0,,,,,,,,,O,6.3,6.3,Hg0.8V0.2Ba2.0Ca1.0Cu2.0O6.3
5497,Hg0.8Mo0.2Ba2Ca1Cu2O6.4,"(Hg,Mo)Ba2CaCu2O6",Hg1212,127.0,3.86,,12.575999999999999,PHC2430233,Hg,0.8,Mo,0.2,Ba,2.0,Ca,1.0,Cu,2.0,,,,,,,,,O,6.4,6.4,Hg0.8Mo0.2Ba2.0Ca1.0Cu2.0O6.4
5498,Hg0.8W0.2Ba2Ca1Cu2O6.4,"(Hg,Mo)Ba2CaCu2O6",Hg1212,118.0,3.861,,12.661,PHC2430233,Hg,0.8,W,0.2,Ba,2.0,Ca,1.0,Cu,2.0,,,,,,,,,O,6.4,6.4,Hg0.8W0.2Ba2.0Ca1.0Cu2.0O6.4
5499,Hg0.9W0.1Ba2Ca1Cu2O6.2,"(Hg,W)Ba2CaCu2O6",Hg1212,118.0,3.864,,12.685,PHC2430233,Hg,0.9,W,0.1,Ba,2.0,Ca,1.0,Cu,2.0,,,,,,,,,O,6.2,6.2,Hg0.9W0.1Ba2.0Ca1.0Cu2.0O6.2
5500,Hg0.8Ti0.2Ba2Ca1Cu2O6.2,"(Hg,Ti)Ba2Ca1Cu2O6",Hg1212,127.0,3.8569999999999998,,12.581,PHC2430233,Hg,0.8,Ti,0.2,Ba,2.0,Ca,1.0,Cu,2.0,,,,,,,,,O,6.2,6.2,Hg0.8Ti0.2Ba2.0Ca1.0Cu2.0O6.2
5501,Hg0.8Cr0.2Ba2Ca1Cu2O6.1,"(Hg,Cr)Ba2CaCu2O6",Hg1212,110.0,3.875,,12.488,PHC2430233,Hg,0.8,Cr,0.2,Ba,2.0,Ca,1.0,Cu,2.0,,,,,,,,,O,6.1,6.1,Hg0.8Cr0.2Ba2.0Ca1.0Cu2.0O6.1
5502,Hg0.8Cr0.2Ba2Ca1Cu2O6.1,"(Hg,Cr)Ba2CaCu2O6",Hg1212,115.0,,,,PHC2430233,Hg,0.8,Cr,0.2,Ba,2.0,Ca,1.0,Cu,2.0,,,,,,,,,O,6.1,6.1,Hg0.8Cr0.2Ba2.0Ca1.0Cu2.0O6.1
5503,Hg1Ba2Ca1Cu2O6+z,HgBa2Ca2Cu3O6,Hg1212,105.0,3.8560000000000003,,15.856,PHC2430233,Hg,1.0,Ba,2.0,Ca,1.0,Cu,2.0,,,,,,,,,,,O,6.0,,Hg1.0Ba2.0Ca1.0Cu2.0O6.0
5504,Hg1Ba2Ca1Cu2O6+z,HgBa2Ca2Cu3O6,Hg1223,134.0,,,,PHC2430233,Hg,1.0,Ba,2.0,Ca,1.0,Cu,2.0,,,,,,,,,,,O,6.0,,Hg1.0Ba2.0Ca1.0Cu2.0O6.0
5505,Hg0.8V0.2Ba2Ca2Cu3O8.3,"(Hg,V)Ba2Ca2Cu3O8",Hg1223,120.0,3.863,,15.652000000000001,PHC2430233,Hg,0.8,V,0.2,Ba,2.0,Ca,2.0,Cu,3.0,,,,,,,,,O,8.3,8.3,Hg0.8V0.2Ba2.0Ca2.0Cu3.0O8.3
5506,Hg0.8V0.2Ba2Ca2Cu3O8.3,"(Hg,V)Ba2Ca2Cu3O8",Hg1223,127.0,,,,PHC2430233,Hg,0.8,V,0.2,Ba,2.0,Ca,2.0,Cu,3.0,,,,,,,,,O,8.3,8.3,Hg0.8V0.2Ba2.0Ca2.0Cu3.0O8.3
5507,Hg0.8Mo0.2Ba2Ca2Cu3O8.4,"(Hg,Mo)Ba2Ca2Cu3O8",Hg1223,129.0,3.8539999999999996,,15.731,PHC2430233,Hg,0.8,Mo,0.2,Ba,2.0,Ca,2.0,Cu,3.0,,,,,,,,,O,8.4,8.4,Hg0.8Mo0.2Ba2.0Ca2.0Cu3.0O8.4
5508,Hg0.8Mo0.2Ba2Ca2Cu3O8.4,"(Hg,Mo)Ba2Ca2Cu3O8",Hg1223,134.0,,,,PHC2430233,Hg,0.8,Mo,0.2,Ba,2.0,Ca,2.0,Cu,3.0,,,,,,,,,O,8.4,8.4,Hg0.8Mo0.2Ba2.0Ca2.0Cu3.0O8.4
5509,Hg0.6Ti0.4Ba2Ca2Cu3O8.4,"(Hg,Ti)Ba2Ca2Cu3O8",Hg1223,128.0,3.8510000000000004,,15.707,PHC2430233,Hg,0.6,Ti,0.4,Ba,2.0,Ca,2.0,Cu,3.0,,,,,,,,,O,8.4,8.4,Hg0.6Ti0.4Ba2.0Ca2.0Cu3.0O8.4
5510,Hg0.6Ti0.4Ba2Ca2Cu3O8.4,"(Hg,Ti)Ba2Ca2Cu3O8",Hg1223,134.0,,,,PHC2430233,Hg,0.6,Ti,0.4,Ba,2.0,Ca,2.0,Cu,3.0,,,,,,,,,O,8.4,8.4,Hg0.6Ti0.4Ba2.0Ca2.0Cu3.0O8.4
5511,Hg0.8Cr0.2Ba2Ca2Cu3O8.1,"(Hg,Cr)Ba2Ca2Cu3O8",Hg1223,95.0,3.863,,15.625,PHC2430233,Hg,0.8,Cr,0.2,Ba,2.0,Ca,2.0,Cu,3.0,,,,,,,,,O,8.1,8.1,Hg0.8Cr0.2Ba2.0Ca2.0Cu3.0O8.1
5512,Hg0.8Cr0.2Ba2Ca2Cu3O8.1,"(Hg,Cr)Ba2Ca2Cu3O8",Hg1223,110.0,,,,PHC2430233,Hg,0.8,Cr,0.2,Ba,2.0,Ca,2.0,Cu,3.0,,,,,,,,,O,8.1,8.1,Hg0.8Cr0.2Ba2.0Ca2.0Cu3.0O8.1
5513,Y0.95Ba1.95Ca0.1Cu4O8,"(Y,Ca)(Ba,Ca)2Cu4O8",Y124,80.0,,,,PHC2410383,Y,0.95,Ba,1.95,Ca,0.1,Cu,4.0,,,,,,,,,,,O,8.0,8.0,Y0.95Ba1.95Ca0.1Cu4.0O8.0
5514,Gd0.95Ba1.95Ca0.1Cu4O8,"(Gd,Ca)(Ba,Ca)2Cu4O8",Y124,80.0,,,,PHC2410383,Gd,0.95,Ba,1.95,Ca,0.1,Cu,4.0,,,,,,,,,,,O,8.0,8.0,Gd0.95Ba1.95Ca0.1Cu4.0O8.0
5516,Y1Ba2Cu4O8,YBa2Cu4O8,Y124,80.0,,,,PRL0740598,Y,1.0,Ba,2.0,Cu,4.0,,,,,,,,,,,,,O,8.0,8.0,Y1.0Ba2.0Cu4.0O8.0
5517,Y1Ba2Cu3O7-z,YBa2Cu3O7,Y123,93.5,,,,PRL0740598,Y,1.0,Ba,2.0,Cu,3.0,,,,,,,,,,,,,O,7.0,,Y1.0Ba2.0Cu3.0O7.0
5518,Y1Ba2Cu3O7-z,YBa2Cu3O7,Y123,92.0,,,,PRL0740598,Y,1.0,Ba,2.0,Cu,3.0,,,,,,,,,,,,,O,7.0,,Y1.0Ba2.0Cu3.0O7.0
5519,Hg1Ba2Cu1O4+z,HgBa2CuO4,Hg1201,90.0,,,,PHC2410001,Hg,1.0,Ba,2.0,Cu,1.0,,,,,,,,,,,,,O,4.0,,Hg1.0Ba2.0Cu1.0O4.0
5520,Hg0.9Ba2Cu1O4,HgBa2CuO4,Hg1201,73.0,,,,PHC2410001,Hg,0.9,Ba,2.0,Cu,1.0,,,,,,,,,,,,,O,4.0,4.0,Hg0.9Ba2.0Cu1.0O4.0
5521,Hg0.8Bi0.2Ba2Cu1O4.2,"(Hg,Bi)Ba2CuO4",Hg1201,85.0,3.8760000000000003,,9.475,PHC2410001,Hg,0.8,Bi,0.2,Ba,2.0,Cu,1.0,,,,,,,,,,,O,4.2,4.2,Hg0.8Bi0.2Ba2.0Cu1.0O4.2
5522,Hg0.8Bi0.2Ba2Ca2Cu3O8.2,"(Hg,Bi)Ba2Ca2Cu3O8",Hg1223,130.0,3.85,,15.812999999999999,PHC2410001,Hg,0.8,Bi,0.2,Ba,2.0,Ca,2.0,Cu,3.0,,,,,,,,,O,8.2,8.2,Hg0.8Bi0.2Ba2.0Ca2.0Cu3.0O8.2
5523,Y1Ba2Cu3O7,YBa2Cu3O7,Y123,92.03,3.818,3.886,11.679,PHC2410301,Y,1.0,Ba,2.0,Cu,3.0,,,,,,,,,,,,,O,7.0,7.0,Y1.0Ba2.0Cu3.0O7.0
5524,Y1Ba2Cu3O7,YBa2Cu3O7,Y123,92.83,3.818,3.885,11.677,PHC2410301,Y,1.0,Ba,2.0,Cu,3.0,,,,,,,,,,,,,O,7.0,7.0,Y1.0Ba2.0Cu3.0O7.0
5527,Hg0.75SrBa2Ca2Cu3O8+z,"Hg(Ba,Sr)2Ca2Cu3O8",Hg1223,133.5,3.855,,15.83,PHC2410211,Hg,0.75,Sr,,Ba,2.0,Ca,2.0,Cu,3.0,,,,,,,,,O,8.0,,Hg0.75SrBa2.0Ca2.0Cu3.0O8.0
5528,Hg0.75Sr0.5Ba1.5Ca2Cu3O8+z,"Hg(Ba,Sr)2Ca2Cu3O8",Hg1223,126.2,3.846,,15.68,PHC2410211,Hg,0.75,Sr,0.5,Ba,1.5,Ca,2.0,Cu,3.0,,,,,,,,,O,8.0,,Hg0.75Sr0.5Ba1.5Ca2.0Cu3.0O8.0
5529,Hg0.75Sr1Ba1Ca2Cu3O8+z,"Hg(Ba,Sr)2Ca2Cu3O8",Hg1223,122.0,3.8369999999999997,,15.552,PHC2410211,Hg,0.75,Sr,1.0,Ba,1.0,Ca,2.0,Cu,3.0,,,,,,,,,O,8.0,,Hg0.75Sr1.0Ba1.0Ca2.0Cu3.0O8.0
5539,B1Sr2Ca3Cu4O11,BSr2Ca3Cu4O11,B1234,110.0,3.8360000000000003,,17.082,PHC2410137,B,1.0,Sr,2.0,Ca,3.0,Cu,4.0,,,,,,,,,,,O,11.0,11.0,B1.0Sr2.0Ca3.0Cu4.0O11.0
5543,Nd1.85Ce0.15Cu1O4-z,"(Nd,Ce)2CuO4",T',23.0,,,,NAT3470369,Nd,1.85,Ce,0.15,Cu,1.0,,,,,,,,,,,,,O,4.0,,Nd1.85Ce0.15Cu1.0O4.0
5544,Ba0.625K0.375Bi1O3,"(Ba,K)BiO3",BKBO,30.0,,,,NAT3470369,Ba,0.625,K,0.375,Bi,1.0,,,,,,,,,,,,,O,3.0,3.0,Ba0.625K0.375Bi1.0O3.0
5545,Ba0.6K0.4Bi1O3,"(Ba,K)BiO3",BKBO,27.25,,,,APL0591905,Ba,0.6,K,0.4,Bi,1.0,,,,,,,,,,,,,O,3.0,3.0,Ba0.6K0.4Bi1.0O3.0
5546,Ba0.6K0.4Bi1O3,"(Ba,K)BiO3",BKBO,28.0,,,,APL0610480,Ba,0.6,K,0.4,Bi,1.0,,,,,,,,,,,,,O,3.0,3.0,Ba0.6K0.4Bi1.0O3.0
5551,Bi1.82Pb0.18Sr2Ca2Cu3O16+z,"(Bi,Pb)2Sr2Ca2Cu3O16",Bi2223,102.98,,,,CRY0350271,Bi,1.82,Pb,0.18,Sr,2.0,Ca,2.0,Cu,3.0,,,,,,,,,O,16.0,,Bi1.82Pb0.18Sr2.0Ca2.0Cu3.0O16.0
5552,Bi1.72Pb0.28Sr2Ca2Cu3O16+z,"(Bi,Pb)2Sr2Ca2Cu3O16",Bi2223,102.98,,,,CRY0350271,Bi,1.72,Pb,0.28,Sr,2.0,Ca,2.0,Cu,3.0,,,,,,,,,O,16.0,,Bi1.72Pb0.28Sr2.0Ca2.0Cu3.0O16.0
5553,Bi1.62Pb0.38Sr2Ca2Cu3O16+z,"(Bi,Pb)2Sr2Ca2Cu3O16",Bi2223,104.44,,,,CRY0350271,Bi,1.62,Pb,0.38,Sr,2.0,Ca,2.0,Cu,3.0,,,,,,,,,O,16.0,,Bi1.62Pb0.38Sr2.0Ca2.0Cu3.0O16.0
5554,Bi1.52Pb0.48Sr2Ca2Cu3O16+z,"(Bi,Pb)2Sr2Ca2Cu3O16",Bi2223,107.17,5.4110000000000005,,37.03,CRY0350271,Bi,1.52,Pb,0.48,Sr,2.0,Ca,2.0,Cu,3.0,,,,,,,,,O,16.0,,Bi1.52Pb0.48Sr2.0Ca2.0Cu3.0O16.0
5562,Y0.3Pr0.7Ba1Sr1Cu3O6.95,"(Y,Pr)BaSrCu3O7",Y123,14.0,,,,PLA1960263,Y,0.3,Pr,0.7,Ba,1.0,Sr,1.0,Cu,3.0,,,,,,,,,O,6.95,6.95,Y0.3Pr0.7Ba1.0Sr1.0Cu3.0O6.95
5568,La1.5Ba1Sr0.5Cu3O6.955,"La(Ba,Sr)2Cu3O7",Y123,26.9,3.907,,11.741,PHC2410191,La,1.5,Ba,1.0,Sr,0.5,Cu,3.0,,,,,,,,,,,O,6.955,6.955,La1.5Ba1.0Sr0.5Cu3.0O6.955
5572,La1.1Ba1.4Sr0.5Cu3O6.954,"La(Ba,Sr)2Cu3O7",Y123,50.1,3.9019999999999997,,11.731,PHC2410191,La,1.1,Ba,1.4,Sr,0.5,Cu,3.0,,,,,,,,,,,O,6.954,6.954,La1.1Ba1.4Sr0.5Cu3.0O6.954
5574,La1Ba1.5Sr0.5Cu3O6.948,"La(Ba,Sr)2Cu3O7",Y123,57.1,3.907,,11.741,PHC2410191,La,1.0,Ba,1.5,Sr,0.5,Cu,3.0,,,,,,,,,,,O,6.9479999999999995,6.9479999999999995,La1.0Ba1.5Sr0.5Cu3.0O6.9479999999999995
5579,La1.2Ba1.3Sr0.5Cu3O6.943,"La(Ba,Sr)2Cu3O7",Y123,45.1,3.8989999999999996,,11.722000000000001,PHC2410191,La,1.2,Ba,1.3,Sr,0.5,Cu,3.0,,,,,,,,,,,O,6.943,6.943,La1.2Ba1.3Sr0.5Cu3.0O6.943
5580,La1.3Ba1.7SrCu3O6.885,"La(Ba,Sr)2Cu3O7",Y123,32.0,3.9210000000000003,,11.773,PHC2410191,La,1.3,Ba,1.7,Sr,,Cu,3.0,,,,,,,,,,,O,6.885,6.885,La1.3Ba1.7SrCu3.0O6.885
5581,La1.3Ba1.5Sr0.2Cu3O6.901,"La(Ba,Sr)2Cu3O7",Y123,43.8,3.911,,11.745999999999999,PHC2410191,La,1.3,Ba,1.5,Sr,0.2,Cu,3.0,,,,,,,,,,,O,6.901,6.901,La1.3Ba1.5Sr0.2Cu3.0O6.901
5582,La1.3Ba1.4Sr0.3Cu3O6.91,"La(Ba,Sr)2Cu3O7",Y123,50.0,3.906,,11.734000000000002,PHC2410191,La,1.3,Ba,1.4,Sr,0.3,Cu,3.0,,,,,,,,,,,O,6.91,6.91,La1.3Ba1.4Sr0.3Cu3.0O6.91
5583,La1.3Ba1.3Sr0.4Cu3O6.928,"La(Ba,Sr)2Cu3O7",Y123,45.2,3.9,,11.722000000000001,PHC2410191,La,1.3,Ba,1.3,Sr,0.4,Cu,3.0,,,,,,,,,,,O,6.928,6.928,La1.3Ba1.3Sr0.4Cu3.0O6.928
5584,La1.3Ba1.2Sr0.5Cu3O6.955,"La(Ba,Sr)2Cu3O7",Y123,38.0,3.895,,11.709000000000001,PHC2410191,La,1.3,Ba,1.2,Sr,0.5,Cu,3.0,,,,,,,,,,,O,6.955,6.955,La1.3Ba1.2Sr0.5Cu3.0O6.955
5615,Y1Ba2Cu3O7,Y Ba2 Cu3 O7,Y123,92.0,,,,PHC2420155,Y,1.0,Ba,2.0,Cu,3.0,,,,,,,,,,,,,O,7.0,,Y1.0Ba2.0Cu3.0O7.0
5616,Y0.8Gd0.2Ba2Cu3O7-z,"(Y,Gd) Ba2 Cu3 O7",Y123,92.0,,,,PHC2420155,Y,0.8,Gd,0.2,Ba,2.0,Cu,3.0,,,,,,,,,,,O,7.0,,Y0.8Gd0.2Ba2.0Cu3.0O7.0
5617,Y0.6Gd0.4Ba2Cu3O7-z,"(Y,Gd) Ba2 Cu3 O7",Y123,92.0,,,,PHC2420155,Y,0.6,Gd,0.4,Ba,2.0,Cu,3.0,,,,,,,,,,,O,7.0,,Y0.6Gd0.4Ba2.0Cu3.0O7.0
5618,Y0.4Gd0.6Ba2Cu3O7-z,"(Y,Gd) Ba2 Cu3 O7",Y123,92.0,,,,PHC2420155,Y,0.4,Gd,0.6,Ba,2.0,Cu,3.0,,,,,,,,,,,O,7.0,,Y0.4Gd0.6Ba2.0Cu3.0O7.0
5619,Y0.2Gd0.8Ba2Cu3O7-z,"(Y,Gd) Ba2 Cu3 O7",Y123,92.0,,,,PHC2420155,Y,0.2,Gd,0.8,Ba,2.0,Cu,3.0,,,,,,,,,,,O,7.0,,Y0.2Gd0.8Ba2.0Cu3.0O7.0
5620,Gd1Ba2Cu3O7-z,Gd Ba2 Cu3 O7,Y123,92.0,,,,PHC2420155,Gd,1.0,Ba,2.0,Cu,3.0,,,,,,,,,,,,,O,7.0,,Gd1.0Ba2.0Cu3.0O7.0
5646,Gd1Ba1Sr1Cu3O7,"GD(Ba, Sr)2 Cu3 O7",Y123,82.0,3.839,,11.572000000000001,PHC2420055,Gd,1.0,Ba,1.0,Sr,1.0,Cu,3.0,,,,,,,,,,,O,7.0,7.0,Gd1.0Ba1.0Sr1.0Cu3.0O7.0
5647,Gd1Ba1Sr1Cu3O7-z,"Gd(Ba, Sr)2 Cu3 O7",Y123,85.0,3.804,3.863,11.588,PHC2420055,Gd,1.0,Ba,1.0,Sr,1.0,Cu,3.0,,,,,,,,,,,O,7.0,,Gd1.0Ba1.0Sr1.0Cu3.0O7.0
5659,Bi2Sr2Ca1Cu2O8,Bi2 Sr2 Ca Cu2 O8,Bi2212,86.1,,,,PHC2490139,Bi,2.0,Sr,2.0,Ca,1.0,Cu,2.0,,,,,,,,,,,O,8.0,,Bi2.0Sr2.0Ca1.0Cu2.0O8.0
5660,I1Bi2Sr2Ca1Cu2O8,I Bi2 Sr2 Ca Cu2 O8,Bi2212,58.3,,,,PHC2490139,I,1.0,Bi,2.0,Sr,2.0,Ca,1.0,Cu,2.0,,,,,,,,,O,8.0,,I1.0Bi2.0Sr2.0Ca1.0Cu2.0O8.0
5661,Bi2Sr2Ca1Cu2O8,Bi2 Sr2 Ca Cu2 O8,Bi2212,72.2,,,,PHC2490139,Bi,2.0,Sr,2.0,Ca,1.0,Cu,2.0,,,,,,,,,,,O,8.0,,Bi2.0Sr2.0Ca1.0Cu2.0O8.0
5662,I1Bi2Sr2Ca1Cu2O8,I Bi2 Sr2 Ca Cu2 O8,Bi2212,72.2,,,,PHC2490139,I,1.0,Bi,2.0,Sr,2.0,Ca,1.0,Cu,2.0,,,,,,,,,O,8.0,,I1.0Bi2.0Sr2.0Ca1.0Cu2.0O8.0
5669,Pb0.5Cd0.5Sr2Y0.5Ca0.5Cu2O7,"(Pb,Cd) Sr2 (Y,Ca) Cu2 O7",Pb1212,63.5,3.8169999999999997,,11.966,PHC2450281,Pb,0.5,Cd,0.5,Sr,2.0,Y,0.5,Ca,0.5,Cu,2.0,,,,,,,O,7.0,,Pb0.5Cd0.5Sr2.0Y0.5Ca0.5Cu2.0O7.0
5670,Pb0.5Cd0.5Sr2Y0.5Ca0.5Cu2O7,"(Pb,Cd) Sr2 (Y,Ca) Cu2 O7",Pb1212,22.0,,,,PHC2450281,Pb,0.5,Cd,0.5,Sr,2.0,Y,0.5,Ca,0.5,Cu,2.0,,,,,,,O,7.0,,Pb0.5Cd0.5Sr2.0Y0.5Ca0.5Cu2.0O7.0
5671,Pb0.5Cd0.5Sr2Y0.5Ca0.5Cu2O7,"(Pb,Cd) Sr2 (Y,Ca) Cu2 O7",Pb1212,70.5,,,,PHC2450281,Pb,0.5,Cd,0.5,Sr,2.0,Y,0.5,Ca,0.5,Cu,2.0,,,,,,,O,7.0,,Pb0.5Cd0.5Sr2.0Y0.5Ca0.5Cu2.0O7.0
5697,La1.8Sr0.2Cu1O4,,T,28.0,3.7760000000000002,,13.247,PHC2420342,La,1.8,Sr,0.2,Cu,1.0,,,,,,,,,,,,,O,4.0,,La1.8Sr0.2Cu1.0O4.0
5698,La1.65Sm0.15Sr0.2Cu1O4,,T,24.0,3.775,,13.217,PHC2420342,La,1.65,Sm,0.15,Sr,0.2,Cu,1.0,,,,,,,,,,,O,4.0,,La1.65Sm0.15Sr0.2Cu1.0O4.0
5699,La1.5Sm0.3Sr0.2Cu1O4,,T,17.0,3.77,,13.152999999999999,PHC2420342,La,1.5,Sm,0.3,Sr,0.2,Cu,1.0,,,,,,,,,,,O,4.0,,La1.5Sm0.3Sr0.2Cu1.0O4.0
5703,Y1Ba2Cu3.98Fe0.02O8,"YBa2(Cu,Fe)4O8",Y124,70.5,3.839,3.861,27.184,PHC2420373,Y,1.0,Ba,2.0,Cu,3.98,Fe,0.02,,,,,,,,,,,O,8.0,,Y1.0Ba2.0Cu3.98Fe0.02O8.0
5704,Y1Ba2Cu3.96Fe0.04O8,"YBa2(Cu,Fe)4O8",Y124,64.75,3.847,3.86,27.131999999999998,PHC2420373,Y,1.0,Ba,2.0,Cu,3.96,Fe,0.04,,,,,,,,,,,O,8.0,,Y1.0Ba2.0Cu3.96Fe0.04O8.0
5705,Y1Ba2Cu3.92Fe0.08O8,"YBa2(Cu,Fe)4O8",Y124,60.5,3.85,3.86,27.104,PHC2420373,Y,1.0,Ba,2.0,Cu,3.92,Fe,0.08,,,,,,,,,,,O,8.0,,Y1.0Ba2.0Cu3.92Fe0.08O8.0
5706,Y1Ba2Cu3.88Fe0.12O8,"YBa2(Cu,Fe)4O8",Y124,48.05,3.855,,27.079,PHC2420373,Y,1.0,Ba,2.0,Cu,3.88,Fe,0.12,,,,,,,,,,,O,8.0,,Y1.0Ba2.0Cu3.88Fe0.12O8.0
5707,Y1Ba2Cu3.84Fe0.16O8,"YBa2(Cu,Fe)4O8",Y124,40.8,3.855,,27.08,PHC2420373,Y,1.0,Ba,2.0,Cu,3.84,Fe,0.16,,,,,,,,,,,O,8.0,,Y1.0Ba2.0Cu3.84Fe0.16O8.0
5708,Y1Ba2Cu3.8Fe0.2O8,"YBa2(Cu,Fe)4O8",Y124,64.0,3.855,,27.08,PHC2420373,Y,1.0,Ba,2.0,Cu,3.8,Fe,0.2,,,,,,,,,,,O,8.0,,Y1.0Ba2.0Cu3.8Fe0.2O8.0
5709,Y1Ba2Cu3.98Co0.02O8,"YBa2(Cu,Co)4O8",Y124,73.3,3.845,3.86,37.19300000000001,PHC2420373,Y,1.0,Ba,2.0,Cu,3.98,Co,0.02,,,,,,,,,,,O,8.0,,Y1.0Ba2.0Cu3.98Co0.02O8.0
5710,Y1Ba2Cu3.96Co0.04O8,"YBa2(Cu,Co)4O8",Y124,68.5,3.847,3.858,27.158,PHC2420373,Y,1.0,Ba,2.0,Cu,3.96,Co,0.04,,,,,,,,,,,O,8.0,,Y1.0Ba2.0Cu3.96Co0.04O8.0
5711,Y1Ba2Cu3.92Co0.08O8,"YBa2(Cu,Co)4 O8",Y124,63.75,3.85,3.8569999999999998,27.125,PHC2420373,Y,1.0,Ba,2.0,Cu,3.92,Co,0.08,,,,,,,,,,,O,8.0,,Y1.0Ba2.0Cu3.92Co0.08O8.0
5712,Y1Ba2Cu3.88Co0.12O8,"YBa2(Cu,Co)4 O8",Y124,58.0,3.8560000000000003,,27.109,PHC2420373,Y,1.0,Ba,2.0,Cu,3.88,Co,0.12,,,,,,,,,,,O,8.0,,Y1.0Ba2.0Cu3.88Co0.12O8.0
5713,Y1Ba2Cu3.84Co0.16O8,"YBa2(Cu,Co)4 O8",Y124,54.3,3.858,,27.09800000000001,PHC2420373,Y,1.0,Ba,2.0,Cu,3.84,Co,0.16,,,,,,,,,,,O,8.0,,Y1.0Ba2.0Cu3.84Co0.16O8.0
5714,Y1Ba2Cu3.8Co0.2O8,"YBa2(Cu,Co)4 O8",Y124,50.0,3.86,,27.09,PHC2420373,Y,1.0,Ba,2.0,Cu,3.8,Co,0.2,,,,,,,,,,,O,8.0,,Y1.0Ba2.0Cu3.8Co0.2O8.0
5715,Y1Ba2Cu1O8,"YBa2(Cu,Co)4 O8",Y124,84.5,3.842,3.861,27.206999999999997,PHC2420373,Y,1.0,Ba,2.0,Cu,1.0,,,,,,,,,,,,,O,8.0,,Y1.0Ba2.0Cu1.0O8.0
5716,Y1Ba2Cu3.98Ni0.02O8,"YBa2(Cu,Ni)4 O8",Y124,71.05,3.844,3.862,27.201999999999998,PHC2420373,Y,1.0,Ba,2.0,Cu,3.98,Ni,0.02,,,,,,,,,,,O,8.0,,Y1.0Ba2.0Cu3.98Ni0.02O8.0
5717,Y1Ba2Cu3.96Ni0.04O8,"YBa2(Cu,Ni)4 O8",Y124,63.7,3.8480000000000003,3.864,27.195999999999998,PHC2420373,Y,1.0,Ba,2.0,Cu,3.96,Ni,0.04,,,,,,,,,,,O,8.0,,Y1.0Ba2.0Cu3.96Ni0.04O8.0
5718,Y1Ba2Cu3.92Ni0.08O8,"YBa2(Cu,Ni)4 O8",Y124,49.25,3.8510000000000004,3.865,27.191999999999997,PHC2420373,Y,1.0,Ba,2.0,Cu,3.92,Ni,0.08,,,,,,,,,,,O,8.0,,Y1.0Ba2.0Cu3.92Ni0.08O8.0
5719,Y1Ba2Cu3.88Ni0.12O8,"YBa2(Cu,Ni)4 O8",Y124,50.0,3.855,3.866,27.186999999999998,PHC2420373,Y,1.0,Ba,2.0,Cu,3.88,Ni,0.12,,,,,,,,,,,O,8.0,,Y1.0Ba2.0Cu3.88Ni0.12O8.0
5722,Y1Ba2Cu3.98Zn0.02O8,"YBa2(Cu,Zn)4 O8",Y124,67.55,3.841,3.861,27.2,PHC2420373,Y,1.0,Ba,2.0,Cu,3.98,Zn,0.02,,,,,,,,,,,O,8.0,,Y1.0Ba2.0Cu3.98Zn0.02O8.0
5723,Y1Ba2Cu3.96Zn0.04O8,"YBa2(Cu,Zn)4 O8",Y124,56.25,3.845,3.862,27.195,PHC2420373,Y,1.0,Ba,2.0,Cu,3.96,Zn,0.04,,,,,,,,,,,O,8.0,,Y1.0Ba2.0Cu3.96Zn0.04O8.0
5724,Y1Ba2Cu3.92Zn0.08O8,"YBa2(Cu,Zn)4 O8",Y124,49.0,3.847,3.862,27.191,PHC2420373,Y,1.0,Ba,2.0,Cu,3.92,Zn,0.08,,,,,,,,,,,O,8.0,,Y1.0Ba2.0Cu3.92Zn0.08O8.0
5725,Y1Ba2Cu3.88Zn0.12O8,"YBa2(Cu,Zn)4 O8",Y124,34.5,3.8480000000000003,3.863,27.185,PHC2420373,Y,1.0,Ba,2.0,Cu,3.88,Zn,0.12,,,,,,,,,,,O,8.0,,Y1.0Ba2.0Cu3.88Zn0.12O8.0
5726,Y1Ba2Cu3.84Zn0.16O8,"YBa2(Cu,Zn)4 O8",Y124,31.5,3.852,3.864,27.185,PHC2420373,Y,1.0,Ba,2.0,Cu,3.84,Zn,0.16,,,,,,,,,,,O,8.0,,Y1.0Ba2.0Cu3.84Zn0.16O8.0
5727,Y1Ba2Cu3.8Zn0.2O8,"YBa2(Cu,Zn)4 O8",Y124,30.5,3.8569999999999998,3.865,27.186,PHC2420373,Y,1.0,Ba,2.0,Cu,3.8,Zn,0.2,,,,,,,,,,,O,8.0,,Y1.0Ba2.0Cu3.8Zn0.2O8.0
5728,Y1Ba2Cu3.98Ga0.02O8,"YBa2(Cu,Ga)4 O8",Y124,77.75,3.844,3.86,27.197,PHC2420373,Y,1.0,Ba,2.0,Cu,3.98,Ga,0.02,,,,,,,,,,,O,8.0,,Y1.0Ba2.0Cu3.98Ga0.02O8.0
5729,Y1Ba2Cu3.96Ga0.04O8,"YBa2(Cu,Ga)4 O8",Y124,77.5,3.8480000000000003,3.859,27.171999999999997,PHC2420373,Y,1.0,Ba,2.0,Cu,3.96,Ga,0.04,,,,,,,,,,,O,8.0,,Y1.0Ba2.0Cu3.96Ga0.04O8.0
5730,Y1Ba2Cu3.92Ga0.08O8,"YBa2(Cu,Ga)4 O8",Y124,74.5,3.85,3.858,27.151999999999997,PHC2420373,Y,1.0,Ba,2.0,Cu,3.92,Ga,0.08,,,,,,,,,,,O,8.0,,Y1.0Ba2.0Cu3.92Ga0.08O8.0
5731,Y1Ba2Cu3.88Ga0.12O8,"YBa2(Cu,Ga)4 O8",Y124,73.5,3.855,3.8569999999999998,27.129,PHC2420373,Y,1.0,Ba,2.0,Cu,3.88,Ga,0.12,,,,,,,,,,,O,8.0,,Y1.0Ba2.0Cu3.88Ga0.12O8.0
5732,Y1Ba2Cu3.84Ga0.16O8,"YBa2(Cu,Ga)4 O8",Y124,71.25,3.8560000000000003,,27.12,PHC2420373,Y,1.0,Ba,2.0,Cu,3.84,Ga,0.16,,,,,,,,,,,O,8.0,,Y1.0Ba2.0Cu3.84Ga0.16O8.0
5733,Y1Ba2Cu3.8Ga0.2O8,"YBa2(Cu,Ga)4 O8",Y124,70.25,3.858,,27.11,PHC2420373,Y,1.0,Ba,2.0,Cu,3.8,Ga,0.2,,,,,,,,,,,O,8.0,,Y1.0Ba2.0Cu3.8Ga0.2O8.0
5743,Tl1Ba0.8Sr1.2Ca2Cu3O9-z,"Tl(Ba,Sr)2 Ca2 Cu3 O9",Tl1223,95.0,,,,PHC2440341,Tl,1.0,Ba,0.8,Sr,1.2,Ca,2.0,Cu,3.0,,,,,,,,,O,9.0,,Tl1.0Ba0.8Sr1.2Ca2.0Cu3.0O9.0
5744,Tl1Ba0.8Sr1.2Ca2Cu3O9-z,"Tl(Ba,Sr)2 Ca2 Cu3 O9",Tl1223,115.0,,,,PHC2440341,Tl,1.0,Ba,0.8,Sr,1.2,Ca,2.0,Cu,3.0,,,,,,,,,O,9.0,,Tl1.0Ba0.8Sr1.2Ca2.0Cu3.0O9.0
5745,Tl1Ba0.8Sr1.2Ca2Cu3O9-z,"Tl(Ba,Sr)2 Ca2 Cu3 O9",Tl1223,98.0,,,,PHC2440341,Tl,1.0,Ba,0.8,Sr,1.2,Ca,2.0,Cu,3.0,,,,,,,,,O,9.0,,Tl1.0Ba0.8Sr1.2Ca2.0Cu3.0O9.0
5746,Nd1.85Ce0.15Cu1O4-z,"(Nd,Ce)2CuO4",T',21.7,,,,PHC2440389,Nd,1.85,Ce,0.15,Cu,1.0,,,,,,,,,,,,,O,4.0,,Nd1.85Ce0.15Cu1.0O4.0
5748,Y1Ba2Cu3O6.92,Y Ba2 Cu3 O7,Y123,92.2,,,,PHC2450036,Y,1.0,Ba,2.0,Cu,3.0,,,,,,,,,,,,,O,6.92,6.92,Y1.0Ba2.0Cu3.0O6.92
5749,Hg1Ba2Cu1O4+z,"(Hg,Cu)Ba2 Cu O4",Hg1201,50.0,3.872,,9.479,PHC2450207,Hg,1.0,Ba,2.0,Cu,1.0,,,,,,,,,,,,,O,4.0,,Hg1.0Ba2.0Cu1.0O4.0
5751,Hg1Ba2Ca3Cu4O10+z,Hg Ba2 Ca3 Cu4 O10,Hg1234,116.0,3.852,,18.942999999999998,PHC2450001,Hg,1.0,Ba,2.0,Ca,3.0,Cu,4.0,,,,,,,,,,,O,10.0,,Hg1.0Ba2.0Ca3.0Cu4.0O10.0
5768,Y0.65Ca0.35Sr2Cu2Ga1O6.99,"(Y,Ca)Sr2(Cu2,Ga)O7",Y123,27.0,5.3839999999999995,5.474,22.815,SUP0080021,Y,0.65,Ca,0.35,Sr,2.0,Cu,2.0,Ga,1.0,,,,,,,,,O,6.99,6.99,Y0.65Ca0.35Sr2.0Cu2.0Ga1.0O6.99
5770,Y0.6Ca0.4Sr2Cu2Ga1O7,"(Y,Ca)Sr2(Cu2,Ga)O7",Y123,41.0,5.3820000000000014,5.472,22.805,SUP0080021,Y,0.6,Ca,0.4,Sr,2.0,Cu,2.0,Ga,1.0,,,,,,,,,O,7.0,7.0,Y0.6Ca0.4Sr2.0Cu2.0Ga1.0O7.0
