Repository: CompRhys/apical

# Data Guide

In all cases whilst compiling this data we have been careful to include as much meta-information as possible to allow data to be traced back to it's original sources. For SuperCon this takes the form of the SuperCon "num :" reference id and then the source publication details. For ICSD we provide the ICSD collection code.

We acknowledge the Japanese National Institute for Materials Science for maintaining the [SuperCon](https://supercon.nims.go.jp/index_en.html) database as well as FIZ Karlsruhe GmbH for maintaining [ICSD](https://www.fiz-karlsruhe.de/en/produkte-und-dienstleistungen/inorganic-crystal-structure-database-icsd).

File: processed-data/super_apical.csv (part 12 of 20)
num :,composition :,str3 :,tc :,lata :,latb :,latc :,refno :,author :,title :,journal :,year :,lata* :,layers :,types :,cu-o_a :,cid :,cu-o_p :
8029,Y1.0Ca1.0Ba4.0Cu5.0N0.3C0.7O14.0,Y123,82.0,3.879,3.885,11.536,PHC2080116,"A.MAIGNAN, B.RAVEAU, C.MICHEL, M.HERVIEU,","INTRODUCTION OF NITRATE GROUPS IN THE ""123""STRUCTURE","PHYSICA C,208(1993)116",1993.0,3.879,Two,RE,2.220923069619028,,1.9395
8063,Y0.74Ca0.16Sr1.1Ba1.0Cu2.78S0.22O7.0,Y123,75.1,3.833,,11.534,PHC2130014,"C.GREAVES, C.M.MUIRHEAD, M.SLASKI, P.R.SLATER,","SUPERCONDUCTIVITY IN THE SYSTEM (Y,CA,SR)(BA,SR)2(CU3-Z(SO4)ZOX","PHYSICA C,213(1993)14",1993.0,3.833,Two,RE,2.182985346685543,,1.9165
8064,Y0.74Ca0.16Sr0.6Ba1.5Cu2.78S0.22O7.0,Y123,77.9,3.85,,11.622,PHC2130014,"C.GREAVES, C.M.MUIRHEAD, M.SLASKI, P.R.SLATER,","SUPERCONDUCTIVITY IN THE SYSTEM (Y,CA,SR)(BA,SR)2(CU3-Z(SO4)ZOX","PHYSICA C,213(1993)14",1993.0,3.85,Two,RE,2.267728787430146,,1.925
8073,Y1.0Ba1.0Sr1.0Cu2.8P0.2O4.0,Y123,47.0,3.844,,11.48,PHC2200373,"C.N.R.Rao, R.Nagarajan, S.Ayyappan,",Oxyanion derivatives of cuprate superconductors: Superonducting 123 phosphates,"Physica C, 220(1994)373-376",1994.0,3.844,Two,RE,2.147904002128138,,1.922
8098,Hg0.97Re0.03Ba2.0Ca2.0Cu3.0O8.0,Hg1223,130.0,3.8531,,15.6677,PHC3000141,"C.T. Lin, E. Schonherr, K. Peters, M. Cardona, Y. Yan,",Flux growth of Hg1-xRexBa2Can-1CunO2n+2+delta single crystals by self-atmosphere,"Physica.C,300(1998)141-150",1998.0,3.8531,Three,Hg,2.633417403568079,,1.92655
8170,Y1.0Ba2.0Cu4.0O8.0,Y124,77.0,3.8407,3.8701,27.231,PHC3010315,"M. Jimenez, M.L. Marquina, R. Escamilla, R. Gomez, R. Ridaura, S. Aburto, T. Akachi, V. Marquina,",Site occupancy and Tc degradation in iron substituted YBa2(Cu1-xFex)4O8+delta,"Physica.C,301(1998)315-325",1998.0,3.8407,Two,RE,2.3295452920165034,,1.92035
8171,Y1.0Ba2.0Cu3.975Fe0.025O8.0,Y124,66.0,3.8417,3.8727,27.21,PHC3010315,"M. Jimenez, M.L. Marquina, R. Escamilla, R. Gomez, R. Ridaura, S. Aburto, T. Akachi, V. Marquina,",Site occupancy and Tc degradation in iron substituted YBa2(Cu1-xFex)4O8+delta,"Physica.C,301(1998)315-325",1998.0,3.8417,Two,RE,2.3146188265199092,,1.92085
8172,Y1.0Ba2.0Cu3.95Fe0.05O8.0,Y124,51.0,3.8419,3.8734,27.208,PHC3010315,"M. Jimenez, M.L. Marquina, R. Escamilla, R. Gomez, R. Ridaura, S. Aburto, T. Akachi, V. Marquina,",Site occupancy and Tc degradation in iron substituted YBa2(Cu1-xFex)4O8+delta,"Physica.C,301(1998)315-325",1998.0,3.8419,Two,RE,2.312846986392357,,1.92095
8173,Y1.0Ba2.0Cu3.925Fe0.075O8.0,Y124,35.0,3.8428,3.8736,27.2,PHC3010315,"M. Jimenez, M.L. Marquina, R. Escamilla, R. Gomez, R. Ridaura, S. Aburto, T. Akachi, V. Marquina,",Site occupancy and Tc degradation in iron substituted YBa2(Cu1-xFex)4O8+delta,"Physica.C,301(1998)315-325",1998.0,3.8428,Two,RE,2.3054252753509954,,1.9214
8194,Y1.0Ba2.0Cu4.0O8.0,Y124,75.0,3.8441,3.8727,27.2381,PHC3020010,"A. Matsushita, H. Ikuta, I. Hirabayashi, N. Yamada, S. Horii, S. Katano, S. Morii, T. Matsumoto, U. Mizutani, Y. Funahashi, Y. Kodama, Y. Yamada,",Synthesis and superonducting properties of (Y1-xPrx)Ba2Cu4O8 and (Y1-xPrx)2Ba4Cu7O15-y compounds,"Physica.C,302(1998)10-22",1998.0,3.8441,Two,RE,2.3220935176388564,,1.92205
8196,Y0.8Pr0.2Ba2.0Cu4.0O8.0,Y124,60.0,3.8449,3.8766,27.2112,PHC3020010,"A. Matsushita, H. Ikuta, I. Hirabayashi, N. Yamada, S. Horii, S. Katano, S. Morii, T. Matsumoto, U. Mizutani, Y. Funahashi, Y. Kodama, Y. Yamada,",Synthesis and superonducting properties of (Y1-xPrx)Ba2Cu4O8 and (Y1-xPrx)2Ba4Cu7O15-y compounds,"Physica.C,302(1998)10-22",1998.0,3.8449,Two,RE,2.304581492962109,,1.92245
8197,Y0.7Pr0.3Ba2.0Cu4.0O8.0,Y124,61.0,3.8495,3.8774,27.205,PHC3020010,"A. Matsushita, H. Ikuta, I. Hirabayashi, N. Yamada, S. Horii, S. Katano, S. Morii, T. Matsumoto, U. Mizutani, Y. Funahashi, Y. Kodama, Y. Yamada,",Synthesis and superonducting properties of (Y1-xPrx)Ba2Cu4O8 and (Y1-xPrx)2Ba4Cu7O15-y compounds,"Physica.C,302(1998)10-22",1998.0,3.8495,Two,RE,2.2857816374267435,,1.92475
8198,Y0.6Pr0.4Ba2.0Cu4.0O8.0,Y124,54.0,3.8557,3.8821,27.2181,PHC3020010,"A. Matsushita, H. Ikuta, I. Hirabayashi, N. Yamada, S. Horii, S. Katano, S. Morii, T. Matsumoto, U. Mizutani, Y. Funahashi, Y. Kodama, Y. Yamada,",Synthesis and superonducting properties of (Y1-xPrx)Ba2Cu4O8 and (Y1-xPrx)2Ba4Cu7O15-y compounds,"Physica.C,302(1998)10-22",1998.0,3.8557,Two,RE,2.2722774653724995,,1.92785
8199,Y0.5Pr0.5Ba2.0Cu4.0O8.0,Y124,50.0,3.8588,3.8883,27.2404,PHC3020010,"A. Matsushita, H. Ikuta, I. Hirabayashi, N. Yamada, S. Horii, S. Katano, S. Morii, T. Matsumoto, U. Mizutani, Y. Funahashi, Y. Kodama, Y. Yamada,",Synthesis and superonducting properties of (Y1-xPrx)Ba2Cu4O8 and (Y1-xPrx)2Ba4Cu7O15-y compounds,"Physica.C,302(1998)10-22",1998.0,3.8588,Two,RE,2.274212599484164,,1.9294
8200,Y0.4Pr0.6Ba2.0Cu4.0O8.0,Y124,40.0,3.8635,3.889,27.2412,PHC3020010,"A. Matsushita, H. Ikuta, I. Hirabayashi, N. Yamada, S. Horii, S. Katano, S. Morii, T. Matsumoto, U. Mizutani, Y. Funahashi, Y. Kodama, Y. Yamada,",Synthesis and superonducting properties of (Y1-xPrx)Ba2Cu4O8 and (Y1-xPrx)2Ba4Cu7O15-y compounds,"Physica.C,302(1998)10-22",1998.0,3.8635,Two,RE,2.258939380145993,,1.93175
8201,Y0.3Pr0.7Ba2.0Cu4.0O8.0,Y124,20.0,3.8673,3.8921,27.265,PHC3020010,"A. Matsushita, H. Ikuta, I. Hirabayashi, N. Yamada, S. Horii, S. Katano, S. Morii, T. Matsumoto, U. Mizutani, Y. Funahashi, Y. Kodama, Y. Yamada,",Synthesis and superonducting properties of (Y1-xPrx)Ba2Cu4O8 and (Y1-xPrx)2Ba4Cu7O15-y compounds,"Physica.C,302(1998)10-22",1998.0,3.8673,Two,RE,2.2593614148385073,,1.93365
8269,La1.0Ba1.5Sr0.5Cu3.0O7.0,RE123,52.4,3.8932,,11.759,MRB0331241,"C.M. Wang, H.-C.I. Kao, J.T. Huang, M.Y. Lin,","Series of R(Ba,Sr)2Cu3Oz compounds with fixed Ba and Sr content and different rare-earth replacement R","Mat. Res. Bull., 33(1998)1241",1998.0,3.8932,Two,RE,2.293760992295574,,1.9466
8270,Nd1.0Ba1.5Sr0.5Cu3.0O7.0,RE123,56.4,3.8887,,11.689,MRB0331241,"C.M. Wang, H.-C.I. Kao, J.T. Huang, M.Y. Lin,","Series of R(Ba,Sr)2Cu3Oz compounds with fixed Ba and Sr content and different rare-earth replacement R","Mat. Res. Bull., 33(1998)1241",1998.0,3.8887,Two,RE,2.2433570290100824,,1.94435
8271,Sm1.0Ba1.5Sr0.5Cu3.0O7.0,RE123,70.7,3.8424,3.8836,11.657,MRB0331241,"C.M. Wang, H.-C.I. Kao, J.T. Huang, M.Y. Lin,","Series of R(Ba,Sr)2Cu3Oz compounds with fixed Ba and Sr content and different rare-earth replacement R","Mat. Res. Bull., 33(1998)1241",1998.0,3.8424,Two,RE,2.3072981611007424,,1.9212
8272,Eu1.0Ba1.5Sr0.5Cu3.0O7.0,RE123,76.8,3.8361,3.883,11.655,MRB0331241,"C.M. Wang, H.-C.I. Kao, J.T. Huang, M.Y. Lin,","Series of R(Ba,Sr)2Cu3Oz compounds with fixed Ba and Sr content and different rare-earth replacement R","Mat. Res. Bull., 33(1998)1241",1998.0,3.8361,Two,RE,2.317991283819917,,1.91805
8273,Gd1.0Ba1.5Sr0.5Cu3.0O7.0,RE123,85.6,3.8285,3.8782,11.654000000000002,MRB0331241,"C.M. Wang, H.-C.I. Kao, J.T. Huang, M.Y. Lin,","Series of R(Ba,Sr)2Cu3Oz compounds with fixed Ba and Sr content and different rare-earth replacement R","Mat. Res. Bull., 33(1998)1241",1998.0,3.8285,Two,RE,2.332086694717155,,1.91425
8274,Dy1.0Ba1.5Sr0.5Cu3.0O7.0,RE123,86.5,3.8068,3.8743,11.632,MRB0331241,"C.M. Wang, H.-C.I. Kao, J.T. Huang, M.Y. Lin,","Series of R(Ba,Sr)2Cu3Oz compounds with fixed Ba and Sr content and different rare-earth replacement R","Mat. Res. Bull., 33(1998)1241",1998.0,3.8068,Two,RE,2.356127845079303,,1.9034
8275,Ho1.0Ba1.5Sr0.5Cu3.0O7.0,RE123,86.8,3.8042,3.8739,11.61,MRB0331241,"C.M. Wang, H.-C.I. Kao, J.T. Huang, M.Y. Lin,","Series of R(Ba,Sr)2Cu3Oz compounds with fixed Ba and Sr content and different rare-earth replacement R","Mat. Res. Bull., 33(1998)1241",1998.0,3.8042,Two,RE,2.3426177536057082,,1.9021
8276,Y1.0Ba1.5Sr0.5Cu3.0O7.0,Y123,87.4,3.7976,3.8725,11.606,MRB0331241,"C.M. Wang, H.-C.I. Kao, J.T. Huang, M.Y. Lin,","Series of R(Ba,Sr)2Cu3Oz compounds with fixed Ba and Sr content and different rare-earth replacement R","Mat. Res. Bull., 33(1998)1241",1998.0,3.7976,Two,RE,2.2133916107607448,,1.8988
8283,Hg0.7Cr0.3Sr2.0Cu1.0O4.0,Hg1201,63.0,3.8439,,8.6978,SUP0110141,"G.P. Peacock, I. Gameson, J.A. Hriljac, M. Slaski, M.O. Jones, Neil C. Hyatt, Peter P. Edwards,",Synthe sis and Structure of Hg1-xCrxSr2CuO4+delta Mercurocuprates,"J.Superconductivity,11(1998)141",1998.0,3.8439,One,Hg,2.4103319680424433,,1.92195
8289,Hg1.0Ba2.0Cu1.0O4.08,Hg1201,96.0,3.8928,,9.5528,SUP0110059,"A.L. Vasiliev, E.P. Kvam, H.Luo, M. Chandrasekhar, M. Chen, Q. Cai, R. Li, S.H. Liou, W.B. Yelon,",Nautron and Raman Scattering Studies of HgBa2CuO4+delta,"J.Superconductivity,11(1998)59",1998.0,3.8928,One,Hg,2.79905744597283,,1.9464
8290,Bi2.0Sr2.0Ca1.0Cu1.4K0.6O8.0,Bi2212,85.0,5.41,5.42,30.76,PHC3000033,"Ajay Mohan Suvarna, C.S. Sunandana,",Magnetic penetration depth in K-doped Bi-2212 Bi2Sr2CaCu2-xKO8+delta: ESR study,"Physica.C,300(1998)33-37",1998.0,3.825447686219222,Two,Bi,2.467175059898266,,1.912723843109611
8291,Bi2.0Sr2.0Ca1.0Cu1.3K0.7O8.0,Bi2212,87.0,5.4,5.43,30.72,PHC3000033,"Ajay Mohan Suvarna, C.S. Sunandana,",Magnetic penetration depth in K-doped Bi-2212 Bi2Sr2CaCu2-xKO8+delta: ESR study,"Physica.C,300(1998)33-37",1998.0,3.8183766184073566,Two,Bi,2.466498605362799,,1.9091883092036783
8292,Bi2.0Sr2.0Ca1.0Cu1.2K0.8O8.0,Bi2212,93.0,5.42,5.41,30.69,PHC3000033,"Ajay Mohan Suvarna, C.S. Sunandana,",Magnetic penetration depth in K-doped Bi-2212 Bi2Sr2CaCu2-xKO8+delta: ESR study,"Physica.C,300(1998)33-37",1998.0,3.832518754031087,Two,Bi,2.4403922320153097,,1.9162593770155436
8307,La1.0Ba1.5Sr0.5Cu3.0O7.0,RE123,52.4,3.8982,,11.759,MRB0331241,"C.M. Wang, H.-C.I. Kao, J.T. Huang, M.Y. Lin,","Series of R(Ba,Sr)2Cu3Oz compounds with fixed Ba and Sr content and different rare-earth replacement R","Mat. Res. Bull., 33(1998)1241",1998.0,3.8982,Two,RE,2.2839308242757452,,1.9491
8308,Nd1.0Ba1.5Sr0.5Cu3.0O7.0,RE123,56.4,3.8887,,11.689,MRB0331241,"C.M. Wang, H.-C.I. Kao, J.T. Huang, M.Y. Lin,","Series of R(Ba,Sr)2Cu3Oz compounds with fixed Ba and Sr content and different rare-earth replacement R","Mat. Res. Bull., 33(1998)1241",1998.0,3.8887,Two,RE,2.2433570290100824,,1.94435
8309,Sm1.0Ba1.5Sr0.5Cu3.0O7.0,RE123,70.7,3.8424,3.8836,11.657,MRB0331241,"C.M. Wang, H.-C.I. Kao, J.T. Huang, M.Y. Lin,","Series of R(Ba,Sr)2Cu3Oz compounds with fixed Ba and Sr content and different rare-earth replacement R","Mat. Res. Bull., 33(1998)1241",1998.0,3.8424,Two,RE,2.3072981611007424,,1.9212
8310,Eu1.0Ba1.5Sr0.5Cu3.0O7.0,RE123,76.8,3.8361,3.883,11.655,MRB0331241,"C.M. Wang, H.-C.I. Kao, J.T. Huang, M.Y. Lin,","Series of R(Ba,Sr)2Cu3Oz compounds with fixed Ba and Sr content and different rare-earth replacement R","Mat. Res. Bull., 33(1998)1241",1998.0,3.8361,Two,RE,2.317991283819917,,1.91805
8311,Gd1.0Ba1.5Sr0.5Cu3.0O7.0,RE123,85.6,3.8285,3.8782,11.654000000000002,MRB0331241,"C.M. Wang, H.-C.I. Kao, J.T. Huang, M.Y. Lin,","Series of R(Ba,Sr)2Cu3Oz compounds with fixed Ba and Sr content and different rare-earth replacement R","Mat. Res. Bull., 33(1998)1241",1998.0,3.8285,Two,RE,2.332086694717155,,1.91425
8312,Dy1.0Ba1.5Sr0.5Cu3.0O7.0,RE123,86.5,3.8068,3.8743,11.632,MRB0331241,"C.M. Wang, H.-C.I. Kao, J.T. Huang, M.Y. Lin,","Series of R(Ba,Sr)2Cu3Oz compounds with fixed Ba and Sr content and different rare-earth replacement R","Mat. Res. Bull., 33(1998)1241",1998.0,3.8068,Two,RE,2.356127845079303,,1.9034
8313,Ho1.0Ba1.5Sr0.5Cu3.0O7.0,RE123,86.8,3.8042,3.8739,11.61,MRB0331241,"C.M. Wang, H.-C.I. Kao, J.T. Huang, M.Y. Lin,","Series of R(Ba,Sr)2Cu3Oz compounds with fixed Ba and Sr content and different rare-earth replacement R","Mat. Res. Bull., 33(1998)1241",1998.0,3.8042,Two,RE,2.3426177536057082,,1.9021
8314,Y1.0Ba1.5Sr0.5Cu3.0O7.0,Y123,87.4,3.7976,3.8725,11.606,MRB0331241,"C.M. Wang, H.-C.I. Kao, J.T. Huang, M.Y. Lin,","Series of R(Ba,Sr)2Cu3Oz compounds with fixed Ba and Sr content and different rare-earth replacement R","Mat. Res. Bull., 33(1998)1241",1998.0,3.7976,Two,RE,2.2133916107607448,,1.8988
8357,Y1.0Ba2.0Cu3.0O7.0,Y123,90.0,3.8301,3.8988,11.6682,SUP0100507,"Amish G. Joshi, C.M. Thakker, D.G. Kuberkar, M.V.S. Rao, Nikesh A. Shah, R.G. Kulkarni,",Effect of Cd and Cd-Ca Substitution on the Superconductivity in Y1-xPrxBa2Cu3O7-delta Superconductor,"J.Superconductivity , 10(1997)507",1997.0,3.8301,Two,RE,2.2894619018344784,,1.91505
8358,Y0.8Pr0.2Ba2.0Cu3.0O7.0,Y123,65.0,3.8358,3.894,11.6766,SUP0100507,"Amish G. Joshi, C.M. Thakker, D.G. Kuberkar, M.V.S. Rao, Nikesh A. Shah, R.G. Kulkarni,",Effect of Cd and Cd-Ca Substitution on the Superconductivity in Y1-xPrxBa2Cu3O7-delta Superconductor,"J.Superconductivity , 10(1997)507",1997.0,3.8358,Two,RE,2.300770034686437,,1.9179
8359,Y0.7Pr0.2Cd0.1Ba2.0Cu3.0O7.0,Y123,59.0,3.8376,3.8953,11.6865,SUP0100507,"Amish G. Joshi, C.M. Thakker, D.G. Kuberkar, M.V.S. Rao, Nikesh A. Shah, R.G. Kulkarni,",Effect of Cd and Cd-Ca Substitution on the Superconductivity in Y1-xPrxBa2Cu3O7-delta Superconductor,"J.Superconductivity , 10(1997)507",1997.0,3.8376,Two,RE,2.310214853588123,,1.9188
8360,Y0.5Pr0.2Cd0.3Ba2.0Cu3.0O7.0,Y123,42.0,3.8371,3.8957,11.6937,SUP0100507,"Amish G. Joshi, C.M. Thakker, D.G. Kuberkar, M.V.S. Rao, Nikesh A. Shah, R.G. Kulkarni,",Effect of Cd and Cd-Ca Substitution on the Superconductivity in Y1-xPrxBa2Cu3O7-delta Superconductor,"J.Superconductivity , 10(1997)507",1997.0,3.8371,Two,RE,2.315655544649214,,1.91855
8361,Y0.5Pr0.2Cd0.2Ca0.1Ba2.0Cu3.0O7.0,Y123,54.0,3.8516,3.8809,11.6476,SUP0100507,"Amish G. Joshi, C.M. Thakker, D.G. Kuberkar, M.V.S. Rao, Nikesh A. Shah, R.G. Kulkarni,",Effect of Cd and Cd-Ca Substitution on the Superconductivity in Y1-xPrxBa2Cu3O7-delta Superconductor,"J.Superconductivity , 10(1997)507",1997.0,3.8516,Two,RE,2.2897402052624436,,1.9258
8362,Y0.5Pr0.2Cd0.1Ca0.2Ba2.0Cu3.0O7.0,Y123,68.0,3.8425,3.896,11.7801,SUP0100507,"Amish G. Joshi, C.M. Thakker, D.G. Kuberkar, M.V.S. Rao, Nikesh A. Shah, R.G. Kulkarni,",Effect of Cd and Cd-Ca Substitution on the Superconductivity in Y1-xPrxBa2Cu3O7-delta Superconductor,"J.Superconductivity , 10(1997)507",1997.0,3.8425,Two,RE,2.3899440798332208,,1.92125
8363,Y0.5Pr0.2Ca0.3Ba2.0Cu3.0O7.0,Y123,74.0,3.8442,3.907,11.7196,SUP0100507,"Amish G. Joshi, C.M. Thakker, D.G. Kuberkar, M.V.S. Rao, Nikesh A. Shah, R.G. Kulkarni,",Effect of Cd and Cd-Ca Substitution on the Superconductivity in Y1-xPrxBa2Cu3O7-delta Superconductor,"J.Superconductivity , 10(1997)507",1997.0,3.8442,Two,RE,2.3422523279889695,,1.9221
8364,Y1.0Ba2.0Cu3.0O6.96,Y123,92.3,3.822,3.879,11.694,PSS0402145,,,"Fizika tverdogo tela (Phys. Of the Solid State), 40(1998)2145",,3.822,Two,RE,2.303977314148913,,1.911
8365,Y0.975Ca0.025Ba2.0Cu3.0O6.95,Y123,91.5,3.822,3.882,11.691,PSS0402145,,,"Fizika tverdogo tela (Phys. Of the Solid State), 40(1998)2145",,3.822,Two,RE,2.3015458814251595,,1.911
8366,Y0.95Ca0.05Ba2.0Cu3.0O6.94,Y123,88.2,3.822,3.879,11.689,PSS0402145,,,"Fizika tverdogo tela (Phys. Of the Solid State), 40(1998)2145",,3.822,Two,RE,2.29992492627599,,1.911
8367,Y0.925Ca0.075Ba2.0Cu3.0O6.93,Y123,86.3,3.824,3.878,11.69,PSS0402145,,,"Fizika tverdogo tela (Phys. Of the Solid State), 40(1998)2145",,3.824,Two,RE,2.302314393754239,,1.912
8368,Y0.9Ca0.1Ba2.0Cu3.0O6.93,Y123,83.3,3.825,3.879,11.69,PSS0402145,,,"Fizika tverdogo tela (Phys. Of the Solid State), 40(1998)2145",,3.825,Two,RE,2.3031038887060724,,1.9125
8369,Y0.85Ca0.15Ba2.0Cu3.0O6.9,Y123,79.0,3.828,3.871,11.693,PSS0402145,,,"Fizika tverdogo tela (Phys. Of the Solid State), 40(1998)2145",,3.828,Two,RE,2.3079038062853243,,1.914
8370,Y0.8Ca0.2Ba2.0Cu3.0O6.89,Y123,78.2,3.832,3.875,11.697,PSS0402145,,,"Fizika tverdogo tela (Phys. Of the Solid State), 40(1998)2145",,3.832,Two,RE,2.3143036963909953,,1.916
8371,Y1.0Ba2.0Cu3.0O6.73,Y123,63.7,3.822,3.879,11.694,PSS0402145,,,"Fizika tverdogo tela (Phys. Of the Solid State), 40(1998)2145",,3.822,Two,RE,2.303977314148913,,1.911
8372,Y0.975Ca0.025Ba2.0Cu3.0O6.72,Y123,70.8,3.822,3.882,11.691,PSS0402145,,,"Fizika tverdogo tela (Phys. Of the Solid State), 40(1998)2145",,3.822,Two,RE,2.3015458814251595,,1.911
8373,Y0.95Ca0.05Ba2.0Cu3.0O6.7,Y123,72.0,3.822,3.879,11.689,PSS0402145,,,"Fizika tverdogo tela (Phys. Of the Solid State), 40(1998)2145",,3.822,Two,RE,2.29992492627599,,1.911
8374,Y0.925Ca0.075Ba2.0Cu3.0O6.68,Y123,75.1,3.824,3.878,11.69,PSS0402145,,,"Fizika tverdogo tela (Phys. Of the Solid State), 40(1998)2145",,3.824,Two,RE,2.302314393754239,,1.912
8375,Y0.9Ca0.1Ba2.0Cu3.0O6.66,Y123,80.0,3.825,3.879,11.69,PSS0402145,,,"Fizika tverdogo tela (Phys. Of the Solid State), 40(1998)2145",,3.825,Two,RE,2.3031038887060724,,1.9125
8376,Y0.85Ca0.15Ba2.0Cu3.0O6.58,Y123,80.6,3.828,3.871,11.693,PSS0402145,,,"Fizika tverdogo tela (Phys. Of the Solid State), 40(1998)2145",,3.828,Two,RE,2.3079038062853243,,1.914
8377,Y0.8Ca0.2Ba2.0Cu3.0O6.53,Y123,80.9,3.832,3.875,11.697,PSS0402145,,,"Fizika tverdogo tela (Phys. Of the Solid State), 40(1998)2145",,3.832,Two,RE,2.3143036963909953,,1.916
8387,Hg1.0Ba2.0Ca2.0Cu3.0O8.0,Hg1223,107.0,3.847,,15.76,PHC3070202,"H. Suematsu, H. Yamauchi, K. Fujinami, M. Karppinen,",Effect of overdoping on the irreversibility field and critical current density of the HgBa2Ca2Cu3O8+delta superconductor,"Physica.C,307(1998)202-208",1998.0,3.847,Three,Hg,2.758088263291609,,1.9235
8388,Hg1.0Ba2.0Ca2.0Cu3.0O8.0,Hg1223,132.0,3.85,,15.78,PHC3070202,"H. Suematsu, H. Yamauchi, K. Fujinami, M. Karppinen,",Effect of overdoping on the irreversibility field and critical current density of the HgBa2Ca2Cu3O8+delta superconductor,"Physica.C,307(1998)202-208",1998.0,3.85,Three,Hg,2.76961926575669,,1.925
8389,Hg1.0Ba2.0Ca2.0Cu3.0O8.0,Hg1223,118.0,3.853,,15.78,PHC3070202,"H. Suematsu, H. Yamauchi, K. Fujinami, M. Karppinen,",Effect of overdoping on the irreversibility field and critical current density of the HgBa2Ca2Cu3O8+delta superconductor,"Physica.C,307(1998)202-208",1998.0,3.853,Three,Hg,2.7588714166696233,,1.9265
8410,Eu1.0Ba1.0Sr1.0Cu3.0O6.95,RE123,84.0,3.803,3.845,11.582,SUP0100645,"I.K. Gopalakrishnan, J.V. Yakhmi, R. Ganguly, T.B Waji, T.B. Waje,",Effect of Ca Doping on the Structural and Superconducting Properties of EuBaSrCu3O7-delta,"J.Superconductivity,10(1997)645",1997.0,3.803,Two,RE,2.3212765481291333,,1.9015
8411,Eu1.0Ba1.0Sr0.9Ca0.1Cu3.0O6.95,RE123,81.0,3.82,3.85,11.57,SUP0100645,"I.K. Gopalakrishnan, J.V. Yakhmi, R. Ganguly, T.B Waji, T.B. Waje,",Effect of Ca Doping on the Structural and Superconducting Properties of EuBaSrCu3O7-delta,"J.Superconductivity,10(1997)645",1997.0,3.82,Two,RE,2.2776966429468555,,1.91
8412,Eu1.0Ba1.0Sr0.8Ca0.2Cu3.0O6.95,RE123,75.0,3.84,,11.575,SUP0100645,"I.K. Gopalakrishnan, J.V. Yakhmi, R. Ganguly, T.B Waji, T.B. Waje,",Effect of Ca Doping on the Structural and Superconducting Properties of EuBaSrCu3O7-delta,"J.Superconductivity,10(1997)645",1997.0,3.84,Two,RE,2.2426081933320625,,1.92
8413,Eu1.0Ba1.0Sr0.7Ca0.3Cu3.0O6.95,RE123,75.0,3.842,,11.582,SUP0100645,"I.K. Gopalakrishnan, J.V. Yakhmi, R. Ganguly, T.B Waji, T.B. Waje,",Effect of Ca Doping on the Structural and Superconducting Properties of EuBaSrCu3O7-delta,"J.Superconductivity,10(1997)645",1997.0,3.842,Two,RE,2.244601237574467,,1.921
8453,Y0.6Pr0.2Cd0.2Ba2.0Cu3.0O7.0,Y123,49.0,3.8415,3.8956,11.6819,SUP0100507,"Amish G. Joshi, C.M. Thakker, D.G. Kuberkar, M.V.S. Rao, Nikesh A. Shah, R.G. Kulkarni,",Effect of Cd and Cd-Ca Substitution on the Superconductivity in Y1-xPrxBa2Cu3O7-delta Superconductor,"J.Superconductivity , 10(1997)507",1997.0,3.8415,Two,RE,2.309565687057182,,1.92075
8481,Pr0.5Ca0.5Ba2.0Cu3.0O7.0,RE123,52.0,3.877,3.905,11.61,SSC1070509,"D. Jin, D.Jin, F. Wu, F.Wu, L.F. Xu, L.F.Xu, Y.F. Xiong, Y.F.Xiong, Y.S. Yao, Y.S.Yao, Z.X. Zhao, Z.X.Zhao,",OBSERVATION AND STUDIES OF 98 K SUPERCONDUCTIVITY IN OXYGEN-DEFICIENT TETRAGONAL Pr0.5Ca0.5Ba2Cu3O7-delta SYNTHESIZED UNDER HIGH-PRESSURE,Solid State Commun.107(1998)509,1998.0,3.877,Two,RE,2.1994905072369986,,1.9385
8484,Pr0.5Ca0.5Ba2.0Cu3.0O7.0,RE123,98.0,3.844,,11.646,SSC1070509,"D. Jin, D.Jin, F. Wu, F.Wu, L.F. Xu, L.F.Xu, Y.F. Xiong, Y.F.Xiong, Y.S. Yao, Y.S.Yao, Z.X. Zhao, Z.X.Zhao,",OBSERVATION AND STUDIES OF 98 K SUPERCONDUCTIVITY IN OXYGEN-DEFICIENT TETRAGONAL Pr0.5Ca0.5Ba2Cu3O7-delta SYNTHESIZED UNDER HIGH-PRESSURE,Solid State Commun.107(1998)509,1998.0,3.844,Two,RE,2.294841617912445,,1.922
8538,Bi2.0Sr2.0Ca1.0Cu1.5K0.5O8.0,Bi2212,85.0,5.41,5.42,30.76,PHC3000033,"Ajay Mohan Suvarna, C.S. Sunandana,",Magnetic penetration depth in K-doped Bi-2212 Bi2Sr2CaCu2-xKO8+delta: ESR study,"Physica.C,300(1998)33-37",1998.0,3.825447686219222,Two,Bi,2.467175059898266,,1.912723843109611
8539,Bi2.0Sr2.0Ca1.0Cu1.4K0.6O8.0,Bi2212,87.0,5.4,5.43,30.72,PHC3000033,"Ajay Mohan Suvarna, C.S. Sunandana,",Magnetic penetration depth in K-doped Bi-2212 Bi2Sr2CaCu2-xKO8+delta: ESR study,"Physica.C,300(1998)33-37",1998.0,3.8183766184073566,Two,Bi,2.466498605362799,,1.9091883092036783
8540,Bi2.0Sr2.0Ca1.0Cu1.3K0.7O8.0,Bi2212,93.0,5.42,5.41,30.69,PHC3000033,"Ajay Mohan Suvarna, C.S. Sunandana,",Magnetic penetration depth in K-doped Bi-2212 Bi2Sr2CaCu2-xKO8+delta: ESR study,"Physica.C,300(1998)33-37",1998.0,3.832518754031087,Two,Bi,2.4403922320153097,,1.9162593770155436
8618,Nd1.0Ba2.0Cu3.0O6.98,RE123,91.0,3.8594,3.9163,11.7276,PHC3200087,"Amish G. Joshi, D.G. Kuberkar, R.G. Kulkarni,",Influence of hole-filling by La and hole-doping by Ca on the superconductivity of NdBa2Cu3O7-delta,"Physia C,320(1999)87-95",1999.0,3.8594,Two,RE,2.333634571032407,,1.9297
8625,Nd0.9Ca0.1Ba0.6La0.4Cu3.0O6.7,RE123,54.5,3.8769,3.9222,11.6601,PHC3200087,"Amish G. Joshi, D.G. Kuberkar, R.G. Kulkarni,",Influence of hole-filling by La and hole-doping by Ca on the superconductivity of NdBa2Cu3O7-delta,"Physia C,320(1999)87-95",1999.0,3.8769,Two,RE,2.2420939796919273,,1.93845
8626,Nd0.8Ca0.2Ba0.6La0.4Cu3.0O6.72,RE123,72.0,3.8661,3.9131,11.6655,PHC3200087,"Amish G. Joshi, D.G. Kuberkar, R.G. Kulkarni,",Influence of hole-filling by La and hole-doping by Ca on the superconductivity of NdBa2Cu3O7-delta,"Physia C,320(1999)87-95",1999.0,3.8661,Two,RE,2.2678979428764454,,1.93305
8627,Nd0.7Ca0.3Ba0.6La0.4Cu3.0O6.79,RE123,75.0,3.8637,3.9116,11.7096,PHC3200087,"Amish G. Joshi, D.G. Kuberkar, R.G. Kulkarni,",Influence of hole-filling by La and hole-doping by Ca on the superconductivity of NdBa2Cu3O7-delta,"Physia C,320(1999)87-95",1999.0,3.8637,Two,RE,2.309944625663065,,1.93185
8628,Nd0.6Ca0.4Ba0.6La0.4Cu3.0O6.83,RE123,84.0,3.8611,3.9226,11.6983,PHC3200087,"Amish G. Joshi, D.G. Kuberkar, R.G. Kulkarni,",Influence of hole-filling by La and hole-doping by Ca on the superconductivity of NdBa2Cu3O7-delta,"Physia C,320(1999)87-95",1999.0,3.8611,Two,RE,2.305491490263552,,1.93055
8629,Nd0.5Ca0.5Ba0.6La0.4Cu3.0O6.77,RE123,80.5,3.8641,3.9207,11.6995,PHC3200087,"Amish G. Joshi, D.G. Kuberkar, R.G. Kulkarni,",Influence of hole-filling by La and hole-doping by Ca on the superconductivity of NdBa2Cu3O7-delta,"Physia C,320(1999)87-95",1999.0,3.8641,Two,RE,2.300609122843141,,1.93205
8630,Nd0.4Ca0.6Ba0.6La0.4Cu3.0O6.71,RE123,78.5,3.8791,3.9307,11.6817,PHC3200087,"Amish G. Joshi, D.G. Kuberkar, R.G. Kulkarni,",Influence of hole-filling by La and hole-doping by Ca on the superconductivity of NdBa2Cu3O7-delta,"Physia C,320(1999)87-95",1999.0,3.8791,Two,RE,2.2560519068099465,,1.93955
8669,Hg0.8Bi0.2Sr2.0Ca2.0Cu3.0O8.35,Hg1223,102.0,3.8067,,15.2993,PHC3190209,"E. Kandyel, S. Adachi, S. Tajima, X.-J. Wu,",High-prssure synthesis and heat treatments of (Hg1-xBix)Sr2Ca2Cu3Oy,"Physia C,319(1999)209-218",1999.0,3.8067,Three,Hg,2.389274357190807,,1.90335
8670,Hg0.7Bi0.3Sr2.0Ca2.0Cu3.0O8.35,Hg1223,107.0,3.8185,,15.2911,PHC3190209,"E. Kandyel, S. Adachi, S. Tajima, X.-J. Wu,",High-prssure synthesis and heat treatments of (Hg1-xBix)Sr2Ca2Cu3Oy,"Physia C,319(1999)209-218",1999.0,3.8185,Three,Hg,2.3378651549786342,,1.90925
8671,Hg0.5Bi0.5Sr2.0Ca2.0Cu3.0O8.35,Hg1223,107.0,3.826,,15.2534,PHC3190209,"E. Kandyel, S. Adachi, S. Tajima, X.-J. Wu,",High-prssure synthesis and heat treatments of (Hg1-xBix)Sr2Ca2Cu3Oy,"Physia C,319(1999)209-218",1999.0,3.826,Three,Hg,2.2689998970851653,,1.913
8681,La1.86K0.14Cu1.0O3.97,T,33.0,3.7683,,13.259,PHC3120061,"R. Schollhorn, W. Gunther, W. Paulus,","Correlation between synthesis, stoichiometry, structure and superconductivity of La2-xKxCuO4-delta","Physica.C,312(1998)61-70",1999.0,3.7683,One,RE,2.4209323660845934,,1.88415
8770,Y1.0Ba2.0Cu3.0O6.95,Y123,91.0,3.818,3.89,11.666,PSS0411363,"M.V.Elizarova, V.E.Gasumyantz,",,Fizika tverdogo tera (Phys. Of the Solid State) 41(1999)1363,1999.0,3.818,Two,RE,2.2781259622532133,,1.909
8771,Y0.95Ca0.05Ba2.0Cu2.95Co0.05O6.96,Y123,88.0,3.83,3.89,11.668,PSS0411363,"M.V.Elizarova, V.E.Gasumyantz,",,Fizika tverdogo tera (Phys. Of the Solid State) 41(1999)1363,1999.0,3.83,Two,RE,2.289220856824377,,1.915
8772,Y0.9Ca0.1Ba2.0Cu2.9Co0.1O6.95,Y123,88.0,3.862,3.87,11.673,PSS0411363,"M.V.Elizarova, V.E.Gasumyantz,",,Fizika tverdogo tera (Phys. Of the Solid State) 41(1999)1363,1999.0,3.862,Two,RE,2.318537083155956,,1.931
8773,Y0.85Ca0.15Ba2.0Cu2.85Co0.15O6.97,Y123,86.0,3.864,3.868,11.675999999999998,PSS0411363,"M.V.Elizarova, V.E.Gasumyantz,",,Fizika tverdogo tera (Phys. Of the Solid State) 41(1999)1363,1999.0,3.864,Two,RE,2.3225475057833727,,1.932
8774,Y0.8Ca0.2Ba2.0Cu2.8Co0.2O6.98,Y123,82.5,3.865,,11.695,PSS0411363,"M.V.Elizarova, V.E.Gasumyantz,",,Fizika tverdogo tera (Phys. Of the Solid State) 41(1999)1363,1999.0,3.865,Two,RE,2.3387360746523154,,1.9325
8775,Y0.75Ca0.25Ba2.0Cu2.75Co0.25O7.0,Y123,82.5,3.867,,11.689,PSS0411363,"M.V.Elizarova, V.E.Gasumyantz,",,Fizika tverdogo tera (Phys. Of the Solid State) 41(1999)1363,1999.0,3.867,Two,RE,2.335452199108474,,1.9335
8776,Y0.7Ca0.3Ba2.0Cu2.7Co0.3O7.02,Y123,82.0,3.866,,11.698,PSS0411363,"M.V.Elizarova, V.E.Gasumyantz,",,Fizika tverdogo tera (Phys. Of the Solid State) 41(1999)1363,1999.0,3.866,Two,RE,2.341957002327902,,1.933
8777,Y1.0Ba2.0Cu3.0O6.82,Y123,85.0,3.826,3.89,11.702,PSS0411363,"M.V.Elizarova, V.E.Gasumyantz,",,Fizika tverdogo tera (Phys. Of the Solid State) 41(1999)1363,1999.0,3.826,Two,RE,2.313619114552921,,1.913
8778,Y0.95Ca0.05Ba2.0Cu2.95Co0.05O6.84,Y123,72.5,3.837,3.88,11.711,PSS0411363,"M.V.Elizarova, V.E.Gasumyantz,",,Fizika tverdogo tera (Phys. Of the Solid State) 41(1999)1363,1999.0,3.837,Two,RE,2.3295978571943454,,1.9185
8779,Y0.9Ca0.1Ba2.0Cu2.9Co0.1O6.84,Y123,69.5,3.863,,11.711,PSS0411363,"M.V.Elizarova, V.E.Gasumyantz,",,Fizika tverdogo tera (Phys. Of the Solid State) 41(1999)1363,1999.0,3.863,Two,RE,2.3501247259420026,,1.9315
8780,Y0.85Ca0.15Ba2.0Cu2.85Co0.15O6.83,Y123,67.5,3.864,,11.716,PSS0411363,"M.V.Elizarova, V.E.Gasumyantz,",,Fizika tverdogo tera (Phys. Of the Solid State) 41(1999)1363,1999.0,3.864,Two,RE,2.354966608766757,,1.932
8781,Y0.8Ca0.2Ba2.0Cu2.8Co0.2O6.83,Y123,69.0,3.868,,11.72,PSS0411363,"M.V.Elizarova, V.E.Gasumyantz,",,Fizika tverdogo tera (Phys. Of the Solid State) 41(1999)1363,1999.0,3.868,Two,RE,2.361366498872428,,1.934
8782,Y0.75Ca0.25Ba2.0Cu2.75Co0.25O6.82,Y123,67.5,3.868,,11.715,PSS0411363,"M.V.Elizarova, V.E.Gasumyantz,",,Fizika tverdogo tera (Phys. Of the Solid State) 41(1999)1363,1999.0,3.868,Two,RE,2.3573141109995035,,1.934
8783,Y0.7Ca0.3Ba2.0Cu2.7Co0.3O6.84,Y123,70.0,3.868,,11.714,PSS0411363,"M.V.Elizarova, V.E.Gasumyantz,",,Fizika tverdogo tera (Phys. Of the Solid State) 41(1999)1363,1999.0,3.868,Two,RE,2.3565036334249196,,1.934
8784,Y1.0Ba2.0Cu3.0O6.74,Y123,79.5,3.824,3.896,11.704,PSS0411363,"M.V.Elizarova, V.E.Gasumyantz,",,Fizika tverdogo tera (Phys. Of the Solid State) 41(1999)1363,1999.0,3.824,Two,RE,2.3136610797984236,,1.912
8785,Y0.95Ca0.05Ba2.0Cu2.95Co0.05O6.75,Y123,64.0,3.836,3.886,11.71,PSS0411363,"M.V.Elizarova, V.E.Gasumyantz,",,Fizika tverdogo tera (Phys. Of the Solid State) 41(1999)1363,1999.0,3.836,Two,RE,2.327997884667928,,1.918
8786,Y0.9Ca0.1Ba2.0Cu2.9Co0.1O6.76,Y123,57.5,3.864,,11.713,PSS0411363,"M.V.Elizarova, V.E.Gasumyantz,",,Fizika tverdogo tera (Phys. Of the Solid State) 41(1999)1363,1999.0,3.864,Two,RE,2.352535176043002,,1.932
8787,Y0.85Ca0.15Ba2.0Cu2.85Co0.15O6.78,Y123,57.5,3.865,,11.717,PSS0411363,"M.V.Elizarova, V.E.Gasumyantz,",,Fizika tverdogo tera (Phys. Of the Solid State) 41(1999)1363,1999.0,3.865,Two,RE,2.356566581293176,,1.9325
8788,Y0.8Ca0.2Ba2.0Cu2.8Co0.2O6.78,Y123,55.5,3.866,,11.73,PSS0411363,"M.V.Elizarova, V.E.Gasumyantz,",,Fizika tverdogo tera (Phys. Of the Solid State) 41(1999)1363,1999.0,3.866,Two,RE,2.3678922847146087,,1.933
8789,Y0.75Ca0.25Ba2.0Cu2.75Co0.25O6.8,Y123,61.0,3.868,,11.73,PSS0411363,"M.V.Elizarova, V.E.Gasumyantz,",,Fizika tverdogo tera (Phys. Of the Solid State) 41(1999)1363,1999.0,3.868,Two,RE,2.369471274618274,,1.934
8790,Y0.7Ca0.3Ba2.0Cu2.7Co0.3O6.78,Y123,59.0,3.87,,11.725,PSS0411363,"M.V.Elizarova, V.E.Gasumyantz,",,Fizika tverdogo tera (Phys. Of the Solid State) 41(1999)1363,1999.0,3.87,Two,RE,2.366997876649016,,1.935
8811,Hg0.8Ba2.0Cu1.2O4.0,Hg1201,97.0,3.8827,,9.5274,PHC3140196,"A. Daignere, A. Maignan, D. Pelloquin, G. Villard,","Effect of underdoping on the superconductivity of (Hg,Cu)Ba2CuO4+delta '1201' single crystals","Physica C,314(1999)196-204",1999.0,3.8827,One,Hg,2.783417556867825,,1.94135
8812,Hg0.8Ba2.0Cu1.2O4.0,Hg1201,80.0,3.8884,,9.5372,PHC3140196,"A. Daignere, A. Maignan, D. Pelloquin, G. Villard,","Effect of underdoping on the superconductivity of (Hg,Cu)Ba2CuO4+delta '1201' single crystals","Physica C,314(1999)196-204",1999.0,3.8884,One,Hg,2.7903050713410793,,1.9442
8813,Hg0.8Ba2.0Cu1.2O4.0,Hg1201,75.0,3.8896,,9.5347,PHC3140196,"A. Daignere, A. Maignan, D. Pelloquin, G. Villard,","Effect of underdoping on the superconductivity of (Hg,Cu)Ba2CuO4+delta '1201' single crystals","Physica C,314(1999)196-204",1999.0,3.8896,One,Hg,2.7898039286767387,,1.9448
8836,Y0.95Pr0.05Ba2.0Cu3.0O6.96,Y123,87.5,3.822,3.883,11.684,PSS0391520,"E.V.VladimirskayaI.B.Patrina, V.E.Gasumyantz,","Thermopower measurements in (Y,Pr)Ba2Cu3Oz samples with Pr contents 0 - 0.6",Fizika tverdogo tela(Phys. Of the Solid State) 39(1997)1520,1997.0,3.822,Two,RE,2.295872538403067,,1.911
8837,Y0.9Pr0.1Ba2.0Cu3.0O6.96,Y123,83.0,3.823,3.89,11.67,PSS0391520,"E.V.VladimirskayaI.B.Patrina, V.E.Gasumyantz,","Thermopower measurements in (Y,Pr)Ba2Cu3Oz samples with Pr contents 0 - 0.6",Fizika tverdogo tela(Phys. Of the Solid State) 39(1997)1520,1997.0,3.823,Two,RE,2.285315347310716,,1.9115
8838,Y0.8Pr0.2Ba2.0Cu3.0O6.96,Y123,70.0,3.826,3.895,11.674,PSS0391520,"E.V.VladimirskayaI.B.Patrina, V.E.Gasumyantz,","Thermopower measurements in (Y,Pr)Ba2Cu3Oz samples with Pr contents 0 - 0.6",Fizika tverdogo tela(Phys. Of the Solid State) 39(1997)1520,1997.0,3.826,Two,RE,2.2909257424645535,,1.913
8839,Y0.7Pr0.3Ba2.0Cu3.0O6.96,Y123,57.0,3.831,3.897,11.666,PSS0391520,"E.V.VladimirskayaI.B.Patrina, V.E.Gasumyantz,","Thermopower measurements in (Y,Pr)Ba2Cu3Oz samples with Pr contents 0 - 0.6",Fizika tverdogo tela(Phys. Of the Solid State) 39(1997)1520,1997.0,3.831,Two,RE,2.288389396627041,,1.9155
8840,Y0.6Pr0.4Ba2.0Cu3.0O6.96,Y123,32.0,3.836,3.899,11.667,PSS0391520,"E.V.VladimirskayaI.B.Patrina, V.E.Gasumyantz,","Thermopower measurements in (Y,Pr)Ba2Cu3Oz samples with Pr contents 0 - 0.6",Fizika tverdogo tela(Phys. Of the Solid State) 39(1997)1520,1997.0,3.836,Two,RE,2.2931473489607903,,1.918
8841,Y0.5Pr0.5Ba2.0Cu3.0O6.96,Y123,12.0,3.838,3.908,11.675,PSS0391520,"E.V.VladimirskayaI.B.Patrina, V.E.Gasumyantz,","Thermopower measurements in (Y,Pr)Ba2Cu3Oz samples with Pr contents 0 - 0.6",Fizika tverdogo tela(Phys. Of the Solid State) 39(1997)1520,1997.0,3.838,Two,RE,2.301210159461135,,1.919
8845,La1.35Ba1.5Ca0.15Cu3.0O6.67,RE123,43.0,3.899,,11.732,BMS0210463,"D.G.Kuberkar, N.A.Shah, et al.,",,Bul. Mat. Sci. (Indian Acad. Sci.) 21(1998)463,1998.0,3.899,Two,RE,2.2595039960841414,,1.9495
8846,La1.3Ba1.5Ca0.2Cu3.0O6.72,RE123,48.0,3.891,,11.726,BMS0210463,"D.G.Kuberkar, N.A.Shah, et al.,",,Bul. Mat. Sci. (Indian Acad. Sci.) 21(1998)463,1998.0,3.891,Two,RE,2.2701535979584406,,1.9455
8847,La1.25Ba1.5Ca0.25Cu3.0O6.74,RE123,70.0,3.888,,11.72,BMS0210463,"D.G.Kuberkar, N.A.Shah, et al.,",,Bul. Mat. Sci. (Indian Acad. Sci.) 21(1998)463,1998.0,3.888,Two,RE,2.2709730318129093,,1.944
8848,La1.65Ba1.5Ca0.35Cu3.0O6.79,RE123,72.0,3.885,,11.703,BMS0210463,"D.G.Kuberkar, N.A.Shah, et al.,",,Bul. Mat. Sci. (Indian Acad. Sci.) 21(1998)463,1998.0,3.885,Two,RE,2.2624815762454222,,1.9425
8849,La1.1Ba1.5Ca0.4Cu3.0O6.82,RE123,72.0,3.884,,11.693,BMS0210463,"D.G.Kuberkar, N.A.Shah, et al.,",,Bul. Mat. Sci. (Indian Acad. Sci.) 21(1998)463,1998.0,3.884,Two,RE,2.2559831649203392,,1.942
8850,La1.05Ba1.5Ca0.45Cu3.0O6.81,RE123,74.0,3.881,,11.686,BMS0210463,"D.G.Kuberkar, N.A.Shah, et al.,",,Bul. Mat. Sci. (Indian Acad. Sci.) 21(1998)463,1998.0,3.881,Two,RE,2.255956154281904,,1.9405
8851,La1.0Ba1.5Ca0.5Cu3.0O6.85,RE123,76.0,3.878,,11.666,BMS0210463,"D.G.Kuberkar, N.A.Shah, et al.,",,Bul. Mat. Sci. (Indian Acad. Sci.) 21(1998)463,1998.0,3.878,Two,RE,2.244925365235704,,1.939
8852,La0.9Ba1.5Ca0.6Cu3.0O6.74,RE123,73.0,3.899,,11.701,BMS0210463,"D.G.Kuberkar, N.A.Shah, et al.,",,Bul. Mat. Sci. (Indian Acad. Sci.) 21(1998)463,1998.0,3.899,Two,RE,2.2332642168040926,,1.9495
8853,La1.0Ba1.4Ca0.6Cu3.0O6.9,RE123,74.0,3.874,,11.654000000000002,BMS0210463,"D.G.Kuberkar, N.A.Shah, et al.,",,Bul. Mat. Sci. (Indian Acad. Sci.) 21(1998)463,1998.0,3.874,Two,RE,2.242632165736711,,1.937
8854,La1.0Ba1.3Ca0.7Cu3.0O6.92,RE123,73.0,3.867,,11.64,BMS0210463,"D.G.Kuberkar, N.A.Shah, et al.,",,Bul. Mat. Sci. (Indian Acad. Sci.) 21(1998)463,1998.0,3.867,Two,RE,2.2445441780638027,,1.9335
8855,La1.0Ba1.2Ca0.8Cu3.0O6.95,RE123,74.0,3.863,,11.630999999999998,BMS0210463,"D.G.Kuberkar, N.A.Shah, et al.,",,Bul. Mat. Sci. (Indian Acad. Sci.) 21(1998)463,1998.0,3.863,Two,RE,2.2447903120435195,,1.9315
8856,La1.0Ba1.1Ca0.9Cu3.0O7.02,RE123,75.0,3.858,,11.613,BMS0210463,"D.G.Kuberkar, N.A.Shah, et al.,",,Bul. Mat. Sci. (Indian Acad. Sci.) 21(1998)463,1998.0,3.858,Two,RE,2.239384479191063,,1.929
8857,La1.0Ba1.0Ca1.0Cu3.0O6.99,RE123,75.0,3.85,,11.56,BMS0210463,"D.G.Kuberkar, N.A.Shah, et al.,",,Bul. Mat. Sci. (Indian Acad. Sci.) 21(1998)463,1998.0,3.85,Two,RE,2.2102511898988326,,1.925
8858,La1.0Ba0.9Ca1.1Cu3.0O7.05,RE123,71.0,3.824,,11.483,BMS0210463,"D.G.Kuberkar, N.A.Shah, et al.,",,Bul. Mat. Sci. (Indian Acad. Sci.) 21(1998)463,1998.0,3.824,Two,RE,2.196191837648271,,1.912
8859,La1.0Ba0.8Ca1.2Cu3.0O7.11,RE123,60.0,3.803,,11.419,BMS0210463,"D.G.Kuberkar, N.A.Shah, et al.,",,Bul. Mat. Sci. (Indian Acad. Sci.) 21(1998)463,1998.0,3.803,Two,RE,2.1833060957856434,,1.9015
8918,Tl1.0Sr2.0Ca2.0Cu3.0O9.4,Tl1223,86.0,3.813,,15.24,PHC3240015,"K. Tanabe, S. Adachi, S. Fujihara, T. Kimura, T. Shibata, T. Tamura, T. Tatsuki,",Synthesis and characterization of asingle-phase TlSr2Ca2Cu3Oy,"Physica C,324(1999)15-20",1999.0,3.813,Three,Tl,2.347976748219455,,1.9065
8934,Hg0.75Mo0.25Ba2.0Cu1.0O4.59,Hg1201,12.0,3.883,,9.3547,PHC3250041,"A. Santoro, C. Bougerol-Chaillout, F. Licci, M. Marezio, Q. Huang, R. Masini,","Synthesis, structure and superconductivity of Hg0.75Mo0.25Ba2CuO4+delta","Physica C,325(1999)41-48",1999.0,3.883,One,Hg,2.709715286573132,,1.9415
8935,Hg0.75Mo0.25Ba2.0Cu1.0O4.51,Hg1201,40.0,3.8875,,9.3592,PHC3250041,"A. Santoro, C. Bougerol-Chaillout, F. Licci, M. Marezio, Q. Huang, R. Masini,","Synthesis, structure and superconductivity of Hg0.75Mo0.25Ba2CuO4+delta","Physica C,325(1999)41-48",1999.0,3.8875,One,Hg,2.713768767304489,,1.94375
8947,Bi2.0Sr2.0Ca1.0Cu2.0O8.0,Bi2212,80.0,5.41,,30.88,JAP0858299,"H. Mazaki, H.Yasuoka, M. Kakihana, M. Osada, S. Tchihara,",Lower critical fields of Bi2Sr2CaCu2O8+d and YBa2Cu3O7-d single crystals,J.Apple.Phys.85(1999)8299,1999.0,3.825447686219222,Two,Bi,2.497130640718362,,1.912723843109611
8948,Y1.0Ba2.0Cu3.0O7.0,Y123,89.0,3.81,3.88,11.67,JAP0858299,"H. Mazaki, H.Yasuoka, M. Kakihana, M. Osada, S. Tchihara,",Lower critical fields of Bi2Sr2CaCu2O8+d and YBa2Cu3O7-d single crystals,J.Apple.Phys.85(1999)8299,1999.0,3.81,Two,RE,2.2750519129368865,,1.905
8998,Bi2.0Sr2.0Ca1.0Cu2.0O8.0,Bi2212,88.5,5.41,5.55,30.81,EPL0490086,"A.Mourachkine,",The pseudogap in Bi2Sr2CaCu2O8+x single crystals from tunneling measurements: A possible evidence for the Cooper pairs above Tc,"Europhys Lett,49(2000)86-91",2000.0,3.825447686219222,Two,Bi,2.479656551906639,,1.912723843109611
9032,Tl2.0Ba2.0Cu1.0O6.056,Tl2201,40.0,3.867,,23.21,PR04611019,"Takashi Manako, Yoshimi Kubo, Yuichi Shimakawa,",TRANSPORT AND STRUCTURAL STUDY OF TL2BA2CUO6+Z SINGLE CRYSTALSPREPARED BY THE KCL FLUX METHOD,"PHYS.REV.B,46(1992)11019",1992.0,3.867,One,Tl,2.7160712834970226,,1.9335
9044,Y1.0Ba2.0Cu4.0O8.0,Y124,77.5,3.8452,3.8666,27.2417,JAC2520076,"L.-G.Johansson, P.Berastegui, S.-G.Eriksson,","Structure and superconductivity in Y1-xLnxBa2-ySryCu4O8 (Ln=Lu, Tb, Gd, Pr, Ce); the influence of ionic size and valency","J.Alloys and Compounds, 252(1997)76-82",1997.0,3.8452,Two,RE,2.320401312113594,,1.9226
9045,Y0.9Tb0.1Ba2.0Cu4.0O8.0,Y124,78.0,3.8459,3.8702,27.2521,JAC2520076,"L.-G.Johansson, P.Berastegui, S.-G.Eriksson,","Structure and superconductivity in Y1-xLnxBa2-ySryCu4O8 (Ln=Lu, Tb, Gd, Pr, Ce); the influence of ionic size and valency","J.Alloys and Compounds, 252(1997)76-82",1997.0,3.8459,Two,RE,2.3237971815347733,,1.92295
9046,Y0.9Ce0.1Ba2.0Cu4.0O8.0,Y124,38.0,3.8456,3.8747,27.2191,JAC2520076,"L.-G.Johansson, P.Berastegui, S.-G.Eriksson,","Structure and superconductivity in Y1-xLnxBa2-ySryCu4O8 (Ln=Lu, Tb, Gd, Pr, Ce); the influence of ionic size and valency","J.Alloys and Compounds, 252(1997)76-82",1997.0,3.8456,Two,RE,2.306598438551734,,1.9228
9047,Y0.9Pr0.1Ba2.0Cu4.0O8.0,Y124,75.0,3.8446,3.8696,27.2321,JAC2520076,"L.-G.Johansson, P.Berastegui, S.-G.Eriksson,","Structure and superconductivity in Y1-xLnxBa2-ySryCu4O8 (Ln=Lu, Tb, Gd, Pr, Ce); the influence of ionic size and valency","J.Alloys and Compounds, 252(1997)76-82",1997.0,3.8446,Two,RE,2.317112347787358,,1.9223
9056,Yb0.8Pr0.2Ba2.0Cu3.0O7.0,RE123,83.6,3.8203,3.8542,11.7312,JAP0785212,"M.K.Wu, T.S.Lai, W.Y.Guan, Y.Chen,","Ion size effect on normal state resistivity in (R0.8Pr0.2)Ba2Cu3O7-z (R=Sm,Eu, Gd, Dy, Ho, Er, Tm, and Yb) systems","J.Appl.Phys., 78(1995)5212",1995.0,3.8203,Two,RE,2.4135536851219266,,1.91015
9057,Tm0.8Pr0.2Ba2.0Cu3.0O7.0,RE123,80.9,3.8254,3.8575,11.7349,JAP0785212,"M.K.Wu, T.S.Lai, W.Y.Guan, Y.Chen,","Ion size effect on normal state resistivity in (R0.8Pr0.2)Ba2Cu3O7-z (R=Sm,Eu, Gd, Dy, Ho, Er, Tm, and Yb) systems","J.Appl.Phys., 78(1995)5212",1995.0,3.8254,Two,RE,2.4066587583654475,,1.9127
9058,Er0.8Pr0.2Ba2.0Cu3.0O7.0,RE123,78.5,3.8269,3.8606,11.7393,JAP0785212,"M.K.Wu, T.S.Lai, W.Y.Guan, Y.Chen,","Ion size effect on normal state resistivity in (R0.8Pr0.2)Ba2Cu3O7-z (R=Sm,Eu, Gd, Dy, Ho, Er, Tm, and Yb) systems","J.Appl.Phys., 78(1995)5212",1995.0,3.8269,Two,RE,2.4074340637282803,,1.91345
9059,Ho0.8Pr0.2Ba2.0Cu3.0O7.0,RE123,74.1,3.8301,3.8651,11.741,JAP0785212,"M.K.Wu, T.S.Lai, W.Y.Guan, Y.Chen,","Ion size effect on normal state resistivity in (R0.8Pr0.2)Ba2Cu3O7-z (R=Sm,Eu, Gd, Dy, Ho, Er, Tm, and Yb) systems","J.Appl.Phys., 78(1995)5212",1995.0,3.8301,Two,RE,2.4025817118335295,,1.91505
9060,Dy0.8Pr0.2Ba2.0Cu3.0O7.0,RE123,69.1,3.8312,3.8704,11.7854,JAP0785212,"M.K.Wu, T.S.Lai, W.Y.Guan, Y.Chen,","Ion size effect on normal state resistivity in (R0.8Pr0.2)Ba2Cu3O7-z (R=Sm,Eu, Gd, Dy, Ho, Er, Tm, and Yb) systems","J.Appl.Phys., 78(1995)5212",1995.0,3.8312,Two,RE,2.4380012103541415,,1.9156
9061,Gd0.8Pr0.2Ba2.0Cu3.0O7.0,RE123,66.8,3.8484,3.8828,11.793,JAP0785212,"M.K.Wu, T.S.Lai, W.Y.Guan, Y.Chen,","Ion size effect on normal state resistivity in (R0.8Pr0.2)Ba2Cu3O7-z (R=Sm,Eu, Gd, Dy, Ho, Er, Tm, and Yb) systems","J.Appl.Phys., 78(1995)5212",1995.0,3.8484,Two,RE,2.4106184105120065,,1.9242
9062,Eu0.8Pr0.2Ba2.0Cu3.0O7.0,RE123,64.0,3.8493,3.8958,11.8003,JAP0785212,"M.K.Wu, T.S.Lai, W.Y.Guan, Y.Chen,","Ion size effect on normal state resistivity in (R0.8Pr0.2)Ba2Cu3O7-z (R=Sm,Eu, Gd, Dy, Ho, Er, Tm, and Yb) systems","J.Appl.Phys., 78(1995)5212",1995.0,3.8493,Two,RE,2.4150280250666425,,1.92465
9063,Sm0.8Pr0.2Ba2.0Cu3.0O7.0,RE123,52.6,3.8541,3.8991,11.8038,JAP0785212,"M.K.Wu, T.S.Lai, W.Y.Guan, Y.Chen,","Ion size effect on normal state resistivity in (R0.8Pr0.2)Ba2Cu3O7-z (R=Sm,Eu, Gd, Dy, Ho, Er, Tm, and Yb) systems","J.Appl.Phys., 78(1995)5212",1995.0,3.8541,Two,RE,2.4085536194927744,,1.92705
