Repository: CompRhys/apical

# Data Guide

In all cases whilst compiling this data we have been careful to include as much meta-information as possible to allow data to be traced back to it's original sources. For SuperCon this takes the form of the SuperCon "num :" reference id and then the source publication details. For ICSD we provide the ICSD collection code.

We acknowledge the Japanese National Institute for Materials Science for maintaining the [SuperCon](https://supercon.nims.go.jp/index_en.html) database as well as FIZ Karlsruhe GmbH for maintaining [ICSD](https://www.fiz-karlsruhe.de/en/produkte-und-dienstleistungen/inorganic-crystal-structure-database-icsd).

File: processed-data/super_cleaned.csv (part 12 of 21)
num :,composition :,str3 :,tc :,lata :,latb :,latc :,refno :,author :,title :,journal :,year :,lata* :
8170,Y1.0Ba2.0Cu4.0O8.0,Y124,77.0,3.8407,3.8701,27.231,PHC3010315,"M. Jimenez, M.L. Marquina, R. Escamilla, R. Gomez, R. Ridaura, S. Aburto, T. Akachi, V. Marquina,",Site occupancy and Tc degradation in iron substituted YBa2(Cu1-xFex)4O8+delta,"Physica.C,301(1998)315-325",1998.0,3.8407
8171,Y1.0Ba2.0Cu3.975Fe0.025O8.0,Y124,66.0,3.8417,3.8727,27.21,PHC3010315,"M. Jimenez, M.L. Marquina, R. Escamilla, R. Gomez, R. Ridaura, S. Aburto, T. Akachi, V. Marquina,",Site occupancy and Tc degradation in iron substituted YBa2(Cu1-xFex)4O8+delta,"Physica.C,301(1998)315-325",1998.0,3.8417
8172,Y1.0Ba2.0Cu3.95Fe0.05O8.0,Y124,51.0,3.8419,3.8734,27.208,PHC3010315,"M. Jimenez, M.L. Marquina, R. Escamilla, R. Gomez, R. Ridaura, S. Aburto, T. Akachi, V. Marquina,",Site occupancy and Tc degradation in iron substituted YBa2(Cu1-xFex)4O8+delta,"Physica.C,301(1998)315-325",1998.0,3.8419
8173,Y1.0Ba2.0Cu3.925Fe0.075O8.0,Y124,35.0,3.8428,3.8736,27.2,PHC3010315,"M. Jimenez, M.L. Marquina, R. Escamilla, R. Gomez, R. Ridaura, S. Aburto, T. Akachi, V. Marquina,",Site occupancy and Tc degradation in iron substituted YBa2(Cu1-xFex)4O8+delta,"Physica.C,301(1998)315-325",1998.0,3.8428
8181,La1.0Ba1.0Ca1.0Cu3.0O7.0,1113,69.0,3.869,,11.645,PHC3010048,"A.V. Narlikar, J. Horvat, Rajvir Singh, S.X. Dou, V.P.S. Awana,","Synthesis, structural aspects and superconductivity of La1-xRExBaCaCu3O7 with RE=Nd,Dy,Sm and Pr","Physica.C,301(1998)48-54",1998.0,3.869
8182,La0.75Nd0.25Ba1.0Ca1.0Cu3.0O7.0,1113,55.0,3.866,,11.642,PHC3010048,"A.V. Narlikar, J. Horvat, Rajvir Singh, S.X. Dou, V.P.S. Awana,","Synthesis, structural aspects and superconductivity of La1-xRExBaCaCu3O7 with RE=Nd,Dy,Sm and Pr","Physica.C,301(1998)48-54",1998.0,3.866
8183,Nd1.0Ba1.0Ca1.0Cu3.0O7.0,1113,33.0,3.862,,11.623,PHC3010048,"A.V. Narlikar, J. Horvat, Rajvir Singh, S.X. Dou, V.P.S. Awana,","Synthesis, structural aspects and superconductivity of La1-xRExBaCaCu3O7 with RE=Nd,Dy,Sm and Pr","Physica.C,301(1998)48-54",1998.0,3.862
8184,La0.75Sm0.25Ba1.0Ca1.0Cu3.0O7.0,1113,71.0,3.865,,11.632,PHC3010048,"A.V. Narlikar, J. Horvat, Rajvir Singh, S.X. Dou, V.P.S. Awana,","Synthesis, structural aspects and superconductivity of La1-xRExBaCaCu3O7 with RE=Nd,Dy,Sm and Pr","Physica.C,301(1998)48-54",1998.0,3.865
8185,La0.5Sm0.5Ba1.0Ca1.0Cu3.0O7.0,1113,66.0,3.866,,11.621,PHC3010048,"A.V. Narlikar, J. Horvat, Rajvir Singh, S.X. Dou, V.P.S. Awana,","Synthesis, structural aspects and superconductivity of La1-xRExBaCaCu3O7 with RE=Nd,Dy,Sm and Pr","Physica.C,301(1998)48-54",1998.0,3.866
8186,La0.25Sm0.75Ba1.0Ca1.0Cu3.0O7.0,1113,65.0,3.862,,11.601,PHC3010048,"A.V. Narlikar, J. Horvat, Rajvir Singh, S.X. Dou, V.P.S. Awana,","Synthesis, structural aspects and superconductivity of La1-xRExBaCaCu3O7 with RE=Nd,Dy,Sm and Pr","Physica.C,301(1998)48-54",1998.0,3.862
8187,La0.8Pr0.2Ba1.0Ca1.0Cu3.0O7.0,1113,52.0,3.867,,11.639,PHC3010048,"A.V. Narlikar, J. Horvat, Rajvir Singh, S.X. Dou, V.P.S. Awana,","Synthesis, structural aspects and superconductivity of La1-xRExBaCaCu3O7 with RE=Nd,Dy,Sm and Pr","Physica.C,301(1998)48-54",1998.0,3.867
8188,La0.6Pr0.6Ba1.0Ca1.0Cu3.0O7.0,1113,28.0,3.866,,11.63,PHC3010048,"A.V. Narlikar, J. Horvat, Rajvir Singh, S.X. Dou, V.P.S. Awana,","Synthesis, structural aspects and superconductivity of La1-xRExBaCaCu3O7 with RE=Nd,Dy,Sm and Pr","Physica.C,301(1998)48-54",1998.0,3.866
8189,La0.4Pr0.4Ba1.0Ca1.0Cu3.0O7.0,1113,14.0,3.87,,11.624,PHC3010048,"A.V. Narlikar, J. Horvat, Rajvir Singh, S.X. Dou, V.P.S. Awana,","Synthesis, structural aspects and superconductivity of La1-xRExBaCaCu3O7 with RE=Nd,Dy,Sm and Pr","Physica.C,301(1998)48-54",1998.0,3.87
8194,Y1.0Ba2.0Cu4.0O8.0,Y124,75.0,3.8441,3.8727,27.2381,PHC3020010,"A. Matsushita, H. Ikuta, I. Hirabayashi, N. Yamada, S. Horii, S. Katano, S. Morii, T. Matsumoto, U. Mizutani, Y. Funahashi, Y. Kodama, Y. Yamada,",Synthesis and superonducting properties of (Y1-xPrx)Ba2Cu4O8 and (Y1-xPrx)2Ba4Cu7O15-y compounds,"Physica.C,302(1998)10-22",1998.0,3.8441
8196,Y0.8Pr0.2Ba2.0Cu4.0O8.0,Y124,60.0,3.8449,3.8766,27.2112,PHC3020010,"A. Matsushita, H. Ikuta, I. Hirabayashi, N. Yamada, S. Horii, S. Katano, S. Morii, T. Matsumoto, U. Mizutani, Y. Funahashi, Y. Kodama, Y. Yamada,",Synthesis and superonducting properties of (Y1-xPrx)Ba2Cu4O8 and (Y1-xPrx)2Ba4Cu7O15-y compounds,"Physica.C,302(1998)10-22",1998.0,3.8449
8197,Y0.7Pr0.3Ba2.0Cu4.0O8.0,Y124,61.0,3.8495,3.8774,27.205,PHC3020010,"A. Matsushita, H. Ikuta, I. Hirabayashi, N. Yamada, S. Horii, S. Katano, S. Morii, T. Matsumoto, U. Mizutani, Y. Funahashi, Y. Kodama, Y. Yamada,",Synthesis and superonducting properties of (Y1-xPrx)Ba2Cu4O8 and (Y1-xPrx)2Ba4Cu7O15-y compounds,"Physica.C,302(1998)10-22",1998.0,3.8495
8198,Y0.6Pr0.4Ba2.0Cu4.0O8.0,Y124,54.0,3.8557,3.8821,27.2181,PHC3020010,"A. Matsushita, H. Ikuta, I. Hirabayashi, N. Yamada, S. Horii, S. Katano, S. Morii, T. Matsumoto, U. Mizutani, Y. Funahashi, Y. Kodama, Y. Yamada,",Synthesis and superonducting properties of (Y1-xPrx)Ba2Cu4O8 and (Y1-xPrx)2Ba4Cu7O15-y compounds,"Physica.C,302(1998)10-22",1998.0,3.8557
8199,Y0.5Pr0.5Ba2.0Cu4.0O8.0,Y124,50.0,3.8588,3.8883,27.2404,PHC3020010,"A. Matsushita, H. Ikuta, I. Hirabayashi, N. Yamada, S. Horii, S. Katano, S. Morii, T. Matsumoto, U. Mizutani, Y. Funahashi, Y. Kodama, Y. Yamada,",Synthesis and superonducting properties of (Y1-xPrx)Ba2Cu4O8 and (Y1-xPrx)2Ba4Cu7O15-y compounds,"Physica.C,302(1998)10-22",1998.0,3.8588
8200,Y0.4Pr0.6Ba2.0Cu4.0O8.0,Y124,40.0,3.8635,3.889,27.2412,PHC3020010,"A. Matsushita, H. Ikuta, I. Hirabayashi, N. Yamada, S. Horii, S. Katano, S. Morii, T. Matsumoto, U. Mizutani, Y. Funahashi, Y. Kodama, Y. Yamada,",Synthesis and superonducting properties of (Y1-xPrx)Ba2Cu4O8 and (Y1-xPrx)2Ba4Cu7O15-y compounds,"Physica.C,302(1998)10-22",1998.0,3.8635
8201,Y0.3Pr0.7Ba2.0Cu4.0O8.0,Y124,20.0,3.8673,3.8921,27.265,PHC3020010,"A. Matsushita, H. Ikuta, I. Hirabayashi, N. Yamada, S. Horii, S. Katano, S. Morii, T. Matsumoto, U. Mizutani, Y. Funahashi, Y. Kodama, Y. Yamada,",Synthesis and superonducting properties of (Y1-xPrx)Ba2Cu4O8 and (Y1-xPrx)2Ba4Cu7O15-y compounds,"Physica.C,302(1998)10-22",1998.0,3.8673
8225,Cu0.75Ti0.25Sr2.0Y1.3Ce0.7Cu2.0O8.71,Cu1222,21.0,3.8163,,28.595,PHC3030001,"J.Akimitsu, M.Sato, M.Tamura, T.Den,","A new Superconductor with 1222 structure (Cu1-xMx)Sr2(Y1-yCey)2Cu2Odelta(M=Ti,V,Cr,Fe,Co,Ga,Ge,Mo,Ce,W and Re)","Physica.C,303(1998)1-10",1998.0,3.8163
8226,Cu0.75V0.25Sr2.0Y1.3Ce0.7Cu2.0O8.77,Cu1222,24.5,3.826,,28.2914,PHC3030001,"J.Akimitsu, M.Sato, M.Tamura, T.Den,","A new Superconductor with 1222 structure (Cu1-xMx)Sr2(Y1-yCey)2Cu2Odelta(M=Ti,V,Cr,Fe,Co,Ga,Ge,Mo,Ce,W and Re)","Physica.C,303(1998)1-10",1998.0,3.826
8229,Cu0.75Co0.25Sr2.0Y1.3Ce0.7Cu2.0O8.43,Cu1222,24.0,3.8077,,28.468000000000004,PHC3030001,"J.Akimitsu, M.Sato, M.Tamura, T.Den,","A new Superconductor with 1222 structure (Cu1-xMx)Sr2(Y1-yCey)2Cu2Odelta(M=Ti,V,Cr,Fe,Co,Ga,Ge,Mo,Ce,W and Re)","Physica.C,303(1998)1-10",1998.0,3.8077
8230,Cu0.75Ga0.25Sr2.0Y1.3Ce0.7Cu2.0O8.6,Cu1222,12.0,3.8179,,28.649,PHC3030001,"J.Akimitsu, M.Sato, M.Tamura, T.Den,","A new Superconductor with 1222 structure (Cu1-xMx)Sr2(Y1-yCey)2Cu2Odelta(M=Ti,V,Cr,Fe,Co,Ga,Ge,Mo,Ce,W and Re)","Physica.C,303(1998)1-10",1998.0,3.8179
8231,Cu0.75Ge0.25Sr2.0Y1.3Ce0.7Cu2.0O8.59,Cu1222,17.5,3.8131,,28.458,PHC3030001,"J.Akimitsu, M.Sato, M.Tamura, T.Den,","A new Superconductor with 1222 structure (Cu1-xMx)Sr2(Y1-yCey)2Cu2Odelta(M=Ti,V,Cr,Fe,Co,Ga,Ge,Mo,Ce,W and Re)","Physica.C,303(1998)1-10",1998.0,3.8131
8234,Cu0.75W0.25Sr2.0Y1.3Ce0.7Cu2.0O8.81,Cu1222,31.5,3.8102,,28.395,PHC3030001,"J.Akimitsu, M.Sato, M.Tamura, T.Den,","A new Superconductor with 1222 structure (Cu1-xMx)Sr2(Y1-yCey)2Cu2Odelta(M=Ti,V,Cr,Fe,Co,Ga,Ge,Mo,Ce,W and Re)","Physica.C,303(1998)1-10",1998.0,3.8102
8235,Cu0.75Re0.25Sr2.0Y1.3Ce0.7Cu2.0O9.06,Cu1222,33.5,3.8159,,28.371,PHC3030001,"J.Akimitsu, M.Sato, M.Tamura, T.Den,","A new Superconductor with 1222 structure (Cu1-xMx)Sr2(Y1-yCey)2Cu2Odelta(M=Ti,V,Cr,Fe,Co,Ga,Ge,Mo,Ce,W and Re)","Physica.C,303(1998)1-10",1998.0,3.8159
8251,Cu2.5Sr2.0Ca1.0Cr0.5O7.5,Cu1212,81.0,3.8669,,11.396,PHC3020244,"E. Takayama-Muromachi, S.M. Loureiro, Y. Matsui,",New series of high-Tc Cr-based superconductors,"Physica.C,302(1998)244-256",1998.0,3.8669
8253,Cu4.5Sr2.0Ca3.0Cr0.5O11.45,Cu1234,71.0,3.8593,,17.776,PHC3020244,"E. Takayama-Muromachi, S.M. Loureiro, Y. Matsui,",New series of high-Tc Cr-based superconductors,"Physica.C,302(1998)244-256",1998.0,3.8593
8269,La1.0Ba1.5Sr0.5Cu3.0O7.0,RE123,52.4,3.8932,,11.759,MRB0331241,"C.M. Wang, H.-C.I. Kao, J.T. Huang, M.Y. Lin,","Series of R(Ba,Sr)2Cu3Oz compounds with fixed Ba and Sr content and different rare-earth replacement R","Mat. Res. Bull., 33(1998)1241",1998.0,3.8932
8270,Nd1.0Ba1.5Sr0.5Cu3.0O7.0,RE123,56.4,3.8887,,11.689,MRB0331241,"C.M. Wang, H.-C.I. Kao, J.T. Huang, M.Y. Lin,","Series of R(Ba,Sr)2Cu3Oz compounds with fixed Ba and Sr content and different rare-earth replacement R","Mat. Res. Bull., 33(1998)1241",1998.0,3.8887
8271,Sm1.0Ba1.5Sr0.5Cu3.0O7.0,RE123,70.7,3.8424,3.8836,11.657,MRB0331241,"C.M. Wang, H.-C.I. Kao, J.T. Huang, M.Y. Lin,","Series of R(Ba,Sr)2Cu3Oz compounds with fixed Ba and Sr content and different rare-earth replacement R","Mat. Res. Bull., 33(1998)1241",1998.0,3.8424
8272,Eu1.0Ba1.5Sr0.5Cu3.0O7.0,RE123,76.8,3.8361,3.883,11.655,MRB0331241,"C.M. Wang, H.-C.I. Kao, J.T. Huang, M.Y. Lin,","Series of R(Ba,Sr)2Cu3Oz compounds with fixed Ba and Sr content and different rare-earth replacement R","Mat. Res. Bull., 33(1998)1241",1998.0,3.8361
8273,Gd1.0Ba1.5Sr0.5Cu3.0O7.0,RE123,85.6,3.8285,3.8782,11.654000000000002,MRB0331241,"C.M. Wang, H.-C.I. Kao, J.T. Huang, M.Y. Lin,","Series of R(Ba,Sr)2Cu3Oz compounds with fixed Ba and Sr content and different rare-earth replacement R","Mat. Res. Bull., 33(1998)1241",1998.0,3.8285
8274,Dy1.0Ba1.5Sr0.5Cu3.0O7.0,RE123,86.5,3.8068,3.8743,11.632,MRB0331241,"C.M. Wang, H.-C.I. Kao, J.T. Huang, M.Y. Lin,","Series of R(Ba,Sr)2Cu3Oz compounds with fixed Ba and Sr content and different rare-earth replacement R","Mat. Res. Bull., 33(1998)1241",1998.0,3.8068
8275,Ho1.0Ba1.5Sr0.5Cu3.0O7.0,RE123,86.8,3.8042,3.8739,11.61,MRB0331241,"C.M. Wang, H.-C.I. Kao, J.T. Huang, M.Y. Lin,","Series of R(Ba,Sr)2Cu3Oz compounds with fixed Ba and Sr content and different rare-earth replacement R","Mat. Res. Bull., 33(1998)1241",1998.0,3.8042
8276,Y1.0Ba1.5Sr0.5Cu3.0O7.0,Y123,87.4,3.7976,3.8725,11.606,MRB0331241,"C.M. Wang, H.-C.I. Kao, J.T. Huang, M.Y. Lin,","Series of R(Ba,Sr)2Cu3Oz compounds with fixed Ba and Sr content and different rare-earth replacement R","Mat. Res. Bull., 33(1998)1241",1998.0,3.7976
8283,Hg0.7Cr0.3Sr2.0Cu1.0O4.0,Hg1201,63.0,3.8439,,8.6978,SUP0110141,"G.P. Peacock, I. Gameson, J.A. Hriljac, M. Slaski, M.O. Jones, Neil C. Hyatt, Peter P. Edwards,",Synthe sis and Structure of Hg1-xCrxSr2CuO4+delta Mercurocuprates,"J.Superconductivity,11(1998)141",1998.0,3.8439
8289,Hg1.0Ba2.0Cu1.0O4.08,Hg1201,96.0,3.8928,,9.5528,SUP0110059,"A.L. Vasiliev, E.P. Kvam, H.Luo, M. Chandrasekhar, M. Chen, Q. Cai, R. Li, S.H. Liou, W.B. Yelon,",Nautron and Raman Scattering Studies of HgBa2CuO4+delta,"J.Superconductivity,11(1998)59",1998.0,3.8928
8290,Bi2.0Sr2.0Ca1.0Cu1.4K0.6O8.0,Bi2212,85.0,5.41,5.42,30.76,PHC3000033,"Ajay Mohan Suvarna, C.S. Sunandana,",Magnetic penetration depth in K-doped Bi-2212 Bi2Sr2CaCu2-xKO8+delta: ESR study,"Physica.C,300(1998)33-37",1998.0,3.825447686219222
8291,Bi2.0Sr2.0Ca1.0Cu1.3K0.7O8.0,Bi2212,87.0,5.4,5.43,30.72,PHC3000033,"Ajay Mohan Suvarna, C.S. Sunandana,",Magnetic penetration depth in K-doped Bi-2212 Bi2Sr2CaCu2-xKO8+delta: ESR study,"Physica.C,300(1998)33-37",1998.0,3.8183766184073566
8292,Bi2.0Sr2.0Ca1.0Cu1.2K0.8O8.0,Bi2212,93.0,5.42,5.41,30.69,PHC3000033,"Ajay Mohan Suvarna, C.S. Sunandana,",Magnetic penetration depth in K-doped Bi-2212 Bi2Sr2CaCu2-xKO8+delta: ESR study,"Physica.C,300(1998)33-37",1998.0,3.832518754031087
8307,La1.0Ba1.5Sr0.5Cu3.0O7.0,RE123,52.4,3.8982,,11.759,MRB0331241,"C.M. Wang, H.-C.I. Kao, J.T. Huang, M.Y. Lin,","Series of R(Ba,Sr)2Cu3Oz compounds with fixed Ba and Sr content and different rare-earth replacement R","Mat. Res. Bull., 33(1998)1241",1998.0,3.8982
8308,Nd1.0Ba1.5Sr0.5Cu3.0O7.0,RE123,56.4,3.8887,,11.689,MRB0331241,"C.M. Wang, H.-C.I. Kao, J.T. Huang, M.Y. Lin,","Series of R(Ba,Sr)2Cu3Oz compounds with fixed Ba and Sr content and different rare-earth replacement R","Mat. Res. Bull., 33(1998)1241",1998.0,3.8887
8309,Sm1.0Ba1.5Sr0.5Cu3.0O7.0,RE123,70.7,3.8424,3.8836,11.657,MRB0331241,"C.M. Wang, H.-C.I. Kao, J.T. Huang, M.Y. Lin,","Series of R(Ba,Sr)2Cu3Oz compounds with fixed Ba and Sr content and different rare-earth replacement R","Mat. Res. Bull., 33(1998)1241",1998.0,3.8424
8310,Eu1.0Ba1.5Sr0.5Cu3.0O7.0,RE123,76.8,3.8361,3.883,11.655,MRB0331241,"C.M. Wang, H.-C.I. Kao, J.T. Huang, M.Y. Lin,","Series of R(Ba,Sr)2Cu3Oz compounds with fixed Ba and Sr content and different rare-earth replacement R","Mat. Res. Bull., 33(1998)1241",1998.0,3.8361
8311,Gd1.0Ba1.5Sr0.5Cu3.0O7.0,RE123,85.6,3.8285,3.8782,11.654000000000002,MRB0331241,"C.M. Wang, H.-C.I. Kao, J.T. Huang, M.Y. Lin,","Series of R(Ba,Sr)2Cu3Oz compounds with fixed Ba and Sr content and different rare-earth replacement R","Mat. Res. Bull., 33(1998)1241",1998.0,3.8285
8312,Dy1.0Ba1.5Sr0.5Cu3.0O7.0,RE123,86.5,3.8068,3.8743,11.632,MRB0331241,"C.M. Wang, H.-C.I. Kao, J.T. Huang, M.Y. Lin,","Series of R(Ba,Sr)2Cu3Oz compounds with fixed Ba and Sr content and different rare-earth replacement R","Mat. Res. Bull., 33(1998)1241",1998.0,3.8068
8313,Ho1.0Ba1.5Sr0.5Cu3.0O7.0,RE123,86.8,3.8042,3.8739,11.61,MRB0331241,"C.M. Wang, H.-C.I. Kao, J.T. Huang, M.Y. Lin,","Series of R(Ba,Sr)2Cu3Oz compounds with fixed Ba and Sr content and different rare-earth replacement R","Mat. Res. Bull., 33(1998)1241",1998.0,3.8042
8314,Y1.0Ba1.5Sr0.5Cu3.0O7.0,Y123,87.4,3.7976,3.8725,11.606,MRB0331241,"C.M. Wang, H.-C.I. Kao, J.T. Huang, M.Y. Lin,","Series of R(Ba,Sr)2Cu3Oz compounds with fixed Ba and Sr content and different rare-earth replacement R","Mat. Res. Bull., 33(1998)1241",1998.0,3.7976
8357,Y1.0Ba2.0Cu3.0O7.0,Y123,90.0,3.8301,3.8988,11.6682,SUP0100507,"Amish G. Joshi, C.M. Thakker, D.G. Kuberkar, M.V.S. Rao, Nikesh A. Shah, R.G. Kulkarni,",Effect of Cd and Cd-Ca Substitution on the Superconductivity in Y1-xPrxBa2Cu3O7-delta Superconductor,"J.Superconductivity , 10(1997)507",1997.0,3.8301
8358,Y0.8Pr0.2Ba2.0Cu3.0O7.0,Y123,65.0,3.8358,3.894,11.6766,SUP0100507,"Amish G. Joshi, C.M. Thakker, D.G. Kuberkar, M.V.S. Rao, Nikesh A. Shah, R.G. Kulkarni,",Effect of Cd and Cd-Ca Substitution on the Superconductivity in Y1-xPrxBa2Cu3O7-delta Superconductor,"J.Superconductivity , 10(1997)507",1997.0,3.8358
8359,Y0.7Pr0.2Cd0.1Ba2.0Cu3.0O7.0,Y123,59.0,3.8376,3.8953,11.6865,SUP0100507,"Amish G. Joshi, C.M. Thakker, D.G. Kuberkar, M.V.S. Rao, Nikesh A. Shah, R.G. Kulkarni,",Effect of Cd and Cd-Ca Substitution on the Superconductivity in Y1-xPrxBa2Cu3O7-delta Superconductor,"J.Superconductivity , 10(1997)507",1997.0,3.8376
8360,Y0.5Pr0.2Cd0.3Ba2.0Cu3.0O7.0,Y123,42.0,3.8371,3.8957,11.6937,SUP0100507,"Amish G. Joshi, C.M. Thakker, D.G. Kuberkar, M.V.S. Rao, Nikesh A. Shah, R.G. Kulkarni,",Effect of Cd and Cd-Ca Substitution on the Superconductivity in Y1-xPrxBa2Cu3O7-delta Superconductor,"J.Superconductivity , 10(1997)507",1997.0,3.8371
8361,Y0.5Pr0.2Cd0.2Ca0.1Ba2.0Cu3.0O7.0,Y123,54.0,3.8516,3.8809,11.6476,SUP0100507,"Amish G. Joshi, C.M. Thakker, D.G. Kuberkar, M.V.S. Rao, Nikesh A. Shah, R.G. Kulkarni,",Effect of Cd and Cd-Ca Substitution on the Superconductivity in Y1-xPrxBa2Cu3O7-delta Superconductor,"J.Superconductivity , 10(1997)507",1997.0,3.8516
8362,Y0.5Pr0.2Cd0.1Ca0.2Ba2.0Cu3.0O7.0,Y123,68.0,3.8425,3.896,11.7801,SUP0100507,"Amish G. Joshi, C.M. Thakker, D.G. Kuberkar, M.V.S. Rao, Nikesh A. Shah, R.G. Kulkarni,",Effect of Cd and Cd-Ca Substitution on the Superconductivity in Y1-xPrxBa2Cu3O7-delta Superconductor,"J.Superconductivity , 10(1997)507",1997.0,3.8425
8363,Y0.5Pr0.2Ca0.3Ba2.0Cu3.0O7.0,Y123,74.0,3.8442,3.907,11.7196,SUP0100507,"Amish G. Joshi, C.M. Thakker, D.G. Kuberkar, M.V.S. Rao, Nikesh A. Shah, R.G. Kulkarni,",Effect of Cd and Cd-Ca Substitution on the Superconductivity in Y1-xPrxBa2Cu3O7-delta Superconductor,"J.Superconductivity , 10(1997)507",1997.0,3.8442
8364,Y1.0Ba2.0Cu3.0O6.96,Y123,92.3,3.822,3.879,11.694,PSS0402145,,,"Fizika tverdogo tela (Phys. Of the Solid State), 40(1998)2145",,3.822
8365,Y0.975Ca0.025Ba2.0Cu3.0O6.95,Y123,91.5,3.822,3.882,11.691,PSS0402145,,,"Fizika tverdogo tela (Phys. Of the Solid State), 40(1998)2145",,3.822
8366,Y0.95Ca0.05Ba2.0Cu3.0O6.94,Y123,88.2,3.822,3.879,11.689,PSS0402145,,,"Fizika tverdogo tela (Phys. Of the Solid State), 40(1998)2145",,3.822
8367,Y0.925Ca0.075Ba2.0Cu3.0O6.93,Y123,86.3,3.824,3.878,11.69,PSS0402145,,,"Fizika tverdogo tela (Phys. Of the Solid State), 40(1998)2145",,3.824
8368,Y0.9Ca0.1Ba2.0Cu3.0O6.93,Y123,83.3,3.825,3.879,11.69,PSS0402145,,,"Fizika tverdogo tela (Phys. Of the Solid State), 40(1998)2145",,3.825
8369,Y0.85Ca0.15Ba2.0Cu3.0O6.9,Y123,79.0,3.828,3.871,11.693,PSS0402145,,,"Fizika tverdogo tela (Phys. Of the Solid State), 40(1998)2145",,3.828
8370,Y0.8Ca0.2Ba2.0Cu3.0O6.89,Y123,78.2,3.832,3.875,11.697,PSS0402145,,,"Fizika tverdogo tela (Phys. Of the Solid State), 40(1998)2145",,3.832
8371,Y1.0Ba2.0Cu3.0O6.73,Y123,63.7,3.822,3.879,11.694,PSS0402145,,,"Fizika tverdogo tela (Phys. Of the Solid State), 40(1998)2145",,3.822
8372,Y0.975Ca0.025Ba2.0Cu3.0O6.72,Y123,70.8,3.822,3.882,11.691,PSS0402145,,,"Fizika tverdogo tela (Phys. Of the Solid State), 40(1998)2145",,3.822
8373,Y0.95Ca0.05Ba2.0Cu3.0O6.7,Y123,72.0,3.822,3.879,11.689,PSS0402145,,,"Fizika tverdogo tela (Phys. Of the Solid State), 40(1998)2145",,3.822
8374,Y0.925Ca0.075Ba2.0Cu3.0O6.68,Y123,75.1,3.824,3.878,11.69,PSS0402145,,,"Fizika tverdogo tela (Phys. Of the Solid State), 40(1998)2145",,3.824
8375,Y0.9Ca0.1Ba2.0Cu3.0O6.66,Y123,80.0,3.825,3.879,11.69,PSS0402145,,,"Fizika tverdogo tela (Phys. Of the Solid State), 40(1998)2145",,3.825
8376,Y0.85Ca0.15Ba2.0Cu3.0O6.58,Y123,80.6,3.828,3.871,11.693,PSS0402145,,,"Fizika tverdogo tela (Phys. Of the Solid State), 40(1998)2145",,3.828
8377,Y0.8Ca0.2Ba2.0Cu3.0O6.53,Y123,80.9,3.832,3.875,11.697,PSS0402145,,,"Fizika tverdogo tela (Phys. Of the Solid State), 40(1998)2145",,3.832
8380,Cu0.5C0.5Sr2.0Ca1.0Cu2.0O7.0,Cu1212,90.0,3.833,,10.953,PHC3070177,"A.T. Matveev, E. Takayama-muromachi, N.D. Zhigadlo, Y. Anan, Y. Ishida, Y. Matsui,","Homologous series of high-Tc superconductors (Cu,C)Sr2Can-1CunOy(n=2,5) and (Cu,N,C)Sr2Can-1CunOy (n=3-6)synthesized under high pressure","Physica.C,307(1998)177-188",1998.0,3.833
8387,Hg1.0Ba2.0Ca2.0Cu3.0O8.0,Hg1223,107.0,3.847,,15.76,PHC3070202,"H. Suematsu, H. Yamauchi, K. Fujinami, M. Karppinen,",Effect of overdoping on the irreversibility field and critical current density of the HgBa2Ca2Cu3O8+delta superconductor,"Physica.C,307(1998)202-208",1998.0,3.847
8388,Hg1.0Ba2.0Ca2.0Cu3.0O8.0,Hg1223,132.0,3.85,,15.78,PHC3070202,"H. Suematsu, H. Yamauchi, K. Fujinami, M. Karppinen,",Effect of overdoping on the irreversibility field and critical current density of the HgBa2Ca2Cu3O8+delta superconductor,"Physica.C,307(1998)202-208",1998.0,3.85
8389,Hg1.0Ba2.0Ca2.0Cu3.0O8.0,Hg1223,118.0,3.853,,15.78,PHC3070202,"H. Suematsu, H. Yamauchi, K. Fujinami, M. Karppinen,",Effect of overdoping on the irreversibility field and critical current density of the HgBa2Ca2Cu3O8+delta superconductor,"Physica.C,307(1998)202-208",1998.0,3.853
8410,Eu1.0Ba1.0Sr1.0Cu3.0O6.95,RE123,84.0,3.803,3.845,11.582,SUP0100645,"I.K. Gopalakrishnan, J.V. Yakhmi, R. Ganguly, T.B Waji, T.B. Waje,",Effect of Ca Doping on the Structural and Superconducting Properties of EuBaSrCu3O7-delta,"J.Superconductivity,10(1997)645",1997.0,3.803
8411,Eu1.0Ba1.0Sr0.9Ca0.1Cu3.0O6.95,RE123,81.0,3.82,3.85,11.57,SUP0100645,"I.K. Gopalakrishnan, J.V. Yakhmi, R. Ganguly, T.B Waji, T.B. Waje,",Effect of Ca Doping on the Structural and Superconducting Properties of EuBaSrCu3O7-delta,"J.Superconductivity,10(1997)645",1997.0,3.82
8412,Eu1.0Ba1.0Sr0.8Ca0.2Cu3.0O6.95,RE123,75.0,3.84,,11.575,SUP0100645,"I.K. Gopalakrishnan, J.V. Yakhmi, R. Ganguly, T.B Waji, T.B. Waje,",Effect of Ca Doping on the Structural and Superconducting Properties of EuBaSrCu3O7-delta,"J.Superconductivity,10(1997)645",1997.0,3.84
8413,Eu1.0Ba1.0Sr0.7Ca0.3Cu3.0O6.95,RE123,75.0,3.842,,11.582,SUP0100645,"I.K. Gopalakrishnan, J.V. Yakhmi, R. Ganguly, T.B Waji, T.B. Waje,",Effect of Ca Doping on the Structural and Superconducting Properties of EuBaSrCu3O7-delta,"J.Superconductivity,10(1997)645",1997.0,3.842
8436,La1.0Ba1.0Ca1.0Cu3.0O7.0,1113,63.0,3.8689,,11.6459,PHC3010205,"A.V. Narlikar, H.K. Liu, J. Horvat, M.P. Das, Rajvir Singh, S.X. Dou, V.P.S. Awana,","Effect of Cu-site Co, Ni and Ga substitution on the superconductivity of tetragonal LaBaCaCu3O7 system","Physica.C,301(1998)205-214",1998.0,3.8689
8453,Y0.6Pr0.2Cd0.2Ba2.0Cu3.0O7.0,Y123,49.0,3.8415,3.8956,11.6819,SUP0100507,"Amish G. Joshi, C.M. Thakker, D.G. Kuberkar, M.V.S. Rao, Nikesh A. Shah, R.G. Kulkarni,",Effect of Cd and Cd-Ca Substitution on the Superconductivity in Y1-xPrxBa2Cu3O7-delta Superconductor,"J.Superconductivity , 10(1997)507",1997.0,3.8415
8456,La1.0Ba1.0Cu2.94Co0.06O7.0,1113,57.0,3.8676,,11.6433,PHC3010205,"A.V. Narlikar, H.K. Liu, J. Horvat, M.P. Das, Rajvir Singh, S.X. Dou, V.P.S. Awana,","Effect of Cu-site Co, Ni and Ga substitution on the superconductivity of tetragonal LaBaCaCu3O7 system","Physica.C,301(1998)205-214",1998.0,3.8676
8457,La1.0Ba1.0Cu2.88Co0.12O7.0,1113,40.0,3.8671,,11.6426,PHC3010205,"A.V. Narlikar, H.K. Liu, J. Horvat, M.P. Das, Rajvir Singh, S.X. Dou, V.P.S. Awana,","Effect of Cu-site Co, Ni and Ga substitution on the superconductivity of tetragonal LaBaCaCu3O7 system","Physica.C,301(1998)205-214",1998.0,3.8671
8458,La1.0Ba1.0Cu2.82Co0.18O7.0,1113,14.0,3.8665,,11.6403,PHC3010205,"A.V. Narlikar, H.K. Liu, J. Horvat, M.P. Das, Rajvir Singh, S.X. Dou, V.P.S. Awana,","Effect of Cu-site Co, Ni and Ga substitution on the superconductivity of tetragonal LaBaCaCu3O7 system","Physica.C,301(1998)205-214",1998.0,3.8665
8481,Pr0.5Ca0.5Ba2.0Cu3.0O7.0,RE123,52.0,3.877,3.905,11.61,SSC1070509,"D. Jin, D.Jin, F. Wu, F.Wu, L.F. Xu, L.F.Xu, Y.F. Xiong, Y.F.Xiong, Y.S. Yao, Y.S.Yao, Z.X. Zhao, Z.X.Zhao,",OBSERVATION AND STUDIES OF 98 K SUPERCONDUCTIVITY IN OXYGEN-DEFICIENT TETRAGONAL Pr0.5Ca0.5Ba2Cu3O7-delta SYNTHESIZED UNDER HIGH-PRESSURE,Solid State Commun.107(1998)509,1998.0,3.877
8484,Pr0.5Ca0.5Ba2.0Cu3.0O7.0,RE123,98.0,3.844,,11.646,SSC1070509,"D. Jin, D.Jin, F. Wu, F.Wu, L.F. Xu, L.F.Xu, Y.F. Xiong, Y.F.Xiong, Y.S. Yao, Y.S.Yao, Z.X. Zhao, Z.X.Zhao,",OBSERVATION AND STUDIES OF 98 K SUPERCONDUCTIVITY IN OXYGEN-DEFICIENT TETRAGONAL Pr0.5Ca0.5Ba2Cu3O7-delta SYNTHESIZED UNDER HIGH-PRESSURE,Solid State Commun.107(1998)509,1998.0,3.844
8538,Bi2.0Sr2.0Ca1.0Cu1.5K0.5O8.0,Bi2212,85.0,5.41,5.42,30.76,PHC3000033,"Ajay Mohan Suvarna, C.S. Sunandana,",Magnetic penetration depth in K-doped Bi-2212 Bi2Sr2CaCu2-xKO8+delta: ESR study,"Physica.C,300(1998)33-37",1998.0,3.825447686219222
8539,Bi2.0Sr2.0Ca1.0Cu1.4K0.6O8.0,Bi2212,87.0,5.4,5.43,30.72,PHC3000033,"Ajay Mohan Suvarna, C.S. Sunandana,",Magnetic penetration depth in K-doped Bi-2212 Bi2Sr2CaCu2-xKO8+delta: ESR study,"Physica.C,300(1998)33-37",1998.0,3.8183766184073566
8540,Bi2.0Sr2.0Ca1.0Cu1.3K0.7O8.0,Bi2212,93.0,5.42,5.41,30.69,PHC3000033,"Ajay Mohan Suvarna, C.S. Sunandana,",Magnetic penetration depth in K-doped Bi-2212 Bi2Sr2CaCu2-xKO8+delta: ESR study,"Physica.C,300(1998)33-37",1998.0,3.832518754031087
8618,Nd1.0Ba2.0Cu3.0O6.98,RE123,91.0,3.8594,3.9163,11.7276,PHC3200087,"Amish G. Joshi, D.G. Kuberkar, R.G. Kulkarni,",Influence of hole-filling by La and hole-doping by Ca on the superconductivity of NdBa2Cu3O7-delta,"Physia C,320(1999)87-95",1999.0,3.8594
8625,Nd0.9Ca0.1Ba0.6La0.4Cu3.0O6.7,RE123,54.5,3.8769,3.9222,11.6601,PHC3200087,"Amish G. Joshi, D.G. Kuberkar, R.G. Kulkarni,",Influence of hole-filling by La and hole-doping by Ca on the superconductivity of NdBa2Cu3O7-delta,"Physia C,320(1999)87-95",1999.0,3.8769
8626,Nd0.8Ca0.2Ba0.6La0.4Cu3.0O6.72,RE123,72.0,3.8661,3.9131,11.6655,PHC3200087,"Amish G. Joshi, D.G. Kuberkar, R.G. Kulkarni,",Influence of hole-filling by La and hole-doping by Ca on the superconductivity of NdBa2Cu3O7-delta,"Physia C,320(1999)87-95",1999.0,3.8661
8627,Nd0.7Ca0.3Ba0.6La0.4Cu3.0O6.79,RE123,75.0,3.8637,3.9116,11.7096,PHC3200087,"Amish G. Joshi, D.G. Kuberkar, R.G. Kulkarni,",Influence of hole-filling by La and hole-doping by Ca on the superconductivity of NdBa2Cu3O7-delta,"Physia C,320(1999)87-95",1999.0,3.8637
8628,Nd0.6Ca0.4Ba0.6La0.4Cu3.0O6.83,RE123,84.0,3.8611,3.9226,11.6983,PHC3200087,"Amish G. Joshi, D.G. Kuberkar, R.G. Kulkarni,",Influence of hole-filling by La and hole-doping by Ca on the superconductivity of NdBa2Cu3O7-delta,"Physia C,320(1999)87-95",1999.0,3.8611
8629,Nd0.5Ca0.5Ba0.6La0.4Cu3.0O6.77,RE123,80.5,3.8641,3.9207,11.6995,PHC3200087,"Amish G. Joshi, D.G. Kuberkar, R.G. Kulkarni,",Influence of hole-filling by La and hole-doping by Ca on the superconductivity of NdBa2Cu3O7-delta,"Physia C,320(1999)87-95",1999.0,3.8641
8630,Nd0.4Ca0.6Ba0.6La0.4Cu3.0O6.71,RE123,78.5,3.8791,3.9307,11.6817,PHC3200087,"Amish G. Joshi, D.G. Kuberkar, R.G. Kulkarni,",Influence of hole-filling by La and hole-doping by Ca on the superconductivity of NdBa2Cu3O7-delta,"Physia C,320(1999)87-95",1999.0,3.8791
8665,La3.1Y0.2Ca0.4Ba3.3Cu7.0O16.529,3137,55.0,3.894,,11.659,PHC3190181,"A. Sequeira, H. Rajagopal, M.V. Subbarao, R.G. Kulkarni,",Structural studies of the superconducting La3.5-x-yYyCa2xBa3.5-xCu7Oz system,"Physia C,319(1999)181-188",1999.0,3.894
8666,La5.8Y0.4Ca0.8Ba3.1Cu7.0O16.548,3137,74.0,3.873,,11.623,PHC3190181,"A. Sequeira, H. Rajagopal, M.V. Subbarao, R.G. Kulkarni,",Structural studies of the superconducting La3.5-x-yYyCa2xBa3.5-xCu7Oz system,"Physia C,319(1999)181-188",1999.0,3.873
8667,La2.5Y0.5Ca1.0Ba3.0Cu7.0O16.552,3137,80.0,3.862,,11.601,PHC3190181,"A. Sequeira, H. Rajagopal, M.V. Subbarao, R.G. Kulkarni,",Structural studies of the superconducting La3.5-x-yYyCa2xBa3.5-xCu7Oz system,"Physia C,319(1999)181-188",1999.0,3.862
8668,La2.1Y0.7Ca1.4Ba2.8Cu7.0O16.433,3137,79.0,3.839,,11.493,PHC3190181,"A. Sequeira, H. Rajagopal, M.V. Subbarao, R.G. Kulkarni,",Structural studies of the superconducting La3.5-x-yYyCa2xBa3.5-xCu7Oz system,"Physia C,319(1999)181-188",1999.0,3.839
8669,Hg0.8Bi0.2Sr2.0Ca2.0Cu3.0O8.35,Hg1223,102.0,3.8067,,15.2993,PHC3190209,"E. Kandyel, S. Adachi, S. Tajima, X.-J. Wu,",High-prssure synthesis and heat treatments of (Hg1-xBix)Sr2Ca2Cu3Oy,"Physia C,319(1999)209-218",1999.0,3.8067
8670,Hg0.7Bi0.3Sr2.0Ca2.0Cu3.0O8.35,Hg1223,107.0,3.8185,,15.2911,PHC3190209,"E. Kandyel, S. Adachi, S. Tajima, X.-J. Wu,",High-prssure synthesis and heat treatments of (Hg1-xBix)Sr2Ca2Cu3Oy,"Physia C,319(1999)209-218",1999.0,3.8185
8671,Hg0.5Bi0.5Sr2.0Ca2.0Cu3.0O8.35,Hg1223,107.0,3.826,,15.2534,PHC3190209,"E. Kandyel, S. Adachi, S. Tajima, X.-J. Wu,",High-prssure synthesis and heat treatments of (Hg1-xBix)Sr2Ca2Cu3Oy,"Physia C,319(1999)209-218",1999.0,3.826
8675,Nd1.0Ba1.0Ca1.0Cu3.0O7.0,1113,37.0,3.866,,11.6237,PHC3160113,"A.V. Narlikar, Claudio A. Cardoso, O.F. de Lima, Rajvir Singh, S.K. Malik, V.P.S. Awana, W.B. Yelon,",Suppression of superconductivity with Pr substitution in Nd1-xPrxBaCaCuO7 system,"Physica C,316(1999)113-118",1999.0,3.866
8681,La1.86K0.14Cu1.0O3.97,T,33.0,3.7683,,13.259,PHC3120061,"R. Schollhorn, W. Gunther, W. Paulus,","Correlation between synthesis, stoichiometry, structure and superconductivity of La2-xKxCuO4-delta","Physica.C,312(1998)61-70",1999.0,3.7683
8744,La2.5Y0.5Ca1.0Ba3.0Cu7.0Fe7.0O16.574,3137,80.0,3.8628,,11.6047,PHC3130041,"D.G. Kuberkar, M.V. Subbarao, R.G. Kulkarni,",Superconducting properties of the Fe-substituted La2.5T0.5CaBa3(Cu1-xFex)7Oz perovskite,"Physica C,313(1999)41-48",1999.0,3.8628
8745,La2.5Y0.5Ca1.0Ba3.0Cu6.86Fe0.14O16.578,3137,77.0,3.8892,,11.6047,PHC3130041,"D.G. Kuberkar, M.V. Subbarao, R.G. Kulkarni,",Superconducting properties of the Fe-substituted La2.5T0.5CaBa3(Cu1-xFex)7Oz perovskite,"Physica C,313(1999)41-48",1999.0,3.8892
8746,La2.5Y0.5Ca1.0Ba3.0Cu6.72Fe0.28O16.592,3137,70.0,3.8815,,11.6281,PHC3130041,"D.G. Kuberkar, M.V. Subbarao, R.G. Kulkarni,",Superconducting properties of the Fe-substituted La2.5T0.5CaBa3(Cu1-xFex)7Oz perovskite,"Physica C,313(1999)41-48",1999.0,3.8815
8747,La2.5Y0.5Ca1.0Ba3.0Cu6.58Fe0.42O16.599,3137,68.0,3.8694,,11.6047,PHC3130041,"D.G. Kuberkar, M.V. Subbarao, R.G. Kulkarni,",Superconducting properties of the Fe-substituted La2.5T0.5CaBa3(Cu1-xFex)7Oz perovskite,"Physica C,313(1999)41-48",1999.0,3.8694
8748,La2.5Y0.5Ca1.0Ba3.0Cu6.44Fe0.56O16.617,3137,58.0,3.8727,,11.6031,PHC3130041,"D.G. Kuberkar, M.V. Subbarao, R.G. Kulkarni,",Superconducting properties of the Fe-substituted La2.5T0.5CaBa3(Cu1-xFex)7Oz perovskite,"Physica C,313(1999)41-48",1999.0,3.8727
8749,La2.5Y0.5Ca1.0Ba3.0Cu6.3Fe0.7O16.627,3137,51.0,3.8694,,11.6125,PHC3130041,"D.G. Kuberkar, M.V. Subbarao, R.G. Kulkarni,",Superconducting properties of the Fe-substituted La2.5T0.5CaBa3(Cu1-xFex)7Oz perovskite,"Physica C,313(1999)41-48",1999.0,3.8694
8770,Y1.0Ba2.0Cu3.0O6.95,Y123,91.0,3.818,3.89,11.666,PSS0411363,"M.V.Elizarova, V.E.Gasumyantz,",,Fizika tverdogo tera (Phys. Of the Solid State) 41(1999)1363,1999.0,3.818
8771,Y0.95Ca0.05Ba2.0Cu2.95Co0.05O6.96,Y123,88.0,3.83,3.89,11.668,PSS0411363,"M.V.Elizarova, V.E.Gasumyantz,",,Fizika tverdogo tera (Phys. Of the Solid State) 41(1999)1363,1999.0,3.83
8772,Y0.9Ca0.1Ba2.0Cu2.9Co0.1O6.95,Y123,88.0,3.862,3.87,11.673,PSS0411363,"M.V.Elizarova, V.E.Gasumyantz,",,Fizika tverdogo tera (Phys. Of the Solid State) 41(1999)1363,1999.0,3.862
8773,Y0.85Ca0.15Ba2.0Cu2.85Co0.15O6.97,Y123,86.0,3.864,3.868,11.675999999999998,PSS0411363,"M.V.Elizarova, V.E.Gasumyantz,",,Fizika tverdogo tera (Phys. Of the Solid State) 41(1999)1363,1999.0,3.864
8774,Y0.8Ca0.2Ba2.0Cu2.8Co0.2O6.98,Y123,82.5,3.865,,11.695,PSS0411363,"M.V.Elizarova, V.E.Gasumyantz,",,Fizika tverdogo tera (Phys. Of the Solid State) 41(1999)1363,1999.0,3.865
8775,Y0.75Ca0.25Ba2.0Cu2.75Co0.25O7.0,Y123,82.5,3.867,,11.689,PSS0411363,"M.V.Elizarova, V.E.Gasumyantz,",,Fizika tverdogo tera (Phys. Of the Solid State) 41(1999)1363,1999.0,3.867
8776,Y0.7Ca0.3Ba2.0Cu2.7Co0.3O7.02,Y123,82.0,3.866,,11.698,PSS0411363,"M.V.Elizarova, V.E.Gasumyantz,",,Fizika tverdogo tera (Phys. Of the Solid State) 41(1999)1363,1999.0,3.866
8777,Y1.0Ba2.0Cu3.0O6.82,Y123,85.0,3.826,3.89,11.702,PSS0411363,"M.V.Elizarova, V.E.Gasumyantz,",,Fizika tverdogo tera (Phys. Of the Solid State) 41(1999)1363,1999.0,3.826
8778,Y0.95Ca0.05Ba2.0Cu2.95Co0.05O6.84,Y123,72.5,3.837,3.88,11.711,PSS0411363,"M.V.Elizarova, V.E.Gasumyantz,",,Fizika tverdogo tera (Phys. Of the Solid State) 41(1999)1363,1999.0,3.837
8779,Y0.9Ca0.1Ba2.0Cu2.9Co0.1O6.84,Y123,69.5,3.863,,11.711,PSS0411363,"M.V.Elizarova, V.E.Gasumyantz,",,Fizika tverdogo tera (Phys. Of the Solid State) 41(1999)1363,1999.0,3.863
8780,Y0.85Ca0.15Ba2.0Cu2.85Co0.15O6.83,Y123,67.5,3.864,,11.716,PSS0411363,"M.V.Elizarova, V.E.Gasumyantz,",,Fizika tverdogo tera (Phys. Of the Solid State) 41(1999)1363,1999.0,3.864
8781,Y0.8Ca0.2Ba2.0Cu2.8Co0.2O6.83,Y123,69.0,3.868,,11.72,PSS0411363,"M.V.Elizarova, V.E.Gasumyantz,",,Fizika tverdogo tera (Phys. Of the Solid State) 41(1999)1363,1999.0,3.868
8782,Y0.75Ca0.25Ba2.0Cu2.75Co0.25O6.82,Y123,67.5,3.868,,11.715,PSS0411363,"M.V.Elizarova, V.E.Gasumyantz,",,Fizika tverdogo tera (Phys. Of the Solid State) 41(1999)1363,1999.0,3.868
8783,Y0.7Ca0.3Ba2.0Cu2.7Co0.3O6.84,Y123,70.0,3.868,,11.714,PSS0411363,"M.V.Elizarova, V.E.Gasumyantz,",,Fizika tverdogo tera (Phys. Of the Solid State) 41(1999)1363,1999.0,3.868
8784,Y1.0Ba2.0Cu3.0O6.74,Y123,79.5,3.824,3.896,11.704,PSS0411363,"M.V.Elizarova, V.E.Gasumyantz,",,Fizika tverdogo tera (Phys. Of the Solid State) 41(1999)1363,1999.0,3.824
8785,Y0.95Ca0.05Ba2.0Cu2.95Co0.05O6.75,Y123,64.0,3.836,3.886,11.71,PSS0411363,"M.V.Elizarova, V.E.Gasumyantz,",,Fizika tverdogo tera (Phys. Of the Solid State) 41(1999)1363,1999.0,3.836
8786,Y0.9Ca0.1Ba2.0Cu2.9Co0.1O6.76,Y123,57.5,3.864,,11.713,PSS0411363,"M.V.Elizarova, V.E.Gasumyantz,",,Fizika tverdogo tera (Phys. Of the Solid State) 41(1999)1363,1999.0,3.864
8787,Y0.85Ca0.15Ba2.0Cu2.85Co0.15O6.78,Y123,57.5,3.865,,11.717,PSS0411363,"M.V.Elizarova, V.E.Gasumyantz,",,Fizika tverdogo tera (Phys. Of the Solid State) 41(1999)1363,1999.0,3.865
8788,Y0.8Ca0.2Ba2.0Cu2.8Co0.2O6.78,Y123,55.5,3.866,,11.73,PSS0411363,"M.V.Elizarova, V.E.Gasumyantz,",,Fizika tverdogo tera (Phys. Of the Solid State) 41(1999)1363,1999.0,3.866
8789,Y0.75Ca0.25Ba2.0Cu2.75Co0.25O6.8,Y123,61.0,3.868,,11.73,PSS0411363,"M.V.Elizarova, V.E.Gasumyantz,",,Fizika tverdogo tera (Phys. Of the Solid State) 41(1999)1363,1999.0,3.868
8790,Y0.7Ca0.3Ba2.0Cu2.7Co0.3O6.78,Y123,59.0,3.87,,11.725,PSS0411363,"M.V.Elizarova, V.E.Gasumyantz,",,Fizika tverdogo tera (Phys. Of the Solid State) 41(1999)1363,1999.0,3.87
8811,Hg0.8Ba2.0Cu1.2O4.0,Hg1201,97.0,3.8827,,9.5274,PHC3140196,"A. Daignere, A. Maignan, D. Pelloquin, G. Villard,","Effect of underdoping on the superconductivity of (Hg,Cu)Ba2CuO4+delta '1201' single crystals","Physica C,314(1999)196-204",1999.0,3.8827
8812,Hg0.8Ba2.0Cu1.2O4.0,Hg1201,80.0,3.8884,,9.5372,PHC3140196,"A. Daignere, A. Maignan, D. Pelloquin, G. Villard,","Effect of underdoping on the superconductivity of (Hg,Cu)Ba2CuO4+delta '1201' single crystals","Physica C,314(1999)196-204",1999.0,3.8884
8813,Hg0.8Ba2.0Cu1.2O4.0,Hg1201,75.0,3.8896,,9.5347,PHC3140196,"A. Daignere, A. Maignan, D. Pelloquin, G. Villard,","Effect of underdoping on the superconductivity of (Hg,Cu)Ba2CuO4+delta '1201' single crystals","Physica C,314(1999)196-204",1999.0,3.8896
8836,Y0.95Pr0.05Ba2.0Cu3.0O6.96,Y123,87.5,3.822,3.883,11.684,PSS0391520,"E.V.VladimirskayaI.B.Patrina, V.E.Gasumyantz,","Thermopower measurements in (Y,Pr)Ba2Cu3Oz samples with Pr contents 0 - 0.6",Fizika tverdogo tela(Phys. Of the Solid State) 39(1997)1520,1997.0,3.822
8837,Y0.9Pr0.1Ba2.0Cu3.0O6.96,Y123,83.0,3.823,3.89,11.67,PSS0391520,"E.V.VladimirskayaI.B.Patrina, V.E.Gasumyantz,","Thermopower measurements in (Y,Pr)Ba2Cu3Oz samples with Pr contents 0 - 0.6",Fizika tverdogo tela(Phys. Of the Solid State) 39(1997)1520,1997.0,3.823
8838,Y0.8Pr0.2Ba2.0Cu3.0O6.96,Y123,70.0,3.826,3.895,11.674,PSS0391520,"E.V.VladimirskayaI.B.Patrina, V.E.Gasumyantz,","Thermopower measurements in (Y,Pr)Ba2Cu3Oz samples with Pr contents 0 - 0.6",Fizika tverdogo tela(Phys. Of the Solid State) 39(1997)1520,1997.0,3.826
8839,Y0.7Pr0.3Ba2.0Cu3.0O6.96,Y123,57.0,3.831,3.897,11.666,PSS0391520,"E.V.VladimirskayaI.B.Patrina, V.E.Gasumyantz,","Thermopower measurements in (Y,Pr)Ba2Cu3Oz samples with Pr contents 0 - 0.6",Fizika tverdogo tela(Phys. Of the Solid State) 39(1997)1520,1997.0,3.831
8840,Y0.6Pr0.4Ba2.0Cu3.0O6.96,Y123,32.0,3.836,3.899,11.667,PSS0391520,"E.V.VladimirskayaI.B.Patrina, V.E.Gasumyantz,","Thermopower measurements in (Y,Pr)Ba2Cu3Oz samples with Pr contents 0 - 0.6",Fizika tverdogo tela(Phys. Of the Solid State) 39(1997)1520,1997.0,3.836
8841,Y0.5Pr0.5Ba2.0Cu3.0O6.96,Y123,12.0,3.838,3.908,11.675,PSS0391520,"E.V.VladimirskayaI.B.Patrina, V.E.Gasumyantz,","Thermopower measurements in (Y,Pr)Ba2Cu3Oz samples with Pr contents 0 - 0.6",Fizika tverdogo tela(Phys. Of the Solid State) 39(1997)1520,1997.0,3.838
8845,La1.35Ba1.5Ca0.15Cu3.0O6.67,RE123,43.0,3.899,,11.732,BMS0210463,"D.G.Kuberkar, N.A.Shah, et al.,",,Bul. Mat. Sci. (Indian Acad. Sci.) 21(1998)463,1998.0,3.899
8846,La1.3Ba1.5Ca0.2Cu3.0O6.72,RE123,48.0,3.891,,11.726,BMS0210463,"D.G.Kuberkar, N.A.Shah, et al.,",,Bul. Mat. Sci. (Indian Acad. Sci.) 21(1998)463,1998.0,3.891
8847,La1.25Ba1.5Ca0.25Cu3.0O6.74,RE123,70.0,3.888,,11.72,BMS0210463,"D.G.Kuberkar, N.A.Shah, et al.,",,Bul. Mat. Sci. (Indian Acad. Sci.) 21(1998)463,1998.0,3.888
8848,La1.65Ba1.5Ca0.35Cu3.0O6.79,RE123,72.0,3.885,,11.703,BMS0210463,"D.G.Kuberkar, N.A.Shah, et al.,",,Bul. Mat. Sci. (Indian Acad. Sci.) 21(1998)463,1998.0,3.885
8849,La1.1Ba1.5Ca0.4Cu3.0O6.82,RE123,72.0,3.884,,11.693,BMS0210463,"D.G.Kuberkar, N.A.Shah, et al.,",,Bul. Mat. Sci. (Indian Acad. Sci.) 21(1998)463,1998.0,3.884
8850,La1.05Ba1.5Ca0.45Cu3.0O6.81,RE123,74.0,3.881,,11.686,BMS0210463,"D.G.Kuberkar, N.A.Shah, et al.,",,Bul. Mat. Sci. (Indian Acad. Sci.) 21(1998)463,1998.0,3.881
8851,La1.0Ba1.5Ca0.5Cu3.0O6.85,RE123,76.0,3.878,,11.666,BMS0210463,"D.G.Kuberkar, N.A.Shah, et al.,",,Bul. Mat. Sci. (Indian Acad. Sci.) 21(1998)463,1998.0,3.878
8852,La0.9Ba1.5Ca0.6Cu3.0O6.74,RE123,73.0,3.899,,11.701,BMS0210463,"D.G.Kuberkar, N.A.Shah, et al.,",,Bul. Mat. Sci. (Indian Acad. Sci.) 21(1998)463,1998.0,3.899
8853,La1.0Ba1.4Ca0.6Cu3.0O6.9,RE123,74.0,3.874,,11.654000000000002,BMS0210463,"D.G.Kuberkar, N.A.Shah, et al.,",,Bul. Mat. Sci. (Indian Acad. Sci.) 21(1998)463,1998.0,3.874
8854,La1.0Ba1.3Ca0.7Cu3.0O6.92,RE123,73.0,3.867,,11.64,BMS0210463,"D.G.Kuberkar, N.A.Shah, et al.,",,Bul. Mat. Sci. (Indian Acad. Sci.) 21(1998)463,1998.0,3.867
8855,La1.0Ba1.2Ca0.8Cu3.0O6.95,RE123,74.0,3.863,,11.630999999999998,BMS0210463,"D.G.Kuberkar, N.A.Shah, et al.,",,Bul. Mat. Sci. (Indian Acad. Sci.) 21(1998)463,1998.0,3.863
8856,La1.0Ba1.1Ca0.9Cu3.0O7.02,RE123,75.0,3.858,,11.613,BMS0210463,"D.G.Kuberkar, N.A.Shah, et al.,",,Bul. Mat. Sci. (Indian Acad. Sci.) 21(1998)463,1998.0,3.858
8857,La1.0Ba1.0Ca1.0Cu3.0O6.99,RE123,75.0,3.85,,11.56,BMS0210463,"D.G.Kuberkar, N.A.Shah, et al.,",,Bul. Mat. Sci. (Indian Acad. Sci.) 21(1998)463,1998.0,3.85
8858,La1.0Ba0.9Ca1.1Cu3.0O7.05,RE123,71.0,3.824,,11.483,BMS0210463,"D.G.Kuberkar, N.A.Shah, et al.,",,Bul. Mat. Sci. (Indian Acad. Sci.) 21(1998)463,1998.0,3.824
8859,La1.0Ba0.8Ca1.2Cu3.0O7.11,RE123,60.0,3.803,,11.419,BMS0210463,"D.G.Kuberkar, N.A.Shah, et al.,",,Bul. Mat. Sci. (Indian Acad. Sci.) 21(1998)463,1998.0,3.803
8918,Tl1.0Sr2.0Ca2.0Cu3.0O9.4,Tl1223,86.0,3.813,,15.24,PHC3240015,"K. Tanabe, S. Adachi, S. Fujihara, T. Kimura, T. Shibata, T. Tamura, T. Tatsuki,",Synthesis and characterization of asingle-phase TlSr2Ca2Cu3Oy,"Physica C,324(1999)15-20",1999.0,3.813
8934,Hg0.75Mo0.25Ba2.0Cu1.0O4.59,Hg1201,12.0,3.883,,9.3547,PHC3250041,"A. Santoro, C. Bougerol-Chaillout, F. Licci, M. Marezio, Q. Huang, R. Masini,","Synthesis, structure and superconductivity of Hg0.75Mo0.25Ba2CuO4+delta","Physica C,325(1999)41-48",1999.0,3.883
8935,Hg0.75Mo0.25Ba2.0Cu1.0O4.51,Hg1201,40.0,3.8875,,9.3592,PHC3250041,"A. Santoro, C. Bougerol-Chaillout, F. Licci, M. Marezio, Q. Huang, R. Masini,","Synthesis, structure and superconductivity of Hg0.75Mo0.25Ba2CuO4+delta","Physica C,325(1999)41-48",1999.0,3.8875
8947,Bi2.0Sr2.0Ca1.0Cu2.0O8.0,Bi2212,80.0,5.41,,30.88,JAP0858299,"H. Mazaki, H.Yasuoka, M. Kakihana, M. Osada, S. Tchihara,",Lower critical fields of Bi2Sr2CaCu2O8+d and YBa2Cu3O7-d single crystals,J.Apple.Phys.85(1999)8299,1999.0,3.825447686219222
8948,Y1.0Ba2.0Cu3.0O7.0,Y123,89.0,3.81,3.88,11.67,JAP0858299,"H. Mazaki, H.Yasuoka, M. Kakihana, M. Osada, S. Tchihara,",Lower critical fields of Bi2Sr2CaCu2O8+d and YBa2Cu3O7-d single crystals,J.Apple.Phys.85(1999)8299,1999.0,3.81
8954,La1.85Nd0.0Ca1.15Cu2.0O5.99,2126,23.0,3.823,,19.419,PHC2650171,"Junzo Tanaka, Minoru Takemoto, Naoki Ohashi, Osamu Fukunaga, Takaaki Tsurumi,",Temperature dependence of Hall angle in superconducting La1.85-xNdxCa1.15Cu2O6-z,"Physica.C,265(1996)171-177",1996.0,3.823
8955,La1.8Nd0.05Ca1.15Cu2.0O6.0,2126,19.0,3.822,,19.405,PHC2650171,"Junzo Tanaka, Minoru Takemoto, Naoki Ohashi, Osamu Fukunaga, Takaaki Tsurumi,",Temperature dependence of Hall angle in superconducting La1.85-xNdxCa1.15Cu2O6-z,"Physica.C,265(1996)171-177",1996.0,3.822
8956,La1.75Nd0.1Ca1.15Cu2.0O6.0,2126,15.0,3.824,,19.4,PHC2650171,"Junzo Tanaka, Minoru Takemoto, Naoki Ohashi, Osamu Fukunaga, Takaaki Tsurumi,",Temperature dependence of Hall angle in superconducting La1.85-xNdxCa1.15Cu2O6-z,"Physica.C,265(1996)171-177",1996.0,3.824
