Repository: CompRhys/apical

# Data Guide

In all cases whilst compiling this data we have been careful to include as much meta-information as possible to allow data to be traced back to it's original sources. For SuperCon this takes the form of the SuperCon "num :" reference id and then the source publication details. For ICSD we provide the ICSD collection code.

We acknowledge the Japanese National Institute for Materials Science for maintaining the [SuperCon](https://supercon.nims.go.jp/index_en.html) database as well as FIZ Karlsruhe GmbH for maintaining [ICSD](https://www.fiz-karlsruhe.de/en/produkte-und-dienstleistungen/inorganic-crystal-structure-database-icsd).

File: processed-data/super_cuprates.csv (part 12 of 58)
num :,composition :,str3 :,tc :,lata :,latb :,latc :,refno :,author :,title :,journal :,year :
3139,Bi1.4Pb0.6Sr2.0Ca1.9Ga0.1Cu3.0O7.0,Bi2223,104.4,,,,PHC1800407,"P.K.UMMAT, R.K.NKUM, W.R.DATARS,",THE EFFECT OF GALLIUM SUBSTITUTION ON THE SUPERCONDUCTIVITY OFTHE BISRCACUO SYSTEM,"PHYSICA C,180(1991)407",1991.0
3140,Bi1.4Pb0.6Sr2.0Ca1.8Ga0.2Cu3.0O7.0,,68.2,,,,PHC1800407,"P.K.UMMAT, R.K.NKUM, W.R.DATARS,",THE EFFECT OF GALLIUM SUBSTITUTION ON THE SUPERCONDUCTIVITY OFTHE BISRCACUO SYSTEM,"PHYSICA C,180(1991)407",1991.0
3141,Bi1.4Pb0.6Sr2.0Ca1.7Ga0.3Cu3.0O7.0,Bi2212,67.4,,,,PHC1800407,"P.K.UMMAT, R.K.NKUM, W.R.DATARS,",THE EFFECT OF GALLIUM SUBSTITUTION ON THE SUPERCONDUCTIVITY OFTHE BISRCACUO SYSTEM,"PHYSICA C,180(1991)407",1991.0
3142,Bi1.4Pb0.6Sr2.0Ca1.6Ga0.4Cu3.0O7.0,Bi2212,69.4,,,,PHC1800407,"P.K.UMMAT, R.K.NKUM, W.R.DATARS,",THE EFFECT OF GALLIUM SUBSTITUTION ON THE SUPERCONDUCTIVITY OFTHE BISRCACUO SYSTEM,"PHYSICA C,180(1991)407",1991.0
3143,Bi1.4Pb0.6Sr2.0Ca1.4Ga0.6Cu3.0O7.0,Bi2212,70.6,,,,PHC1800407,"P.K.UMMAT, R.K.NKUM, W.R.DATARS,",THE EFFECT OF GALLIUM SUBSTITUTION ON THE SUPERCONDUCTIVITY OFTHE BISRCACUO SYSTEM,"PHYSICA C,180(1991)407",1991.0
3144,Bi1.4Pb0.6Sr2.0Ca1.2Ga0.8Cu3.0O7.0,Bi2212,67.7,,,,PHC1800407,"P.K.UMMAT, R.K.NKUM, W.R.DATARS,",THE EFFECT OF GALLIUM SUBSTITUTION ON THE SUPERCONDUCTIVITY OFTHE BISRCACUO SYSTEM,"PHYSICA C,180(1991)407",1991.0
3145,Bi1.4Pb0.6Sr2.0Ca1.0Ga1.0Cu3.0O7.0,,66.5,,,,PHC1800407,"P.K.UMMAT, R.K.NKUM, W.R.DATARS,",THE EFFECT OF GALLIUM SUBSTITUTION ON THE SUPERCONDUCTIVITY OFTHE BISRCACUO SYSTEM,"PHYSICA C,180(1991)407",1991.0
3146,Bi1.4Pb0.6Sr2.0Ga2.0Cu3.0O7.0,Bi2201,62.7,,,,PHC1800407,"P.K.UMMAT, R.K.NKUM, W.R.DATARS,",THE EFFECT OF GALLIUM SUBSTITUTION ON THE SUPERCONDUCTIVITY OFTHE BISRCACUO SYSTEM,"PHYSICA C,180(1991)407",1991.0
3150,La1.875Ba0.05Sr0.075Cu1.0O4.0,T,17.0,,,,PHC1730322,"A.ODAGAWA, MAENO, N.KAKEHI, T.FUJITA, T.SUZUKI, Y,","STRUCTURAL, NORMAL-STATE, AND SUPERCONDUCTING PROPERTIES OF (LA1-XBAX-YSRY)2CUO4","PHYSICA C,173(1991)322",1991.0
3151,La1.875Ba0.025Sr0.1Cu1.0O4.0,T,29.1,,,,PHC1730322,"A.ODAGAWA, MAENO, N.KAKEHI, T.FUJITA, T.SUZUKI, Y,","STRUCTURAL, NORMAL-STATE, AND SUPERCONDUCTING PROPERTIES OF (LA1-XBAX-YSRY)2CUO4","PHYSICA C,173(1991)322",1991.0
3152,La1.875Sr0.125Cu1.0O4.0,T,30.0,,,,PHC1730322,"A.ODAGAWA, MAENO, N.KAKEHI, T.FUJITA, T.SUZUKI, Y,","STRUCTURAL, NORMAL-STATE, AND SUPERCONDUCTING PROPERTIES OF (LA1-XBAX-YSRY)2CUO4","PHYSICA C,173(1991)322",1991.0
3153,Yb0.7Ca0.3Ba1.6Sr0.4Cu3.0O6.78,Y123,44.6,3.7939999999999996,3.8510000000000004,11.622,PR04411971,"A.ICHINOSE, H.YAMAUCHI, M.KOSUGE, N.KOSHIZUKA, N.MORI, S.TANAKA, T.MIYATAKE, T.WADA, Y.YAEGASHI,",COMPOSITION DEPENDENCE OF THE PRESSURE EFFECT ON TC IN (YB0.7CA0.3)(BA0.8SR0.2)2CU3OZ,"PHYS.REV.B,44(1991)11971",1991.0
3154,Yb0.7Ca0.3Ba1.6Sr0.4Cu3.0O6.73,Y123,67.6,3.7969999999999997,3.8560000000000003,11.594000000000001,PR04411971,"A.ICHINOSE, H.YAMAUCHI, M.KOSUGE, N.KOSHIZUKA, N.MORI, S.TANAKA, T.MIYATAKE, T.WADA, Y.YAEGASHI,",COMPOSITION DEPENDENCE OF THE PRESSURE EFFECT ON TC IN (YB0.7CA0.3)(BA0.8SR0.2)2CU3OZ,"PHYS.REV.B,44(1991)11971",1991.0
3155,Yb0.7Ca0.3Ba1.6Sr0.4Cu3.0O6.56,Y123,80.3,3.83,,11.677,PR04411971,"A.ICHINOSE, H.YAMAUCHI, M.KOSUGE, N.KOSHIZUKA, N.MORI, S.TANAKA, T.MIYATAKE, T.WADA, Y.YAEGASHI,",COMPOSITION DEPENDENCE OF THE PRESSURE EFFECT ON TC IN (YB0.7CA0.3)(BA0.8SR0.2)2CU3OZ,"PHYS.REV.B,44(1991)11971",1991.0
3156,Yb0.7Ca0.3Ba1.6Sr0.4Cu3.0O6.43,Y123,66.3,3.822,,11.708,PR04411971,"A.ICHINOSE, H.YAMAUCHI, M.KOSUGE, N.KOSHIZUKA, N.MORI, S.TANAKA, T.MIYATAKE, T.WADA, Y.YAEGASHI,",COMPOSITION DEPENDENCE OF THE PRESSURE EFFECT ON TC IN (YB0.7CA0.3)(BA0.8SR0.2)2CU3OZ,"PHYS.REV.B,44(1991)11971",1991.0
3157,La2.0Cu1.0O4.0,T,37.0,5.35,5.371,13.216,PHC1850573,"G. HEGER, L. OUHAMMOU, Mamidanna S.R. RAO, O. GOROCHOV, R. SURYANARAYANAN, W. PAULUS,",SUPERCONDUCTING PROPERTIES AND HALL EFFECT IN ELECTROCHEMICALLLY OXIDISED LaCuO4 .,"Physica.C,185-189(1991)573-574",1991.0
3159,Y1.0Ba2.0Cu3.0O6.6,Y123,56.5,,,,PR04412086,"A.CARRINGRON, J.R.COOPER, J.W.LORAM, S.D.OBERTELLI,",EFFECT OF OXYGEN ON THE TRANSPORT PROPERTIES OF YBA2CU3O7-Z,"PHYS.REV.B,44(1991)12086",1991.0
3161,Y1.0Ba2.0Cu3.0O7.0,Y123,90.2,,,,PR04412086,"A.CARRINGRON, J.R.COOPER, J.W.LORAM, S.D.OBERTELLI,",EFFECT OF OXYGEN ON THE TRANSPORT PROPERTIES OF YBA2CU3O7-Z,"PHYS.REV.B,44(1991)12086",1991.0
3162,Y1.0Ba2.0Cu3.0O6.95,Y123,90.9,,,,PR04412086,"A.CARRINGRON, J.R.COOPER, J.W.LORAM, S.D.OBERTELLI,",EFFECT OF OXYGEN ON THE TRANSPORT PROPERTIES OF YBA2CU3O7-Z,"PHYS.REV.B,44(1991)12086",1991.0
3163,Y1.0Ba2.0Cu3.0O6.9,Y123,91.6,,,,PR04412086,"A.CARRINGRON, J.R.COOPER, J.W.LORAM, S.D.OBERTELLI,",EFFECT OF OXYGEN ON THE TRANSPORT PROPERTIES OF YBA2CU3O7-Z,"PHYS.REV.B,44(1991)12086",1991.0
3164,Y1.0Ba2.0Cu3.0O6.82,Y123,86.7,,,,PR04412086,"A.CARRINGRON, J.R.COOPER, J.W.LORAM, S.D.OBERTELLI,",EFFECT OF OXYGEN ON THE TRANSPORT PROPERTIES OF YBA2CU3O7-Z,"PHYS.REV.B,44(1991)12086",1991.0
3165,Y1.0Ba2.0Cu3.0O6.7,Y123,63.9,,,,PR04412086,"A.CARRINGRON, J.R.COOPER, J.W.LORAM, S.D.OBERTELLI,",EFFECT OF OXYGEN ON THE TRANSPORT PROPERTIES OF YBA2CU3O7-Z,"PHYS.REV.B,44(1991)12086",1991.0
3184,Tl2.0Ba2.0Ca1.0Cu2.0O8.0,Tl2212,112.1,,,,PR04412632,"A.M.HERMANN, D.H.LIEBENBERG, E.F.SKELTON, H.M.DUAN, N.E.MOULTON, S.A.WOLF, T.A.VANDERAH,",PRESSURE DEPENDENCE OF TC IN TL2BA2CACU2O8 AT HYDROSTATIC PRESSURES TO 6 GPA,"PHYS.REV.B,44(1991)12632",1991.0
3185,Tl2.0Ba2.0Ca1.0Cu2.0O8.0,Tl2212,107.2,,,,PR04412632,"A.M.HERMANN, D.H.LIEBENBERG, E.F.SKELTON, H.M.DUAN, N.E.MOULTON, S.A.WOLF, T.A.VANDERAH,",PRESSURE DEPENDENCE OF TC IN TL2BA2CACU2O8 AT HYDROSTATIC PRESSURES TO 6 GPA,"PHYS.REV.B,44(1991)12632",1991.0
3186,Tl2.0Ba2.0Ca1.0Cu2.0O8.0,Tl2212,106.7,,,,PR04412632,"A.M.HERMANN, D.H.LIEBENBERG, E.F.SKELTON, H.M.DUAN, N.E.MOULTON, S.A.WOLF, T.A.VANDERAH,",PRESSURE DEPENDENCE OF TC IN TL2BA2CACU2O8 AT HYDROSTATIC PRESSURES TO 6 GPA,"PHYS.REV.B,44(1991)12632",1991.0
3187,Tl2.0Ba2.0Ca1.0Cu2.0O8.0,Tl2212,114.1,,,,PR04412632,"A.M.HERMANN, D.H.LIEBENBERG, E.F.SKELTON, H.M.DUAN, N.E.MOULTON, S.A.WOLF, T.A.VANDERAH,",PRESSURE DEPENDENCE OF TC IN TL2BA2CACU2O8 AT HYDROSTATIC PRESSURES TO 6 GPA,"PHYS.REV.B,44(1991)12632",1991.0
3188,La1.87Sr0.125Cu1.07O4.0,T,26.4,,,,PR0450355,"M.A.FRISCH, MARIA RONAY, T.R.MCGUIRE,",ISOTOPE EFFECT IN LA2-XSRXCUO4 SUPERCONDUCTORS,"PHYS.REV.B,45(1992)355",1992.0
3189,La1.88Sr0.125Cu0.97O4.0,T,28.4,,,,PR0450355,"M.A.FRISCH, MARIA RONAY, T.R.MCGUIRE,",ISOTOPE EFFECT IN LA2-XSRXCUO4 SUPERCONDUCTORS,"PHYS.REV.B,45(1992)355",1992.0
3194,Nd2.0Cu1.0F0.2O3.8,T',27.0,3.95,,12.12,PHC1790131,"H.YAMAUCHI, JUN SUGIUAMA, MICHIKAZU KOSUGE, SHOJI TANAKA, YOSHIHUMI OJIMA,",TEM OBSERVATION AND HALL MEASUREMENTS ONSUPERCONDUCTIVE ND2CUO4-XFX,"PHYSICA C,179(1991)131",1991.0
3195,Nd2.0Cu1.0F0.3O3.7,T',27.0,3.951,,12.116,PHC1790131,"H.YAMAUCHI, JUN SUGIUAMA, MICHIKAZU KOSUGE, SHOJI TANAKA, YOSHIHUMI OJIMA,",TEM OBSERVATION AND HALL MEASUREMENTS ONSUPERCONDUCTIVE ND2CUO4-XFX,"PHYSICA C,179(1991)131",1991.0
3197,Nd2.0Cu1.0F0.4O3.6,T',18.5,3.95,,12.116,PHC1730103,"H.YAMAUCHI, JUN SUGIYAMA, KAZUHIRO SAKUYAMA, TUTOMU TAKATA, YOSHIHUMI OJIMA,",SUPERCONDUCTIVITY IN ND2CUO4-XFX,"PHYSICA C,173(1991)103",1991.0
3198,Nd2.0Cu1.0F0.5O3.5,T',17.5,3.95,,12.115,PHC1730103,"H.YAMAUCHI, JUN SUGIYAMA, KAZUHIRO SAKUYAMA, TUTOMU TAKATA, YOSHIHUMI OJIMA,",SUPERCONDUCTIVITY IN ND2CUO4-XFX,"PHYSICA C,173(1991)103",1991.0
3222,Y1.0Ba2.0Cu3.0O6.92,,92.0,,,,PR0450511,"JOSHUA L.COHN, STUART A.WOLF, TERRELL A.VANDERAH,",EVIDENCE FOR STRONG ELECTRON-PHONON COUPLING IN THE THERMAL CONDUCTIVITY OF YBA2CU3O7-Z,"PHYS.REV.B,45(1992)511",1992.0
3223,Pb0.75Sr2.0Ca0.5Y0.5Cu2.25O7.0,Pb1212,45.0,3.8,,11.8,PHC1900099,"B.RAVEAU, C.MICHEL, D.A.JEFFERSON, D.GROULT, I.GAMESON, J.PROVOST, M.HERVIEU, P.P.EDWARDS, R.S.LIU, S.D.OBERTELLI, S.F.HU, T.ROUILLON,","BULK NEW HIGH-TC SUPERCONDUCTORS IN THE (PB,CU)SR2(CA,Y)CU2O7-Z AND (IN,PB,CU)SR2(CA,Y)CU2O7-Z SYSTEMS","PHYSICA C,190(1991)99",1991.0
3224,In0.2Pb0.55Sr2.0Ca0.5Y0.5Cu2.25O7.0,Pb1212,60.0,3.8,,11.8,PHC1900099,"B.RAVEAU, C.MICHEL, D.A.JEFFERSON, D.GROULT, I.GAMESON, J.PROVOST, M.HERVIEU, P.P.EDWARDS, R.S.LIU, S.D.OBERTELLI, S.F.HU, T.ROUILLON,","BULK NEW HIGH-TC SUPERCONDUCTORS IN THE (PB,CU)SR2(CA,Y)CU2O7-Z AND (IN,PB,CU)SR2(CA,Y)CU2O7-Z SYSTEMS","PHYSICA C,190(1991)99",1991.0
3227,Gd1.0Ba2.0Cu3.0O7.0,Y123,91.2,,,,PHC1840113,"A.KOTODZIEJCZYK, A.KOZTOWSKI, J.CHMIST, R.ZALECKI, T.SCIEZOR, Z.TARNAWSKI,",SPECIFIC HEAT OF A HIGH-TEMPERATURE SUPERCONDUCTOR:DYBA2CU3O7,"PHYSICA C,184(1991)113",1991.0
3228,Bi2.0Sr2.0Ca1.0Cu2.0O8.0,Bi2212,88.5,,,,PRL0683240,"CHARLES M.LIEBER, JIN LIN HUANG, YONGHONG LI,",TEMPERATURE DEPENDENCE OF THE ENERGY GAP IN BI2SR2CACU2O8 SUPERCONDUCTORS BY HIGH-RESOLUTION ELECTRON-ENERGY-LOSS SPECTROSCOPY,PHYS.REV.LETT.68(1992)3240,1992.0
3237,Bi2.0Sr2.0Ca0.8Pr0.2Cu2.0O8.0,Bi2212,73.0,5.4510000000000005,,30.628,PR0457436,"H.CHEN, J.E.CROW, J.O'REILLY, N.SPENCER, P.PERNAMBUCO-WISE, R.E.SALOMON, Y.GAO,","SUPERCONDUCTING AND MAGNETIC PHASE BOUNDARIES IN BI2SR2CA1-XMXCU2O8,WITH M=Y,GD, AND PR","PHYS.REV.B,45(1992)7436",1992.0
3238,Bi2.0Sr2.0Ca0.7Pr0.3Cu2.0O8.0,Bi2212,61.0,5.437,,30.654,PR0457436,"H.CHEN, J.E.CROW, J.O'REILLY, N.SPENCER, P.PERNAMBUCO-WISE, R.E.SALOMON, Y.GAO,","SUPERCONDUCTING AND MAGNETIC PHASE BOUNDARIES IN BI2SR2CA1-XMXCU2O8,WITH M=Y,GD, AND PR","PHYS.REV.B,45(1992)7436",1992.0
3239,Bi2.0Sr2.0Ca0.6Pr0.4Cu2.0O8.0,Bi2212,41.0,5.454,,30.697,PR0457436,"H.CHEN, J.E.CROW, J.O'REILLY, N.SPENCER, P.PERNAMBUCO-WISE, R.E.SALOMON, Y.GAO,","SUPERCONDUCTING AND MAGNETIC PHASE BOUNDARIES IN BI2SR2CA1-XMXCU2O8,WITH M=Y,GD, AND PR","PHYS.REV.B,45(1992)7436",1992.0
3246,Bi2.0Sr2.0Ca1.0Cu2.0O8.0,Bi2212,81.0,,,,PR0457436,"H.CHEN, J.E.CROW, J.O'REILLY, N.SPENCER, P.PERNAMBUCO-WISE, R.E.SALOMON, Y.GAO,","SUPERCONDUCTING AND MAGNETIC PHASE BOUNDARIES IN BI2SR2CA1-XMXCU2O8,WITH M=Y,GD, AND PR","PHYS.REV.B,45(1992)7436",1992.0
3247,Bi2.0Sr2.0Ca0.9Gd0.1Cu2.0O8.0,Bi2212,80.0,5.425,,,PR0457436,"H.CHEN, J.E.CROW, J.O'REILLY, N.SPENCER, P.PERNAMBUCO-WISE, R.E.SALOMON, Y.GAO,","SUPERCONDUCTING AND MAGNETIC PHASE BOUNDARIES IN BI2SR2CA1-XMXCU2O8,WITH M=Y,GD, AND PR","PHYS.REV.B,45(1992)7436",1992.0
3248,Bi2.0Sr2.0Ca0.8Gd0.2Cu2.0O8.0,Bi2212,73.0,5.4179999999999975,,30.586,PR0457436,"H.CHEN, J.E.CROW, J.O'REILLY, N.SPENCER, P.PERNAMBUCO-WISE, R.E.SALOMON, Y.GAO,","SUPERCONDUCTING AND MAGNETIC PHASE BOUNDARIES IN BI2SR2CA1-XMXCU2O8,WITH M=Y,GD, AND PR","PHYS.REV.B,45(1992)7436",1992.0
3249,Bi2.0Sr2.0Ca0.7Gd0.3Cu2.0O8.0,Bi2212,48.0,5.433,,30.586,PR0457436,"H.CHEN, J.E.CROW, J.O'REILLY, N.SPENCER, P.PERNAMBUCO-WISE, R.E.SALOMON, Y.GAO,","SUPERCONDUCTING AND MAGNETIC PHASE BOUNDARIES IN BI2SR2CA1-XMXCU2O8,WITH M=Y,GD, AND PR","PHYS.REV.B,45(1992)7436",1992.0
3250,Bi2.0Sr2.0Ca0.6Gd0.4Cu2.0O8.0,Bi2212,30.0,5.437,,30.465,PR0457436,"H.CHEN, J.E.CROW, J.O'REILLY, N.SPENCER, P.PERNAMBUCO-WISE, R.E.SALOMON, Y.GAO,","SUPERCONDUCTING AND MAGNETIC PHASE BOUNDARIES IN BI2SR2CA1-XMXCU2O8,WITH M=Y,GD, AND PR","PHYS.REV.B,45(1992)7436",1992.0
3256,Bi2.0Sr2.0Ca0.9Y0.1Cu2.0O8.0,Bi2212,77.0,5.403,,30.8,PR0457436,"H.CHEN, J.E.CROW, J.O'REILLY, N.SPENCER, P.PERNAMBUCO-WISE, R.E.SALOMON, Y.GAO,","SUPERCONDUCTING AND MAGNETIC PHASE BOUNDARIES IN BI2SR2CA1-XMXCU2O8,WITH M=Y,GD, AND PR","PHYS.REV.B,45(1992)7436",1992.0
3257,Bi2.0Sr2.0Ca0.8Y0.2Cu2.0O8.0,Bi2212,70.0,5.405,,30.714000000000002,PR0457436,"H.CHEN, J.E.CROW, J.O'REILLY, N.SPENCER, P.PERNAMBUCO-WISE, R.E.SALOMON, Y.GAO,","SUPERCONDUCTING AND MAGNETIC PHASE BOUNDARIES IN BI2SR2CA1-XMXCU2O8,WITH M=Y,GD, AND PR","PHYS.REV.B,45(1992)7436",1992.0
3258,Bi2.0Sr2.0Ca0.7Y0.3Cu2.0O8.0,Bi2212,48.0,5.4079999999999995,,30.62,PR0457436,"H.CHEN, J.E.CROW, J.O'REILLY, N.SPENCER, P.PERNAMBUCO-WISE, R.E.SALOMON, Y.GAO,","SUPERCONDUCTING AND MAGNETIC PHASE BOUNDARIES IN BI2SR2CA1-XMXCU2O8,WITH M=Y,GD, AND PR","PHYS.REV.B,45(1992)7436",1992.0
3259,Bi2.0Sr2.0Ca0.6Y0.4Cu2.0O8.0,Bi2212,37.0,5.416,,30.414,PR0457436,"H.CHEN, J.E.CROW, J.O'REILLY, N.SPENCER, P.PERNAMBUCO-WISE, R.E.SALOMON, Y.GAO,","SUPERCONDUCTING AND MAGNETIC PHASE BOUNDARIES IN BI2SR2CA1-XMXCU2O8,WITH M=Y,GD, AND PR","PHYS.REV.B,45(1992)7436",1992.0
3260,Bi2.0Sr2.0Ca0.5Y0.5Cu2.0O8.0,Bi2212,22.0,5.4179999999999975,,30.414,PR0457436,"H.CHEN, J.E.CROW, J.O'REILLY, N.SPENCER, P.PERNAMBUCO-WISE, R.E.SALOMON, Y.GAO,","SUPERCONDUCTING AND MAGNETIC PHASE BOUNDARIES IN BI2SR2CA1-XMXCU2O8,WITH M=Y,GD, AND PR","PHYS.REV.B,45(1992)7436",1992.0
3274,Bi2.0Sr1.8Ca1.2Cu2.0O8.0,Bi2212,68.4,,,,SSC0810109,"C.BANSAL, G.RAJARAM, N.KANNAN,",EFFECT OF GA2O3 SUBSTITUTION IN BI-2212 SUPERCONDUCTOR,"J.SOLID STATE COMMUN.,81(1992)109",1992.0
3275,Bi1.8Ga0.2Sr1.8Ca1.2Cu2.0O8.0,Bi2212,56.5,,,,SSC0810109,"C.BANSAL, G.RAJARAM, N.KANNAN,",EFFECT OF GA2O3 SUBSTITUTION IN BI-2212 SUPERCONDUCTOR,"J.SOLID STATE COMMUN.,81(1992)109",1992.0
3276,Bi1.5Ga0.5Sr1.8Ca1.2Cu2.0O8.0,Bi2212,41.0,,,,SSC0810109,"C.BANSAL, G.RAJARAM, N.KANNAN,",EFFECT OF GA2O3 SUBSTITUTION IN BI-2212 SUPERCONDUCTOR,"J.SOLID STATE COMMUN.,81(1992)109",1992.0
3277,Bi1.0Ga1.0Sr1.8Ca1.2Cu2.0O8.0,Bi2212,24.8,,,,SSC0810109,"C.BANSAL, G.RAJARAM, N.KANNAN,",EFFECT OF GA2O3 SUBSTITUTION IN BI-2212 SUPERCONDUCTOR,"J.SOLID STATE COMMUN.,81(1992)109",1992.0
3280,Y1.0Ba2.0Cu4.0O8.0,Y124,79.2,,,,PR0457402,"D.M.GINSBERG, W.C.LEE,","MAGNETIC MEASUREMENTS OF THE UPPER CRITICAL FIELD,IRREVERSIBILITY LINE,ANISOTROPY,AND MAGNETIC PENETRATION DEPTH OF GRAIN-ALIGNED YBA2CU4O8","PHYS.REV.B,45(1992)7402",1992.0
3283,Pb2.0Sr2.0Eu1.0Cu3.0O8.0,Pb3212,71.0,,,,PR0457406,"J.E.GREEDAN, J.S.XUE, M.REEDYK, T.TIMUSK,","OPTICAL INVESTIGATION OF THE METAL-INSULATOR TRANSITION IN THECA-FREE PB2SR2LCU3O8 (L=Y,DY,EU,SM,ND,AND PR)SERIES","PHYS.REV.B,45(1992)7406",1992.0
3284,Pb2.0Sr2.0Dy1.0Cu3.0O8.0,Pb3212,76.5,,,,PR0457406,"J.E.GREEDAN, J.S.XUE, M.REEDYK, T.TIMUSK,","OPTICAL INVESTIGATION OF THE METAL-INSULATOR TRANSITION IN THECA-FREE PB2SR2LCU3O8 (L=Y,DY,EU,SM,ND,AND PR)SERIES","PHYS.REV.B,45(1992)7406",1992.0
3285,Pb2.0Sr2.0Y1.0Cu3.0O8.0,Pb3212,75.5,,,,PR0457406,"J.E.GREEDAN, J.S.XUE, M.REEDYK, T.TIMUSK,","OPTICAL INVESTIGATION OF THE METAL-INSULATOR TRANSITION IN THECA-FREE PB2SR2LCU3O8 (L=Y,DY,EU,SM,ND,AND PR)SERIES","PHYS.REV.B,45(1992)7406",1992.0
3292,Tl2.0Ba2.0Ca2.0Cu3.0O9.83,Tl2223,114.0,3.859,,35.72,PHC1920161,"A.M.HERMANN, M.FOLDEAKI, M.PARANTHAMAN,",HOLE CONCENTRATION AND CRITICAL TEMPERATURE IN THE TL2-X-ZBA2CA2+XCU3O10-Y SYSTEM,"PHYSICA C,192(1992)161",1992.0
3293,Tl1.8Ba2.0Ca2.2Cu3.0O9.92,Tl2223,112.0,3.861,,35.76,PHC1920161,"A.M.HERMANN, M.FOLDEAKI, M.PARANTHAMAN,",HOLE CONCENTRATION AND CRITICAL TEMPERATURE IN THE TL2-X-ZBA2CA2+XCU3O10-Y SYSTEM,"PHYSICA C,192(1992)161",1992.0
3294,Tl1.7Ba2.0Ca2.3Cu3.0O9.82,Tl2223,116.0,3.858,,35.71,PHC1920161,"A.M.HERMANN, M.FOLDEAKI, M.PARANTHAMAN,",HOLE CONCENTRATION AND CRITICAL TEMPERATURE IN THE TL2-X-ZBA2CA2+XCU3O10-Y SYSTEM,"PHYSICA C,192(1992)161",1992.0
3295,Tl1.6Ba2.0Ca2.4Cu3.0O9.67,Tl2223,118.0,3.8560000000000003,,35.72,PHC1920161,"A.M.HERMANN, M.FOLDEAKI, M.PARANTHAMAN,",HOLE CONCENTRATION AND CRITICAL TEMPERATURE IN THE TL2-X-ZBA2CA2+XCU3O10-Y SYSTEM,"PHYSICA C,192(1992)161",1992.0
3296,Tl1.4Ba2.0Ca2.6Cu3.0O9.53,Tl2223,118.0,3.8569999999999998,,35.7,PHC1920161,"A.M.HERMANN, M.FOLDEAKI, M.PARANTHAMAN,",HOLE CONCENTRATION AND CRITICAL TEMPERATURE IN THE TL2-X-ZBA2CA2+XCU3O10-Y SYSTEM,"PHYSICA C,192(1992)161",1992.0
3298,Y1.0Ba2.0Cu4.0O8.0,Y124,80.0,3.8369999999999997,3.867,27.23,PHC1920103,"A.P.B.SINHA, D.E.MORRIS, J.S.SURNOW, M.R.CHANDRACHOOD,",LITHIUM SUBSTITUTED SUPERCONDUCTING Y1BA2CU4O8 FORMED IN ELEVATED OXYGEN PRESSURE,"PHYSICA C,192(1992)103",1992.0
3299,Y1.0Ba2.0Cu4.0Li0.016O8.0,Y124,77.0,3.838,3.8689999999999998,27.21,PHC1920103,"A.P.B.SINHA, D.E.MORRIS, J.S.SURNOW, M.R.CHANDRACHOOD,",LITHIUM SUBSTITUTED SUPERCONDUCTING Y1BA2CU4O8 FORMED IN ELEVATED OXYGEN PRESSURE,"PHYSICA C,192(1992)103",1992.0
3300,Y1.0Ba2.0Cu4.0Li0.031O8.0,Y124,72.0,3.838,3.8680000000000003,27.2,PHC1920103,"A.P.B.SINHA, D.E.MORRIS, J.S.SURNOW, M.R.CHANDRACHOOD,",LITHIUM SUBSTITUTED SUPERCONDUCTING Y1BA2CU4O8 FORMED IN ELEVATED OXYGEN PRESSURE,"PHYSICA C,192(1992)103",1992.0
3301,Y1.0Ba2.0Cu4.0Li0.062O8.0,Y124,64.0,3.83,3.8689999999999998,27.2,PHC1920103,"A.P.B.SINHA, D.E.MORRIS, J.S.SURNOW, M.R.CHANDRACHOOD,",LITHIUM SUBSTITUTED SUPERCONDUCTING Y1BA2CU4O8 FORMED IN ELEVATED OXYGEN PRESSURE,"PHYSICA C,192(1992)103",1992.0
3302,Y1.0Ba2.0Cu4.0Li0.125O8.0,Y124,58.0,3.827,3.8689999999999998,27.2,PHC1920103,"A.P.B.SINHA, D.E.MORRIS, J.S.SURNOW, M.R.CHANDRACHOOD,",LITHIUM SUBSTITUTED SUPERCONDUCTING Y1BA2CU4O8 FORMED IN ELEVATED OXYGEN PRESSURE,"PHYSICA C,192(1992)103",1992.0
3303,Y1.0Ba2.0Cu4.0Li0.25O8.0,Y124,58.0,3.818,3.8680000000000003,27.18,PHC1920103,"A.P.B.SINHA, D.E.MORRIS, J.S.SURNOW, M.R.CHANDRACHOOD,",LITHIUM SUBSTITUTED SUPERCONDUCTING Y1BA2CU4O8 FORMED IN ELEVATED OXYGEN PRESSURE,"PHYSICA C,192(1992)103",1992.0
3306,Tl2.0Ba2.0Cu1.0O6.0,Tl2201,87.0,,,,JPS0593839,"HIROKI TAKAHASHI, NOBUO MORI, TAKASHI MANAKO, YOSHIMI KUBO, YUICHI SHIMAKAWA,",APPEARANCE OF A MAXIMUM OF TC AND A LARGE NEGATIVE DTC/DP IN THE SUPERCONDUCTING TL-BA-CA-CU-O COMPOUNDS UNDER PRESSURE,"J.PHYS.SOC.JAPAN,59(1990)3839",1990.0
3307,Tl2.0Ba2.0Cu1.0O6.0,Tl2201,82.0,,,,JPS0593839,"HIROKI TAKAHASHI, NOBUO MORI, TAKASHI MANAKO, YOSHIMI KUBO, YUICHI SHIMAKAWA,",APPEARANCE OF A MAXIMUM OF TC AND A LARGE NEGATIVE DTC/DP IN THE SUPERCONDUCTING TL-BA-CA-CU-O COMPOUNDS UNDER PRESSURE,"J.PHYS.SOC.JAPAN,59(1990)3839",1990.0
3308,Tl2.0Ba2.0Cu1.0O6.0,Tl2201,61.0,,,,JPS0593839,"HIROKI TAKAHASHI, NOBUO MORI, TAKASHI MANAKO, YOSHIMI KUBO, YUICHI SHIMAKAWA,",APPEARANCE OF A MAXIMUM OF TC AND A LARGE NEGATIVE DTC/DP IN THE SUPERCONDUCTING TL-BA-CA-CU-O COMPOUNDS UNDER PRESSURE,"J.PHYS.SOC.JAPAN,59(1990)3839",1990.0
3309,Tl2.0Ba2.0Cu1.0O6.0,Tl2201,51.0,,,,JPS0593839,"HIROKI TAKAHASHI, NOBUO MORI, TAKASHI MANAKO, YOSHIMI KUBO, YUICHI SHIMAKAWA,",APPEARANCE OF A MAXIMUM OF TC AND A LARGE NEGATIVE DTC/DP IN THE SUPERCONDUCTING TL-BA-CA-CU-O COMPOUNDS UNDER PRESSURE,"J.PHYS.SOC.JAPAN,59(1990)3839",1990.0
3310,Tl2.0Ba2.0Cu1.0O6.0,Tl2201,49.0,,,,JPS0593839,"HIROKI TAKAHASHI, NOBUO MORI, TAKASHI MANAKO, YOSHIMI KUBO, YUICHI SHIMAKAWA,",APPEARANCE OF A MAXIMUM OF TC AND A LARGE NEGATIVE DTC/DP IN THE SUPERCONDUCTING TL-BA-CA-CU-O COMPOUNDS UNDER PRESSURE,"J.PHYS.SOC.JAPAN,59(1990)3839",1990.0
3311,Tl2.0Ba2.0Cu1.0O6.0,Tl2201,20.0,,,,JPS0593839,"HIROKI TAKAHASHI, NOBUO MORI, TAKASHI MANAKO, YOSHIMI KUBO, YUICHI SHIMAKAWA,",APPEARANCE OF A MAXIMUM OF TC AND A LARGE NEGATIVE DTC/DP IN THE SUPERCONDUCTING TL-BA-CA-CU-O COMPOUNDS UNDER PRESSURE,"J.PHYS.SOC.JAPAN,59(1990)3839",1990.0
3312,Tl2.0Ba2.0Cu1.0O6.0,Tl2201,16.0,,,,JPS0593839,"HIROKI TAKAHASHI, NOBUO MORI, TAKASHI MANAKO, YOSHIMI KUBO, YUICHI SHIMAKAWA,",APPEARANCE OF A MAXIMUM OF TC AND A LARGE NEGATIVE DTC/DP IN THE SUPERCONDUCTING TL-BA-CA-CU-O COMPOUNDS UNDER PRESSURE,"J.PHYS.SOC.JAPAN,59(1990)3839",1990.0
3313,Tl2.0Ba2.0Cu1.0O6.0,Tl2201,117.0,,,,JPS0593839,"HIROKI TAKAHASHI, NOBUO MORI, TAKASHI MANAKO, YOSHIMI KUBO, YUICHI SHIMAKAWA,",APPEARANCE OF A MAXIMUM OF TC AND A LARGE NEGATIVE DTC/DP IN THE SUPERCONDUCTING TL-BA-CA-CU-O COMPOUNDS UNDER PRESSURE,"J.PHYS.SOC.JAPAN,59(1990)3839",1990.0
3319,Y1.0Ba2.0Cu3.0O6.99,Y123,92.3,,,,PR0445322,"D.E.MORRIS, H.J.BORNEMANN,",ISOTOPE EFFECT YBA2-XLAXCU3OZ:EVIDENCE FOR PHONON-MEDIATED HIGH-TEMPERATURE SUPERCONDUCTIVITY,"PHYS.REV.B,44(1991)5322",1991.0
3320,Y1.0Ba1.9La0.1Cu3.0O7.06,Y123,91.9,,,,PR0445322,"D.E.MORRIS, H.J.BORNEMANN,",ISOTOPE EFFECT YBA2-XLAXCU3OZ:EVIDENCE FOR PHONON-MEDIATED HIGH-TEMPERATURE SUPERCONDUCTIVITY,"PHYS.REV.B,44(1991)5322",1991.0
3321,Y1.0Ba1.8La0.2Cu3.0O7.05,Y123,77.3,,,,PR0445322,"D.E.MORRIS, H.J.BORNEMANN,",ISOTOPE EFFECT YBA2-XLAXCU3OZ:EVIDENCE FOR PHONON-MEDIATED HIGH-TEMPERATURE SUPERCONDUCTIVITY,"PHYS.REV.B,44(1991)5322",1991.0
3323,Y1.0Ba1.6La0.4Cu3.0O7.11,Y123,49.3,,,,PR0445322,"D.E.MORRIS, H.J.BORNEMANN,",ISOTOPE EFFECT YBA2-XLAXCU3OZ:EVIDENCE FOR PHONON-MEDIATED HIGH-TEMPERATURE SUPERCONDUCTIVITY,"PHYS.REV.B,44(1991)5322",1991.0
3324,Y1.0Ba1.5La0.5Cu3.0O7.19,Y123,38.3,,,,PR0445322,"D.E.MORRIS, H.J.BORNEMANN,",ISOTOPE EFFECT YBA2-XLAXCU3OZ:EVIDENCE FOR PHONON-MEDIATED HIGH-TEMPERATURE SUPERCONDUCTIVITY,"PHYS.REV.B,44(1991)5322",1991.0
3325,Y1.0Ba1.7La0.3Cu3.0O7.1,Y123,60.0,,,,PR0445322,"D.E.MORRIS, H.J.BORNEMANN,",ISOTOPE EFFECT YBA2-XLAXCU3OZ:EVIDENCE FOR PHONON-MEDIATED HIGH-TEMPERATURE SUPERCONDUCTIVITY,"PHYS.REV.B,44(1991)5322",1991.0
3326,Pb0.5Sr2.0Ca0.5Nd0.5Cu2.5O7.0,Pb1212,60.0,3.83,,11.892000000000001,PR0445369,"D.E.MORRIS, H.B.LIU,","EIGHT RARE-EARTH-SUBSTITUTED PB-BASED 1:2:1:2 SUPERCONDUCTINGCOMPOUNDS:(PB,CU)SR2(CA,R)CU2O7 (R=ND,SM,EU,GD,DY,HO,ER,TM)","PHYS.REV.B,44(1991)5369",1991.0
3327,Pb0.5Sr2.0Ca0.5Sm0.5Cu2.5O7.0,Pb1212,62.0,3.827,,11.888,PR0445369,"D.E.MORRIS, H.B.LIU,","EIGHT RARE-EARTH-SUBSTITUTED PB-BASED 1:2:1:2 SUPERCONDUCTINGCOMPOUNDS:(PB,CU)SR2(CA,R)CU2O7 (R=ND,SM,EU,GD,DY,HO,ER,TM)","PHYS.REV.B,44(1991)5369",1991.0
3328,Pb0.5Sr2.0Ca0.5Eu0.5Cu2.5O7.0,Pb1212,60.0,3.821,,11.870999999999999,PR0445369,"D.E.MORRIS, H.B.LIU,","EIGHT RARE-EARTH-SUBSTITUTED PB-BASED 1:2:1:2 SUPERCONDUCTINGCOMPOUNDS:(PB,CU)SR2(CA,R)CU2O7 (R=ND,SM,EU,GD,DY,HO,ER,TM)","PHYS.REV.B,44(1991)5369",1991.0
3329,Pb0.5Sr2.0Ca0.5Gd0.5Cu2.5O7.0,Pb1212,60.0,3.821,,11.854000000000001,PR0445369,"D.E.MORRIS, H.B.LIU,","EIGHT RARE-EARTH-SUBSTITUTED PB-BASED 1:2:1:2 SUPERCONDUCTINGCOMPOUNDS:(PB,CU)SR2(CA,R)CU2O7 (R=ND,SM,EU,GD,DY,HO,ER,TM)","PHYS.REV.B,44(1991)5369",1991.0
3330,Pb0.5Sr2.0Ca0.5Dy0.5Cu2.5O7.0,Pb1212,65.9,3.812,,11.853,PR0445369,"D.E.MORRIS, H.B.LIU,","EIGHT RARE-EARTH-SUBSTITUTED PB-BASED 1:2:1:2 SUPERCONDUCTINGCOMPOUNDS:(PB,CU)SR2(CA,R)CU2O7 (R=ND,SM,EU,GD,DY,HO,ER,TM)","PHYS.REV.B,44(1991)5369",1991.0
3331,Pb0.5Sr2.0Ca0.5Ho0.5Cu2.5O7.0,Pb1212,67.9,3.8089999999999997,,11.842,PR0445369,"D.E.MORRIS, H.B.LIU,","EIGHT RARE-EARTH-SUBSTITUTED PB-BASED 1:2:1:2 SUPERCONDUCTINGCOMPOUNDS:(PB,CU)SR2(CA,R)CU2O7 (R=ND,SM,EU,GD,DY,HO,ER,TM)","PHYS.REV.B,44(1991)5369",1991.0
3332,Pb0.5Sr2.0Ca0.5Er0.5Cu2.5O7.0,Pb1212,70.0,3.807,,11.845,PR0445369,"D.E.MORRIS, H.B.LIU,","EIGHT RARE-EARTH-SUBSTITUTED PB-BASED 1:2:1:2 SUPERCONDUCTINGCOMPOUNDS:(PB,CU)SR2(CA,R)CU2O7 (R=ND,SM,EU,GD,DY,HO,ER,TM)","PHYS.REV.B,44(1991)5369",1991.0
3333,Pb0.5Sr2.0Ca0.5Tm0.5Cu2.5O7.0,Pb1212,72.0,3.804,,11.838,PR0445369,"D.E.MORRIS, H.B.LIU,","EIGHT RARE-EARTH-SUBSTITUTED PB-BASED 1:2:1:2 SUPERCONDUCTINGCOMPOUNDS:(PB,CU)SR2(CA,R)CU2O7 (R=ND,SM,EU,GD,DY,HO,ER,TM)","PHYS.REV.B,44(1991)5369",1991.0
3334,Y1.0Ba2.0Cu4.0O8.0,Y124,72.9,,,,PHC1830277,"C.MURAYAMA, N.MORI, T.ENOMOTO, T.MANAKO, T.MATSUMOTO, Y.IYE, Y.KUBO, Y.SHIMAKAWA, Y.YAMADA,",CORRELATION BETWEEN THE PRESSURE-INDUCED CHANGES IN THE HALL COEFFICIENT AND TC IN SUPERCONDUCTING CUPRATES,"PHYSICA C,183(1991)277",1991.0
3335,Y1.0Ba2.0Cu3.0O7.0,Y123,91.4,,,,PHC1830277,"C.MURAYAMA, N.MORI, T.ENOMOTO, T.MANAKO, T.MATSUMOTO, Y.IYE, Y.KUBO, Y.SHIMAKAWA, Y.YAMADA,",CORRELATION BETWEEN THE PRESSURE-INDUCED CHANGES IN THE HALL COEFFICIENT AND TC IN SUPERCONDUCTING CUPRATES,"PHYSICA C,183(1991)277",1991.0
3336,Bi2.0Sr2.0Ca1.0Cu2.0O8.0,Bi2212,84.9,,,,PHC1830277,"C.MURAYAMA, N.MORI, T.ENOMOTO, T.MANAKO, T.MATSUMOTO, Y.IYE, Y.KUBO, Y.SHIMAKAWA, Y.YAMADA,",CORRELATION BETWEEN THE PRESSURE-INDUCED CHANGES IN THE HALL COEFFICIENT AND TC IN SUPERCONDUCTING CUPRATES,"PHYSICA C,183(1991)277",1991.0
3337,Tl2.0Ba2.0Cu1.0O6.0,Tl2201,47.0,,,,PHC1830277,"C.MURAYAMA, N.MORI, T.ENOMOTO, T.MANAKO, T.MATSUMOTO, Y.IYE, Y.KUBO, Y.SHIMAKAWA, Y.YAMADA,",CORRELATION BETWEEN THE PRESSURE-INDUCED CHANGES IN THE HALL COEFFICIENT AND TC IN SUPERCONDUCTING CUPRATES,"PHYSICA C,183(1991)277",1991.0
3338,La1.92Sr0.08Cu1.0O4.0,T,22.4,,,,PHC1830277,"C.MURAYAMA, N.MORI, T.ENOMOTO, T.MANAKO, T.MATSUMOTO, Y.IYE, Y.KUBO, Y.SHIMAKAWA, Y.YAMADA,",CORRELATION BETWEEN THE PRESSURE-INDUCED CHANGES IN THE HALL COEFFICIENT AND TC IN SUPERCONDUCTING CUPRATES,"PHYSICA C,183(1991)277",1991.0
3339,La1.88Sr0.12Cu1.0O4.0,T,31.0,,,,PHC1830277,"C.MURAYAMA, N.MORI, T.ENOMOTO, T.MANAKO, T.MATSUMOTO, Y.IYE, Y.KUBO, Y.SHIMAKAWA, Y.YAMADA,",CORRELATION BETWEEN THE PRESSURE-INDUCED CHANGES IN THE HALL COEFFICIENT AND TC IN SUPERCONDUCTING CUPRATES,"PHYSICA C,183(1991)277",1991.0
3340,La1.84Sr0.16Cu1.0O4.0,T,38.0,,,,PHC1830277,"C.MURAYAMA, N.MORI, T.ENOMOTO, T.MANAKO, T.MATSUMOTO, Y.IYE, Y.KUBO, Y.SHIMAKAWA, Y.YAMADA,",CORRELATION BETWEEN THE PRESSURE-INDUCED CHANGES IN THE HALL COEFFICIENT AND TC IN SUPERCONDUCTING CUPRATES,"PHYSICA C,183(1991)277",1991.0
3341,La1.8Sr0.2Cu1.0O4.0,T,32.6,,,,PHC1830277,"C.MURAYAMA, N.MORI, T.ENOMOTO, T.MANAKO, T.MATSUMOTO, Y.IYE, Y.KUBO, Y.SHIMAKAWA, Y.YAMADA,",CORRELATION BETWEEN THE PRESSURE-INDUCED CHANGES IN THE HALL COEFFICIENT AND TC IN SUPERCONDUCTING CUPRATES,"PHYSICA C,183(1991)277",1991.0
3342,La1.76Sr0.24Cu1.0O4.0,T,19.3,,,,PHC1830277,"C.MURAYAMA, N.MORI, T.ENOMOTO, T.MANAKO, T.MATSUMOTO, Y.IYE, Y.KUBO, Y.SHIMAKAWA, Y.YAMADA,",CORRELATION BETWEEN THE PRESSURE-INDUCED CHANGES IN THE HALL COEFFICIENT AND TC IN SUPERCONDUCTING CUPRATES,"PHYSICA C,183(1991)277",1991.0
3343,Gd1.0Ba2.0Cu2.9Ni0.1O7.0,Y123,77.7,,,,PR0460448,"G.KALONJI, R.C.O'HANDLEY, R.CHATTERJEE, T.R.S.PRASANNA,","TRANSITION-METAL REDISTRIBUTION IN GDBA2CU3-XMXO7-Z AND YBA2CU3-XMXO7-Z (M=FE,CO,AND NI):EVIDENCE FOR GD-FE(2) MAGNETIC INTERACTIONS","PHYS.REV.B,46(1992)448",1992.0
3344,Gd1.0Ba2.0Cu2.8Ni0.2O7.0,Y123,55.1,,,,PR0460448,"G.KALONJI, R.C.O'HANDLEY, R.CHATTERJEE, T.R.S.PRASANNA,","TRANSITION-METAL REDISTRIBUTION IN GDBA2CU3-XMXO7-Z AND YBA2CU3-XMXO7-Z (M=FE,CO,AND NI):EVIDENCE FOR GD-FE(2) MAGNETIC INTERACTIONS","PHYS.REV.B,46(1992)448",1992.0
3345,Gd1.0Ba2.0Cu2.7Ni0.3O7.0,Y123,32.3,,,,PR0460448,"G.KALONJI, R.C.O'HANDLEY, R.CHATTERJEE, T.R.S.PRASANNA,","TRANSITION-METAL REDISTRIBUTION IN GDBA2CU3-XMXO7-Z AND YBA2CU3-XMXO7-Z (M=FE,CO,AND NI):EVIDENCE FOR GD-FE(2) MAGNETIC INTERACTIONS","PHYS.REV.B,46(1992)448",1992.0
3346,Gd1.0Ba2.0Cu2.9Fe0.1O7.0,Y123,75.0,,,,PR0460448,"G.KALONJI, R.C.O'HANDLEY, R.CHATTERJEE, T.R.S.PRASANNA,","TRANSITION-METAL REDISTRIBUTION IN GDBA2CU3-XMXO7-Z AND YBA2CU3-XMXO7-Z (M=FE,CO,AND NI):EVIDENCE FOR GD-FE(2) MAGNETIC INTERACTIONS","PHYS.REV.B,46(1992)448",1992.0
3347,Gd1.0Ba2.0Cu2.8Fe0.2O7.0,Y123,49.0,,,,PR0460448,"G.KALONJI, R.C.O'HANDLEY, R.CHATTERJEE, T.R.S.PRASANNA,","TRANSITION-METAL REDISTRIBUTION IN GDBA2CU3-XMXO7-Z AND YBA2CU3-XMXO7-Z (M=FE,CO,AND NI):EVIDENCE FOR GD-FE(2) MAGNETIC INTERACTIONS","PHYS.REV.B,46(1992)448",1992.0
3348,Gd1.0Ba2.0Cu2.7Fe0.3O7.0,Y123,29.0,,,,PR0460448,"G.KALONJI, R.C.O'HANDLEY, R.CHATTERJEE, T.R.S.PRASANNA,","TRANSITION-METAL REDISTRIBUTION IN GDBA2CU3-XMXO7-Z AND YBA2CU3-XMXO7-Z (M=FE,CO,AND NI):EVIDENCE FOR GD-FE(2) MAGNETIC INTERACTIONS","PHYS.REV.B,46(1992)448",1992.0
3349,Gd1.0Ba2.0Cu2.9Co0.1O7.0,Y123,76.0,,,,PR0460448,"G.KALONJI, R.C.O'HANDLEY, R.CHATTERJEE, T.R.S.PRASANNA,","TRANSITION-METAL REDISTRIBUTION IN GDBA2CU3-XMXO7-Z AND YBA2CU3-XMXO7-Z (M=FE,CO,AND NI):EVIDENCE FOR GD-FE(2) MAGNETIC INTERACTIONS","PHYS.REV.B,46(1992)448",1992.0
3350,Gd1.0Ba2.0Cu2.8Co0.2O7.0,Y123,49.0,,,,PR0460448,"G.KALONJI, R.C.O'HANDLEY, R.CHATTERJEE, T.R.S.PRASANNA,","TRANSITION-METAL REDISTRIBUTION IN GDBA2CU3-XMXO7-Z AND YBA2CU3-XMXO7-Z (M=FE,CO,AND NI):EVIDENCE FOR GD-FE(2) MAGNETIC INTERACTIONS","PHYS.REV.B,46(1992)448",1992.0
3351,Gd1.0Ba2.0Cu2.7Co0.3O7.0,Y123,13.0,,,,PR0460448,"G.KALONJI, R.C.O'HANDLEY, R.CHATTERJEE, T.R.S.PRASANNA,","TRANSITION-METAL REDISTRIBUTION IN GDBA2CU3-XMXO7-Z AND YBA2CU3-XMXO7-Z (M=FE,CO,AND NI):EVIDENCE FOR GD-FE(2) MAGNETIC INTERACTIONS","PHYS.REV.B,46(1992)448",1992.0
3353,Nd2.0Cu1.0F0.3O3.7,T',18.5,,,,PR0460443,"A.KROL, S.HUANG, Y.H.KAO, Y.L.SOO, Z.H.MING,",LOCAL STRUCTURE AROUND F IN THE FLUORINE-DOPED ND2CUO4 SUPERCONDUCTOR,"PHYS.REV.B,46(1992)443",1992.0
3354,Y1.0Ba2.0Cu3.0O7.0,Y123,92.5,,,,PR0460398,"D.K.FINNEMORE, JUNHO GOHNG,",CRITICAL FIELDS AND VORTEX STRUCTURE OF YBA2CU3O7-Z DERIVED FROM REVERSIBLE MAGNETIZATION,"PHYS.REV.B,46(1992)398",1992.0
3355,Y0.975Ca0.025Ba2.0Cu2.975Al0.025O6.89,Y123,94.5,,,,PHC1900160,"C.C.SORRELL, H.K.LIU, S.X.DOU, W.M.WU, Y.C.GUO, Y.ZHAO,","EFFECT OF CHEMICAL SUBSTITUTION ON SUPERCONDUCTIVITY IN YBA2CU3O7-Z,BI2SR2YCU2O8+Z,AND BI2SR2CACU2O8+Z","PHYSICA C,190(1991)160",1991.0
3356,Y0.95Ca0.05Ba2.0Cu2.95Al0.05O6.88,Y123,92.0,,,,PHC1900160,"C.C.SORRELL, H.K.LIU, S.X.DOU, W.M.WU, Y.C.GUO, Y.ZHAO,","EFFECT OF CHEMICAL SUBSTITUTION ON SUPERCONDUCTIVITY IN YBA2CU3O7-Z,BI2SR2YCU2O8+Z,AND BI2SR2CACU2O8+Z","PHYSICA C,190(1991)160",1991.0
3357,Y0.9Ca0.1Ba2.0Cu2.9Al0.1O6.88,Y123,91.1,,,,PHC1900160,"C.C.SORRELL, H.K.LIU, S.X.DOU, W.M.WU, Y.C.GUO, Y.ZHAO,","EFFECT OF CHEMICAL SUBSTITUTION ON SUPERCONDUCTIVITY IN YBA2CU3O7-Z,BI2SR2YCU2O8+Z,AND BI2SR2CACU2O8+Z","PHYSICA C,190(1991)160",1991.0
3358,Y0.85Ca0.15Ba2.0Cu2.85Al0.15O6.87,Y123,90.5,,,,PHC1900160,"C.C.SORRELL, H.K.LIU, S.X.DOU, W.M.WU, Y.C.GUO, Y.ZHAO,","EFFECT OF CHEMICAL SUBSTITUTION ON SUPERCONDUCTIVITY IN YBA2CU3O7-Z,BI2SR2YCU2O8+Z,AND BI2SR2CACU2O8+Z","PHYSICA C,190(1991)160",1991.0
3359,Y0.8Ca0.2Ba2.0Cu2.8Al0.2O6.88,Y123,89.1,,,,PHC1900160,"C.C.SORRELL, H.K.LIU, S.X.DOU, W.M.WU, Y.C.GUO, Y.ZHAO,","EFFECT OF CHEMICAL SUBSTITUTION ON SUPERCONDUCTIVITY IN YBA2CU3O7-Z,BI2SR2YCU2O8+Z,AND BI2SR2CACU2O8+Z","PHYSICA C,190(1991)160",1991.0
3360,Y0.75Ca0.25Ba2.0Cu2.75Al0.25O6.86,Y123,88.2,,,,PHC1900160,"C.C.SORRELL, H.K.LIU, S.X.DOU, W.M.WU, Y.C.GUO, Y.ZHAO,","EFFECT OF CHEMICAL SUBSTITUTION ON SUPERCONDUCTIVITY IN YBA2CU3O7-Z,BI2SR2YCU2O8+Z,AND BI2SR2CACU2O8+Z","PHYSICA C,190(1991)160",1991.0
3361,Bi2.2Sr1.8Ca1.05Cu2.15O8.0,Bi2212,82.0,,,3.0780000000000003,PHC1900160,"C.C.SORRELL, H.K.LIU, S.X.DOU, W.M.WU, Y.C.GUO, Y.ZHAO,","EFFECT OF CHEMICAL SUBSTITUTION ON SUPERCONDUCTIVITY IN YBA2CU3O7-Z,BI2SR2YCU2O8+Z,AND BI2SR2CACU2O8+Z","PHYSICA C,190(1991)160",1991.0
3362,Bi2.2Sr1.8Ca1.05Cu2.05Na0.1O8.0,Bi2212,86.0,,,3.0780000000000003,PHC1900160,"C.C.SORRELL, H.K.LIU, S.X.DOU, W.M.WU, Y.C.GUO, Y.ZHAO,","EFFECT OF CHEMICAL SUBSTITUTION ON SUPERCONDUCTIVITY IN YBA2CU3O7-Z,BI2SR2YCU2O8+Z,AND BI2SR2CACU2O8+Z","PHYSICA C,190(1991)160",1991.0
3363,Bi2.2Sr1.8Ca1.05Cu1.95Na0.2O8.0,Bi2212,87.0,,,3.083,PHC1900160,"C.C.SORRELL, H.K.LIU, S.X.DOU, W.M.WU, Y.C.GUO, Y.ZHAO,","EFFECT OF CHEMICAL SUBSTITUTION ON SUPERCONDUCTIVITY IN YBA2CU3O7-Z,BI2SR2YCU2O8+Z,AND BI2SR2CACU2O8+Z","PHYSICA C,190(1991)160",1991.0
3364,Bi2.2Sr1.8Ca1.05Cu1.85Na0.3O8.0,Bi2212,88.0,,,,PHC1900160,"C.C.SORRELL, H.K.LIU, S.X.DOU, W.M.WU, Y.C.GUO, Y.ZHAO,","EFFECT OF CHEMICAL SUBSTITUTION ON SUPERCONDUCTIVITY IN YBA2CU3O7-Z,BI2SR2YCU2O8+Z,AND BI2SR2CACU2O8+Z","PHYSICA C,190(1991)160",1991.0
3365,Bi2.2Sr1.8Ca1.05Cu1.75Na0.4O8.0,Bi2212,89.0,,,3.088,PHC1900160,"C.C.SORRELL, H.K.LIU, S.X.DOU, W.M.WU, Y.C.GUO, Y.ZHAO,","EFFECT OF CHEMICAL SUBSTITUTION ON SUPERCONDUCTIVITY IN YBA2CU3O7-Z,BI2SR2YCU2O8+Z,AND BI2SR2CACU2O8+Z","PHYSICA C,190(1991)160",1991.0
3366,Bi2.2Sr1.8Ca1.05Cu1.65Na0.5O8.0,Bi2212,90.0,,,3.089,PHC1900160,"C.C.SORRELL, H.K.LIU, S.X.DOU, W.M.WU, Y.C.GUO, Y.ZHAO,","EFFECT OF CHEMICAL SUBSTITUTION ON SUPERCONDUCTIVITY IN YBA2CU3O7-Z,BI2SR2YCU2O8+Z,AND BI2SR2CACU2O8+Z","PHYSICA C,190(1991)160",1991.0
3367,Bi2.2Sr1.8Ca1.05Cu1.55Na0.6O8.0,Bi2212,91.0,,,3.088,PHC1900160,"C.C.SORRELL, H.K.LIU, S.X.DOU, W.M.WU, Y.C.GUO, Y.ZHAO,","EFFECT OF CHEMICAL SUBSTITUTION ON SUPERCONDUCTIVITY IN YBA2CU3O7-Z,BI2SR2YCU2O8+Z,AND BI2SR2CACU2O8+Z","PHYSICA C,190(1991)160",1991.0
3368,Bi2.2Sr1.8Ca1.05Cu1.45Na0.7O8.0,Bi2212,90.0,,,3.0860000000000003,PHC1900160,"C.C.SORRELL, H.K.LIU, S.X.DOU, W.M.WU, Y.C.GUO, Y.ZHAO,","EFFECT OF CHEMICAL SUBSTITUTION ON SUPERCONDUCTIVITY IN YBA2CU3O7-Z,BI2SR2YCU2O8+Z,AND BI2SR2CACU2O8+Z","PHYSICA C,190(1991)160",1991.0
3369,Bi2.2Sr1.8Ca1.05Cu1.25Na0.9O8.0,Bi2212,86.0,,,,PHC1900160,"C.C.SORRELL, H.K.LIU, S.X.DOU, W.M.WU, Y.C.GUO, Y.ZHAO,","EFFECT OF CHEMICAL SUBSTITUTION ON SUPERCONDUCTIVITY IN YBA2CU3O7-Z,BI2SR2YCU2O8+Z,AND BI2SR2CACU2O8+Z","PHYSICA C,190(1991)160",1991.0
3370,Y1.0Ba2.0Cu3.0O6.99,Y123,91.4,3.818,3.885,11.682,PHC1900255,"M.ANDERSSON, M.NYGREN, O.RAPP, T.L.WEN, Z.HEGEDUS,",STRUCTURAL AND SUPERCONDUCTING PROPERTIES OF Y1-2XCAXPRXBA2CU3O7-Z,"PHYSICA C,190(1992)255",1992.0
3371,Y0.8Ca0.1Pr0.1Ba2.0Cu3.0O7.01,Y123,78.4,3.823,3.887,11.679,PHC1900255,"M.ANDERSSON, M.NYGREN, O.RAPP, T.L.WEN, Z.HEGEDUS,",STRUCTURAL AND SUPERCONDUCTING PROPERTIES OF Y1-2XCAXPRXBA2CU3O7-Z,"PHYSICA C,190(1992)255",1992.0
3372,Y0.6Ca0.2Pr0.2Ba2.0Cu3.0O7.0,Y123,67.1,3.8289999999999997,3.888,11.679,PHC1900255,"M.ANDERSSON, M.NYGREN, O.RAPP, T.L.WEN, Z.HEGEDUS,",STRUCTURAL AND SUPERCONDUCTING PROPERTIES OF Y1-2XCAXPRXBA2CU3O7-Z,"PHYSICA C,190(1992)255",1992.0
3373,Y0.4Ca0.3Pr0.3Ba2.0Cu3.0O7.02,Y123,53.6,3.832,3.89,11.681,PHC1900255,"M.ANDERSSON, M.NYGREN, O.RAPP, T.L.WEN, Z.HEGEDUS,",STRUCTURAL AND SUPERCONDUCTING PROPERTIES OF Y1-2XCAXPRXBA2CU3O7-Z,"PHYSICA C,190(1992)255",1992.0
3374,Y0.2Ca0.4Pr0.4Ba2.0Cu3.0O7.0,Y123,36.5,3.8339999999999996,3.8960000000000004,11.68,PHC1900255,"M.ANDERSSON, M.NYGREN, O.RAPP, T.L.WEN, Z.HEGEDUS,",STRUCTURAL AND SUPERCONDUCTING PROPERTIES OF Y1-2XCAXPRXBA2CU3O7-Z,"PHYSICA C,190(1992)255",1992.0
3375,Bi2.0Sr2.0Ca1.0Cu2.0O8.28,Bi2212,76.0,,,,PR04510604,"F.MUNAKATA, H.YAMAUCHI, K.KUBO, K.MATSUURA, T.KAWANO,",THERMOELECTRIC POWER OF BI2SR2CA1-XYXCU2O8+Y,"PHYS.REV.B,45(1992)10604",1992.0
3376,Bi2.0Sr2.0Ca0.8Y0.2Cu2.0O8.34,Bi2212,86.0,,,,PR04510604,"F.MUNAKATA, H.YAMAUCHI, K.KUBO, K.MATSUURA, T.KAWANO,",THERMOELECTRIC POWER OF BI2SR2CA1-XYXCU2O8+Y,"PHYS.REV.B,45(1992)10604",1992.0
3377,Bi2.0Sr2.0Ca0.6Y0.4Cu2.0O8.36,Bi2212,76.0,,,,PR04510604,"F.MUNAKATA, H.YAMAUCHI, K.KUBO, K.MATSUURA, T.KAWANO,",THERMOELECTRIC POWER OF BI2SR2CA1-XYXCU2O8+Y,"PHYS.REV.B,45(1992)10604",1992.0
3378,Bi2.0Sr2.0Ca0.5Y0.5Cu2.0O8.39,Bi2212,66.0,,,,PR04510604,"F.MUNAKATA, H.YAMAUCHI, K.KUBO, K.MATSUURA, T.KAWANO,",THERMOELECTRIC POWER OF BI2SR2CA1-XYXCU2O8+Y,"PHYS.REV.B,45(1992)10604",1992.0
3381,Bi2.0Sr2.0Ca1.0Cu2.0O8.15,Bi2212,87.0,,,,PR04510604,"F.MUNAKATA, H.YAMAUCHI, K.KUBO, K.MATSUURA, T.KAWANO,",THERMOELECTRIC POWER OF BI2SR2CA1-XYXCU2O8+Y,"PHYS.REV.B,45(1992)10604",1992.0
3382,Bi2.0Sr2.0Ca0.5Y0.5Cu2.0O8.36,Bi2212,18.0,,,,PR04510604,"F.MUNAKATA, H.YAMAUCHI, K.KUBO, K.MATSUURA, T.KAWANO,",THERMOELECTRIC POWER OF BI2SR2CA1-XYXCU2O8+Y,"PHYS.REV.B,45(1992)10604",1992.0
3386,Bi4.0Sr3.5Ca2.5Cu4.0Sn0.015O16.0,Bi2212,77.0,,,,JJP0310471,"Motomi KATADA, Noboru YAMAZOE, Norio MIURA, Ttsuaki NISHIDA, Yasukuni MATSUMOTO, Yoshimasa TAKASHIMA, Yuichi DESHIMARU,",Low-Temperature 119Sn-Mossbauer Study of Superconducting Bi4Sr3.5Ca2.5Cu4Sn0.015O16-y Ceramic (2212 Phase),Jpn.J.Appl.Phys.Lett.31(1992)L471-473,1992.0
3387,Bi4.0Sr3.5Ca2.5Cu4.0O16.0,Bi2212,80.0,,,,JJP0310471,"Motomi KATADA, Noboru YAMAZOE, Norio MIURA, Ttsuaki NISHIDA, Yasukuni MATSUMOTO, Yoshimasa TAKASHIMA, Yuichi DESHIMARU,",Low-Temperature 119Sn-Mossbauer Study of Superconducting Bi4Sr3.5Ca2.5Cu4Sn0.015O16-y Ceramic (2212 Phase),Jpn.J.Appl.Phys.Lett.31(1992)L471-473,1992.0
3388,Y1.0Ba2.0Cu3.0O7.0,Y123,92.0,,,,PR04510609,"H.B.RADOUSKY, J.Z.LIU, M.D.LAN, P.KLAVINS, R.N.SHELTON, Y.X.JIA,",UPPER CRITICAL FIELD HC2 OF SINGLE-CRYSTAL Y1-XPRXBA2CU3O7-Z,"PHYS.REV.B,45(1992)10609",1992.0
3389,Y0.9Pr0.1Ba2.0Cu3.0O7.0,Y123,86.0,,,,PR04510609,"H.B.RADOUSKY, J.Z.LIU, M.D.LAN, P.KLAVINS, R.N.SHELTON, Y.X.JIA,",UPPER CRITICAL FIELD HC2 OF SINGLE-CRYSTAL Y1-XPRXBA2CU3O7-Z,"PHYS.REV.B,45(1992)10609",1992.0
3390,Y0.8Pr0.2Ba2.0Cu3.0O7.0,Y123,73.0,,,,PR04510609,"H.B.RADOUSKY, J.Z.LIU, M.D.LAN, P.KLAVINS, R.N.SHELTON, Y.X.JIA,",UPPER CRITICAL FIELD HC2 OF SINGLE-CRYSTAL Y1-XPRXBA2CU3O7-Z,"PHYS.REV.B,45(1992)10609",1992.0
3391,Y0.72Pr0.28Ba2.0Cu3.0O7.0,Y123,60.0,,,,PR04510609,"H.B.RADOUSKY, J.Z.LIU, M.D.LAN, P.KLAVINS, R.N.SHELTON, Y.X.JIA,",UPPER CRITICAL FIELD HC2 OF SINGLE-CRYSTAL Y1-XPRXBA2CU3O7-Z,"PHYS.REV.B,45(1992)10609",1992.0
3392,Y0.56Pr0.44Ba2.0Cu3.0O7.0,Y123,36.0,,,,PR04510609,"H.B.RADOUSKY, J.Z.LIU, M.D.LAN, P.KLAVINS, R.N.SHELTON, Y.X.JIA,",UPPER CRITICAL FIELD HC2 OF SINGLE-CRYSTAL Y1-XPRXBA2CU3O7-Z,"PHYS.REV.B,45(1992)10609",1992.0
3393,Y0.44Pr0.56Ba2.0Cu3.0O7.0,Y123,11.0,,,,PR04510609,"H.B.RADOUSKY, J.Z.LIU, M.D.LAN, P.KLAVINS, R.N.SHELTON, Y.X.JIA,",UPPER CRITICAL FIELD HC2 OF SINGLE-CRYSTAL Y1-XPRXBA2CU3O7-Z,"PHYS.REV.B,45(1992)10609",1992.0
3394,Bi2.0Sr2.0Ca1.0Cu2.0O8.0,Bi2212,93.0,,,,SCI2541487,"A.ZETTI, J.L.CORKILL, MARVIN L.COHEN, N.KIJIMA, R.GRONSKY, T.W.BARBEE III, W.A.VAREKA, X-D XIANG,",TUNNING HIGH-TC SUPERCONDUCTORS VIA MULTISTAGE INTERCALATION,"SCIENCE,254(1991)1487",1991.0
3397,Y1.0Ba2.0Cu3.0O7.0,Y123,92.0,,,,ST0382918,"A.W.KLEINSASSER, D.KAISER, F.HOLTZBERG, S.VON MOLNAR, T.PENNEY,",STRONGLY ANISOTROPIC ELECTRICAL PROPERTIES OF SINGLE-CRYSTAL Y(1)BA(2)CU(3)O(7-Z),"PHYS.REV.B,38(1988)2918",1988.0
3430,Gd0.75Nd1.1Ce0.15Cu1.0O4.0,T',10.1,,,,PHC1940066,"CHIN LIN, GUO LU, YU-FEN ZHANG, ZUN-XIAO LIU,","SUPERCONDUCTIVITY AND ANTIFERROMAGNETIC ORDERING IN (GD,ND,CE)2CUO4","PHYSICA C,194(1992)66",1992.0
3431,Gd0.5Nd1.35Ce0.15Cu1.0O4.0,T',14.3,,,,PHC1940066,"CHIN LIN, GUO LU, YU-FEN ZHANG, ZUN-XIAO LIU,","SUPERCONDUCTIVITY AND ANTIFERROMAGNETIC ORDERING IN (GD,ND,CE)2CUO4","PHYSICA C,194(1992)66",1992.0
3432,Gd0.2Nd1.65Ce0.15Cu1.0O4.0,T',18.5,,,,PHC1940066,"CHIN LIN, GUO LU, YU-FEN ZHANG, ZUN-XIAO LIU,","SUPERCONDUCTIVITY AND ANTIFERROMAGNETIC ORDERING IN (GD,ND,CE)2CUO4","PHYSICA C,194(1992)66",1992.0
3433,Nd1.85Ce0.15Cu1.0O4.0,T',20.0,3.9530000000000003,,12.109000000000002,PHC1940066,"CHIN LIN, GUO LU, YU-FEN ZHANG, ZUN-XIAO LIU,","SUPERCONDUCTIVITY AND ANTIFERROMAGNETIC ORDERING IN (GD,ND,CE)2CUO4","PHYSICA C,194(1992)66",1992.0
3434,Nd1.75Y0.1Ce0.15Cu1.0O4.0,T',21.0,,,,PHC1940066,"CHIN LIN, GUO LU, YU-FEN ZHANG, ZUN-XIAO LIU,","SUPERCONDUCTIVITY AND ANTIFERROMAGNETIC ORDERING IN (GD,ND,CE)2CUO4","PHYSICA C,194(1992)66",1992.0
3435,Nd1.65Y0.2Ce0.15Cu1.0O4.0,T',17.3,3.9419999999999997,,12.042,PHC1940066,"CHIN LIN, GUO LU, YU-FEN ZHANG, ZUN-XIAO LIU,","SUPERCONDUCTIVITY AND ANTIFERROMAGNETIC ORDERING IN (GD,ND,CE)2CUO4","PHYSICA C,194(1992)66",1992.0
3438,Nd1.75La0.1Ce0.15Cu1.0O4.0,T',20.0,3.958,,12.139000000000001,PHC1940066,"CHIN LIN, GUO LU, YU-FEN ZHANG, ZUN-XIAO LIU,","SUPERCONDUCTIVITY AND ANTIFERROMAGNETIC ORDERING IN (GD,ND,CE)2CUO4","PHYSICA C,194(1992)66",1992.0
3439,Nd1.65La0.2Ce0.15Cu1.0O4.0,T',21.2,,,,PHC1940066,"CHIN LIN, GUO LU, YU-FEN ZHANG, ZUN-XIAO LIU,","SUPERCONDUCTIVITY AND ANTIFERROMAGNETIC ORDERING IN (GD,ND,CE)2CUO4","PHYSICA C,194(1992)66",1992.0
3440,Nd1.55La0.3Ce0.15Cu1.0O4.0,T',21.5,3.968,,12.149000000000001,PHC1940066,"CHIN LIN, GUO LU, YU-FEN ZHANG, ZUN-XIAO LIU,","SUPERCONDUCTIVITY AND ANTIFERROMAGNETIC ORDERING IN (GD,ND,CE)2CUO4","PHYSICA C,194(1992)66",1992.0
3441,Nd1.35La0.5Ce0.15Cu1.0O4.0,T',19.1,3.968,,12.195,PHC1940066,"CHIN LIN, GUO LU, YU-FEN ZHANG, ZUN-XIAO LIU,","SUPERCONDUCTIVITY AND ANTIFERROMAGNETIC ORDERING IN (GD,ND,CE)2CUO4","PHYSICA C,194(1992)66",1992.0
3442,Nd1.15La0.7Ce0.15Cu1.0O4.0,T',19.0,3.968,,12.23,PHC1940066,"CHIN LIN, GUO LU, YU-FEN ZHANG, ZUN-XIAO LIU,","SUPERCONDUCTIVITY AND ANTIFERROMAGNETIC ORDERING IN (GD,ND,CE)2CUO4","PHYSICA C,194(1992)66",1992.0
3443,Nd0.95La0.9Ce0.15Cu1.0O4.0,T',18.4,3.9810000000000003,,12.294,PHC1940066,"CHIN LIN, GUO LU, YU-FEN ZHANG, ZUN-XIAO LIU,","SUPERCONDUCTIVITY AND ANTIFERROMAGNETIC ORDERING IN (GD,ND,CE)2CUO4","PHYSICA C,194(1992)66",1992.0
3487,Tl0.76Ba1.0Cu1.0O4.5,,86.0,3.853,,23.14,JAP0685289,"Y.XIN, Z.Z.SHENG,","STUDY ON ZN-, CD-, OR HG-ADDITION INTO TLBACUO","J.APPL.PHYS.,68(1990)5289",1990.0
3488,Zn1.0Tl0.78Ba1.0Cu1.0O4.5,,81.0,3.865,,23.218000000000004,JAP0685289,"Y.XIN, Z.Z.SHENG,","STUDY ON ZN-, CD-, OR HG-ADDITION INTO TLBACUO","J.APPL.PHYS.,68(1990)5289",1990.0
3489,Cd1.0Tl0.7Ba1.0Cu1.0O4.5,,52.5,3.853,,23.241,JAP0685289,"Y.XIN, Z.Z.SHENG,","STUDY ON ZN-, CD-, OR HG-ADDITION INTO TLBACUO","J.APPL.PHYS.,68(1990)5289",1990.0
3490,Hg0.76Tl0.76Ba1.0Cu1.0O4.5,,87.5,3.875,,23.217,JAP0685289,"Y.XIN, Z.Z.SHENG,","STUDY ON ZN-, CD-, OR HG-ADDITION INTO TLBACUO","J.APPL.PHYS.,68(1990)5289",1990.0
3491,Eu1.0Ba2.0Cu3.0O6.97,Y123,94.77,3.843,3.9019999999999997,11.714,PR0446999,"B.W.LEE, G.NIEVA, IVAN K.SCHULLER, M.B.MAPLE, S.GHAMATY,",SUPERCONDUCTIVITY AND MAGNETISM IN EU1-XPRXBA2CU3O7-Z,"PHYS.REV.B,44(1991)6999",1991.0
