Repository: CompRhys/apical

# Data Guide

In all cases whilst compiling this data we have been careful to include as much meta-information as possible to allow data to be traced back to it's original sources. For SuperCon this takes the form of the SuperCon "num :" reference id and then the source publication details. For ICSD we provide the ICSD collection code.

We acknowledge the Japanese National Institute for Materials Science for maintaining the [SuperCon](https://supercon.nims.go.jp/index_en.html) database as well as FIZ Karlsruhe GmbH for maintaining [ICSD](https://www.fiz-karlsruhe.de/en/produkte-und-dienstleistungen/inorganic-crystal-structure-database-icsd).

File: processed-data/super_fam.csv (part 12 of 36)
num :,element :,name :,str3 :,tc :,lata :,latb :,latc :,refno :,ma1 :,ma2 :,mb1 :,mb2 :,mc1 :,mc2 :,md1 :,md2 :,me1 :,me2 :,mf1 :,mf2 :,mg1 :,mg2 :,mh1 :,mh2 :,mi1 :,mi2 :,mo1 :,mo2 :,oz :,composition :
5771,Y0.6Ca0.4Sr1.8Ba0.2Cu2Ga1O7-z,"(Y,Ca)(Sr,Ba)2(Cu2,Ga)O7",Y123,45.0,,,,SUP0080021,Y,0.6,Ca,0.4,Sr,1.8,Ba,0.2,Cu,2.0,Ga,1.0,,,,,,,O,7.0,,Y0.6Ca0.4Sr1.8Ba0.2Cu2.0Ga1.0O7.0
5772,Y0.6Ca0.4Sr1.7Ba0.3Cu2Ga1O7-z,"(Y,Ca)(Sr,Ba)2(Cu2,Ga)O7",Y123,50.0,,,,SUP0080021,Y,0.6,Ca,0.4,Sr,1.7,Ba,0.3,Cu,2.0,Ga,1.0,,,,,,,O,7.0,,Y0.6Ca0.4Sr1.7Ba0.3Cu2.0Ga1.0O7.0
5773,Y0.6Ca0.4Sr1.6Ba0.4Cu2Ga1O7-z,"(Y,Ca)(Sr,Ba)2(Cu2,Ga)O7",Y123,56.0,,,,SUP0080021,Y,0.6,Ca,0.4,Sr,1.6,Ba,0.4,Cu,2.0,Ga,1.0,,,,,,,O,7.0,,Y0.6Ca0.4Sr1.6Ba0.4Cu2.0Ga1.0O7.0
5777,Y0.65Ca0.35Sr2Ga1Cu2O7,"(Y,Ca)Sr2 Ga Cu2 O7",Y123,27.0,22.815,5.474,5.3839999999999995,SUP0080021,Y,0.65,Ca,0.35,Sr,2.0,Ga,1.0,Cu,2.0,,,,,,,,,O,7.0,,Y0.65Ca0.35Sr2.0Ga1.0Cu2.0O7.0
5778,Y0.6Ca0.4Sr1.8Ba0.2Cu2Ga1O7-z,"(Y,Ca)(Sr,Ba)Cu2 Ga O7",Y123,45.0,,,,SUP0080021,Y,0.6,Ca,0.4,Sr,1.8,Ba,0.2,Cu,2.0,Ga,1.0,,,,,,,O,7.0,,Y0.6Ca0.4Sr1.8Ba0.2Cu2.0Ga1.0O7.0
5779,Y0.6Ca0.4Sr1.7Ba0.3Cu2Ga1O7-z,"(Y,Ca)(Sr,Ba)Cu2 Ga O7",Y123,50.0,,,,SUP0080021,Y,0.6,Ca,0.4,Sr,1.7,Ba,0.3,Cu,2.0,Ga,1.0,,,,,,,O,7.0,,Y0.6Ca0.4Sr1.7Ba0.3Cu2.0Ga1.0O7.0
5780,Y0.6Ca0.4Sr1.6Ba0.4Cu2Ga1O7-z,"(Y,Ca)(Sr,Ba)Cu2 Ga O7",Y123,56.0,,,,SUP0080021,Y,0.6,Ca,0.4,Sr,1.6,Ba,0.4,Cu,2.0,Ga,1.0,,,,,,,O,7.0,,Y0.6Ca0.4Sr1.6Ba0.4Cu2.0Ga1.0O7.0
5781,Pb0.5Sr2Ca1Cu2.5O6.8,"(Pb,Cu)Sr2CaCu2Oz",Pb1223,115.0,3.82,,15.5,PHC2490111,Pb,0.5,Sr,2.0,Ca,1.0,Cu,2.5,,,,,,,,,,,O,6.8,6.8,Pb0.5Sr2.0Ca1.0Cu2.5O6.8
5786,La1.96Na0.4Cu1O4,"(La,Na)2CuO4",T,31.0,5.3610000000000015,,13.158,PHC2030115,La,1.96,Na,0.4,Cu,1.0,,,,,,,,,,,,,O,4.0,,La1.96Na0.4Cu1.0O4.0
5787,La1.8K0.2Cu1O4,"(La,K)2CuO4",T,41.0,5.334,,13.324000000000002,PHC2030115,La,1.8,K,0.2,Cu,1.0,,,,,,,,,,,,,O,4.0,,La1.8K0.2Cu1.0O4.0
5788,La1.92K0.08Cu1O4,"(La,K)2CuO4",T,21.0,5.3420000000000005,,13.238,PHC2030115,La,1.92,K,0.08,Cu,1.0,,,,,,,,,,,,,O,4.0,,La1.92K0.08Cu1.0O4.0
5792,Bi2Sr2Ca1Cu2O8.21,Bi2 Sr2 Ca Cu2 O8 Ix,Bi2212,90.6,,,,PHC2450332,Bi,2.0,Sr,2.0,Ca,1.0,Cu,2.0,,,,,,,,,,,O,8.21,8.21,Bi2.0Sr2.0Ca1.0Cu2.0O8.21
5793,Bi2Sr2Ca1Cu2I0.03O8.21,Bi2 Sr2 Ca Cu2 O8 Ix,Bi2212,86.6,,,,PHC2450332,Bi,2.0,Sr,2.0,Ca,1.0,Cu,2.0,I,0.03,,,,,,,,,O,8.21,8.21,Bi2.0Sr2.0Ca1.0Cu2.0I0.03O8.21
5794,Bi2Sr2Ca1Cu2I0.1O8.21,Bi2 Sr2 Ca Cu2 O8 Ix,Bi2212,83.9,,,,PHC2450332,Bi,2.0,Sr,2.0,Ca,1.0,Cu,2.0,I,0.1,,,,,,,,,O,8.21,8.21,Bi2.0Sr2.0Ca1.0Cu2.0I0.1O8.21
5795,Bi2Sr2Ca1Cu2I0.25O8.21,Bi2 Sr2 Ca Cu2 O8 Ix,Bi2212,71.6,,,,PHC2450332,Bi,2.0,Sr,2.0,Ca,1.0,Cu,2.0,I,0.25,,,,,,,,,O,8.21,8.21,Bi2.0Sr2.0Ca1.0Cu2.0I0.25O8.21
5796,Bi2Sr2Ca1Cu2I0.43O8.21,Bi2 Sr2 Ca Cu2 O8 Ix,Bi2212,63.1,,,,PHC2450332,Bi,2.0,Sr,2.0,Ca,1.0,Cu,2.0,I,0.43,,,,,,,,,O,8.21,8.21,Bi2.0Sr2.0Ca1.0Cu2.0I0.43O8.21
5797,Bi2Sr2Ca1Cu2I0.61O8.21,Bi2 Sr2 Ca Cu2 O8 Ix,Bi2212,56.3,,,,PHC2450332,Bi,2.0,Sr,2.0,Ca,1.0,Cu,2.0,I,0.61,,,,,,,,,O,8.21,8.21,Bi2.0Sr2.0Ca1.0Cu2.0I0.61O8.21
5798,Bi2Sr2Ca2Cu2I0.86O8.21,Bi2 Sr2 Ca Cu2 O8 Ix,Bi2212,50.6,,,,PHC2450332,Bi,2.0,Sr,2.0,Ca,2.0,Cu,2.0,I,0.86,,,,,,,,,O,8.21,8.21,Bi2.0Sr2.0Ca2.0Cu2.0I0.86O8.21
5799,Bi2Sr2Ca1Cu2I0.98O8.21,Bi2 Sr2Ca Cu2 O8 Ix,Bi2212,49.3,,,,PHC2450332,Bi,2.0,Sr,2.0,Ca,1.0,Cu,2.0,I,0.98,,,,,,,,,O,8.21,8.21,Bi2.0Sr2.0Ca1.0Cu2.0I0.98O8.21
5800,Bi2Sr2Ca1Cu2O8.242,Bi2 Sr2 Ca Cu2 O8 Ix,Bi2212,73.9,,,,PHC2450332,Bi,2.0,Sr,2.0,Ca,1.0,Cu,2.0,,,,,,,,,,,O,8.242,8.242,Bi2.0Sr2.0Ca1.0Cu2.0O8.242
5802,Bi2Sr2Ca1Cu2I0.2O8.242,Bi2 Sr2 Ca Cu2 O8 Ix,Bi2212,64.6,,,,PHC2450332,Bi,2.0,Sr,2.0,Ca,1.0,Cu,2.0,I,0.2,,,,,,,,,O,8.242,8.242,Bi2.0Sr2.0Ca1.0Cu2.0I0.2O8.242
5803,Bi2Sr2Ca1Cu2I0.4O8.242,Bi2 Sr2 Ca Cu2 O8 Ix,Bi2212,56.7,,,,PHC2450332,Bi,2.0,Sr,2.0,Ca,1.0,Cu,2.0,I,0.4,,,,,,,,,O,8.242,8.242,Bi2.0Sr2.0Ca1.0Cu2.0I0.4O8.242
5804,Bi2Sr2Ca1Cu2I0.69O8.242,Bi2 Sr2 Ca Cu2 O8 Ix,Bi2212,53.1,,,,PHC2450332,Bi,2.0,Sr,2.0,Ca,1.0,Cu,2.0,I,0.69,,,,,,,,,O,8.242,8.242,Bi2.0Sr2.0Ca1.0Cu2.0I0.69O8.242
5805,Bi2Sr2Ca1Cu2I0.86O8.242,Bi2Sr2CaCu2O8Ix,Bi2212,55.5,,,,PHC2450332,Bi,2.0,Sr,2.0,Ca,1.0,Cu,2.0,I,0.86,,,,,,,,,O,8.242,8.242,Bi2.0Sr2.0Ca1.0Cu2.0I0.86O8.242
5806,Bi2Sr2Ca1Cu2I1O8.242,Bi2 Sr2 Ca Cu2 O8 Ix,Bi2212,53.0,,,,PHC2450332,Bi,2.0,Sr,2.0,Ca,1.0,Cu,2.0,I,1.0,,,,,,,,,O,8.242,8.242,Bi2.0Sr2.0Ca1.0Cu2.0I1.0O8.242
5811,Y1Ba2Cu3O6.92,Y Ba2 Cu3 O7,Y123,91.5,3.822,3.888,11.667,SUP0080373,Y,1.0,Ba,2.0,Cu,3.0,,,,,,,,,,,,,O,6.92,6.92,Y1.0Ba2.0Cu3.0O6.92
5812,Y1Ba2Cu2.97Ti0.03O6.92,"YBa2(Cu,Ti)3O7",Y123,82.0,3.873,3.895,11.652000000000001,SUP0080373,Y,1.0,Ba,2.0,Cu,2.97,Ti,0.03,,,,,,,,,,,O,6.92,6.92,Y1.0Ba2.0Cu2.97Ti0.03O6.92
5813,Y1Ba2Cu2.94Ti0.06O6.91,"YBa2(Cu,Ti)3O7",Y123,77.0,3.867,3.883,11.632,SUP0080373,Y,1.0,Ba,2.0,Cu,2.94,Ti,0.06,,,,,,,,,,,O,6.91,6.91,Y1.0Ba2.0Cu2.94Ti0.06O6.91
5814,Y1Ba2Cu2.91Ti0.09O6.9,"YBa2(Cu,Ti)3O7",Y123,74.1,3.877,3.9019999999999997,11.673,SUP0080373,Y,1.0,Ba,2.0,Cu,2.91,Ti,0.09,,,,,,,,,,,O,6.9,6.9,Y1.0Ba2.0Cu2.91Ti0.09O6.9
5815,Y1Ba2Cu2.88Ti0.12O6.88,"YBa2(Cu,Ti)3O7",Y123,68.4,3.8710000000000004,3.8939999999999997,11.652999999999999,SUP0080373,Y,1.0,Ba,2.0,Cu,2.88,Ti,0.12,,,,,,,,,,,O,6.88,6.88,Y1.0Ba2.0Cu2.88Ti0.12O6.88
5828,Y1Ba2Cu3O7,Y Ba2 Cu3 O7,Y123,89.8,,,,PHC2510219,Y,1.0,Ba,2.0,Cu,3.0,,,,,,,,,,,,,O,7.0,,Y1.0Ba2.0Cu3.0O7.0
5829,Y1Ba2Cu3O7,Y Ba2 Cu3 O7,Y123,90.3,,,,PHC2510219,Y,1.0,Ba,2.0,Cu,3.0,,,,,,,,,,,,,O,7.0,,Y1.0Ba2.0Cu3.0O7.0
5830,Y1Ba2Cu3O7,Y Ba2 Cu3 O7,Y123,90.7,,,,PHC2510219,Y,1.0,Ba,2.0,Cu,3.0,,,,,,,,,,,,,O,7.0,,Y1.0Ba2.0Cu3.0O7.0
5836,Yb1Ba2Cu4O8,R Ba2 Cu4 O8,Y124,78.8,3.821,3.859,27.109,PHC2520013,Yb,1.0,Ba,2.0,Cu,4.0,,,,,,,,,,,,,O,8.0,,Yb1.0Ba2.0Cu4.0O8.0
5837,Tm1Ba2Cu4O8,R Ba2 Cu4 O8,Y124,80.0,3.822,3.8560000000000003,27.113000000000003,PHC2520013,Tm,1.0,Ba,2.0,Cu,4.0,,,,,,,,,,,,,O,8.0,,Tm1.0Ba2.0Cu4.0O8.0
5838,Ei1Ba2Cu4O8,R Ba2 Cu4 O8,Y124,80.1,3.825,3.86,27.11,PHC2520013,Ei,1.0,Ba,2.0,Cu,4.0,,,,,,,,,,,,,O,8.0,,Ei1.0Ba2.0Cu4.0O8.0
5839,Ho1Ba2Cu4O8,R Ba2 Cu4 O8,Y124,79.2,3.832,3.865,27.128,PHC2520013,Ho,1.0,Ba,2.0,Cu,4.0,,,,,,,,,,,,,O,8.0,,Ho1.0Ba2.0Cu4.0O8.0
5840,Dy1Ba2Cu4O8,R Ba2 Cu4 O8,Y124,74.0,3.833,3.864,27.115,PHC2520013,Dy,1.0,Ba,2.0,Cu,4.0,,,,,,,,,,,,,O,8.0,,Dy1.0Ba2.0Cu4.0O8.0
5841,Y0.98Ca0.02Ba2Cu4O8,"(Y,Ca) Ba2 Cu4 O8",Y124,87.0,3.8339999999999996,3.864,27.156,PHC2520013,Y,0.98,Ca,0.02,Ba,2.0,Cu,4.0,,,,,,,,,,,O,8.0,,Y0.98Ca0.02Ba2.0Cu4.0O8.0
5846,Pb0.5Cd0.5Sr2Tb0.6Ca0.4Cu2O7,"(Pb,Cd)Sr2(Tb,Ca)Cu2 O7",Pb1212,19.0,3.826,,11.972000000000001,PHC2510110,Pb,0.5,Cd,0.5,Sr,2.0,Tb,0.6,Ca,0.4,Cu,2.0,,,,,,,O,7.0,,Pb0.5Cd0.5Sr2.0Tb0.6Ca0.4Cu2.0O7.0
5847,Pb0.5Cd0.5Sr2Tb0.5Ca0.5Cu2O7,"(Pb,Cd)Sr2(Tb,Ca)Cu2 O7",Pb1212,19.0,3.8277,,11.97,PHC2510110,Pb,0.5,Cd,0.5,Sr,2.0,Tb,0.5,Ca,0.5,Cu,2.0,,,,,,,O,7.0,,Pb0.5Cd0.5Sr2.0Tb0.5Ca0.5Cu2.0O7.0
5865,La1Ba2Cu3O6.89,"LaBa2(Cu,Co)3 O7",Y123,76.0,3.8930000000000002,3.925,11.775,PHC2530243,La,1.0,Ba,2.0,Cu,3.0,,,,,,,,,,,,,O,6.89,6.89,La1.0Ba2.0Cu3.0O6.89
5866,La1Ba2Cu2.95Co0.05O6.94,"LaBa2(Cu,Co)3O7",Y123,40.5,3.9139999999999997,,11.758,PHC2530243,La,1.0,Ba,2.0,Cu,2.95,Co,0.05,,,,,,,,,,,O,6.94,6.94,La1.0Ba2.0Cu2.95Co0.05O6.94
5894,Tl1Ba2Ca2Cu3O9,TlBa2Ca2Cu3O9,Tl1223,118.0,,,,PHC2530357,Tl,1.0,Ba,2.0,Ca,2.0,Cu,3.0,,,,,,,,,,,O,9.0,,Tl1.0Ba2.0Ca2.0Cu3.0O9.0
5895,Tl1Ba1Sr1Ca2Cu3O9,"Tl(Ba,Sr)2Ca2Cu3O9",Tl1223,105.0,,,,PHC2530357,Tl,1.0,Ba,1.0,Sr,1.0,Ca,2.0,Cu,3.0,,,,,,,,,O,9.0,,Tl1.0Ba1.0Sr1.0Ca2.0Cu3.0O9.0
5896,Tl0.5Pb0.5Sr2Ca2Cu3O9,"(Tl,Pb)Sr2Ca2Cu3O9",Tl1223,112.0,,,,PHC2530357,Tl,0.5,Pb,0.5,Sr,2.0,Ca,2.0,Cu,3.0,,,,,,,,,O,9.0,,Tl0.5Pb0.5Sr2.0Ca2.0Cu3.0O9.0
5897,Tl2Ba2Cu2O6-z,Tl2Ba2CuO6,Tl2201,80.0,3.86,,23.2,PHC2530271,Tl,2.0,Ba,2.0,Cu,2.0,,,,,,,,,,,,,O,6.0,,Tl2.0Ba2.0Cu2.0O6.0
5898,Tl2Ba2Cu1O6-z,Tl2Ba2CuO6,Tl2201,20.0,,,,PHC2530271,Tl,2.0,Ba,2.0,Cu,1.0,,,,,,,,,,,,,O,6.0,,Tl2.0Ba2.0Cu1.0O6.0
5899,Tl2Ba2Cu1O6-z,Tl2Ba2CuO6,Tl2201,55.0,,,,PHC2530271,Tl,2.0,Ba,2.0,Cu,1.0,,,,,,,,,,,,,O,6.0,,Tl2.0Ba2.0Cu1.0O6.0
5901,Tl1Sr1.8Ce0.2Ca1Cu2O7-z,"Tl(Sr,Ce)2CaCu2O7",Tl1212,35.0,3.79,,12.059000000000001,PHC2530156,Tl,1.0,Sr,1.8,Ce,0.2,Ca,1.0,Cu,2.0,,,,,,,,,O,7.0,,Tl1.0Sr1.8Ce0.2Ca1.0Cu2.0O7.0
5902,Tl1Sr1.75Ce0.25Ca1Cu2O7-z,"Tl(Sr,Ce)2CaCu2O7",Tl1212,46.3,3.7960000000000003,,12.052,PHC2530156,Tl,1.0,Sr,1.75,Ce,0.25,Ca,1.0,Cu,2.0,,,,,,,,,O,7.0,,Tl1.0Sr1.75Ce0.25Ca1.0Cu2.0O7.0
5903,Tl1Sr1.7Ce0.3Ca1Cu2O7-z,"Tl(Sr,Ce)2CaCu2O7",Tl1212,57.1,3.799,,12.045,PHC2530156,Tl,1.0,Sr,1.7,Ce,0.3,Ca,1.0,Cu,2.0,,,,,,,,,O,7.0,,Tl1.0Sr1.7Ce0.3Ca1.0Cu2.0O7.0
5904,Tl1Sr1.65Ce0.35Ca1Cu2O7-z,"Tl(Sr,Ce)2CaCu2O7",Tl1212,59.3,3.802,,12.038,PHC2530156,Tl,1.0,Sr,1.65,Ce,0.35,Ca,1.0,Cu,2.0,,,,,,,,,O,7.0,,Tl1.0Sr1.65Ce0.35Ca1.0Cu2.0O7.0
5905,Tl1Sr1.6Ce0.4Ca1Cu2O7-z,"Tl(Sr,Ce)2CaCu2O7",Tl1212,38.9,3.804,,12.034,PHC2530156,Tl,1.0,Sr,1.6,Ce,0.4,Ca,1.0,Cu,2.0,,,,,,,,,O,7.0,,Tl1.0Sr1.6Ce0.4Ca1.0Cu2.0O7.0
5906,Tl1Sr1.55Ce0.45Ca1Cu2O7-z,"Tl(Sr,Ce)2CaCu2O7",Tl1212,19.4,3.806,,12.030999999999999,PHC2530156,Tl,1.0,Sr,1.55,Ce,0.45,Ca,1.0,Cu,2.0,,,,,,,,,O,7.0,,Tl1.0Sr1.55Ce0.45Ca1.0Cu2.0O7.0
5909,Tl1Sr2Ca0.7Ce0.3Cu2O7-z,"TlSr2(Ca,Ce)Cu2O7",Tl1212,51.5,3.801,,12.085999999999999,PHC2530156,Tl,1.0,Sr,2.0,Ca,0.7,Ce,0.3,Cu,2.0,,,,,,,,,O,7.0,,Tl1.0Sr2.0Ca0.7Ce0.3Cu2.0O7.0
5910,Tl1Sr2Ca0.65Ce0.35Cu2O7-z,"TlSr2(Ca,Ce)Cu2O7",Tl1212,60.0,3.806,,12.085,PHC2530156,Tl,1.0,Sr,2.0,Ca,0.65,Ce,0.35,Cu,2.0,,,,,,,,,O,7.0,,Tl1.0Sr2.0Ca0.65Ce0.35Cu2.0O7.0
5911,Tl1Sr2Ca0.6Ce0.4Cu2O7-z,"TlSr2(Ca,Ce)Cu2O7",Tl1212,35.0,3.81,,12.084000000000001,PHC2530156,Tl,1.0,Sr,2.0,Ca,0.6,Ce,0.4,Cu,2.0,,,,,,,,,O,7.0,,Tl1.0Sr2.0Ca0.6Ce0.4Cu2.0O7.0
5916,Tl1Sr2Ca0.8Ce0.2Cu2O7-z,"TlSr2(Ca,Ce)Cu2O7",Tl1212,29.4,,,,PHC2530156,Tl,1.0,Sr,2.0,Ca,0.8,Ce,0.2,Cu,2.0,,,,,,,,,O,7.0,,Tl1.0Sr2.0Ca0.8Ce0.2Cu2.0O7.0
5917,Pb2Sr0.9La1.1Cu2O6.31,,Pb3201,33.2,5.305,5.416,12.655,PHC2440263,Pb,2.0,Sr,0.9,La,1.1,Cu,2.0,,,,,,,,,,,O,6.31,6.31,Pb2.0Sr0.9La1.1Cu2.0O6.31
5918,Pb2Sr0.9La1.1Cu2O6.65,,Pb3201,30.3,5.309,5.42,12.655,PHC2440263,Pb,2.0,Sr,0.9,La,1.1,Cu,2.0,,,,,,,,,,,O,6.65,6.65,Pb2.0Sr0.9La1.1Cu2.0O6.65
5919,Pb2Cu0.9La1.1Cu2O7.42,,Pb3201,18.1,5.296,5.431,12.62,PHC2440263,Pb,2.0,Cu,0.9,La,1.1,Cu,2.0,,,,,,,,,,,O,7.42,7.42,Pb2.0Cu0.9La1.1Cu2.0O7.42
5920,Pb2Cu0.9La1.1Cu2O6.28,,Pb3201,33.4,5.317,5.419,12.622,PHC2440263,Pb,2.0,Cu,0.9,La,1.1,Cu,2.0,,,,,,,,,,,O,6.28,6.28,Pb2.0Cu0.9La1.1Cu2.0O6.28
5921,Pb2Cu0.9La1.1Cu2O6.24,,Pb3201,31.3,5.221,5.42,12.622,PHC2440263,Pb,2.0,Cu,0.9,La,1.1,Cu,2.0,,,,,,,,,,,O,6.24,6.24,Pb2.0Cu0.9La1.1Cu2.0O6.24
5933,Bi2Sr2Ca1Cu2O8+z,,Bi2212,92.0,,,,PHC2540355,Bi,2.0,Sr,2.0,Ca,1.0,Cu,2.0,,,,,,,,,,,O,8.0,,Bi2.0Sr2.0Ca1.0Cu2.0O8.0
5934,Bi2Sr2Ca0.9Na0.1Cu2O8+z,,Bi2212,81.0,,,,PHC2540355,Bi,2.0,Sr,2.0,Ca,0.9,Na,0.1,Cu,2.0,,,,,,,,,O,8.0,,Bi2.0Sr2.0Ca0.9Na0.1Cu2.0O8.0
5935,Bi2Sr2Ca0.8Na0.2Cu2O8+z,,Bi2212,83.0,,,,PHC2540355,Bi,2.0,Sr,2.0,Ca,0.8,Na,0.2,Cu,2.0,,,,,,,,,O,8.0,,Bi2.0Sr2.0Ca0.8Na0.2Cu2.0O8.0
5936,Bi2Sr2Ca0.7Na0.3Cu2O8+z,,Bi2212,86.0,,,,PHC2540355,Bi,2.0,Sr,2.0,Ca,0.7,Na,0.3,Cu,2.0,,,,,,,,,O,8.0,,Bi2.0Sr2.0Ca0.7Na0.3Cu2.0O8.0
5937,Y1Ba2Cu3O6.95,YBa2Cu3Oz,Y123,93.2,,,,PHC2540265,Y,1.0,Ba,2.0,Cu,3.0,,,,,,,,,,,,,O,6.95,6.95,Y1.0Ba2.0Cu3.0O6.95
5938,Y1Ba2Cu3O6.9,YBa2Cu3Oz,Y123,91.5,,,,PHC2540265,Y,1.0,Ba,2.0,Cu,3.0,,,,,,,,,,,,,O,6.9,6.9,Y1.0Ba2.0Cu3.0O6.9
5939,Y1Ba2Cu3O6.85,YBa2Cu3Oz,Y123,89.0,,,,PHC2540265,Y,1.0,Ba,2.0,Cu,3.0,,,,,,,,,,,,,O,6.85,6.85,Y1.0Ba2.0Cu3.0O6.85
5940,Y1Ba2Cu3O6.8,YBa2Cu3Oz,Y123,78.0,,,,PHC2540265,Y,1.0,Ba,2.0,Cu,3.0,,,,,,,,,,,,,O,6.8,6.8,Y1.0Ba2.0Cu3.0O6.8
5941,Y1Ba2Cu3O6.7,YBa2Cu3Oz,Y123,63.0,,,,PHC2540265,Y,1.0,Ba,2.0,Cu,3.0,,,,,,,,,,,,,O,6.7,6.7,Y1.0Ba2.0Cu3.0O6.7
5942,Y1Ba2Cu3O6.6,YBa2Cu3Oz,Y123,58.0,,,,PHC2540265,Y,1.0,Ba,2.0,Cu,3.0,,,,,,,,,,,,,O,6.6,6.6,Y1.0Ba2.0Cu3.0O6.6
5943,Y1Ba2Cu3O6.5,YBa2Cu3Oz,Y123,53.0,,,,PHC2540265,Y,1.0,Ba,2.0,Cu,3.0,,,,,,,,,,,,,O,6.5,6.5,Y1.0Ba2.0Cu3.0O6.5
5949,Ca0.3Ba1.45La1.25Cu3O7,"(La,Ca)(Ba,La)2 Cu3O7",Y123,28.3,,,,PR05212982,Ca,0.3,Ba,1.45,La,1.25,Cu,3.0,,,,,,,,,,,O,7.0,7.0,Ca0.3Ba1.45La1.25Cu3.0O7.0
5950,Ca0.3Ba1.45La1.25Cu3O7.05,"(La,Ca)(Ba,La)2 Cu3O7",Y123,46.4,,,,PR05212982,Ca,0.3,Ba,1.45,La,1.25,Cu,3.0,,,,,,,,,,,O,7.05,7.05,Ca0.3Ba1.45La1.25Cu3.0O7.05
5951,Ca0.3Ba1.45La1.25Cu3O7.11,"(La,Ca)(Ba,La)2 Cu3O7",Y123,65.3,,,,PR05212982,Ca,0.3,Ba,1.45,La,1.25,Cu,3.0,,,,,,,,,,,O,7.11,7.11,Ca0.3Ba1.45La1.25Cu3.0O7.11
5952,Ca0.3Ba1.45La1.25Cu3O7.12,"(La,Ca)(Ba,La)2 Cu3O7",Y123,69.3,,,,PR05212982,Ca,0.3,Ba,1.45,La,1.25,Cu,3.0,,,,,,,,,,,O,7.12,7.12,Ca0.3Ba1.45La1.25Cu3.0O7.12
5953,Ca0.2Ba1.55La1.25Cu3O6.98,"(La,Ca)(Ba,La)2 Cu3O7",Y123,10.4,,,,PR05212982,Ca,0.2,Ba,1.55,La,1.25,Cu,3.0,,,,,,,,,,,O,6.98,6.98,Ca0.2Ba1.55La1.25Cu3.0O6.98
5954,Ca0.2Ba1.55La1.25Cu3O6.99,"(La,Ca)(Ba,La)2 Cu3O7",Y123,14.4,,,,PR05212982,Ca,0.2,Ba,1.55,La,1.25,Cu,3.0,,,,,,,,,,,O,6.99,6.99,Ca0.2Ba1.55La1.25Cu3.0O6.99
5955,Ca0.2Ba1.55La1.25Cu3O7.01,"(La,Ca)(Ba,La)2 Cu3O7",Y123,25.1,,,,PR05212982,Ca,0.2,Ba,1.55,La,1.25,Cu,3.0,,,,,,,,,,,O,7.01,7.01,Ca0.2Ba1.55La1.25Cu3.0O7.01
5956,Ca0.2Ba1.55La1.25Cu3O7.03,"(La,Ca)(Ba,La)2 Cu3O7",Y123,34.7,,,,PR05212982,Ca,0.2,Ba,1.55,La,1.25,Cu,3.0,,,,,,,,,,,O,7.03,7.03,Ca0.2Ba1.55La1.25Cu3.0O7.03
5957,Ca0.2Ba1.55La1.25Cu3O7.05,"(La,Ca)(Ba,La)2 Cu3O7",Y123,41.1,,,,PR05212982,Ca,0.2,Ba,1.55,La,1.25,Cu,3.0,,,,,,,,,,,O,7.05,7.05,Ca0.2Ba1.55La1.25Cu3.0O7.05
5958,Ca0.2Ba1.55La1.25Cu3O7.07,"(La,Ca)(Ba,La)2 Cu3O7",Y123,46.1,,,,PR05212982,Ca,0.2,Ba,1.55,La,1.25,Cu,3.0,,,,,,,,,,,O,7.07,7.07,Ca0.2Ba1.55La1.25Cu3.0O7.07
5959,Ca0.2Ba1.55La1.25Cu3O7.11,"(La,Ca)(Ba,La)2 Cu3O7",Y123,59.7,,,,PR05212982,Ca,0.2,Ba,1.55,La,1.25,Cu,3.0,,,,,,,,,,,O,7.11,7.11,Ca0.2Ba1.55La1.25Cu3.0O7.11
5961,Ca0.4Ba1.25La1.35Cu3O7.04,"(La,Ca)(Ba,La)2 Cu3O7",Y123,21.3,,,,PR05212982,Ca,0.4,Ba,1.25,La,1.35,Cu,3.0,,,,,,,,,,,O,7.04,7.04,Ca0.4Ba1.25La1.35Cu3.0O7.04
5962,Ca0.4Ba1.25La1.35Cu3O7.11,"(La,Ca)(Ba,La)2 Cu3O7",Y123,47.1,,,,PR05212982,Ca,0.4,Ba,1.25,La,1.35,Cu,3.0,,,,,,,,,,,O,7.11,7.11,Ca0.4Ba1.25La1.35Cu3.0O7.11
5963,Ca0.4Ba1.25La1.35Cu3O7.16,"(La,Ca)(Ba,La)2 Cu3O7",Y123,63.5,,,,PR05212982,Ca,0.4,Ba,1.25,La,1.35,Cu,3.0,,,,,,,,,,,O,7.16,7.16,Ca0.4Ba1.25La1.35Cu3.0O7.16
5964,Ca0.4Ba1.25La1.35Cu3O7.19,"(La,Ca)(Ba,La)2 Cu3O7",Y123,72.9,,,,PR05212982,Ca,0.4,Ba,1.25,La,1.35,Cu,3.0,,,,,,,,,,,O,7.19,7.19,Ca0.4Ba1.25La1.35Cu3.0O7.19
5965,Ca0.1Ba1.65La1.25Cu3O7.01,"(La,Ca)(Ba,La)2 Cu3O7",Y123,19.5,,,,PR05212982,Ca,0.1,Ba,1.65,La,1.25,Cu,3.0,,,,,,,,,,,O,7.01,7.01,Ca0.1Ba1.65La1.25Cu3.0O7.01
5966,Ca0.1Ba1.65La1.25Cu3O7.02,"(La,Ca)(Ba,La)2 Cu3O7",Y123,26.4,,,,PR05212982,Ca,0.1,Ba,1.65,La,1.25,Cu,3.0,,,,,,,,,,,O,7.02,7.02,Ca0.1Ba1.65La1.25Cu3.0O7.02
5967,Ca0.1Ba1.65La1.25Cu3O7.03,"(La,Ca)(Ba,La)2 Cu3O7",Y123,29.9,,,,PR05212982,Ca,0.1,Ba,1.65,La,1.25,Cu,3.0,,,,,,,,,,,O,7.03,7.03,Ca0.1Ba1.65La1.25Cu3.0O7.03
5968,Ca0.1Ba1.65La1.25Cu3O7.08,"(La,Ca)(Ba,La)2 Cu3O7",Y123,45.9,,,,PR05212982,Ca,0.1,Ba,1.65,La,1.25,Cu,3.0,,,,,,,,,,,O,7.08,7.08,Ca0.1Ba1.65La1.25Cu3.0O7.08
5970,Ca0.4Ba1.35La1.25Cu3O6.92,"(La,Ca)(Ba,La)2 Cu3O7",Y123,14.4,,,,PR05212982,Ca,0.4,Ba,1.35,La,1.25,Cu,3.0,,,,,,,,,,,O,6.92,6.92,Ca0.4Ba1.35La1.25Cu3.0O6.92
5971,Ca0.4Ba1.35La1.25Cu3O6.95,"(La,Ca)(Ba,La)2 Cu3O7",Y123,24.8,,,,PR05212982,Ca,0.4,Ba,1.35,La,1.25,Cu,3.0,,,,,,,,,,,O,6.95,6.95,Ca0.4Ba1.35La1.25Cu3.0O6.95
5972,Ca0.4Ba1.35La1.25Cu3O7.08,"(La,Ca)(Ba,La)2 Cu3O7",Y123,68.6,,,,PR05212982,Ca,0.4,Ba,1.35,La,1.25,Cu,3.0,,,,,,,,,,,O,7.08,7.08,Ca0.4Ba1.35La1.25Cu3.0O7.08
5973,Ca0.4Ba1.35La1.25Cu3O7.15,"(La,Ca)(Ba,La)2 Cu3O7",Y123,78.8,,,,PR05212982,Ca,0.4,Ba,1.35,La,1.25,Cu,3.0,,,,,,,,,,,O,7.15,7.15,Ca0.4Ba1.35La1.25Cu3.0O7.15
5974,Y1Sr2Cu2.7Mo0.3O7-z,,Y123,33.2,3.81,,11.538,PHC2520079,Y,1.0,Sr,2.0,Cu,2.7,Mo,0.3,,,,,,,,,,,O,7.0,,Y1.0Sr2.0Cu2.7Mo0.3O7.0
5976,Gd1Sr2Cu2.7Mo0.3O7-z,,Y123,25.7,3.8289999999999997,,11.550999999999998,PHC2520079,Gd,1.0,Sr,2.0,Cu,2.7,Mo,0.3,,,,,,,,,,,O,7.0,,Gd1.0Sr2.0Cu2.7Mo0.3O7.0
5977,Tb1Sr2Cu2.7Mo0.3O7-z,,Y123,29.8,3.825,,11.547,PHC2520079,Tb,1.0,Sr,2.0,Cu,2.7,Mo,0.3,,,,,,,,,,,O,7.0,,Tb1.0Sr2.0Cu2.7Mo0.3O7.0
5978,Cu0.5S0.5Sr2Ca2Cu3O12,"(Cu,S)Sr2Can-1CunOz",Cu1223,100.0,3.85,,14.322000000000001,PHC2520221,Cu,0.5,S,0.5,Sr,2.0,Ca,2.0,Cu,3.0,,,,,,,,,O,12.0,12.0,Cu0.5S0.5Sr2.0Ca2.0Cu3.0O12.0
6002,Hg0.5Pb0.5Ba2Ca4Cu5O12.5,"(Hg,Pb)Ba2Ca4Cu5O12",Hg1245,110.0,3.853,,22.171999999999997,PHC2540007,Hg,0.5,Pb,0.5,Ba,2.0,Ca,4.0,Cu,5.0,,,,,,,,,O,12.5,,Hg0.5Pb0.5Ba2.0Ca4.0Cu5.0O12.5
6003,Tl0.8Bi0.2Sr1.6Ba0.4Ca2Cu3O9-z,"(Tl,Bi)(Sr,Ba)2Ca2Cu3O9",Tl1223,113.0,3.821,,15.424000000000001,PHC2530109,Tl,0.8,Bi,0.2,Sr,1.6,Ba,0.4,Ca,2.0,Cu,3.0,,,,,,,O,9.0,,Tl0.8Bi0.2Sr1.6Ba0.4Ca2.0Cu3.0O9.0
6004,Bi2Sr2Ca1Cu2O8,Bi2Sr2CaCu2O8,Bi2212,85.0,,,30.86,PHC1660405,Bi,2.0,Sr,2.0,Ca,1.0,Cu,2.0,,,,,,,,,,,O,8.0,,Bi2.0Sr2.0Ca1.0Cu2.0O8.0
6006,Y1Ba2Cu4O8,YBa2Cu4O8,Y124,72.0,,,,PHC2580279,Y,1.0,Ba,2.0,Cu,4.0,,,,,,,,,,,,,O,8.0,,Y1.0Ba2.0Cu4.0O8.0
6008,Hg1Ba2Ca2Cu3O8.22,,Hg1223,110.0,,,,PHC2460207,Hg,1.0,Ba,2.0,Ca,2.0,Cu,3.0,,,,,,,,,,,O,8.22,8.22,Hg1.0Ba2.0Ca2.0Cu3.0O8.22
6009,Hg0.9Pb0.1Ba2Ca2Cu3O8.25,,Hg1223,118.0,,,,PHC2460207,Hg,0.9,Pb,0.1,Ba,2.0,Ca,2.0,Cu,3.0,,,,,,,,,O,8.25,8.25,Hg0.9Pb0.1Ba2.0Ca2.0Cu3.0O8.25
6010,Hg0.8Pb0.2Ba2Ca2Cu3O8.3,,Hg1223,125.0,,,,PHC2460207,Hg,0.8,Pb,0.2,Ba,2.0,Ca,2.0,Cu,3.0,,,,,,,,,O,8.3,8.3,Hg0.8Pb0.2Ba2.0Ca2.0Cu3.0O8.3
6011,Hg0.7Pb0.3Ba2Ca2Cu3O8.35,,Hg1223,130.0,,,,PHC2460207,Hg,0.7,Pb,0.3,Ba,2.0,Ca,2.0,Cu,3.0,,,,,,,,,O,8.35,8.35,Hg0.7Pb0.3Ba2.0Ca2.0Cu3.0O8.35
6012,Hg0.6Pb0.4Ba2Ca2Cu3O8.4,,Hg1223,120.0,,,,PHC2460207,Hg,0.6,Pb,0.4,Ba,2.0,Ca,2.0,Cu,3.0,,,,,,,,,O,8.4,8.4,Hg0.6Pb0.4Ba2.0Ca2.0Cu3.0O8.4
6013,Hg0.5Pb0.5Ba2Ca2Cu3O8.45,,Hg1223,103.0,,,,PHC2460207,Hg,0.5,Pb,0.5,Ba,2.0,Ca,2.0,Cu,3.0,,,,,,,,,O,8.45,8.45,Hg0.5Pb0.5Ba2.0Ca2.0Cu3.0O8.45
6014,Hg0.66Pb0.34Ba2Ca1.98Cu2.9O8.4,HgBa2Ca2Cu3Oy,Hg1223,143.0,3.8480000000000003,,15.918,PHC2460207,Hg,0.66,Pb,0.34,Ba,2.0,Ca,1.98,Cu,2.9,,,,,,,,,O,8.4,8.4,Hg0.66Pb0.34Ba2.0Ca1.98Cu2.9O8.4
6027,Tl0.8Mo0.2Sr2Ca1Cu2O7-z,"(Tl,Mo)Sr2CaCu2O7",Tl1212,40.0,3.79,,12.046,PHC2540033,Tl,0.8,Mo,0.2,Sr,2.0,Ca,1.0,Cu,2.0,,,,,,,,,O,7.0,,Tl0.8Mo0.2Sr2.0Ca1.0Cu2.0O7.0
6030,Tl0.9Mo0.1Sr1.2La0.8Cu1O5-z,"(Tl,Mo)(Sr,La)2CuO5",Tl1201,40.0,3.7760000000000002,,8.841000000000003,PHC2540033,Tl,0.9,Mo,0.1,Sr,1.2,La,0.8,Cu,1.0,,,,,,,,,O,5.0,,Tl0.9Mo0.1Sr1.2La0.8Cu1.0O5.0
6031,Tl0.9Mo0.1Sr1.2La0.8Cu1O5-z,"(Tl,Mo)(Sr,La)2CuO5",Tl1201,34.0,,,,PHC2540033,Tl,0.9,Mo,0.1,Sr,1.2,La,0.8,Cu,1.0,,,,,,,,,O,5.0,,Tl0.9Mo0.1Sr1.2La0.8Cu1.0O5.0
6038,Al1Sr2Ca2Cu3O9.3,AlSr2Ca2Cu3Oz,Al1223,63.0,3.8360000000000003,,14.405,PHC2540026,Al,1.0,Sr,2.0,Ca,2.0,Cu,3.0,,,,,,,,,,,O,9.3,9.3,Al1.0Sr2.0Ca2.0Cu3.0O9.3
6039,Al1Sr2Ca2Cu3O9.5,AlSr2Ca2Cu3Oz,Al1223,69.0,3.8360000000000003,,14.405,PHC2540026,Al,1.0,Sr,2.0,Ca,2.0,Cu,3.0,,,,,,,,,,,O,9.5,9.5,Al1.0Sr2.0Ca2.0Cu3.0O9.5
6040,Al1Sr2Ca2Cu3O9.7,AlSr2Ca2Cu3Oz,Al1223,72.0,3.8360000000000003,,14.405,PHC2540026,Al,1.0,Sr,2.0,Ca,2.0,Cu,3.0,,,,,,,,,,,O,9.7,9.7,Al1.0Sr2.0Ca2.0Cu3.0O9.7
6041,Al1Sr2Ca2Cu3O9.9,AlSr2Ca2Cu3Oz,Al1223,77.0,3.8360000000000003,,14.405,PHC2540026,Al,1.0,Sr,2.0,Ca,2.0,Cu,3.0,,,,,,,,,,,O,9.9,9.9,Al1.0Sr2.0Ca2.0Cu3.0O9.9
6042,Al1Sr2Ca2Cu3O10.1,AlSr2Ca2Cu3Oz,Al1223,76.0,3.8360000000000003,,14.405,PHC2540026,Al,1.0,Sr,2.0,Ca,2.0,Cu,3.0,,,,,,,,,,,O,10.1,10.1,Al1.0Sr2.0Ca2.0Cu3.0O10.1
6048,Al1Sr2Ca1.4Y0.6Cu3O9.1,"AlSr2(Ca,Y)2Cu3O9",Al1212,14.0,3.847,,14.368,PHC2540026,Al,1.0,Sr,2.0,Ca,1.4,Y,0.6,Cu,3.0,,,,,,,,,O,9.1,9.1,Al1.0Sr2.0Ca1.4Y0.6Cu3.0O9.1
6055,Y1Ba1Sr1Cu3O6.9,"(Y,Pr)(Ba,Sr)2Cu3O7",Y123,92.0,3.8008,3.8523,11.575999999999999,PLA1960263,Y,1.0,Ba,1.0,Sr,1.0,Cu,3.0,,,,,,,,,,,O,6.9,6.9,Y1.0Ba1.0Sr1.0Cu3.0O6.9
6056,Y0.8Pr0.2Ba1Sr1Cu3O6.9,"(Y,Pr)(Ba,Sr)2Cu3O7",Y123,79.4,3.8154,3.8546,11.573,PLA1960263,Y,0.8,Pr,0.2,Ba,1.0,Sr,1.0,Cu,3.0,,,,,,,,,O,6.9,6.9,Y0.8Pr0.2Ba1.0Sr1.0Cu3.0O6.9
6057,Y0.6Pr0.4Ba1Sr1Cu3O6.9,"(Y,Pr)(Ba,Sr)2Cu3O7",Y123,60.5,3.8315,3.515,11.573,PLA1960263,Y,0.6,Pr,0.4,Ba,1.0,Sr,1.0,Cu,3.0,,,,,,,,,O,6.9,6.9,Y0.6Pr0.4Ba1.0Sr1.0Cu3.0O6.9
6058,Y0.5Pr0.5Ba1Sr1Cu3O6.9,"(Y,Pr)(Ba,Sr)2Cu3O7",Y123,36.0,3.8438,,11.577,PLA1960263,Y,0.5,Pr,0.5,Ba,1.0,Sr,1.0,Cu,3.0,,,,,,,,,O,6.9,6.9,Y0.5Pr0.5Ba1.0Sr1.0Cu3.0O6.9
6059,Y0.4Pr0.6Ba1Sr1Cu3O8.9,"(Y,Pr)(Ba,Sr)2Cu3O7",Y123,24.1,3.85,,11.578,PLA1960263,Y,0.4,Pr,0.6,Ba,1.0,Sr,1.0,Cu,3.0,,,,,,,,,O,8.9,8.9,Y0.4Pr0.6Ba1.0Sr1.0Cu3.0O8.9
6060,Y0.35Pr0.65Ba1Sr1Cu3O6.9,"(Y,Pr)(Ba,Sr)2Cu3O7",Y123,20.3,,,,PLA1960263,Y,0.35,Pr,0.65,Ba,1.0,Sr,1.0,Cu,3.0,,,,,,,,,O,6.9,6.9,Y0.35Pr0.65Ba1.0Sr1.0Cu3.0O6.9
6063,Pb2Sr2Y1Cu3O8,Pb2Sr2YCu3O8,Pb3212,31.0,,,,PHC2550010,Pb,2.0,Sr,2.0,Y,1.0,Cu,3.0,,,,,,,,,,,O,8.0,,Pb2.0Sr2.0Y1.0Cu3.0O8.0
6064,Pb2Sr2Y0.85Ca0.15Cu3O8,"Pb2Sr2(Y,Ca)Cu3O8",Pb3212,47.0,,,,PHC2550010,Pb,2.0,Sr,2.0,Y,0.85,Ca,0.15,Cu,3.0,,,,,,,,,O,8.0,,Pb2.0Sr2.0Y0.85Ca0.15Cu3.0O8.0
6065,Pb1Sr2Y0.62Ca0.38Cu3O8,"Pb2Sr2(Y,Ca)Cu3O8",Pb3212,71.0,,,,PHC2550010,Pb,1.0,Sr,2.0,Y,0.62,Ca,0.38,Cu,3.0,,,,,,,,,O,8.0,,Pb1.0Sr2.0Y0.62Ca0.38Cu3.0O8.0
6066,Pb2Sr2Y0.53Ca0.47Cu3O8,"Pb2Sr2(Y,Ca)Cu3O8",Pb3212,76.0,,,,PHC2550010,Pb,2.0,Sr,2.0,Y,0.53,Ca,0.47,Cu,3.0,,,,,,,,,O,8.0,,Pb2.0Sr2.0Y0.53Ca0.47Cu3.0O8.0
6067,Hg1Ba2Cu1O4+z,HgBa2CuO4,Hg1201,97.0,3.877,,9.498,PHC2550180,Hg,1.0,Ba,2.0,Cu,1.0,,,,,,,,,,,,,O,4.0,,Hg1.0Ba2.0Cu1.0O4.0
6068,Bi2Sr2Ca1Cu2O8,Bi2Sr2CaCu2Oz,Bi2212,83.0,,,30.818,PHC2460271,Bi,2.0,Sr,2.0,Ca,1.0,Cu,2.0,,,,,,,,,,,O,8.0,8.0,Bi2.0Sr2.0Ca1.0Cu2.0O8.0
6069,Bi2Sr2Ca1Cu2O8.15,Bi2Sr2CaCu2Oz,Bi2212,87.0,,,30.843000000000004,PHC2460271,Bi,2.0,Sr,2.0,Ca,1.0,Cu,2.0,,,,,,,,,,,O,8.15,8.15,Bi2.0Sr2.0Ca1.0Cu2.0O8.15
6070,Bi2Sr2Ca1Cu2O8.16,Bi2Sr2CaCu2Oz,Bi2212,85.0,,,30.831999999999997,PHC2460271,Bi,2.0,Sr,2.0,Ca,1.0,Cu,2.0,,,,,,,,,,,O,8.16,8.16,Bi2.0Sr2.0Ca1.0Cu2.0O8.16
6071,Bi2Sr2Ca1Cu2O8.26,Bi2Sr2CaCu2Oz,Bi2212,75.0,,,30.796,PHC2460271,Bi,2.0,Sr,2.0,Ca,1.0,Cu,2.0,,,,,,,,,,,O,8.26,8.26,Bi2.0Sr2.0Ca1.0Cu2.0O8.26
6072,Bi2Sr2Ca1Cu2O8.28,Bi2Sr2CaCu2Oz,Bi2212,75.0,,,30.791999999999998,PHC2460271,Bi,2.0,Sr,2.0,Ca,1.0,Cu,2.0,,,,,,,,,,,O,8.28,8.28,Bi2.0Sr2.0Ca1.0Cu2.0O8.28
6081,Tl1Ba2Ca2Cu3O8+z,"(Tl,Hg)Ba2Ca2Cu3O8",Tl1223,123.0,3.845,,15.909,PHC2460203,Tl,1.0,Ba,2.0,Ca,2.0,Cu,3.0,,,,,,,,,,,O,8.0,,Tl1.0Ba2.0Ca2.0Cu3.0O8.0
6082,Tl0.9Hg0.1Ba2Ca2Cu3O8+z,"(Tl,Hg)Ba2Ca2Cu3O8",Tl1223,132.0,3.845,,15.902000000000001,PHC2460203,Tl,0.9,Hg,0.1,Ba,2.0,Ca,2.0,Cu,3.0,,,,,,,,,O,8.0,,Tl0.9Hg0.1Ba2.0Ca2.0Cu3.0O8.0
6083,Tl0.7Hg0.3Ba2Ca2Cu3O8+z,"(Tl,Hg)Ba2Ca2Cu3O8",Tl1223,133.0,3.845,,15.89,PHC2460203,Tl,0.7,Hg,0.3,Ba,2.0,Ca,2.0,Cu,3.0,,,,,,,,,O,8.0,,Tl0.7Hg0.3Ba2.0Ca2.0Cu3.0O8.0
6084,Tl0.5Hg0.5Ba2Ca2Cu3O8+z,"(Tl,Hg)Ba2Ca2Cu3O8",Tl1223,134.0,3.845,,15.873,PHC2460203,Tl,0.5,Hg,0.5,Ba,2.0,Ca,2.0,Cu,3.0,,,,,,,,,O,8.0,,Tl0.5Hg0.5Ba2.0Ca2.0Cu3.0O8.0
6085,Tl0.3Hg0.7Ba2Ca2Cu3O8+z,"(Tl,Hg)Ba2Ca2Cu3O8",Tl1223,134.0,3.845,,15.86,PHC2460203,Tl,0.3,Hg,0.7,Ba,2.0,Ca,2.0,Cu,3.0,,,,,,,,,O,8.0,,Tl0.3Hg0.7Ba2.0Ca2.0Cu3.0O8.0
6086,Tl0.1Hg0.9Ba2Ca2Cu3O8+z,"(Tl,Hg)Ba2Ca2Cu3O8",Tl1223,134.0,3.845,,15.850999999999999,PHC2460203,Tl,0.1,Hg,0.9,Ba,2.0,Ca,2.0,Cu,3.0,,,,,,,,,O,8.0,,Tl0.1Hg0.9Ba2.0Ca2.0Cu3.0O8.0
6087,Tl0.05Hg0.95Ba2Ca2Cu3O8+z,"(Tl,Hg)Ba2Ca2Cu3O8",Tl1223,134.0,3.845,,,PHC2460203,Tl,0.05,Hg,0.95,Ba,2.0,Ca,2.0,Cu,3.0,,,,,,,,,O,8.0,,Tl0.05Hg0.95Ba2.0Ca2.0Cu3.0O8.0
6088,Hg1Ba2Ca2Cu3O8+z,"(Tl,Hg)Ba2Ca2Cu3O8",Tl1223,134.0,3.845,,15.829,PHC2460203,Hg,1.0,Ba,2.0,Ca,2.0,Cu,3.0,,,,,,,,,,,O,8.0,,Hg1.0Ba2.0Ca2.0Cu3.0O8.0
6089,Hg1Ba2Cu1O4.08,HgBa2CuO4,Hg1201,94.0,3.8819999999999997,,9.525,PHC2550173,Hg,1.0,Ba,2.0,Cu,1.0,,,,,,,,,,,,,O,4.08,4.08,Hg1.0Ba2.0Cu1.0O4.08
6090,Hg1Ba2Cu1O4.01,HgBa2CuO4,Hg1201,68.0,3.887,,9.54,PHC2550173,Hg,1.0,Ba,2.0,Cu,1.0,,,,,,,,,,,,,O,4.01,4.01,Hg1.0Ba2.0Cu1.0O4.01
6091,Hg1Ba2Cu1O4+z,HgBa2CuO4,Hg1201,95.0,3.8810000000000002,,9.525,PHC2550173,Hg,1.0,Ba,2.0,Cu,1.0,,,,,,,,,,,,,O,4.0,,Hg1.0Ba2.0Cu1.0O4.0
6092,Hg1Ba2Cu1O4+z,HgBa2CuO4,Hg1201,97.0,3.88,,9.521,PHC2550173,Hg,1.0,Ba,2.0,Cu,1.0,,,,,,,,,,,,,O,4.0,,Hg1.0Ba2.0Cu1.0O4.0
6093,Hg1Ba2Cu1O4.12,HgBa2CuO4,Hg1201,89.0,3.8760000000000003,,9.514,PHC2550173,Hg,1.0,Ba,2.0,Cu,1.0,,,,,,,,,,,,,O,4.12,4.12,Hg1.0Ba2.0Cu1.0O4.12
6094,Hg1Ba2Cu1O4+z,HgBa2CuO4,Hg1201,85.0,3.884,,9.53,PHC2550173,Hg,1.0,Ba,2.0,Cu,1.0,,,,,,,,,,,,,O,4.0,,Hg1.0Ba2.0Cu1.0O4.0
6095,Hg1Ba2Cu1O4+z,HgBa2CuO4,Hg1201,96.0,3.8789999999999996,,9.525,PHC2550173,Hg,1.0,Ba,2.0,Cu,1.0,,,,,,,,,,,,,O,4.0,,Hg1.0Ba2.0Cu1.0O4.0
6112,Nd1Ba1Sr1Cu3O6.92,"Nd(Ba,Sr)2 Cu3O7",Y123,64.0,3.8539999999999996,,11.634,PHC2560051,Nd,1.0,Ba,1.0,Sr,1.0,Cu,3.0,,,,,,,,,,,O,6.92,6.92,Nd1.0Ba1.0Sr1.0Cu3.0O6.92
6113,Nd0.9Ca0.1Ba1Sr1Cu3O6.85,"(Nd,Ca)(Ba,Sr)2 Cu3O7",Y123,71.0,3.866,,11.673,PHC2560051,Nd,0.9,Ca,0.1,Ba,1.0,Sr,1.0,Cu,3.0,,,,,,,,,O,6.85,6.85,Nd0.9Ca0.1Ba1.0Sr1.0Cu3.0O6.85
6114,Nd0.8Ca0.2Ba1Sr1Cu3O6.78,"(Nd,Ca)(Ba,Sr)2 Cu3 O7",Y123,77.0,3.864,,11.648,PHC2560051,Nd,0.8,Ca,0.2,Ba,1.0,Sr,1.0,Cu,3.0,,,,,,,,,O,6.78,6.78,Nd0.8Ca0.2Ba1.0Sr1.0Cu3.0O6.78
6115,Nd1Ba1Sr0.95Ca0.05Cu3O7-z,"Nd(Ba,Sr,Ca)2 Cu3 O7",Y123,67.0,3.86,,11.627,PHC2560051,Nd,1.0,Ba,1.0,Sr,0.95,Ca,0.05,Cu,3.0,,,,,,,,,O,7.0,,Nd1.0Ba1.0Sr0.95Ca0.05Cu3.0O7.0
6116,Nd1Ba1Sr0.9Ca0.1Cu3O7-z,"Nd(Ba,Sr,Ca)2 Cu3 O7",Y123,70.0,3.858,,11.62,PHC2560051,Nd,1.0,Ba,1.0,Sr,0.9,Ca,0.1,Cu,3.0,,,,,,,,,O,7.0,,Nd1.0Ba1.0Sr0.9Ca0.1Cu3.0O7.0
6117,Nd1Ba1Sr0.85Ca0.15Cu3O7-z,"Nd(Ba,Sr,Ca)2 Cu3O7",Y123,69.0,3.858,,11.615,PHC2560051,Nd,1.0,Ba,1.0,Sr,0.85,Ca,0.15,Cu,3.0,,,,,,,,,O,7.0,,Nd1.0Ba1.0Sr0.85Ca0.15Cu3.0O7.0
6118,Nd1Ba1Sr0.8Ca0.2Cu3O7-z,"Nd(Ba,Sr,Ca)2 Cu3 O7",Y123,69.0,3.852,,11.607000000000001,PHC2560051,Nd,1.0,Ba,1.0,Sr,0.8,Ca,0.2,Cu,3.0,,,,,,,,,O,7.0,,Nd1.0Ba1.0Sr0.8Ca0.2Cu3.0O7.0
6119,Nd1Ba1Sr0.6Ca0.4Cu3O7-z,"Nd(Ba,Sr,Ca)2 Cu3O7",Y123,66.0,3.8539999999999996,,11.610999999999999,PHC2560051,Nd,1.0,Ba,1.0,Sr,0.6,Ca,0.4,Cu,3.0,,,,,,,,,O,7.0,,Nd1.0Ba1.0Sr0.6Ca0.4Cu3.0O7.0
6120,Nd1Ba1Sr0.4Ca0.6Cu3O7-z,"Nd(Ba,Sr,Ca)2 Cu3O7",Y123,63.0,3.862,,11.64,PHC2560051,Nd,1.0,Ba,1.0,Sr,0.4,Ca,0.6,Cu,3.0,,,,,,,,,O,7.0,,Nd1.0Ba1.0Sr0.4Ca0.6Cu3.0O7.0
6121,Nd1Ba1Sr0.2Ca0.8Cu3O7-z,"Nd(Ba,Sr,Ca)2 Cu3O7",Y123,51.0,3.865,,11.607999999999999,PHC2560051,Nd,1.0,Ba,1.0,Sr,0.2,Ca,0.8,Cu,3.0,,,,,,,,,O,7.0,,Nd1.0Ba1.0Sr0.2Ca0.8Cu3.0O7.0
6122,Nd1Ba1Ca1Cu3O7-z,"Nd(Ba,Sr,Ca)2 Cu3O7",Y123,59.0,3.864,,11.63,PHC2560051,Nd,1.0,Ba,1.0,Ca,1.0,Cu,3.0,,,,,,,,,,,O,7.0,,Nd1.0Ba1.0Ca1.0Cu3.0O7.0
6132,Gd0.7Pr0.2Ca0.1Ba2Cu3O7,"(Gd,Pr,Ca)Ba2Cu3O7",Y123,64.4,,,,PHC2560161,Gd,0.7,Pr,0.2,Ca,0.1,Ba,2.0,Cu,3.0,,,,,,,,,O,7.0,,Gd0.7Pr0.2Ca0.1Ba2.0Cu3.0O7.0
6151,Hg1Ba2Ca4Cu5O12+z,HgBa2Ca4Cu5O12,Hg1245,100.0,3.855,,22.156,PHC2560001,Hg,1.0,Ba,2.0,Ca,4.0,Cu,5.0,,,,,,,,,,,O,12.0,,Hg1.0Ba2.0Ca4.0Cu5.0O12.0
6152,Hg1Ba2Ca4Cu5O12+z,HgBa2Ca4Cu5O12,Hg1245,110.0,3.852,,22.141,PHC2560001,Hg,1.0,Ba,2.0,Ca,4.0,Cu,5.0,,,,,,,,,,,O,12.0,,Hg1.0Ba2.0Ca4.0Cu5.0O12.0
6153,Hg1Ba2Ca5Cu6O14+z,HgBa2Ca5Cu6O14,Hg1256,100.0,3.852,,25.23,PHC2560001,Hg,1.0,Ba,2.0,Ca,5.0,Cu,6.0,,,,,,,,,,,O,14.0,,Hg1.0Ba2.0Ca5.0Cu6.0O14.0
6154,Hg1Ba2Ca5Cu6O14+z,HgBa2Ca5Cu6O14,Hg1256,107.0,3.852,,25.26,PHC2560001,Hg,1.0,Ba,2.0,Ca,5.0,Cu,6.0,,,,,,,,,,,O,14.0,,Hg1.0Ba2.0Ca5.0Cu6.0O14.0
6159,Hg0.5Bi0.5Sr1.75La0.25Cu1O5-z,"(Hg,Bi)(Sr,La)2 Cu O5",Hg1201,27.0,3.773,,8.906,PHC2140087,Hg,0.5,Bi,0.5,Sr,1.75,La,0.25,Cu,1.0,,,,,,,,,O,5.0,,Hg0.5Bi0.5Sr1.75La0.25Cu1.0O5.0
6160,Hg0.5Bi0.5Sr0.5La0.5Cu1O5-z,"(Hg,Bi)(Sr,La)2 Cu O5",Hg1201,27.0,3.775,,8.877,PHC2140087,Hg,0.5,Bi,0.5,Sr,0.5,La,0.5,Cu,1.0,,,,,,,,,O,5.0,,Hg0.5Bi0.5Sr0.5La0.5Cu1.0O5.0
6161,Hg0.5Bi0.5Sr1.25La0.75Cu1O5-z,"(Hg,Bi)(Sr,La)2 Cu O5",Hg1201,27.0,3.778,,8.841000000000003,PHC2140087,Hg,0.5,Bi,0.5,Sr,1.25,La,0.75,Cu,1.0,,,,,,,,,O,5.0,,Hg0.5Bi0.5Sr1.25La0.75Cu1.0O5.0
6162,Pb0.5Hg0.5Sr1.2La0.8Cu1O5-z,"(Pb,Hg)(Sr,La)2CuO2",Hg1201,24.0,3.7910000000000004,,8.691,PHC2160273,Pb,0.5,Hg,0.5,Sr,1.2,La,0.8,Cu,1.0,,,,,,,,,O,5.0,,Pb0.5Hg0.5Sr1.2La0.8Cu1.0O5.0
6164,Hg0.3Pb0.7Sr1.75La0.25Cu1O4+2,"(Hg,Pb)(Sr,La)2CuO4",Hg1201,30.0,3.76,,8.947000000000003,PHC2160243,Hg,0.3,Pb,0.7,Sr,1.75,La,0.25,Cu,1.0,,,,,,,,,O,4.0,,Hg0.3Pb0.7Sr1.75La0.25Cu1.0O4.0
6165,Hg0.3Pb0.7Sr1.5La0.5Cu1O4+z,"(Hg,Pb)(Sr,La)2CuO4",Hg1201,39.0,3.772,,8.894,PHC2160243,Hg,0.3,Pb,0.7,Sr,1.5,La,0.5,Cu,1.0,,,,,,,,,O,4.0,,Hg0.3Pb0.7Sr1.5La0.5Cu1.0O4.0
6167,Hg0.3Pb0.7Sr1La1Cu1O4+z,"(Hg,Pb)(Sr,La)2CuO4",Hg1201,41.0,,,,PHC2160243,Hg,0.3,Pb,0.7,Sr,1.0,La,1.0,Cu,1.0,,,,,,,,,O,4.0,,Hg0.3Pb0.7Sr1.0La1.0Cu1.0O4.0
6169,Tl2Ba2Cu1O6,TlBa2CuO6,Tl2201,12.0,,,,PHC2500235,Tl,2.0,Ba,2.0,Cu,1.0,,,,,,,,,,,,,O,6.0,,Tl2.0Ba2.0Cu1.0O6.0
6171,Tl2Ba2Cu1O6,TlBa2CuO6,Tl2201,88.0,,,,PHC2500235,Tl,2.0,Ba,2.0,Cu,1.0,,,,,,,,,,,,,O,6.0,,Tl2.0Ba2.0Cu1.0O6.0
6172,Tl2Ba2Ca1Cu2O8,TlBa2CaCu2O8,Tl2212,106.0,,,,PHC2500235,Tl,2.0,Ba,2.0,Ca,1.0,Cu,2.0,,,,,,,,,,,O,8.0,,Tl2.0Ba2.0Ca1.0Cu2.0O8.0
6173,Tl1Ba2Ca1Cu2O8,TlBa2CaCu2O8,Tl2212,105.0,,,,PHC2500235,Tl,1.0,Ba,2.0,Ca,1.0,Cu,2.0,,,,,,,,,,,O,8.0,,Tl1.0Ba2.0Ca1.0Cu2.0O8.0
6174,Tl1Ba2Ca2Cu3O9,TlBa2Ca2Cu3O9,Tl1223,114.0,,,,PHC2500235,Tl,1.0,Ba,2.0,Ca,2.0,Cu,3.0,,,,,,,,,,,O,9.0,,Tl1.0Ba2.0Ca2.0Cu3.0O9.0
6175,Tl1Ba2Ca2Cu3O9,TlBa2Ca2Cu3O9,Tl1223,108.0,,,,PHC2500235,Tl,1.0,Ba,2.0,Ca,2.0,Cu,3.0,,,,,,,,,,,O,9.0,,Tl1.0Ba2.0Ca2.0Cu3.0O9.0
6176,Tl1Ba2Ca2Cu3O9,TlBa2Ca2Cu3O9,Tl1223,123.0,,,,PHC2500235,Tl,1.0,Ba,2.0,Ca,2.0,Cu,3.0,,,,,,,,,,,O,9.0,,Tl1.0Ba2.0Ca2.0Cu3.0O9.0
6177,Tl2Ba2Ca2Cu3O10,Tl2Ba2Ca2Cu3O10,Tl2223,125.0,,,,PHC2500235,Tl,2.0,Ba,2.0,Ca,2.0,Cu,3.0,,,,,,,,,,,O,10.0,,Tl2.0Ba2.0Ca2.0Cu3.0O10.0
6178,Tl2Ba2Ca2Cu3O10,Tl2Ba2Ca2Cu3O10,Tl2223,123.0,,,,PHC2500235,Tl,2.0,Ba,2.0,Ca,2.0,Cu,3.0,,,,,,,,,,,O,10.0,,Tl2.0Ba2.0Ca2.0Cu3.0O10.0
6179,Tl1Ba1Sr1Ca1Cu2O7,TlbaSrCaCu2O7,Tl1212,16.0,,,,PHC2500235,Tl,1.0,Ba,1.0,Sr,1.0,Ca,1.0,Cu,2.0,,,,,,,,,O,7.0,,Tl1.0Ba1.0Sr1.0Ca1.0Cu2.0O7.0
6180,Tl1Ba1Sr1Ca1Cu2O7,TlBaSrCaCu2O7,Tl1212,80.0,,,,PHC2500235,Tl,1.0,Ba,1.0,Sr,1.0,Ca,1.0,Cu,2.0,,,,,,,,,O,7.0,,Tl1.0Ba1.0Sr1.0Ca1.0Cu2.0O7.0
6181,Tl1Ba1Sr1Ca2Cu3O9,TlBaSrCa2Cu3O9,Tl1223,97.0,,,,PHC2500235,Tl,1.0,Ba,1.0,Sr,1.0,Ca,2.0,Cu,3.0,,,,,,,,,O,9.0,,Tl1.0Ba1.0Sr1.0Ca2.0Cu3.0O9.0
6182,Tl1Ba2Sr1Ca2Cu3O9,TlBaSrCa2Cu3O9,Tl1223,92.0,,,,PHC2500235,Tl,1.0,Ba,2.0,Sr,1.0,Ca,2.0,Cu,3.0,,,,,,,,,O,9.0,,Tl1.0Ba2.0Sr1.0Ca2.0Cu3.0O9.0
6183,Hg1Ba2Ca2Cu3O8+z,Hg Ba2 Ca2 Cu3 Oz,Hg1223,133.0,3.853,15.818,,PHC2150001,Hg,1.0,Ba,2.0,Ca,2.0,Cu,3.0,,,,,,,,,,,O,8.0,,Hg1.0Ba2.0Ca2.0Cu3.0O8.0
6184,Hg1Ba2Ca3Cu4O10+z,Hg Ba2 Ca3 Cu4 O10,Hg1234,126.0,3.8539999999999996,,19.006,PHC2150001,Hg,1.0,Ba,2.0,Ca,3.0,Cu,4.0,,,,,,,,,,,O,10.0,,Hg1.0Ba2.0Ca3.0Cu4.0O10.0
6186,Y1Ba2Cu3O6.19,YBa2Cu3HxOz,Y123,93.2,3.818,3.8819999999999997,11.642999999999999,SPS0312056,Y,1.0,Ba,2.0,Cu,3.0,,,,,,,,,,,,,O,6.19,,Y1.0Ba2.0Cu3.0O6.19
6187,Y1Ba2Cu3H0.14O6.91,YBa2Cu3HxOz,Y123,90.95,3.819,3.885,11.645,SPS0312056,Y,1.0,Ba,2.0,Cu,3.0,H,0.14,,,,,,,,,,,O,6.91,,Y1.0Ba2.0Cu3.0H0.14O6.91
6188,Y1Ba2Cu3H0.32O6.91,YBa2Cu3HxOz,Y123,91.25,3.8480000000000003,3.888,11.645999999999999,SPS0312056,Y,1.0,Ba,2.0,Cu,3.0,H,0.32,,,,,,,,,,,O,6.91,,Y1.0Ba2.0Cu3.0H0.32O6.91
6192,Y1Ba2Cu3O6.54,YBa2Cu3HxOz,Y123,54.9,3.841,3.886,11.665999999999999,SPS0312056,Y,1.0,Ba,2.0,Cu,3.0,,,,,,,,,,,,,O,6.54,,Y1.0Ba2.0Cu3.0O6.54
6193,Y1Ba2Cu3H0.16O6.54,YBa2Cu3HxOz,Y123,47.9,3.8489999999999998,3.888,11.662,SPS0312056,Y,1.0,Ba,2.0,Cu,3.0,H,0.16,,,,,,,,,,,O,6.54,,Y1.0Ba2.0Cu3.0H0.16O6.54
6194,Y1Ba2Cu3H0.31O6.54,YBa2Cu3HxOz,Y123,47.3,3.859,3.884,11.66,SPS0312056,Y,1.0,Ba,2.0,Cu,3.0,H,0.31,,,,,,,,,,,O,6.54,,Y1.0Ba2.0Cu3.0H0.31O6.54
6195,Y1Ba2Cu3H0.53O6.54,YBa2Cu3HxOz,Y123,43.8,3.8739999999999997,3.8819999999999997,11.655,SPS0312056,Y,1.0,Ba,2.0,Cu,3.0,H,0.53,,,,,,,,,,,O,6.54,,Y1.0Ba2.0Cu3.0H0.53O6.54
6196,Y1Ba2Cu3H0.64O6.54,YBa2Cu3HxOz,Y123,42.05,3.8819999999999997,,11.65,SPS0312056,Y,1.0,Ba,2.0,Cu,3.0,H,0.64,,,,,,,,,,,O,6.54,,Y1.0Ba2.0Cu3.0H0.64O6.54
6197,Y1Ba2Cu3H0.6O6.91,YBa2Cu3HxOz,Y123,86.5,,,,SPS0312056,Y,1.0,Ba,2.0,Cu,3.0,H,0.6,,,,,,,,,,,O,6.91,,Y1.0Ba2.0Cu3.0H0.6O6.91
6198,Y1Ba2Cu3H0.69O6.91,YBa2Cu3HxOz,Y123,85.7,3.847,3.886,11.645999999999999,SPS0312056,Y,1.0,Ba,2.0,Cu,3.0,H,0.69,,,,,,,,,,,O,6.91,,Y1.0Ba2.0Cu3.0H0.69O6.91
6199,Y1Ba2Cu3H0.92O6.91,YBa2Cu3HxOz,Y123,80.8,3.867,3.888,11.647,SPS0312056,Y,1.0,Ba,2.0,Cu,3.0,H,0.92,,,,,,,,,,,O,6.91,,Y1.0Ba2.0Cu3.0H0.92O6.91
6200,Y1Ba2Cu3O6.93,YBa2Cu3Oz,Y123,90.85,3.823,3.887,11.68,PR0411863,Y,1.0,Ba,2.0,Cu,3.0,,,,,,,,,,,,,O,6.93,6.93,Y1.0Ba2.0Cu3.0O6.93
6201,Y1Ba2Cu3O6.84,YBa2Cu3Oz,Y123,88.85,,,,PR0411863,Y,1.0,Ba,2.0,Cu,3.0,,,,,,,,,,,,,O,6.84,6.84,Y1.0Ba2.0Cu3.0O6.84
6202,Y1Ba2Cu3O6.82,YBa2Cu3Oz,Y123,87.05,,,,PR0411863,Y,1.0,Ba,2.0,Cu,3.0,,,,,,,,,,,,,O,6.82,6.82,Y1.0Ba2.0Cu3.0O6.82
6203,Y1Ba2Cu3O6.78,YBa2Cu3Oz,Y123,82.6,,,,PR0411863,Y,1.0,Ba,2.0,Cu,3.0,,,,,,,,,,,,,O,6.78,6.78,Y1.0Ba2.0Cu3.0O6.78
6204,Y1Ba2Cu3O6.73,YBa2Cu3Oz,Y123,68.75,3.8280000000000003,3.888,11.706,PR0411863,Y,1.0,Ba,2.0,Cu,3.0,,,,,,,,,,,,,O,6.73,6.73,Y1.0Ba2.0Cu3.0O6.73
6205,Y1Ba2Cu3O6.69,YBa2Cu3Oz,Y123,64.7,,,,PR0411863,Y,1.0,Ba,2.0,Cu,3.0,,,,,,,,,,,,,O,6.69,6.69,Y1.0Ba2.0Cu3.0O6.69
6206,Y1Ba2Cu3O6.67,YBa2Cu3Oz,Y123,59.1,,,,PR0411863,Y,1.0,Ba,2.0,Cu,3.0,,,,,,,,,,,,,O,6.67,6.67,Y1.0Ba2.0Cu3.0O6.67
6207,Y1Ba2Cu3O6.64,YBa2Cu3Oz,Y123,56.65,,,,PR0411863,Y,1.0,Ba,2.0,Cu,3.0,,,,,,,,,,,,,O,6.64,6.64,Y1.0Ba2.0Cu3.0O6.64
6208,Y1Ba2Cu3O6.6,YBa2Cu3Oz,Y123,57.85,3.835,3.886,11.728,PR0411863,Y,1.0,Ba,2.0,Cu,3.0,,,,,,,,,,,,,O,6.6,6.6,Y1.0Ba2.0Cu3.0O6.6
6209,Y1Ba2Cu3O6.57,YBa2Cu3Oz,Y123,57.2,,,,PR0411863,Y,1.0,Ba,2.0,Cu,3.0,,,,,,,,,,,,,O,6.57,6.57,Y1.0Ba2.0Cu3.0O6.57
6210,Y1Ba2Cu3O6.55,YBa2Cu3Oz,Y123,55.55,3.8369999999999997,3.8810000000000002,11.728,PR0411863,Y,1.0,Ba,2.0,Cu,3.0,,,,,,,,,,,,,O,6.55,6.55,Y1.0Ba2.0Cu3.0O6.55
6211,Y1Ba2Cu3O6.52,YBa2Cu3Oz,Y123,54.35,,,,PR0411863,Y,1.0,Ba,2.0,Cu,3.0,,,,,,,,,,,,,O,6.52,6.52,Y1.0Ba2.0Cu3.0O6.52
6212,Y1Ba2Cu3O6.48,YBa2Cu3Oz,Y123,51.2,3.842,3.878,11.745999999999999,PR0411863,Y,1.0,Ba,2.0,Cu,3.0,,,,,,,,,,,,,O,6.48,6.48,Y1.0Ba2.0Cu3.0O6.48
6213,Y1Ba2Cu3O6.45,YBa2Cu3Oz,Y123,26.85,3.844,3.877,11.751,PR0411863,Y,1.0,Ba,2.0,Cu,3.0,,,,,,,,,,,,,O,6.45,6.45,Y1.0Ba2.0Cu3.0O6.45
6214,Y1Ba2Cu3O6.4,YBa2Cu3Oz,Y123,36.55,3.852,3.8710000000000004,,PR0411863,Y,1.0,Ba,2.0,Cu,3.0,,,,,,,,,,,,,O,6.4,6.4,Y1.0Ba2.0Cu3.0O6.4
6215,Y1Ba2Cu3O6.4,YBa2Cu3Oz,Y123,23.35,,,,PR0411863,Y,1.0,Ba,2.0,Cu,3.0,,,,,,,,,,,,,O,6.4,6.4,Y1.0Ba2.0Cu3.0O6.4
6216,Y1Ba2Cu3O6.38,YBa2Cu3Oz,Y123,23.9,,,,PR0411863,Y,1.0,Ba,2.0,Cu,3.0,,,,,,,,,,,,,O,6.38,6.38,Y1.0Ba2.0Cu3.0O6.38
6217,Y1Ba2Cu3O6.48,YBa2Cu3Oz,Y123,40.05,,,,PR0411863,Y,1.0,Ba,2.0,Cu,3.0,,,,,,,,,,,,,O,6.48,6.48,Y1.0Ba2.0Cu3.0O6.48
6219,Yb0.7Ca0.3Ba1.6Sr0.4Cu3O6.1,"(Yb,Ca)(Ba,Sr)2Cu3Oz",Y123,48.3,3.818,,11.744000000000002,PR04611923,Yb,0.7,Ca,0.3,Ba,1.6,Sr,0.4,Cu,3.0,,,,,,,,,O,6.1,6.1,Yb0.7Ca0.3Ba1.6Sr0.4Cu3.0O6.1
6220,Yb0.7Ca0.3Ba1.6Sr0.4Cu3O6.43,"(Yb,Ca)(Ba,Sr)2 Cu3Oz",Y123,64.3,3.823,,11.707,PR04611923,Yb,0.7,Ca,0.3,Ba,1.6,Sr,0.4,Cu,3.0,,,,,,,,,O,6.43,6.43,Yb0.7Ca0.3Ba1.6Sr0.4Cu3.0O6.43
6221,Yb0.7Ca0.3Ba1.6Sr0.4Cu3O6.56,"(Yb,Ca)(Ba,Sr)2 Cu3Oz",Y123,82.4,3.83,,11.675,PR04611923,Yb,0.7,Ca,0.3,Ba,1.6,Sr,0.4,Cu,3.0,,,,,,,,,O,6.56,6.56,Yb0.7Ca0.3Ba1.6Sr0.4Cu3.0O6.56
6222,Yb0.7Ca0.3Ba1.6Sr0.4Cu3O6.73,"(Yb,Ca)(Ba,Sr)2 Cu3Oz",Y123,68.5,3.799,3.8569999999999998,11.591,PR04611923,Yb,0.7,Ca,0.3,Ba,1.6,Sr,0.4,Cu,3.0,,,,,,,,,O,6.73,6.73,Yb0.7Ca0.3Ba1.6Sr0.4Cu3.0O6.73
6223,Yb0.7Ca0.3Ba1.6Sr0.4Cu3O6.78,"(Yb,Ca)(Ba,Sr)2 Cu3 Oz",Y123,40.7,3.793,3.853,11.612,PR04611923,Yb,0.7,Ca,0.3,Ba,1.6,Sr,0.4,Cu,3.0,,,,,,,,,O,6.78,6.78,Yb0.7Ca0.3Ba1.6Sr0.4Cu3.0O6.78
6224,Yb1Ba1.6Sr0.4Cu3O6.88,"(Yb,Ca)(Ba,Sr)2Cu3Oz",Y123,80.2,3.7880000000000003,3.863,11.588,PR04611923,Yb,1.0,Ba,1.6,Sr,0.4,Cu,3.0,,,,,,,,,,,O,6.88,6.88,Yb1.0Ba1.6Sr0.4Cu3.0O6.88
6225,Yb0.9Ca0.1Ba1.6Sr0.4Cu3O6.89,"(Yb,Ca)(Ba,Sr)2Cu3Oz",Y123,62.1,3.7880000000000003,3.8539999999999996,11.588,PR04611923,Yb,0.9,Ca,0.1,Ba,1.6,Sr,0.4,Cu,3.0,,,,,,,,,O,6.89,6.89,Yb0.9Ca0.1Ba1.6Sr0.4Cu3.0O6.89
6226,Yb0.8Ca0.2Ba0.8Sr0.4Cu3O6.85,"(Yb,Ca)(Ba,Sr)2Cu3Oz",Y123,35.0,3.7960000000000003,3.8539999999999996,11.599,PR04611923,Yb,0.8,Ca,0.2,Ba,0.8,Sr,0.4,Cu,3.0,,,,,,,,,O,6.85,6.85,Yb0.8Ca0.2Ba0.8Sr0.4Cu3.0O6.85
6227,Yb0.7Ca0.3Ba1.6Sr0.4Cu3O6.78,"(Yb,Ca)(Ba,Sr)2Cu3Oz",Y123,24.4,3.7969999999999997,3.85,11.61,PR04611923,Yb,0.7,Ca,0.3,Ba,1.6,Sr,0.4,Cu,3.0,,,,,,,,,O,6.78,6.78,Yb0.7Ca0.3Ba1.6Sr0.4Cu3.0O6.78
6238,Y1Ba2Cu3O6.91,YBa2Cu3HxO7,Y123,93.1,3.8169999999999997,3.886,11.669,JJP0270525,Y,1.0,Ba,2.0,Cu,3.0,,,,,,,,,,,,,O,6.91,6.91,Y1.0Ba2.0Cu3.0O6.91
6239,Y1Ba2Cu3H0.06O6.91,YBa2Cu3HxO7,Y123,92.8,,,,JJP0270525,Y,1.0,Ba,2.0,Cu,3.0,H,0.06,,,,,,,,,,,O,6.91,6.91,Y1.0Ba2.0Cu3.0H0.06O6.91
6240,Y1Ba2Cu3H0.27O6.91,YBa2Cu3HxO7,Y123,91.1,3.825,3.885,11.655999999999999,JJP0270525,Y,1.0,Ba,2.0,Cu,3.0,H,0.27,,,,,,,,,,,O,6.91,6.91,Y1.0Ba2.0Cu3.0H0.27O6.91
6241,Y1Ba2Cu3H0.52O6.91,YBa2Cu3HxO7,Y123,91.7,3.865,3.887,11.619000000000002,JJP0270525,Y,1.0,Ba,2.0,Cu,3.0,H,0.52,,,,,,,,,,,O,6.91,6.91,Y1.0Ba2.0Cu3.0H0.52O6.91
6242,Y1Ba2Cu3H0.91O6.91,YBa2Cu3HxO7,Y123,91.4,3.8710000000000004,,11.625,JJP0270525,Y,1.0,Ba,2.0,Cu,3.0,H,0.91,,,,,,,,,,,O,6.91,6.91,Y1.0Ba2.0Cu3.0H0.91O6.91
6244,Gd1Ba2Cu3O6.89,GdBa2Cu3HxO7,Y123,92.9,3.844,3.889,11.667,JJP0270525,Gd,1.0,Ba,2.0,Cu,3.0,,,,,,,,,,,,,O,6.89,6.89,Gd1.0Ba2.0Cu3.0O6.89
6245,Gd1Ba2Cu3H0.12O6.89,GdBa2Cu3HxO7,Y123,84.0,3.846,3.898,11.692,JJP0270525,Gd,1.0,Ba,2.0,Cu,3.0,H,0.12,,,,,,,,,,,O,6.89,6.89,Gd1.0Ba2.0Cu3.0H0.12O6.89
6246,Gd1Ba2Cu3H0.43O6.89,GdBa2Cu3HxO7,Y123,82.0,3.8489999999999998,3.904,11.697000000000001,JJP0270525,Gd,1.0,Ba,2.0,Cu,3.0,H,0.43,,,,,,,,,,,O,6.89,6.89,Gd1.0Ba2.0Cu3.0H0.43O6.89
6247,Gd1Ba2Cu3H1.32O6.89,GdBa2Cu3HxO7,Y123,78.2,3.9010000000000002,,11.681,JJP0270525,Gd,1.0,Ba,2.0,Cu,3.0,H,1.32,,,,,,,,,,,O,6.89,6.89,Gd1.0Ba2.0Cu3.0H1.32O6.89
6271,Pb0.5Cd0.5Sr1.6Ba0.4Ca0.5Y0.5Cu2O7,"(Pb,Cd)(Sr,Ba)2(Ca,Y)Cu2O7",Pb1212,36.0,3.822,,12.027999999999999,PHC2610027,Pb,0.5,Cd,0.5,Sr,1.6,Ba,0.4,Ca,0.5,Y,0.5,Cu,2.0,,,,,O,7.0,,Pb0.5Cd0.5Sr1.6Ba0.4Ca0.5Y0.5Cu2.0O7.0
6272,Pb0.5Cd0.5Sr1.5Ba0.5Ca0.5Y0.5Cu2O7,"(Pb,Cd)(Sr,Ba)2(Ca,Y)Cu2O7",Pb1212,49.0,3.824,,12.054,PHC2610027,Pb,0.5,Cd,0.5,Sr,1.5,Ba,0.5,Ca,0.5,Y,0.5,Cu,2.0,,,,,O,7.0,,Pb0.5Cd0.5Sr1.5Ba0.5Ca0.5Y0.5Cu2.0O7.0
6285,Pr0.2Ca0.8Ba1La1Cu3O7.1,"(Pr,Ca)(Ba,La)Cu3O7",Y123,33.5,3.89,,11.640999999999998,SSC0840183,Pr,0.2,Ca,0.8,Ba,1.0,La,1.0,Cu,3.0,,,,,,,,,O,7.1,7.1,Pr0.2Ca0.8Ba1.0La1.0Cu3.0O7.1
6286,Ca1Ba1La1Cu3O6.97,"(Pr,Ca)(Ba,La)Cu3O7",Y123,64.0,3.897,,11.669,SSC0840183,Ca,1.0,Ba,1.0,La,1.0,Cu,3.0,,,,,,,,,,,O,6.97,6.97,Ca1.0Ba1.0La1.0Cu3.0O6.97
6290,Y0.4Pr0.6Ba1.25Sr0.75Cu3O6.92,"(Y,Pr)(Ba,Sr)Cu3O7",Y123,17.0,3.86,3.862,11.597000000000001,JPC0070287,Y,0.4,Pr,0.6,Ba,1.25,Sr,0.75,Cu,3.0,,,,,,,,,O,6.92,6.92,Y0.4Pr0.6Ba1.25Sr0.75Cu3.0O6.92
6291,Y0.4Pr0.6Ba1Sr1Cu3O6.92,"(Y,Pr)(Ba,Sr)Cu3O7",Y123,18.0,,3.8489999999999998,11.574000000000002,JPC0070287,Y,0.4,Pr,0.6,Ba,1.0,Sr,1.0,Cu,3.0,,,,,,,,,O,6.92,6.92,Y0.4Pr0.6Ba1.0Sr1.0Cu3.0O6.92
6292,Y0.4Pr0.6Ba0.75Sr1.25Cu3O6.92,"(Y,Pr)(Ba,Sr)Cu3O7",Y123,23.0,,3.841,11.543,JPC0070287,Y,0.4,Pr,0.6,Ba,0.75,Sr,1.25,Cu,3.0,,,,,,,,,O,6.92,6.92,Y0.4Pr0.6Ba0.75Sr1.25Cu3.0O6.92
6296,Y1Ba2Cu3O6.94,Yba2Cu3O7,Y123,91.2,,,,SUP0080591,Y,1.0,Ba,2.0,Cu,3.0,,,,,,,,,,,,,O,6.94,6.94,Y1.0Ba2.0Cu3.0O6.94
6297,Y1Ba2Cu3O6.68,YBa2Cu3O7,Y123,66.9,,,,SUP0080591,Y,1.0,Ba,2.0,Cu,3.0,,,,,,,,,,,,,O,6.68,6.68,Y1.0Ba2.0Cu3.0O6.68
6298,Y1Ba2Cu3O6.64,YBa2Cu3O7,Y123,62.25,,,,SUP0080591,Y,1.0,Ba,2.0,Cu,3.0,,,,,,,,,,,,,O,6.64,6.64,Y1.0Ba2.0Cu3.0O6.64
6299,Y1Ba2Cu3O6.61,YBa2Cu3O7,Y123,61.3,,,,SUP0080591,Y,1.0,Ba,2.0,Cu,3.0,,,,,,,,,,,,,O,6.61,6.61,Y1.0Ba2.0Cu3.0O6.61
6300,Y1Ba2Cu3O6.62,YBa2Cu3O7,Y123,60.9,,,,SUP0080591,Y,1.0,Ba,2.0,Cu,3.0,,,,,,,,,,,,,O,6.62,6.62,Y1.0Ba2.0Cu3.0O6.62
6301,Y1Ba2Cu3O6.61,YBa2Cu3O7,Y123,61.38,,,,SUP0080591,Y,1.0,Ba,2.0,Cu,3.0,,,,,,,,,,,,,O,6.61,6.61,Y1.0Ba2.0Cu3.0O6.61
6302,Y1Ba2Cu3O6.55,YBa2Cu3O7,Y123,59.9,,,,SUP0080591,Y,1.0,Ba,2.0,Cu,3.0,,,,,,,,,,,,,O,6.55,6.55,Y1.0Ba2.0Cu3.0O6.55
6303,Y1Ba2Cu3O6.52,YBa2Cu3O7,Y123,61.34,,,,SUP0080591,Y,1.0,Ba,2.0,Cu,3.0,,,,,,,,,,,,,O,6.52,6.52,Y1.0Ba2.0Cu3.0O6.52
6304,Y1Ba2Cu3O6.61,YBa2Cu3O7,Y123,61.25,,,,SUP0080591,Y,1.0,Ba,2.0,Cu,3.0,,,,,,,,,,,,,O,6.61,6.61,Y1.0Ba2.0Cu3.0O6.61
6305,Y1Ba2Cu3O6.76,YBa2Cu3O7,Y123,85.23,,,,SUP0080591,Y,1.0,Ba,2.0,Cu,3.0,,,,,,,,,,,,,O,6.76,6.76,Y1.0Ba2.0Cu3.0O6.76
6306,Y1Ba2Cu3O6.68,YBa2Cu3O7,Y123,67.4,,,,SUP0080591,Y,1.0,Ba,2.0,Cu,3.0,,,,,,,,,,,,,O,6.68,6.68,Y1.0Ba2.0Cu3.0O6.68
6307,Y1Ba2Cu3O6.75,YBa2Cu3O7,Y123,83.65,,,,SUP0080591,Y,1.0,Ba,2.0,Cu,3.0,,,,,,,,,,,,,O,6.75,6.75,Y1.0Ba2.0Cu3.0O6.75
6308,Y1Ba2Cu3O6.73,YBa2Cu3O7,Y123,80.0,,,,SUP0080591,Y,1.0,Ba,2.0,Cu,3.0,,,,,,,,,,,,,O,6.73,6.73,Y1.0Ba2.0Cu3.0O6.73
6309,Y1Ba2Cu3O6.7,Yba2Cu3O7,Y123,73.62,,,,SUP0080591,Y,1.0,Ba,2.0,Cu,3.0,,,,,,,,,,,,,O,6.7,6.7,Y1.0Ba2.0Cu3.0O6.7
6310,Y1Ba2Cu3O6.49,YBa2Cu3O7,Y123,59.53,,,,SUP0080591,Y,1.0,Ba,2.0,Cu,3.0,,,,,,,,,,,,,O,6.49,6.49,Y1.0Ba2.0Cu3.0O6.49
6311,Y1Ba2Cu3O6.37,YBa2Cu3O7,Y123,40.87,,,,SUP0080591,Y,1.0,Ba,2.0,Cu,3.0,,,,,,,,,,,,,O,6.37,6.37,Y1.0Ba2.0Cu3.0O6.37
6312,Y1Ba2Cu3O6.41,YBa2Cu3O7,Y123,49.5,,,,SUP0080591,Y,1.0,Ba,2.0,Cu,3.0,,,,,,,,,,,,,O,6.41,6.41,Y1.0Ba2.0Cu3.0O6.41
6316,Y1Ba2Cu4O8,YBa2Cu4O8,Y124,76.0,,,,PR04712197,Y,1.0,Ba,2.0,Cu,4.0,,,,,,,,,,,,,O,8.0,,Y1.0Ba2.0Cu4.0O8.0
