Repository: CompRhys/apical

# Data Guide

In all cases whilst compiling this data we have been careful to include as much meta-information as possible to allow data to be traced back to it's original sources. For SuperCon this takes the form of the SuperCon "num :" reference id and then the source publication details. For ICSD we provide the ICSD collection code.

We acknowledge the Japanese National Institute for Materials Science for maintaining the [SuperCon](https://supercon.nims.go.jp/index_en.html) database as well as FIZ Karlsruhe GmbH for maintaining [ICSD](https://www.fiz-karlsruhe.de/en/produkte-und-dienstleistungen/inorganic-crystal-structure-database-icsd).

File: processed-data/super_apical.csv (part 13 of 20)
num :,composition :,str3 :,tc :,lata :,latb :,latc :,refno :,author :,title :,journal :,year :,lata* :,layers :,types :,cu-o_a :,cid :,cu-o_p :
9064,Nd0.8Pr0.2Ba2.0Cu3.0O7.0,RE123,40.9,3.8637,3.8993,11.806,JAP0785212,"M.K.Wu, T.S.Lai, W.Y.Guan, Y.Chen,","Ion size effect on normal state resistivity in (R0.8Pr0.2)Ba2Cu3O7-z (R=Sm,Eu, Gd, Dy, Ho, Er, Tm, and Yb) systems","J.Appl.Phys., 78(1995)5212",1995.0,3.8637,Two,RE,2.391541874779093,,1.93185
9065,Gd1.0Ba2.0Cu3.0O6.968999999999999,RE123,91.0,3.8387,3.8968,11.6979,PHC2910025,"Amish G. Joshi, D.G. Kuberkar, G.J. Baldha, R.G. Kulkami,",Effect of Mo and Mo-Ca substitution on the superconductivity of GdBa2Cu3O7-delta,"Physica.C,291(1997)25-33",1997.0,3.8387,Two,RE,2.3491920651952256,,1.91935
9066,Gd0.95Mo0.05Ba2.0Cu3.0O6.9479999999999995,RE123,82.4,3.8461,3.903,11.7015,PHC2910025,"Amish G. Joshi, D.G. Kuberkar, G.J. Baldha, R.G. Kulkami,",Effect of Mo and Mo-Ca substitution on the superconductivity of GdBa2Cu3O7-delta,"Physica.C,291(1997)25-33",1997.0,3.8461,Two,RE,2.3376906167003355,,1.92305
9067,Gd0.9Mo0.1Ba2.0Cu3.0O6.907,RE123,65.9,3.8844,3.8782,11.7126,PHC2910025,"Amish G. Joshi, D.G. Kuberkar, G.J. Baldha, R.G. Kulkami,",Effect of Mo and Mo-Ca substitution on the superconductivity of GdBa2Cu3O7-delta,"Physica.C,291(1997)25-33",1997.0,3.8844,Two,RE,2.2717870635396893,,1.9422
9068,Gd0.85Mo0.15Ba2.0Cu3.0O6.855,RE123,59.2,3.8795,3.8881,11.7312,PHC2910025,"Amish G. Joshi, D.G. Kuberkar, G.J. Baldha, R.G. Kulkami,",Effect of Mo and Mo-Ca substitution on the superconductivity of GdBa2Cu3O7-delta,"Physica.C,291(1997)25-33",1997.0,3.8795,Two,RE,2.2971644957671513,,1.93975
9069,Gd0.8Mo0.2Ba2.0Cu3.0O6.807,RE123,52.5,3.9376,3.9451,11.6571,PHC2910025,"Amish G. Joshi, D.G. Kuberkar, G.J. Baldha, R.G. Kulkami,",Effect of Mo and Mo-Ca substitution on the superconductivity of GdBa2Cu3O7-delta,"Physica.C,291(1997)25-33",1997.0,3.9376,Two,RE,2.12021640645249,,1.9688
9070,Gd0.8Ca0.05Mo0.15Ba2.0Cu3.0O6.651,RE123,66.1,3.8504,3.897,11.6697,PHC2910025,"Amish G. Joshi, D.G. Kuberkar, G.J. Baldha, R.G. Kulkami,",Effect of Mo and Mo-Ca substitution on the superconductivity of GdBa2Cu3O7-delta,"Physica.C,291(1997)25-33",1997.0,3.8504,Two,RE,2.302319737328909,,1.9252
9071,Gd0.75Ca0.1Mo0.15Ba2.0Cu3.0O6.671,RE123,75.1,3.8565,3.8929,11.7183,PHC2910025,"Amish G. Joshi, D.G. Kuberkar, G.J. Baldha, R.G. Kulkami,",Effect of Mo and Mo-Ca substitution on the superconductivity of GdBa2Cu3O7-delta,"Physica.C,291(1997)25-33",1997.0,3.8565,Two,RE,2.3314641346998908,,1.92825
9072,Gd0.7Ca0.15Mo0.15Ba2.0Cu3.0O6.716,RE123,86.3,3.8473,3.8939,11.7,PHC2910025,"Amish G. Joshi, D.G. Kuberkar, G.J. Baldha, R.G. Kulkami,",Effect of Mo and Mo-Ca substitution on the superconductivity of GdBa2Cu3O7-delta,"Physica.C,291(1997)25-33",1997.0,3.8473,Two,RE,2.334061709636218,,1.92365
9073,Gd0.65Ca0.2Mo0.15Ba2.0Cu3.0O6.818,RE123,84.1,3.8494,3.897,11.694,PHC2910025,"Amish G. Joshi, D.G. Kuberkar, G.J. Baldha, R.G. Kulkami,",Effect of Mo and Mo-Ca substitution on the superconductivity of GdBa2Cu3O7-delta,"Physica.C,291(1997)25-33",1997.0,3.8494,Two,RE,2.324854372110461,,1.9247
9074,Gd0.6Ca0.25Mo0.15Ba2.0Cu3.0O6.761,RE123,83.7,3.8392,3.9061,11.697,PHC2910025,"Amish G. Joshi, D.G. Kuberkar, G.J. Baldha, R.G. Kulkami,",Effect of Mo and Mo-Ca substitution on the superconductivity of GdBa2Cu3O7-delta,"Physica.C,291(1997)25-33",1997.0,3.8392,Two,RE,2.347447248349626,,1.9196
9075,Gd0.55Ca0.3Mo0.15Ba2.0Cu3.0O6.626,RE123,80.7,3.8433,3.8949,11.7273,PHC2910025,"Amish G. Joshi, D.G. Kuberkar, G.J. Baldha, R.G. Kulkami,",Effect of Mo and Mo-Ca substitution on the superconductivity of GdBa2Cu3O7-delta,"Physica.C,291(1997)25-33",1997.0,3.8433,Two,RE,2.3650337787083835,,1.92165
9076,Gd0.5Ca0.35Mo0.15Ba2.0Cu3.0O6.586,RE123,77.7,3.8352,3.8959,11.703,PHC2910025,"Amish G. Joshi, D.G. Kuberkar, G.J. Baldha, R.G. Kulkami,",Effect of Mo and Mo-Ca substitution on the superconductivity of GdBa2Cu3O7-delta,"Physica.C,291(1997)25-33",1997.0,3.8352,Two,RE,2.3603900497229184,,1.9176
9077,Gd0.45Ca0.4Mo0.15Ba2.0Cu3.0O6.537000000000001,RE123,73.0,3.8392,3.898,11.697,PHC2910025,"Amish G. Joshi, D.G. Kuberkar, G.J. Baldha, R.G. Kulkami,",Effect of Mo and Mo-Ca substitution on the superconductivity of GdBa2Cu3O7-delta,"Physica.C,291(1997)25-33",1997.0,3.8392,Two,RE,2.347447248349626,,1.9196
9101,La1.85Sr0.15Cu1.0O4.0,T,39.0,3.773,,13.233,PHC3340025,"A.A. Shikov, D.A.Shulyatev, G.Kh. Panova, M.N. Khlopkin, N.A. Chernoplekov,",Angular dependence of the specific heat of La1.85Sr0.15CuO4 in superconducting mixed state,"Physica C,334(2000)25-32",2000.0,3.773,One,RE,2.4133007178763575,,1.8865
9510,Tl1.0Sr2.0Ca1.0Cu2.0O6.8,Tl1212,68.0,3.7956,,12.1252,PR0455553,"H.IGARASHI, H.Igarashi, T.KONDO, T.Kondo, T.MANAKO, T.Manako, Y.KUBO, Y.Kubo, Y.SHIMAKAWA, Y.Shimakawa,",SUPERCONDUCTOR-TO-METAL TRANSITION CAUSED BY OXYGEN NONSTOICHIOMETRY IN TLSR2CACU2O7-Z HAVING A CU-O PYRAMIDAL LAYER,"PHYS.REV.B,45(1992)5553",1992.0,3.7956,Two,Tl,2.397912169043529,,1.8978
9514,Tl1.0Sr2.0Ca1.0Cu2.0O6.85,Tl1212,24.0,3.7901,,12.115,PR0455553,"H.IGARASHI, H.Igarashi, T.KONDO, T.Kondo, T.MANAKO, T.Manako, Y.KUBO, Y.Kubo, Y.SHIMAKAWA, Y.Shimakawa,",SUPERCONDUCTOR-TO-METAL TRANSITION CAUSED BY OXYGEN NONSTOICHIOMETRY IN TLSR2CACU2O7-Z HAVING A CU-O PYRAMIDAL LAYER,"PHYS.REV.B,45(1992)5553",1992.0,3.7901,Two,Tl,2.388513314017631,,1.89505
9525,Nd1.0Ba2.0Cu3.0O6.82,RE123,95.0,3.855,3.913,11.741,SUP0110455,"J.C. Chen, S.H. Cheng, Weiyan Guan,","The Superconducting and Normal-State Transport Properties in Pure, Pr-Doped, and Ca-Doped NdBa2Cu3O7-y","J.Superconductivity,11(1998)455",1998.0,3.855,Two,RE,2.3536274750947808,,1.9275
9526,Nd0.9Ca0.1Ba2.0Cu3.0O6.63,RE123,84.5,3.854,3.911,11.723,SUP0110455,"J.C. Chen, S.H. Cheng, Weiyan Guan,","The Superconducting and Normal-State Transport Properties in Pure, Pr-Doped, and Ca-Doped NdBa2Cu3O7-y","J.Superconductivity,11(1998)455",1998.0,3.854,Two,RE,2.3403575078264596,,1.927
9527,Nd0.8Pr0.2Ba2.0Cu3.0O6.81,RE123,50.0,3.855,3.92,11.748,SUP0110455,"J.C. Chen, S.H. Cheng, Weiyan Guan,","The Superconducting and Normal-State Transport Properties in Pure, Pr-Doped, and Ca-Doped NdBa2Cu3O7-y","J.Superconductivity,11(1998)455",1998.0,3.855,Two,RE,2.3595525865451137,,1.9275
9548,Hg1.0Ba2.0Cu1.0O4.0,Hg1201,97.0,3.8828,,9.523,PR06114370,"A. A. Gippius, A. M. Abakumov, E. N. Morozova, E. V. Antipov, G. Buntkowsky, K. Luders, M. G. Rozova, O. Klein, W. Hoffmann,",Magnetic flux dynamics and structural features in fluorinated HgBa2CuO4 as probed by <19>F NMR,"Phys.Rev.B,61(2000)14370-14373",2000.0,3.8828,One,Hg,2.7815834939830446,,1.9414
9549,Hg1.0Ba2.0Cu1.0O4.0,Hg1201,96.0,3.8825,,9.51,PR06114370,"A. A. Gippius, A. M. Abakumov, E. N. Morozova, E. V. Antipov, G. Buntkowsky, K. Luders, M. G. Rozova, O. Klein, W. Hoffmann,",Magnetic flux dynamics and structural features in fluorinated HgBa2CuO4 as probed by <19>F NMR,"Phys.Rev.B,61(2000)14370-14373",2000.0,3.8825,One,Hg,2.775882910606184,,1.94125
9595,Y1.0Ba1.0Sr1.0Cu2.95Mo0.05O7.07,Y123,85.0,3.8263,3.8126,11.5558,P063054501,"B. Dabrowski, J. D. Jorgensen, K. Rogacki, O. Chmaissem,","Increase of the superconducting Tc, irreversibility fields, and critical currents in tetragonal YBaSrCu3-xMoxO7 + d","Phys.Rev.B,63(2001)054501",2001.0,3.8263,Two,RE,2.1953641416342062,,1.91315
9596,Y1.0Ba1.0Sr1.0Cu2.9Mo0.1O7.16,Y123,86.0,3.8221,,11.5754,P063054501,"B. Dabrowski, J. D. Jorgensen, K. Rogacki, O. Chmaissem,","Increase of the superconducting Tc, irreversibility fields, and critical currents in tetragonal YBaSrCu3-xMoxO7 + d","Phys.Rev.B,63(2001)054501",2001.0,3.8221,Two,RE,2.2079336232983646,,1.91105
9597,Y1.0Ba1.0Sr1.0Cu2.8Mo0.2O7.3,Y123,68.0,3.8307,,11.5984,P063054501,"B. Dabrowski, J. D. Jorgensen, K. Rogacki, O. Chmaissem,","Increase of the superconducting Tc, irreversibility fields, and critical currents in tetragonal YBaSrCu3-xMoxO7 + d","Phys.Rev.B,63(2001)054501",2001.0,3.8307,Two,RE,2.233364264099574,,1.91535
9598,Hg1.0Ba2.0Cu1.0O4.15,Hg1201,97.2,3.88,,9.527,P063014508,"A. Basset, A. Caneiro, A. Serquis, J. D. Jorgensen, J. P. Hodges, S. Short,","Oxygen content, thermodynamic stability, and superconductivity of Hg1-xRexBa2CuO4 + z","Phys.Rev.B,63(2001)014508",2001.0,3.88,One,Hg,2.7819689178821325,,1.94
9599,Hg0.95Re0.05Ba2.0Cu1.0O4.37,Hg1201,96.0,3.872,,9.464,P063014508,"A. Basset, A. Caneiro, A. Serquis, J. D. Jorgensen, J. P. Hodges, S. Short,","Oxygen content, thermodynamic stability, and superconductivity of Hg1-xRexBa2CuO4 + z","Phys.Rev.B,63(2001)014508",2001.0,3.872,One,Hg,2.7512454603841223,,1.936
9600,Hg0.9Re0.1Ba2.0Cu1.0O4.42,Hg1201,95.0,3.872,,9.42,P063014508,"A. Basset, A. Caneiro, A. Serquis, J. D. Jorgensen, J. P. Hodges, S. Short,","Oxygen content, thermodynamic stability, and superconductivity of Hg1-xRexBa2CuO4 + z","Phys.Rev.B,63(2001)014508",2001.0,3.872,One,Hg,2.7324316447591976,,1.936
9601,Hg0.85Re0.15Ba2.0Cu1.0O4.58,Hg1201,35.0,3.876,,9.39,P063014508,"A. Basset, A. Caneiro, A. Serquis, J. D. Jorgensen, J. P. Hodges, S. Short,","Oxygen content, thermodynamic stability, and superconductivity of Hg1-xRexBa2CuO4 + z","Phys.Rev.B,63(2001)014508",2001.0,3.876,One,Hg,2.7214967903051854,,1.938
9664,La2.0Cu1.0O4.0625,T,17.0,5.3593,5.3786,13.2087,SSC1140107,"C.Dong, F.Zhou, G.C.Che, Ling Chen, Y.Z.Huang, Z.X.Zhao,",Superconducting phase with Tc of 17 K in La2CuO4+ z,"Solid State Commun., 114(2000)107",2000.0,3.789597372413064,One,RE,2.4033120569598427,,1.894798686206532
9665,La2.0Cu1.0O4.08,T,32.0,5.3338,5.4346,13.227,SSC1140107,"C.Dong, F.Zhou, G.C.Che, Ling Chen, Y.Z.Huang, Z.X.Zhao,",Superconducting phase with Tc of 17 K in La2CuO4+ z,"Solid State Commun., 114(2000)107",2000.0,3.771566149492807,One,RE,2.4121289119962497,,1.8857830747464035
9672,Y1.0Ba2.0Cu4.0O8.0,Y124,78.0,3.8538,3.8745,27.267,JAC2250586,"Aivaras Kareiva, Johan Linden, Lauri Niinisto, Maarit Karppinen, Mikk Lippmaa,",Sol-gel synthesis and characterization of superconducting (Y1-xEux)Ba2(Cu1-y<57>Fey)4O8 samples,"J.Alloys Compd., 225(1995)586",1995.0,3.8538,Two,RE,2.305601875609618,,1.9269
9673,Y0.75Eu0.25Ba2.0Cu4.0O8.0,Y124,78.0,3.8648,3.8861,27.29,JAC2250586,"Aivaras Kareiva, Johan Linden, Lauri Niinisto, Maarit Karppinen, Mikk Lippmaa,",Sol-gel synthesis and characterization of superconducting (Y1-xEux)Ba2(Cu1-y<57>Fey)4O8 samples,"J.Alloys Compd., 225(1995)586",1995.0,3.8648,Two,RE,2.2815094164329053,,1.9324
9674,Y0.5Eu0.5Ba2.0Cu4.0O8.0,Y124,77.0,3.8743,3.893,27.292,JAC2250586,"Aivaras Kareiva, Johan Linden, Lauri Niinisto, Maarit Karppinen, Mikk Lippmaa,",Sol-gel synthesis and characterization of superconducting (Y1-xEux)Ba2(Cu1-y<57>Fey)4O8 samples,"J.Alloys Compd., 225(1995)586",1995.0,3.8743,Two,RE,2.2508492550384647,,1.93715
9675,Y0.25Eu0.75Ba2.0Cu4.0O8.0,Y124,75.0,3.8745,3.8921,27.292,JAC2250586,"Aivaras Kareiva, Johan Linden, Lauri Niinisto, Maarit Karppinen, Mikk Lippmaa,",Sol-gel synthesis and characterization of superconducting (Y1-xEux)Ba2(Cu1-y<57>Fey)4O8 samples,"J.Alloys Compd., 225(1995)586",1995.0,3.8745,Two,RE,2.2501805539761555,,1.93725
9677,Y1.0Ba2.0Cu3.96Fe0.04O8.0,Y124,73.0,3.8623,3.8823,27.21,JAC2250586,"Aivaras Kareiva, Johan Linden, Lauri Niinisto, Maarit Karppinen, Mikk Lippmaa,",Sol-gel synthesis and characterization of superconducting (Y1-xEux)Ba2(Cu1-y<57>Fey)4O8 samples,"J.Alloys Compd., 225(1995)586",1995.0,3.8623,Two,RE,2.245742617102066,,1.93115
9678,Y1.0Ba2.0Cu3.92Fe0.08O8.0,Y124,70.0,3.8792,3.9084,27.138,JAC2250586,"Aivaras Kareiva, Johan Linden, Lauri Niinisto, Maarit Karppinen, Mikk Lippmaa,",Sol-gel synthesis and characterization of superconducting (Y1-xEux)Ba2(Cu1-y<57>Fey)4O8 samples,"J.Alloys Compd., 225(1995)586",1995.0,3.8792,Two,RE,2.149524370988207,,1.9396
9679,Y1.0Ba2.0Cu3.88Fe0.12O8.0,Y124,65.0,3.8718,3.9113,27.131,JAC2250586,"Aivaras Kareiva, Johan Linden, Lauri Niinisto, Maarit Karppinen, Mikk Lippmaa,",Sol-gel synthesis and characterization of superconducting (Y1-xEux)Ba2(Cu1-y<57>Fey)4O8 samples,"J.Alloys Compd., 225(1995)586",1995.0,3.8718,Two,RE,2.170405323565296,,1.9359
9692,Y1.0Ba2.0Cu4.0O8.0,Y124,78.0,3.8538,3.8745,27.267,SST0080079,"A.Dareiva, J.Linden, J.Valo, K.Terryll, K.V.Rao, L.Ninisto, M.Karppinen, M.Leskela, V.Kozlov,",Iron substitution effects in YBa2Cu4O8 synthesized by the sol-gel technique,"Supercond.Sci.Tecknol., 8(1995)79",,3.8538,Two,RE,2.305601875609618,,1.9269
9693,Y1.0Ba2.0Cu3.96Fe0.04O8.0,Y124,73.0,3.8623,3.8823,27.21,SST0080079,"A.Dareiva, J.Linden, J.Valo, K.Terryll, K.V.Rao, L.Ninisto, M.Karppinen, M.Leskela, V.Kozlov,",Iron substitution effects in YBa2Cu4O8 synthesized by the sol-gel technique,"Supercond.Sci.Tecknol., 8(1995)79",,3.8623,Two,RE,2.245742617102066,,1.93115
9694,Y1.0Ba2.0Cu3.92Fe0.08O8.0,Y124,70.0,3.8792,3.9084,27.138,SST0080079,"A.Dareiva, J.Linden, J.Valo, K.Terryll, K.V.Rao, L.Ninisto, M.Karppinen, M.Leskela, V.Kozlov,",Iron substitution effects in YBa2Cu4O8 synthesized by the sol-gel technique,"Supercond.Sci.Tecknol., 8(1995)79",,3.8792,Two,RE,2.149524370988207,,1.9396
9695,Y1.0Ba2.0Cu3.88Fe0.12O8.0,Y124,65.0,3.8718,3.9113,27.131,SST0080079,"A.Dareiva, J.Linden, J.Valo, K.Terryll, K.V.Rao, L.Ninisto, M.Karppinen, M.Leskela, V.Kozlov,",Iron substitution effects in YBa2Cu4O8 synthesized by the sol-gel technique,"Supercond.Sci.Tecknol., 8(1995)79",,3.8718,Two,RE,2.170405323565296,,1.9359
9723,Tl1.0Sr1.75Th0.25Ca1.0Cu2.0O7.0,Tl1212,51.6,3.801,,12.099,PHC3490317,"J.F.Wang, L.R.Sung, W.H.Lee,",Preparation and magnetic relaxation of Th-doped TlSr2CaCu2O7 superconductors,"Physica C, 349(2001)317",2001.0,3.801,Two,Tl,2.3887193395442736,,1.9005
9725,Tl1.0Sr2.0Ca0.75Th0.25Cu2.0O7.0,Tl1212,52.5,3.8,,12.094,PHC3490317,"J.F.Wang, L.R.Sung, W.H.Lee,",Preparation and magnetic relaxation of Th-doped TlSr2CaCu2O7 superconductors,"Physica C, 349(2001)317",2001.0,3.8,Two,Tl,2.385410498105802,,1.9
9727,Tl1.0Sr1.5Gd0.5Ca1.0Cu2.0O7.0,Tl1212,79.0,3.805,,12.026,PHC3110297,"L.R. Sung, L.R.Sung, M.R.Yeh, M.r. Yeh, W.H. Lee, W.H.Lee,",Magnetic and superconducting properties of Tl(Sr1.5R0.5)CaCu2O7-delta compounds,"Physica.C,311(1998)297-302",1999.0,3.805,Two,Tl,2.3546495678201254,,1.9025
9728,Tl1.0Sr1.5Tb0.5Ca1.0Cu2.0O7.0,Tl1212,80.0,3.796,,12.014,PHC3110297,"L.R. Sung, L.R.Sung, M.R.Yeh, M.r. Yeh, W.H. Lee, W.H.Lee,",Magnetic and superconducting properties of Tl(Sr1.5R0.5)CaCu2O7-delta compounds,"Physica.C,311(1998)297-302",1999.0,3.796,Two,Tl,2.341655688817692,,1.898
9729,Tl1.0Sr1.5Dy0.5Ca1.0Cu2.0O7.0,Tl1212,80.0,3.795,,12.001,PHC3110297,"L.R. Sung, L.R.Sung, M.R.Yeh, M.r. Yeh, W.H. Lee, W.H.Lee,",Magnetic and superconducting properties of Tl(Sr1.5R0.5)CaCu2O7-delta compounds,"Physica.C,311(1998)297-302",1999.0,3.795,Two,Tl,2.3342775882413243,,1.8975
9730,Tl1.0Sr1.5Ho0.5Ca1.0Cu2.0O7.0,Tl1212,80.0,3.794,,11.996,PHC3110297,"L.R. Sung, L.R.Sung, M.R.Yeh, M.r. Yeh, W.H. Lee, W.H.Lee,",Magnetic and superconducting properties of Tl(Sr1.5R0.5)CaCu2O7-delta compounds,"Physica.C,311(1998)297-302",1999.0,3.794,Two,Tl,2.330968746802853,,1.897
9731,Tl1.0Sr1.5Er0.5Ca1.0Cu2.0O7.0,Tl1212,78.0,3.787,,11.997,PHC3110297,"L.R. Sung, L.R.Sung, M.R.Yeh, M.r. Yeh, W.H. Lee, W.H.Lee,",Magnetic and superconducting properties of Tl(Sr1.5R0.5)CaCu2O7-delta compounds,"Physica.C,311(1998)297-302",1999.0,3.787,Two,Tl,2.3261185228540757,,1.8935
9732,Tl1.0Sr1.5Tm0.5Ca1.0Cu2.0O7.0,Tl1212,84.0,3.785,,11.983,PHC3110297,"L.R. Sung, L.R.Sung, M.R.Yeh, M.r. Yeh, W.H. Lee, W.H.Lee,",Magnetic and superconducting properties of Tl(Sr1.5R0.5)CaCu2O7-delta compounds,"Physica.C,311(1998)297-302",1999.0,3.785,Two,Tl,2.317466210408183,,1.8925
9733,Tl1.0Sr1.5Yb0.5Ca1.0Cu2.0O7.0,Tl1212,84.0,3.783,,11.981,PHC3110297,"L.R. Sung, L.R.Sung, M.R.Yeh, M.r. Yeh, W.H. Lee, W.H.Lee,",Magnetic and superconducting properties of Tl(Sr1.5R0.5)CaCu2O7-delta compounds,"Physica.C,311(1998)297-302",1999.0,3.783,Two,Tl,2.314917786669133,,1.8915
9734,Tl1.0Sr1.5La0.5Ca1.0Cu2.0O7.0,Tl1212,90.0,3.807,,12.071,PHC3110297,"L.R. Sung, L.R.Sung, M.R.Yeh, M.r. Yeh, W.H. Lee, W.H.Lee,",Magnetic and superconducting properties of Tl(Sr1.5R0.5)CaCu2O7-delta compounds,"Physica.C,311(1998)297-302",1999.0,3.807,Two,Tl,2.3790702594253634,,1.9035
9736,Tl1.0Sr1.5Pr0.5Ca1.0Cu2.0O7.0,Tl1212,88.0,3.809,,12.047,PHC3110297,"L.R. Sung, L.R.Sung, M.R.Yeh, M.r. Yeh, W.H. Lee, W.H.Lee,",Magnetic and superconducting properties of Tl(Sr1.5R0.5)CaCu2O7-delta compounds,"Physica.C,311(1998)297-302",1999.0,3.809,Two,Tl,2.3683935909662512,,1.9045
9737,Tl1.0Sr1.5Nd0.5Ca1.0Cu2.0O7.0,Tl1212,88.0,3.809,,12.046,PHC3110297,"L.R. Sung, L.R.Sung, M.R.Yeh, M.r. Yeh, W.H. Lee, W.H.Lee,",Magnetic and superconducting properties of Tl(Sr1.5R0.5)CaCu2O7-delta compounds,"Physica.C,311(1998)297-302",1999.0,3.809,Two,Tl,2.3678849335740146,,1.9045
9738,Tl1.0Sr1.5Sm0.5Ca1.0Cu2.0O7.0,Tl1212,86.0,3.803,,12.031,PHC3110297,"L.R. Sung, L.R.Sung, M.R.Yeh, M.r. Yeh, W.H. Lee, W.H.Lee,",Magnetic and superconducting properties of Tl(Sr1.5R0.5)CaCu2O7-delta compounds,"Physica.C,311(1998)297-302",1999.0,3.803,Two,Tl,2.355661745826735,,1.9015
9739,Tl1.0Sr1.5Eu0.5Ca1.0Cu2.0O7.0,Tl1212,88.0,3.801,,12.024,PHC3110297,"L.R. Sung, L.R.Sung, M.R.Yeh, M.r. Yeh, W.H. Lee, W.H.Lee,",Magnetic and superconducting properties of Tl(Sr1.5R0.5)CaCu2O7-delta compounds,"Physica.C,311(1998)297-302",1999.0,3.801,Two,Tl,2.3505700351265,,1.9005
9740,Tl1.0Sr1.5Lu0.5Ca1.0Cu2.0O7.0,Tl1212,82.0,3.782,,11.98,PHC3110297,"L.R. Sung, L.R.Sung, M.R.Yeh, M.r. Yeh, W.H. Lee, W.H.Lee,",Magnetic and superconducting properties of Tl(Sr1.5R0.5)CaCu2O7-delta compounds,"Physica.C,311(1998)297-302",1999.0,3.782,Two,Tl,2.3136435747996096,,1.891
9747,Eu1.0Ba2.0Cu3.0O7.0,RE123,84.4,3.8021,3.8453,11.5821,PHC3110246,"I.K. Gopalakrishnan, I.K.Gopalakrishnan, J.V. Yakhmi, J.V.Yakhmi, T.B. Waje, T.B.Waje,",Structural and superconducting properties of Ru1-xPrxBaSrCu3O7-delta,"Physica.C,311(1998)246-252",1999.0,3.8021,Two,RE,2.3231306228219926,,1.90105
9748,Eu0.9Pr0.1Ba2.0Cu3.0O7.0,RE123,68.3,3.8305,3.8463,11.6157,PHC3110246,"I.K. Gopalakrishnan, I.K.Gopalakrishnan, J.V. Yakhmi, J.V.Yakhmi, T.B. Waje, T.B.Waje,",Structural and superconducting properties of Ru1-xPrxBaSrCu3O7-delta,"Physica.C,311(1998)246-252",1999.0,3.8305,Two,RE,2.295735803430966,,1.91525
9749,Eu0.8Pr0.2Ba2.0Cu3.0O7.0,RE123,63.0,3.8551,,11.6106,PHC3110246,"I.K. Gopalakrishnan, I.K.Gopalakrishnan, J.V. Yakhmi, J.V.Yakhmi, T.B. Waje, T.B.Waje,",Structural and superconducting properties of Ru1-xPrxBaSrCu3O7-delta,"Physica.C,311(1998)246-252",1999.0,3.8551,Two,RE,2.2430545098595918,,1.92755
9750,Eu0.7Pr0.3Ba2.0Cu3.0O7.0,RE123,53.8,3.8579,,11.598,PHC3110246,"I.K. Gopalakrishnan, I.K.Gopalakrishnan, J.V. Yakhmi, J.V.Yakhmi, T.B. Waje, T.B.Waje,",Structural and superconducting properties of Ru1-xPrxBaSrCu3O7-delta,"Physica.C,311(1998)246-252",1999.0,3.8579,Two,RE,2.2268844151578886,,1.92895
9751,Eu0.6Pr0.4Ba2.0Cu3.0O7.0,RE123,37.8,3.8596,,11.5989,PHC3110246,"I.K. Gopalakrishnan, I.K.Gopalakrishnan, J.V. Yakhmi, J.V.Yakhmi, T.B. Waje, T.B.Waje,",Structural and superconducting properties of Ru1-xPrxBaSrCu3O7-delta,"Physica.C,311(1998)246-252",1999.0,3.8596,Two,RE,2.224303958074761,,1.9298
9754,Hg1.0Ba2.0Cu1.0O4.09,Hg1201,98.0,3.8817,,9.5339,PHC3510329,"A.Yamamoto, F.Izumi, S.Tajima, Wei-Zhi Hu,",Superconducting and structural properties of nearly carbonate-free HgBa2CuO4+z,"Physica C, 351(2001)329",2001.0,3.8817,One,Hg,2.7857236837625803,,1.94085
9772,Nd1.0Ba2.0Cu3.0O7.0,RE123,92.81,3.8719,3.9215,11.7399,PHC3390245,"M.Andersson, M.Valldor, O.Rapp, P.Lundqvist, S. R. Ghorbani,",Thermoelectric power and resistivity of Nd1-xCaxBa2Cu3Oy and Nd1-xLaxBa2Cu3Oy,"Physica C, 339(2000)245",2000.0,3.8719,Two,RE,2.3194704182455634,,1.93595
9773,Nd0.97Ca0.03Ba2.0Cu3.0O7.0,RE123,90.36,3.8674,3.917,11.7423,PHC3390245,"M.Andersson, M.Valldor, O.Rapp, P.Lundqvist, S. R. Ghorbani,",Thermoelectric power and resistivity of Nd1-xCaxBa2Cu3Oy and Nd1-xLaxBa2Cu3Oy,"Physica C, 339(2000)245",2000.0,3.8674,Two,RE,2.3303490362463815,,1.9337
9774,Nd0.94Ca0.06Ba2.0Cu3.0O7.0,RE123,88.0,3.8652,3.9104,11.751,PHC3390245,"M.Andersson, M.Valldor, O.Rapp, P.Lundqvist, S. R. Ghorbani,",Thermoelectric power and resistivity of Nd1-xCaxBa2Cu3Oy and Nd1-xLaxBa2Cu3Oy,"Physica C, 339(2000)245",2000.0,3.8652,Two,RE,2.3420383772633775,,1.9326
9775,Nd0.9Ca0.1Ba2.0Cu3.0O7.0,RE123,85.34,3.8607,3.9044,11.751,PHC3390245,"M.Andersson, M.Valldor, O.Rapp, P.Lundqvist, S. R. Ghorbani,",Thermoelectric power and resistivity of Nd1-xCaxBa2Cu3Oy and Nd1-xLaxBa2Cu3Oy,"Physica C, 339(2000)245",2000.0,3.8607,Two,RE,2.350885528481224,,1.93035
9776,Nd0.95La0.05Ba2.0Cu3.0O7.0,RE123,91.78,3.8686,3.9174,11.7441,PHC3390245,"M.Andersson, M.Valldor, O.Rapp, P.Lundqvist, S. R. Ghorbani,",Thermoelectric power and resistivity of Nd1-xCaxBa2Cu3Oy and Nd1-xLaxBa2Cu3Oy,"Physica C, 339(2000)245",2000.0,3.8686,Two,RE,2.3295133960088514,,1.9343
9777,Nd0.9La0.1Ba2.0Cu3.0O7.0,RE123,91.09,3.868,3.9092,11.754,PHC3390245,"M.Andersson, M.Valldor, O.Rapp, P.Lundqvist, S. R. Ghorbani,",Thermoelectric power and resistivity of Nd1-xCaxBa2Cu3Oy and Nd1-xLaxBa2Cu3Oy,"Physica C, 339(2000)245",2000.0,3.868,Two,RE,2.3390728166509875,,1.934
9778,Nd0.85La0.15Ba2.0Cu3.0O7.0,RE123,89.21,3.868,3.9086,11.7561,PHC3390245,"M.Andersson, M.Valldor, O.Rapp, P.Lundqvist, S. R. Ghorbani,",Thermoelectric power and resistivity of Nd1-xCaxBa2Cu3Oy and Nd1-xLaxBa2Cu3Oy,"Physica C, 339(2000)245",2000.0,3.868,Two,RE,2.3408503500860887,,1.934
9848,Y1.0Ba2.0Cu4.0O8.0,Y124,77.7,3.8402,3.8702,27.2283,P064094518,"A.Mironov, J.Karpinski, J.Roos, M.Angst, M.Mali, S.M.Kazakov,","Influence of Sr substitution on the structure, charge distribution, and critical temperature of Y(Ba1-xSrx)2Cu4O8 single crystals","Phys.Rev.B, 64(2001)094518",2001.0,3.8402,Two,RE,2.3297278069341996,,1.9201
9863,Tl0.5Pb0.5Sr1.84Nd0.16Ca1.0Cu2.0O7.0,Tl1212,102.0,3.815,,12.112,JJP0400262,"Li-Ru Sung, Shin-Hau Huang, Wun-Hsin Lee, Yeong-Der Yao,",Magnetic-Relaxation Behavior of (Tl0.5Pb0.5)(Sr1.84Nd0.16)CaCu2O7 Superconducting Material,"Jpn. J. Appl. Phys. , 40 (2001) L262-L265",2001.0,3.815,Two,Tl,2.406049648325382,,1.9075
10009,Y1.0Ba2.0Cu3.0O6.98,Y123,89.8,3.82,3.886,11.696,PR04901387,"A.Erb, G.Collin, G.Heger, H.Claus, M.Braden, P.Schweiss, W.Reichardt,","Static and dynamic displacements in RBa2Cu3O7-z(R=Y,Ho;z=0.05,0.5): A neutron-diffraction study on single crystals","Phys.Rev.B, 49(1994)1387",1994.0,3.82,Two,RE,2.3040192793944154,,1.91
10011,Y1.0Ba2.0Cu3.0O6.52,Y123,52.8,3.833,3.871,11.742,PR04901387,"A.Erb, G.Collin, G.Heger, H.Claus, M.Braden, P.Schweiss, W.Reichardt,","Static and dynamic displacements in RBa2Cu3O7-z(R=Y,Ho;z=0.05,0.5): A neutron-diffraction study on single crystals","Phys.Rev.B, 49(1994)1387",1994.0,3.833,Two,RE,2.351564682199136,,1.9165
10012,Ho1.0Ba2.0Cu2.94O6.94,RE123,77.0,3.841,3.875,11.682,PR04901387,"A.Erb, G.Collin, G.Heger, H.Claus, M.Braden, P.Schweiss, W.Reichardt,","Static and dynamic displacements in RBa2Cu3O7-z(R=Y,Ho;z=0.05,0.5): A neutron-diffraction study on single crystals","Phys.Rev.B, 49(1994)1387",1994.0,3.841,Two,RE,2.331211720468916,,1.9205
10013,Ho1.0Ba2.0Cu2.94O6.48,RE123,20.0,3.845,3.865,11.724,PR04901387,"A.Erb, G.Collin, G.Heger, H.Claus, M.Braden, P.Schweiss, W.Reichardt,","Static and dynamic displacements in RBa2Cu3O7-z(R=Y,Ho;z=0.05,0.5): A neutron-diffraction study on single crystals","Phys.Rev.B, 49(1994)1387",1994.0,3.845,Two,RE,2.358898254755055,,1.9225
10035,Bi2.1Sr1.93Ca0.97Cu2.0O8.0,Bi2212,76.2,5.404,,30.843000000000004,PR05006929,"G.V.Subba Rao, M.S. Ramachandra Rao, M.S.Ramachandra Rao, P. Sumana Prabhu, P.Sumana Prabhu, U.V. Varadaraju, U.V.Varadaraju,","Tc suppression and conduction mechanisms in Bi2.1Sr1.93Ca0.97-xRxCu2O8+y (R=Pr,Gd, and Er) systems","Phys.Rev.B,50 (1994) 6929",1994.0,3.8212050455321034,Two,Bi,2.493479580074906,,1.9106025227660517
10036,Bi2.1Sr1.93Ca0.92Pr0.05Cu2.0O8.0,Bi2212,70.6,5.405,,30.751,PR05006929,"G.V.Subba Rao, M.S. Ramachandra Rao, M.S.Ramachandra Rao, P. Sumana Prabhu, P.Sumana Prabhu, U.V. Varadaraju, U.V.Varadaraju,","Tc suppression and conduction mechanisms in Bi2.1Sr1.93Ca0.97-xRxCu2O8+y (R=Pr,Gd, and Er) systems","Phys.Rev.B,50 (1994) 6929",1994.0,3.821912152313289,Two,Bi,2.469582760872376,,1.9109560761566444
10037,Bi2.1Sr1.93Ca0.87Pr0.1Cu2.0O8.0,Bi2212,70.0,5.41,,30.726,PR05006929,"G.V.Subba Rao, M.S. Ramachandra Rao, M.S.Ramachandra Rao, P. Sumana Prabhu, P.Sumana Prabhu, U.V. Varadaraju, U.V.Varadaraju,","Tc suppression and conduction mechanisms in Bi2.1Sr1.93Ca0.97-xRxCu2O8+y (R=Pr,Gd, and Er) systems","Phys.Rev.B,50 (1994) 6929",1994.0,3.825447686219222,Two,Bi,2.4586876453325717,,1.912723843109611
10038,Bi2.1Sr1.93Ca0.77Pr0.2Cu2.0O8.0,Bi2212,57.0,5.42,,30.677,PR05006929,"G.V.Subba Rao, M.S. Ramachandra Rao, M.S.Ramachandra Rao, P. Sumana Prabhu, P.Sumana Prabhu, U.V. Varadaraju, U.V.Varadaraju,","Tc suppression and conduction mechanisms in Bi2.1Sr1.93Ca0.97-xRxCu2O8+y (R=Pr,Gd, and Er) systems","Phys.Rev.B,50 (1994) 6929",1994.0,3.832518754031087,Two,Bi,2.4371470440931318,,1.9162593770155436
10039,Bi2.1Sr1.93Ca0.72Pr0.25Cu2.0O8.0,Bi2212,47.4,5.426,,30.65,PR05006929,"G.V.Subba Rao, M.S. Ramachandra Rao, M.S.Ramachandra Rao, P. Sumana Prabhu, P.Sumana Prabhu, U.V. Varadaraju, U.V.Varadaraju,","Tc suppression and conduction mechanisms in Bi2.1Sr1.93Ca0.97-xRxCu2O8+y (R=Pr,Gd, and Er) systems","Phys.Rev.B,50 (1994) 6929",1994.0,3.836761394718207,Two,Bi,2.4248217949658692,,1.9183806973591035
10040,Bi2.1Sr1.93Ca0.67Pr0.3Cu2.0O8.0,Bi2212,30.3,5.432,,30.646,PR05006929,"G.V.Subba Rao, M.S. Ramachandra Rao, M.S.Ramachandra Rao, P. Sumana Prabhu, P.Sumana Prabhu, U.V. Varadaraju, U.V.Varadaraju,","Tc suppression and conduction mechanisms in Bi2.1Sr1.93Ca0.97-xRxCu2O8+y (R=Pr,Gd, and Er) systems","Phys.Rev.B,50 (1994) 6929",1994.0,3.841004035405326,Two,Bi,2.418238032162461,,1.920502017702663
10042,Bi2.1Sr1.93Ca0.92Gd0.05Cu2.0O8.0,Bi2212,78.6,5.4,,30.707,PR05006929,"G.V.Subba Rao, M.S. Ramachandra Rao, M.S.Ramachandra Rao, P. Sumana Prabhu, P.Sumana Prabhu, U.V. Varadaraju, U.V.Varadaraju,","Tc suppression and conduction mechanisms in Bi2.1Sr1.93Ca0.97-xRxCu2O8+y (R=Pr,Gd, and Er) systems","Phys.Rev.B,50 (1994) 6929",1994.0,3.8183766184073566,Two,Bi,2.463253417440623,,1.9091883092036783
10043,Bi2.1Sr1.93Ca0.87Gd0.1Cu2.0O8.0,Bi2212,63.3,5.4170000000000025,,30.744,PR05006929,"G.V.Subba Rao, M.S. Ramachandra Rao, M.S.Ramachandra Rao, P. Sumana Prabhu, P.Sumana Prabhu, U.V. Varadaraju, U.V.Varadaraju,","Tc suppression and conduction mechanisms in Bi2.1Sr1.93Ca0.97-xRxCu2O8+y (R=Pr,Gd, and Er) systems","Phys.Rev.B,50 (1994) 6929",1994.0,3.8303974336875295,Two,Bi,2.4566648651057204,,1.9151987168437647
10044,Bi2.1Sr1.93Ca0.82Gd0.15Cu2.0O8.0,Bi2212,60.9,5.408,,30.696,PR05006929,"G.V.Subba Rao, M.S. Ramachandra Rao, M.S.Ramachandra Rao, P. Sumana Prabhu, P.Sumana Prabhu, U.V. Varadaraju, U.V.Varadaraju,","Tc suppression and conduction mechanisms in Bi2.1Sr1.93Ca0.97-xRxCu2O8+y (R=Pr,Gd, and Er) systems","Phys.Rev.B,50 (1994) 6929",1994.0,3.824033472656848,Two,Bi,2.453060497941795,,1.912016736328424
10045,Bi2.1Sr1.93Ca0.77Gd0.2Cu2.0O8.0,Bi2212,49.6,5.4179999999999975,,30.62,PR05006929,"G.V.Subba Rao, M.S. Ramachandra Rao, M.S.Ramachandra Rao, P. Sumana Prabhu, P.Sumana Prabhu, U.V. Varadaraju, U.V.Varadaraju,","Tc suppression and conduction mechanisms in Bi2.1Sr1.93Ca0.97-xRxCu2O8+y (R=Pr,Gd, and Er) systems","Phys.Rev.B,50 (1994) 6929",1994.0,3.831104540468712,Two,Bi,2.424779891017836,,1.915552270234356
10046,Bi2.1Sr1.93Ca0.67Gd0.3Cu2.0O8.0,Bi2212,19.1,5.42,,30.553,PR05006929,"G.V.Subba Rao, M.S. Ramachandra Rao, M.S.Ramachandra Rao, P. Sumana Prabhu, P.Sumana Prabhu, U.V. Varadaraju, U.V.Varadaraju,","Tc suppression and conduction mechanisms in Bi2.1Sr1.93Ca0.97-xRxCu2O8+y (R=Pr,Gd, and Er) systems","Phys.Rev.B,50 (1994) 6929",1994.0,3.832518754031087,Two,Bi,2.4061929439123655,,1.9162593770155436
10047,Bi2.1Sr1.93Ca0.92Er0.05Cu2.0O8.0,Bi2212,68.2,5.408,,30.79300000000001,PR05006929,"G.V.Subba Rao, M.S. Ramachandra Rao, M.S.Ramachandra Rao, P. Sumana Prabhu, P.Sumana Prabhu, U.V. Varadaraju, U.V.Varadaraju,","Tc suppression and conduction mechanisms in Bi2.1Sr1.93Ca0.97-xRxCu2O8+y (R=Pr,Gd, and Er) systems","Phys.Rev.B,50 (1994) 6929",1994.0,3.824033472656848,Two,Bi,2.477274592438043,,1.912016736328424
10048,Bi2.1Sr1.93Ca0.87Er0.1Cu2.0O8.0,Bi2212,66.6,5.4110000000000005,,30.763,PR05006929,"G.V.Subba Rao, M.S. Ramachandra Rao, M.S.Ramachandra Rao, P. Sumana Prabhu, P.Sumana Prabhu, U.V. Varadaraju, U.V.Varadaraju,","Tc suppression and conduction mechanisms in Bi2.1Sr1.93Ca0.97-xRxCu2O8+y (R=Pr,Gd, and Er) systems","Phys.Rev.B,50 (1994) 6929",1994.0,3.8261547930004087,Two,Bi,2.4669930755116445,,1.9130773965002044
10049,Bi2.1Sr1.93Ca0.82Er0.15Cu2.0O8.0,Bi2212,69.7,5.4110000000000005,,30.677,PR05006929,"G.V.Subba Rao, M.S. Ramachandra Rao, M.S.Ramachandra Rao, P. Sumana Prabhu, P.Sumana Prabhu, U.V. Varadaraju, U.V.Varadaraju,","Tc suppression and conduction mechanisms in Bi2.1Sr1.93Ca0.97-xRxCu2O8+y (R=Pr,Gd, and Er) systems","Phys.Rev.B,50 (1994) 6929",1994.0,3.8261547930004087,Two,Bi,2.445524909257241,,1.9130773965002044
10051,La1.925Sr0.075Cu1.0O4.0,T,18.0,5.351,5.3660000000000005,13.208,PR04904163,"A.W.Mitchell, B.A.Hunter, B.Dabrowski, D.G.Hinks, H.K.Viswanathan, J.D.Jorgensen, J.L.Wagner, K.G.Vandervoort, P.G.Radaelli,",Structural and superconducting properties of La2-xSrxCuO4 as a function of Sr content,"Phys.Rev.B, 49(1994)4163",1994.0,3.783728386129216,One,RE,2.4045095963094854,,1.891864193064608
10052,La1.913Sr0.087Cu1.0O4.0,T,25.0,5.349,5.359,13.208,PR04904163,"A.W.Mitchell, B.A.Hunter, B.Dabrowski, D.G.Hinks, H.K.Viswanathan, J.D.Jorgensen, J.L.Wagner, K.G.Vandervoort, P.G.Radaelli,",Structural and superconducting properties of La2-xSrxCuO4 as a function of Sr content,"Phys.Rev.B, 49(1994)4163",1994.0,3.7823141725668425,One,RE,2.404840535023094,,1.8911570862834213
10053,La1.9Sr0.1Cu1.0O4.0,T,27.0,5.349,5.354,13.213,PR04904163,"A.W.Mitchell, B.A.Hunter, B.Dabrowski, D.G.Hinks, H.K.Viswanathan, J.D.Jorgensen, J.L.Wagner, K.G.Vandervoort, P.G.Radaelli,",Structural and superconducting properties of La2-xSrxCuO4 as a function of Sr content,"Phys.Rev.B, 49(1994)4163",1994.0,3.7823141725668425,One,RE,2.406096651536181,,1.8911570862834213
10054,La1.8880000000000001Sr0.11199999999999999Cu1.0O4.0,T,27.0,5.347,,13.22,PR04904163,"A.W.Mitchell, B.A.Hunter, B.Dabrowski, D.G.Hinks, H.K.Viswanathan, J.D.Jorgensen, J.L.Wagner, K.G.Vandervoort, P.G.Radaelli,",Structural and superconducting properties of La2-xSrxCuO4 as a function of Sr content,"Phys.Rev.B, 49(1994)4163",1994.0,3.7808999590044703,One,RE,2.4081861533681117,,1.8904499795022351
10055,La1.875Sr0.125Cu1.0O4.0,T,27.0,5.347,,13.226,PR04904163,"A.W.Mitchell, B.A.Hunter, B.Dabrowski, D.G.Hinks, H.K.Viswanathan, J.D.Jorgensen, J.L.Wagner, K.G.Vandervoort, P.G.Radaelli,",Structural and superconducting properties of La2-xSrxCuO4 as a function of Sr content,"Phys.Rev.B, 49(1994)4163",1994.0,3.7808999590044703,One,RE,2.4096934931838163,,1.8904499795022351
10056,La1.8619999999999999Sr0.138Cu1.0O4.0,T,33.0,5.345,,13.228,PR04904163,"A.W.Mitchell, B.A.Hunter, B.Dabrowski, D.G.Hinks, H.K.Viswanathan, J.D.Jorgensen, J.L.Wagner, K.G.Vandervoort, P.G.Radaelli,",Structural and superconducting properties of La2-xSrxCuO4 as a function of Sr content,"Phys.Rev.B, 49(1994)4163",1994.0,3.779485745442096,One,RE,2.4105268785026595,,1.889742872721048
10058,La1.837Sr0.162Cu1.0O4.0,T,36.0,5.34,,13.236,PR04904163,"A.W.Mitchell, B.A.Hunter, B.Dabrowski, D.G.Hinks, H.K.Viswanathan, J.D.Jorgensen, J.L.Wagner, K.G.Vandervoort, P.G.Radaelli,",Structural and superconducting properties of La2-xSrxCuO4 as a function of Sr content,"Phys.Rev.B, 49(1994)4163",1994.0,3.775950211536164,One,RE,2.41336401170762,,1.887975105768082
10059,La1.825Sr0.175Cu1.0O4.0,T,35.0,5.337999999999999,,13.242,PR04904163,"A.W.Mitchell, B.A.Hunter, B.Dabrowski, D.G.Hinks, H.K.Viswanathan, J.D.Jorgensen, J.L.Wagner, K.G.Vandervoort, P.G.Radaelli,",Structural and superconducting properties of La2-xSrxCuO4 as a function of Sr content,"Phys.Rev.B, 49(1994)4163",1994.0,3.77453599797379,One,RE,2.415202290236933,,1.887267998986895
10060,La1.8119999999999998Sr0.188Cu1.0O4.0,T,33.0,5.3370000000000015,,13.246,PR04904163,"A.W.Mitchell, B.A.Hunter, B.Dabrowski, D.G.Hinks, H.K.Viswanathan, J.D.Jorgensen, J.L.Wagner, K.G.Vandervoort, P.G.Radaelli,",Structural and superconducting properties of La2-xSrxCuO4 as a function of Sr content,"Phys.Rev.B, 49(1994)4163",1994.0,3.773828891192605,One,RE,2.416372652804206,,1.8869144455963025
10061,La1.8Sr0.2Cu1.0O4.0,T,28.0,5.335,,13.247,PR04904163,"A.W.Mitchell, B.A.Hunter, B.Dabrowski, D.G.Hinks, H.K.Viswanathan, J.D.Jorgensen, J.L.Wagner, K.G.Vandervoort, P.G.Radaelli,",Structural and superconducting properties of La2-xSrxCuO4 as a function of Sr content,"Phys.Rev.B, 49(1994)4163",1994.0,3.7724146776302314,One,RE,2.416954814820432,,1.8862073388151157
10062,La1.788Sr0.213Cu1.0O4.0,T,23.0,5.332999999999998,,13.242,PR04904163,"A.W.Mitchell, B.A.Hunter, B.Dabrowski, D.G.Hinks, H.K.Viswanathan, J.D.Jorgensen, J.L.Wagner, K.G.Vandervoort, P.G.Radaelli,",Structural and superconducting properties of La2-xSrxCuO4 as a function of Sr content,"Phys.Rev.B, 49(1994)4163",1994.0,3.771000464067857,One,RE,2.416029637020954,,1.8855002320339285
10063,La1.775Sr0.225Cu1.0O4.0,T,20.0,5.332000000000002,,13.254,PR04904163,"A.W.Mitchell, B.A.Hunter, B.Dabrowski, D.G.Hinks, H.K.Viswanathan, J.D.Jorgensen, J.L.Wagner, K.G.Vandervoort, P.G.Radaelli,",Structural and superconducting properties of La2-xSrxCuO4 as a function of Sr content,"Phys.Rev.B, 49(1994)4163",1994.0,3.770293357286672,One,RE,2.4192097860091666,,1.885146678643336
10070,Pr0.6Ca0.4Ba2.0Cu3.0O7.0,RE123,17.5,3.84,3.904,11.739,PR04904182,"B.C.Chakoumakos, B.C.Sales, D.H.Lowndes, David P.Norton, E.C.Jones, J.D.Budai,",Transport and structural properties of Pr1-xCaxBa2Cu3O7-z thin films grown by pulsed-laser deposition,"Phys.Rev.B, 49(1994)4182",,3.84,Two,RE,2.381425090168458,,1.92
10071,Pr0.5Ca0.5Ba2.0Cu3.0O7.0,RE123,41.0,3.838,3.89,11.79,PR04904182,"B.C.Chakoumakos, B.C.Sales, D.H.Lowndes, David P.Norton, E.C.Jones, J.D.Budai,",Transport and structural properties of Pr1-xCaxBa2Cu3O7-z thin films grown by pulsed-laser deposition,"Phys.Rev.B, 49(1994)4182",,3.838,Two,RE,2.428525826514535,,1.919
10077,Bi2.1Sr1.93Ca0.77Er0.2Cu2.0O8.0,Bi2212,61.9,5.4110000000000005,,30.72,PR05006929,"G.V.Subba Rao, M.S. Ramachandra Rao, M.S.Ramachandra Rao, P. Sumana Prabhu, P.Sumana Prabhu, U.V. Varadaraju, U.V.Varadaraju,","Tc suppression and conduction mechanisms in Bi2.1Sr1.93Ca0.97-xRxCu2O8+y (R=Pr,Gd, and Er) systems","Phys.Rev.B,50 (1994) 6929",1994.0,3.8261547930004087,Two,Bi,2.4562589923844422,,1.9130773965002044
10078,Bi2.1Sr1.93Ca0.72Er0.25Cu2.0O8.0,Bi2212,51.7,5.409,,30.634,PR05006929,"G.V.Subba Rao, M.S. Ramachandra Rao, M.S.Ramachandra Rao, P. Sumana Prabhu, P.Sumana Prabhu, U.V. Varadaraju, U.V.Varadaraju,","Tc suppression and conduction mechanisms in Bi2.1Sr1.93Ca0.97-xRxCu2O8+y (R=Pr,Gd, and Er) systems","Phys.Rev.B,50 (1994) 6929",1994.0,3.8247405794380347,Two,Bi,2.4366525739442877,,1.9123702897190173
10079,Bi2.1Sr1.93Ca0.67Er0.3Cu2.0O8.0,Bi2212,36.4,5.409,,30.585,PR05006929,"G.V.Subba Rao, M.S. Ramachandra Rao, M.S.Ramachandra Rao, P. Sumana Prabhu, P.Sumana Prabhu, U.V. Varadaraju, U.V.Varadaraju,","Tc suppression and conduction mechanisms in Bi2.1Sr1.93Ca0.97-xRxCu2O8+y (R=Pr,Gd, and Er) systems","Phys.Rev.B,50 (1994) 6929",1994.0,3.8247405794380347,Two,Bi,2.4244207117760816,,1.9123702897190173
10123,Bi2.0Sr2.0Ca1.0Cu2.0O8.0,Bi2212,84.0,5.375,5.395,30.65,PR04909898,"B.vom Hedt, H.Bach, K.Westerholt, W.Lisseck,","Superconductivity in Bi2Sr2CaCu2O8+z single crystals doped with Fe,Ni, and Zn","Phys.Rev.B, 49(1994)9898",1994.0,3.800698948877693,Two,Bi,2.4722963642291584,,1.9003494744388465
10124,Bi2.0Sr2.0Ca1.0Cu1.994Fe0.006O8.0,Bi2212,81.5,5.375,5.39,30.64,PR04909898,"B.vom Hedt, H.Bach, K.Westerholt, W.Lisseck,","Superconductivity in Bi2Sr2CaCu2O8+z single crystals doped with Fe,Ni, and Zn","Phys.Rev.B, 49(1994)9898",1994.0,3.800698948877693,Two,Bi,2.4698000658274846,,1.9003494744388465
10127,Bi2.0Sr2.0Ca1.0Cu1.954Fe0.046O8.0,Bi2212,69.5,5.4,5.425,30.68,PR04909898,"B.vom Hedt, H.Bach, K.Westerholt, W.Lisseck,","Superconductivity in Bi2Sr2CaCu2O8+z single crystals doped with Fe,Ni, and Zn","Phys.Rev.B, 49(1994)9898",1994.0,3.8183766184073566,Two,Bi,2.456513411756101,,1.9091883092036783
10129,Bi2.0Sr2.0Ca1.0Cu1.9909999999999999Ni0.009000000000000001O8.0,Bi2212,79.5,5.375,5.425,30.58,PR04909898,"B.vom Hedt, H.Bach, K.Westerholt, W.Lisseck,","Superconductivity in Bi2Sr2CaCu2O8+z single crystals doped with Fe,Ni, and Zn","Phys.Rev.B, 49(1994)9898",1994.0,3.800698948877693,Two,Bi,2.454822275417435,,1.9003494744388465
10130,Bi2.0Sr2.0Ca1.0Cu1.983Ni0.017O8.0,Bi2212,75.5,5.375,5.42,30.59,PR04909898,"B.vom Hedt, H.Bach, K.Westerholt, W.Lisseck,","Superconductivity in Bi2Sr2CaCu2O8+z single crystals doped with Fe,Ni, and Zn","Phys.Rev.B, 49(1994)9898",1994.0,3.800698948877693,Two,Bi,2.457318573819111,,1.9003494744388465
10131,Bi2.0Sr2.0Ca1.0Cu1.982Ni0.018000000000000002O8.0,Bi2212,74.0,5.365,5.445,30.555,PR04909898,"B.vom Hedt, H.Bach, K.Westerholt, W.Lisseck,","Superconductivity in Bi2Sr2CaCu2O8+z single crystals doped with Fe,Ni, and Zn","Phys.Rev.B, 49(1994)9898",1994.0,3.7936278810658273,Two,Bi,2.457890268484482,,1.8968139405329136
10132,Bi2.0Sr2.0Ca1.0Cu1.9980000000000002Zn0.002O8.0,Bi2212,83.0,5.37,5.405,30.635,PR04909898,"B.vom Hedt, H.Bach, K.Westerholt, W.Lisseck,","Superconductivity in Bi2Sr2CaCu2O8+z single crystals doped with Fe,Ni, and Zn","Phys.Rev.B, 49(1994)9898",1994.0,3.79716341497176,Two,Bi,2.4732062861622643,,1.89858170748588
10133,Bi2.0Sr2.0Ca1.0Cu1.996Zn0.004O8.0,Bi2212,82.5,5.38,5.395,30.8,PR04909898,"B.vom Hedt, H.Bach, K.Westerholt, W.Lisseck,","Superconductivity in Bi2Sr2CaCu2O8+z single crystals doped with Fe,Ni, and Zn","Phys.Rev.B, 49(1994)9898",1994.0,3.804234482783625,Two,Bi,2.505086470718665,,1.9021172413918126
10166,Hg1.0Ba2.0Cu1.0O4.0,Hg1201,92.0,3.874,,9.503,PR04913075,"Charles C.Kim, D.H.Liebenberg, E.F.Skelton, M.E.Reeves, M.S.Osofsky, S.B.Qadri, V.M.Browning,",Volume dependence of the superconducting transition temperature for the high-temperature superconductor HgBa2CuO4+z,"Phys.Rev.B, 49(1994)13075",1994.0,3.874,One,Hg,2.7688677159695216,,1.937
10175,Tl1.0Ba0.6Sr0.4La1.0Cu1.0O5.0,Tl1201,20.0,3.821,,8.901,PR04913123,"A.S.Tamhane, A.Sundaresan, L.C.Gupta, M.Sharon, R.Nagarajan, R.Pinto, R.Vijayaraghavan,",Possible overdoping in TlSrLaCuO5 and superconductivity in TlBaLaCuO5 by isovalent-cation substitution,"Phys.Rev.B, 49(1994)13123",1994.0,3.821,One,Tl,2.433238618666187,,1.9105
10176,Tl1.0Ba0.3Sr0.7La1.0Cu1.0O5.0,Tl1201,30.0,3.794,,8.885,PR04913123,"A.S.Tamhane, A.Sundaresan, L.C.Gupta, M.Sharon, R.Nagarajan, R.Pinto, R.Vijayaraghavan,",Possible overdoping in TlSrLaCuO5 and superconductivity in TlBaLaCuO5 by isovalent-cation substitution,"Phys.Rev.B, 49(1994)13123",1994.0,3.794,One,Tl,2.370667385415415,,1.897
10177,Tl1.0Sr1.0La1.0Cu1.0O5.0,Tl1201,32.0,3.779,,8.863999999999997,PR04913123,"A.S.Tamhane, A.Sundaresan, L.C.Gupta, M.Sharon, R.Nagarajan, R.Pinto, R.Vijayaraghavan,",Possible overdoping in TlSrLaCuO5 and superconductivity in TlBaLaCuO5 by isovalent-cation substitution,"Phys.Rev.B, 49(1994)13123",1994.0,3.779,One,Tl,2.336492900736208,,1.8895
10178,Tl1.0Sr0.7Ca0.3La1.0Cu1.0O5.0,Tl1201,32.0,3.761,,8.807,PR04913123,"A.S.Tamhane, A.Sundaresan, L.C.Gupta, M.Sharon, R.Nagarajan, R.Pinto, R.Vijayaraghavan,",Possible overdoping in TlSrLaCuO5 and superconductivity in TlBaLaCuO5 by isovalent-cation substitution,"Phys.Rev.B, 49(1994)13123",1994.0,3.761,One,Tl,2.2970256161090807,,1.8805
10179,Tl1.0Sr0.4Ca0.6La1.0Cu1.0O5.0,Tl1201,26.0,3.753,,8.737,PR04913123,"A.S.Tamhane, A.Sundaresan, L.C.Gupta, M.Sharon, R.Nagarajan, R.Pinto, R.Vijayaraghavan,",Possible overdoping in TlSrLaCuO5 and superconductivity in TlBaLaCuO5 by isovalent-cation substitution,"Phys.Rev.B, 49(1994)13123",1994.0,3.753,One,Tl,2.2816506488993484,,1.8765
