Repository: CompRhys/apical

# Data Guide

In all cases whilst compiling this data we have been careful to include as much meta-information as possible to allow data to be traced back to it's original sources. For SuperCon this takes the form of the SuperCon "num :" reference id and then the source publication details. For ICSD we provide the ICSD collection code.

We acknowledge the Japanese National Institute for Materials Science for maintaining the [SuperCon](https://supercon.nims.go.jp/index_en.html) database as well as FIZ Karlsruhe GmbH for maintaining [ICSD](https://www.fiz-karlsruhe.de/en/produkte-und-dienstleistungen/inorganic-crystal-structure-database-icsd).

File: processed-data/super_cleaned.csv (part 13 of 21)
num :,composition :,str3 :,tc :,lata :,latb :,latc :,refno :,author :,title :,journal :,year :,lata* :
8957,La1.7Nd0.15Ca1.15Cu2.0O6.0,2126,11.0,3.822,,19.396,PHC2650171,"Junzo Tanaka, Minoru Takemoto, Naoki Ohashi, Osamu Fukunaga, Takaaki Tsurumi,",Temperature dependence of Hall angle in superconducting La1.85-xNdxCa1.15Cu2O6-z,"Physica.C,265(1996)171-177",1996.0,3.822
8983,Bi0.1485Mo0.1815Cu2.67Sr2.0Y1.0O7.21,M1212,20.6,3.8138,,11.5938,PR06000687,"Eiji Sato, Katsuro Okuyama, Rika Sekine, Shigetoshi Ohshima, Shiro Kambe, Takahiro Akao,",Superconductivity above 30 K in ((Bi-xMox)0.33Cu0.67)Sr2YCu2Oy:Appearance of superconductivity by transfer of holes from a block layer to a CuO2 layer,"Phys.Rev.B, 60(1999)687-697",1999.0,3.8138
8984,Bi0.132Mo0.198Cu2.67Sr2.0Y1.0O7.2,M1212,29.0,3.812,,11.5852,PR06000687,"Eiji Sato, Katsuro Okuyama, Rika Sekine, Shigetoshi Ohshima, Shiro Kambe, Takahiro Akao,",Superconductivity above 30 K in ((Bi-xMox)0.33Cu0.67)Sr2YCu2Oy:Appearance of superconductivity by transfer of holes from a block layer to a CuO2 layer,"Phys.Rev.B, 60(1999)687-697",1999.0,3.812
8987,Bi0.0Mo0.33Cu2.67Sr2.0Y1.0O7.41,M1212,33.0,3.8132,,11.5222,PR06000687,"Eiji Sato, Katsuro Okuyama, Rika Sekine, Shigetoshi Ohshima, Shiro Kambe, Takahiro Akao,",Superconductivity above 30 K in ((Bi-xMox)0.33Cu0.67)Sr2YCu2Oy:Appearance of superconductivity by transfer of holes from a block layer to a CuO2 layer,"Phys.Rev.B, 60(1999)687-697",1999.0,3.8132
8988,Bi0.066Mo0.264Cu2.67Sr2.0Y1.0O7.32,M1212,31.0,3.8125,,11.5469,PR06000687,"Eiji Sato, Katsuro Okuyama, Rika Sekine, Shigetoshi Ohshima, Shiro Kambe, Takahiro Akao,",Superconductivity above 30 K in ((Bi-xMox)0.33Cu0.67)Sr2YCu2Oy:Appearance of superconductivity by transfer of holes from a block layer to a CuO2 layer,"Phys.Rev.B, 60(1999)687-697",1999.0,3.8125
8998,Bi2.0Sr2.0Ca1.0Cu2.0O8.0,Bi2212,88.5,5.41,5.55,30.81,EPL0490086,"A.Mourachkine,",The pseudogap in Bi2Sr2CaCu2O8+x single crystals from tunneling measurements: A possible evidence for the Cooper pairs above Tc,"Europhys Lett,49(2000)86-91",2000.0,3.825447686219222
9032,Tl2.0Ba2.0Cu1.0O6.056,Tl2201,40.0,3.867,,23.21,PR04611019,"Takashi Manako, Yoshimi Kubo, Yuichi Shimakawa,",TRANSPORT AND STRUCTURAL STUDY OF TL2BA2CUO6+Z SINGLE CRYSTALSPREPARED BY THE KCL FLUX METHOD,"PHYS.REV.B,46(1992)11019",1992.0,3.867
9044,Y1.0Ba2.0Cu4.0O8.0,Y124,77.5,3.8452,3.8666,27.2417,JAC2520076,"L.-G.Johansson, P.Berastegui, S.-G.Eriksson,","Structure and superconductivity in Y1-xLnxBa2-ySryCu4O8 (Ln=Lu, Tb, Gd, Pr, Ce); the influence of ionic size and valency","J.Alloys and Compounds, 252(1997)76-82",1997.0,3.8452
9045,Y0.9Tb0.1Ba2.0Cu4.0O8.0,Y124,78.0,3.8459,3.8702,27.2521,JAC2520076,"L.-G.Johansson, P.Berastegui, S.-G.Eriksson,","Structure and superconductivity in Y1-xLnxBa2-ySryCu4O8 (Ln=Lu, Tb, Gd, Pr, Ce); the influence of ionic size and valency","J.Alloys and Compounds, 252(1997)76-82",1997.0,3.8459
9046,Y0.9Ce0.1Ba2.0Cu4.0O8.0,Y124,38.0,3.8456,3.8747,27.2191,JAC2520076,"L.-G.Johansson, P.Berastegui, S.-G.Eriksson,","Structure and superconductivity in Y1-xLnxBa2-ySryCu4O8 (Ln=Lu, Tb, Gd, Pr, Ce); the influence of ionic size and valency","J.Alloys and Compounds, 252(1997)76-82",1997.0,3.8456
9047,Y0.9Pr0.1Ba2.0Cu4.0O8.0,Y124,75.0,3.8446,3.8696,27.2321,JAC2520076,"L.-G.Johansson, P.Berastegui, S.-G.Eriksson,","Structure and superconductivity in Y1-xLnxBa2-ySryCu4O8 (Ln=Lu, Tb, Gd, Pr, Ce); the influence of ionic size and valency","J.Alloys and Compounds, 252(1997)76-82",1997.0,3.8446
9056,Yb0.8Pr0.2Ba2.0Cu3.0O7.0,RE123,83.6,3.8203,3.8542,11.7312,JAP0785212,"M.K.Wu, T.S.Lai, W.Y.Guan, Y.Chen,","Ion size effect on normal state resistivity in (R0.8Pr0.2)Ba2Cu3O7-z (R=Sm,Eu, Gd, Dy, Ho, Er, Tm, and Yb) systems","J.Appl.Phys., 78(1995)5212",1995.0,3.8203
9057,Tm0.8Pr0.2Ba2.0Cu3.0O7.0,RE123,80.9,3.8254,3.8575,11.7349,JAP0785212,"M.K.Wu, T.S.Lai, W.Y.Guan, Y.Chen,","Ion size effect on normal state resistivity in (R0.8Pr0.2)Ba2Cu3O7-z (R=Sm,Eu, Gd, Dy, Ho, Er, Tm, and Yb) systems","J.Appl.Phys., 78(1995)5212",1995.0,3.8254
9058,Er0.8Pr0.2Ba2.0Cu3.0O7.0,RE123,78.5,3.8269,3.8606,11.7393,JAP0785212,"M.K.Wu, T.S.Lai, W.Y.Guan, Y.Chen,","Ion size effect on normal state resistivity in (R0.8Pr0.2)Ba2Cu3O7-z (R=Sm,Eu, Gd, Dy, Ho, Er, Tm, and Yb) systems","J.Appl.Phys., 78(1995)5212",1995.0,3.8269
9059,Ho0.8Pr0.2Ba2.0Cu3.0O7.0,RE123,74.1,3.8301,3.8651,11.741,JAP0785212,"M.K.Wu, T.S.Lai, W.Y.Guan, Y.Chen,","Ion size effect on normal state resistivity in (R0.8Pr0.2)Ba2Cu3O7-z (R=Sm,Eu, Gd, Dy, Ho, Er, Tm, and Yb) systems","J.Appl.Phys., 78(1995)5212",1995.0,3.8301
9060,Dy0.8Pr0.2Ba2.0Cu3.0O7.0,RE123,69.1,3.8312,3.8704,11.7854,JAP0785212,"M.K.Wu, T.S.Lai, W.Y.Guan, Y.Chen,","Ion size effect on normal state resistivity in (R0.8Pr0.2)Ba2Cu3O7-z (R=Sm,Eu, Gd, Dy, Ho, Er, Tm, and Yb) systems","J.Appl.Phys., 78(1995)5212",1995.0,3.8312
9061,Gd0.8Pr0.2Ba2.0Cu3.0O7.0,RE123,66.8,3.8484,3.8828,11.793,JAP0785212,"M.K.Wu, T.S.Lai, W.Y.Guan, Y.Chen,","Ion size effect on normal state resistivity in (R0.8Pr0.2)Ba2Cu3O7-z (R=Sm,Eu, Gd, Dy, Ho, Er, Tm, and Yb) systems","J.Appl.Phys., 78(1995)5212",1995.0,3.8484
9062,Eu0.8Pr0.2Ba2.0Cu3.0O7.0,RE123,64.0,3.8493,3.8958,11.8003,JAP0785212,"M.K.Wu, T.S.Lai, W.Y.Guan, Y.Chen,","Ion size effect on normal state resistivity in (R0.8Pr0.2)Ba2Cu3O7-z (R=Sm,Eu, Gd, Dy, Ho, Er, Tm, and Yb) systems","J.Appl.Phys., 78(1995)5212",1995.0,3.8493
9063,Sm0.8Pr0.2Ba2.0Cu3.0O7.0,RE123,52.6,3.8541,3.8991,11.8038,JAP0785212,"M.K.Wu, T.S.Lai, W.Y.Guan, Y.Chen,","Ion size effect on normal state resistivity in (R0.8Pr0.2)Ba2Cu3O7-z (R=Sm,Eu, Gd, Dy, Ho, Er, Tm, and Yb) systems","J.Appl.Phys., 78(1995)5212",1995.0,3.8541
9064,Nd0.8Pr0.2Ba2.0Cu3.0O7.0,RE123,40.9,3.8637,3.8993,11.806,JAP0785212,"M.K.Wu, T.S.Lai, W.Y.Guan, Y.Chen,","Ion size effect on normal state resistivity in (R0.8Pr0.2)Ba2Cu3O7-z (R=Sm,Eu, Gd, Dy, Ho, Er, Tm, and Yb) systems","J.Appl.Phys., 78(1995)5212",1995.0,3.8637
9065,Gd1.0Ba2.0Cu3.0O6.968999999999999,RE123,91.0,3.8387,3.8968,11.6979,PHC2910025,"Amish G. Joshi, D.G. Kuberkar, G.J. Baldha, R.G. Kulkami,",Effect of Mo and Mo-Ca substitution on the superconductivity of GdBa2Cu3O7-delta,"Physica.C,291(1997)25-33",1997.0,3.8387
9066,Gd0.95Mo0.05Ba2.0Cu3.0O6.9479999999999995,RE123,82.4,3.8461,3.903,11.7015,PHC2910025,"Amish G. Joshi, D.G. Kuberkar, G.J. Baldha, R.G. Kulkami,",Effect of Mo and Mo-Ca substitution on the superconductivity of GdBa2Cu3O7-delta,"Physica.C,291(1997)25-33",1997.0,3.8461
9067,Gd0.9Mo0.1Ba2.0Cu3.0O6.907,RE123,65.9,3.8844,3.8782,11.7126,PHC2910025,"Amish G. Joshi, D.G. Kuberkar, G.J. Baldha, R.G. Kulkami,",Effect of Mo and Mo-Ca substitution on the superconductivity of GdBa2Cu3O7-delta,"Physica.C,291(1997)25-33",1997.0,3.8844
9068,Gd0.85Mo0.15Ba2.0Cu3.0O6.855,RE123,59.2,3.8795,3.8881,11.7312,PHC2910025,"Amish G. Joshi, D.G. Kuberkar, G.J. Baldha, R.G. Kulkami,",Effect of Mo and Mo-Ca substitution on the superconductivity of GdBa2Cu3O7-delta,"Physica.C,291(1997)25-33",1997.0,3.8795
9069,Gd0.8Mo0.2Ba2.0Cu3.0O6.807,RE123,52.5,3.9376,3.9451,11.6571,PHC2910025,"Amish G. Joshi, D.G. Kuberkar, G.J. Baldha, R.G. Kulkami,",Effect of Mo and Mo-Ca substitution on the superconductivity of GdBa2Cu3O7-delta,"Physica.C,291(1997)25-33",1997.0,3.9376
9070,Gd0.8Ca0.05Mo0.15Ba2.0Cu3.0O6.651,RE123,66.1,3.8504,3.897,11.6697,PHC2910025,"Amish G. Joshi, D.G. Kuberkar, G.J. Baldha, R.G. Kulkami,",Effect of Mo and Mo-Ca substitution on the superconductivity of GdBa2Cu3O7-delta,"Physica.C,291(1997)25-33",1997.0,3.8504
9071,Gd0.75Ca0.1Mo0.15Ba2.0Cu3.0O6.671,RE123,75.1,3.8565,3.8929,11.7183,PHC2910025,"Amish G. Joshi, D.G. Kuberkar, G.J. Baldha, R.G. Kulkami,",Effect of Mo and Mo-Ca substitution on the superconductivity of GdBa2Cu3O7-delta,"Physica.C,291(1997)25-33",1997.0,3.8565
9072,Gd0.7Ca0.15Mo0.15Ba2.0Cu3.0O6.716,RE123,86.3,3.8473,3.8939,11.7,PHC2910025,"Amish G. Joshi, D.G. Kuberkar, G.J. Baldha, R.G. Kulkami,",Effect of Mo and Mo-Ca substitution on the superconductivity of GdBa2Cu3O7-delta,"Physica.C,291(1997)25-33",1997.0,3.8473
9073,Gd0.65Ca0.2Mo0.15Ba2.0Cu3.0O6.818,RE123,84.1,3.8494,3.897,11.694,PHC2910025,"Amish G. Joshi, D.G. Kuberkar, G.J. Baldha, R.G. Kulkami,",Effect of Mo and Mo-Ca substitution on the superconductivity of GdBa2Cu3O7-delta,"Physica.C,291(1997)25-33",1997.0,3.8494
9074,Gd0.6Ca0.25Mo0.15Ba2.0Cu3.0O6.761,RE123,83.7,3.8392,3.9061,11.697,PHC2910025,"Amish G. Joshi, D.G. Kuberkar, G.J. Baldha, R.G. Kulkami,",Effect of Mo and Mo-Ca substitution on the superconductivity of GdBa2Cu3O7-delta,"Physica.C,291(1997)25-33",1997.0,3.8392
9075,Gd0.55Ca0.3Mo0.15Ba2.0Cu3.0O6.626,RE123,80.7,3.8433,3.8949,11.7273,PHC2910025,"Amish G. Joshi, D.G. Kuberkar, G.J. Baldha, R.G. Kulkami,",Effect of Mo and Mo-Ca substitution on the superconductivity of GdBa2Cu3O7-delta,"Physica.C,291(1997)25-33",1997.0,3.8433
9076,Gd0.5Ca0.35Mo0.15Ba2.0Cu3.0O6.586,RE123,77.7,3.8352,3.8959,11.703,PHC2910025,"Amish G. Joshi, D.G. Kuberkar, G.J. Baldha, R.G. Kulkami,",Effect of Mo and Mo-Ca substitution on the superconductivity of GdBa2Cu3O7-delta,"Physica.C,291(1997)25-33",1997.0,3.8352
9077,Gd0.45Ca0.4Mo0.15Ba2.0Cu3.0O6.537000000000001,RE123,73.0,3.8392,3.898,11.697,PHC2910025,"Amish G. Joshi, D.G. Kuberkar, G.J. Baldha, R.G. Kulkami,",Effect of Mo and Mo-Ca substitution on the superconductivity of GdBa2Cu3O7-delta,"Physica.C,291(1997)25-33",1997.0,3.8392
9079,Pb0.5Cd0.5Sr2.0Ca0.5Y0.5Cu2.0O7.0,Pb1212,65.0,3.8195,,11.9543,PHC1950035,"A.MAIGNAN, B.RAVEAU, C MICHEL, D.A.JEFFERSON, D.GROULT, M.HERVIEU, P.P.EDWARDS, R.S.LIU, S.F.HU,","AN ENHANCEMENT OF TC,FROM 45 K TO 70 K,VIA CD SUBSTITUTION IN(PB,CU)SR2(CA,Y)CU2O7-Z","PHYSICA C,195(1992)35",1992.0,3.8195
9096,Eu1.5Ce0.5Ru1.0Sr2.0Cu2.0O10.0,Ru1222,32.0,3.846,,28.72,PHC3340141,"I. Felner, O. Millo, U. Asaf, Y. Levi,",Tuning of the superconducting and ferromagnetic behavior by oxygen and hydrogen in Eu1.5Ce0.5RuSr2Cu2O10-z,"Physica C,334(2000)141-151",2000.0,3.846
9101,La1.85Sr0.15Cu1.0O4.0,T,39.0,3.773,,13.233,PHC3340025,"A.A. Shikov, D.A.Shulyatev, G.Kh. Panova, M.N. Khlopkin, N.A. Chernoplekov,",Angular dependence of the specific heat of La1.85Sr0.15CuO4 in superconducting mixed state,"Physica C,334(2000)25-32",2000.0,3.773
9165,Pr1.85Ce0.15Cu1.0O4.0,T',17.0,3.953,,12.129,APJ0393366,"Teen-Hang Meen,","Structural and Magnetic Properties of (R1-xYx)1.85Ce0.15CuO4 (R=Pr, Nd, Sm and Eu)","Jpn J.Appl.Phys., 39(2000)3366-3370",2000.0,3.953
9166,Pr1.8315Y0.0185Ce0.15Cu1.0O4.0,T',16.0,3.952,,12.126,APJ0393366,"Teen-Hang Meen,","Structural and Magnetic Properties of (R1-xYx)1.85Ce0.15CuO4 (R=Pr, Nd, Sm and Eu)","Jpn J.Appl.Phys., 39(2000)3366-3370",2000.0,3.952
9167,Pr1.7945Y0.0555Ce0.15Cu1.0O4.0,T',15.0,3.95,,12.11,APJ0393366,"Teen-Hang Meen,","Structural and Magnetic Properties of (R1-xYx)1.85Ce0.15CuO4 (R=Pr, Nd, Sm and Eu)","Jpn J.Appl.Phys., 39(2000)3366-3370",2000.0,3.95
9168,Pr1.7575Y0.0925Ce0.15Cu1.0O4.0,T',14.5,3.948,,12.105,APJ0393366,"Teen-Hang Meen,","Structural and Magnetic Properties of (R1-xYx)1.85Ce0.15CuO4 (R=Pr, Nd, Sm and Eu)","Jpn J.Appl.Phys., 39(2000)3366-3370",2000.0,3.948
9169,Pr1.665Y0.185Ce0.15Cu1.0O4.0,T',13.0,3.944,,12.069,APJ0393366,"Teen-Hang Meen,","Structural and Magnetic Properties of (R1-xYx)1.85Ce0.15CuO4 (R=Pr, Nd, Sm and Eu)","Jpn J.Appl.Phys., 39(2000)3366-3370",2000.0,3.944
9170,Pr1.5725Y0.2775Ce0.15Cu1.0O4.0,T',11.0,3.94,,12.046,APJ0393366,"Teen-Hang Meen,","Structural and Magnetic Properties of (R1-xYx)1.85Ce0.15CuO4 (R=Pr, Nd, Sm and Eu)","Jpn J.Appl.Phys., 39(2000)3366-3370",2000.0,3.94
9173,Nd1.85Y0.15Cu1.0O4.0,T',21.0,3.939,,12.053,APJ0393366,"Teen-Hang Meen,","Structural and Magnetic Properties of (R1-xYx)1.85Ce0.15CuO4 (R=Pr, Nd, Sm and Eu)","Jpn J.Appl.Phys., 39(2000)3366-3370",2000.0,3.939
9174,Nd1.8315Y0.0185Ce0.15Cu1.0O4.0,T',20.0,3.938,,12.04,APJ0393366,"Teen-Hang Meen,","Structural and Magnetic Properties of (R1-xYx)1.85Ce0.15CuO4 (R=Pr, Nd, Sm and Eu)","Jpn J.Appl.Phys., 39(2000)3366-3370",2000.0,3.938
9175,Nd1.7945Y0.0555Ce0.15Cu1.0O4.0,T',19.0,3.935,,12.025,APJ0393366,"Teen-Hang Meen,","Structural and Magnetic Properties of (R1-xYx)1.85Ce0.15CuO4 (R=Pr, Nd, Sm and Eu)","Jpn J.Appl.Phys., 39(2000)3366-3370",2000.0,3.935
9176,Nd1.7575Y0.0925Ce0.15Cu1.0O4.0,T',18.0,3.934,,12.014,APJ0393366,"Teen-Hang Meen,","Structural and Magnetic Properties of (R1-xYx)1.85Ce0.15CuO4 (R=Pr, Nd, Sm and Eu)","Jpn J.Appl.Phys., 39(2000)3366-3370",2000.0,3.934
9177,Nd1.665Y0.185Ce0.15Cu1.0O4.0,T',16.0,3.929,,11.999,APJ0393366,"Teen-Hang Meen,","Structural and Magnetic Properties of (R1-xYx)1.85Ce0.15CuO4 (R=Pr, Nd, Sm and Eu)","Jpn J.Appl.Phys., 39(2000)3366-3370",2000.0,3.929
9178,Nd1.5725Y0.2775Ce0.15Cu1.0O4.0,T',10.5,3.926,,11.983,APJ0393366,"Teen-Hang Meen,","Structural and Magnetic Properties of (R1-xYx)1.85Ce0.15CuO4 (R=Pr, Nd, Sm and Eu)","Jpn J.Appl.Phys., 39(2000)3366-3370",2000.0,3.926
9181,Sm1.85Ce0.15Cu1.0O4.0,T',17.0,3.912,,11.874,APJ0393366,"Teen-Hang Meen,","Structural and Magnetic Properties of (R1-xYx)1.85Ce0.15CuO4 (R=Pr, Nd, Sm and Eu)","Jpn J.Appl.Phys., 39(2000)3366-3370",2000.0,3.912
9182,Sm1.80375Y0.04625Ce0.15Cu1.0O4.0,T',15.0,3.91,,11.868,APJ0393366,"Teen-Hang Meen,","Structural and Magnetic Properties of (R1-xYx)1.85Ce0.15CuO4 (R=Pr, Nd, Sm and Eu)","Jpn J.Appl.Phys., 39(2000)3366-3370",2000.0,3.91
9183,Sm1.7575Y0.0925Ce0.15Cu1.0O4.0,T',14.0,3.909,,11.865,APJ0393366,"Teen-Hang Meen,","Structural and Magnetic Properties of (R1-xYx)1.85Ce0.15CuO4 (R=Pr, Nd, Sm and Eu)","Jpn J.Appl.Phys., 39(2000)3366-3370",2000.0,3.909
9184,Sm1.71125Y0.13875Ce0.15Cu1.0O4.0,T',12.0,3.907,,11.852,APJ0393366,"Teen-Hang Meen,","Structural and Magnetic Properties of (R1-xYx)1.85Ce0.15CuO4 (R=Pr, Nd, Sm and Eu)","Jpn J.Appl.Phys., 39(2000)3366-3370",2000.0,3.907
9235,Ru1.0Sr2.0Gd1.0Cu2.0O8.0,Ru1212,16.0,3.84,,11.57,PR05914099,"A.Golnik, C.Bemhard, C.E.Stronach, Ch.Niedermayer, D.R.Noakes, E.Brocher, E.J.Ansaldo, J.L.Tallon, R.K.Kremer, Th.Blasius,",Coexistence of ferromagnetism and superconductivity in the hybrid ruthenate-cuprate compound RuSr2GdCu2O8 studied by muon spin rotation and dc magnetization,"Phys.Rev.B, 59(1999)14099-14107",1999.0,3.84
9236,Ba2.0Yb1.0Cu3.0O6.0,Cu1212,90.1,3.795,3.879,11.61,PHC3380025,"E.S.Otabe, H.Yamauchi, M.Karppinen, T. Nakane, T.Matsushita, Y.Yasukawa,",Effects of Sr substitution on the magnetic-field irreversibility in superconductive Cu(Ba1ySry)2YbCu2O6+z,"Physica C, 338(2000)25-28",2000.0,3.795
9237,Ba1.8Sr0.2Yb1.0Cu3.0O6.0,Cu1212,85.6,3.792,3.872,11.6,PHC3380025,"E.S.Otabe, H.Yamauchi, M.Karppinen, T. Nakane, T.Matsushita, Y.Yasukawa,",Effects of Sr substitution on the magnetic-field irreversibility in superconductive Cu(Ba1ySry)2YbCu2O6+z,"Physica C, 338(2000)25-28",2000.0,3.792
9238,Ba1.6Sr0.4Yb1.0Cu3.0O6.0,Cu1212,79.5,3.789,3.865,11.59,PHC3380025,"E.S.Otabe, H.Yamauchi, M.Karppinen, T. Nakane, T.Matsushita, Y.Yasukawa,",Effects of Sr substitution on the magnetic-field irreversibility in superconductive Cu(Ba1ySry)2YbCu2O6+z,"Physica C, 338(2000)25-28",2000.0,3.789
9239,Ba1.4Sr0.6Yb1.0Cu3.0O6.0,Cu1212,77.9,3.785,3.859,11.56,PHC3380025,"E.S.Otabe, H.Yamauchi, M.Karppinen, T. Nakane, T.Matsushita, Y.Yasukawa,",Effects of Sr substitution on the magnetic-field irreversibility in superconductive Cu(Ba1ySry)2YbCu2O6+z,"Physica C, 338(2000)25-28",2000.0,3.785
9240,Ba1.2Sr0.8Yb1.0Cu3.0O6.0,Cu1212,78.5,3.78,3.853,11.53,PHC3380025,"E.S.Otabe, H.Yamauchi, M.Karppinen, T. Nakane, T.Matsushita, Y.Yasukawa,",Effects of Sr substitution on the magnetic-field irreversibility in superconductive Cu(Ba1ySry)2YbCu2O6+z,"Physica C, 338(2000)25-28",2000.0,3.78
9241,Ba2.0Yb1.0Cu3.0O6.66,Cu1212,65.3,3.814,3.873,11.7,PHC3380025,"E.S.Otabe, H.Yamauchi, M.Karppinen, T. Nakane, T.Matsushita, Y.Yasukawa,",Effects of Sr substitution on the magnetic-field irreversibility in superconductive Cu(Ba1ySry)2YbCu2O6+z,"Physica C, 338(2000)25-28",2000.0,3.814
9242,Ba1.8Sr0.2Yb1.0Cu3.0O6.61,Cu1212,56.7,3.81,3.868,11.67,PHC3380025,"E.S.Otabe, H.Yamauchi, M.Karppinen, T. Nakane, T.Matsushita, Y.Yasukawa,",Effects of Sr substitution on the magnetic-field irreversibility in superconductive Cu(Ba1ySry)2YbCu2O6+z,"Physica C, 338(2000)25-28",2000.0,3.81
9243,Ba1.6Sr0.4Yb1.0Cu3.0O6.69,Cu1212,48.9,3.806,3.861,11.65,PHC3380025,"E.S.Otabe, H.Yamauchi, M.Karppinen, T. Nakane, T.Matsushita, Y.Yasukawa,",Effects of Sr substitution on the magnetic-field irreversibility in superconductive Cu(Ba1ySry)2YbCu2O6+z,"Physica C, 338(2000)25-28",2000.0,3.806
9244,Ba1.4Sr0.6Yb1.0Cu3.0O6.66,Cu1212,43.1,3.802,3.852,11.62,PHC3380025,"E.S.Otabe, H.Yamauchi, M.Karppinen, T. Nakane, T.Matsushita, Y.Yasukawa,",Effects of Sr substitution on the magnetic-field irreversibility in superconductive Cu(Ba1ySry)2YbCu2O6+z,"Physica C, 338(2000)25-28",2000.0,3.802
9245,Ba1.2Sr0.8Yb1.0Cu3.0O6.61,Cu1212,36.7,3.801,3.851,11.59,PHC3380025,"E.S.Otabe, H.Yamauchi, M.Karppinen, T. Nakane, T.Matsushita, Y.Yasukawa,",Effects of Sr substitution on the magnetic-field irreversibility in superconductive Cu(Ba1ySry)2YbCu2O6+z,"Physica C, 338(2000)25-28",2000.0,3.801
9293,Nd1.75Sm0.1Ce0.15Cu1.0O3.972,T',22.2,3.9454,,12.079,SSC0730341,"K.OH-ISHI, M.KIKUCHI, M.KOBAYASHI, Y.MUTO, Y.SYONO,",RELATION BETWEEN TC AND CU-O BOND LENGTH WITHIN THE BASAL PLANE OF CE0.15ND1.85-XMXCUO4-Y (M=LA AND SM) AND CE0.15PR1.85CUO4-Y,"SOLID STATE COMMUN,73(1990)341",1990.0,3.9454
9294,Nd1.65Sm0.2Ce0.15Cu1.0O3.971,T',21.6,3.9438,,12.068,SSC0730341,"K.OH-ISHI, M.KIKUCHI, M.KOBAYASHI, Y.MUTO, Y.SYONO,",RELATION BETWEEN TC AND CU-O BOND LENGTH WITHIN THE BASAL PLANE OF CE0.15ND1.85-XMXCUO4-Y (M=LA AND SM) AND CE0.15PR1.85CUO4-Y,"SOLID STATE COMMUN,73(1990)341",1990.0,3.9438
9295,Nd1.55Sm0.3Ce0.15Cu1.0O3.972,T',21.8,3.9411,,12.055,SSC0730341,"K.OH-ISHI, M.KIKUCHI, M.KOBAYASHI, Y.MUTO, Y.SYONO,",RELATION BETWEEN TC AND CU-O BOND LENGTH WITHIN THE BASAL PLANE OF CE0.15ND1.85-XMXCUO4-Y (M=LA AND SM) AND CE0.15PR1.85CUO4-Y,"SOLID STATE COMMUN,73(1990)341",1990.0,3.9411
9296,Nd1.85Ce0.15Cu1.0O3.971,T',21.6,3.9465,,12.092,SSC0730341,"K.OH-ISHI, M.KIKUCHI, M.KOBAYASHI, Y.MUTO, Y.SYONO,",RELATION BETWEEN TC AND CU-O BOND LENGTH WITHIN THE BASAL PLANE OF CE0.15ND1.85-XMXCUO4-Y (M=LA AND SM) AND CE0.15PR1.85CUO4-Y,"SOLID STATE COMMUN,73(1990)341",1990.0,3.9465
9510,Tl1.0Sr2.0Ca1.0Cu2.0O6.8,Tl1212,68.0,3.7956,,12.1252,PR0455553,"H.IGARASHI, H.Igarashi, T.KONDO, T.Kondo, T.MANAKO, T.Manako, Y.KUBO, Y.Kubo, Y.SHIMAKAWA, Y.Shimakawa,",SUPERCONDUCTOR-TO-METAL TRANSITION CAUSED BY OXYGEN NONSTOICHIOMETRY IN TLSR2CACU2O7-Z HAVING A CU-O PYRAMIDAL LAYER,"PHYS.REV.B,45(1992)5553",1992.0,3.7956
9514,Tl1.0Sr2.0Ca1.0Cu2.0O6.85,Tl1212,24.0,3.7901,,12.115,PR0455553,"H.IGARASHI, H.Igarashi, T.KONDO, T.Kondo, T.MANAKO, T.Manako, Y.KUBO, Y.Kubo, Y.SHIMAKAWA, Y.Shimakawa,",SUPERCONDUCTOR-TO-METAL TRANSITION CAUSED BY OXYGEN NONSTOICHIOMETRY IN TLSR2CACU2O7-Z HAVING A CU-O PYRAMIDAL LAYER,"PHYS.REV.B,45(1992)5553",1992.0,3.7901
9525,Nd1.0Ba2.0Cu3.0O6.82,RE123,95.0,3.855,3.913,11.741,SUP0110455,"J.C. Chen, S.H. Cheng, Weiyan Guan,","The Superconducting and Normal-State Transport Properties in Pure, Pr-Doped, and Ca-Doped NdBa2Cu3O7-y","J.Superconductivity,11(1998)455",1998.0,3.855
9526,Nd0.9Ca0.1Ba2.0Cu3.0O6.63,RE123,84.5,3.854,3.911,11.723,SUP0110455,"J.C. Chen, S.H. Cheng, Weiyan Guan,","The Superconducting and Normal-State Transport Properties in Pure, Pr-Doped, and Ca-Doped NdBa2Cu3O7-y","J.Superconductivity,11(1998)455",1998.0,3.854
9527,Nd0.8Pr0.2Ba2.0Cu3.0O6.81,RE123,50.0,3.855,3.92,11.748,SUP0110455,"J.C. Chen, S.H. Cheng, Weiyan Guan,","The Superconducting and Normal-State Transport Properties in Pure, Pr-Doped, and Ca-Doped NdBa2Cu3O7-y","J.Superconductivity,11(1998)455",1998.0,3.855
9548,Hg1.0Ba2.0Cu1.0O4.0,Hg1201,97.0,3.8828,,9.523,PR06114370,"A. A. Gippius, A. M. Abakumov, E. N. Morozova, E. V. Antipov, G. Buntkowsky, K. Luders, M. G. Rozova, O. Klein, W. Hoffmann,",Magnetic flux dynamics and structural features in fluorinated HgBa2CuO4 as probed by <19>F NMR,"Phys.Rev.B,61(2000)14370-14373",2000.0,3.8828
9549,Hg1.0Ba2.0Cu1.0O4.0,Hg1201,96.0,3.8825,,9.51,PR06114370,"A. A. Gippius, A. M. Abakumov, E. N. Morozova, E. V. Antipov, G. Buntkowsky, K. Luders, M. G. Rozova, O. Klein, W. Hoffmann,",Magnetic flux dynamics and structural features in fluorinated HgBa2CuO4 as probed by <19>F NMR,"Phys.Rev.B,61(2000)14370-14373",2000.0,3.8825
9595,Y1.0Ba1.0Sr1.0Cu2.95Mo0.05O7.07,Y123,85.0,3.8263,3.8126,11.5558,P063054501,"B. Dabrowski, J. D. Jorgensen, K. Rogacki, O. Chmaissem,","Increase of the superconducting Tc, irreversibility fields, and critical currents in tetragonal YBaSrCu3-xMoxO7 + d","Phys.Rev.B,63(2001)054501",2001.0,3.8263
9596,Y1.0Ba1.0Sr1.0Cu2.9Mo0.1O7.16,Y123,86.0,3.8221,,11.5754,P063054501,"B. Dabrowski, J. D. Jorgensen, K. Rogacki, O. Chmaissem,","Increase of the superconducting Tc, irreversibility fields, and critical currents in tetragonal YBaSrCu3-xMoxO7 + d","Phys.Rev.B,63(2001)054501",2001.0,3.8221
9597,Y1.0Ba1.0Sr1.0Cu2.8Mo0.2O7.3,Y123,68.0,3.8307,,11.5984,P063054501,"B. Dabrowski, J. D. Jorgensen, K. Rogacki, O. Chmaissem,","Increase of the superconducting Tc, irreversibility fields, and critical currents in tetragonal YBaSrCu3-xMoxO7 + d","Phys.Rev.B,63(2001)054501",2001.0,3.8307
9598,Hg1.0Ba2.0Cu1.0O4.15,Hg1201,97.2,3.88,,9.527,P063014508,"A. Basset, A. Caneiro, A. Serquis, J. D. Jorgensen, J. P. Hodges, S. Short,","Oxygen content, thermodynamic stability, and superconductivity of Hg1-xRexBa2CuO4 + z","Phys.Rev.B,63(2001)014508",2001.0,3.88
9599,Hg0.95Re0.05Ba2.0Cu1.0O4.37,Hg1201,96.0,3.872,,9.464,P063014508,"A. Basset, A. Caneiro, A. Serquis, J. D. Jorgensen, J. P. Hodges, S. Short,","Oxygen content, thermodynamic stability, and superconductivity of Hg1-xRexBa2CuO4 + z","Phys.Rev.B,63(2001)014508",2001.0,3.872
9600,Hg0.9Re0.1Ba2.0Cu1.0O4.42,Hg1201,95.0,3.872,,9.42,P063014508,"A. Basset, A. Caneiro, A. Serquis, J. D. Jorgensen, J. P. Hodges, S. Short,","Oxygen content, thermodynamic stability, and superconductivity of Hg1-xRexBa2CuO4 + z","Phys.Rev.B,63(2001)014508",2001.0,3.872
9601,Hg0.85Re0.15Ba2.0Cu1.0O4.58,Hg1201,35.0,3.876,,9.39,P063014508,"A. Basset, A. Caneiro, A. Serquis, J. D. Jorgensen, J. P. Hodges, S. Short,","Oxygen content, thermodynamic stability, and superconductivity of Hg1-xRexBa2CuO4 + z","Phys.Rev.B,63(2001)014508",2001.0,3.876
9633,Ru1.0Sr2.0Y1.0Cu2.0O8.0,Ru1212,35.0,3.843,,11.555,JPS0700333,"Hazuki Kawano-Furukawa, Hideki Yoshizawa, Hiroyuki Takagiwa, Jun Akimitsu,",Coexistence of Superconductivity and (Anti-)Ferromagnetism in RuSr2YCu2O8,"J.Phys.Soc.Jpn, 70(2001)333-336",2001.0,3.843
9664,La2.0Cu1.0O4.0625,T,17.0,5.3593,5.3786,13.2087,SSC1140107,"C.Dong, F.Zhou, G.C.Che, Ling Chen, Y.Z.Huang, Z.X.Zhao,",Superconducting phase with Tc of 17 K in La2CuO4+ z,"Solid State Commun., 114(2000)107",2000.0,3.789597372413064
9665,La2.0Cu1.0O4.08,T,32.0,5.3338,5.4346,13.227,SSC1140107,"C.Dong, F.Zhou, G.C.Che, Ling Chen, Y.Z.Huang, Z.X.Zhao,",Superconducting phase with Tc of 17 K in La2CuO4+ z,"Solid State Commun., 114(2000)107",2000.0,3.771566149492807
9672,Y1.0Ba2.0Cu4.0O8.0,Y124,78.0,3.8538,3.8745,27.267,JAC2250586,"Aivaras Kareiva, Johan Linden, Lauri Niinisto, Maarit Karppinen, Mikk Lippmaa,",Sol-gel synthesis and characterization of superconducting (Y1-xEux)Ba2(Cu1-y<57>Fey)4O8 samples,"J.Alloys Compd., 225(1995)586",1995.0,3.8538
9673,Y0.75Eu0.25Ba2.0Cu4.0O8.0,Y124,78.0,3.8648,3.8861,27.29,JAC2250586,"Aivaras Kareiva, Johan Linden, Lauri Niinisto, Maarit Karppinen, Mikk Lippmaa,",Sol-gel synthesis and characterization of superconducting (Y1-xEux)Ba2(Cu1-y<57>Fey)4O8 samples,"J.Alloys Compd., 225(1995)586",1995.0,3.8648
9674,Y0.5Eu0.5Ba2.0Cu4.0O8.0,Y124,77.0,3.8743,3.893,27.292,JAC2250586,"Aivaras Kareiva, Johan Linden, Lauri Niinisto, Maarit Karppinen, Mikk Lippmaa,",Sol-gel synthesis and characterization of superconducting (Y1-xEux)Ba2(Cu1-y<57>Fey)4O8 samples,"J.Alloys Compd., 225(1995)586",1995.0,3.8743
9675,Y0.25Eu0.75Ba2.0Cu4.0O8.0,Y124,75.0,3.8745,3.8921,27.292,JAC2250586,"Aivaras Kareiva, Johan Linden, Lauri Niinisto, Maarit Karppinen, Mikk Lippmaa,",Sol-gel synthesis and characterization of superconducting (Y1-xEux)Ba2(Cu1-y<57>Fey)4O8 samples,"J.Alloys Compd., 225(1995)586",1995.0,3.8745
9677,Y1.0Ba2.0Cu3.96Fe0.04O8.0,Y124,73.0,3.8623,3.8823,27.21,JAC2250586,"Aivaras Kareiva, Johan Linden, Lauri Niinisto, Maarit Karppinen, Mikk Lippmaa,",Sol-gel synthesis and characterization of superconducting (Y1-xEux)Ba2(Cu1-y<57>Fey)4O8 samples,"J.Alloys Compd., 225(1995)586",1995.0,3.8623
9678,Y1.0Ba2.0Cu3.92Fe0.08O8.0,Y124,70.0,3.8792,3.9084,27.138,JAC2250586,"Aivaras Kareiva, Johan Linden, Lauri Niinisto, Maarit Karppinen, Mikk Lippmaa,",Sol-gel synthesis and characterization of superconducting (Y1-xEux)Ba2(Cu1-y<57>Fey)4O8 samples,"J.Alloys Compd., 225(1995)586",1995.0,3.8792
9679,Y1.0Ba2.0Cu3.88Fe0.12O8.0,Y124,65.0,3.8718,3.9113,27.131,JAC2250586,"Aivaras Kareiva, Johan Linden, Lauri Niinisto, Maarit Karppinen, Mikk Lippmaa,",Sol-gel synthesis and characterization of superconducting (Y1-xEux)Ba2(Cu1-y<57>Fey)4O8 samples,"J.Alloys Compd., 225(1995)586",1995.0,3.8718
9692,Y1.0Ba2.0Cu4.0O8.0,Y124,78.0,3.8538,3.8745,27.267,SST0080079,"A.Dareiva, J.Linden, J.Valo, K.Terryll, K.V.Rao, L.Ninisto, M.Karppinen, M.Leskela, V.Kozlov,",Iron substitution effects in YBa2Cu4O8 synthesized by the sol-gel technique,"Supercond.Sci.Tecknol., 8(1995)79",,3.8538
9693,Y1.0Ba2.0Cu3.96Fe0.04O8.0,Y124,73.0,3.8623,3.8823,27.21,SST0080079,"A.Dareiva, J.Linden, J.Valo, K.Terryll, K.V.Rao, L.Ninisto, M.Karppinen, M.Leskela, V.Kozlov,",Iron substitution effects in YBa2Cu4O8 synthesized by the sol-gel technique,"Supercond.Sci.Tecknol., 8(1995)79",,3.8623
9694,Y1.0Ba2.0Cu3.92Fe0.08O8.0,Y124,70.0,3.8792,3.9084,27.138,SST0080079,"A.Dareiva, J.Linden, J.Valo, K.Terryll, K.V.Rao, L.Ninisto, M.Karppinen, M.Leskela, V.Kozlov,",Iron substitution effects in YBa2Cu4O8 synthesized by the sol-gel technique,"Supercond.Sci.Tecknol., 8(1995)79",,3.8792
9695,Y1.0Ba2.0Cu3.88Fe0.12O8.0,Y124,65.0,3.8718,3.9113,27.131,SST0080079,"A.Dareiva, J.Linden, J.Valo, K.Terryll, K.V.Rao, L.Ninisto, M.Karppinen, M.Leskela, V.Kozlov,",Iron substitution effects in YBa2Cu4O8 synthesized by the sol-gel technique,"Supercond.Sci.Tecknol., 8(1995)79",,3.8718
9712,Ru1.0Sr2.0Gd1.0Cu2.0O8.0,Ru1212,45.0,3.8375,,11.5623,P063224512,"B.Dabrowski, J.Mais, M.Maxwell, P.W.Klamut, S.Kolesnik,",Superconductivity in Ru1-xSr2GdCu2 + xO8-y compounds,"Phys.Rev.B, 63(2001)224512",2001.0,3.8375
9713,Ru0.9Sr2.0Gd1.0Cu2.1O8.0,Ru1212,65.0,3.8353,,11.5362,P063224512,"B.Dabrowski, J.Mais, M.Maxwell, P.W.Klamut, S.Kolesnik,",Superconductivity in Ru1-xSr2GdCu2 + xO8-y compounds,"Phys.Rev.B, 63(2001)224512",2001.0,3.8353
9714,Ru0.8Sr2.0Gd1.0Cu2.2O8.0,Ru1212,70.0,3.8278,,11.5263,P063224512,"B.Dabrowski, J.Mais, M.Maxwell, P.W.Klamut, S.Kolesnik,",Superconductivity in Ru1-xSr2GdCu2 + xO8-y compounds,"Phys.Rev.B, 63(2001)224512",2001.0,3.8278
9715,Ru0.7Sr2.0Gd1.0Cu2.3O8.0,Ru1212,72.0,3.827,,11.512,P063224512,"B.Dabrowski, J.Mais, M.Maxwell, P.W.Klamut, S.Kolesnik,",Superconductivity in Ru1-xSr2GdCu2 + xO8-y compounds,"Phys.Rev.B, 63(2001)224512",2001.0,3.827
9716,Ru0.6Sr2.0Gd1.0Cu2.4O8.0,Ru1212,72.0,3.8238,,11.5066,P063224512,"B.Dabrowski, J.Mais, M.Maxwell, P.W.Klamut, S.Kolesnik,",Superconductivity in Ru1-xSr2GdCu2 + xO8-y compounds,"Phys.Rev.B, 63(2001)224512",2001.0,3.8238
9717,Ru0.25Sr2.0Gd1.0Cu2.75O8.0,Ru1212,62.0,3.8197,,11.4581,P063224512,"B.Dabrowski, J.Mais, M.Maxwell, P.W.Klamut, S.Kolesnik,",Superconductivity in Ru1-xSr2GdCu2 + xO8-y compounds,"Phys.Rev.B, 63(2001)224512",2001.0,3.8197
9723,Tl1.0Sr1.75Th0.25Ca1.0Cu2.0O7.0,Tl1212,51.6,3.801,,12.099,PHC3490317,"J.F.Wang, L.R.Sung, W.H.Lee,",Preparation and magnetic relaxation of Th-doped TlSr2CaCu2O7 superconductors,"Physica C, 349(2001)317",2001.0,3.801
9725,Tl1.0Sr2.0Ca0.75Th0.25Cu2.0O7.0,Tl1212,52.5,3.8,,12.094,PHC3490317,"J.F.Wang, L.R.Sung, W.H.Lee,",Preparation and magnetic relaxation of Th-doped TlSr2CaCu2O7 superconductors,"Physica C, 349(2001)317",2001.0,3.8
9727,Tl1.0Sr1.5Gd0.5Ca1.0Cu2.0O7.0,Tl1212,79.0,3.805,,12.026,PHC3110297,"L.R. Sung, L.R.Sung, M.R.Yeh, M.r. Yeh, W.H. Lee, W.H.Lee,",Magnetic and superconducting properties of Tl(Sr1.5R0.5)CaCu2O7-delta compounds,"Physica.C,311(1998)297-302",1999.0,3.805
9728,Tl1.0Sr1.5Tb0.5Ca1.0Cu2.0O7.0,Tl1212,80.0,3.796,,12.014,PHC3110297,"L.R. Sung, L.R.Sung, M.R.Yeh, M.r. Yeh, W.H. Lee, W.H.Lee,",Magnetic and superconducting properties of Tl(Sr1.5R0.5)CaCu2O7-delta compounds,"Physica.C,311(1998)297-302",1999.0,3.796
9729,Tl1.0Sr1.5Dy0.5Ca1.0Cu2.0O7.0,Tl1212,80.0,3.795,,12.001,PHC3110297,"L.R. Sung, L.R.Sung, M.R.Yeh, M.r. Yeh, W.H. Lee, W.H.Lee,",Magnetic and superconducting properties of Tl(Sr1.5R0.5)CaCu2O7-delta compounds,"Physica.C,311(1998)297-302",1999.0,3.795
9730,Tl1.0Sr1.5Ho0.5Ca1.0Cu2.0O7.0,Tl1212,80.0,3.794,,11.996,PHC3110297,"L.R. Sung, L.R.Sung, M.R.Yeh, M.r. Yeh, W.H. Lee, W.H.Lee,",Magnetic and superconducting properties of Tl(Sr1.5R0.5)CaCu2O7-delta compounds,"Physica.C,311(1998)297-302",1999.0,3.794
9731,Tl1.0Sr1.5Er0.5Ca1.0Cu2.0O7.0,Tl1212,78.0,3.787,,11.997,PHC3110297,"L.R. Sung, L.R.Sung, M.R.Yeh, M.r. Yeh, W.H. Lee, W.H.Lee,",Magnetic and superconducting properties of Tl(Sr1.5R0.5)CaCu2O7-delta compounds,"Physica.C,311(1998)297-302",1999.0,3.787
9732,Tl1.0Sr1.5Tm0.5Ca1.0Cu2.0O7.0,Tl1212,84.0,3.785,,11.983,PHC3110297,"L.R. Sung, L.R.Sung, M.R.Yeh, M.r. Yeh, W.H. Lee, W.H.Lee,",Magnetic and superconducting properties of Tl(Sr1.5R0.5)CaCu2O7-delta compounds,"Physica.C,311(1998)297-302",1999.0,3.785
9733,Tl1.0Sr1.5Yb0.5Ca1.0Cu2.0O7.0,Tl1212,84.0,3.783,,11.981,PHC3110297,"L.R. Sung, L.R.Sung, M.R.Yeh, M.r. Yeh, W.H. Lee, W.H.Lee,",Magnetic and superconducting properties of Tl(Sr1.5R0.5)CaCu2O7-delta compounds,"Physica.C,311(1998)297-302",1999.0,3.783
9734,Tl1.0Sr1.5La0.5Ca1.0Cu2.0O7.0,Tl1212,90.0,3.807,,12.071,PHC3110297,"L.R. Sung, L.R.Sung, M.R.Yeh, M.r. Yeh, W.H. Lee, W.H.Lee,",Magnetic and superconducting properties of Tl(Sr1.5R0.5)CaCu2O7-delta compounds,"Physica.C,311(1998)297-302",1999.0,3.807
9736,Tl1.0Sr1.5Pr0.5Ca1.0Cu2.0O7.0,Tl1212,88.0,3.809,,12.047,PHC3110297,"L.R. Sung, L.R.Sung, M.R.Yeh, M.r. Yeh, W.H. Lee, W.H.Lee,",Magnetic and superconducting properties of Tl(Sr1.5R0.5)CaCu2O7-delta compounds,"Physica.C,311(1998)297-302",1999.0,3.809
9737,Tl1.0Sr1.5Nd0.5Ca1.0Cu2.0O7.0,Tl1212,88.0,3.809,,12.046,PHC3110297,"L.R. Sung, L.R.Sung, M.R.Yeh, M.r. Yeh, W.H. Lee, W.H.Lee,",Magnetic and superconducting properties of Tl(Sr1.5R0.5)CaCu2O7-delta compounds,"Physica.C,311(1998)297-302",1999.0,3.809
9738,Tl1.0Sr1.5Sm0.5Ca1.0Cu2.0O7.0,Tl1212,86.0,3.803,,12.031,PHC3110297,"L.R. Sung, L.R.Sung, M.R.Yeh, M.r. Yeh, W.H. Lee, W.H.Lee,",Magnetic and superconducting properties of Tl(Sr1.5R0.5)CaCu2O7-delta compounds,"Physica.C,311(1998)297-302",1999.0,3.803
9739,Tl1.0Sr1.5Eu0.5Ca1.0Cu2.0O7.0,Tl1212,88.0,3.801,,12.024,PHC3110297,"L.R. Sung, L.R.Sung, M.R.Yeh, M.r. Yeh, W.H. Lee, W.H.Lee,",Magnetic and superconducting properties of Tl(Sr1.5R0.5)CaCu2O7-delta compounds,"Physica.C,311(1998)297-302",1999.0,3.801
9740,Tl1.0Sr1.5Lu0.5Ca1.0Cu2.0O7.0,Tl1212,82.0,3.782,,11.98,PHC3110297,"L.R. Sung, L.R.Sung, M.R.Yeh, M.r. Yeh, W.H. Lee, W.H.Lee,",Magnetic and superconducting properties of Tl(Sr1.5R0.5)CaCu2O7-delta compounds,"Physica.C,311(1998)297-302",1999.0,3.782
9742,Ru0.92Ce0.58Sr1.7Eu1.8Cu2.0O10.0,Ru1222,26.0,3.8424,,28.559,PHC3500105,"A.S.Andreeko, E.P.Khlybov, G.M.Kuz'micheva, I.E.Kostyleva, K.N.Gavrilov, V.V.Luparev,","Crystal structure of Ru(Sr,Gd)2(Gd,Sr)Cu2O8 and Ru(Sr,Eu)2(Eu,Ce)2Cu2O10 phases","Physica C, 350(2001)105",2001.0,3.8424
9743,Ru1.0Sr2.0Gd1.0Cu2.0O8.0,Ru1212,35.0,3.8375,,11.563,PHC3500024,"B.Dabrowski, J.Mais, M.Maxwell, P.W.Klamut,",E?ct of Ce doping on the superconducting and magnetic properties of RuSr2GdCu2O8,"Physica C, 350(2001)24",2001.0,3.8375
9744,Ru1.0Sr2.0Gd0.98Ce0.02Cu2.0O8.0,Ru1212,13.0,3.8387,,11.5621,PHC3500024,"B.Dabrowski, J.Mais, M.Maxwell, P.W.Klamut,",E?ct of Ce doping on the superconducting and magnetic properties of RuSr2GdCu2O8,"Physica C, 350(2001)24",2001.0,3.8387
9747,Eu1.0Ba2.0Cu3.0O7.0,RE123,84.4,3.8021,3.8453,11.5821,PHC3110246,"I.K. Gopalakrishnan, I.K.Gopalakrishnan, J.V. Yakhmi, J.V.Yakhmi, T.B. Waje, T.B.Waje,",Structural and superconducting properties of Ru1-xPrxBaSrCu3O7-delta,"Physica.C,311(1998)246-252",1999.0,3.8021
9748,Eu0.9Pr0.1Ba2.0Cu3.0O7.0,RE123,68.3,3.8305,3.8463,11.6157,PHC3110246,"I.K. Gopalakrishnan, I.K.Gopalakrishnan, J.V. Yakhmi, J.V.Yakhmi, T.B. Waje, T.B.Waje,",Structural and superconducting properties of Ru1-xPrxBaSrCu3O7-delta,"Physica.C,311(1998)246-252",1999.0,3.8305
9749,Eu0.8Pr0.2Ba2.0Cu3.0O7.0,RE123,63.0,3.8551,,11.6106,PHC3110246,"I.K. Gopalakrishnan, I.K.Gopalakrishnan, J.V. Yakhmi, J.V.Yakhmi, T.B. Waje, T.B.Waje,",Structural and superconducting properties of Ru1-xPrxBaSrCu3O7-delta,"Physica.C,311(1998)246-252",1999.0,3.8551
9750,Eu0.7Pr0.3Ba2.0Cu3.0O7.0,RE123,53.8,3.8579,,11.598,PHC3110246,"I.K. Gopalakrishnan, I.K.Gopalakrishnan, J.V. Yakhmi, J.V.Yakhmi, T.B. Waje, T.B.Waje,",Structural and superconducting properties of Ru1-xPrxBaSrCu3O7-delta,"Physica.C,311(1998)246-252",1999.0,3.8579
9751,Eu0.6Pr0.4Ba2.0Cu3.0O7.0,RE123,37.8,3.8596,,11.5989,PHC3110246,"I.K. Gopalakrishnan, I.K.Gopalakrishnan, J.V. Yakhmi, J.V.Yakhmi, T.B. Waje, T.B.Waje,",Structural and superconducting properties of Ru1-xPrxBaSrCu3O7-delta,"Physica.C,311(1998)246-252",1999.0,3.8596
9754,Hg1.0Ba2.0Cu1.0O4.09,Hg1201,98.0,3.8817,,9.5339,PHC3510329,"A.Yamamoto, F.Izumi, S.Tajima, Wei-Zhi Hu,",Superconducting and structural properties of nearly carbonate-free HgBa2CuO4+z,"Physica C, 351(2001)329",2001.0,3.8817
9772,Nd1.0Ba2.0Cu3.0O7.0,RE123,92.81,3.8719,3.9215,11.7399,PHC3390245,"M.Andersson, M.Valldor, O.Rapp, P.Lundqvist, S. R. Ghorbani,",Thermoelectric power and resistivity of Nd1-xCaxBa2Cu3Oy and Nd1-xLaxBa2Cu3Oy,"Physica C, 339(2000)245",2000.0,3.8719
9773,Nd0.97Ca0.03Ba2.0Cu3.0O7.0,RE123,90.36,3.8674,3.917,11.7423,PHC3390245,"M.Andersson, M.Valldor, O.Rapp, P.Lundqvist, S. R. Ghorbani,",Thermoelectric power and resistivity of Nd1-xCaxBa2Cu3Oy and Nd1-xLaxBa2Cu3Oy,"Physica C, 339(2000)245",2000.0,3.8674
9774,Nd0.94Ca0.06Ba2.0Cu3.0O7.0,RE123,88.0,3.8652,3.9104,11.751,PHC3390245,"M.Andersson, M.Valldor, O.Rapp, P.Lundqvist, S. R. Ghorbani,",Thermoelectric power and resistivity of Nd1-xCaxBa2Cu3Oy and Nd1-xLaxBa2Cu3Oy,"Physica C, 339(2000)245",2000.0,3.8652
9775,Nd0.9Ca0.1Ba2.0Cu3.0O7.0,RE123,85.34,3.8607,3.9044,11.751,PHC3390245,"M.Andersson, M.Valldor, O.Rapp, P.Lundqvist, S. R. Ghorbani,",Thermoelectric power and resistivity of Nd1-xCaxBa2Cu3Oy and Nd1-xLaxBa2Cu3Oy,"Physica C, 339(2000)245",2000.0,3.8607
9776,Nd0.95La0.05Ba2.0Cu3.0O7.0,RE123,91.78,3.8686,3.9174,11.7441,PHC3390245,"M.Andersson, M.Valldor, O.Rapp, P.Lundqvist, S. R. Ghorbani,",Thermoelectric power and resistivity of Nd1-xCaxBa2Cu3Oy and Nd1-xLaxBa2Cu3Oy,"Physica C, 339(2000)245",2000.0,3.8686
9777,Nd0.9La0.1Ba2.0Cu3.0O7.0,RE123,91.09,3.868,3.9092,11.754,PHC3390245,"M.Andersson, M.Valldor, O.Rapp, P.Lundqvist, S. R. Ghorbani,",Thermoelectric power and resistivity of Nd1-xCaxBa2Cu3Oy and Nd1-xLaxBa2Cu3Oy,"Physica C, 339(2000)245",2000.0,3.868
9778,Nd0.85La0.15Ba2.0Cu3.0O7.0,RE123,89.21,3.868,3.9086,11.7561,PHC3390245,"M.Andersson, M.Valldor, O.Rapp, P.Lundqvist, S. R. Ghorbani,",Thermoelectric power and resistivity of Nd1-xCaxBa2Cu3Oy and Nd1-xLaxBa2Cu3Oy,"Physica C, 339(2000)245",2000.0,3.868
9803,Cd0.67Bi0.23Pb0.1Sr2.0Y1.0Cu2.0O7.0,1212,27.5,3.797,,11.968,SUP0130569,"I.K.Gopalakrishnan, J.V.Yakhmi,",Effect of high-pressure oxygen annealing in inducing superconductivity in calcium-free 1212-type cuprate (Cd0.67Bi0.23Pb0.10)YSr2Cu2O7-z,"J.Supercond., 13(2000)569",2000.0,3.797
9834,Ru1.0Sr2.0Gd1.6Ce0.4Cu2.0O10.0,Ru1222,30.9,3.84,,28.58,P064094515,"G.V.M.Williams, M.Ryan,","Raman transport and magnetization study of the RuSr2R2-xCexCu2O10+z (R = Gd, Eu) high-temperature superconducting cuprates","Phys.Rev.B, 64(2001)094515",2001.0,3.84
9835,Ru1.0Sr2.0Gd1.5Ce0.5Cu2.0O10.0,Ru1222,36.95,3.84,,28.58,P064094515,"G.V.M.Williams, M.Ryan,","Raman transport and magnetization study of the RuSr2R2-xCexCu2O10+z (R = Gd, Eu) high-temperature superconducting cuprates","Phys.Rev.B, 64(2001)094515",2001.0,3.84
9836,Ru1.0Sr2.0Gd1.4Ce0.6Cu2.0O10.0,Ru1222,42.3,3.84,,28.58,P064094515,"G.V.M.Williams, M.Ryan,","Raman transport and magnetization study of the RuSr2R2-xCexCu2O10+z (R = Gd, Eu) high-temperature superconducting cuprates","Phys.Rev.B, 64(2001)094515",2001.0,3.84
9837,Ru1.0Sr2.0Gd1.3Ce0.7Cu2.0O10.0,Ru1222,40.0,3.84,,28.58,P064094515,"G.V.M.Williams, M.Ryan,","Raman transport and magnetization study of the RuSr2R2-xCexCu2O10+z (R = Gd, Eu) high-temperature superconducting cuprates","Phys.Rev.B, 64(2001)094515",2001.0,3.84
9838,Ru1.0Sr2.0Gd1.2Ce0.8Cu2.0O10.0,Ru1222,33.15,3.84,,28.58,P064094515,"G.V.M.Williams, M.Ryan,","Raman transport and magnetization study of the RuSr2R2-xCexCu2O10+z (R = Gd, Eu) high-temperature superconducting cuprates","Phys.Rev.B, 64(2001)094515",2001.0,3.84
9848,Y1.0Ba2.0Cu4.0O8.0,Y124,77.7,3.8402,3.8702,27.2283,P064094518,"A.Mironov, J.Karpinski, J.Roos, M.Angst, M.Mali, S.M.Kazakov,","Influence of Sr substitution on the structure, charge distribution, and critical temperature of Y(Ba1-xSrx)2Cu4O8 single crystals","Phys.Rev.B, 64(2001)094518",2001.0,3.8402
9863,Tl0.5Pb0.5Sr1.84Nd0.16Ca1.0Cu2.0O7.0,Tl1212,102.0,3.815,,12.112,JJP0400262,"Li-Ru Sung, Shin-Hau Huang, Wun-Hsin Lee, Yeong-Der Yao,",Magnetic-Relaxation Behavior of (Tl0.5Pb0.5)(Sr1.84Nd0.16)CaCu2O7 Superconducting Material,"Jpn. J. Appl. Phys. , 40 (2001) L262-L265",2001.0,3.815
9873,La1.7Nd0.3Ca0.6Ba2.0Cu4.6O11.892000000000001,2125,78.0,3.8735,,11.6686,JAP0897657,"D.G.Kuberkar, K.Mavani, Krushna Mavani, N.A.Shah, R.G.Kulkami, R.G.Kulkarni, R.S.Thampi, S.K.Malik, S.Rayaprol, W.B.Yelon,","Structural and superconducting properties of La2-xRxBa2CayCu4+yO10+z (R=Nd,Gd; y=2x) system","J.Appl.Phys., 89(2001)7657",2001.0,3.8735
9875,La1.5Nd0.5Ca1.0Ba2.0Cu5.0O11.872,2125,78.0,3.8742,,11.6569,JAP0897657,"D.G.Kuberkar, K.Mavani, Krushna Mavani, N.A.Shah, R.G.Kulkami, R.G.Kulkarni, R.S.Thampi, S.K.Malik, S.Rayaprol, W.B.Yelon,","Structural and superconducting properties of La2-xRxBa2CayCu4+yO10+z (R=Nd,Gd; y=2x) system","J.Appl.Phys., 89(2001)7657",2001.0,3.8742
9894,La2.5Y0.5Ca1.0Ba3.0Cu7.0O16.574,3137,80.0,3.8609,,11.642,SUP0140397,"D.C.Kundaliya, M.V.Subbarao, R.G.Kulkarni, S.K.Malik, W.B.Yelon,",Structural studies of the superconducting La2.5Y0.5CaBa3(Cu1-xFex)7Oz (0<=x<=0.1) perovskite system by neutron diffraction,"J.Supercond., 14(2001)397",2001.0,3.8609
9895,La2.5Y0.5Ca1.0Ba3.0Cu6.86Fe0.14O16.578,3137,77.0,3.869,,11.6697,SUP0140397,"D.C.Kundaliya, M.V.Subbarao, R.G.Kulkarni, S.K.Malik, W.B.Yelon,",Structural studies of the superconducting La2.5Y0.5CaBa3(Cu1-xFex)7Oz (0<=x<=0.1) perovskite system by neutron diffraction,"J.Supercond., 14(2001)397",2001.0,3.869
9896,La2.5Y0.5Ca1.0Ba3.0Cu6.58Fe0.42O16.599,3137,68.0,3.8707,,11.6225,SUP0140397,"D.C.Kundaliya, M.V.Subbarao, R.G.Kulkarni, S.K.Malik, W.B.Yelon,",Structural studies of the superconducting La2.5Y0.5CaBa3(Cu1-xFex)7Oz (0<=x<=0.1) perovskite system by neutron diffraction,"J.Supercond., 14(2001)397",2001.0,3.8707
9897,La2.5Y0.5Ca1.0Ba3.0Cu6.3Fe0.7O16.627,3137,51.0,3.8772,,11.6318,SUP0140397,"D.C.Kundaliya, M.V.Subbarao, R.G.Kulkarni, S.K.Malik, W.B.Yelon,",Structural studies of the superconducting La2.5Y0.5CaBa3(Cu1-xFex)7Oz (0<=x<=0.1) perovskite system by neutron diffraction,"J.Supercond., 14(2001)397",2001.0,3.8772
9963,Pr1.85Ce0.15Cu1.0O4.0,T',17.0,3.953,,12.129,PHC2600117,"H.C.Ku, H.D.Yang, J.H.Shieh, T.H.Meen, W.H.Lee, W.J.Huang, Y.C.Chen,","Ionic-size effect on the structure and Tc of T'-(R1-xR'x)1.85Ce0.15CuO4 (R=Pr,Nd,Sm and Eu;R'=Gd and Y)","Physica.C,260(1996)117-124",1996.0,3.953
