Repository: CompRhys/apical

# Data Guide

In all cases whilst compiling this data we have been careful to include as much meta-information as possible to allow data to be traced back to it's original sources. For SuperCon this takes the form of the SuperCon "num :" reference id and then the source publication details. For ICSD we provide the ICSD collection code.

We acknowledge the Japanese National Institute for Materials Science for maintaining the [SuperCon](https://supercon.nims.go.jp/index_en.html) database as well as FIZ Karlsruhe GmbH for maintaining [ICSD](https://www.fiz-karlsruhe.de/en/produkte-und-dienstleistungen/inorganic-crystal-structure-database-icsd).

File: processed-data/super_cuprates.csv (part 13 of 58)
num :,composition :,str3 :,tc :,lata :,latb :,latc :,refno :,author :,title :,journal :,year :
3493,Eu0.9Pr0.1Ba2.0Cu3.0O6.95,Y123,79.45,3.842,3.895,11.696,PR0446999,"B.W.LEE, G.NIEVA, IVAN K.SCHULLER, M.B.MAPLE, S.GHAMATY,",SUPERCONDUCTIVITY AND MAGNETISM IN EU1-XPRXBA2CU3O7-Z,"PHYS.REV.B,44(1991)6999",1991.0
3494,Eu0.8Pr0.2Ba2.0Cu3.0O6.97,Y123,57.9,3.847,3.904,11.714,PR0446999,"B.W.LEE, G.NIEVA, IVAN K.SCHULLER, M.B.MAPLE, S.GHAMATY,",SUPERCONDUCTIVITY AND MAGNETISM IN EU1-XPRXBA2CU3O7-Z,"PHYS.REV.B,44(1991)6999",1991.0
3495,Eu0.7Pr0.3Ba2.0Cu3.0O6.95,Y123,38.8,3.846,3.8989999999999996,11.700999999999999,PR0446999,"B.W.LEE, G.NIEVA, IVAN K.SCHULLER, M.B.MAPLE, S.GHAMATY,",SUPERCONDUCTIVITY AND MAGNETISM IN EU1-XPRXBA2CU3O7-Z,"PHYS.REV.B,44(1991)6999",1991.0
3496,Eu0.6Pr0.4Ba2.0Cu3.0O6.97,Y123,15.0,3.8560000000000003,3.8939999999999997,11.722000000000001,PR0446999,"B.W.LEE, G.NIEVA, IVAN K.SCHULLER, M.B.MAPLE, S.GHAMATY,",SUPERCONDUCTIVITY AND MAGNETISM IN EU1-XPRXBA2CU3O7-Z,"PHYS.REV.B,44(1991)6999",1991.0
3508,Pb0.5Sr1.8Ba0.2Y0.85Ca0.15Cu2.5O6.98,Pb1212,25.0,3.821,,11.860999999999999,PR0457424,"H.YAMAUCHI, KAZUHIRO SAKUYAMA, SHIN-ICHI KORIYAMA, SHOJI TANAKA, TOSHIHIKO MAEDA,",SUPERCONDUCTING LEAD CUPRATES (PB0.5CU0.5)(SR1-YBAY)2(Y1-XCAX)CU2OW,"PHYS.REV.B,45(1992)7424",1992.0
3510,Y2.0Ba4.0Cu7.0O15.09,Y247,89.0,,,,PR0458189,"J.Y.GENOUD, M.AFFRONTE, M.DECROUX, O.FISCHER, T.GRAF,",HALL EFFECT IN Y2BA4CU7OX CERAMICS WITH 14.1,"PHYS.REV.B,45(1992)8189",1992.0
3511,Y2.0Ba4.0Cu7.0O15.03,Y247,87.0,,,,PR0458189,"J.Y.GENOUD, M.AFFRONTE, M.DECROUX, O.FISCHER, T.GRAF,",HALL EFFECT IN Y2BA4CU7OX CERAMICS WITH 14.1,"PHYS.REV.B,45(1992)8189",1992.0
3512,Y2.0Ba4.0Cu7.0O14.53,Y247,60.0,,,,PR0458189,"J.Y.GENOUD, M.AFFRONTE, M.DECROUX, O.FISCHER, T.GRAF,",HALL EFFECT IN Y2BA4CU7OX CERAMICS WITH 14.1,"PHYS.REV.B,45(1992)8189",1992.0
3513,Y2.0Ba4.0Cu7.0O14.13,Y247,37.0,,,,PR0458189,"J.Y.GENOUD, M.AFFRONTE, M.DECROUX, O.FISCHER, T.GRAF,",HALL EFFECT IN Y2BA4CU7OX CERAMICS WITH 14.1,"PHYS.REV.B,45(1992)8189",1992.0
3516,Nd1.85Ce0.15Cu1.0O4.0,T',24.0,,,,PR0457356,"J.L.PENG, R.L.GREENE, S.J.HAGEN, W.JIANG, X.-Q.XU, Z.Y.LI,",THERMOELECTRIC POWER OF ND2-XCEXCUO4 CRYSTALS,"PHYS.REV.B,45(1992)7356",1992.0
3517,Nd1.85Ce0.15Cu1.0O4.0,T',24.0,,,,PR0457356,"J.L.PENG, R.L.GREENE, S.J.HAGEN, W.JIANG, X.-Q.XU, Z.Y.LI,",THERMOELECTRIC POWER OF ND2-XCEXCUO4 CRYSTALS,"PHYS.REV.B,45(1992)7356",1992.0
3529,Sm1.0Ba2.0Cu3.0O6.95,Y123,90.0,,,,PR0447042,"C.V.TOMY, PARAG BHARGAVA, S.K.MALIK,","SUPPRESSION OF SUPERCONDUCTIVITY IN THE OXIDE SYSTEMS R1-XPRXBA2CU3O7-Y (R=SM,GD,AND TM)","PHYS.REV.B,44(1991)7042",1991.0
3530,Sm0.9Pr0.1Ba2.0Cu3.0O6.95,Y123,65.7,,,,PR0447042,"C.V.TOMY, PARAG BHARGAVA, S.K.MALIK,","SUPPRESSION OF SUPERCONDUCTIVITY IN THE OXIDE SYSTEMS R1-XPRXBA2CU3O7-Y (R=SM,GD,AND TM)","PHYS.REV.B,44(1991)7042",1991.0
3531,Sm0.8Pr0.2Ba2.0Cu3.0O6.95,Y123,38.3,,,,PR0447042,"C.V.TOMY, PARAG BHARGAVA, S.K.MALIK,","SUPPRESSION OF SUPERCONDUCTIVITY IN THE OXIDE SYSTEMS R1-XPRXBA2CU3O7-Y (R=SM,GD,AND TM)","PHYS.REV.B,44(1991)7042",1991.0
3532,Sm0.7Pr0.3Ba2.0Cu3.0O6.95,Y123,11.9,,,,PR0447042,"C.V.TOMY, PARAG BHARGAVA, S.K.MALIK,","SUPPRESSION OF SUPERCONDUCTIVITY IN THE OXIDE SYSTEMS R1-XPRXBA2CU3O7-Y (R=SM,GD,AND TM)","PHYS.REV.B,44(1991)7042",1991.0
3534,Tm1.0Ba2.0Cu3.0O6.95,Y123,89.0,,,,PR0447042,"C.V.TOMY, PARAG BHARGAVA, S.K.MALIK,","SUPPRESSION OF SUPERCONDUCTIVITY IN THE OXIDE SYSTEMS R1-XPRXBA2CU3O7-Y (R=SM,GD,AND TM)","PHYS.REV.B,44(1991)7042",1991.0
3535,Tm0.9Pr0.1Ba2.0Cu3.0O6.95,Y123,87.9,,,,PR0447042,"C.V.TOMY, PARAG BHARGAVA, S.K.MALIK,","SUPPRESSION OF SUPERCONDUCTIVITY IN THE OXIDE SYSTEMS R1-XPRXBA2CU3O7-Y (R=SM,GD,AND TM)","PHYS.REV.B,44(1991)7042",1991.0
3536,Tm0.8Pr0.2Ba2.0Cu3.0O6.95,Y123,77.9,,,,PR0447042,"C.V.TOMY, PARAG BHARGAVA, S.K.MALIK,","SUPPRESSION OF SUPERCONDUCTIVITY IN THE OXIDE SYSTEMS R1-XPRXBA2CU3O7-Y (R=SM,GD,AND TM)","PHYS.REV.B,44(1991)7042",1991.0
3537,Tm0.7Pr0.3Ba2.0Cu3.0O6.95,Y123,64.1,,,,PR0447042,"C.V.TOMY, PARAG BHARGAVA, S.K.MALIK,","SUPPRESSION OF SUPERCONDUCTIVITY IN THE OXIDE SYSTEMS R1-XPRXBA2CU3O7-Y (R=SM,GD,AND TM)","PHYS.REV.B,44(1991)7042",1991.0
3538,Tm0.6Pr0.4Ba2.0Cu3.0O6.95,Y123,50.3,,,,PR0447042,"C.V.TOMY, PARAG BHARGAVA, S.K.MALIK,","SUPPRESSION OF SUPERCONDUCTIVITY IN THE OXIDE SYSTEMS R1-XPRXBA2CU3O7-Y (R=SM,GD,AND TM)","PHYS.REV.B,44(1991)7042",1991.0
3539,Tm0.5Pr0.5Ba2.0Cu3.0O6.95,Y123,28.9,,,,PR0447042,"C.V.TOMY, PARAG BHARGAVA, S.K.MALIK,","SUPPRESSION OF SUPERCONDUCTIVITY IN THE OXIDE SYSTEMS R1-XPRXBA2CU3O7-Y (R=SM,GD,AND TM)","PHYS.REV.B,44(1991)7042",1991.0
3541,Gd1.0Ba2.0Cu3.0O6.95,Y123,90.0,,,,PR0447042,"C.V.TOMY, PARAG BHARGAVA, S.K.MALIK,","SUPPRESSION OF SUPERCONDUCTIVITY IN THE OXIDE SYSTEMS R1-XPRXBA2CU3O7-Y (R=SM,GD,AND TM)","PHYS.REV.B,44(1991)7042",1991.0
3542,Gd0.9Pr0.1Ba2.0Cu3.0O6.95,Y123,74.3,,,,PR0447042,"C.V.TOMY, PARAG BHARGAVA, S.K.MALIK,","SUPPRESSION OF SUPERCONDUCTIVITY IN THE OXIDE SYSTEMS R1-XPRXBA2CU3O7-Y (R=SM,GD,AND TM)","PHYS.REV.B,44(1991)7042",1991.0
3543,Gd0.8Pr0.2Ba2.0Cu3.0O6.95,Y123,53.1,,,,PR0447042,"C.V.TOMY, PARAG BHARGAVA, S.K.MALIK,","SUPPRESSION OF SUPERCONDUCTIVITY IN THE OXIDE SYSTEMS R1-XPRXBA2CU3O7-Y (R=SM,GD,AND TM)","PHYS.REV.B,44(1991)7042",1991.0
3544,Gd0.7Pr0.3Ba2.0Cu3.0O6.95,Y123,30.6,,,,PR0447042,"C.V.TOMY, PARAG BHARGAVA, S.K.MALIK,","SUPPRESSION OF SUPERCONDUCTIVITY IN THE OXIDE SYSTEMS R1-XPRXBA2CU3O7-Y (R=SM,GD,AND TM)","PHYS.REV.B,44(1991)7042",1991.0
3545,Gd0.6Pr0.4Ba2.0Cu3.0O6.95,Y123,11.2,,,,PR0447042,"C.V.TOMY, PARAG BHARGAVA, S.K.MALIK,","SUPPRESSION OF SUPERCONDUCTIVITY IN THE OXIDE SYSTEMS R1-XPRXBA2CU3O7-Y (R=SM,GD,AND TM)","PHYS.REV.B,44(1991)7042",1991.0
3546,Bi2.0Sr1.6La0.4Cu1.0O6.32,Bi2201,23.2,5.3839999999999995,5.407,24.491,PHC1940337,"C.ALLGEIER, J.J.NEUMEIER, J.S.SCHILLING,",STRONG INFLUENCE OF THE OXYGEN CONTENT ON THE ELECTRICAL AND MAGNETIC PROPERTIES OF BI2SR1.6LA0.4CUOY,"PHYSICA C,194(1992)337",1992.0
3548,Bi2.0Sr1.6La0.4Cu1.0O6.29,Bi2201,30.6,,,,PHC1940337,"C.ALLGEIER, J.J.NEUMEIER, J.S.SCHILLING,",STRONG INFLUENCE OF THE OXYGEN CONTENT ON THE ELECTRICAL AND MAGNETIC PROPERTIES OF BI2SR1.6LA0.4CUOY,"PHYSICA C,194(1992)337",1992.0
3549,Bi1.9Pb0.1Sr2.0Ca1.0Cu2.0O8.0,Bi2212,88.3,,,,PR0460463,"C.R.VAROY, H.J.TRODAHL,",THERMOPOWER OF BI2-XPBXSR2CACU2O8+Z,"PHYS.REV.B,46(1992)463",1992.0
3550,Bi1.85Pb0.15Sr2.0Ca1.0Cu2.0O8.0,Bi2212,90.9,,,,PR0460463,"C.R.VAROY, H.J.TRODAHL,",THERMOPOWER OF BI2-XPBXSR2CACU2O8+Z,"PHYS.REV.B,46(1992)463",1992.0
3551,Bi1.8Pb0.2Sr2.0Ca1.0Cu2.0O8.0,Bi2212,91.9,,,,PR0460463,"C.R.VAROY, H.J.TRODAHL,",THERMOPOWER OF BI2-XPBXSR2CACU2O8+Z,"PHYS.REV.B,46(1992)463",1992.0
3552,Bi1.75Pb0.25Sr2.0Ca1.0Cu2.0O8.0,Bi2212,90.8,,,,PR0460463,"C.R.VAROY, H.J.TRODAHL,",THERMOPOWER OF BI2-XPBXSR2CACU2O8+Z,"PHYS.REV.B,46(1992)463",1992.0
3554,Bi1.65Pb0.35Sr2.0Ca1.0Cu2.0O8.0,Bi2212,88.7,,,,PR0460463,"C.R.VAROY, H.J.TRODAHL,",THERMOPOWER OF BI2-XPBXSR2CACU2O8+Z,"PHYS.REV.B,46(1992)463",1992.0
3557,Y1.0Sr2.0Cu2.85Re0.15O7.0,Y123,53.0,3.81,,11.522,PHC1960141,"TAMAKI KOBAYASHI, TOHRU DEN,","PREPARATION AND PROPERTIES OF YSR2CU3-XMXOY (M=LI,AL,TI,V,CR,FE,CO,GA,GE,MO,W AND RE)","PHYSICA C,196(1992)141",1992.0
3558,Y1.0Sr2.0Cu2.8Re0.2O6.9,Y123,43.0,3.8139999999999996,,11.524000000000001,PHC1960141,"TAMAKI KOBAYASHI, TOHRU DEN,","PREPARATION AND PROPERTIES OF YSR2CU3-XMXOY (M=LI,AL,TI,V,CR,FE,CO,GA,GE,MO,W AND RE)","PHYSICA C,196(1992)141",1992.0
3559,Y1.0Sr2.0Cu2.75Re0.25O7.0,Y123,37.0,3.821,,11.527000000000001,PHC1960141,"TAMAKI KOBAYASHI, TOHRU DEN,","PREPARATION AND PROPERTIES OF YSR2CU3-XMXOY (M=LI,AL,TI,V,CR,FE,CO,GA,GE,MO,W AND RE)","PHYSICA C,196(1992)141",1992.0
3560,Y1.0Sr2.0Cu2.7Re0.3O7.1,Y123,33.0,3.823,,11.529000000000002,PHC1960141,"TAMAKI KOBAYASHI, TOHRU DEN,","PREPARATION AND PROPERTIES OF YSR2CU3-XMXOY (M=LI,AL,TI,V,CR,FE,CO,GA,GE,MO,W AND RE)","PHYSICA C,196(1992)141",1992.0
3561,Y1.0Sr2.0Cu2.85Re0.15O7.1,Y123,73.0,3.8110000000000004,,11.495,PHC1960141,"TAMAKI KOBAYASHI, TOHRU DEN,","PREPARATION AND PROPERTIES OF YSR2CU3-XMXOY (M=LI,AL,TI,V,CR,FE,CO,GA,GE,MO,W AND RE)","PHYSICA C,196(1992)141",1992.0
3562,Y1.0Sr2.0Cu2.8Re0.2O7.2,Y123,63.0,3.815,,11.495999999999999,PHC1960141,"TAMAKI KOBAYASHI, TOHRU DEN,","PREPARATION AND PROPERTIES OF YSR2CU3-XMXOY (M=LI,AL,TI,V,CR,FE,CO,GA,GE,MO,W AND RE)","PHYSICA C,196(1992)141",1992.0
3563,Y1.0Sr2.0Cu2.75Re0.25O7.3,Y123,49.0,3.822,,11.495999999999999,PHC1960141,"TAMAKI KOBAYASHI, TOHRU DEN,","PREPARATION AND PROPERTIES OF YSR2CU3-XMXOY (M=LI,AL,TI,V,CR,FE,CO,GA,GE,MO,W AND RE)","PHYSICA C,196(1992)141",1992.0
3564,Y1.0Sr2.0Cu2.7Re0.3O7.2,Y123,44.0,3.824,,11.499,PHC1960141,"TAMAKI KOBAYASHI, TOHRU DEN,","PREPARATION AND PROPERTIES OF YSR2CU3-XMXOY (M=LI,AL,TI,V,CR,FE,CO,GA,GE,MO,W AND RE)","PHYSICA C,196(1992)141",1992.0
3565,Y1.0Sr2.0Cu2.8W0.2O6.9,Y123,45.0,3.805,,11.522,PHC1960141,"TAMAKI KOBAYASHI, TOHRU DEN,","PREPARATION AND PROPERTIES OF YSR2CU3-XMXOY (M=LI,AL,TI,V,CR,FE,CO,GA,GE,MO,W AND RE)","PHYSICA C,196(1992)141",1992.0
3566,Y1.0Sr2.0Cu2.75W0.25O6.9,Y123,33.0,3.8089999999999997,,11.526,PHC1960141,"TAMAKI KOBAYASHI, TOHRU DEN,","PREPARATION AND PROPERTIES OF YSR2CU3-XMXOY (M=LI,AL,TI,V,CR,FE,CO,GA,GE,MO,W AND RE)","PHYSICA C,196(1992)141",1992.0
3567,Y1.0Sr2.0Cu2.7W0.3O6.9,Y123,24.0,3.812,,11.535,PHC1960141,"TAMAKI KOBAYASHI, TOHRU DEN,","PREPARATION AND PROPERTIES OF YSR2CU3-XMXOY (M=LI,AL,TI,V,CR,FE,CO,GA,GE,MO,W AND RE)","PHYSICA C,196(1992)141",1992.0
3568,Y1.0Sr2.0Cu2.8W0.2O7.2,Y123,66.0,3.804,,11.491,PHC1960141,"TAMAKI KOBAYASHI, TOHRU DEN,","PREPARATION AND PROPERTIES OF YSR2CU3-XMXOY (M=LI,AL,TI,V,CR,FE,CO,GA,GE,MO,W AND RE)","PHYSICA C,196(1992)141",1992.0
3569,Y1.0Sr2.0Cu2.75W0.25O7.1,Y123,51.0,3.8089999999999997,,11.492,PHC1960141,"TAMAKI KOBAYASHI, TOHRU DEN,","PREPARATION AND PROPERTIES OF YSR2CU3-XMXOY (M=LI,AL,TI,V,CR,FE,CO,GA,GE,MO,W AND RE)","PHYSICA C,196(1992)141",1992.0
3570,Y1.0Sr2.0Cu2.7W0.3O6.9,Y123,28.0,3.8110000000000004,,11.522,PHC1960141,"TAMAKI KOBAYASHI, TOHRU DEN,","PREPARATION AND PROPERTIES OF YSR2CU3-XMXOY (M=LI,AL,TI,V,CR,FE,CO,GA,GE,MO,W AND RE)","PHYSICA C,196(1992)141",1992.0
3571,Y1.0Sr2.0Cu2.8Mo0.2O7.0,Y123,40.0,3.807,,11.520999999999999,PHC1960141,"TAMAKI KOBAYASHI, TOHRU DEN,","PREPARATION AND PROPERTIES OF YSR2CU3-XMXOY (M=LI,AL,TI,V,CR,FE,CO,GA,GE,MO,W AND RE)","PHYSICA C,196(1992)141",1992.0
3572,Y1.0Sr2.0Cu2.75Mo0.25O7.1,Y123,31.0,3.812,,11.537,PHC1960141,"TAMAKI KOBAYASHI, TOHRU DEN,","PREPARATION AND PROPERTIES OF YSR2CU3-XMXOY (M=LI,AL,TI,V,CR,FE,CO,GA,GE,MO,W AND RE)","PHYSICA C,196(1992)141",1992.0
3573,Y1.0Sr2.0Cu2.7Mo0.3O7.1,Y123,30.0,3.8160000000000003,,11.534,PHC1960141,"TAMAKI KOBAYASHI, TOHRU DEN,","PREPARATION AND PROPERTIES OF YSR2CU3-XMXOY (M=LI,AL,TI,V,CR,FE,CO,GA,GE,MO,W AND RE)","PHYSICA C,196(1992)141",1992.0
3574,Y1.0Sr2.0Cu2.65Mo0.35O7.2,Y123,29.0,3.819,,11.537,PHC1960141,"TAMAKI KOBAYASHI, TOHRU DEN,","PREPARATION AND PROPERTIES OF YSR2CU3-XMXOY (M=LI,AL,TI,V,CR,FE,CO,GA,GE,MO,W AND RE)","PHYSICA C,196(1992)141",1992.0
3575,Y1.0Sr2.0Cu2.8Mo0.2O7.1,Y123,71.0,3.807,,11.49,PHC1960141,"TAMAKI KOBAYASHI, TOHRU DEN,","PREPARATION AND PROPERTIES OF YSR2CU3-XMXOY (M=LI,AL,TI,V,CR,FE,CO,GA,GE,MO,W AND RE)","PHYSICA C,196(1992)141",1992.0
3576,Y1.0Sr2.0Cu2.75Mo0.25O7.1,Y123,55.0,3.812,,11.499,PHC1960141,"TAMAKI KOBAYASHI, TOHRU DEN,","PREPARATION AND PROPERTIES OF YSR2CU3-XMXOY (M=LI,AL,TI,V,CR,FE,CO,GA,GE,MO,W AND RE)","PHYSICA C,196(1992)141",1992.0
3577,Y1.0Sr2.0Cu2.7Mo0.3O7.1,Y123,43.0,3.8160000000000003,,11.495999999999999,PHC1960141,"TAMAKI KOBAYASHI, TOHRU DEN,","PREPARATION AND PROPERTIES OF YSR2CU3-XMXOY (M=LI,AL,TI,V,CR,FE,CO,GA,GE,MO,W AND RE)","PHYSICA C,196(1992)141",1992.0
3578,Y1.0Sr2.0Cu2.65Mo0.35O7.4,Y123,43.0,3.819,,11.499,PHC1960141,"TAMAKI KOBAYASHI, TOHRU DEN,","PREPARATION AND PROPERTIES OF YSR2CU3-XMXOY (M=LI,AL,TI,V,CR,FE,CO,GA,GE,MO,W AND RE)","PHYSICA C,196(1992)141",1992.0
3579,Y1.0Sr2.0Cu2.7Co0.3O6.7,Y123,27.0,3.8080000000000003,,11.414000000000001,PHC1960141,"TAMAKI KOBAYASHI, TOHRU DEN,","PREPARATION AND PROPERTIES OF YSR2CU3-XMXOY (M=LI,AL,TI,V,CR,FE,CO,GA,GE,MO,W AND RE)","PHYSICA C,196(1992)141",1992.0
3581,Y1.0Sr2.0Cu2.65Ga0.35O6.6,Y123,17.0,3.8110000000000004,,11.453,PHC1960141,"TAMAKI KOBAYASHI, TOHRU DEN,","PREPARATION AND PROPERTIES OF YSR2CU3-XMXOY (M=LI,AL,TI,V,CR,FE,CO,GA,GE,MO,W AND RE)","PHYSICA C,196(1992)141",1992.0
3583,Y1.0Sr2.0Cu2.65Ga0.35O6.7,Y123,21.0,3.812,,11.439,PHC1960141,"TAMAKI KOBAYASHI, TOHRU DEN,","PREPARATION AND PROPERTIES OF YSR2CU3-XMXOY (M=LI,AL,TI,V,CR,FE,CO,GA,GE,MO,W AND RE)","PHYSICA C,196(1992)141",1992.0
3588,Y1.0Sr2.0Cu2.7Fe0.3O6.9,Y123,43.0,3.807,,11.41,PHC1960141,"TAMAKI KOBAYASHI, TOHRU DEN,","PREPARATION AND PROPERTIES OF YSR2CU3-XMXOY (M=LI,AL,TI,V,CR,FE,CO,GA,GE,MO,W AND RE)","PHYSICA C,196(1992)141",1992.0
3589,Y1.0Sr2.0Cu2.65Fe0.35O6.7,Y123,34.0,3.805,,11.411,PHC1960141,"TAMAKI KOBAYASHI, TOHRU DEN,","PREPARATION AND PROPERTIES OF YSR2CU3-XMXOY (M=LI,AL,TI,V,CR,FE,CO,GA,GE,MO,W AND RE)","PHYSICA C,196(1992)141",1992.0
3590,Y1.0Sr2.0Cu2.6Fe0.4O7.0,Y123,21.0,3.807,,11.412,PHC1960141,"TAMAKI KOBAYASHI, TOHRU DEN,","PREPARATION AND PROPERTIES OF YSR2CU3-XMXOY (M=LI,AL,TI,V,CR,FE,CO,GA,GE,MO,W AND RE)","PHYSICA C,196(1992)141",1992.0
3591,Y1.0Sr2.0Cu2.7Fe0.3O7.1,Y123,51.0,3.801,,11.394,PHC1960141,"TAMAKI KOBAYASHI, TOHRU DEN,","PREPARATION AND PROPERTIES OF YSR2CU3-XMXOY (M=LI,AL,TI,V,CR,FE,CO,GA,GE,MO,W AND RE)","PHYSICA C,196(1992)141",1992.0
3592,Y1.0Sr2.0Cu2.65Fe0.35O7.1,Y123,46.0,3.801,,11.394,PHC1960141,"TAMAKI KOBAYASHI, TOHRU DEN,","PREPARATION AND PROPERTIES OF YSR2CU3-XMXOY (M=LI,AL,TI,V,CR,FE,CO,GA,GE,MO,W AND RE)","PHYSICA C,196(1992)141",1992.0
3593,Y1.0Sr2.0Cu2.6Fe0.4O7.0,Y123,37.0,3.803,,11.388,PHC1960141,"TAMAKI KOBAYASHI, TOHRU DEN,","PREPARATION AND PROPERTIES OF YSR2CU3-XMXOY (M=LI,AL,TI,V,CR,FE,CO,GA,GE,MO,W AND RE)","PHYSICA C,196(1992)141",1992.0
3594,Y1.0Sr2.0Cu2.7Co0.3O6.5,Y123,13.0,3.8110000000000004,,11.434000000000001,PHC1960141,"TAMAKI KOBAYASHI, TOHRU DEN,","PREPARATION AND PROPERTIES OF YSR2CU3-XMXOY (M=LI,AL,TI,V,CR,FE,CO,GA,GE,MO,W AND RE)","PHYSICA C,196(1992)141",1992.0
3597,Y1.0Sr2.0Cu2.8V0.2O6.5,Y123,16.0,3.822,,11.431,PHC1960141,"TAMAKI KOBAYASHI, TOHRU DEN,","PREPARATION AND PROPERTIES OF YSR2CU3-XMXOY (M=LI,AL,TI,V,CR,FE,CO,GA,GE,MO,W AND RE)","PHYSICA C,196(1992)141",1992.0
3607,Y1.0Sr2.0Cu2.7Ti0.3O6.7,Y123,26.0,3.8139999999999996,,11.470999999999998,PHC1960141,"TAMAKI KOBAYASHI, TOHRU DEN,","PREPARATION AND PROPERTIES OF YSR2CU3-XMXOY (M=LI,AL,TI,V,CR,FE,CO,GA,GE,MO,W AND RE)","PHYSICA C,196(1992)141",1992.0
3608,Y1.0Sr2.0Cu2.675Ti0.325O6.6,Y123,21.0,3.8160000000000003,,11.477,PHC1960141,"TAMAKI KOBAYASHI, TOHRU DEN,","PREPARATION AND PROPERTIES OF YSR2CU3-XMXOY (M=LI,AL,TI,V,CR,FE,CO,GA,GE,MO,W AND RE)","PHYSICA C,196(1992)141",1992.0
3609,Y1.0Sr2.0Cu2.65Ti0.35O6.8,Y123,21.0,3.8160000000000003,,11.48,PHC1960141,"TAMAKI KOBAYASHI, TOHRU DEN,","PREPARATION AND PROPERTIES OF YSR2CU3-XMXOY (M=LI,AL,TI,V,CR,FE,CO,GA,GE,MO,W AND RE)","PHYSICA C,196(1992)141",1992.0
3610,Y1.0Sr2.0Cu2.7Ti0.3O7.0,Y123,58.0,3.8089999999999997,,11.458,PHC1960141,"TAMAKI KOBAYASHI, TOHRU DEN,","PREPARATION AND PROPERTIES OF YSR2CU3-XMXOY (M=LI,AL,TI,V,CR,FE,CO,GA,GE,MO,W AND RE)","PHYSICA C,196(1992)141",1992.0
3611,Y1.0Sr2.0Cu2.675Ti0.325O7.1,Y123,56.0,3.81,,11.46,PHC1960141,"TAMAKI KOBAYASHI, TOHRU DEN,","PREPARATION AND PROPERTIES OF YSR2CU3-XMXOY (M=LI,AL,TI,V,CR,FE,CO,GA,GE,MO,W AND RE)","PHYSICA C,196(1992)141",1992.0
3612,Y1.0Sr2.0Cu2.65Ti0.35O7.1,Y123,53.0,3.81,,11.460999999999999,PHC1960141,"TAMAKI KOBAYASHI, TOHRU DEN,","PREPARATION AND PROPERTIES OF YSR2CU3-XMXOY (M=LI,AL,TI,V,CR,FE,CO,GA,GE,MO,W AND RE)","PHYSICA C,196(1992)141",1992.0
3617,Dy1.0Ba1.0Sr1.0Cu3.0O6.94,Y123,80.0,3.8280000000000003,,11.533,PHC1960247,"M.REISSNER, P.L.STEGER, W.STEINER, X.Z.WANG,",OXYGEN ORDERING AND SUPERCONDUCTIVITY IN DYBASRCU3OY,"PHYSICA C,196(1992)247",1992.0
3618,Dy1.0Ba1.0Sr1.0Cu3.0O6.93,Y123,83.0,3.8160000000000003,3.838,11.542,PHC1960247,"M.REISSNER, P.L.STEGER, W.STEINER, X.Z.WANG,",OXYGEN ORDERING AND SUPERCONDUCTIVITY IN DYBASRCU3OY,"PHYSICA C,196(1992)247",1992.0
3629,Nd1.0Ba2.0Cu3.0O6.86,Y123,78.6,3.866,3.908,11.765999999999998,APJ0271862,"Kuniyuki KOYAMA, Seiichiro NOGUCHI, Yasuji SUZUKI,","Electrical, Magnetic and Superconducting Properties of the High-Tc Superconductor Ba2Nd1-xPrxCu3O7-delta",Japanese J.Appl.Phys.27(1988)1862-1866,1988.0
3632,Nd0.75Pr0.25Ba2.0Cu3.0O6.96,Y123,11.7,3.861,3.906,11.758,APJ0271862,"Kuniyuki KOYAMA, Seiichiro NOGUCHI, Yasuji SUZUKI,","Electrical, Magnetic and Superconducting Properties of the High-Tc Superconductor Ba2Nd1-xPrxCu3O7-delta",Japanese J.Appl.Phys.27(1988)1862-1866,1988.0
3638,Lu0.5Pr0.5Ba2.0Cu3.0O6.75,Y123,40.1,3.826,3.891,11.683,PHC1960090,"A.KUFUDAKIS, CH.MITROS, D.NIARCHOS, D.ZEMANOVA, E.POLLERT, H.GAMARI-SEALE, P.SVOBODA, P.VASEK,",SUPERCONDUCTIVITY OF PR0.5R0.5BA2CU3O7-Y SYSTEM AND THE EXISTENCE OF A CRITICAL ION RADIUS FOR SUPPRESSION OF SUPERCONDUCTIVITY IN R1-XPRXBA2CU3O7-Y,"PHYSICA C,196(1992)90",1992.0
3639,Yb0.5Pr0.5Ba2.0Cu3.0O6.67,Y123,38.7,3.826,3.8930000000000002,11.675999999999998,PHC1960090,"A.KUFUDAKIS, CH.MITROS, D.NIARCHOS, D.ZEMANOVA, E.POLLERT, H.GAMARI-SEALE, P.SVOBODA, P.VASEK,",SUPERCONDUCTIVITY OF PR0.5R0.5BA2CU3O7-Y SYSTEM AND THE EXISTENCE OF A CRITICAL ION RADIUS FOR SUPPRESSION OF SUPERCONDUCTIVITY IN R1-XPRXBA2CU3O7-Y,"PHYSICA C,196(1992)90",1992.0
3640,Tm0.5Pr0.5Ba2.0Cu3.0O6.64,Y123,36.0,3.8289999999999997,3.895,11.679,PHC1960090,"A.KUFUDAKIS, CH.MITROS, D.NIARCHOS, D.ZEMANOVA, E.POLLERT, H.GAMARI-SEALE, P.SVOBODA, P.VASEK,",SUPERCONDUCTIVITY OF PR0.5R0.5BA2CU3O7-Y SYSTEM AND THE EXISTENCE OF A CRITICAL ION RADIUS FOR SUPPRESSION OF SUPERCONDUCTIVITY IN R1-XPRXBA2CU3O7-Y,"PHYSICA C,196(1992)90",1992.0
3641,Er0.5Pr0.5Ba2.0Cu3.0O6.82,Y123,34.4,3.832,3.8930000000000002,11.682,PHC1960090,"A.KUFUDAKIS, CH.MITROS, D.NIARCHOS, D.ZEMANOVA, E.POLLERT, H.GAMARI-SEALE, P.SVOBODA, P.VASEK,",SUPERCONDUCTIVITY OF PR0.5R0.5BA2CU3O7-Y SYSTEM AND THE EXISTENCE OF A CRITICAL ION RADIUS FOR SUPPRESSION OF SUPERCONDUCTIVITY IN R1-XPRXBA2CU3O7-Y,"PHYSICA C,196(1992)90",1992.0
3642,Ho0.5Pr0.5Ba2.0Cu3.0O6.67,Y123,24.3,3.8339999999999996,3.898,11.690999999999999,PHC1960090,"A.KUFUDAKIS, CH.MITROS, D.NIARCHOS, D.ZEMANOVA, E.POLLERT, H.GAMARI-SEALE, P.SVOBODA, P.VASEK,",SUPERCONDUCTIVITY OF PR0.5R0.5BA2CU3O7-Y SYSTEM AND THE EXISTENCE OF A CRITICAL ION RADIUS FOR SUPPRESSION OF SUPERCONDUCTIVITY IN R1-XPRXBA2CU3O7-Y,"PHYSICA C,196(1992)90",1992.0
3643,Y0.5Pr0.5Ba2.0Cu3.0O6.68,Y123,27.1,3.8369999999999997,3.8960000000000004,11.7,PHC1960090,"A.KUFUDAKIS, CH.MITROS, D.NIARCHOS, D.ZEMANOVA, E.POLLERT, H.GAMARI-SEALE, P.SVOBODA, P.VASEK,",SUPERCONDUCTIVITY OF PR0.5R0.5BA2CU3O7-Y SYSTEM AND THE EXISTENCE OF A CRITICAL ION RADIUS FOR SUPPRESSION OF SUPERCONDUCTIVITY IN R1-XPRXBA2CU3O7-Y,"PHYSICA C,196(1992)90",1992.0
3644,Dy0.5Pr0.5Ba2.0Cu3.0O6.85,Y123,19.0,3.844,3.906,11.709000000000001,PHC1960090,"A.KUFUDAKIS, CH.MITROS, D.NIARCHOS, D.ZEMANOVA, E.POLLERT, H.GAMARI-SEALE, P.SVOBODA, P.VASEK,",SUPERCONDUCTIVITY OF PR0.5R0.5BA2CU3O7-Y SYSTEM AND THE EXISTENCE OF A CRITICAL ION RADIUS FOR SUPPRESSION OF SUPERCONDUCTIVITY IN R1-XPRXBA2CU3O7-Y,"PHYSICA C,196(1992)90",1992.0
3648,La2.0Cu1.0O4.03,T,32.0,5.3610000000000015,5.382999999999999,13.184000000000001,PHC1970303,"D.C.JOHNSTON, F.C.CHOU, J.H.CHO,","SYNTHESIS,CHARACTERIZATION,AND SUPERCONDUCTING AND MAGNETIC PROPERTIES OF ELECTROCHEMICALLY OXIDIZED LA2CUO4+Z AND LA2-XSRXCUO4+Z (0.01<-X<-0.33,0.01<-Z<-0.36)","PHYSICA C,197(1992)303",1992.0
3649,La2.0Cu1.0O4.11,T,45.0,5.341,5.404,13.219000000000001,PHC1970303,"D.C.JOHNSTON, F.C.CHOU, J.H.CHO,","SYNTHESIS,CHARACTERIZATION,AND SUPERCONDUCTING AND MAGNETIC PROPERTIES OF ELECTROCHEMICALLY OXIDIZED LA2CUO4+Z AND LA2-XSRXCUO4+Z (0.01<-X<-0.33,0.01<-Z<-0.36)","PHYSICA C,197(1992)303",1992.0
3651,La1.75Sr0.25Cu1.0O4.07,T,37.0,3.77,,13.249,PHC1970303,"D.C.JOHNSTON, F.C.CHOU, J.H.CHO,","SYNTHESIS,CHARACTERIZATION,AND SUPERCONDUCTING AND MAGNETIC PROPERTIES OF ELECTROCHEMICALLY OXIDIZED LA2CUO4+Z AND LA2-XSRXCUO4+Z (0.01<-X<-0.33,0.01<-Z<-0.36)","PHYSICA C,197(1992)303",1992.0
3652,La1.67Sr0.33Cu1.0O4.0,T,37.0,,,,PHC1970303,"D.C.JOHNSTON, F.C.CHOU, J.H.CHO,","SYNTHESIS,CHARACTERIZATION,AND SUPERCONDUCTING AND MAGNETIC PROPERTIES OF ELECTROCHEMICALLY OXIDIZED LA2CUO4+Z AND LA2-XSRXCUO4+Z (0.01<-X<-0.33,0.01<-Z<-0.36)","PHYSICA C,197(1992)303",1992.0
3653,La1.99Sr0.01Cu1.0O4.13,T,40.0,5.3370000000000015,5.395,13.198,PHC1970303,"D.C.JOHNSTON, F.C.CHOU, J.H.CHO,","SYNTHESIS,CHARACTERIZATION,AND SUPERCONDUCTING AND MAGNETIC PROPERTIES OF ELECTROCHEMICALLY OXIDIZED LA2CUO4+Z AND LA2-XSRXCUO4+Z (0.01<-X<-0.33,0.01<-Z<-0.36)","PHYSICA C,197(1992)303",1992.0
3654,La1.98Sr0.02Cu1.0O4.09,T,40.0,,,,PHC1970303,"D.C.JOHNSTON, F.C.CHOU, J.H.CHO,","SYNTHESIS,CHARACTERIZATION,AND SUPERCONDUCTING AND MAGNETIC PROPERTIES OF ELECTROCHEMICALLY OXIDIZED LA2CUO4+Z AND LA2-XSRXCUO4+Z (0.01<-X<-0.33,0.01<-Z<-0.36)","PHYSICA C,197(1992)303",1992.0
3655,La1.97Sr0.03Cu1.0O4.06,T,39.0,,,,PHC1970303,"D.C.JOHNSTON, F.C.CHOU, J.H.CHO,","SYNTHESIS,CHARACTERIZATION,AND SUPERCONDUCTING AND MAGNETIC PROPERTIES OF ELECTROCHEMICALLY OXIDIZED LA2CUO4+Z AND LA2-XSRXCUO4+Z (0.01<-X<-0.33,0.01<-Z<-0.36)","PHYSICA C,197(1992)303",1992.0
3656,La1.96Sr0.04Cu1.0O4.05,T,40.0,,,,PHC1970303,"D.C.JOHNSTON, F.C.CHOU, J.H.CHO,","SYNTHESIS,CHARACTERIZATION,AND SUPERCONDUCTING AND MAGNETIC PROPERTIES OF ELECTROCHEMICALLY OXIDIZED LA2CUO4+Z AND LA2-XSRXCUO4+Z (0.01<-X<-0.33,0.01<-Z<-0.36)","PHYSICA C,197(1992)303",1992.0
3658,La1.85Sr0.15Cu1.0O4.05,T,39.0,3.775,,13.227,PHC1970303,"D.C.JOHNSTON, F.C.CHOU, J.H.CHO,","SYNTHESIS,CHARACTERIZATION,AND SUPERCONDUCTING AND MAGNETIC PROPERTIES OF ELECTROCHEMICALLY OXIDIZED LA2CUO4+Z AND LA2-XSRXCUO4+Z (0.01<-X<-0.33,0.01<-Z<-0.36)","PHYSICA C,197(1992)303",1992.0
3659,Pb0.5Ca1.0Sr2.0Y0.5Cu2.0O6.93,1212,30.0,,,,PHC1970101,"A.P.B.SINHA, D.E.MORRIS, H.B.LIU, J.C.HO, X.W.CAO,","ENHANCEMENT OF TC TO 60 K IN (PB,CA)SR2(CA,Y)CU2O7-Z BY HIGH PRESSURE OXYGEN TREATMENT AND QUENCHING","PHYSICA C,197(1992)101",1992.0
3660,Pb0.5Ca1.0Sr2.0Y0.5Cu2.0O6.95,1212,50.0,,,,PHC1970101,"A.P.B.SINHA, D.E.MORRIS, H.B.LIU, J.C.HO, X.W.CAO,","ENHANCEMENT OF TC TO 60 K IN (PB,CA)SR2(CA,Y)CU2O7-Z BY HIGH PRESSURE OXYGEN TREATMENT AND QUENCHING","PHYSICA C,197(1992)101",1992.0
3661,Pb0.5Ca1.0Sr2.0Y0.5Cu2.0O6.97,1212,55.0,,,,PHC1970101,"A.P.B.SINHA, D.E.MORRIS, H.B.LIU, J.C.HO, X.W.CAO,","ENHANCEMENT OF TC TO 60 K IN (PB,CA)SR2(CA,Y)CU2O7-Z BY HIGH PRESSURE OXYGEN TREATMENT AND QUENCHING","PHYSICA C,197(1992)101",1992.0
3662,Pb0.5Ca1.0Sr2.0Y0.5Cu2.0O7.0,1212,62.0,,,,PHC1970101,"A.P.B.SINHA, D.E.MORRIS, H.B.LIU, J.C.HO, X.W.CAO,","ENHANCEMENT OF TC TO 60 K IN (PB,CA)SR2(CA,Y)CU2O7-Z BY HIGH PRESSURE OXYGEN TREATMENT AND QUENCHING","PHYSICA C,197(1992)101",1992.0
3663,La1.85Sr0.15Cu1.0O4.0,T,37.5,,,,PHC1960315,"CH.SAUER, J.OLEJNICZAK, M.M.ABD-ELMEGUID, U.KOBLER, W.ZINN,",EFFECT OF SN SUBSTITUTION FOR CU ON THE MAGNETIC AND SUPERCONDUCTING PROPERTIES OF LA2-XSRX(CU1-YSNY)O4+Z (0<-X<-0.15),"PHYSICA C,196(1992)315",1992.0
3664,La1.85Sr0.15Cu0.995Sn0.005O4.0,T,28.0,,,,PHC1960315,"CH.SAUER, J.OLEJNICZAK, M.M.ABD-ELMEGUID, U.KOBLER, W.ZINN,",EFFECT OF SN SUBSTITUTION FOR CU ON THE MAGNETIC AND SUPERCONDUCTING PROPERTIES OF LA2-XSRX(CU1-YSNY)O4+Z (0<-X<-0.15),"PHYSICA C,196(1992)315",1992.0
3665,La1.85Sr0.15Cu0.99Sn0.01O4.0,T,15.8,,,,PHC1960315,"CH.SAUER, J.OLEJNICZAK, M.M.ABD-ELMEGUID, U.KOBLER, W.ZINN,",EFFECT OF SN SUBSTITUTION FOR CU ON THE MAGNETIC AND SUPERCONDUCTING PROPERTIES OF LA2-XSRX(CU1-YSNY)O4+Z (0<-X<-0.15),"PHYSICA C,196(1992)315",1992.0
3677,Tl2.0Ba2.0Cu1.0O6.0,Tl2201,85.0,3.867,,23.186,PHC1960291,"ALI NAZIRIPOUR, ALLEN M.HERMANN, CHENG DONG, HONG MIN DUAN, JOHN.W.DREXLER, WILLIAM KIEHL,",COMPOSITION DEPENDENCE OF THE SUPERCONDUCTING PROPERTIES OF THE TL-BA-CA-CU-O SYSTEM,"PHYSICA C,196(1992)291",1992.0
3678,Tl2.0Ba2.0Ca1.0Cu2.0O8.0,Tl2212,109.0,3.8560000000000003,,29.32800000000001,PHC1960291,"ALI NAZIRIPOUR, ALLEN M.HERMANN, CHENG DONG, HONG MIN DUAN, JOHN.W.DREXLER, WILLIAM KIEHL,",COMPOSITION DEPENDENCE OF THE SUPERCONDUCTING PROPERTIES OF THE TL-BA-CA-CU-O SYSTEM,"PHYSICA C,196(1992)291",1992.0
3679,Tl2.0Ba2.0Ca2.0Cu3.0O10.0,Tl2223,115.0,3.8569999999999998,,35.711,PHC1960291,"ALI NAZIRIPOUR, ALLEN M.HERMANN, CHENG DONG, HONG MIN DUAN, JOHN.W.DREXLER, WILLIAM KIEHL,",COMPOSITION DEPENDENCE OF THE SUPERCONDUCTING PROPERTIES OF THE TL-BA-CA-CU-O SYSTEM,"PHYSICA C,196(1992)291",1992.0
3680,Tl2.0Ba2.0Ca3.0Cu4.0O12.0,Tl2223,120.0,3.823,,35.37300000000001,PHC1960291,"ALI NAZIRIPOUR, ALLEN M.HERMANN, CHENG DONG, HONG MIN DUAN, JOHN.W.DREXLER, WILLIAM KIEHL,",COMPOSITION DEPENDENCE OF THE SUPERCONDUCTING PROPERTIES OF THE TL-BA-CA-CU-O SYSTEM,"PHYSICA C,196(1992)291",1992.0
3681,Tl2.0Ba2.0Ca4.0Cu5.0O14.0,Tl2223,124.0,3.8160000000000003,,35.346,PHC1960291,"ALI NAZIRIPOUR, ALLEN M.HERMANN, CHENG DONG, HONG MIN DUAN, JOHN.W.DREXLER, WILLIAM KIEHL,",COMPOSITION DEPENDENCE OF THE SUPERCONDUCTING PROPERTIES OF THE TL-BA-CA-CU-O SYSTEM,"PHYSICA C,196(1992)291",1992.0
3682,Tl2.0Ba2.0Ca5.0Cu6.0O16.0,,120.0,3.8310000000000004,,35.356,PHC1960291,"ALI NAZIRIPOUR, ALLEN M.HERMANN, CHENG DONG, HONG MIN DUAN, JOHN.W.DREXLER, WILLIAM KIEHL,",COMPOSITION DEPENDENCE OF THE SUPERCONDUCTING PROPERTIES OF THE TL-BA-CA-CU-O SYSTEM,"PHYSICA C,196(1992)291",1992.0
3683,Bi2.0Sr2.0Ca1.0Cu2.0O8.0,Bi2212,88.0,5.414,5.426,30.921,PHC1980033,"G.GUNTHERODT, L.BUSCHMANN, M.BOEKHOLT, M.FLEUSTER, TH.BOLLMEIER,",STRUCTURAL AND SUPERCONDUCTING PROPERTIES OF BI2SR2CA(CU1-YCOY)2O8+Z SINGLE CRYSTALS,"PHYSICA C,198(1992)33",1992.0
3684,Bi2.0Sr2.0Ca1.0Cu1.96Co0.04O8.0,Bi2212,78.0,5.379,5.414,30.89,PHC1980033,"G.GUNTHERODT, L.BUSCHMANN, M.BOEKHOLT, M.FLEUSTER, TH.BOLLMEIER,",STRUCTURAL AND SUPERCONDUCTING PROPERTIES OF BI2SR2CA(CU1-YCOY)2O8+Z SINGLE CRYSTALS,"PHYSICA C,198(1992)33",1992.0
3685,Bi2.0Sr2.0Ca1.0Cu1.92Co0.08O8.0,Bi2212,68.0,5.362,5.405,30.718000000000004,PHC1980033,"G.GUNTHERODT, L.BUSCHMANN, M.BOEKHOLT, M.FLEUSTER, TH.BOLLMEIER,",STRUCTURAL AND SUPERCONDUCTING PROPERTIES OF BI2SR2CA(CU1-YCOY)2O8+Z SINGLE CRYSTALS,"PHYSICA C,198(1992)33",1992.0
3686,Bi2.0Sr2.0Ca1.0Cu1.88Co0.12O8.0,Bi2212,56.0,5.3420000000000005,5.397,30.69,PHC1980033,"G.GUNTHERODT, L.BUSCHMANN, M.BOEKHOLT, M.FLEUSTER, TH.BOLLMEIER,",STRUCTURAL AND SUPERCONDUCTING PROPERTIES OF BI2SR2CA(CU1-YCOY)2O8+Z SINGLE CRYSTALS,"PHYSICA C,198(1992)33",1992.0
3687,Bi2.0Sr2.0Ca1.0Cu1.84Co0.16O8.0,Bi2212,45.0,,,,PHC1980033,"G.GUNTHERODT, L.BUSCHMANN, M.BOEKHOLT, M.FLEUSTER, TH.BOLLMEIER,",STRUCTURAL AND SUPERCONDUCTING PROPERTIES OF BI2SR2CA(CU1-YCOY)2O8+Z SINGLE CRYSTALS,"PHYSICA C,198(1992)33",1992.0
3690,Bi8.0Sr6.0Ca6.0Cu9.0O33.964,Bi2212,80.0,,,,PHC1980162,"R.HORYN, T.CICHOREK, W.WOJAKOWSKI, Z.HENKIE,",THE EFFECT OF ISOELECTRONIC CATION SUBSTITUTION AND DEOXYGENATION OF BI8SR8-XCA4+XCU9O33+E-Z SUPERCONDUCTORS ON THE THERMOPOWER AND RESISTIVITY,"PHYSICA C,198(1992)162",1992.0
3691,Bi8.0Sr6.0Ca6.0Cu9.0O33.912,Bi2212,85.0,,,,PHC1980162,"R.HORYN, T.CICHOREK, W.WOJAKOWSKI, Z.HENKIE,",THE EFFECT OF ISOELECTRONIC CATION SUBSTITUTION AND DEOXYGENATION OF BI8SR8-XCA4+XCU9O33+E-Z SUPERCONDUCTORS ON THE THERMOPOWER AND RESISTIVITY,"PHYSICA C,198(1992)162",1992.0
3692,Bi8.0Sr6.0Ca6.0Cu9.0O33.85,Bi2212,72.5,,,,PHC1980162,"R.HORYN, T.CICHOREK, W.WOJAKOWSKI, Z.HENKIE,",THE EFFECT OF ISOELECTRONIC CATION SUBSTITUTION AND DEOXYGENATION OF BI8SR8-XCA4+XCU9O33+E-Z SUPERCONDUCTORS ON THE THERMOPOWER AND RESISTIVITY,"PHYSICA C,198(1992)162",1992.0
3693,Bi8.0Sr6.0Ca6.0Cu9.0O34.0,Bi2212,74.3,,,,PHC1980162,"R.HORYN, T.CICHOREK, W.WOJAKOWSKI, Z.HENKIE,",THE EFFECT OF ISOELECTRONIC CATION SUBSTITUTION AND DEOXYGENATION OF BI8SR8-XCA4+XCU9O33+E-Z SUPERCONDUCTORS ON THE THERMOPOWER AND RESISTIVITY,"PHYSICA C,198(1992)162",1992.0
3694,Bi8.0Sr8.0Ca4.0Cu9.0O34.16,Bi2212,94.2,,,,PHC1980162,"R.HORYN, T.CICHOREK, W.WOJAKOWSKI, Z.HENKIE,",THE EFFECT OF ISOELECTRONIC CATION SUBSTITUTION AND DEOXYGENATION OF BI8SR8-XCA4+XCU9O33+E-Z SUPERCONDUCTORS ON THE THERMOPOWER AND RESISTIVITY,"PHYSICA C,198(1992)162",1992.0
3695,Bi8.0Sr8.0Ca4.0Cu9.0O34.25,Bi2212,73.5,5.388,,30.406,PHC1980162,"R.HORYN, T.CICHOREK, W.WOJAKOWSKI, Z.HENKIE,",THE EFFECT OF ISOELECTRONIC CATION SUBSTITUTION AND DEOXYGENATION OF BI8SR8-XCA4+XCU9O33+E-Z SUPERCONDUCTORS ON THE THERMOPOWER AND RESISTIVITY,"PHYSICA C,198(1992)162",1992.0
3696,Bi8.0Sr7.0Ca5.0Cu9.0O34.13,Bi2212,72.5,5.392,,30.568,PHC1980162,"R.HORYN, T.CICHOREK, W.WOJAKOWSKI, Z.HENKIE,",THE EFFECT OF ISOELECTRONIC CATION SUBSTITUTION AND DEOXYGENATION OF BI8SR8-XCA4+XCU9O33+E-Z SUPERCONDUCTORS ON THE THERMOPOWER AND RESISTIVITY,"PHYSICA C,198(1992)162",1992.0
3697,Bi8.0Sr6.0Ca6.0Cu9.0O33.0,Bi2212,74.3,5.392,,30.576999999999998,PHC1980162,"R.HORYN, T.CICHOREK, W.WOJAKOWSKI, Z.HENKIE,",THE EFFECT OF ISOELECTRONIC CATION SUBSTITUTION AND DEOXYGENATION OF BI8SR8-XCA4+XCU9O33+E-Z SUPERCONDUCTORS ON THE THERMOPOWER AND RESISTIVITY,"PHYSICA C,198(1992)162",1992.0
3698,Bi8.0Sr5.0Ca7.0Cu9.0O34.94,Bi2212,74.4,5.388999999999999,,30.686,PHC1980162,"R.HORYN, T.CICHOREK, W.WOJAKOWSKI, Z.HENKIE,",THE EFFECT OF ISOELECTRONIC CATION SUBSTITUTION AND DEOXYGENATION OF BI8SR8-XCA4+XCU9O33+E-Z SUPERCONDUCTORS ON THE THERMOPOWER AND RESISTIVITY,"PHYSICA C,198(1992)162",1992.0
3699,Bi8.0Sr4.0Ca8.0Cu9.0O33.0,Bi2212,69.0,5.399,,30.769000000000002,PHC1980162,"R.HORYN, T.CICHOREK, W.WOJAKOWSKI, Z.HENKIE,",THE EFFECT OF ISOELECTRONIC CATION SUBSTITUTION AND DEOXYGENATION OF BI8SR8-XCA4+XCU9O33+E-Z SUPERCONDUCTORS ON THE THERMOPOWER AND RESISTIVITY,"PHYSICA C,198(1992)162",1992.0
3700,Nd2.0Cu1.0F0.3O3.7,,26.0,3.952,,12.12,PHC1980209,"A.TIGHEZZA, J.L.REHSPRINGER, M.DRILLON,",THE OXYFLUORIDE ND2CUO4-XFX,"PHYSICA C,198(1992)209",1992.0
3701,Nd2.0Cu1.0F0.3O3.7,,37.0,,,,PHC1980209,"A.TIGHEZZA, J.L.REHSPRINGER, M.DRILLON,",THE OXYFLUORIDE ND2CUO4-XFX,"PHYSICA C,198(1992)209",1992.0
3702,Nd2.0Cu1.0F0.3O3.7,,28.0,,,,PHC1980209,"A.TIGHEZZA, J.L.REHSPRINGER, M.DRILLON,",THE OXYFLUORIDE ND2CUO4-XFX,"PHYSICA C,198(1992)209",1992.0
3703,Nd2.0Cu1.0F0.3O3.7,,25.0,,,,PHC1980209,"A.TIGHEZZA, J.L.REHSPRINGER, M.DRILLON,",THE OXYFLUORIDE ND2CUO4-XFX,"PHYSICA C,198(1992)209",1992.0
3704,Ca1.0La1.0Ba1.0Cu3.0O7.0,Y123,80.0,3.865,,11.635,PHC1980231,"D.M.DE LEEUW, E.N.VAN EENIGE, J.J.SCHOLZ, R.GRIESSEN, R.J.WIJNGAARDEN,",PRESSURE DEPENDENCE OF TC AND HC2 OF CALABACU3O7 UP TO 50 GPA,"PHYSICA C,198(1992)231",1992.0
3705,Tl0.5Pb0.5Sr1.6Ca2.4Cu3.0O9.0,Tl2223,113.0,,,,PHC1980318,"D.A.JEFFERSON, P.P.EDWARDS, R.S.LIU, S.F.HU,","SUPERCONDUCTIVITY AT 124 K IN (TL,PB)SR2CA2CU3O9","PHYSICA C,198(1992)318",1992.0
3706,Tl0.5Pb0.5Sr1.6Ca2.4Cu3.0O9.0,Tl2223,117.0,,,,PHC1980318,"D.A.JEFFERSON, P.P.EDWARDS, R.S.LIU, S.F.HU,","SUPERCONDUCTIVITY AT 124 K IN (TL,PB)SR2CA2CU3O9","PHYSICA C,198(1992)318",1992.0
3708,Y1.0Ba2.0Cu3.0O7.0,Y123,94.0,,,,PHC1990023,"C.BEDUZ, R.G.SCURLOCK, Y.YANG, Z.YI,",TRANSPORT CRITICAL CURRENTS AND FLUX PINNING IN MELT-GROWN YBA2CU3O7-Z,"PHYSICA C,199(1992)23",1992.0
3709,Bi2.0Sr2.0Ca1.0Cu2.0O8.0,Bi2212,87.0,,,,PHC1990032,"K.KISHIO, M.KONCZYKOWSKI, N.CHIKUMOTO, N.MOTOHIRA,",TEMPERATURE DEPENDENCE OF THE LOWER CRITICAL FIELD UNDER THE EFFECT OF SURFACE BARRIES IN BI2SR2CACU2O8 CRYSTAL,"PHYSICA C,199(1992)32",1992.0
3710,Y1.0Sr1.0Ba1.0Cu2.7Co0.3O6.0,Y123,22.0,3.84,,11.502,PHC1990037,"H.PANKOWSKA, L.OUHAMMOU, O.GOROCHOV, R.SURYANARAYANAN,",REMARKABLE INFLUENCE OF CA ON THE NORMAL STATE AND THE SUPERCONDUCTING PROPERTIES OF YSRBACU3-YCOYO6+Z (Y=0.3),"PHYSICA C,199(1992)37",1992.0
3711,Y0.9Ca0.1Sr1.0Ba1.0Cu2.7Co0.3O6.0,Y123,40.0,3.83,,11.530999999999999,PHC1990037,"H.PANKOWSKA, L.OUHAMMOU, O.GOROCHOV, R.SURYANARAYANAN,",REMARKABLE INFLUENCE OF CA ON THE NORMAL STATE AND THE SUPERCONDUCTING PROPERTIES OF YSRBACU3-YCOYO6+Z (Y=0.3),"PHYSICA C,199(1992)37",1992.0
3712,Y0.8Ca0.2Sr1.0Ba1.0Cu2.7Co0.3O6.0,Y123,58.0,3.82,,11.538,PHC1990037,"H.PANKOWSKA, L.OUHAMMOU, O.GOROCHOV, R.SURYANARAYANAN,",REMARKABLE INFLUENCE OF CA ON THE NORMAL STATE AND THE SUPERCONDUCTING PROPERTIES OF YSRBACU3-YCOYO6+Z (Y=0.3),"PHYSICA C,199(1992)37",1992.0
3713,Y1.0Ba2.0Cu3.975Fe0.025O8.0,Y124,64.6,3.835,3.87,27.17,PHC1990130,"D.E.MORRIS, H.J.BORNMANN, M.A.CHUEV, V.M.CHELEPANOV,",MAGNETIZATION MEASUREMENTS AND MOSSBAUER SPECTROSCOPY IN IRONDOPED YBA2CU4O8,"PHYSICA C,199(1992)130",1992.0
3714,Y1.0Ba2.0Cu3.987Fe0.013000000000000001O8.0,Y124,70.3,,,,PHC1990130,"D.E.MORRIS, H.J.BORNMANN, M.A.CHUEV, V.M.CHELEPANOV,",MAGNETIZATION MEASUREMENTS AND MOSSBAUER SPECTROSCOPY IN IRONDOPED YBA2CU4O8,"PHYSICA C,199(1992)130",1992.0
3715,Y1.0Ba2.0Cu3.925Fe0.075O8.0,Y124,44.2,,,,PHC1990130,"D.E.MORRIS, H.J.BORNMANN, M.A.CHUEV, V.M.CHELEPANOV,",MAGNETIZATION MEASUREMENTS AND MOSSBAUER SPECTROSCOPY IN IRONDOPED YBA2CU4O8,"PHYSICA C,199(1992)130",1992.0
3716,La1.82Sr0.18Cu1.0O4.0,T,37.0,,,,PHC1990143,"N.ISHIKAWA, N.KURODA, R.YOSHIZAKI, S.NAKAMURA,",EFFECT OF 0XYGEN VACANCY ON MAGNETIC AND SUPERCONDUCTING PROPERTIES IN LA1.82SR0.18CUO4,"PHYSICA C,199(1992)143",1992.0
3717,La1.82Sr0.18Cu1.0O3.9939999999999998,T,34.0,,,,PHC1990143,"N.ISHIKAWA, N.KURODA, R.YOSHIZAKI, S.NAKAMURA,",EFFECT OF 0XYGEN VACANCY ON MAGNETIC AND SUPERCONDUCTING PROPERTIES IN LA1.82SR0.18CUO4,"PHYSICA C,199(1992)143",1992.0
3718,La1.82Sr0.18Cu1.0O3.987,T,33.0,,,,PHC1990143,"N.ISHIKAWA, N.KURODA, R.YOSHIZAKI, S.NAKAMURA,",EFFECT OF 0XYGEN VACANCY ON MAGNETIC AND SUPERCONDUCTING PROPERTIES IN LA1.82SR0.18CUO4,"PHYSICA C,199(1992)143",1992.0
3719,La1.82Sr0.18Cu1.0O3.972,T,28.0,,,,PHC1990143,"N.ISHIKAWA, N.KURODA, R.YOSHIZAKI, S.NAKAMURA,",EFFECT OF 0XYGEN VACANCY ON MAGNETIC AND SUPERCONDUCTING PROPERTIES IN LA1.82SR0.18CUO4,"PHYSICA C,199(1992)143",1992.0
3720,La1.82Sr0.18Cu1.0O3.967,T,22.0,,,,PHC1990143,"N.ISHIKAWA, N.KURODA, R.YOSHIZAKI, S.NAKAMURA,",EFFECT OF 0XYGEN VACANCY ON MAGNETIC AND SUPERCONDUCTING PROPERTIES IN LA1.82SR0.18CUO4,"PHYSICA C,199(1992)143",1992.0
3722,Yb1.0Ba1.8Sr0.2Cu4.0O8.0,Y124,80.0,3.8139999999999996,3.8569999999999998,27.129,PHC1990177,"AKIKO NARA, H.YAMAUCHI, KIYOTAKA MATSUURA, SATOSHI TAKANO, SEIJI ADACHI, YUJI YAEGASHI,","PREPARATION AND PROPERTIES OF CA-DOPED ""YB-124"" SUPERCONDUCTORS","PHYSICA C,199(1992)177",1992.0
3723,Yb1.0Ba1.6Sr0.4Cu4.0O8.0,Y124,80.0,3.805,3.855,27.072,PHC1990177,"AKIKO NARA, H.YAMAUCHI, KIYOTAKA MATSUURA, SATOSHI TAKANO, SEIJI ADACHI, YUJI YAEGASHI,","PREPARATION AND PROPERTIES OF CA-DOPED ""YB-124"" SUPERCONDUCTORS","PHYSICA C,199(1992)177",1992.0
3724,Yb1.0Ba1.4Sr0.6Cu4.0O8.0,Y124,80.0,3.7960000000000003,3.8510000000000004,27.022,PHC1990177,"AKIKO NARA, H.YAMAUCHI, KIYOTAKA MATSUURA, SATOSHI TAKANO, SEIJI ADACHI, YUJI YAEGASHI,","PREPARATION AND PROPERTIES OF CA-DOPED ""YB-124"" SUPERCONDUCTORS","PHYSICA C,199(1992)177",1992.0
3725,Yb1.0Ba1.2Sr0.8Cu4.0O8.0,Y124,80.0,3.7939999999999996,3.8510000000000004,27.006999999999998,PHC1990177,"AKIKO NARA, H.YAMAUCHI, KIYOTAKA MATSUURA, SATOSHI TAKANO, SEIJI ADACHI, YUJI YAEGASHI,","PREPARATION AND PROPERTIES OF CA-DOPED ""YB-124"" SUPERCONDUCTORS","PHYSICA C,199(1992)177",1992.0
3726,Yb0.9Ca0.1Ba1.8Sr0.2Cu4.0O8.0,Y124,87.0,3.8139999999999996,3.8539999999999996,27.128,PHC1990177,"AKIKO NARA, H.YAMAUCHI, KIYOTAKA MATSUURA, SATOSHI TAKANO, SEIJI ADACHI, YUJI YAEGASHI,","PREPARATION AND PROPERTIES OF CA-DOPED ""YB-124"" SUPERCONDUCTORS","PHYSICA C,199(1992)177",1992.0
3727,Yb0.9Ca0.1Ba1.6Sr0.4Cu4.0O8.0,Y124,86.0,3.805,3.8510000000000004,27.076,PHC1990177,"AKIKO NARA, H.YAMAUCHI, KIYOTAKA MATSUURA, SATOSHI TAKANO, SEIJI ADACHI, YUJI YAEGASHI,","PREPARATION AND PROPERTIES OF CA-DOPED ""YB-124"" SUPERCONDUCTORS","PHYSICA C,199(1992)177",1992.0
3728,Yb0.9Ca0.1Ba1.4Sr0.6Cu4.0O8.0,Y124,85.0,3.8,3.8510000000000004,27.046,PHC1990177,"AKIKO NARA, H.YAMAUCHI, KIYOTAKA MATSUURA, SATOSHI TAKANO, SEIJI ADACHI, YUJI YAEGASHI,","PREPARATION AND PROPERTIES OF CA-DOPED ""YB-124"" SUPERCONDUCTORS","PHYSICA C,199(1992)177",1992.0
3729,Yb0.9Ca0.1Ba1.2Sr0.8Cu4.0O8.0,Y124,84.0,3.798,3.85,27.035999999999998,PHC1990177,"AKIKO NARA, H.YAMAUCHI, KIYOTAKA MATSUURA, SATOSHI TAKANO, SEIJI ADACHI, YUJI YAEGASHI,","PREPARATION AND PROPERTIES OF CA-DOPED ""YB-124"" SUPERCONDUCTORS","PHYSICA C,199(1992)177",1992.0
3730,YbCa0.2Ba1.6Sr0.4Cu4.0O8.0,Y124,86.0,3.8089999999999997,3.852,27.105999999999998,PHC1990177,"AKIKO NARA, H.YAMAUCHI, KIYOTAKA MATSUURA, SATOSHI TAKANO, SEIJI ADACHI, YUJI YAEGASHI,","PREPARATION AND PROPERTIES OF CA-DOPED ""YB-124"" SUPERCONDUCTORS","PHYSICA C,199(1992)177",1992.0
3731,YbCa0.4Ba1.6Sr0.4Cu4.0O8.0,Y124,85.0,3.8089999999999997,3.852,27.105999999999998,PHC1990177,"AKIKO NARA, H.YAMAUCHI, KIYOTAKA MATSUURA, SATOSHI TAKANO, SEIJI ADACHI, YUJI YAEGASHI,","PREPARATION AND PROPERTIES OF CA-DOPED ""YB-124"" SUPERCONDUCTORS","PHYSICA C,199(1992)177",1992.0
3732,Y1.0Ba2.0Cu2.88Fe0.12O7.0,Y123,57.0,3.866,,11.729000000000001,PR0469250,"A.M.CUCOLO, A.NIGRO, F.LICCI, R.DI LEO,",TUNNELING SPECTROSCOPY OF FE-DOPED YBA2CU3O7 SINGLE CRYSTALS,"PHYS.REV.B,46(1992)9250",1992.0
3733,La1.9Ca1.1Cu2.0O6.0,2126,42.5,,,,PR0469116,"K.KINOSHITA, T.YAMADA,",SUPERCONDICTIVITY AND ANTIFERROMAGNETISM IN LA2-XCA1-XCU2O6+-ZAND LA2-XSRXCACU2O6+-Z,"PHYS.REV.B,46(1992)9116",1992.0
3734,La1.85Ca1.15Cu2.0O6.0,2126,48.0,,,,PR0469116,"K.KINOSHITA, T.YAMADA,",SUPERCONDICTIVITY AND ANTIFERROMAGNETISM IN LA2-XCA1-XCU2O6+-ZAND LA2-XSRXCACU2O6+-Z,"PHYS.REV.B,46(1992)9116",1992.0
3735,La1.82Ca1.18Cu2.0O6.0,2126,50.0,,,,PR0469116,"K.KINOSHITA, T.YAMADA,",SUPERCONDICTIVITY AND ANTIFERROMAGNETISM IN LA2-XCA1-XCU2O6+-ZAND LA2-XSRXCACU2O6+-Z,"PHYS.REV.B,46(1992)9116",1992.0
3736,La1.75Ca1.25Cu2.0O6.0,2126,51.0,,,,PR0469116,"K.KINOSHITA, T.YAMADA,",SUPERCONDICTIVITY AND ANTIFERROMAGNETISM IN LA2-XCA1-XCU2O6+-ZAND LA2-XSRXCACU2O6+-Z,"PHYS.REV.B,46(1992)9116",1992.0
3737,La1.9Sr0.1Ca1.0Cu2.0O6.03,2126,43.0,,,,PR0469116,"K.KINOSHITA, T.YAMADA,",SUPERCONDICTIVITY AND ANTIFERROMAGNETISM IN LA2-XCA1-XCU2O6+-ZAND LA2-XSRXCACU2O6+-Z,"PHYS.REV.B,46(1992)9116",1992.0
3738,La1.85Sr0.15Ca1.0Cu2.0O6.03,2126,47.5,,,,PR0469116,"K.KINOSHITA, T.YAMADA,",SUPERCONDICTIVITY AND ANTIFERROMAGNETISM IN LA2-XCA1-XCU2O6+-ZAND LA2-XSRXCACU2O6+-Z,"PHYS.REV.B,46(1992)9116",1992.0
3739,La1.8Sr0.2Ca1.0Cu2.0O6.03,2126,51.0,,,,PR0469116,"K.KINOSHITA, T.YAMADA,",SUPERCONDICTIVITY AND ANTIFERROMAGNETISM IN LA2-XCA1-XCU2O6+-ZAND LA2-XSRXCACU2O6+-Z,"PHYS.REV.B,46(1992)9116",1992.0
3740,La1.77Sr0.23Ca1.0Cu2.0O6.03,2126,51.5,,,,PR0469116,"K.KINOSHITA, T.YAMADA,",SUPERCONDICTIVITY AND ANTIFERROMAGNETISM IN LA2-XCA1-XCU2O6+-ZAND LA2-XSRXCACU2O6+-Z,"PHYS.REV.B,46(1992)9116",1992.0
3741,Y1.0Ba2.0Cu3.0O6.8,Y123,84.0,,,,SSC0691097,"C. AYACHE, J.Y. HENRY, L. FORRO, M. RAKI,",HALL EFFECT AND THERMOELECTRIC POWER OF AN YBa2Cu3O6.8 SINGLE CRYSTAL,"Solid State Commun.,69(1989)1097-1101",1989.0
3742,Bi2.0Sr1.6La0.4Cu1.0O6.0,Bi2201,27.0,5.4110000000000005,5.377999999999999,24.41,SSC0691093,"B. Chevalier, C.J.P. Soethout, J. Darriet, J. Etourneau,",SUPERCONDUCTING PHASES IN THE SERIES Bi2Sr2-xLaxCuO6+d (0< x <1),"Solid State Commun.,69(1989)1093-1096",1989.0
3743,Y0.9Zn0.1Ba2.0Cu3.0O7.0,Y123,54.9,,,,SSC0691079,"C.F. Chen, J.W. Chen,",Superconductivity in (Y1-xMx)Ba2Cu3O7-delta(M=Cd and Zn)Systems,"Solid State Commun.,69(1989)1079-1083",1989.0
3744,Y0.8Zn0.2Ba2.0Cu3.0O7.0,Y123,43.0,,,,SSC0691079,"C.F. Chen, J.W. Chen,",Superconductivity in (Y1-xMx)Ba2Cu3O7-delta(M=Cd and Zn)Systems,"Solid State Commun.,69(1989)1079-1083",1989.0
3745,Y0.7Zn0.3Ba2.0Cu3.0O7.0,Y123,23.5,,,,SSC0691079,"C.F. Chen, J.W. Chen,",Superconductivity in (Y1-xMx)Ba2Cu3O7-delta(M=Cd and Zn)Systems,"Solid State Commun.,69(1989)1079-1083",1989.0
3746,Y1.0Ba2.0Cu3.0O7.0,Y123,92.1,,,,SSC0691079,"C.F. Chen, J.W. Chen,",Superconductivity in (Y1-xMx)Ba2Cu3O7-delta(M=Cd and Zn)Systems,"Solid State Commun.,69(1989)1079-1083",1989.0
3747,Y0.9Cd0.1Ba2.0Cu3.0O7.0,Y123,89.9,,,,SSC0691079,"C.F. Chen, J.W. Chen,",Superconductivity in (Y1-xMx)Ba2Cu3O7-delta(M=Cd and Zn)Systems,"Solid State Commun.,69(1989)1079-1083",1989.0
3748,Y0.8Cd0.2Ba2.0Cu3.0O7.0,Y123,92.8,,,,SSC0691079,"C.F. Chen, J.W. Chen,",Superconductivity in (Y1-xMx)Ba2Cu3O7-delta(M=Cd and Zn)Systems,"Solid State Commun.,69(1989)1079-1083",1989.0
