Repository: CompRhys/apical

# Data Guide

In all cases whilst compiling this data we have been careful to include as much meta-information as possible to allow data to be traced back to it's original sources. For SuperCon this takes the form of the SuperCon "num :" reference id and then the source publication details. For ICSD we provide the ICSD collection code.

We acknowledge the Japanese National Institute for Materials Science for maintaining the [SuperCon](https://supercon.nims.go.jp/index_en.html) database as well as FIZ Karlsruhe GmbH for maintaining [ICSD](https://www.fiz-karlsruhe.de/en/produkte-und-dienstleistungen/inorganic-crystal-structure-database-icsd).

File: processed-data/super_fam.csv (part 13 of 36)
num :,element :,name :,str3 :,tc :,lata :,latb :,latc :,refno :,ma1 :,ma2 :,mb1 :,mb2 :,mc1 :,mc2 :,md1 :,md2 :,me1 :,me2 :,mf1 :,mf2 :,mg1 :,mg2 :,mh1 :,mh2 :,mi1 :,mi2 :,mo1 :,mo2 :,oz :,composition :
6318,Nd1.85Ce0.15Cu1O4-z,"(Nd,Ce)2CuO4",T',21.0,,,,PR0435526,Nd,1.85,Ce,0.15,Cu,1.0,,,,,,,,,,,,,O,4.0,,Nd1.85Ce0.15Cu1.0O4.0
6320,La1.8Sr0.2Cu1O4,"(La,Sr)2CuO4",T,32.0,,,,PR0435526,La,1.8,Sr,0.2,Cu,1.0,,,,,,,,,,,,,O,4.0,,La1.8Sr0.2Cu1.0O4.0
6321,Gd1Ba2Cu3O7-z,GdBa2Cu3O7,Y123,89.0,3.862,3.925,11.753,JPC0016853,Gd,1.0,Ba,2.0,Cu,3.0,,,,,,,,,,,,,O,7.0,,Gd1.0Ba2.0Cu3.0O7.0
6347,Y0.4Pr0.6Ba1.8Ca0.2Cu3O7-z,"(Y,Pr)(Ba,Ca)2Cu3O7",Y123,23.9,3.859,3.887,11.675999999999998,SUP0090089,Y,0.4,Pr,0.6,Ba,1.8,Ca,0.2,Cu,3.0,,,,,,,,,O,7.0,,Y0.4Pr0.6Ba1.8Ca0.2Cu3.0O7.0
6348,Y0.4Pr0.6Ba1.7Ca0.3Cu3O7-z,"(Y,Pr)(Ba,Ca)2Cu3O7",Y123,29.0,3.863,3.873,11.657,SUP0090089,Y,0.4,Pr,0.6,Ba,1.7,Ca,0.3,Cu,3.0,,,,,,,,,O,7.0,,Y0.4Pr0.6Ba1.7Ca0.3Cu3.0O7.0
6349,Y0.4Pr0.6Ba1.6Ca0.4Cu3O7-z,"(Y,Pr)(Ba,Ca)2Cu3O7",Y123,30.3,3.859,,11.629000000000001,SUP0090089,Y,0.4,Pr,0.6,Ba,1.6,Ca,0.4,Cu,3.0,,,,,,,,,O,7.0,,Y0.4Pr0.6Ba1.6Ca0.4Cu3.0O7.0
6351,Pb2Sr2Ho0.5Ca0.5Cu3O8,"Pb2Sr2(Ho,Ca)Cu3O8",Pb3212,73.2,,,,SUP0090065,Pb,2.0,Sr,2.0,Ho,0.5,Ca,0.5,Cu,3.0,,,,,,,,,O,8.0,,Pb2.0Sr2.0Ho0.5Ca0.5Cu3.0O8.0
6352,Pb2Sr2Ho0.5Ca0.5Cu3O8,"Pb2Sr2(Ho,Ca)Cu3O8",Pb3212,75.0,,,,SUP0090065,Pb,2.0,Sr,2.0,Ho,0.5,Ca,0.5,Cu,3.0,,,,,,,,,O,8.0,,Pb2.0Sr2.0Ho0.5Ca0.5Cu3.0O8.0
6353,Nd1.85Ce0.15Cu1O4-z,"(Nd,Ce)2CuO4",T',17.0,,,,SUP0090027,Nd,1.85,Ce,0.15,Cu,1.0,,,,,,,,,,,,,O,4.0,,Nd1.85Ce0.15Cu1.0O4.0
6354,Tl1.2Sr2Ca0.8Cu2O6.862,"Tl Sr2(Ca,Tl)Cu2 Oz",Tl1212,60.0,3.793,,12.126,PHC2530071,Tl,1.2,Sr,2.0,Ca,0.8,Cu,2.0,,,,,,,,,,,O,6.862,6.862,Tl1.2Sr2.0Ca0.8Cu2.0O6.862
6356,Tl1Sr2Ca1Cu2O7-z,TlSr2CaCu2O7,Tl1212,35.2,,,,PHC2530071,Tl,1.0,Sr,2.0,Ca,1.0,Cu,2.0,,,,,,,,,,,O,7.0,,Tl1.0Sr2.0Ca1.0Cu2.0O7.0
6357,Tl1Sr2Ca1Cu2O7-z,TlSr2CaCu2O7,Tl1212,51.8,,,,PHC2530071,Tl,1.0,Sr,2.0,Ca,1.0,Cu,2.0,,,,,,,,,,,O,7.0,,Tl1.0Sr2.0Ca1.0Cu2.0O7.0
6358,Tl1Sr2Ca1Cu2O7-z,TlSr2CaCu2O7,Tl1212,72.0,,,,PHC2530071,Tl,1.0,Sr,2.0,Ca,1.0,Cu,2.0,,,,,,,,,,,O,7.0,,Tl1.0Sr2.0Ca1.0Cu2.0O7.0
6359,Hg1Ba2Ca2Cu3O8+z,,Hg1223,133.0,3.85,,15.85,SSC0920595,Hg,1.0,Ba,2.0,Ca,2.0,Cu,3.0,,,,,,,,,,,O,8.0,,Hg1.0Ba2.0Ca2.0Cu3.0O8.0
6368,Y0.9Ca0.1Ba2Cu3O7,"(Y,Ca)Ba2Cu3Oz",Y123,81.8,,,,PHC2040237,Y,0.9,Ca,0.1,Ba,2.0,Cu,3.0,,,,,,,,,,,O,7.0,7.0,Y0.9Ca0.1Ba2.0Cu3.0O7.0
6369,Y0.9Ca0.1Ba2Cu3O6.9,"(Y,Ca)Ba2Cu3Oz",Y123,88.6,,,,PHC2040237,Y,0.9,Ca,0.1,Ba,2.0,Cu,3.0,,,,,,,,,,,O,6.9,6.9,Y0.9Ca0.1Ba2.0Cu3.0O6.9
6370,Y0.9Ca0.1Ba2Cu3O6.8,"(Y,Ca)Ba2Cu3Oz",Y123,84.1,,,,PHC2040237,Y,0.9,Ca,0.1,Ba,2.0,Cu,3.0,,,,,,,,,,,O,6.8,6.8,Y0.9Ca0.1Ba2.0Cu3.0O6.8
6371,Y0.9Ca0.1Ba2Cu3O6.7,"(Y,Ca)Ba2Cu3Oz",Y123,71.0,,,,PHC2040237,Y,0.9,Ca,0.1,Ba,2.0,Cu,3.0,,,,,,,,,,,O,6.7,6.7,Y0.9Ca0.1Ba2.0Cu3.0O6.7
6372,Y0.9Ca0.1Ba2Cu3O6.6,"(Y,Ca)Ba2Cu3Oz",Y123,65.3,,,,PHC2040237,Y,0.9,Ca,0.1,Ba,2.0,Cu,3.0,,,,,,,,,,,O,6.6,6.6,Y0.9Ca0.1Ba2.0Cu3.0O6.6
6373,Y0.9Ca0.1Ba2Cu3O6.5,"(Y,Ca)Ba2Cu3Oz",Y123,54.5,,,,PHC2040237,Y,0.9,Ca,0.1,Ba,2.0,Cu,3.0,,,,,,,,,,,O,6.5,6.5,Y0.9Ca0.1Ba2.0Cu3.0O6.5
6374,Y0.9Ca0.1Ba2Cu3O6.4,"(Y,Ca)Ba2Cu3Oz",Y123,41.8,,,,PHC2040237,Y,0.9,Ca,0.1,Ba,2.0,Cu,3.0,,,,,,,,,,,O,6.4,6.4,Y0.9Ca0.1Ba2.0Cu3.0O6.4
6375,Y0.8Ca0.2Ba2Cu3O7,"(Y,Ca)Ba2Cu3Oz",Y123,71.6,,,,PHC2040237,Y,0.8,Ca,0.2,Ba,2.0,Cu,3.0,,,,,,,,,,,O,7.0,7.0,Y0.8Ca0.2Ba2.0Cu3.0O7.0
6376,Y0.8Ca0.2Ba2Cu3O6.9,"(Y,Ca)Ba2Cu3Oz",Y123,82.9,,,,PHC2040237,Y,0.8,Ca,0.2,Ba,2.0,Cu,3.0,,,,,,,,,,,O,6.9,6.9,Y0.8Ca0.2Ba2.0Cu3.0O6.9
6377,Y0.8Ca0.2Ba2Cu3O6.8,"(Y,Ca)Ba2Cu3Oz",Y123,84.1,,,,PHC2040237,Y,0.8,Ca,0.2,Ba,2.0,Cu,3.0,,,,,,,,,,,O,6.8,6.8,Y0.8Ca0.2Ba2.0Cu3.0O6.8
6378,Y0.8Ca0.2Ba2Cu3O6.7,"(Y,Ca)BaCu3Oz",Y123,76.7,,,,PHC2040237,Y,0.8,Ca,0.2,Ba,2.0,Cu,3.0,,,,,,,,,,,O,6.7,6.7,Y0.8Ca0.2Ba2.0Cu3.0O6.7
6379,Y0.8Ca0.2Ba2Cu3O6.6,"(Y,Ca)Ba2Cu3Oz",Y123,72.1,,,,PHC2040237,Y,0.8,Ca,0.2,Ba,2.0,Cu,3.0,,,,,,,,,,,O,6.6,6.6,Y0.8Ca0.2Ba2.0Cu3.0O6.6
6380,Y0.8Ca0.2Ba2Cu3O6.5,"(Y,Ca)Ba2Cu3Oz",Y123,61.9,,,,PHC2040237,Y,0.8,Ca,0.2,Ba,2.0,Cu,3.0,,,,,,,,,,,O,6.5,6.5,Y0.8Ca0.2Ba2.0Cu3.0O6.5
6381,Y0.8Ca0.2Ba2Cu3O6.4,"(Y,Ca)Ba2Cu3Oz",Y123,52.6,,,,PHC2040237,Y,0.8,Ca,0.2,Ba,2.0,Cu,3.0,,,,,,,,,,,O,6.4,6.4,Y0.8Ca0.2Ba2.0Cu3.0O6.4
6382,Y0.8Ca0.2Ba2Cu3O6.3,"(Y,Ca)Ba2Cu3Oz",Y123,40.6,,,,PHC2040237,Y,0.8,Ca,0.2,Ba,2.0,Cu,3.0,,,,,,,,,,,O,6.3,6.3,Y0.8Ca0.2Ba2.0Cu3.0O6.3
6383,Y1Ba1.9La0.1Cu3O7,"Y(Ba,La)2Cu3Oz",Y123,88.6,,,,PHC2040237,Y,1.0,Ba,1.9,La,0.1,Cu,3.0,,,,,,,,,,,O,7.0,7.0,Y1.0Ba1.9La0.1Cu3.0O7.0
6384,Y1Ba1.9La0.1Cu3O6.9,"Y(Ba,La)2Cu3Oz",Y123,81.8,,,,PHC2040237,Y,1.0,Ba,1.9,La,0.1,Cu,3.0,,,,,,,,,,,O,6.9,6.9,Y1.0Ba1.9La0.1Cu3.0O6.9
6385,Y1Ba1.9La0.1Cu3O6.85,"Y(Ba,La)2Cu3Oz",Y123,67.0,,,,PHC2040237,Y,1.0,Ba,1.9,La,0.1,Cu,3.0,,,,,,,,,,,O,6.85,6.85,Y1.0Ba1.9La0.1Cu3.0O6.85
6386,Y1Ba1.9La0.1Cu3O6.8,"Y(Ba,La)2Cu3Oz",Y123,57.9,,,,PHC2040237,Y,1.0,Ba,1.9,La,0.1,Cu,3.0,,,,,,,,,,,O,6.8,6.8,Y1.0Ba1.9La0.1Cu3.0O6.8
6387,Y1Ba1.9La0.1Cu3O6.7,"Y(Ba,La)2Cu3Oz",Y123,54.5,,,,PHC2040237,Y,1.0,Ba,1.9,La,0.1,Cu,3.0,,,,,,,,,,,O,6.7,6.7,Y1.0Ba1.9La0.1Cu3.0O6.7
6388,Y1Ba1.9La0.1Cu3O6.6,"Y(Ba,La)2Cu3Oz",Y123,50.6,,,,PHC2040237,Y,1.0,Ba,1.9,La,0.1,Cu,3.0,,,,,,,,,,,O,6.6,6.6,Y1.0Ba1.9La0.1Cu3.0O6.6
6389,Y1Ba1.9La0.1Cu3O6.5,"Y(Ba,La)2Cu3Oz",Y123,32.9,,,,PHC2040237,Y,1.0,Ba,1.9,La,0.1,Cu,3.0,,,,,,,,,,,O,6.5,6.5,Y1.0Ba1.9La0.1Cu3.0O6.5
6390,Y1Ba1.8La0.2Cu3O7,"Y(Ba,La)2Cu3Oz",Y123,81.8,,,,PHC2040237,Y,1.0,Ba,1.8,La,0.2,Cu,3.0,,,,,,,,,,,O,7.0,7.0,Y1.0Ba1.8La0.2Cu3.0O7.0
6391,Y1Ba1.8La0.2Cu3O6.9,Y(BaLa2Cu3Oz),Y123,61.4,,,,PHC2040237,Y,1.0,Ba,1.8,La,0.2,Cu,3.0,,,,,,,,,,,O,6.9,6.9,Y1.0Ba1.8La0.2Cu3.0O6.9
6392,Y1Ba1.8La0.2Cu3O6.85,"Y(Ba,La)2Cu3Oz",Y123,51.4,,,,PHC2040237,Y,1.0,Ba,1.8,La,0.2,Cu,3.0,,,,,,,,,,,O,6.85,6.85,Y1.0Ba1.8La0.2Cu3.0O6.85
6393,Y1Ba1.8La0.2Cu3O6.8,"Y(Ba,La)2Cu3Oz",Y123,47.2,,,,PHC2040237,Y,1.0,Ba,1.8,La,0.2,Cu,3.0,,,,,,,,,,,O,6.8,6.8,Y1.0Ba1.8La0.2Cu3.0O6.8
6394,Y1Ba1.8La0.2Cu3O6.7,"Y(Ba,La)2Cu3Oz",Y123,44.3,,,,PHC2040237,Y,1.0,Ba,1.8,La,0.2,Cu,3.0,,,,,,,,,,,O,6.7,6.7,Y1.0Ba1.8La0.2Cu3.0O6.7
6395,Y1Ba1.8La0.2Cu3O6.6,"Y(Ba,La)2Cu3Oz",Y123,28.1,,,,PHC2040237,Y,1.0,Ba,1.8,La,0.2,Cu,3.0,,,,,,,,,,,O,6.6,6.6,Y1.0Ba1.8La0.2Cu3.0O6.6
6402,Y1Ba1.9La0.1Cu3O7,"Y(Ba,La)2Cu3O7",Y123,96.1,,,,PHC1740383,Y,1.0,Ba,1.9,La,0.1,Cu,3.0,,,,,,,,,,,O,7.0,7.0,Y1.0Ba1.9La0.1Cu3.0O7.0
6403,Y1Ba1.8La0.2Cu3O7,"Y(Ba,La)2Cu3O7",Y123,76.3,,,,PHC1740383,Y,1.0,Ba,1.8,La,0.2,Cu,3.0,,,,,,,,,,,O,7.0,7.0,Y1.0Ba1.8La0.2Cu3.0O7.0
6404,Y1Ba1.7La0.3Cu3O7,"Y(Ba,La)2Cu3O7",Y123,54.8,,,,PHC1740383,Y,1.0,Ba,1.7,La,0.3,Cu,3.0,,,,,,,,,,,O,7.0,7.0,Y1.0Ba1.7La0.3Cu3.0O7.0
6405,Y1Ba1.6La0.4Cu3O7,"Y(Ba,La)2Cu3O7",Y123,32.2,,,,PHC1740383,Y,1.0,Ba,1.6,La,0.4,Cu,3.0,,,,,,,,,,,O,7.0,7.0,Y1.0Ba1.6La0.4Cu3.0O7.0
6411,Y0.961Ba1.987Ca0.052Cu3.5O7.5-z,"(Y,Ca)2(Ba,Ca)4Cu7O15",Y247,93.5,3.833,3.8760000000000003,50.59,PHC1740383,Y,0.961,Ba,1.9869999999999999,Ca,0.052000000000000005,Cu,3.5,,,,,,,,,,,O,7.5,,Y0.961Ba1.9869999999999999Ca0.052000000000000005Cu3.5O7.5
6412,Y0.98Ba1.993Ca0.026Cu3.5O7.5-z,"(Y,Ca)2(Ba,Ca)4Cu7O15",Y247,94.2,3.833,3.877,50.58,PHC1740383,Y,0.98,Ba,1.993,Ca,0.026000000000000002,Cu,3.5,,,,,,,,,,,O,7.5,,Y0.98Ba1.993Ca0.026000000000000002Cu3.5O7.5
6413,Y0.99Ba1.997Ca0.013Cu3.5O7.5-z,"(Y,Ca)2(Ba,Ca)4Cu7O15",Y247,92.8,3.835,3.878,50.59,PHC1740383,Y,0.99,Ba,1.9969999999999999,Ca,0.013000000000000001,Cu,3.5,,,,,,,,,,,O,7.5,,Y0.99Ba1.9969999999999999Ca0.013000000000000001Cu3.5O7.5
6414,Y1Ba2Cu3.5O7.5-z,"(Y,Ca)2(Ba,Ca)4Cu7O15",Y247,91.0,3.8360000000000003,3.878,50.583,PHC1740383,Y,1.0,Ba,2.0,Cu,3.5,,,,,,,,,,,,,O,7.5,,Y1.0Ba2.0Cu3.5O7.5
6415,Y1Ba1.98La0.02Cu3.5O7.5-z,"Y2(Ba,La)4Cu7O15",Y247,87.8,3.8339999999999996,3.8810000000000002,50.548,PHC1740383,Y,1.0,Ba,1.98,La,0.02,Cu,3.5,,,,,,,,,,,O,7.5,,Y1.0Ba1.98La0.02Cu3.5O7.5
6416,Y1Ba1.925La0.075Cu3.5O7.5-z,"Y2(Ba,La)4Cu7O15",Y247,77.3,3.833,3.878,50.492,PHC1740383,Y,1.0,Ba,1.925,La,0.075,Cu,3.5,,,,,,,,,,,O,7.5,,Y1.0Ba1.925La0.075Cu3.5O7.5
6417,Y1Ba1.9La0.1Cu3.5O7.5-z,"Y2(Ba,La)4Cu7O15",Y247,70.5,3.8369999999999997,3.878,50.44300000000001,PHC1740383,Y,1.0,Ba,1.9,La,0.1,Cu,3.5,,,,,,,,,,,O,7.5,,Y1.0Ba1.9La0.1Cu3.5O7.5
6418,Y1Ba1.875La0.125Cu3.5O7.5-z,"Y2(Ba,La)4Cu7O15",Y247,64.0,,,,PHC1740383,Y,1.0,Ba,1.875,La,0.125,Cu,3.5,,,,,,,,,,,O,7.5,,Y1.0Ba1.875La0.125Cu3.5O7.5
6419,Y1Ba1.85La0.15Cu3.5O7.5-z,"Y2(Ba,La)4Cu7O15",Y247,62.2,3.8369999999999997,3.877,50.37300000000001,PHC1740383,Y,1.0,Ba,1.85,La,0.15,Cu,3.5,,,,,,,,,,,O,7.5,,Y1.0Ba1.85La0.15Cu3.5O7.5
6420,Y1Ba1.825La0.175Cu3.5O7.5-z,"Y2(Ba,La)4Cu7O15",Y247,54.3,,,,PHC1740383,Y,1.0,Ba,1.825,La,0.175,Cu,3.5,,,,,,,,,,,O,7.5,,Y1.0Ba1.825La0.175Cu3.5O7.5
6421,Y1Ba1.8La0.2Cu3.5O7.5-z,"Y2(Ba,La)4Cu7O15",Y247,50.7,,,,PHC1740383,Y,1.0,Ba,1.8,La,0.2,Cu,3.5,,,,,,,,,,,O,7.5,,Y1.0Ba1.8La0.2Cu3.5O7.5
6422,Y1Ba1.9Ca0.1Cu4O8,"Y(Ba,Ca)2Cu4O8",Y124,85.4,3.84,3.866,27.247,PHC1740383,Y,1.0,Ba,1.9,Ca,0.1,Cu,4.0,,,,,,,,,,,O,8.0,,Y1.0Ba1.9Ca0.1Cu4.0O8.0
6423,Y1Ba1.926Ca0.074Cu4O8,"Y(Ba,Ca)2Cu4O8",Y124,83.3,3.84,3.8689999999999998,27.241,PHC1740383,Y,1.0,Ba,1.926,Ca,0.07400000000000001,Cu,4.0,,,,,,,,,,,O,8.0,,Y1.0Ba1.926Ca0.07400000000000001Cu4.0O8.0
6424,Y1Ba1.972Ca0.028Cu4O8,"Y(Ba,Ca)2Cu4O8",Y124,79.7,3.841,3.87,27.244,PHC1740383,Y,1.0,Ba,1.972,Ca,0.027999999999999997,Cu,4.0,,,,,,,,,,,O,8.0,,Y1.0Ba1.972Ca0.027999999999999997Cu4.0O8.0
6425,Y1Ba2Cu4O8,"Y(Ba,Ca)2Cu4O8",Y124,77.9,3.842,3.8710000000000004,27.24,PHC1740383,Y,1.0,Ba,2.0,Cu,4.0,,,,,,,,,,,,,O,8.0,,Y1.0Ba2.0Cu4.0O8.0
6426,Y1Ba1.98La0.02Cu4O8,"Y(Ba,La)2Cu4O8",Y124,74.3,3.843,3.87,27.25,PHC1740383,Y,1.0,Ba,1.98,La,0.02,Cu,4.0,,,,,,,,,,,O,8.0,,Y1.0Ba1.98La0.02Cu4.0O8.0
6427,Y1Ba1.9La0.1Cu4O8,"Y(Ba,La)2Cu4O8",Y124,61.0,3.842,3.875,27.218000000000004,PHC1740383,Y,1.0,Ba,1.9,La,0.1,Cu,4.0,,,,,,,,,,,O,8.0,,Y1.0Ba1.9La0.1Cu4.0O8.0
6428,Y1Ba1.87La0.13Cu4O8,"Y(Ba,La)2Cu4O8",Y124,61.0,3.841,3.8760000000000003,27.208000000000002,PHC1740383,Y,1.0,Ba,1.87,La,0.13,Cu,4.0,,,,,,,,,,,O,8.0,,Y1.0Ba1.87La0.13Cu4.0O8.0
6429,Y1Ba1.78La0.22Cu4O8,"Y(Ba,La)2Cu4O8",Y124,37.9,3.841,3.8810000000000002,27.174,PHC1740383,Y,1.0,Ba,1.78,La,0.22,Cu,4.0,,,,,,,,,,,O,8.0,,Y1.0Ba1.78La0.22Cu4.0O8.0
6430,Y1Ba1.72La0.28Cu4O8,"Y(Ba,La)2Cu4O8",Y124,18.9,3.841,3.877,27.131999999999998,PHC1740383,Y,1.0,Ba,1.72,La,0.28,Cu,4.0,,,,,,,,,,,O,8.0,,Y1.0Ba1.72La0.28Cu4.0O8.0
6455,Y0.5Ca0.5Ba1.2La0.8Cu3O7.12,"(Y,Ca)(Ba,La)2Cu3Oz",Y123,82.0,,,,FA1590760,Y,0.5,Ca,0.5,Ba,1.2,La,0.8,Cu,3.0,,,,,,,,,O,7.12,7.12,Y0.5Ca0.5Ba1.2La0.8Cu3.0O7.12
6456,Y0.5Ca0.5Ba1.1La0.9Cu3O7.15,"(Y,Ca)(Ba,La)2Cu3Oz",Y123,70.0,,,,FA1590760,Y,0.5,Ca,0.5,Ba,1.1,La,0.9,Cu,3.0,,,,,,,,,O,7.15,7.15,Y0.5Ca0.5Ba1.1La0.9Cu3.0O7.15
6457,Y0.4Cu0.6Ba1.4La0.6Cu3O6.95,"(Y,Ca)(Ba,La)2Cu3Oz",Y123,81.0,3.8560000000000003,,11.594000000000001,FA1590760,Y,0.4,Cu,0.6,Ba,1.4,La,0.6,Cu,3.0,,,,,,,,,O,6.95,6.95,Y0.4Cu0.6Ba1.4La0.6Cu3.0O6.95
6458,Y0.4Cu0.6Ba1.3La0.7Cu3O7,"(Y,Ca)(Ba,La)2Cu3Oz",Y123,82.0,,,,FA1590760,Y,0.4,Cu,0.6,Ba,1.3,La,0.7,Cu,3.0,,,,,,,,,O,7.0,7.0,Y0.4Cu0.6Ba1.3La0.7Cu3.0O7.0
6459,Y0.4Ca0.6Ba1.2La0.8Cu3O7.07,"(Y,Ca)(Ba,La)2Cu3Oz",Y123,82.0,,,,FA1590760,Y,0.4,Ca,0.6,Ba,1.2,La,0.8,Cu,3.0,,,,,,,,,O,7.07,7.07,Y0.4Ca0.6Ba1.2La0.8Cu3.0O7.07
6460,Y0.4Ca0.6Ba1.1La0.9Cu3O7.12,"(Y,Ca)(Ba,La)2Cu3Oz",Y123,82.0,,,,FA1590760,Y,0.4,Ca,0.6,Ba,1.1,La,0.9,Cu,3.0,,,,,,,,,O,7.12,7.12,Y0.4Ca0.6Ba1.1La0.9Cu3.0O7.12
6475,Hg1Ba2Cu1O4.03,HgBa2CuO4,Hg1201,49.9,,,,PHC2510216,Hg,1.0,Ba,2.0,Cu,1.0,,,,,,,,,,,,,O,4.03,4.03,Hg1.0Ba2.0Cu1.0O4.03
6476,Hg1Ba2Cu1O4.18,HgBa2CuO4,Hg1201,93.2,,,,PHC2510216,Hg,1.0,Ba,2.0,Cu,1.0,,,,,,,,,,,,,O,4.18,4.18,Hg1.0Ba2.0Cu1.0O4.18
6477,Hg1Ba2Cu1O4.27,HgBa2CuO4,Hg1201,86.7,,,,PHC2510216,Hg,1.0,Ba,2.0,Cu,1.0,,,,,,,,,,,,,O,4.27,4.27,Hg1.0Ba2.0Cu1.0O4.27
6478,Hg1Ba2Cu1O4.36,HgBa2CuO4,Hg1201,40.0,,,,PHC2510216,Hg,1.0,Ba,2.0,Cu,1.0,,,,,,,,,,,,,O,4.36,4.36,Hg1.0Ba2.0Cu1.0O4.36
6479,Hg1Ba2Cu1O4.39,HgBa2CuO4,Hg1201,24.6,,,,PHC2510216,Hg,1.0,Ba,2.0,Cu,1.0,,,,,,,,,,,,,O,4.39,4.39,Hg1.0Ba2.0Cu1.0O4.39
6480,Y0.9Ca0.1Ba2Cu3O6.3,"(Y,Ca)Ba2Cu3Oz",Y123,28.1,,,,PHC2040237,Y,0.9,Ca,0.1,Ba,2.0,Cu,3.0,,,,,,,,,,,O,6.3,6.3,Y0.9Ca0.1Ba2.0Cu3.0O6.3
6483,Nd1.3Ba1.5Ca0.2Cu3O6.952,"(Nd,Ba,Ca)3Cu3Oz",Y123,36.0,3.883,,11.663,PHC2610105,Nd,1.3,Ba,1.5,Ca,0.2,Cu,3.0,,,,,,,,,,,O,6.952000000000001,6.952000000000001,Nd1.3Ba1.5Ca0.2Cu3.0O6.952000000000001
6484,Nd1.2Ba1.6Ca0.2Cu3O6.929,"(Nd,Ba,Ca)3Cu3Oz",Y123,51.0,3.888,,11.697000000000001,PHC2610105,Nd,1.2,Ba,1.6,Ca,0.2,Cu,3.0,,,,,,,,,,,O,6.928999999999999,6.928999999999999,Nd1.2Ba1.6Ca0.2Cu3.0O6.928999999999999
6485,Nd1.1Ba1.7Ca0.2Cu3O6.894,"(Nd,Ba,Ca)3Cu3Oz",Y123,65.0,3.892,,11.732000000000001,PHC2610105,Nd,1.1,Ba,1.7,Ca,0.2,Cu,3.0,,,,,,,,,,,O,6.894,6.894,Nd1.1Ba1.7Ca0.2Cu3.0O6.894
6486,Nd1Ba1.8Ca0.2Cu3O6.866,"(Nd,Ba,Ca)3Cu3Oz",Y123,73.0,3.8960000000000004,,11.759,PHC2610105,Nd,1.0,Ba,1.8,Ca,0.2,Cu,3.0,,,,,,,,,,,O,6.8660000000000005,6.8660000000000005,Nd1.0Ba1.8Ca0.2Cu3.0O6.8660000000000005
6489,Nd1.3Ba1.3Ca0.4Cu3O6.912,"(Nd,Ba,Ca)3Cu3Oz",Y123,13.0,3.8760000000000003,,11.637,PHC2610105,Nd,1.3,Ba,1.3,Ca,0.4,Cu,3.0,,,,,,,,,,,O,6.912000000000001,6.912000000000001,Nd1.3Ba1.3Ca0.4Cu3.0O6.912000000000001
6490,Nd1.2Ba1.4Ca0.4Cu3O6.888,"(Nd,Ba,Ca)3Cu3Oz",Y123,40.0,3.88,,11.665999999999999,PHC2610105,Nd,1.2,Ba,1.4,Ca,0.4,Cu,3.0,,,,,,,,,,,O,6.888,6.888,Nd1.2Ba1.4Ca0.4Cu3.0O6.888
6491,Nd1.1Ba1.5Ca0.4Cu3O6.864,"(Nd,Ba,Ca)3Cu3Oz",Y123,54.0,3.883,,11.696,PHC2610105,Nd,1.1,Ba,1.5,Ca,0.4,Cu,3.0,,,,,,,,,,,O,6.864,6.864,Nd1.1Ba1.5Ca0.4Cu3.0O6.864
6492,Nd1Ba1.6Ca0.4Cu3O6.828,"(Nd,Ba,Ca)3Cu3Oz",Y123,65.0,3.887,,11.719000000000001,PHC2610105,Nd,1.0,Ba,1.6,Ca,0.4,Cu,3.0,,,,,,,,,,,O,6.827999999999999,6.827999999999999,Nd1.0Ba1.6Ca0.4Cu3.0O6.827999999999999
6493,Nd0.9Ba1.7Ca0.4Cu3O6.801,"(Nd,Ba,Ca)3Cu3Oz",Y123,72.0,3.89,,11.749,PHC2610105,Nd,0.9,Ba,1.7,Ca,0.4,Cu,3.0,,,,,,,,,,,O,6.801,6.801,Nd0.9Ba1.7Ca0.4Cu3.0O6.801
6494,Nd1.1Ba1.7Sr0.2Cu3O6.858,"(Nd,Ba,Sr)3Cu3Oz",Y123,70.0,3.892,,11.732000000000001,PHC2610105,Nd,1.1,Ba,1.7,Sr,0.2,Cu,3.0,,,,,,,,,,,O,6.858,6.858,Nd1.1Ba1.7Sr0.2Cu3.0O6.858
6495,Nd1Ba1.8Sr0.2Cu3O6.927,"(Nd,Ba,Sr)2Cu3Oz",Y123,82.0,3.8960000000000004,,11.76,PHC2610105,Nd,1.0,Ba,1.8,Sr,0.2,Cu,3.0,,,,,,,,,,,O,6.9270000000000005,6.9270000000000005,Nd1.0Ba1.8Sr0.2Cu3.0O6.9270000000000005
6498,Nd1.3Ba1.3Sr0.4O6.828,"(Nd,Ba,Sr)3Cu3Oz",Y123,35.0,3.8760000000000003,,11.635,PHC2610105,Nd,1.3,Ba,1.3,Sr,0.4,,,,,,,,,,,,,O,6.827999999999999,6.827999999999999,Nd1.3Ba1.3Sr0.4O6.827999999999999
6499,Nd1.2Ba1.4Sr0.4Cu3O6.789,"(Nd,Ba,Sr)3Cu3Oz",Y123,41.0,3.88,,11.665,PHC2610105,Nd,1.2,Ba,1.4,Sr,0.4,Cu,3.0,,,,,,,,,,,O,6.789,6.789,Nd1.2Ba1.4Sr0.4Cu3.0O6.789
6500,Nd1.2Ba1.4Sr0.4Cu3O6.731,"(Nd,Ba,Sr,)3Cu3Oz",Y123,65.0,3.883,,11.695,PHC2610105,Nd,1.2,Ba,1.4,Sr,0.4,Cu,3.0,,,,,,,,,,,O,6.731,6.731,Nd1.2Ba1.4Sr0.4Cu3.0O6.731
6501,Nd1Ba1.6Sr0.4Cu3O6.721,"(Nd,Ba,Sr)3Cu3Oz",Y123,78.5,3.887,,11.719000000000001,PHC2610105,Nd,1.0,Ba,1.6,Sr,0.4,Cu,3.0,,,,,,,,,,,O,6.721,6.721,Nd1.0Ba1.6Sr0.4Cu3.0O6.721
6502,Nd0.9Ba1.7Sr0.4Cu3O6.666,"(Nd,Ba,Sr)3Cu3Oz",Y123,82.0,3.89,,11.748,PHC2610105,Nd,0.9,Ba,1.7,Sr,0.4,Cu,3.0,,,,,,,,,,,O,6.666,6.666,Nd0.9Ba1.7Sr0.4Cu3.0O6.666
6506,Nd1.3Ba1.5Sr0.2Cu3O6.917,"(Nd,Ba,Sr)3Cu3Oz",Y123,36.0,3.883,,11.661,PHC2610105,Nd,1.3,Ba,1.5,Sr,0.2,Cu,3.0,,,,,,,,,,,O,6.9170000000000025,6.9170000000000025,Nd1.3Ba1.5Sr0.2Cu3.0O6.9170000000000025
6507,Nd1.2Ba1.6Sr0.2Cu3O6.885,"(Nd,Ba,Sr)3Cu3Oz",Y123,45.0,3.888,,11.696,PHC2610105,Nd,1.2,Ba,1.6,Sr,0.2,Cu,3.0,,,,,,,,,,,O,6.885,6.885,Nd1.2Ba1.6Sr0.2Cu3.0O6.885
6511,Nd1.3Ba1.7Cu3O6.987,"(Nd,Ba)3Cu3Oz",Y123,33.0,3.889,,11.696,PHC2610105,Nd,1.3,Ba,1.7,Cu,3.0,,,,,,,,,,,,,O,6.987,6.987,Nd1.3Ba1.7Cu3.0O6.987
6512,Nd1.2Ba1.8Cu3O6.954,"(Nd,Ba)3Cu3Oz",Y123,50.0,3.8939999999999997,,11.735,PHC2610105,Nd,1.2,Ba,1.8,Cu,3.0,,,,,,,,,,,,,O,6.954,6.954,Nd1.2Ba1.8Cu3.0O6.954
6513,Nd1.1Ba1.9Cu3O6.935,"(Nd,Ba)3Cu3Oz",Y123,76.0,3.9010000000000002,,11.787,PHC2610105,Nd,1.1,Ba,1.9,Cu,3.0,,,,,,,,,,,,,O,6.935,6.935,Nd1.1Ba1.9Cu3.0O6.935
6514,Y1Ba2Cu4O8,"YBa2(Cu,Ni)4O8",Y124,79.7,3.842,3.87,27.19400000000001,SSC0980971,Y,1.0,Ba,2.0,Cu,4.0,,,,,,,,,,,,,O,8.0,,Y1.0Ba2.0Cu4.0O8.0
6520,Y1Ba2Cu3.99Ni0.01O8,"YBa2(Cu,Ni)4O8",Y124,78.4,,,,SSC0980971,Y,1.0,Ba,2.0,Cu,3.99,Ni,0.01,,,,,,,,,,,O,8.0,,Y1.0Ba2.0Cu3.99Ni0.01O8.0
6521,Y1Ba2Cu3.99Zn0.01O8,"YBa2(Cu,Zn)4O8",Y124,73.3,,,,SSC0980971,Y,1.0,Ba,2.0,Cu,3.99,Zn,0.01,,,,,,,,,,,O,8.0,,Y1.0Ba2.0Cu3.99Zn0.01O8.0
6522,Y1Ba2Cu3.98Zn0.02O8,"YBa2(Cu,Zn)4O8",Y124,66.6,3.838,3.8689999999999998,27.212,SSC0980971,Y,1.0,Ba,2.0,Cu,3.98,Zn,0.02,,,,,,,,,,,O,8.0,,Y1.0Ba2.0Cu3.98Zn0.02O8.0
6523,Y1Ba2Cu3.956Zn0.044O8,"YBa2(Cu,Zn)4O8",Y124,56.8,3.84,3.8710000000000004,27.21,SSC0980971,Y,1.0,Ba,2.0,Cu,3.9560000000000004,Zn,0.044000000000000004,,,,,,,,,,,O,8.0,,Y1.0Ba2.0Cu3.9560000000000004Zn0.044000000000000004O8.0
6525,Y1Ba2Cu3.92Zn0.08O8,"YBa2(Cu,Zn)4O8",Y124,36.4,,,,SSC0980971,Y,1.0,Ba,2.0,Cu,3.92,Zn,0.08,,,,,,,,,,,O,8.0,,Y1.0Ba2.0Cu3.92Zn0.08O8.0
6526,Y1Ba2Cu3.9Zn0.1O8,"YBa2(Cu,Zn)4O8",Y124,22.1,3.841,3.873,27.206,SSC0980971,Y,1.0,Ba,2.0,Cu,3.9,Zn,0.1,,,,,,,,,,,O,8.0,,Y1.0Ba2.0Cu3.9Zn0.1O8.0
6529,Hg0.7Bi0.3Sr2Ca0.75Pr0.25Cu2O6+z,"(Hg,Bi)Sr2(Ca,Pr)Cu2O6",Hg1212,91.0,3.833,,12.107000000000001,PHC2610201,Hg,0.7,Bi,0.3,Sr,2.0,Ca,0.75,Pr,0.25,Cu,2.0,,,,,,,O,6.0,,Hg0.7Bi0.3Sr2.0Ca0.75Pr0.25Cu2.0O6.0
6530,Hg0.7Bi0.3Sr2Ca0.5Pr0.5Cu2O6+z,"(Hg,Bi)Sr2(Ca,Pr)Cu2O6",Hg1212,58.0,3.84,,12.1,PHC2610201,Hg,0.7,Bi,0.3,Sr,2.0,Ca,0.5,Pr,0.5,Cu,2.0,,,,,,,O,6.0,,Hg0.7Bi0.3Sr2.0Ca0.5Pr0.5Cu2.0O6.0
6532,Er1Ba2Cu3O6.953,"(Er,Hg)Ba2Cu3Oz",Y123,90.9,3.821,3.885,11.667,PHC2610090,Er,1.0,Ba,2.0,Cu,3.0,,,,,,,,,,,,,O,6.952999999999999,6.952999999999999,Er1.0Ba2.0Cu3.0O6.952999999999999
6533,Er0.95Hf0.05Ba2Cu3O6.938,"(Er,Hf)Ba2Cu3Oz",Y123,86.0,3.822,3.889,11.667,PHC2610090,Er,0.95,Hf,0.05,Ba,2.0,Cu,3.0,,,,,,,,,,,O,6.938,6.938,Er0.95Hf0.05Ba2.0Cu3.0O6.938
6534,Er0.9Hf0.1Ba2Cu3O6.862,"(Er,Hg)Ba2Cu3Oz",Y123,82.9,3.8139999999999996,3.8789999999999996,11.659,PHC2610090,Er,0.9,Hf,0.1,Ba,2.0,Cu,3.0,,,,,,,,,,,O,6.862,6.862,Er0.9Hf0.1Ba2.0Cu3.0O6.862
6535,Er0.85Hf0.15Ba2Cu3O6.813,"(Er,Hg)Ba2Cu3Oz",Y123,79.9,3.818,3.878,11.652000000000001,PHC2610090,Er,0.85,Hf,0.15,Ba,2.0,Cu,3.0,,,,,,,,,,,O,6.813,6.813,Er0.85Hf0.15Ba2.0Cu3.0O6.813
6536,Er0.8Hf0.2Ba2Cu3O6.772,"(Er,Hg)Ba2Cu3Oz",Y123,78.8,3.8169999999999997,3.8810000000000002,11.667,PHC2610090,Er,0.8,Hf,0.2,Ba,2.0,Cu,3.0,,,,,,,,,,,O,6.772,6.772,Er0.8Hf0.2Ba2.0Cu3.0O6.772
6537,Er0.8Ca0.05Hf0.15Ba2Cu3O6.706,"(Er,Ca,Hf)Ba2Cu3O7",Y123,64.8,3.8280000000000003,3.8760000000000003,11.645999999999999,PHC2610090,Er,0.8,Ca,0.05,Hf,0.15,Ba,2.0,Cu,3.0,,,,,,,,,O,6.706,6.706,Er0.8Ca0.05Hf0.15Ba2.0Cu3.0O6.706
6538,Er0.75Ca0.1Hf0.15Ba2Cu3O6.796,"(Er,Ca,Hf)Ba2Cu3O7",Y123,73.6,3.823,3.87,11.658,PHC2610090,Er,0.75,Ca,0.1,Hf,0.15,Ba,2.0,Cu,3.0,,,,,,,,,O,6.796,6.796,Er0.75Ca0.1Hf0.15Ba2.0Cu3.0O6.796
6539,Er0.7Ca0.15Hf0.15Ba2Cu3O6.821,"(Er,Ca,Hf)Ba2Cu3O7",Y123,77.3,3.825,3.8760000000000003,11.649000000000001,PHC2610090,Er,0.7,Ca,0.15,Hf,0.15,Ba,2.0,Cu,3.0,,,,,,,,,O,6.8210000000000015,6.8210000000000015,Er0.7Ca0.15Hf0.15Ba2.0Cu3.0O6.8210000000000015
6540,Er0.65Ca0.2Hf0.15Ba2Cu3O6.83,"(Er,Ca,Hf)Ba2Cu3O7",Y123,80.9,3.83,3.877,11.67,PHC2610090,Er,0.65,Ca,0.2,Hf,0.15,Ba,2.0,Cu,3.0,,,,,,,,,O,6.83,6.83,Er0.65Ca0.2Hf0.15Ba2.0Cu3.0O6.83
6541,Er0.6Ca0.25Hf0.15Ba2Cu3O7.02,"(Er,Ca,Hf)Ba2Cu3O7",Y123,84.7,3.8289999999999997,3.873,11.702,PHC2610090,Er,0.6,Ca,0.25,Hf,0.15,Ba,2.0,Cu,3.0,,,,,,,,,O,7.02,7.02,Er0.6Ca0.25Hf0.15Ba2.0Cu3.0O7.02
6542,Er0.55Ca0.3Hf0.15Ba2Cu3O7.05,"(Er,Ca,Hf)Ba2Cu3O7",Y123,72.2,3.825,3.872,11.718,PHC2610090,Er,0.55,Ca,0.3,Hf,0.15,Ba,2.0,Cu,3.0,,,,,,,,,O,7.05,7.05,Er0.55Ca0.3Hf0.15Ba2.0Cu3.0O7.05
6543,Er0.45Ca0.4Hf0.15Ba2Cu3O7.1,"(Er,Ca,Hf)Ba2Cu3O7",Y123,66.0,3.8169999999999997,3.875,11.718,PHC2610090,Er,0.45,Ca,0.4,Hf,0.15,Ba,2.0,Cu,3.0,,,,,,,,,O,7.1,7.1,Er0.45Ca0.4Hf0.15Ba2.0Cu3.0O7.1
6545,Y0.9Ca0.1Sr2Cu2.6Fe0.4O6+z,"(Y,Ca)Sr2(Cu,Fe)3O7",Y123,28.0,3.802,,11.41,JSC0950239,Y,0.9,Ca,0.1,Sr,2.0,Cu,2.6,Fe,0.4,,,,,,,,,O,6.0,,Y0.9Ca0.1Sr2.0Cu2.6Fe0.4O6.0
6546,Y1Sr2Cu2.8Re2O7,"(Y,Pr)Sr2(Cu,Re)3O7",Y123,42.0,3.813,,11.52,SSC0990413,Y,1.0,Sr,2.0,Cu,2.8,Re,2.0,,,,,,,,,,,O,7.0,,Y1.0Sr2.0Cu2.8Re2.0O7.0
6548,Y1Sr2Cu2.8Re0.2O7,"(Y,Pr)Sr2(Cu,Re)3O7",Y123,55.0,3.821,,11.548,SSC0990413,Y,1.0,Sr,2.0,Cu,2.8,Re,0.2,,,,,,,,,,,O,7.0,,Y1.0Sr2.0Cu2.8Re0.2O7.0
6549,Y0.25Pr0.75Sr2Cu2.8Re0.2O7,"(Y,Pr)Sr2(Cu,Re)3O7",Y123,14.0,3.8539999999999996,,11.589,SSC0990413,Y,0.25,Pr,0.75,Sr,2.0,Cu,2.8,Re,0.2,,,,,,,,,O,7.0,,Y0.25Pr0.75Sr2.0Cu2.8Re0.2O7.0
6556,La2.5Ca1Ba2.5Cu6O14.146,"(La,Ca)3(Ba,Ca)3Cu6O14",336,79.0,,,,PHC2610284,La,2.5,Ca,1.0,Ba,2.5,Cu,6.0,,,,,,,,,,,O,14.145999999999999,14.145999999999999,La2.5Ca1.0Ba2.5Cu6.0O14.145999999999999
6557,La2.4Ca1.2Ba2.4Cu6O14.082,"(La,Ca)3(Ba,Ca)3Cu6O14",336,79.0,,,,PHC2610284,La,2.4,Ca,1.2,Ba,2.4,Cu,6.0,,,,,,,,,,,O,14.082,14.082,La2.4Ca1.2Ba2.4Cu6.0O14.082
6558,La2.375Ca1.25Ba2.375Cu6O14.062,"(La,Ca)3(Ba,Ca)3Cu6O14",336,78.0,,,,PHC2610284,La,2.375,Ca,1.25,Ba,2.375,Cu,6.0,,,,,,,,,,,O,14.062000000000001,14.062000000000001,La2.375Ca1.25Ba2.375Cu6.0O14.062000000000001
6559,La2.25Ca1.5Ba2.25Cu6O13.93,"(La,Ca,)3(Ba,Ca)3Cu6O14",336,74.0,,,,PHC2610284,La,2.25,Ca,1.5,Ba,2.25,Cu,6.0,,,,,,,,,,,O,13.93,13.93,La2.25Ca1.5Ba2.25Cu6.0O13.93
6560,La2Ca2Ba2Cu3O13.712,"(La,Ca)3(Ba,Ca)3Cu6O14",336,76.0,,,,PHC2610284,La,2.0,Ca,2.0,Ba,2.0,Cu,3.0,,,,,,,,,,,O,13.712,13.712,La2.0Ca2.0Ba2.0Cu3.0O13.712
6567,Ho1Ba2Cu3O6.87,HoBa2Cu3O7,Y123,92.3,,,,PHC2620143,Ho,1.0,Ba,2.0,Cu,3.0,,,,,,,,,,,,,O,6.87,6.87,Ho1.0Ba2.0Cu3.0O6.87
6568,Ho1Ba2Cu3O6.96,HoBa2Cu3O7,Y123,91.8,,,,PHC2620143,Ho,1.0,Ba,2.0,Cu,3.0,,,,,,,,,,,,,O,6.96,6.96,Ho1.0Ba2.0Cu3.0O6.96
6569,Y1Ba2Cu3O6.92,YBa2Cu3O7,Y123,92.2,,,,PHC2620143,Y,1.0,Ba,2.0,Cu,3.0,,,,,,,,,,,,,O,6.92,6.92,Y1.0Ba2.0Cu3.0O6.92
6570,Y1Ba2Cu3O6.96,YBa2Cu3O7,Y123,92.0,,,,PHC2620143,Y,1.0,Ba,2.0,Cu,3.0,,,,,,,,,,,,,O,6.96,6.96,Y1.0Ba2.0Cu3.0O6.96
6571,Hg1Ba2Ca2Cu3O8+z,"(Hg,Pb)Ba2Ca2Cu3O8",Hg1223,110.0,3.855,,15.842,PHC2610189,Hg,1.0,Ba,2.0,Ca,2.0,Cu,3.0,,,,,,,,,,,O,8.0,,Hg1.0Ba2.0Ca2.0Cu3.0O8.0
6572,Hg0.9Pb0.1Ba2Ca2Cu3O8+z,"(Hg,Pb)Ba2Ca2Cu3O8",Hg1223,118.0,3.85,,15.835999999999999,PHC2610189,Hg,0.9,Pb,0.1,Ba,2.0,Ca,2.0,Cu,3.0,,,,,,,,,O,8.0,,Hg0.9Pb0.1Ba2.0Ca2.0Cu3.0O8.0
6573,Hg0.8Pb0.2Ba2Ca2Cu3O8+z,"(Hg,Pb)Ba2Ca2Cu3O8",Hg1223,125.0,3.8480000000000003,,15.831,PHC2610189,Hg,0.8,Pb,0.2,Ba,2.0,Ca,2.0,Cu,3.0,,,,,,,,,O,8.0,,Hg0.8Pb0.2Ba2.0Ca2.0Cu3.0O8.0
6574,Hg0.7Pb0.3Ba2Ca2Cu3O8+z,"(Hg,Pb)Ba2Ca2Cu3O8",Hg1223,130.0,3.843,,15.824000000000002,PHC2610189,Hg,0.7,Pb,0.3,Ba,2.0,Ca,2.0,Cu,3.0,,,,,,,,,O,8.0,,Hg0.7Pb0.3Ba2.0Ca2.0Cu3.0O8.0
6575,Hg0.6Pb0.4Ba2Ca2Cu3O8+z,"(Hg,Pb)Ba2Ca2Cu3O8",Hg1223,120.0,3.842,,15.818,PHC2610189,Hg,0.6,Pb,0.4,Ba,2.0,Ca,2.0,Cu,3.0,,,,,,,,,O,8.0,,Hg0.6Pb0.4Ba2.0Ca2.0Cu3.0O8.0
6576,Hg0.5Pb0.5Ba2Ca2Cu3O8+z,"(Hg,Pb)Ba2Ca2Cu3O8",Hg1223,103.0,3.84,,15.822000000000001,PHC2610189,Hg,0.5,Pb,0.5,Ba,2.0,Ca,2.0,Cu,3.0,,,,,,,,,O,8.0,,Hg0.5Pb0.5Ba2.0Ca2.0Cu3.0O8.0
6579,Nd1Ba1.5Sr0.5Cu3O6.91,"Nd(Ba,Sr)2Cu3O7",Y123,83.0,3.86,3.8960000000000004,11.697000000000001,PHC2610097,Nd,1.0,Ba,1.5,Sr,0.5,Cu,3.0,,,,,,,,,,,O,6.91,6.91,Nd1.0Ba1.5Sr0.5Cu3.0O6.91
6580,Nd1Ba1.5Sr0.5Cu3O6.91,"Nd(Ba,Sr)2Cu3O7",Y123,71.0,3.8810000000000002,,11.687999999999999,PHC2610097,Nd,1.0,Ba,1.5,Sr,0.5,Cu,3.0,,,,,,,,,,,O,6.91,6.91,Nd1.0Ba1.5Sr0.5Cu3.0O6.91
6604,Nd1Ba1.5Sr0.5Cu3O6.91,"Nd(Ba,Sr)2Cu3O7",Y123,71.0,3.8810000000000002,,11.687999999999999,PHC2610097,Nd,1.0,Ba,1.5,Sr,0.5,Cu,3.0,,,,,,,,,,,O,6.91,6.91,Nd1.0Ba1.5Sr0.5Cu3.0O6.91
6605,Nd1Ba1.5Sr0.5Cu3O6.91,"Nd(Ba,Sr)2Cu3O7",Y123,83.0,3.86,3.8960000000000004,11.697000000000001,PHC2610097,Nd,1.0,Ba,1.5,Sr,0.5,Cu,3.0,,,,,,,,,,,O,6.91,6.91,Nd1.0Ba1.5Sr0.5Cu3.0O6.91
6609,Y1Ba2Cu2.895Fe0.105O7-z,"YBa2(Cu,Fe)3O7",Y123,81.8,,,,PHC2610117,Y,1.0,Ba,2.0,Cu,2.895,Fe,0.105,,,,,,,,,,,O,7.0,,Y1.0Ba2.0Cu2.895Fe0.105O7.0
6610,Y1Ba2Cu2.805Fe0.195O7-z,"YBa2(Cu,Fe)3 O7",Y123,60.0,,,,PHC2610117,Y,1.0,Ba,2.0,Cu,2.805,Fe,0.195,,,,,,,,,,,O,7.0,,Y1.0Ba2.0Cu2.805Fe0.195O7.0
6611,Y1Ba2Cu3O6.96,"(Y,Ca)Ba2Cu3O7",Y123,89.4,,,,PR0476054,Y,1.0,Ba,2.0,Cu,3.0,,,,,,,,,,,,,O,6.96,6.96,Y1.0Ba2.0Cu3.0O6.96
6612,Y0.9Ca0.1Ba2Cu3O6.91,"(Y,Ca)Ba2Cu3O7",Y123,84.2,,,,PR0476054,Y,0.9,Ca,0.1,Ba,2.0,Cu,3.0,,,,,,,,,,,O,6.91,6.91,Y0.9Ca0.1Ba2.0Cu3.0O6.91
6613,Y0.8Ca0.2Ba2Cu3O6.86,"(Y,Ca)Ba2Cu3O7",Y123,79.0,,,,PR0476054,Y,0.8,Ca,0.2,Ba,2.0,Cu,3.0,,,,,,,,,,,O,6.86,6.86,Y0.8Ca0.2Ba2.0Cu3.0O6.86
6614,Y0.7Ca0.3Ba2Cu3O6.78,"(Y,Ca)Ba2Cu3O7",Y123,78.0,,,,PR0476054,Y,0.7,Ca,0.3,Ba,2.0,Cu,3.0,,,,,,,,,,,O,6.78,6.78,Y0.7Ca0.3Ba2.0Cu3.0O6.78
6615,Gd1Ba1.5Sr0.5Cu3O6.63,"Gd(Ba,Sr)2Cu3Oz",Y123,16.0,,,,PHC2610125,Gd,1.0,Ba,1.5,Sr,0.5,Cu,3.0,,,,,,,,,,,O,6.63,6.63,Gd1.0Ba1.5Sr0.5Cu3.0O6.63
6616,Gd1Ba1.5Sr0.5Cu3O6.73,"Gd(Ba,Sr)2Cu3Oz",Y123,50.0,,,,PHC2610125,Gd,1.0,Ba,1.5,Sr,0.5,Cu,3.0,,,,,,,,,,,O,6.73,6.73,Gd1.0Ba1.5Sr0.5Cu3.0O6.73
6617,Gd1Ba1.5Sr0.5Cu3O6.93,"Gd(Ba,Sr)2Cu3Oz",Y123,89.0,,,,PHC2610125,Gd,1.0,Ba,1.5,Sr,0.5,Cu,3.0,,,,,,,,,,,O,6.93,6.93,Gd1.0Ba1.5Sr0.5Cu3.0O6.93
6618,Y1Ba2Cu3O6.83,"(Y,Pr)Ba2Cu3O7",Y123,92.0,3.822,3.888,11.667,PHC1830154,Y,1.0,Ba,2.0,Cu,3.0,,,,,,,,,,,,,O,6.83,6.83,Y1.0Ba2.0Cu3.0O6.83
6619,Y0.95Pr0.05Ba2Cu3O6.85,"(Y,Pr)Ba2Cu3O7",Y123,85.5,3.8139999999999996,3.884,11.65,PHC1830154,Y,0.95,Pr,0.05,Ba,2.0,Cu,3.0,,,,,,,,,,,O,6.85,6.85,Y0.95Pr0.05Ba2.0Cu3.0O6.85
6620,Y0.9Pr0.1Ba2Cu3O6.82,"(Y,Pr)Ba2Cu3O7",Y123,82.0,3.82,3.884,11.648,PHC1830154,Y,0.9,Pr,0.1,Ba,2.0,Cu,3.0,,,,,,,,,,,O,6.82,6.82,Y0.9Pr0.1Ba2.0Cu3.0O6.82
6621,Y0.85Pr0.15Ba2Cu3O6.84,"()Y,Prba2Cu3O7",Y123,75.0,3.8169999999999997,3.887,11.662,PHC1830154,Y,0.85,Pr,0.15,Ba,2.0,Cu,3.0,,,,,,,,,,,O,6.84,6.84,Y0.85Pr0.15Ba2.0Cu3.0O6.84
6622,Y0.8Pr0.2Ba2Cu3O6.81,"(Y,Pr)Ba2Cu3O7",Y123,68.0,3.826,3.889,11.669,PHC1830154,Y,0.8,Pr,0.2,Ba,2.0,Cu,3.0,,,,,,,,,,,O,6.81,6.81,Y0.8Pr0.2Ba2.0Cu3.0O6.81
6623,Y0.95Ca0.05Ba2Cu3O6.79,"(Y,Ca)Ba2Cu3O7",Y123,88.0,3.801,3.883,11.645999999999999,PHC1830154,Y,0.95,Ca,0.05,Ba,2.0,Cu,3.0,,,,,,,,,,,O,6.79,6.79,Y0.95Ca0.05Ba2.0Cu3.0O6.79
6624,Y0.9Ca0.1Ba2Cu3O6.67,"(Y,Ca)Ba2Cu3O7",Y123,82.0,3.841,3.89,11.689,PHC1830154,Y,0.9,Ca,0.1,Ba,2.0,Cu,3.0,,,,,,,,,,,O,6.67,6.67,Y0.9Ca0.1Ba2.0Cu3.0O6.67
6625,Y0.85Ca0.15Ba2Cu3O6.65,"(Y,Ca)Ba2Cu3O7",Y123,83.0,3.819,3.887,11.655,PHC1830154,Y,0.85,Ca,0.15,Ba,2.0,Cu,3.0,,,,,,,,,,,O,6.65,6.65,Y0.85Ca0.15Ba2.0Cu3.0O6.65
6626,Y0.8Ca0.2Ba2Cu3O6.64,"(Y,Ca)Ba2Cu3O7",Y123,81.0,3.822,3.872,11.617,PHC1830154,Y,0.8,Ca,0.2,Ba,2.0,Cu,3.0,,,,,,,,,,,O,6.64,6.64,Y0.8Ca0.2Ba2.0Cu3.0O6.64
6627,Y0.8Pr0.05Ca0.15Ba2Cu3O6.83,"(Y,Pr,Ca)Ba2Cu3O7",Y123,87.0,3.819,3.8810000000000002,11.642000000000001,PHC1830154,Y,0.8,Pr,0.05,Ca,0.15,Ba,2.0,Cu,3.0,,,,,,,,,O,6.83,6.83,Y0.8Pr0.05Ca0.15Ba2.0Cu3.0O6.83
6628,Y0.8Pr0.15Ca0.05Ba2Cu3O6.82,"(Y,Pr,Ca)Ba2Cu3O7",Y123,80.0,3.805,3.873,11.624,PHC1830154,Y,0.8,Pr,0.15,Ca,0.05,Ba,2.0,Cu,3.0,,,,,,,,,O,6.82,6.82,Y0.8Pr0.15Ca0.05Ba2.0Cu3.0O6.82
6629,Y1Ba2Cu3O6.96,"(Y,Pr)Ba2Cu3O7",Y123,92.2,,,,PHC1910158,Y,1.0,Ba,2.0,Cu,3.0,,,,,,,,,,,,,O,6.96,6.96,Y1.0Ba2.0Cu3.0O6.96
6630,Y0.95Pr0.05Ba2Cu3O6.96,"(Y,Pr)Ba2Cu3O7",Y123,91.5,,,,PHC1910158,Y,0.95,Pr,0.05,Ba,2.0,Cu,3.0,,,,,,,,,,,O,6.96,6.96,Y0.95Pr0.05Ba2.0Cu3.0O6.96
6631,Y0.9Pr0.1Ba2Cu3O6.97,"(Y,Pr)Ba2Cu3O7",Y123,88.1,,,,PHC1910158,Y,0.9,Pr,0.1,Ba,2.0,Cu,3.0,,,,,,,,,,,O,6.97,6.97,Y0.9Pr0.1Ba2.0Cu3.0O6.97
6632,Y0.85Pr0.15Ba2Cu3O6.97,"(Y,Pr)Ba2Cu3O7",Y123,81.8,,,,PHC1910158,Y,0.85,Pr,0.15,Ba,2.0,Cu,3.0,,,,,,,,,,,O,6.97,6.97,Y0.85Pr0.15Ba2.0Cu3.0O6.97
6633,Y0.8Pr0.2Ba2Cu3O6.96,"(Y,Pr)Ba2Cu3O7",Y123,74.7,,,,PHC1910158,Y,0.8,Pr,0.2,Ba,2.0,Cu,3.0,,,,,,,,,,,O,6.96,6.96,Y0.8Pr0.2Ba2.0Cu3.0O6.96
6634,Y0.7Pr0.3Ba2Cu3O6.97,"(Y,Pr)Ba2Cu3O7",Y123,59.3,,,,PHC1910158,Y,0.7,Pr,0.3,Ba,2.0,Cu,3.0,,,,,,,,,,,O,6.97,6.97,Y0.7Pr0.3Ba2.0Cu3.0O6.97
6635,Y0.6Pr0.4Ba2Cu3O6.98,"(Y,Pr)Ba2Cu3O7",Y123,45.4,,,,PHC1910158,Y,0.6,Pr,0.4,Ba,2.0,Cu,3.0,,,,,,,,,,,O,6.98,6.98,Y0.6Pr0.4Ba2.0Cu3.0O6.98
6636,Y0.5Pr0.5Ba2Cu3O6.95,"(Y,Pr)Ba2Cu3O7",Y123,28.2,,,,PHC1910158,Y,0.5,Pr,0.5,Ba,2.0,Cu,3.0,,,,,,,,,,,O,6.95,6.95,Y0.5Pr0.5Ba2.0Cu3.0O6.95
6637,Y0.47Pr0.53Ba2Cu3O6.96,"(Y,Pr)Ba2Cu3O7",Y123,13.5,,,,PHC1910158,Y,0.47,Pr,0.53,Ba,2.0,Cu,3.0,,,,,,,,,,,O,6.96,6.96,Y0.47Pr0.53Ba2.0Cu3.0O6.96
6642,Y1Ba2Cu3O6.98,"(Y,Pr)Ba2Cu3Oz",Y123,92.2,,,,PHC2630336,Y,1.0,Ba,2.0,Cu,3.0,,,,,,,,,,,,,O,6.98,6.98,Y1.0Ba2.0Cu3.0O6.98
6643,Y0.9Pr0.1Ba2Cu3O6.98,"(Y,Pr)Ba2Cu3Oz",Y123,85.9,,,,PHC2630336,Y,0.9,Pr,0.1,Ba,2.0,Cu,3.0,,,,,,,,,,,O,6.98,6.98,Y0.9Pr0.1Ba2.0Cu3.0O6.98
6644,Y0.85Pr0.15Ba2Cu3O6.98,"(Y,Pr)Ba2Cu3Oz",Y123,79.2,,,,PHC2630336,Y,0.85,Pr,0.15,Ba,2.0,Cu,3.0,,,,,,,,,,,O,6.98,6.98,Y0.85Pr0.15Ba2.0Cu3.0O6.98
6645,Y0.8Pr0.2Ba2Cu3O6.98,"(Y,Pr)Ba2Cu3Oz",Y123,72.6,,,,PHC2630336,Y,0.8,Pr,0.2,Ba,2.0,Cu,3.0,,,,,,,,,,,O,6.98,6.98,Y0.8Pr0.2Ba2.0Cu3.0O6.98
6646,Y0.7Pr0.3Ba2Cu3O6.98,"(Y,Pr)Ba2Cu3Oz",Y123,57.4,,,,PHC2630336,Y,0.7,Pr,0.3,Ba,2.0,Cu,3.0,,,,,,,,,,,O,6.98,6.98,Y0.7Pr0.3Ba2.0Cu3.0O6.98
6647,Y0.6Pr0.4Ba2Cu3O6.98,"(Y,Pr)Ba2Cu3Oz",Y123,42.8,,,,PHC2630336,Y,0.6,Pr,0.4,Ba,2.0,Cu,3.0,,,,,,,,,,,O,6.98,6.98,Y0.6Pr0.4Ba2.0Cu3.0O6.98
6648,Y0.55Pr0.45Ba2Cu3O6.98,"(Y,Pr)Ba2Cu3Oz",Y123,33.6,,,,PHC2630336,Y,0.55,Pr,0.45,Ba,2.0,Cu,3.0,,,,,,,,,,,O,6.98,6.98,Y0.55Pr0.45Ba2.0Cu3.0O6.98
6649,Y0.5Pr0.5Ba2Cu3O6.98,"(Y,Pr)Ba2Cu3Oz",Y123,21.9,,,,PHC2630336,Y,0.5,Pr,0.5,Ba,2.0,Cu,3.0,,,,,,,,,,,O,6.98,6.98,Y0.5Pr0.5Ba2.0Cu3.0O6.98
6650,Y0.45Pr0.55Ba2Cu3O6.98,"(Y,Pr)Ba2Cu3Oz",Y123,10.1,,,,PHC2630336,Y,0.45,Pr,0.55,Ba,2.0,Cu,3.0,,,,,,,,,,,O,6.98,6.98,Y0.45Pr0.55Ba2.0Cu3.0O6.98
6652,Y1Ba2Cu3O6.8,"(Y,Pr)Ba2Cu3Oz",Y123,73.2,,,,PHC2630336,Y,1.0,Ba,2.0,Cu,3.0,,,,,,,,,,,,,O,6.8,6.8,Y1.0Ba2.0Cu3.0O6.8
6653,Y0.9Pr0.1Ba2Cu3O6.8,"(Y,Pr)Ba2Cu3Oz",Y123,65.6,,,,PHC2630336,Y,0.9,Pr,0.1,Ba,2.0,Cu,3.0,,,,,,,,,,,O,6.8,6.8,Y0.9Pr0.1Ba2.0Cu3.0O6.8
6654,Y0.85Pr0.15Ba2Cu3O6.8,"(Y,Pr)Ba2Cu3Oz",Y123,59.0,,,,PHC2630336,Y,0.85,Pr,0.15,Ba,2.0,Cu,3.0,,,,,,,,,,,O,6.8,6.8,Y0.85Pr0.15Ba2.0Cu3.0O6.8
6655,Y0.8Pr0.2Ba2Cu3O6.8,"(Y,Pr)Ba2Cu3Oz",Y123,56.1,,,,PHC2630336,Y,0.8,Pr,0.2,Ba,2.0,Cu,3.0,,,,,,,,,,,O,6.8,6.8,Y0.8Pr0.2Ba2.0Cu3.0O6.8
6656,Y0.6Pr0.4Ba2Cu3O6.8,"(Y,Pr)Ba2Cu3Oz",Y123,33.9,,,,PHC2630336,Y,0.6,Pr,0.4,Ba,2.0,Cu,3.0,,,,,,,,,,,O,6.8,6.8,Y0.6Pr0.4Ba2.0Cu3.0O6.8
6657,Y0.55Pr0.45Ba2Cu3O6.8,"(Y,Pr)Ba2Cu3Oz",Y123,23.5,,,,PHC2630336,Y,0.55,Pr,0.45,Ba,2.0,Cu,3.0,,,,,,,,,,,O,6.8,6.8,Y0.55Pr0.45Ba2.0Cu3.0O6.8
6659,Y1Ba2Cu3O6.65,"(Y,Pr)Ba2Cu3Oz",Y123,58.9,,,,PHC2630336,Y,1.0,Ba,2.0,Cu,3.0,,,,,,,,,,,,,O,6.65,6.65,Y1.0Ba2.0Cu3.0O6.65
6660,Y0.9Pr0.1Ba2Cu3O6.65,"(Y,Pr)Ba2Cu3Oz",Y123,56.1,,,,PHC2630336,Y,0.9,Pr,0.1,Ba,2.0,Cu,3.0,,,,,,,,,,,O,6.65,6.65,Y0.9Pr0.1Ba2.0Cu3.0O6.65
6661,Y0.85Pr0.15Ba2Cu3O6.65,"(Y,Pr)Ba2Cu3Oz",Y123,52.9,,,,PHC2630336,Y,0.85,Pr,0.15,Ba,2.0,Cu,3.0,,,,,,,,,,,O,6.65,6.65,Y0.85Pr0.15Ba2.0Cu3.0O6.65
6662,Y0.8Pr0.2Ba2Cu3O6.65,"(Y,Pr)Ba2Cu3Oz",Y123,51.7,,,,PHC2630336,Y,0.8,Pr,0.2,Ba,2.0,Cu,3.0,,,,,,,,,,,O,6.65,6.65,Y0.8Pr0.2Ba2.0Cu3.0O6.65
6663,Y0.7Pr0.3Ba2Cu3O6.65,"(Y,Pr)Ba2Cu3Oz",Y123,46.0,,,,PHC2630336,Y,0.7,Pr,0.3,Ba,2.0,Cu,3.0,,,,,,,,,,,O,6.65,6.65,Y0.7Pr0.3Ba2.0Cu3.0O6.65
6664,Y0.6Pr0.4Ba2Cu3O6.65,"(Y,Pr)Ba2Cu3Oz",Y123,38.0,,,,PHC2630336,Y,0.6,Pr,0.4,Ba,2.0,Cu,3.0,,,,,,,,,,,O,6.65,6.65,Y0.6Pr0.4Ba2.0Cu3.0O6.65
6665,Y0.55Pr0.45Ba2Cu3O6.65,"(Y,Pr)Ba2Cu3Oz",Y123,30.7,,,,PHC2630336,Y,0.55,Pr,0.45,Ba,2.0,Cu,3.0,,,,,,,,,,,O,6.65,6.65,Y0.55Pr0.45Ba2.0Cu3.0O6.65
6666,Y0.5Pr0.5Ba2Cu3O6.65,"(Y,Pr)Ba2Cu3Oz",Y123,18.7,,,,PHC2630336,Y,0.5,Pr,0.5,Ba,2.0,Cu,3.0,,,,,,,,,,,O,6.65,6.65,Y0.5Pr0.5Ba2.0Cu3.0O6.65
6668,Y1Ba2Cu3O6.5,"(Y,Pr)Ba2Cu3Oz",Y123,41.2,,,,PHC2630336,Y,1.0,Ba,2.0,Cu,3.0,,,,,,,,,,,,,O,6.5,6.5,Y1.0Ba2.0Cu3.0O6.5
6669,Y0.9Pr0.1Ba2Cu3O6.5,"(Y,Pr)Ba2Cu3Oz",Y123,38.7,,,,PHC2630336,Y,0.9,Pr,0.1,Ba,2.0,Cu,3.0,,,,,,,,,,,O,6.5,6.5,Y0.9Pr0.1Ba2.0Cu3.0O6.5
6670,Y0.85Pr0.15Ba2Cu3O6.5,"(Y,Pr)Ba2Cu3Oz",Y123,35.8,,,,PHC2630336,Y,0.85,Pr,0.15,Ba,2.0,Cu,3.0,,,,,,,,,,,O,6.5,6.5,Y0.85Pr0.15Ba2.0Cu3.0O6.5
6671,Y0.8Pr0.2Ba2Cu3O6.5,"(Y,Pr)Ba2Cu3Oz",Y123,33.9,,,,PHC2630336,Y,0.8,Pr,0.2,Ba,2.0,Cu,3.0,,,,,,,,,,,O,6.5,6.5,Y0.8Pr0.2Ba2.0Cu3.0O6.5
6672,Y0.7Pr0.3Ba2Cu3O6.5,"(Y,Pr)Ba2Cu3Oz",Y123,27.2,,,,PHC2630336,Y,0.7,Pr,0.3,Ba,2.0,Cu,3.0,,,,,,,,,,,O,6.5,6.5,Y0.7Pr0.3Ba2.0Cu3.0O6.5
6673,Y0.6Pr0.4Ba2Cu3O6.5,"(Y,Pr)Ba2Cu3Oz",Y123,14.9,,,,PHC2630336,Y,0.6,Pr,0.4,Ba,2.0,Cu,3.0,,,,,,,,,,,O,6.5,6.5,Y0.6Pr0.4Ba2.0Cu3.0O6.5
6675,Nd1Ba2Cu3O6.85,"(Nd,Pr)Ba2Cu3O7",Y123,67.4,,,,PHC2630336,Nd,1.0,Ba,2.0,Cu,3.0,,,,,,,,,,,,,O,6.85,6.85,Nd1.0Ba2.0Cu3.0O6.85
6676,Nd0.95Pr0.05Ba2Cu3O6.85,"(Nd,Pr)Ba2Cu3O7",Y123,57.2,,,,PHC2630336,Nd,0.95,Pr,0.05,Ba,2.0,Cu,3.0,,,,,,,,,,,O,6.85,6.85,Nd0.95Pr0.05Ba2.0Cu3.0O6.85
6677,Nd0.9Pr0.1Ba2Cu3O6.85,"(Nd,Pr)Ba2Cu3O7",Y123,48.3,,,,PHC2630336,Nd,0.9,Pr,0.1,Ba,2.0,Cu,3.0,,,,,,,,,,,O,6.85,6.85,Nd0.9Pr0.1Ba2.0Cu3.0O6.85
6678,Nd0.85Pr0.15Ba2Cu3O6.85,"(Nd,Pr)Ba2Cu3O7",Y123,41.3,,,,PHC2630336,Nd,0.85,Pr,0.15,Ba,2.0,Cu,3.0,,,,,,,,,,,O,6.85,6.85,Nd0.85Pr0.15Ba2.0Cu3.0O6.85
6679,Nd0.8Pr0.2Ba2Cu3O6.85,"(Nd,Pr)Ba2Cu3O7",Y123,30.2,,,,PHC2630336,Nd,0.8,Pr,0.2,Ba,2.0,Cu,3.0,,,,,,,,,,,O,6.85,6.85,Nd0.8Pr0.2Ba2.0Cu3.0O6.85
6682,Nd1Ba2Cu3O6.75,"(Nd,Pr)Ba2Cu3O7",Y123,52.8,,,,PHC2630336,Nd,1.0,Ba,2.0,Cu,3.0,,,,,,,,,,,,,O,6.75,6.75,Nd1.0Ba2.0Cu3.0O6.75
6683,Nd0.95Pr0.05Ba2Cu3O6.75,"(Nd,Pr)Ba2Cu3O7",Y123,45.8,,,,PHC2630336,Nd,0.95,Pr,0.05,Ba,2.0,Cu,3.0,,,,,,,,,,,O,6.75,6.75,Nd0.95Pr0.05Ba2.0Cu3.0O6.75
6684,Nd0.9Pr0.1Ba2Cu3O6.75,"(Nd,Pr)Ba2Cu3O7",Y123,35.9,,,,PHC2630336,Nd,0.9,Pr,0.1,Ba,2.0,Cu,3.0,,,,,,,,,,,O,6.75,6.75,Nd0.9Pr0.1Ba2.0Cu3.0O6.75
6685,Nd0.85Pr0.15Ba2Cu3O6.75,"(Nd,Pr)Ba2Cu3O7",Y123,21.6,,,,PHC2630336,Nd,0.85,Pr,0.15,Ba,2.0,Cu,3.0,,,,,,,,,,,O,6.75,6.75,Nd0.85Pr0.15Ba2.0Cu3.0O6.75
6688,Nd1Ba2Cu3O6.65,"(Nd,Pr)Ba2Cu3O7",Y123,34.3,,,,PHC2630336,Nd,1.0,Ba,2.0,Cu,3.0,,,,,,,,,,,,,O,6.65,6.65,Nd1.0Ba2.0Cu3.0O6.65
6689,Nd0.95Pr0.05Ba2Cu3O6.65,"(Nd,Pr)Ba2Cu3O7",Y123,26.7,,,,PHC2630336,Nd,0.95,Pr,0.05,Ba,2.0,Cu,3.0,,,,,,,,,,,O,6.65,6.65,Nd0.95Pr0.05Ba2.0Cu3.0O6.65
6690,Nd0.9Pr0.1Ba2Cu3O6.65,"(Nd,Pr)Ba2Cu3O7",Y123,16.8,,,,PHC2630336,Nd,0.9,Pr,0.1,Ba,2.0,Cu,3.0,,,,,,,,,,,O,6.65,6.65,Nd0.9Pr0.1Ba2.0Cu3.0O6.65
6692,Nd1Ba2Cu3O6.6,"(Nd,Pr)Ba2Cu3O7",Y123,14.0,,,,PHC2630336,Nd,1.0,Ba,2.0,Cu,3.0,,,,,,,,,,,,,O,6.6,6.6,Nd1.0Ba2.0Cu3.0O6.6
6700,Hg2Ba2Y1Cu2O8-z,"Hg2Ba2(Y,Ca)Cu2O8",Hg2212,21.0,,,,PHC2590036,Hg,2.0,Ba,2.0,Y,1.0,Cu,2.0,,,,,,,,,,,O,8.0,,Hg2.0Ba2.0Y1.0Cu2.0O8.0
6701,Hg2Ba2Y0.7Ca0.3Cu2O8-z,"Hg2Ba2(Y,Ca)Cu2O8",Hg2212,58.0,,,,PHC2590036,Hg,2.0,Ba,2.0,Y,0.7,Ca,0.3,Cu,2.0,,,,,,,,,O,8.0,,Hg2.0Ba2.0Y0.7Ca0.3Cu2.0O8.0
6702,Hg2Ba2Y0.4Ca0.6Cu2O8-z,"Hg2Ba2(Y,Ca)Cu2O8",Hg2212,45.0,,,,PHC2590036,Hg,2.0,Ba,2.0,Y,0.4,Ca,0.6,Cu,2.0,,,,,,,,,O,8.0,,Hg2.0Ba2.0Y0.4Ca0.6Cu2.0O8.0
6704,Hg1.4Tl0.6Ba2Y0.7Ca0.3Cu2O8-z,"(Hg,Tl)2Ba2(Y,Ca)Cu2O8",Hg2212,60.0,3.861,,28.92,PHC2590036,Hg,1.4,Tl,0.6,Ba,2.0,Y,0.7,Ca,0.3,Cu,2.0,,,,,,,O,8.0,,Hg1.4Tl0.6Ba2.0Y0.7Ca0.3Cu2.0O8.0
6705,Hg1.4Tl0.6Ba2Y0.4Ca0.6Cu2O8-z,"(Hg,Tl)2Ba2(Y,Ca)Cu2O8",Hg2212,84.0,3.8560000000000003,,28.99,PHC2590036,Hg,1.4,Tl,0.6,Ba,2.0,Y,0.4,Ca,0.6,Cu,2.0,,,,,,,O,8.0,,Hg1.4Tl0.6Ba2.0Y0.4Ca0.6Cu2.0O8.0
6711,La1.94Ba0.06Cu1O4-z,"(La,Ba)2CuO4",T,15.5,3.806,,13.241,PHC2580315,La,1.94,Ba,0.06,Cu,1.0,,,,,,,,,,,,,O,4.0,,La1.94Ba0.06Cu1.0O4.0
6712,La1.92Ba0.08Cu1O4-z,"(La,Ba)2CuO4",T,27.0,3.804,,13.258,PHC2580315,La,1.92,Ba,0.08,Cu,1.0,,,,,,,,,,,,,O,4.0,,La1.92Ba0.08Cu1.0O4.0
6713,La1.91Ba0.09Cu1O4-z,"(La,Ba)2CuO4",T,31.5,3.7969999999999997,,13.272,PHC2580315,La,1.91,Ba,0.09,Cu,1.0,,,,,,,,,,,,,O,4.0,,La1.91Ba0.09Cu1.0O4.0
6718,Y1Ba2Cu4O8,YBa2Cu4O8,Y124,72.0,,,,PHC2580279,Y,1.0,Ba,2.0,Cu,4.0,,,,,,,,,,,,,O,8.0,,Y1.0Ba2.0Cu4.0O8.0
6720,Pb0.5Cu0.5Sr2Y0.5Ca0.5Cu2O7-z,"(Pb,Cu)Sr2(Y,Ca)Cu2O7",Pb1212,20.0,,,,PHC2590115,Pb,0.5,Cu,0.5,Sr,2.0,Y,0.5,Ca,0.5,Cu,2.0,,,,,,,O,7.0,,Pb0.5Cu0.5Sr2.0Y0.5Ca0.5Cu2.0O7.0
6721,Pb0.5Cu0.5Sr2Y0.5Ca0.5Cu2O7-z,"(Pb,Cu)Sr2(Y,Ca)Cu2O7",Pb1212,35.0,,,,PHC2590115,Pb,0.5,Cu,0.5,Sr,2.0,Y,0.5,Ca,0.5,Cu,2.0,,,,,,,O,7.0,,Pb0.5Cu0.5Sr2.0Y0.5Ca0.5Cu2.0O7.0
6722,Pb0.5Cu0.5Sr2Y0.5Ca0.5Cu2O7-z,"(Pb,Cu)Sr2(Y,Ca)Cu2O7",Pb1212,38.0,,,,PHC2590115,Pb,0.5,Cu,0.5,Sr,2.0,Y,0.5,Ca,0.5,Cu,2.0,,,,,,,O,7.0,,Pb0.5Cu0.5Sr2.0Y0.5Ca0.5Cu2.0O7.0
6723,Y1Sr2Cu2.85Re0.15O6.95,"(Y,Pr)Sr2(Cu,Re)3O7",Y123,43.1,3.803,,9.081,JSC1180215,Y,1.0,Sr,2.0,Cu,2.85,Re,0.15,,,,,,,,,,,O,6.95,6.95,Y1.0Sr2.0Cu2.85Re0.15O6.95
6724,Y0.8Pr0.2Sr2Cu2.85Re0.15O7,"(Y,Pr)Sr2(Cu,Re)3O7",Y123,39.1,3.804,,9.068,JSC1180215,Y,0.8,Pr,0.2,Sr,2.0,Cu,2.85,Re,0.15,,,,,,,,,O,7.0,,Y0.8Pr0.2Sr2.0Cu2.85Re0.15O7.0
6725,Y0.6Pr0.4Cu2.85Re0.15O7,"(Y,Pr)Sr2(Cu,Re)3O7",Y123,33.9,3.8139999999999996,,9.042,JSC1180215,Y,0.6,Pr,0.4,Cu,2.85,Re,0.15,,,,,,,,,,,O,7.0,,Y0.6Pr0.4Cu2.85Re0.15O7.0
6726,Y0.5Pr0.5Sr2Cu2.85Re0.15O7,"(Y,Pr)Sr2(Cu,Re)3O7",Y123,26.2,,,,JSC1180215,Y,0.5,Pr,0.5,Sr,2.0,Cu,2.85,Re,0.15,,,,,,,,,O,7.0,,Y0.5Pr0.5Sr2.0Cu2.85Re0.15O7.0
6727,Y0.4Pr0.6Sr2Cu2.85Re0.15O6.8,"(Y,Pr)Sr2(Cu,Re)3O7",Y123,20.2,3.8289999999999997,,9.002,JSC1180215,Y,0.4,Pr,0.6,Sr,2.0,Cu,2.85,Re,0.15,,,,,,,,,O,6.8,6.8,Y0.4Pr0.6Sr2.0Cu2.85Re0.15O6.8
6728,Y0.3Pr0.7Sr2Cu2.85Re0.15O7,"(Y,Pr)Sr2(Cu,Re)3O7",Y123,15.8,3.8339999999999996,,9.0,JSC1180215,Y,0.3,Pr,0.7,Sr,2.0,Cu,2.85,Re,0.15,,,,,,,,,O,7.0,,Y0.3Pr0.7Sr2.0Cu2.85Re0.15O7.0
6729,Y1Ba2Cu3O6.95,YBa2Cu3O7,Y123,93.5,,,,PRL0740598,Y,1.0,Ba,2.0,Cu,3.0,,,,,,,,,,,,,O,6.95,6.95,Y1.0Ba2.0Cu3.0O6.95
6731,Y1Ba2Cu4O8,YBa2Cu4O8,Y123,80.0,,,,PRL0740598,Y,1.0,Ba,2.0,Cu,4.0,,,,,,,,,,,,,O,8.0,,Y1.0Ba2.0Cu4.0O8.0
6732,Y1Ba2Cu3O6.94,YBa2Cu3Oz,Y123,89.5,,,,PHC2050139,Y,1.0,Ba,2.0,Cu,3.0,,,,,,,,,,,,,O,6.94,6.94,Y1.0Ba2.0Cu3.0O6.94
6733,Y1Ba2Cu3O6.93,YBa2Cu3Oz,Y123,89.7,,,,PHC2050139,Y,1.0,Ba,2.0,Cu,3.0,,,,,,,,,,,,,O,6.93,6.93,Y1.0Ba2.0Cu3.0O6.93
6734,Y1Ba2Cu3O6.91,YBa2Cu3Oz,Y123,90.1,,,,PHC2050139,Y,1.0,Ba,2.0,Cu,3.0,,,,,,,,,,,,,O,6.91,6.91,Y1.0Ba2.0Cu3.0O6.91
6735,Y1Ba2Cu3O6.81,YBa2Cu3Oz,Y123,87.3,,,,PHC2050139,Y,1.0,Ba,2.0,Cu,3.0,,,,,,,,,,,,,O,6.81,6.81,Y1.0Ba2.0Cu3.0O6.81
6736,Y1Ba2Cu3O6.7,YBa2Cu3Oz,Y123,71.2,,,,PHC2050139,Y,1.0,Ba,2.0,Cu,3.0,,,,,,,,,,,,,O,6.7,6.7,Y1.0Ba2.0Cu3.0O6.7
6737,Y1Ba2Cu3O6.61,YBa2Cu3Oz,Y123,58.7,,,,PHC2050139,Y,1.0,Ba,2.0,Cu,3.0,,,,,,,,,,,,,O,6.61,6.61,Y1.0Ba2.0Cu3.0O6.61
6738,Y1Ba2Cu3O6.89,YBa2Cu3Oz,Y123,90.8,,,,PHC2050139,Y,1.0,Ba,2.0,Cu,3.0,,,,,,,,,,,,,O,6.89,6.89,Y1.0Ba2.0Cu3.0O6.89
6739,Y1Ba2Cu3O6.82,YBa2Cu3Oz,Y123,87.7,,,,PHC2050139,Y,1.0,Ba,2.0,Cu,3.0,,,,,,,,,,,,,O,6.82,6.82,Y1.0Ba2.0Cu3.0O6.82
6740,Y1Ba2Cu3O6.63,YBa2Cu3Oz,Y123,61.1,,,,PHC2050139,Y,1.0,Ba,2.0,Cu,3.0,,,,,,,,,,,,,O,6.63,6.63,Y1.0Ba2.0Cu3.0O6.63
6741,Y1Ba2Cu3O6.93,YBa2Cu3Oz,Y123,89.7,,,,PHC2050139,Y,1.0,Ba,2.0,Cu,3.0,,,,,,,,,,,,,O,6.93,6.93,Y1.0Ba2.0Cu3.0O6.93
6742,Y1Ba2Cu3O6.73,YBa2Cu3Oz,Y123,76.3,,,,PHC2050139,Y,1.0,Ba,2.0,Cu,3.0,,,,,,,,,,,,,O,6.73,6.73,Y1.0Ba2.0Cu3.0O6.73
6743,Y1Ba2Cu3O6.59,YBa2Cu3Oz,Y123,59.9,,,,PHC2050139,Y,1.0,Ba,2.0,Cu,3.0,,,,,,,,,,,,,O,6.59,6.59,Y1.0Ba2.0Cu3.0O6.59
6744,Y1Ba2Cu3O6.54,YBa2Cu3Oz,Y123,55.5,,,,PHC2050139,Y,1.0,Ba,2.0,Cu,3.0,,,,,,,,,,,,,O,6.54,6.54,Y1.0Ba2.0Cu3.0O6.54
6745,Er1Ba2Cu3O6.94,"ErBa2(Cu,Co)3O7",Y123,91.5,3.82,3.886,11.671,SSC0981095,Er,1.0,Ba,2.0,Cu,3.0,,,,,,,,,,,,,O,6.94,6.94,Er1.0Ba2.0Cu3.0O6.94
6746,Er1Ba2Cu2.94Co0.06O6.8,"ErBa2(Ca,Co)3O7",Y123,73.0,3.833,3.877,11.655,SSC0981095,Er,1.0,Ba,2.0,Cu,2.94,Co,0.06,,,,,,,,,,,O,6.8,6.8,Er1.0Ba2.0Cu2.94Co0.06O6.8
6747,Er1Ba2Cu2.88Co0.12O6.78,"ErBa2(Ca,Co)3O7",Y123,46.0,3.833,3.884,11.663,SSC0981095,Er,1.0,Ba,2.0,Cu,2.88,Co,0.12,,,,,,,,,,,O,6.78,6.78,Er1.0Ba2.0Cu2.88Co0.12O6.78
6748,Er1Ba2Cu2.28Co0.18O6.74,"ErBa2(Cu,Co)3O7",Y123,34.0,3.803,3.88,11.665,SSC0981095,Er,1.0,Ba,2.0,Cu,2.28,Co,0.18,,,,,,,,,,,O,6.74,6.74,Er1.0Ba2.0Cu2.28Co0.18O6.74
6749,Er1Ba2Cu2.76Co0.24O6.75,"ErBa2(Cu,Co)3O7",Y123,31.0,3.858,3.862,11.672,SSC0981095,Er,1.0,Ba,2.0,Cu,2.76,Co,0.24,,,,,,,,,,,O,6.75,6.75,Er1.0Ba2.0Cu2.76Co0.24O6.75
6750,Er0.94Ca0.06Ba2Cu2.82Co0.18O6.76,"(Er,Ca)Ba2(Cu,Co)3O7",Y123,64.0,3.815,3.8789999999999996,11.66,SSC0981095,Er,0.94,Ca,0.06,Ba,2.0,Cu,2.82,Co,0.18,,,,,,,,,O,6.76,6.76,Er0.94Ca0.06Ba2.0Cu2.82Co0.18O6.76
6751,Er0.88Ca0.12Ba2Cu2.82Co0.18O6.93,"(Er,Ca)Ba2(Cu,Co)3O7",Y123,77.5,3.823,3.878,11.658,SSC0981095,Er,0.88,Ca,0.12,Ba,2.0,Cu,2.82,Co,0.18,,,,,,,,,O,6.93,6.93,Er0.88Ca0.12Ba2.0Cu2.82Co0.18O6.93
6752,Er0.82Ca0.18Ba2Cu2.82Co0.18O6.71,"(Er,Ca)Ba2(Cu,Co)3O7",Y123,84.5,3.827,3.875,11.658,SSC0981095,Er,0.82,Ca,0.18,Ba,2.0,Cu,2.82,Co,0.18,,,,,,,,,O,6.71,6.71,Er0.82Ca0.18Ba2.0Cu2.82Co0.18O6.71
6753,Y0.8Pr0.2Ba1Sr1Cu3O7-z,"(Y,Pr)(Ba,Sr)2Cu3O7",Y123,69.1,3.823,3.858,11.572000000000001,PLA1960263,Y,0.8,Pr,0.2,Ba,1.0,Sr,1.0,Cu,3.0,,,,,,,,,O,7.0,,Y0.8Pr0.2Ba1.0Sr1.0Cu3.0O7.0
6754,Y0.6Pr0.4Ba1Sr1Cu3O7-z,"(Y,Pr)(Ba,Sr)2Cu3O7",Y123,52.4,3.839,3.8560000000000003,11.574000000000002,PLA1960263,Y,0.6,Pr,0.4,Ba,1.0,Sr,1.0,Cu,3.0,,,,,,,,,O,7.0,,Y0.6Pr0.4Ba1.0Sr1.0Cu3.0O7.0
6755,Y0.5Pr0.5Ba1Sr1Cu3O7-z,"(Y,Pr)(Ba,Sr)2Cu3O7",Y123,32.1,3.8489999999999998,,11.578,PLA1960263,Y,0.5,Pr,0.5,Ba,1.0,Sr,1.0,Cu,3.0,,,,,,,,,O,7.0,,Y0.5Pr0.5Ba1.0Sr1.0Cu3.0O7.0
