Repository: CompRhys/apical

# Data Guide

In all cases whilst compiling this data we have been careful to include as much meta-information as possible to allow data to be traced back to it's original sources. For SuperCon this takes the form of the SuperCon "num :" reference id and then the source publication details. For ICSD we provide the ICSD collection code.

We acknowledge the Japanese National Institute for Materials Science for maintaining the [SuperCon](https://supercon.nims.go.jp/index_en.html) database as well as FIZ Karlsruhe GmbH for maintaining [ICSD](https://www.fiz-karlsruhe.de/en/produkte-und-dienstleistungen/inorganic-crystal-structure-database-icsd).

File: processed-data/super_apical.csv (part 14 of 20)
num :,composition :,str3 :,tc :,lata :,latb :,latc :,refno :,author :,title :,journal :,year :,lata* :,layers :,types :,cu-o_a :,cid :,cu-o_p :
10182,Tl1.0Ba0.6Ca0.4La1.0Cu1.0O5.0,Tl1201,14.0,3.817,,8.885,PR04913123,"A.S.Tamhane, A.Sundaresan, L.C.Gupta, M.Sharon, R.Nagarajan, R.Pinto, R.Vijayaraghavan,",Possible overdoping in TlSrLaCuO5 and superconductivity in TlBaLaCuO5 by isovalent-cation substitution,"Phys.Rev.B, 49(1994)13123",1994.0,3.817,One,Tl,2.4246297563578443,,1.9085
10183,Tl1.0Ba0.4Ca0.6La1.0Cu1.0O5.0,Tl1201,16.0,3.79,,8.815,PR04913123,"A.S.Tamhane, A.Sundaresan, L.C.Gupta, M.Sharon, R.Nagarajan, R.Pinto, R.Vijayaraghavan,",Possible overdoping in TlSrLaCuO5 and superconductivity in TlBaLaCuO5 by isovalent-cation substitution,"Phys.Rev.B, 49(1994)13123",1994.0,3.79,One,Tl,2.3646771783695817,,1.895
10184,Tl1.0Ba0.2Ca0.8La1.0Cu1.0O5.0,Tl1201,13.0,3.766,,8.75,PR04913123,"A.S.Tamhane, A.Sundaresan, L.C.Gupta, M.Sharon, R.Nagarajan, R.Pinto, R.Vijayaraghavan,",Possible overdoping in TlSrLaCuO5 and superconductivity in TlBaLaCuO5 by isovalent-cation substitution,"Phys.Rev.B, 49(1994)13123",1994.0,3.766,One,Tl,2.3115207024243842,,1.883
10191,Ca0.4La1.25Ba1.35Cu3.0O6.99,RE123,38.0,3.876,,11.679,PR04915928,"A. Knizhnik, D. Goldschmidt, G.M. Reisner, Y. Direktovitch, Y. Eckstein,",Variation of Tc and resistivity in charge-compensated (CaxLa1-x)(Ba1.75-xLa0.25+x)Cu3Oy,"Phys.Rev.B,49(1994)15928",1994.0,3.876,Two,RE,2.2598612108514,,1.938
10192,Ca0.4La1.25Ba1.35Cu3.0O7.055,RE123,57.0,3.875,,11.669,PR04915928,"A. Knizhnik, D. Goldschmidt, G.M. Reisner, Y. Direktovitch, Y. Eckstein,",Variation of Tc and resistivity in charge-compensated (CaxLa1-x)(Ba1.75-xLa0.25+x)Cu3Oy,"Phys.Rev.B,49(1994)15928",1994.0,3.875,Two,RE,2.2533627995263172,,1.9375
10193,Ca0.4La1.25Ba1.35Cu3.0O7.135,RE123,76.0,3.872,,11.635,PR04915928,"A. Knizhnik, D. Goldschmidt, G.M. Reisner, Y. Direktovitch, Y. Eckstein,",Variation of Tc and resistivity in charge-compensated (CaxLa1-x)(Ba1.75-xLa0.25+x)Cu3Oy,"Phys.Rev.B,49(1994)15928",1994.0,3.872,Two,RE,2.230481787579449,,1.936
10196,Ca0.1La1.25Ba1.65Cu3.0O7.06,RE123,38.0,3.903,,11.72,PR04915928,"A. Knizhnik, D. Goldschmidt, G.M. Reisner, Y. Direktovitch, Y. Eckstein,",Variation of Tc and resistivity in charge-compensated (CaxLa1-x)(Ba1.75-xLa0.25+x)Cu3Oy,"Phys.Rev.B,49(1994)15928",1994.0,3.903,Two,RE,2.2414825277534223,,1.9515
10238,Y1.0Ba2.0Cu3.0O6.65,Y123,57.0,3.834,3.87,11.694,PR05000594,"A.V. Narlikar, Ashwin Tulapurkar, S.K. Malik, V.P.S. Awana,",Role of Ca in enhancing the superconductivity of YBaCu3O7-y,"Phys.Rev.B,50(1994)594",1994.0,3.834,Two,RE,2.313451253570909,,1.917
10239,Y0.95Ca0.05Ba2.0Cu3.0O6.7,Y123,70.0,3.839,3.869,11.733,PR05000594,"A.V. Narlikar, Ashwin Tulapurkar, S.K. Malik, V.P.S. Awana,",Role of Ca in enhancing the superconductivity of YBaCu3O7-y,"Phys.Rev.B,50(1994)594",1994.0,3.839,Two,RE,2.3490073537388714,,1.9195
10240,Y0.9Ca0.1Ba2.0Cu3.0O6.7,Y123,75.0,3.832,3.874,11.746,PR05000594,"A.V. Narlikar, Ashwin Tulapurkar, S.K. Malik, V.P.S. Awana,",Role of Ca in enhancing the superconductivity of YBaCu3O7-y,"Phys.Rev.B,50(1994)594",1994.0,3.832,Two,RE,2.35401709754564,,1.916
10241,Y0.85Ca0.15Ba2.0Cu3.0O6.71,Y123,78.0,3.837,3.867,11.755999999999998,PR05000594,"A.V. Narlikar, Ashwin Tulapurkar, S.K. Malik, V.P.S. Awana,",Role of Ca in enhancing the superconductivity of YBaCu3O7-y,"Phys.Rev.B,50(1994)594",1994.0,3.837,Two,RE,2.366069348050649,,1.9185
10300,Y1.0Ba2.0Cu4.0O8.0,Y124,78.0,3.854,3.874,27.267,PR05004154,"A.Kareiva, I.Tittonen, J.Linden, J.Miettinen, J.Valo, L.Niinisto, M.Karppinen, M.Leskela, M.Lippmaa, T.Katila,",Europium substitution effects in superconducting YBa2Cu4O8 synthesized under one atomosphere oxygen pressure,"Phys.Rev.B, 50(1994)4154",1994.0,3.854,Two,RE,2.3049331745473087,,1.927
10301,Y0.75Eu0.25Ba2.0Cu4.0O8.0,Y124,78.0,3.865,3.886,27.29,PR05004154,"A.Kareiva, I.Tittonen, J.Linden, J.Miettinen, J.Valo, L.Niinisto, M.Karppinen, M.Leskela, M.Lippmaa, T.Katila,",Europium substitution effects in superconducting YBa2Cu4O8 synthesized under one atomosphere oxygen pressure,"Phys.Rev.B, 50(1994)4154",1994.0,3.865,Two,RE,2.2808407153705947,,1.9325
10302,Y0.5Eu0.5Ba2.0Cu4.0O8.0,Y124,77.0,3.874,3.893,27.292,PR05004154,"A.Kareiva, I.Tittonen, J.Linden, J.Miettinen, J.Valo, L.Niinisto, M.Karppinen, M.Leskela, M.Lippmaa, T.Katila,",Europium substitution effects in superconducting YBa2Cu4O8 synthesized under one atomosphere oxygen pressure,"Phys.Rev.B, 50(1994)4154",1994.0,3.874,Two,RE,2.251852306631928,,1.937
10303,Y0.25Eu0.75Ba2.0Cu4.0O8.0,Y124,75.0,3.874,3.892,27.292,PR05004154,"A.Kareiva, I.Tittonen, J.Linden, J.Miettinen, J.Valo, L.Niinisto, M.Karppinen, M.Leskela, M.Lippmaa, T.Katila,",Europium substitution effects in superconducting YBa2Cu4O8 synthesized under one atomosphere oxygen pressure,"Phys.Rev.B, 50(1994)4154",1994.0,3.874,Two,RE,2.251852306631928,,1.937
10304,Eu1.0Ba2.0Cu4.0O8.0,RE124,74.0,3.882,3.895,27.27,PR05004154,"A.Kareiva, I.Tittonen, J.Linden, J.Miettinen, J.Valo, L.Niinisto, M.Karppinen, M.Leskela, M.Lippmaa, T.Katila,",Europium substitution effects in superconducting YBa2Cu4O8 synthesized under one atomosphere oxygen pressure,"Phys.Rev.B, 50(1994)4154",1994.0,3.882,Two,RE,2.230452367236112,,1.941
10329,Bi2.0Sr2.0Ca1.0Cu2.0O8.197000000000001,Bi2212,74.0,5.4,,30.81,PR05003431,"Guanghui Rao, Jianqi Li, Jingkui Liang, Jinrong Min, Xiaolong Chen,",Phase separaration and oxygen variation in Pr-doped Bi2Sr2CaCu2O8+delta,"Phys.Rev.B,50(1994)3431",1994.0,3.8183766184073566,Two,Bi,2.488965290977872,,1.9091883092036783
10330,Bi2.0Sr2.0Ca0.9Pr0.1Cu2.0O8.234,Bi2212,75.8,5.43,,30.792,PR05003431,"Guanghui Rao, Jianqi Li, Jingkui Liang, Jinrong Min, Xiaolong Chen,",Phase separaration and oxygen variation in Pr-doped Bi2Sr2CaCu2O8+delta,"Phys.Rev.B,50(1994)3431",1994.0,3.839589821842953,Two,Bi,2.4565457366411585,,1.9197949109214765
10331,Bi2.0Sr2.0Ca0.8Pr0.2Cu2.0O8.282,Bi2212,70.0,5.43,,30.768,PR05003431,"Guanghui Rao, Jianqi Li, Jingkui Liang, Jinrong Min, Xiaolong Chen,",Phase separaration and oxygen variation in Pr-doped Bi2Sr2CaCu2O8+delta,"Phys.Rev.B,50(1994)3431",1994.0,3.839589821842953,Two,Bi,2.450554620477139,,1.9197949109214765
10332,Bi2.0Sr2.0Ca0.7Pr0.3Cu2.0O8.299,Bi2212,60.8,5.43,,30.722,PR05003431,"Guanghui Rao, Jianqi Li, Jingkui Liang, Jinrong Min, Xiaolong Chen,",Phase separaration and oxygen variation in Pr-doped Bi2Sr2CaCu2O8+delta,"Phys.Rev.B,50(1994)3431",1994.0,3.839589821842953,Two,Bi,2.439071647829435,,1.9197949109214765
10333,Bi2.0Sr2.0Ca0.6Pr0.4Cu2.0O8.316,Bi2212,57.0,5.452000000000001,,30.63,PR05003431,"Guanghui Rao, Jianqi Li, Jingkui Liang, Jinrong Min, Xiaolong Chen,",Phase separaration and oxygen variation in Pr-doped Bi2Sr2CaCu2O8+delta,"Phys.Rev.B,50(1994)3431",1994.0,3.8551461710290575,Two,Bi,2.395626476577313,,1.9275730855145288
10354,Tl1.0Sr1.0La1.0Cu1.0O5.09,Tl1201,30.0,3.76,,8.804,PR05204427,"A. Sequeira, A. Sundaresan, L. C. Gupta, M. Sharon, Rajini Sharma,",Rodox mechanism for the generation of holes in TlBa1-xSrxLaCuO5+z:A neutron-diffraction study,"Phys.Rev.B,52(1995)4427",1995.0,3.76,One,Tl,2.2948249069160225,,1.88
10355,Tl1.0Ba0.3Sr0.7La1.0Cu1.0O5.11,Tl1201,25.0,3.787,,8.853,PR05204427,"A. Sequeira, A. Sundaresan, L. C. Gupta, M. Sharon, Rajini Sharma,",Rodox mechanism for the generation of holes in TlBa1-xSrxLaCuO5+z:A neutron-diffraction study,"Phys.Rev.B,52(1995)4427",1995.0,3.787,One,Tl,2.355795850839706,,1.8935
10356,Tl1.0Ba0.6Sr0.4La1.0Cu1.0O5.16,Tl1201,22.0,3.805,,8.915,PR05204427,"A. Sequeira, A. Sundaresan, L. C. Gupta, M. Sharon, Rajini Sharma,",Rodox mechanism for the generation of holes in TlBa1-xSrxLaCuO5+z:A neutron-diffraction study,"Phys.Rev.B,52(1995)4427",1995.0,3.805,One,Tl,2.3950206673869703,,1.9025
10423,Tl1.0Ba1.1La0.9Cu1.0O5.0,Tl1201,38.4,3.844,,9.068,PR05006402,"Takashi Manako, Yoshimi kubo,",Preparation and transport properties of single-phase TlBa1+xLa1-XCuO5(0,Phys.Rev.B.50 (1994) 6402,1994.0,3.844,One,Tl,2.479102555741224,,1.922
10424,Tl1.0Ba1.2La0.8Cu1.0O5.0,Tl1201,45.0,3.84,,9.114,PR05006402,"Takashi Manako, Yoshimi kubo,",Preparation and transport properties of single-phase TlBa1+xLa1-XCuO5(0,Phys.Rev.B.50 (1994) 6402,1994.0,3.84,One,Tl,2.467487089242593,,1.92
10425,Tl1.0Ba1.3La0.7Cu1.0O5.0,Tl1201,38.8,3.838,,9.137,PR05006402,"Takashi Manako, Yoshimi kubo,",Preparation and transport properties of single-phase TlBa1+xLa1-XCuO5(0,Phys.Rev.B.50 (1994) 6402,1994.0,3.838,One,Tl,2.4616793559932786,,1.919
10426,Tl1.0Ba1.4La0.6Cu1.0O5.0,Tl1201,24.0,3.838,,9.162,PR05006402,"Takashi Manako, Yoshimi kubo,",Preparation and transport properties of single-phase TlBa1+xLa1-XCuO5(0,Phys.Rev.B.50 (1994) 6402,1994.0,3.838,One,Tl,2.4604670155939674,,1.919
10506,Y1.0Ba2.0Cu4.0O8.0,Y124,80.5,3.83,3.87,27.16,PR05010265,"A.V.Narlikar, Ratan Lal, S.K.Agarwal, S.P.Pandey, V.P.S.Awana,","Superconductivity of the Pr-doped(Y,Eu) Ba2Cu4O8 system","Phys.Rev.B,50 (1994) 10265",1994.0,3.83,Two,RE,2.3261593620339296,,1.915
10517,Tl1.0Ba1.6La0.4Cu1.0O5.0,Tl1201,34.0,3.848,,9.23,PR05010238,"A.Sundaresan, C.S.Gopinath, L.C.Gupta, M.Sharon, R.Pinto, R.Vijayaraghavan, S.Subramaian,","Superconductivity and valence state of Tl in TlA2-XLaxCuO5 and TlA2Ca1-xGdxCu2O7(A=Ba,Sr)","Phys.Rev.B,50 (1994) 10238",1994.0,3.848,One,Tl,2.480631350117597,,1.924
10518,Tl1.0Ba1.5La0.5Cu1.0O5.0,Tl1201,35.0,3.846,,9.19,PR05010238,"A.Sundaresan, C.S.Gopinath, L.C.Gupta, M.Sharon, R.Pinto, R.Vijayaraghavan, S.Subramaian,","Superconductivity and valence state of Tl in TlA2-XLaxCuO5 and TlA2Ca1-xGdxCu2O7(A=Ba,Sr)","Phys.Rev.B,50 (1994) 10238",1994.0,3.846,One,Tl,2.477878714674543,,1.923
10519,Tl1.0Ba1.4La0.6Cu1.0O5.0,Tl1201,38.0,3.843,,9.11,PR05010238,"A.Sundaresan, C.S.Gopinath, L.C.Gupta, M.Sharon, R.Pinto, R.Vijayaraghavan, S.Subramaian,","Superconductivity and valence state of Tl in TlA2-XLaxCuO5 and TlA2Ca1-xGdxCu2O7(A=Ba,Sr)","Phys.Rev.B,50 (1994) 10238",1994.0,3.843,One,Tl,2.474719633829408,,1.9215
10520,Tl1.0Ba1.3La0.7Cu1.0O5.0,Tl1201,40.0,3.844,,9.1,PR05010238,"A.Sundaresan, C.S.Gopinath, L.C.Gupta, M.Sharon, R.Pinto, R.Vijayaraghavan, S.Subramaian,","Superconductivity and valence state of Tl in TlA2-XLaxCuO5 and TlA2Ca1-xGdxCu2O7(A=Ba,Sr)","Phys.Rev.B,50 (1994) 10238",1994.0,3.844,One,Tl,2.477550760030108,,1.922
10521,Tl1.0Ba1.2La0.8Cu1.0O5.0,Tl1201,30.0,3.84,,9.06,PR05010238,"A.Sundaresan, C.S.Gopinath, L.C.Gupta, M.Sharon, R.Pinto, R.Vijayaraghavan, S.Subramaian,","Superconductivity and valence state of Tl in TlA2-XLaxCuO5 and TlA2Ca1-xGdxCu2O7(A=Ba,Sr)","Phys.Rev.B,50 (1994) 10238",1994.0,3.84,One,Tl,2.4701057445051022,,1.92
10524,Tl1.0Sr1.2La0.8Cu1.0O5.0,Tl1201,27.0,3.771,,8.863,PR05010238,"A.Sundaresan, C.S.Gopinath, L.C.Gupta, M.Sharon, R.Pinto, R.Vijayaraghavan, S.Subramaian,","Superconductivity and valence state of Tl in TlA2-XLaxCuO5 and TlA2Ca1-xGdxCu2O7(A=Ba,Sr)","Phys.Rev.B,50 (1994) 10238",1994.0,3.771,One,Tl,2.317771874024378,,1.8855
10525,Tl1.0Sr1.0La1.0Cu1.0O8.0,Tl1201,32.0,3.779,,8.863999999999997,PR05010238,"A.Sundaresan, C.S.Gopinath, L.C.Gupta, M.Sharon, R.Pinto, R.Vijayaraghavan, S.Subramaian,","Superconductivity and valence state of Tl in TlA2-XLaxCuO5 and TlA2Ca1-xGdxCu2O7(A=Ba,Sr)","Phys.Rev.B,50 (1994) 10238",1994.0,3.779,One,Tl,2.336492900736208,,1.8895
10526,Tl1.0Ba2.0Ca0.7Gd0.3Cu2.0O7.0,Tl1212,78.0,3.867,,12.601,PR05010238,"A.Sundaresan, C.S.Gopinath, L.C.Gupta, M.Sharon, R.Pinto, R.Vijayaraghavan, S.Subramaian,","Superconductivity and valence state of Tl in TlA2-XLaxCuO5 and TlA2Ca1-xGdxCu2O7(A=Ba,Sr)","Phys.Rev.B,50 (1994) 10238",1994.0,3.867,Two,Tl,2.69459194594822,,1.9335
10528,Tl1.0Sr2.0Ca0.6Gd0.4Cu2.0O7.0,Tl1212,65.0,3.808,,12.081,PR05010238,"A.Sundaresan, C.S.Gopinath, L.C.Gupta, M.Sharon, R.Pinto, R.Vijayaraghavan, S.Subramaian,","Superconductivity and valence state of Tl in TlA2-XLaxCuO5 and TlA2Ca1-xGdxCu2O7(A=Ba,Sr)","Phys.Rev.B,50 (1994) 10238",1994.0,3.808,Two,Tl,2.3849223878250214,,1.904
10529,Tl1.0Sr2.0Ca0.4Gd0.6Cu2.0O7.0,Tl1212,60.0,3.816,,12.046,PR05010238,"A.Sundaresan, C.S.Gopinath, L.C.Gupta, M.Sharon, R.Pinto, R.Vijayaraghavan, S.Subramaian,","Superconductivity and valence state of Tl in TlA2-XLaxCuO5 and TlA2Ca1-xGdxCu2O7(A=Ba,Sr)","Phys.Rev.B,50 (1994) 10238",1994.0,3.816,Two,Tl,2.3732438149150266,,1.908
10624,Hg1.0Ba2.0Ca1.73Pb0.17Cu2.86O8.0,Hg1223,131.5,3.85,,15.849,PR05013778,"A.R.Drews, Charles C.Kim, D.H.Liebenberg, E.F.Skelton, M.E.Reeves, M.S.Osofsky, S.B.Qadri,",Volume dependence of the superconducting transition temperature for the high-temperature superconductor HgBa2Ca2-xPbxCu3O8+z,"Phys.Rev.B.,50(1994) 13778",1994.0,3.85,Three,Hg,2.8464813036116023,,1.925
10630,Hg1.0Ba2.0Ca1.73Pb0.17Cu2.86O8.0,Hg1223,133.0,3.857,,15.849,PR05013778,"A.R.Drews, Charles C.Kim, D.H.Liebenberg, E.F.Skelton, M.E.Reeves, M.S.Osofsky, S.B.Qadri,",Volume dependence of the superconducting transition temperature for the high-temperature superconductor HgBa2Ca2-xPbxCu3O8+z,"Phys.Rev.B.,50(1994) 13778",1994.0,3.857,Three,Hg,2.821402989075114,,1.9285
10703,Y1.0Ba2.0Cu3.96Fe0.04O8.0,Y124,59.0,3.833,3.873,27.28,PR05015858,"C. Korn, E.R. Bauminger, H. Lutgemeier, H. Schone, I. Felner, I. Nowik, L. Frenkel-Ben Yakar, S. Schmenn, S.D. Goren, U. Asaf,","Magnetic order induced by hydrogen in superconducting RBa2Cu4O8(R=Y,Gd) studied by Mo""ssbauer and NQR techniques","Phys.Rev.B,50(1994)15858",1994.0,3.833,Two,RE,2.3823171900138496,,1.9165
10711,Tl2.0Ba2.0Cu1.0O6.0,Tl2201,60.0,3.867,,23.234,PR05016033,"J.D.Jorgensen, T.Manako, Y.Kubo, Y.Simakawa,",Overdoped metals in the Tl2Ba2CuO6+z and TlSr2CaCu2O7-z systems,"Phys.Rev.B.,50(1994) 16033",1994.0,3.867,One,Tl,2.7202570777590367,,1.9335
10917,Y1.0Ba2.0Cu3.0O6.96,Y123,90.0,3.821,3.891,11.673,PR05103250,"J.-S.Zhou, J.B.Goodenough, J.P.Zhou, J.T.McDevitt,",Chain contribution to the Seebeck coefficient in YBa2Cu3O7-z,"Phys.Rev.B.,51(1995)3250",1995.0,3.821,Two,RE,2.286167790130804,,1.9105
10918,Y0.9Ca0.1Ba1.9La0.1Cu3.0O6.96,Y123,82.0,3.828,3.884,11.652,PR05103250,"J.-S.Zhou, J.B.Goodenough, J.P.Zhou, J.T.McDevitt,",Chain contribution to the Seebeck coefficient in YBa2Cu3O7-z,"Phys.Rev.B.,51(1995)3250",1995.0,3.828,Two,RE,2.274674225727358,,1.914
10919,Y0.8Ca0.2Ba1.8La0.2Cu3.0O6.96,Y123,78.0,3.836,3.87,11.68,PR05103250,"J.-S.Zhou, J.B.Goodenough, J.P.Zhou, J.T.McDevitt,",Chain contribution to the Seebeck coefficient in YBa2Cu3O7-z,"Phys.Rev.B.,51(1995)3250",1995.0,3.836,Two,RE,2.3036835574303893,,1.918
10920,Y0.7Ca0.3Ba1.7La0.3Cu3.0O6.96,Y123,78.0,3.838,3.862,11.663,PR05103250,"J.-S.Zhou, J.B.Goodenough, J.P.Zhou, J.T.McDevitt,",Chain contribution to the Seebeck coefficient in YBa2Cu3O7-z,"Phys.Rev.B.,51(1995)3250",1995.0,3.838,Two,RE,2.29148442856612,,1.919
10921,Y0.6Ca0.4Ba1.6La0.4Cu3.0O6.96,Y123,78.0,3.855,3.855,11.671,PR05103250,"J.-S.Zhou, J.B.Goodenough, J.P.Zhou, J.T.McDevitt,",Chain contribution to the Seebeck coefficient in YBa2Cu3O7-z,"Phys.Rev.B.,51(1995)3250",1995.0,3.855,Two,RE,2.311389663343954,,1.9275
10933,Tl1.0Sr2.0Ca0.4Pr0.6Cu2.0O7.0,Tl1212,74.0,3.82,,12.11,PR05103893,"A.Sundaresan, Aravind D.Chinchure, K.Ghosh, L.C.Gupta, M.Sharon, S.Ramakrishnan, S.S.Shah, V.R.Marathe,","Superconducting and magnetic properties of TISr2Ca1-xRxCu2O7[R=Pr,Tb]","Phys.Rev.B.,51(1995)3893",1995.0,3.82,Two,Tl,2.408860105927344,,1.91
10935,Tl1.0Sr2.0Ca0.4Tb0.6Cu2.0O7.0,Tl1212,62.0,3.81,,12.04,PR05103893,"A.Sundaresan, Aravind D.Chinchure, K.Ghosh, L.C.Gupta, M.Sharon, S.Ramakrishnan, S.S.Shah, V.R.Marathe,","Superconducting and magnetic properties of TISr2Ca1-xRxCu2O7[R=Pr,Tb]","Phys.Rev.B.,51(1995)3893",1995.0,3.81,Two,Tl,2.36559854369788,,1.905
11015,Hg1.0Ba2.0Ca2.0Cu3.0O8.27,Hg1223,135.0,3.848,,15.778,PR05115407,"B.A. Hunter, D.G. Hinks, J.D. Jorgensen, J.L. Wagner,",Structure and superconductivity of HgBa2Ca2Cu3O8+z,"Phys.Rev.B,51(1995)15407",1995.0,3.848,Three,Hg,2.7745566133261876,,1.924
11016,Hg1.0Ba2.0Ca2.0Cu3.0O8.22,Hg1223,107.0,3.854,,15.825,PR05115407,"B.A. Hunter, D.G. Hinks, J.D. Jorgensen, J.L. Wagner,",Structure and superconductivity of HgBa2Ca2Cu3O8+z,"Phys.Rev.B,51(1995)15407",1995.0,3.854,Three,Hg,2.8054162162996006,,1.927
11017,Hg1.0Ba2.0Ca2.0Cu3.0O8.18,Hg1223,94.0,3.855,,15.825,PR05115407,"B.A. Hunter, D.G. Hinks, J.D. Jorgensen, J.L. Wagner,",Structure and superconductivity of HgBa2Ca2Cu3O8+z,"Phys.Rev.B,51(1995)15407",1995.0,3.855,Three,Hg,2.801833599937245,,1.9275
11058,Y1.0Ba2.0Cu3.0O6.94,Y123,92.6,3.821,3.884,11.687,PR05116487,"Donald E. Morris, Guo-meng Zhao,",Observati of a possible oxygen isotope effect on the effective mass of carriers in YBa2Cu3O6.94,"Phys.Rev.B,51(1995)16487",1995.0,3.821,Two,RE,2.297514476174987,,1.9105
11059,Y1.0Ba2.0Cu3.0O6.94,Y123,92.9,3.821,3.884,11.687,PR05116487,"Donald E. Morris, Guo-meng Zhao,",Observati of a possible oxygen isotope effect on the effective mass of carriers in YBa2Cu3O6.94,"Phys.Rev.B,51(1995)16487",1995.0,3.821,Two,RE,2.297514476174987,,1.9105
11060,Y0.6Pr0.4Ba2.0Cu3.0O6.88,Y123,47.0,3.835,3.895,11.682,PR05116444,"Fei Wu, Guanghui Rao, Jingkui Liang, Xiaolong Chen, Yong Wang,",Superconductivity in Yo.6Pr0.4Ba2-xSrxCu3O7-z: The role of apical oxygen in hybridization,"Phys.Rev.B,51(1995)16444",1995.0,3.835,Two,RE,2.3045150176277254,,1.9175
11061,Y0.6Pr0.4Ba1.8Sr0.2Cu3.0O6.85,Y123,47.0,3.84,3.885,11.653,PR05116444,"Fei Wu, Guanghui Rao, Jingkui Liang, Xiaolong Chen, Yong Wang,",Superconductivity in Yo.6Pr0.4Ba2-xSrxCu3O7-z: The role of apical oxygen in hybridization,"Phys.Rev.B,51(1995)16444",1995.0,3.84,Two,RE,2.2849586427239394,,1.92
11062,Y0.6Pr0.4Ba1.6Sr0.4Cu3.0O6.87,Y123,44.0,3.844,3.875,11.64,PR05116444,"Fei Wu, Guanghui Rao, Jingkui Liang, Xiaolong Chen, Yong Wang,",Superconductivity in Yo.6Pr0.4Ba2-xSrxCu3O7-z: The role of apical oxygen in hybridization,"Phys.Rev.B,51(1995)16444",1995.0,3.844,Two,RE,2.2775804140616707,,1.922
11063,Y0.6Pr0.4Ba1.4Sr0.6Cu3.0O6.83,Y123,45.0,3.843,3.863,11.615,PR05116444,"Fei Wu, Guanghui Rao, Jingkui Liang, Xiaolong Chen, Yong Wang,",Superconductivity in Yo.6Pr0.4Ba2-xSrxCu3O7-z: The role of apical oxygen in hybridization,"Phys.Rev.B,51(1995)16444",1995.0,3.843,Two,RE,2.256528979745223,,1.9215
11064,Y0.6Pr0.4Ba1.2Sr0.8Cu3.0O6.89,Y123,52.0,3.844,3.857,11.575,PR05116444,"Fei Wu, Guanghui Rao, Jingkui Liang, Xiaolong Chen, Yong Wang,",Superconductivity in Yo.6Pr0.4Ba2-xSrxCu3O7-z: The role of apical oxygen in hybridization,"Phys.Rev.B,51(1995)16444",1995.0,3.844,Two,RE,2.224899371713672,,1.922
11065,Y0.6Pr0.4Ba1.0Sr1.0Cu3.0O6.89,Y123,53.0,3.84,3.84,11.56,PR05116444,"Fei Wu, Guanghui Rao, Jingkui Liang, Xiaolong Chen, Yong Wang,",Superconductivity in Yo.6Pr0.4Ba2-xSrxCu3O7-z: The role of apical oxygen in hybridization,"Phys.Rev.B,51(1995)16444",1995.0,3.84,Two,RE,2.2095842282875733,,1.92
11066,Y0.6Pr0.4Ba0.8Sr1.2Cu3.0O6.89,Y123,49.0,3.836,3.836,11.536,PR05116444,"Fei Wu, Guanghui Rao, Jingkui Liang, Xiaolong Chen, Yong Wang,",Superconductivity in Yo.6Pr0.4Ba2-xSrxCu3O7-z: The role of apical oxygen in hybridization,"Phys.Rev.B,51(1995)16444",1995.0,3.836,Two,RE,2.186974786690211,,1.918
11067,Y0.6Pr0.4Ba0.6Sr1.4Cu3.0O6.89,Y123,49.0,3.834,3.834,11.53,PR05116444,"Fei Wu, Guanghui Rao, Jingkui Liang, Xiaolong Chen, Yong Wang,",Superconductivity in Yo.6Pr0.4Ba2-xSrxCu3O7-z: The role of apical oxygen in hybridization,"Phys.Rev.B,51(1995)16444",1995.0,3.834,Two,RE,2.1805329313390374,,1.917
11235,Nd1.0Ba2.0Cu3.0O7.0,RE123,89.7,3.86,3.91,11.78,PR05108503,"A.M.Niraimathi, E.Gmelin, G.Rangarajan,",Magnetic ordering of Nd3+ions in the high-temperature superconductor NdBa2Cu3-xGaxO7-y (0,"Phys.Rev.B.,51(1995)8503",1995.0,3.86,Two,RE,2.3768086422982395,,1.93
11236,Nd1.0Ba2.0Cu2.99Ga0.01O7.0,RE123,81.2,3.86,3.91,11.78,PR05108503,"A.M.Niraimathi, E.Gmelin, G.Rangarajan,",Magnetic ordering of Nd3+ions in the high-temperature superconductor NdBa2Cu3-xGaxO7-y (0,"Phys.Rev.B.,51(1995)8503",1995.0,3.86,Two,RE,2.3768086422982395,,1.93
11237,Nb1.0Ba2.0Cu2.98Ga0.02O7.0,RE123,80.2,3.87,3.91,11.78,PR05108503,"A.M.Niraimathi, E.Gmelin, G.Rangarajan,",Magnetic ordering of Nd3+ions in the high-temperature superconductor NdBa2Cu3-xGaxO7-y (0,"Phys.Rev.B.,51(1995)8503",1995.0,3.87,Two,RE,2.357148306258581,,1.935
11238,Nd1.0Ba2.0Cu2.97Ga0.03O7.0,RE123,70.5,3.88,3.92,11.77,PR05108503,"A.M.Niraimathi, E.Gmelin, G.Rangarajan,",Magnetic ordering of Nd3+ions in the high-temperature superconductor NdBa2Cu3-xGaxO7-y (0,"Phys.Rev.B.,51(1995)8503",1995.0,3.88,Two,RE,2.3290235252898754,,1.94
11239,Nb1.0Ba2.0Cu2.96Ga0.04O7.0,RE123,60.6,3.88,3.92,11.77,PR05108503,"A.M.Niraimathi, E.Gmelin, G.Rangarajan,",Magnetic ordering of Nd3+ions in the high-temperature superconductor NdBa2Cu3-xGaxO7-y (0,"Phys.Rev.B.,51(1995)8503",1995.0,3.88,Two,RE,2.3290235252898754,,1.94
11240,Nb1.0Ba2.0Cu2.95Ga0.05O7.0,RE123,60.0,3.88,3.91,11.76,PR05108503,"A.M.Niraimathi, E.Gmelin, G.Rangarajan,",Magnetic ordering of Nd3+ions in the high-temperature superconductor NdBa2Cu3-xGaxO7-y (0,"Phys.Rev.B.,51(1995)8503",1995.0,3.88,Two,RE,2.320559080360829,,1.94
11241,Nb1.0Ba2.0Cu2.94Ga0.06O7.0,RE123,56.2,3.89,3.91,11.76,PR05108503,"A.M.Niraimathi, E.Gmelin, G.Rangarajan,",Magnetic ordering of Nd3+ions in the high-temperature superconductor NdBa2Cu3-xGaxO7-y (0,"Phys.Rev.B.,51(1995)8503",1995.0,3.89,Two,RE,2.3008987443211706,,1.945
11242,Nb1.0Ba2.0Cu2.93Ga0.07O7.0,RE123,52.0,3.89,3.9,11.76,PR05108503,"A.M.Niraimathi, E.Gmelin, G.Rangarajan,",Magnetic ordering of Nd3+ions in the high-temperature superconductor NdBa2Cu3-xGaxO7-y (0,"Phys.Rev.B.,51(1995)8503",1995.0,3.89,Two,RE,2.3008987443211706,,1.945
11243,Nb1.0Ba2.0Cu2.92Ga0.08O7.0,RE123,52.4,3.89,3.9,11.76,PR05108503,"A.M.Niraimathi, E.Gmelin, G.Rangarajan,",Magnetic ordering of Nd3+ions in the high-temperature superconductor NdBa2Cu3-xGaxO7-y (0,"Phys.Rev.B.,51(1995)8503",1995.0,3.89,Two,RE,2.3008987443211706,,1.945
11244,Nd1.0Ba2.0Cu2.91Ga0.09O7.0,RE123,50.1,3.89,3.89,11.76,PR05108503,"A.M.Niraimathi, E.Gmelin, G.Rangarajan,",Magnetic ordering of Nd3+ions in the high-temperature superconductor NdBa2Cu3-xGaxO7-y (0,"Phys.Rev.B.,51(1995)8503",1995.0,3.89,Two,RE,2.3008987443211706,,1.945
11245,Nb1.0Ba2.0Cu2.9Ga0.1O7.0,RE123,42.6,3.9,3.9,11.76,PR05108503,"A.M.Niraimathi, E.Gmelin, G.Rangarajan,",Magnetic ordering of Nd3+ions in the high-temperature superconductor NdBa2Cu3-xGaxO7-y (0,"Phys.Rev.B.,51(1995)8503",1995.0,3.9,Two,RE,2.2812384082815127,,1.95
11300,Yb1.0Ba2.0Cu3.0O7.0,RE123,87.9,3.796,3.866,11.613,PR05112900,"C.W. Chu, C.Y. Huang, J.C. Ho, J.G. Lin, X.W. Cao, Y.Y. Xue,",Origin of the R-ion effect on Tc in RBa2Cu3O7,"Phys.Rev.B,51(1995)12900",1995.0,3.796,Two,RE,2.361278562636943,,1.898
11301,Tm1.0Ba2.0Cu3.0O7.0,RE123,90.4,3.801,3.871,11.616,PR05112900,"C.W. Chu, C.Y. Huang, J.C. Ho, J.G. Lin, X.W. Cao, Y.Y. Xue,",Origin of the R-ion effect on Tc in RBa2Cu3O7,"Phys.Rev.B,51(1995)12900",1995.0,3.801,Two,RE,2.353987728095827,,1.9005
11302,Ho1.0Ba2.0Cu3.0O7.0,RE123,91.5,3.818,3.883,11.633,PR05112900,"C.W. Chu, C.Y. Huang, J.C. Ho, J.G. Lin, X.W. Cao, Y.Y. Xue,",Origin of the R-ion effect on Tc in RBa2Cu3O7,"Phys.Rev.B,51(1995)12900",1995.0,3.818,Two,RE,2.3349547132077917,,1.909
11303,Dy1.0Ba2.0Cu3.0O7.0,RE123,91.7,3.818,3.884,11.649,PR05112900,"C.W. Chu, C.Y. Huang, J.C. Ho, J.G. Lin, X.W. Cao, Y.Y. Xue,",Origin of the R-ion effect on Tc in RBa2Cu3O7,"Phys.Rev.B,51(1995)12900",1995.0,3.818,Two,RE,2.348497825094269,,1.909
11305,Sm1.0Ba2.0Cu3.0O7.0,RE123,93.1,3.849,3.898,11.691,PR05112900,"C.W. Chu, C.Y. Huang, J.C. Ho, J.G. Lin, X.W. Cao, Y.Y. Xue,",Origin of the R-ion effect on Tc in RBa2Cu3O7,"Phys.Rev.B,51(1995)12900",1995.0,3.849,Two,RE,2.3231014520733337,,1.9245
11306,Nd1.0Ba2.0Cu3.0O7.0,RE123,94.4,3.857,3.912,11.720999999999998,PR05112900,"C.W. Chu, C.Y. Huang, J.C. Ho, J.G. Lin, X.W. Cao, Y.Y. Xue,",Origin of the R-ion effect on Tc in RBa2Cu3O7,"Phys.Rev.B,51(1995)12900",1995.0,3.857,Two,RE,2.3327665180287505,,1.9285
11792,Hg1.0Ba2.0Cu1.0O4.18,Hg1201,95.0,3.881,,9.528,PR05200462,"C. W. Chu, J. W. Lynn, Q. Huang, Q. Xiong,",Oxygen dependens of the crystal structure of HgBa2CuO4+z and its relation tosuperconductivity,"Phys.Rev.B,52(1995)462",1995.0,3.881,One,Hg,2.78286969137799,,1.9405
11793,Hg1.0Ba2.0Cu1.0O4.08,Hg1201,53.0,3.893,,9.528,PR05200462,"C. W. Chu, J. W. Lynn, Q. Huang, Q. Xiong,",Oxygen dependens of the crystal structure of HgBa2CuO4+z and its relation tosuperconductivity,"Phys.Rev.B,52(1995)462",1995.0,3.893,One,Hg,2.788547932703295,,1.9465
11794,Hg1.0Ba2.0Cu1.0O4.18,Hg1201,94.0,3.881,,9.528,PR05200462,"C. W. Chu, J. W. Lynn, Q. Huang, Q. Xiong,",Oxygen dependens of the crystal structure of HgBa2CuO4+z and its relation tosuperconductivity,"Phys.Rev.B,52(1995)462",1995.0,3.881,One,Hg,2.78286969137799,,1.9405
11796,Hg1.0Ba2.0Cu1.0O4.23,Hg1201,30.0,3.876,,9.517,PR05200462,"C. W. Chu, J. W. Lynn, Q. Huang, Q. Xiong,",Oxygen dependens of the crystal structure of HgBa2CuO4+z and its relation tosuperconductivity,"Phys.Rev.B,52(1995)462",1995.0,3.876,One,Hg,2.7758003035862155,,1.938
11797,Hg1.0Ba2.0Cu1.0O4.21,Hg1201,80.0,3.877,,9.522,PR05200462,"C. W. Chu, J. W. Lynn, Q. Huang, Q. Xiong,",Oxygen dependens of the crystal structure of HgBa2CuO4+z and its relation tosuperconductivity,"Phys.Rev.B,52(1995)462",1995.0,3.877,One,Hg,2.7784114239570656,,1.9385
11812,Bi2.0Sr2.0Ca1.0Cu2.0O8.0,Bi2212,92.0,5.4,5.4,30.97,PR05207647,"D. Hu, M. Ausloos, V. Brabers,",Mixed-state thermoelectric and thermomagnetic effects of a Bi2Sr2CaCu2O8+z single crystal,"Phys.Rev.B,52(1995)7647",1995.0,3.8183766184073566,Two,Bi,2.528906065404668,,1.9091883092036783
11819,Y1.0Ba2.0Cu3.0F0.76O6.0,Y123,35.0,3.863,,11.745,PR05207619,"A. Sacuto, C. Julien, C. Perrin, M. Mokhtari, V.A. Shchukin,",Charge transfer in YBa2Cu3O6 doped with fluorine: Infrared reflectance and Raman scattering studies,"Phys.Rev.B,52(1995)7619",1995.0,3.863,Two,RE,2.377680963477877,,1.9315
11820,Y1.0Ba2.0Cu3.0F1.11O6.0,Y123,45.0,3.867,,11.739,PR05207619,"A. Sacuto, C. Julien, C. Perrin, M. Mokhtari, V.A. Shchukin,",Charge transfer in YBa2Cu3O6 doped with fluorine: Infrared reflectance and Raman scattering studies,"Phys.Rev.B,52(1995)7619",1995.0,3.867,Two,RE,2.375976077837704,,1.9335
11821,Y1.0Ba2.0Cu3.0F1.26O6.0,Y123,55.0,3.868,,11.715,PR05207619,"A. Sacuto, C. Julien, C. Perrin, M. Mokhtari, V.A. Shchukin,",Charge transfer in YBa2Cu3O6 doped with fluorine: Infrared reflectance and Raman scattering studies,"Phys.Rev.B,52(1995)7619",1995.0,3.868,Two,RE,2.3573141109995035,,1.934
11822,Y1.0Ba2.0Cu3.0F1.46O6.0,Y123,55.0,3.871,,11.709,PR05207619,"A. Sacuto, C. Julien, C. Perrin, M. Mokhtari, V.A. Shchukin,",Charge transfer in YBa2Cu3O6 doped with fluorine: Infrared reflectance and Raman scattering studies,"Phys.Rev.B,52(1995)7619",1995.0,3.871,Two,RE,2.354819730407497,,1.9355
11944,Y1.0Ba2.0Cu2.91Zn0.09O7.0,Y123,56.9,3.82,3.88,11.65,PR05210474,"J. Je'goudez, P. Monod, S. Zagoulaev,",Magnetic and transport properties of Zn-doped YBa2Cu3O7 in the normal state,"Phys.Rev.B,52(1995)10474",1995.0,3.82,Two,RE,2.2667373109635243,,1.91
11945,Y1.0Ba2.0Cu2.85Zn0.15O7.0,Y123,43.2,3.81,3.88,11.64,PR05210474,"J. Je'goudez, P. Monod, S. Zagoulaev,",Magnetic and transport properties of Zn-doped YBa2Cu3O7 in the normal state,"Phys.Rev.B,52(1995)10474",1995.0,3.81,Two,RE,2.2507375856993495,,1.905
11946,Y1.0Ba2.0Cu2.76Zn0.24O7.0,Y123,13.0,3.81,3.88,11.64,PR05210474,"J. Je'goudez, P. Monod, S. Zagoulaev,",Magnetic and transport properties of Zn-doped YBa2Cu3O7 in the normal state,"Phys.Rev.B,52(1995)10474",1995.0,3.81,Two,RE,2.2507375856993495,,1.905
11948,Y1.0Ba2.0Cu2.9789999999999996Zn0.021O7.0,Y123,80.2,3.81,3.88,11.65,PR05210474,"J. Je'goudez, P. Monod, S. Zagoulaev,",Magnetic and transport properties of Zn-doped YBa2Cu3O7 in the normal state,"Phys.Rev.B,52(1995)10474",1995.0,3.81,Two,RE,2.258842361445195,,1.905
11949,Y1.0Ba2.0Cu2.97Zn0.03O7.0,Y123,77.0,3.81,3.88,11.65,PR05210474,"J. Je'goudez, P. Monod, S. Zagoulaev,",Magnetic and transport properties of Zn-doped YBa2Cu3O7 in the normal state,"Phys.Rev.B,52(1995)10474",1995.0,3.81,Two,RE,2.258842361445195,,1.905
11950,Y1.0Ba2.0Cu2.88Zn0.12O7.0,Y123,52.0,3.81,3.88,11.64,PR05210474,"J. Je'goudez, P. Monod, S. Zagoulaev,",Magnetic and transport properties of Zn-doped YBa2Cu3O7 in the normal state,"Phys.Rev.B,52(1995)10474",1995.0,3.81,Two,RE,2.2507375856993495,,1.905
11951,Y1.0Ba2.0Cu3.0O7.0,Y123,88.0,3.82,3.88,11.66,PR05210474,"J. Je'goudez, P. Monod, S. Zagoulaev,",Magnetic and transport properties of Zn-doped YBa2Cu3O7 in the normal state,"Phys.Rev.B,52(1995)10474",1995.0,3.82,Two,RE,2.27484208670937,,1.91
11952,Y1.0Ba2.0Cu2.9930000000000003Zn0.006999999999999999O7.0,Y123,84.0,3.81,3.88,11.65,PR05210474,"J. Je'goudez, P. Monod, S. Zagoulaev,",Magnetic and transport properties of Zn-doped YBa2Cu3O7 in the normal state,"Phys.Rev.B,52(1995)10474",1995.0,3.81,Two,RE,2.258842361445195,,1.905
11953,Y1.0Ba2.0Cu2.985Zn0.015O7.0,Y123,80.0,3.822,3.89,11.66,PR05210474,"J. Je'goudez, P. Monod, S. Zagoulaev,",Magnetic and transport properties of Zn-doped YBa2Cu3O7 in the normal state,"Phys.Rev.B,52(1995)10474",1995.0,3.822,Two,RE,2.276421076613037,,1.911
11954,Y1.0Ba2.0Cu2.97Zn0.03O7.0,Y123,76.0,3.81,3.88,11.65,PR05210474,"J. Je'goudez, P. Monod, S. Zagoulaev,",Magnetic and transport properties of Zn-doped YBa2Cu3O7 in the normal state,"Phys.Rev.B,52(1995)10474",1995.0,3.81,Two,RE,2.258842361445195,,1.905
11955,Y1.0Ba2.0Cu2.955Zn0.045O7.0,Y123,70.1,3.81,3.88,11.65,PR05210474,"J. Je'goudez, P. Monod, S. Zagoulaev,",Magnetic and transport properties of Zn-doped YBa2Cu3O7 in the normal state,"Phys.Rev.B,52(1995)10474",1995.0,3.81,Two,RE,2.258842361445195,,1.905
11956,Y1.0Ba2.0Cu2.82Zn0.18O7.0,Y123,38.4,3.81,3.89,11.64,PR05210474,"J. Je'goudez, P. Monod, S. Zagoulaev,",Magnetic and transport properties of Zn-doped YBa2Cu3O7 in the normal state,"Phys.Rev.B,52(1995)10474",1995.0,3.81,Two,RE,2.2507375856993495,,1.905
11957,Y1.0Ba2.0Cu2.79Zn0.21O7.0,Y123,24.2,3.82,3.89,11.64,PR05210474,"J. Je'goudez, P. Monod, S. Zagoulaev,",Magnetic and transport properties of Zn-doped YBa2Cu3O7 in the normal state,"Phys.Rev.B,52(1995)10474",1995.0,3.82,Two,RE,2.2586325352176786,,1.91
12008,Ca0.1Ba1.65La1.25Cu3.0O7.06,RE123,41.9,3.903,,11.72,PR05212982,"A. Knizhnik, D. Goldschmidt, G. M. Reisner, Y. Direktovitch, Y. Eckstein,","Relationship between superconductor and metal-insulator transitions in a large class of tetragonal 1:2:3 cuprates Ca-R-Ba-Cu-O (R=La, Nd)","Phys.Rev.B,52(1995)12982",1995.0,3.903,Two,RE,2.2414825277534223,,1.9515
12015,Ca0.4Ba1.25La1.25Cu3.0O6.98,RE123,40.1,3.876,,11.679,PR05212982,"A. Knizhnik, D. Goldschmidt, G. M. Reisner, Y. Direktovitch, Y. Eckstein,","Relationship between superconductor and metal-insulator transitions in a large class of tetragonal 1:2:3 cuprates Ca-R-Ba-Cu-O (R=La, Nd)","Phys.Rev.B,52(1995)12982",1995.0,3.876,Two,RE,2.2598612108514,,1.938
12016,Ca0.4Ba1.25La1.25Cu3.0O7.05,RE123,60.0,3.875,,11.669,PR05212982,"A. Knizhnik, D. Goldschmidt, G. M. Reisner, Y. Direktovitch, Y. Eckstein,","Relationship between superconductor and metal-insulator transitions in a large class of tetragonal 1:2:3 cuprates Ca-R-Ba-Cu-O (R=La, Nd)","Phys.Rev.B,52(1995)12982",1995.0,3.875,Two,RE,2.2533627995263172,,1.9375
12017,Ca0.4Ba1.25La1.25Cu3.0O7.14,RE123,78.8,3.873,,11.637,PR05212982,"A. Knizhnik, D. Goldschmidt, G. M. Reisner, Y. Direktovitch, Y. Eckstein,","Relationship between superconductor and metal-insulator transitions in a large class of tetragonal 1:2:3 cuprates Ca-R-Ba-Cu-O (R=La, Nd)","Phys.Rev.B,52(1995)12982",1995.0,3.873,Two,RE,2.230208642961292,,1.9365
12025,Ca0.4Ba1.15La1.45Cu3.0O7.21,RE123,43.9,3.871,,11.617,PR05212982,"A. Knizhnik, D. Goldschmidt, G. M. Reisner, Y. Direktovitch, Y. Eckstein,","Relationship between superconductor and metal-insulator transitions in a large class of tetragonal 1:2:3 cuprates Ca-R-Ba-Cu-O (R=La, Nd)","Phys.Rev.B,52(1995)12982",1995.0,3.871,Two,RE,2.2172118203111273,,1.9355
12082,Y1.0Ba2.0Cu3.0O6.9,Y123,92.5,3.8154,3.8842,11.678,P071104503,"G.C.Che, K.Q.Li, N.L.Di, Y.H.Liu, Z.H.Cheng, Z.Q.Kou, Z.X.Zhao,",Superconductivity and Mossbauer effect of FexCu1?xBa2YCu2O7+y superconductors synthesized by high pressure,"Phys.Rev.B, 71(2005)104503",2005.0,3.8154,Two,RE,2.2857990062734626,,1.9077
12083,Y1.0Ba2.0Cu2.94Fe0.06O6.928999999999999,Y123,85.0,3.8331,3.8712,11.674,P071104503,"G.C.Che, K.Q.Li, N.L.Di, Y.H.Liu, Z.H.Cheng, Z.Q.Kou, Z.X.Zhao,",Superconductivity and Mossbauer effect of FexCu1?xBa2YCu2O7+y superconductors synthesized by high pressure,"Phys.Rev.B, 71(2005)104503",2005.0,3.8331,Two,RE,2.2965311566225672,,1.91655
12084,Y1.0Ba2.0Cu2.9Fe0.1O6.928999999999999,Y123,71.0,3.8577,,11.694,P071104503,"G.C.Che, K.Q.Li, N.L.Di, Y.H.Liu, Z.H.Cheng, Z.Q.Kou, Z.X.Zhao,",Superconductivity and Mossbauer effect of FexCu1?xBa2YCu2O7+y superconductors synthesized by high pressure,"Phys.Rev.B, 71(2005)104503",2005.0,3.8577,Two,RE,2.3321622839293497,,1.92885
12085,Y1.0Ba2.0Cu2.84Fe0.16O6.959,Y123,53.0,3.8631,,11.687,P071104503,"G.C.Che, K.Q.Li, N.L.Di, Y.H.Liu, Z.H.Cheng, Z.Q.Kou, Z.X.Zhao,",Superconductivity and Mossbauer effect of FexCu1?xBa2YCu2O7+y superconductors synthesized by high pressure,"Phys.Rev.B, 71(2005)104503",2005.0,3.8631,Two,RE,2.3307522136471555,,1.93155
12086,Y1.0Ba2.0Cu2.68Fe0.32O6.999,Y123,26.0,3.87,,11.682,P071104503,"G.C.Che, K.Q.Li, N.L.Di, Y.H.Liu, Z.H.Cheng, Z.Q.Kou, Z.X.Zhao,",Superconductivity and Mossbauer effect of FexCu1?xBa2YCu2O7+y superconductors synthesized by high pressure,"Phys.Rev.B, 71(2005)104503",2005.0,3.87,Two,RE,2.33214734094188,,1.935
12089,Y1.0Ba2.0Cu3.0O7.19,Y123,89.0,3.8531,,11.621,P071104503,"G.C.Che, K.Q.Li, N.L.Di, Y.H.Liu, Z.H.Cheng, Z.Q.Kou, Z.X.Zhao,",Superconductivity and Mossbauer effect of FexCu1?xBa2YCu2O7+y superconductors synthesized by high pressure,"Phys.Rev.B, 71(2005)104503",2005.0,3.8531,Two,RE,2.269365744206244,,1.92655
12090,Y1.0Ba2.0Cu2.94Fe0.06O7.254,Y123,91.0,3.8565,,11.619000000000002,P071104503,"G.C.Che, K.Q.Li, N.L.Di, Y.H.Liu, Z.H.Cheng, Z.Q.Kou, Z.X.Zhao,",Superconductivity and Mossbauer effect of FexCu1?xBa2YCu2O7+y superconductors synthesized by high pressure,"Phys.Rev.B, 71(2005)104503",2005.0,3.8565,Two,RE,2.2704290718933073,,1.92825
12091,Y1.0Ba2.0Cu2.9Fe0.1O7.2929999999999975,Y123,87.0,3.8596,,11.629,P071104503,"G.C.Che, K.Q.Li, N.L.Di, Y.H.Liu, Z.H.Cheng, Z.Q.Kou, Z.X.Zhao,",Superconductivity and Mossbauer effect of FexCu1?xBa2YCu2O7+y superconductors synthesized by high pressure,"Phys.Rev.B, 71(2005)104503",2005.0,3.8596,Two,RE,2.280981281989833,,1.9298
12092,Y1.0Ba2.0Cu2.84Fe0.16O7.303,Y123,85.0,3.8619,,11.626,P071104503,"G.C.Che, K.Q.Li, N.L.Di, Y.H.Liu, Z.H.Cheng, Z.Q.Kou, Z.X.Zhao,",Superconductivity and Mossbauer effect of FexCu1?xBa2YCu2O7+y superconductors synthesized by high pressure,"Phys.Rev.B, 71(2005)104503",2005.0,3.8619,Two,RE,2.280365687655296,,1.93095
12093,Y1.0Ba2.0Cu2.68Fe0.32O7.343,Y123,82.0,3.8635,,11.619000000000002,P071104503,"G.C.Che, K.Q.Li, N.L.Di, Y.H.Liu, Z.H.Cheng, Z.Q.Kou, Z.X.Zhao,",Superconductivity and Mossbauer effect of FexCu1?xBa2YCu2O7+y superconductors synthesized by high pressure,"Phys.Rev.B, 71(2005)104503",2005.0,3.8635,Two,RE,2.275955536556138,,1.93175
12094,Y1.0Ba2.0Cu2.6Fe0.4O7.401,Y123,82.0,3.8665,,11.609000000000002,P071104503,"G.C.Che, K.Q.Li, N.L.Di, Y.H.Liu, Z.H.Cheng, Z.Q.Kou, Z.X.Zhao,",Superconductivity and Mossbauer effect of FexCu1?xBa2YCu2O7+y superconductors synthesized by high pressure,"Phys.Rev.B, 71(2005)104503",2005.0,3.8665,Two,RE,2.270219245665791,,1.93325
12095,Y1.0Ba2.0Cu2.5Fe0.5O7.4129999999999985,Y123,80.0,3.8708,,11.59,P071104503,"G.C.Che, K.Q.Li, N.L.Di, Y.H.Liu, Z.H.Cheng, Z.Q.Kou, Z.X.Zhao,",Superconductivity and Mossbauer effect of FexCu1?xBa2YCu2O7+y superconductors synthesized by high pressure,"Phys.Rev.B, 71(2005)104503",2005.0,3.8708,Two,RE,2.258215000041565,,1.9354
12096,Y1.0Ba2.0Cu2.4Fe0.6O7.4529999999999985,Y123,62.0,3.8727,,11.584,P071104503,"G.C.Che, K.Q.Li, N.L.Di, Y.H.Liu, Z.H.Cheng, Z.Q.Kou, Z.X.Zhao,",Superconductivity and Mossbauer effect of FexCu1?xBa2YCu2O7+y superconductors synthesized by high pressure,"Phys.Rev.B, 71(2005)104503",2005.0,3.8727,Two,RE,2.25485217500254,,1.93635
12097,Y1.0Ba2.0Cu2.3Fe0.7O7.484,Y123,60.0,3.8738,,11.579,P071104503,"G.C.Che, K.Q.Li, N.L.Di, Y.H.Liu, Z.H.Cheng, Z.Q.Kou, Z.X.Zhao,",Superconductivity and Mossbauer effect of FexCu1?xBa2YCu2O7+y superconductors synthesized by high pressure,"Phys.Rev.B, 71(2005)104503",2005.0,3.8738,Two,RE,2.2516682315766356,,1.9369
12122,Hg1.0Ba2.0Ca2.0Cu3.0O8.0,Hg1223,132.0,3.852,,15.764,PR05215551,"A.R. Armsorong, I. Gameson, J.J. Capponi, M. Maregio, P. Bordet, P.P. Edward, W.I.F. David,",Crystal structure of HgBa2Ca2Cu3O8+z at high pressure(to 8.5 GPa) determined by powder neutron diffraction,"Phys.Rev.B,52(1995)15551",1995.0,3.852,Three,Hg,2.7446309517902616,,1.926
12153,La1.85Sr0.15Cu1.0O4.0,T,37.0,3.7733,,13.2235,PHC4210056,"Changjin Zhang, Hui Huang, Min Tan, Yuheng Zhang,",Effects of Mn doping on the superconductivity in La2-xSrxCuO4,"Physica C, 421(2005)56",2005.0,3.7733,One,RE,2.4108438937989267,,1.88665
12154,La1.82Sr0.18Cu0.98Mn0.02O4.0,T,37.0,3.7761,,13.2174,PHC4210056,"Changjin Zhang, Hui Huang, Min Tan, Yuheng Zhang,",Effects of Mn doping on the superconductivity in La2-xSrxCuO4,"Physica C, 421(2005)56",2005.0,3.7761,One,RE,2.408656206429021,,1.88805
12155,La1.79Sr0.21Cu0.96Mn0.04O4.0,T,37.0,3.7808,,13.1964,PHC4210056,"Changjin Zhang, Hui Huang, Min Tan, Yuheng Zhang,",Effects of Mn doping on the superconductivity in La2-xSrxCuO4,"Physica C, 421(2005)56",2005.0,3.7808,One,RE,2.402280674733872,,1.8904
12156,La1.76Sr0.24Cu0.94Mn0.06O4.0,T,37.0,3.7818,,13.1367,PHC4210056,"Changjin Zhang, Hui Huang, Min Tan, Yuheng Zhang,",Effects of Mn doping on the superconductivity in La2-xSrxCuO4,"Physica C, 421(2005)56",2005.0,3.7818,One,RE,2.3870486345590627,,1.8909
12157,La1.73Sr0.27Cu0.92Mn0.08O4.0,T,37.0,3.7822,,13.1028,PHC4210056,"Changjin Zhang, Hui Huang, Min Tan, Yuheng Zhang,",Effects of Mn doping on the superconductivity in La2-xSrxCuO4,"Physica C, 421(2005)56",2005.0,3.7822,One,RE,2.3784385609969125,,1.8911
12158,La1.7Sr0.3Cu0.9Mn0.1O4.0,T,37.0,3.7837,,13.0371,PHC4210056,"Changjin Zhang, Hui Huang, Min Tan, Yuheng Zhang,",Effects of Mn doping on the superconductivity in La2-xSrxCuO4,"Physica C, 421(2005)56",2005.0,3.7837,One,RE,2.361582176502124,,1.89185
12163,Hg1.4Tl0.6Ba2.0Y1.0Cu2.0O7.92,Hg2212,11.7,3.867,,28.88,PHC2820887,"A.Tokiwa-Yamamoto, K.Tanabe, S.Adachi, T.Tatsuki, X.-J.Wu,","A new Hg-based homologous series of cuprate superconductors; (Hg,Tl)-22(n-1)n (n=1,5)","Physica C, 282-287(1997)887",1997.0,3.867,Two,Hg,2.46184848388308,,1.9335
12164,Hg1.4Tl0.6Ba2.0Y0.9Ca0.1Cu2.0O7.88,Hg2212,37.0,3.864,,28.88,PHC2820887,"A.Tokiwa-Yamamoto, K.Tanabe, S.Adachi, T.Tatsuki, X.-J.Wu,","A new Hg-based homologous series of cuprate superconductors; (Hg,Tl)-22(n-1)n (n=1,5)","Physica C, 282-287(1997)887",1997.0,3.864,Two,Hg,2.4578951461718495,,1.932
12165,Hg1.4Tl0.6Ba2.0Y0.8Ca0.2Cu2.0O7.83,Hg2212,50.0,3.862,,28.87,PHC2820887,"A.Tokiwa-Yamamoto, K.Tanabe, S.Adachi, T.Tatsuki, X.-J.Wu,","A new Hg-based homologous series of cuprate superconductors; (Hg,Tl)-22(n-1)n (n=1,5)","Physica C, 282-287(1997)887",1997.0,3.862,Two,Hg,2.4537223055106407,,1.931
12166,Hg1.4Tl0.6Ba2.0Y0.7Ca0.3Cu2.0O7.81,Hg2212,74.5,3.859,,28.95,PHC2820887,"A.Tokiwa-Yamamoto, K.Tanabe, S.Adachi, T.Tatsuki, X.-J.Wu,","A new Hg-based homologous series of cuprate superconductors; (Hg,Tl)-22(n-1)n (n=1,5)","Physica C, 282-287(1997)887",1997.0,3.859,Two,Hg,2.4620672252958498,,1.9295
12167,Hg1.4Tl0.6Ba2.0Y0.6Ca0.4Cu2.0O7.78,Hg2212,84.6,3.857,,28.99,PHC2820887,"A.Tokiwa-Yamamoto, K.Tanabe, S.Adachi, T.Tatsuki, X.-J.Wu,","A new Hg-based homologous series of cuprate superconductors; (Hg,Tl)-22(n-1)n (n=1,5)","Physica C, 282-287(1997)887",1997.0,3.857,Two,Hg,2.4655807955699176,,1.9285
12168,Hg1.4Tl0.6Ba2.0Y0.5Ca0.5Cu2.0O7.74,Hg2212,84.0,3.854,,29.02,PHC2820887,"A.Tokiwa-Yamamoto, K.Tanabe, S.Adachi, T.Tatsuki, X.-J.Wu,","A new Hg-based homologous series of cuprate superconductors; (Hg,Tl)-22(n-1)n (n=1,5)","Physica C, 282-287(1997)887",1997.0,3.854,Two,Hg,2.4662393044198536,,1.927
