Repository: CompRhys/apical

# Data Guide

In all cases whilst compiling this data we have been careful to include as much meta-information as possible to allow data to be traced back to it's original sources. For SuperCon this takes the form of the SuperCon "num :" reference id and then the source publication details. For ICSD we provide the ICSD collection code.

We acknowledge the Japanese National Institute for Materials Science for maintaining the [SuperCon](https://supercon.nims.go.jp/index_en.html) database as well as FIZ Karlsruhe GmbH for maintaining [ICSD](https://www.fiz-karlsruhe.de/en/produkte-und-dienstleistungen/inorganic-crystal-structure-database-icsd).

File: processed-data/super_cleaned.csv (part 14 of 21)
num :,composition :,str3 :,tc :,lata :,latb :,latc :,refno :,author :,title :,journal :,year :,lata* :
9964,Pr1.8315Y0.0185Ce0.15Cu1.0O4.0,T',16.0,3.952,,12.126,PHC2600117,"H.C.Ku, H.D.Yang, J.H.Shieh, T.H.Meen, W.H.Lee, W.J.Huang, Y.C.Chen,","Ionic-size effect on the structure and Tc of T'-(R1-xR'x)1.85Ce0.15CuO4 (R=Pr,Nd,Sm and Eu;R'=Gd and Y)","Physica.C,260(1996)117-124",1996.0,3.952
9965,Pr1.7945Y0.0555Ce0.15Cu1.0O4.0,T',15.0,3.95,,12.11,PHC2600117,"H.C.Ku, H.D.Yang, J.H.Shieh, T.H.Meen, W.H.Lee, W.J.Huang, Y.C.Chen,","Ionic-size effect on the structure and Tc of T'-(R1-xR'x)1.85Ce0.15CuO4 (R=Pr,Nd,Sm and Eu;R'=Gd and Y)","Physica.C,260(1996)117-124",1996.0,3.95
9966,Pr1.7575Y0.0925Ce0.15Cu1.0O4.0,T',14.5,3.948,,12.105,PHC2600117,"H.C.Ku, H.D.Yang, J.H.Shieh, T.H.Meen, W.H.Lee, W.J.Huang, Y.C.Chen,","Ionic-size effect on the structure and Tc of T'-(R1-xR'x)1.85Ce0.15CuO4 (R=Pr,Nd,Sm and Eu;R'=Gd and Y)","Physica.C,260(1996)117-124",1996.0,3.948
9967,Pr1.665Y0.185Ce0.15Cu1.0O4.0,T',13.0,3.944,,12.069,PHC2600117,"H.C.Ku, H.D.Yang, J.H.Shieh, T.H.Meen, W.H.Lee, W.J.Huang, Y.C.Chen,","Ionic-size effect on the structure and Tc of T'-(R1-xR'x)1.85Ce0.15CuO4 (R=Pr,Nd,Sm and Eu;R'=Gd and Y)","Physica.C,260(1996)117-124",1996.0,3.944
9968,Pr1.5725Y0.2775Ce0.15Cu1.0O4.0,T',11.0,3.94,,12.046,PHC2600117,"H.C.Ku, H.D.Yang, J.H.Shieh, T.H.Meen, W.H.Lee, W.J.Huang, Y.C.Chen,","Ionic-size effect on the structure and Tc of T'-(R1-xR'x)1.85Ce0.15CuO4 (R=Pr,Nd,Sm and Eu;R'=Gd and Y)","Physica.C,260(1996)117-124",1996.0,3.94
9971,Nd1.85Ce0.15Cu1.0O4.0,T',21.0,3.939,,12.053,PHC2600117,"H.C.Ku, H.D.Yang, J.H.Shieh, T.H.Meen, W.H.Lee, W.J.Huang, Y.C.Chen,","Ionic-size effect on the structure and Tc of T'-(R1-xR'x)1.85Ce0.15CuO4 (R=Pr,Nd,Sm and Eu;R'=Gd and Y)","Physica.C,260(1996)117-124",1996.0,3.939
9972,Nd1.8315Y0.0185Ce0.15Cu1.0O4.0,T',20.0,3.938,,12.04,PHC2600117,"H.C.Ku, H.D.Yang, J.H.Shieh, T.H.Meen, W.H.Lee, W.J.Huang, Y.C.Chen,","Ionic-size effect on the structure and Tc of T'-(R1-xR'x)1.85Ce0.15CuO4 (R=Pr,Nd,Sm and Eu;R'=Gd and Y)","Physica.C,260(1996)117-124",1996.0,3.938
9973,Nd1.7945Y0.0555Ce0.15Cu1.0O4.0,T',19.0,3.935,,12.025,PHC2600117,"H.C.Ku, H.D.Yang, J.H.Shieh, T.H.Meen, W.H.Lee, W.J.Huang, Y.C.Chen,","Ionic-size effect on the structure and Tc of T'-(R1-xR'x)1.85Ce0.15CuO4 (R=Pr,Nd,Sm and Eu;R'=Gd and Y)","Physica.C,260(1996)117-124",1996.0,3.935
9974,Nd1.7575Y0.0925Ce0.15Cu1.0O4.0,T',18.0,3.934,,12.014,PHC2600117,"H.C.Ku, H.D.Yang, J.H.Shieh, T.H.Meen, W.H.Lee, W.J.Huang, Y.C.Chen,","Ionic-size effect on the structure and Tc of T'-(R1-xR'x)1.85Ce0.15CuO4 (R=Pr,Nd,Sm and Eu;R'=Gd and Y)","Physica.C,260(1996)117-124",1996.0,3.934
9975,Nd1.665Y0.185Ce0.15Cu1.0O4.0,T',16.0,3.929,,11.999,PHC2600117,"H.C.Ku, H.D.Yang, J.H.Shieh, T.H.Meen, W.H.Lee, W.J.Huang, Y.C.Chen,","Ionic-size effect on the structure and Tc of T'-(R1-xR'x)1.85Ce0.15CuO4 (R=Pr,Nd,Sm and Eu;R'=Gd and Y)","Physica.C,260(1996)117-124",1996.0,3.929
9976,Nd1.5725Y0.2775Ce0.15Cu1.0O4.0,T',10.5,3.926,,11.983,PHC2600117,"H.C.Ku, H.D.Yang, J.H.Shieh, T.H.Meen, W.H.Lee, W.J.Huang, Y.C.Chen,","Ionic-size effect on the structure and Tc of T'-(R1-xR'x)1.85Ce0.15CuO4 (R=Pr,Nd,Sm and Eu;R'=Gd and Y)","Physica.C,260(1996)117-124",1996.0,3.926
9979,Sm1.85Ce0.15Cu1.0O4.0,T',17.0,3.912,,11.874,PHC2600117,"H.C.Ku, H.D.Yang, J.H.Shieh, T.H.Meen, W.H.Lee, W.J.Huang, Y.C.Chen,","Ionic-size effect on the structure and Tc of T'-(R1-xR'x)1.85Ce0.15CuO4 (R=Pr,Nd,Sm and Eu;R'=Gd and Y)","Physica.C,260(1996)117-124",1996.0,3.912
9980,Sm1.80375Y0.04625Ce0.15Cu1.0O4.0,T',15.0,3.91,,11.868,PHC2600117,"H.C.Ku, H.D.Yang, J.H.Shieh, T.H.Meen, W.H.Lee, W.J.Huang, Y.C.Chen,","Ionic-size effect on the structure and Tc of T'-(R1-xR'x)1.85Ce0.15CuO4 (R=Pr,Nd,Sm and Eu;R'=Gd and Y)","Physica.C,260(1996)117-124",1996.0,3.91
9981,Sm1.7575Y0.0925Ce0.15Cu1.0O4.0,T',14.0,3.909,,11.865,PHC2600117,"H.C.Ku, H.D.Yang, J.H.Shieh, T.H.Meen, W.H.Lee, W.J.Huang, Y.C.Chen,","Ionic-size effect on the structure and Tc of T'-(R1-xR'x)1.85Ce0.15CuO4 (R=Pr,Nd,Sm and Eu;R'=Gd and Y)","Physica.C,260(1996)117-124",1996.0,3.909
9982,Sm1.71125Y0.13875Ce0.15Cu1.0O4.0,T',12.0,3.907,,11.852,PHC2600117,"H.C.Ku, H.D.Yang, J.H.Shieh, T.H.Meen, W.H.Lee, W.J.Huang, Y.C.Chen,","Ionic-size effect on the structure and Tc of T'-(R1-xR'x)1.85Ce0.15CuO4 (R=Pr,Nd,Sm and Eu;R'=Gd and Y)","Physica.C,260(1996)117-124",1996.0,3.907
9984,Sm1.5725Y0.2775Ce0.15Cu1.0O4.0,T',10.3,3.905,,11.838,PHC2600117,"H.C.Ku, H.D.Yang, J.H.Shieh, T.H.Meen, W.H.Lee, W.J.Huang, Y.C.Chen,","Ionic-size effect on the structure and Tc of T'-(R1-xR'x)1.85Ce0.15CuO4 (R=Pr,Nd,Sm and Eu;R'=Gd and Y)","Physica.C,260(1996)117-124",1996.0,3.905
9993,Pr1.665Gd0.185Ce0.15Cu1.0O4.0,T',15.5,3.944,,12.075,PHC2600117,"H.C.Ku, H.D.Yang, J.H.Shieh, T.H.Meen, W.H.Lee, W.J.Huang, Y.C.Chen,","Ionic-size effect on the structure and Tc of T'-(R1-xR'x)1.85Ce0.15CuO4 (R=Pr,Nd,Sm and Eu;R'=Gd and Y)","Physica.C,260(1996)117-124",1996.0,3.944
9994,Pr1.48Gd0.37Ce0.15Cu1.0O4.0,T',14.5,3.94,,12.045,PHC2600117,"H.C.Ku, H.D.Yang, J.H.Shieh, T.H.Meen, W.H.Lee, W.J.Huang, Y.C.Chen,","Ionic-size effect on the structure and Tc of T'-(R1-xR'x)1.85Ce0.15CuO4 (R=Pr,Nd,Sm and Eu;R'=Gd and Y)","Physica.C,260(1996)117-124",1996.0,3.94
9995,Pr1.295Gd0.555Ce0.15Cu1.0O4.0,T',13.5,3.934,,12.015,PHC2600117,"H.C.Ku, H.D.Yang, J.H.Shieh, T.H.Meen, W.H.Lee, W.J.Huang, Y.C.Chen,","Ionic-size effect on the structure and Tc of T'-(R1-xR'x)1.85Ce0.15CuO4 (R=Pr,Nd,Sm and Eu;R'=Gd and Y)","Physica.C,260(1996)117-124",1996.0,3.934
9996,Pr1.11Gd0.74Ce0.15Cu1.0O4.0,T',12.5,3.926,,11.976,PHC2600117,"H.C.Ku, H.D.Yang, J.H.Shieh, T.H.Meen, W.H.Lee, W.J.Huang, Y.C.Chen,","Ionic-size effect on the structure and Tc of T'-(R1-xR'x)1.85Ce0.15CuO4 (R=Pr,Nd,Sm and Eu;R'=Gd and Y)","Physica.C,260(1996)117-124",1996.0,3.926
10009,Y1.0Ba2.0Cu3.0O6.98,Y123,89.8,3.82,3.886,11.696,PR04901387,"A.Erb, G.Collin, G.Heger, H.Claus, M.Braden, P.Schweiss, W.Reichardt,","Static and dynamic displacements in RBa2Cu3O7-z(R=Y,Ho;z=0.05,0.5): A neutron-diffraction study on single crystals","Phys.Rev.B, 49(1994)1387",1994.0,3.82
10011,Y1.0Ba2.0Cu3.0O6.52,Y123,52.8,3.833,3.871,11.742,PR04901387,"A.Erb, G.Collin, G.Heger, H.Claus, M.Braden, P.Schweiss, W.Reichardt,","Static and dynamic displacements in RBa2Cu3O7-z(R=Y,Ho;z=0.05,0.5): A neutron-diffraction study on single crystals","Phys.Rev.B, 49(1994)1387",1994.0,3.833
10012,Ho1.0Ba2.0Cu2.94O6.94,RE123,77.0,3.841,3.875,11.682,PR04901387,"A.Erb, G.Collin, G.Heger, H.Claus, M.Braden, P.Schweiss, W.Reichardt,","Static and dynamic displacements in RBa2Cu3O7-z(R=Y,Ho;z=0.05,0.5): A neutron-diffraction study on single crystals","Phys.Rev.B, 49(1994)1387",1994.0,3.841
10013,Ho1.0Ba2.0Cu2.94O6.48,RE123,20.0,3.845,3.865,11.724,PR04901387,"A.Erb, G.Collin, G.Heger, H.Claus, M.Braden, P.Schweiss, W.Reichardt,","Static and dynamic displacements in RBa2Cu3O7-z(R=Y,Ho;z=0.05,0.5): A neutron-diffraction study on single crystals","Phys.Rev.B, 49(1994)1387",1994.0,3.845
10035,Bi2.1Sr1.93Ca0.97Cu2.0O8.0,Bi2212,76.2,5.404,,30.843000000000004,PR05006929,"G.V.Subba Rao, M.S. Ramachandra Rao, M.S.Ramachandra Rao, P. Sumana Prabhu, P.Sumana Prabhu, U.V. Varadaraju, U.V.Varadaraju,","Tc suppression and conduction mechanisms in Bi2.1Sr1.93Ca0.97-xRxCu2O8+y (R=Pr,Gd, and Er) systems","Phys.Rev.B,50 (1994) 6929",1994.0,3.8212050455321025
10036,Bi2.1Sr1.93Ca0.92Pr0.05Cu2.0O8.0,Bi2212,70.6,5.405,,30.751,PR05006929,"G.V.Subba Rao, M.S. Ramachandra Rao, M.S.Ramachandra Rao, P. Sumana Prabhu, P.Sumana Prabhu, U.V. Varadaraju, U.V.Varadaraju,","Tc suppression and conduction mechanisms in Bi2.1Sr1.93Ca0.97-xRxCu2O8+y (R=Pr,Gd, and Er) systems","Phys.Rev.B,50 (1994) 6929",1994.0,3.8219121523132893
10037,Bi2.1Sr1.93Ca0.87Pr0.1Cu2.0O8.0,Bi2212,70.0,5.41,,30.726,PR05006929,"G.V.Subba Rao, M.S. Ramachandra Rao, M.S.Ramachandra Rao, P. Sumana Prabhu, P.Sumana Prabhu, U.V. Varadaraju, U.V.Varadaraju,","Tc suppression and conduction mechanisms in Bi2.1Sr1.93Ca0.97-xRxCu2O8+y (R=Pr,Gd, and Er) systems","Phys.Rev.B,50 (1994) 6929",1994.0,3.825447686219222
10038,Bi2.1Sr1.93Ca0.77Pr0.2Cu2.0O8.0,Bi2212,57.0,5.42,,30.677,PR05006929,"G.V.Subba Rao, M.S. Ramachandra Rao, M.S.Ramachandra Rao, P. Sumana Prabhu, P.Sumana Prabhu, U.V. Varadaraju, U.V.Varadaraju,","Tc suppression and conduction mechanisms in Bi2.1Sr1.93Ca0.97-xRxCu2O8+y (R=Pr,Gd, and Er) systems","Phys.Rev.B,50 (1994) 6929",1994.0,3.832518754031087
10039,Bi2.1Sr1.93Ca0.72Pr0.25Cu2.0O8.0,Bi2212,47.4,5.426,,30.65,PR05006929,"G.V.Subba Rao, M.S. Ramachandra Rao, M.S.Ramachandra Rao, P. Sumana Prabhu, P.Sumana Prabhu, U.V. Varadaraju, U.V.Varadaraju,","Tc suppression and conduction mechanisms in Bi2.1Sr1.93Ca0.97-xRxCu2O8+y (R=Pr,Gd, and Er) systems","Phys.Rev.B,50 (1994) 6929",1994.0,3.8367613947182067
10040,Bi2.1Sr1.93Ca0.67Pr0.3Cu2.0O8.0,Bi2212,30.3,5.432,,30.646,PR05006929,"G.V.Subba Rao, M.S. Ramachandra Rao, M.S.Ramachandra Rao, P. Sumana Prabhu, P.Sumana Prabhu, U.V. Varadaraju, U.V.Varadaraju,","Tc suppression and conduction mechanisms in Bi2.1Sr1.93Ca0.97-xRxCu2O8+y (R=Pr,Gd, and Er) systems","Phys.Rev.B,50 (1994) 6929",1994.0,3.841004035405326
10042,Bi2.1Sr1.93Ca0.92Gd0.05Cu2.0O8.0,Bi2212,78.6,5.4,,30.707,PR05006929,"G.V.Subba Rao, M.S. Ramachandra Rao, M.S.Ramachandra Rao, P. Sumana Prabhu, P.Sumana Prabhu, U.V. Varadaraju, U.V.Varadaraju,","Tc suppression and conduction mechanisms in Bi2.1Sr1.93Ca0.97-xRxCu2O8+y (R=Pr,Gd, and Er) systems","Phys.Rev.B,50 (1994) 6929",1994.0,3.8183766184073566
10043,Bi2.1Sr1.93Ca0.87Gd0.1Cu2.0O8.0,Bi2212,63.3,5.4170000000000025,,30.744,PR05006929,"G.V.Subba Rao, M.S. Ramachandra Rao, M.S.Ramachandra Rao, P. Sumana Prabhu, P.Sumana Prabhu, U.V. Varadaraju, U.V.Varadaraju,","Tc suppression and conduction mechanisms in Bi2.1Sr1.93Ca0.97-xRxCu2O8+y (R=Pr,Gd, and Er) systems","Phys.Rev.B,50 (1994) 6929",1994.0,3.8303974336875295
10044,Bi2.1Sr1.93Ca0.82Gd0.15Cu2.0O8.0,Bi2212,60.9,5.408,,30.696,PR05006929,"G.V.Subba Rao, M.S. Ramachandra Rao, M.S.Ramachandra Rao, P. Sumana Prabhu, P.Sumana Prabhu, U.V. Varadaraju, U.V.Varadaraju,","Tc suppression and conduction mechanisms in Bi2.1Sr1.93Ca0.97-xRxCu2O8+y (R=Pr,Gd, and Er) systems","Phys.Rev.B,50 (1994) 6929",1994.0,3.824033472656849
10045,Bi2.1Sr1.93Ca0.77Gd0.2Cu2.0O8.0,Bi2212,49.6,5.4179999999999975,,30.62,PR05006929,"G.V.Subba Rao, M.S. Ramachandra Rao, M.S.Ramachandra Rao, P. Sumana Prabhu, P.Sumana Prabhu, U.V. Varadaraju, U.V.Varadaraju,","Tc suppression and conduction mechanisms in Bi2.1Sr1.93Ca0.97-xRxCu2O8+y (R=Pr,Gd, and Er) systems","Phys.Rev.B,50 (1994) 6929",1994.0,3.8311045404687123
10046,Bi2.1Sr1.93Ca0.67Gd0.3Cu2.0O8.0,Bi2212,19.1,5.42,,30.553,PR05006929,"G.V.Subba Rao, M.S. Ramachandra Rao, M.S.Ramachandra Rao, P. Sumana Prabhu, P.Sumana Prabhu, U.V. Varadaraju, U.V.Varadaraju,","Tc suppression and conduction mechanisms in Bi2.1Sr1.93Ca0.97-xRxCu2O8+y (R=Pr,Gd, and Er) systems","Phys.Rev.B,50 (1994) 6929",1994.0,3.832518754031087
10047,Bi2.1Sr1.93Ca0.92Er0.05Cu2.0O8.0,Bi2212,68.2,5.408,,30.79300000000001,PR05006929,"G.V.Subba Rao, M.S. Ramachandra Rao, M.S.Ramachandra Rao, P. Sumana Prabhu, P.Sumana Prabhu, U.V. Varadaraju, U.V.Varadaraju,","Tc suppression and conduction mechanisms in Bi2.1Sr1.93Ca0.97-xRxCu2O8+y (R=Pr,Gd, and Er) systems","Phys.Rev.B,50 (1994) 6929",1994.0,3.824033472656849
10048,Bi2.1Sr1.93Ca0.87Er0.1Cu2.0O8.0,Bi2212,66.6,5.4110000000000005,,30.763,PR05006929,"G.V.Subba Rao, M.S. Ramachandra Rao, M.S.Ramachandra Rao, P. Sumana Prabhu, P.Sumana Prabhu, U.V. Varadaraju, U.V.Varadaraju,","Tc suppression and conduction mechanisms in Bi2.1Sr1.93Ca0.97-xRxCu2O8+y (R=Pr,Gd, and Er) systems","Phys.Rev.B,50 (1994) 6929",1994.0,3.8261547930004087
10049,Bi2.1Sr1.93Ca0.82Er0.15Cu2.0O8.0,Bi2212,69.7,5.4110000000000005,,30.677,PR05006929,"G.V.Subba Rao, M.S. Ramachandra Rao, M.S.Ramachandra Rao, P. Sumana Prabhu, P.Sumana Prabhu, U.V. Varadaraju, U.V.Varadaraju,","Tc suppression and conduction mechanisms in Bi2.1Sr1.93Ca0.97-xRxCu2O8+y (R=Pr,Gd, and Er) systems","Phys.Rev.B,50 (1994) 6929",1994.0,3.8261547930004087
10051,La1.925Sr0.075Cu1.0O4.0,T,18.0,5.351,5.3660000000000005,13.208,PR04904163,"A.W.Mitchell, B.A.Hunter, B.Dabrowski, D.G.Hinks, H.K.Viswanathan, J.D.Jorgensen, J.L.Wagner, K.G.Vandervoort, P.G.Radaelli,",Structural and superconducting properties of La2-xSrxCuO4 as a function of Sr content,"Phys.Rev.B, 49(1994)4163",1994.0,3.7837283861292157
10052,La1.913Sr0.087Cu1.0O4.0,T,25.0,5.349,5.359,13.208,PR04904163,"A.W.Mitchell, B.A.Hunter, B.Dabrowski, D.G.Hinks, H.K.Viswanathan, J.D.Jorgensen, J.L.Wagner, K.G.Vandervoort, P.G.Radaelli,",Structural and superconducting properties of La2-xSrxCuO4 as a function of Sr content,"Phys.Rev.B, 49(1994)4163",1994.0,3.7823141725668425
10053,La1.9Sr0.1Cu1.0O4.0,T,27.0,5.349,5.354,13.213,PR04904163,"A.W.Mitchell, B.A.Hunter, B.Dabrowski, D.G.Hinks, H.K.Viswanathan, J.D.Jorgensen, J.L.Wagner, K.G.Vandervoort, P.G.Radaelli,",Structural and superconducting properties of La2-xSrxCuO4 as a function of Sr content,"Phys.Rev.B, 49(1994)4163",1994.0,3.7823141725668425
10054,La1.8880000000000001Sr0.11199999999999999Cu1.0O4.0,T,27.0,5.347,,13.22,PR04904163,"A.W.Mitchell, B.A.Hunter, B.Dabrowski, D.G.Hinks, H.K.Viswanathan, J.D.Jorgensen, J.L.Wagner, K.G.Vandervoort, P.G.Radaelli,",Structural and superconducting properties of La2-xSrxCuO4 as a function of Sr content,"Phys.Rev.B, 49(1994)4163",1994.0,3.78089995900447
10055,La1.875Sr0.125Cu1.0O4.0,T,27.0,5.347,,13.226,PR04904163,"A.W.Mitchell, B.A.Hunter, B.Dabrowski, D.G.Hinks, H.K.Viswanathan, J.D.Jorgensen, J.L.Wagner, K.G.Vandervoort, P.G.Radaelli,",Structural and superconducting properties of La2-xSrxCuO4 as a function of Sr content,"Phys.Rev.B, 49(1994)4163",1994.0,3.78089995900447
10056,La1.8619999999999999Sr0.138Cu1.0O4.0,T,33.0,5.345,,13.228,PR04904163,"A.W.Mitchell, B.A.Hunter, B.Dabrowski, D.G.Hinks, H.K.Viswanathan, J.D.Jorgensen, J.L.Wagner, K.G.Vandervoort, P.G.Radaelli,",Structural and superconducting properties of La2-xSrxCuO4 as a function of Sr content,"Phys.Rev.B, 49(1994)4163",1994.0,3.7794857454420963
10058,La1.837Sr0.162Cu1.0O4.0,T,36.0,5.34,,13.236,PR04904163,"A.W.Mitchell, B.A.Hunter, B.Dabrowski, D.G.Hinks, H.K.Viswanathan, J.D.Jorgensen, J.L.Wagner, K.G.Vandervoort, P.G.Radaelli,",Structural and superconducting properties of La2-xSrxCuO4 as a function of Sr content,"Phys.Rev.B, 49(1994)4163",1994.0,3.7759502115361636
10059,La1.825Sr0.175Cu1.0O4.0,T,35.0,5.337999999999999,,13.242,PR04904163,"A.W.Mitchell, B.A.Hunter, B.Dabrowski, D.G.Hinks, H.K.Viswanathan, J.D.Jorgensen, J.L.Wagner, K.G.Vandervoort, P.G.Radaelli,",Structural and superconducting properties of La2-xSrxCuO4 as a function of Sr content,"Phys.Rev.B, 49(1994)4163",1994.0,3.77453599797379
10060,La1.8119999999999998Sr0.188Cu1.0O4.0,T,33.0,5.3370000000000015,,13.246,PR04904163,"A.W.Mitchell, B.A.Hunter, B.Dabrowski, D.G.Hinks, H.K.Viswanathan, J.D.Jorgensen, J.L.Wagner, K.G.Vandervoort, P.G.Radaelli,",Structural and superconducting properties of La2-xSrxCuO4 as a function of Sr content,"Phys.Rev.B, 49(1994)4163",1994.0,3.773828891192605
10061,La1.8Sr0.2Cu1.0O4.0,T,28.0,5.335,,13.247,PR04904163,"A.W.Mitchell, B.A.Hunter, B.Dabrowski, D.G.Hinks, H.K.Viswanathan, J.D.Jorgensen, J.L.Wagner, K.G.Vandervoort, P.G.Radaelli,",Structural and superconducting properties of La2-xSrxCuO4 as a function of Sr content,"Phys.Rev.B, 49(1994)4163",1994.0,3.772414677630231
10062,La1.788Sr0.213Cu1.0O4.0,T,23.0,5.332999999999998,,13.242,PR04904163,"A.W.Mitchell, B.A.Hunter, B.Dabrowski, D.G.Hinks, H.K.Viswanathan, J.D.Jorgensen, J.L.Wagner, K.G.Vandervoort, P.G.Radaelli,",Structural and superconducting properties of La2-xSrxCuO4 as a function of Sr content,"Phys.Rev.B, 49(1994)4163",1994.0,3.7710004640678565
10063,La1.775Sr0.225Cu1.0O4.0,T,20.0,5.332000000000002,,13.254,PR04904163,"A.W.Mitchell, B.A.Hunter, B.Dabrowski, D.G.Hinks, H.K.Viswanathan, J.D.Jorgensen, J.L.Wagner, K.G.Vandervoort, P.G.Radaelli,",Structural and superconducting properties of La2-xSrxCuO4 as a function of Sr content,"Phys.Rev.B, 49(1994)4163",1994.0,3.7702933572866724
10070,Pr0.6Ca0.4Ba2.0Cu3.0O7.0,RE123,17.5,3.84,3.904,11.739,PR04904182,"B.C.Chakoumakos, B.C.Sales, D.H.Lowndes, David P.Norton, E.C.Jones, J.D.Budai,",Transport and structural properties of Pr1-xCaxBa2Cu3O7-z thin films grown by pulsed-laser deposition,"Phys.Rev.B, 49(1994)4182",,3.84
10071,Pr0.5Ca0.5Ba2.0Cu3.0O7.0,RE123,41.0,3.838,3.89,11.79,PR04904182,"B.C.Chakoumakos, B.C.Sales, D.H.Lowndes, David P.Norton, E.C.Jones, J.D.Budai,",Transport and structural properties of Pr1-xCaxBa2Cu3O7-z thin films grown by pulsed-laser deposition,"Phys.Rev.B, 49(1994)4182",,3.838
10077,Bi2.1Sr1.93Ca0.77Er0.2Cu2.0O8.0,Bi2212,61.9,5.4110000000000005,,30.72,PR05006929,"G.V.Subba Rao, M.S. Ramachandra Rao, M.S.Ramachandra Rao, P. Sumana Prabhu, P.Sumana Prabhu, U.V. Varadaraju, U.V.Varadaraju,","Tc suppression and conduction mechanisms in Bi2.1Sr1.93Ca0.97-xRxCu2O8+y (R=Pr,Gd, and Er) systems","Phys.Rev.B,50 (1994) 6929",1994.0,3.8261547930004087
10078,Bi2.1Sr1.93Ca0.72Er0.25Cu2.0O8.0,Bi2212,51.7,5.409,,30.634,PR05006929,"G.V.Subba Rao, M.S. Ramachandra Rao, M.S.Ramachandra Rao, P. Sumana Prabhu, P.Sumana Prabhu, U.V. Varadaraju, U.V.Varadaraju,","Tc suppression and conduction mechanisms in Bi2.1Sr1.93Ca0.97-xRxCu2O8+y (R=Pr,Gd, and Er) systems","Phys.Rev.B,50 (1994) 6929",1994.0,3.824740579438035
10079,Bi2.1Sr1.93Ca0.67Er0.3Cu2.0O8.0,Bi2212,36.4,5.409,,30.585,PR05006929,"G.V.Subba Rao, M.S. Ramachandra Rao, M.S.Ramachandra Rao, P. Sumana Prabhu, P.Sumana Prabhu, U.V. Varadaraju, U.V.Varadaraju,","Tc suppression and conduction mechanisms in Bi2.1Sr1.93Ca0.97-xRxCu2O8+y (R=Pr,Gd, and Er) systems","Phys.Rev.B,50 (1994) 6929",1994.0,3.824740579438035
10123,Bi2.0Sr2.0Ca1.0Cu2.0O8.0,Bi2212,84.0,5.375,5.395,30.65,PR04909898,"B.vom Hedt, H.Bach, K.Westerholt, W.Lisseck,","Superconductivity in Bi2Sr2CaCu2O8+z single crystals doped with Fe,Ni, and Zn","Phys.Rev.B, 49(1994)9898",1994.0,3.8006989488776926
10124,Bi2.0Sr2.0Ca1.0Cu1.994Fe0.006O8.0,Bi2212,81.5,5.375,5.39,30.64,PR04909898,"B.vom Hedt, H.Bach, K.Westerholt, W.Lisseck,","Superconductivity in Bi2Sr2CaCu2O8+z single crystals doped with Fe,Ni, and Zn","Phys.Rev.B, 49(1994)9898",1994.0,3.8006989488776926
10127,Bi2.0Sr2.0Ca1.0Cu1.954Fe0.046O8.0,Bi2212,69.5,5.4,5.425,30.68,PR04909898,"B.vom Hedt, H.Bach, K.Westerholt, W.Lisseck,","Superconductivity in Bi2Sr2CaCu2O8+z single crystals doped with Fe,Ni, and Zn","Phys.Rev.B, 49(1994)9898",1994.0,3.8183766184073566
10129,Bi2.0Sr2.0Ca1.0Cu1.9909999999999999Ni0.009000000000000001O8.0,Bi2212,79.5,5.375,5.425,30.58,PR04909898,"B.vom Hedt, H.Bach, K.Westerholt, W.Lisseck,","Superconductivity in Bi2Sr2CaCu2O8+z single crystals doped with Fe,Ni, and Zn","Phys.Rev.B, 49(1994)9898",1994.0,3.8006989488776926
10130,Bi2.0Sr2.0Ca1.0Cu1.983Ni0.017O8.0,Bi2212,75.5,5.375,5.42,30.59,PR04909898,"B.vom Hedt, H.Bach, K.Westerholt, W.Lisseck,","Superconductivity in Bi2Sr2CaCu2O8+z single crystals doped with Fe,Ni, and Zn","Phys.Rev.B, 49(1994)9898",1994.0,3.8006989488776926
10131,Bi2.0Sr2.0Ca1.0Cu1.982Ni0.018000000000000002O8.0,Bi2212,74.0,5.365,5.445,30.555,PR04909898,"B.vom Hedt, H.Bach, K.Westerholt, W.Lisseck,","Superconductivity in Bi2Sr2CaCu2O8+z single crystals doped with Fe,Ni, and Zn","Phys.Rev.B, 49(1994)9898",1994.0,3.7936278810658273
10132,Bi2.0Sr2.0Ca1.0Cu1.9980000000000002Zn0.002O8.0,Bi2212,83.0,5.37,5.405,30.635,PR04909898,"B.vom Hedt, H.Bach, K.Westerholt, W.Lisseck,","Superconductivity in Bi2Sr2CaCu2O8+z single crystals doped with Fe,Ni, and Zn","Phys.Rev.B, 49(1994)9898",1994.0,3.79716341497176
10133,Bi2.0Sr2.0Ca1.0Cu1.996Zn0.004O8.0,Bi2212,82.5,5.38,5.395,30.8,PR04909898,"B.vom Hedt, H.Bach, K.Westerholt, W.Lisseck,","Superconductivity in Bi2Sr2CaCu2O8+z single crystals doped with Fe,Ni, and Zn","Phys.Rev.B, 49(1994)9898",1994.0,3.804234482783625
10166,Hg1.0Ba2.0Cu1.0O4.0,Hg1201,92.0,3.874,,9.503,PR04913075,"Charles C.Kim, D.H.Liebenberg, E.F.Skelton, M.E.Reeves, M.S.Osofsky, S.B.Qadri, V.M.Browning,",Volume dependence of the superconducting transition temperature for the high-temperature superconductor HgBa2CuO4+z,"Phys.Rev.B, 49(1994)13075",1994.0,3.874
10175,Tl1.0Ba0.6Sr0.4La1.0Cu1.0O5.0,Tl1201,20.0,3.821,,8.901,PR04913123,"A.S.Tamhane, A.Sundaresan, L.C.Gupta, M.Sharon, R.Nagarajan, R.Pinto, R.Vijayaraghavan,",Possible overdoping in TlSrLaCuO5 and superconductivity in TlBaLaCuO5 by isovalent-cation substitution,"Phys.Rev.B, 49(1994)13123",1994.0,3.821
10176,Tl1.0Ba0.3Sr0.7La1.0Cu1.0O5.0,Tl1201,30.0,3.794,,8.885,PR04913123,"A.S.Tamhane, A.Sundaresan, L.C.Gupta, M.Sharon, R.Nagarajan, R.Pinto, R.Vijayaraghavan,",Possible overdoping in TlSrLaCuO5 and superconductivity in TlBaLaCuO5 by isovalent-cation substitution,"Phys.Rev.B, 49(1994)13123",1994.0,3.794
10177,Tl1.0Sr1.0La1.0Cu1.0O5.0,Tl1201,32.0,3.779,,8.863999999999997,PR04913123,"A.S.Tamhane, A.Sundaresan, L.C.Gupta, M.Sharon, R.Nagarajan, R.Pinto, R.Vijayaraghavan,",Possible overdoping in TlSrLaCuO5 and superconductivity in TlBaLaCuO5 by isovalent-cation substitution,"Phys.Rev.B, 49(1994)13123",1994.0,3.779
10178,Tl1.0Sr0.7Ca0.3La1.0Cu1.0O5.0,Tl1201,32.0,3.761,,8.807,PR04913123,"A.S.Tamhane, A.Sundaresan, L.C.Gupta, M.Sharon, R.Nagarajan, R.Pinto, R.Vijayaraghavan,",Possible overdoping in TlSrLaCuO5 and superconductivity in TlBaLaCuO5 by isovalent-cation substitution,"Phys.Rev.B, 49(1994)13123",1994.0,3.761
10179,Tl1.0Sr0.4Ca0.6La1.0Cu1.0O5.0,Tl1201,26.0,3.753,,8.737,PR04913123,"A.S.Tamhane, A.Sundaresan, L.C.Gupta, M.Sharon, R.Nagarajan, R.Pinto, R.Vijayaraghavan,",Possible overdoping in TlSrLaCuO5 and superconductivity in TlBaLaCuO5 by isovalent-cation substitution,"Phys.Rev.B, 49(1994)13123",1994.0,3.753
10182,Tl1.0Ba0.6Ca0.4La1.0Cu1.0O5.0,Tl1201,14.0,3.817,,8.885,PR04913123,"A.S.Tamhane, A.Sundaresan, L.C.Gupta, M.Sharon, R.Nagarajan, R.Pinto, R.Vijayaraghavan,",Possible overdoping in TlSrLaCuO5 and superconductivity in TlBaLaCuO5 by isovalent-cation substitution,"Phys.Rev.B, 49(1994)13123",1994.0,3.817
10183,Tl1.0Ba0.4Ca0.6La1.0Cu1.0O5.0,Tl1201,16.0,3.79,,8.815,PR04913123,"A.S.Tamhane, A.Sundaresan, L.C.Gupta, M.Sharon, R.Nagarajan, R.Pinto, R.Vijayaraghavan,",Possible overdoping in TlSrLaCuO5 and superconductivity in TlBaLaCuO5 by isovalent-cation substitution,"Phys.Rev.B, 49(1994)13123",1994.0,3.79
10184,Tl1.0Ba0.2Ca0.8La1.0Cu1.0O5.0,Tl1201,13.0,3.766,,8.75,PR04913123,"A.S.Tamhane, A.Sundaresan, L.C.Gupta, M.Sharon, R.Nagarajan, R.Pinto, R.Vijayaraghavan,",Possible overdoping in TlSrLaCuO5 and superconductivity in TlBaLaCuO5 by isovalent-cation substitution,"Phys.Rev.B, 49(1994)13123",1994.0,3.766
10191,Ca0.4La1.25Ba1.35Cu3.0O6.99,RE123,38.0,3.876,,11.679,PR04915928,"A. Knizhnik, D. Goldschmidt, G.M. Reisner, Y. Direktovitch, Y. Eckstein,",Variation of Tc and resistivity in charge-compensated (CaxLa1-x)(Ba1.75-xLa0.25+x)Cu3Oy,"Phys.Rev.B,49(1994)15928",1994.0,3.876
10192,Ca0.4La1.25Ba1.35Cu3.0O7.055,RE123,57.0,3.875,,11.669,PR04915928,"A. Knizhnik, D. Goldschmidt, G.M. Reisner, Y. Direktovitch, Y. Eckstein,",Variation of Tc and resistivity in charge-compensated (CaxLa1-x)(Ba1.75-xLa0.25+x)Cu3Oy,"Phys.Rev.B,49(1994)15928",1994.0,3.875
10193,Ca0.4La1.25Ba1.35Cu3.0O7.135,RE123,76.0,3.872,,11.635,PR04915928,"A. Knizhnik, D. Goldschmidt, G.M. Reisner, Y. Direktovitch, Y. Eckstein,",Variation of Tc and resistivity in charge-compensated (CaxLa1-x)(Ba1.75-xLa0.25+x)Cu3Oy,"Phys.Rev.B,49(1994)15928",1994.0,3.872
10196,Ca0.1La1.25Ba1.65Cu3.0O7.06,RE123,38.0,3.903,,11.72,PR04915928,"A. Knizhnik, D. Goldschmidt, G.M. Reisner, Y. Direktovitch, Y. Eckstein,",Variation of Tc and resistivity in charge-compensated (CaxLa1-x)(Ba1.75-xLa0.25+x)Cu3Oy,"Phys.Rev.B,49(1994)15928",1994.0,3.903
10238,Y1.0Ba2.0Cu3.0O6.65,Y123,57.0,3.834,3.87,11.694,PR05000594,"A.V. Narlikar, Ashwin Tulapurkar, S.K. Malik, V.P.S. Awana,",Role of Ca in enhancing the superconductivity of YBaCu3O7-y,"Phys.Rev.B,50(1994)594",1994.0,3.834
10239,Y0.95Ca0.05Ba2.0Cu3.0O6.7,Y123,70.0,3.839,3.869,11.733,PR05000594,"A.V. Narlikar, Ashwin Tulapurkar, S.K. Malik, V.P.S. Awana,",Role of Ca in enhancing the superconductivity of YBaCu3O7-y,"Phys.Rev.B,50(1994)594",1994.0,3.839
10240,Y0.9Ca0.1Ba2.0Cu3.0O6.7,Y123,75.0,3.832,3.874,11.746,PR05000594,"A.V. Narlikar, Ashwin Tulapurkar, S.K. Malik, V.P.S. Awana,",Role of Ca in enhancing the superconductivity of YBaCu3O7-y,"Phys.Rev.B,50(1994)594",1994.0,3.832
10241,Y0.85Ca0.15Ba2.0Cu3.0O6.71,Y123,78.0,3.837,3.867,11.755999999999998,PR05000594,"A.V. Narlikar, Ashwin Tulapurkar, S.K. Malik, V.P.S. Awana,",Role of Ca in enhancing the superconductivity of YBaCu3O7-y,"Phys.Rev.B,50(1994)594",1994.0,3.837
10300,Y1.0Ba2.0Cu4.0O8.0,Y124,78.0,3.854,3.874,27.267,PR05004154,"A.Kareiva, I.Tittonen, J.Linden, J.Miettinen, J.Valo, L.Niinisto, M.Karppinen, M.Leskela, M.Lippmaa, T.Katila,",Europium substitution effects in superconducting YBa2Cu4O8 synthesized under one atomosphere oxygen pressure,"Phys.Rev.B, 50(1994)4154",1994.0,3.854
10301,Y0.75Eu0.25Ba2.0Cu4.0O8.0,Y124,78.0,3.865,3.886,27.29,PR05004154,"A.Kareiva, I.Tittonen, J.Linden, J.Miettinen, J.Valo, L.Niinisto, M.Karppinen, M.Leskela, M.Lippmaa, T.Katila,",Europium substitution effects in superconducting YBa2Cu4O8 synthesized under one atomosphere oxygen pressure,"Phys.Rev.B, 50(1994)4154",1994.0,3.865
10302,Y0.5Eu0.5Ba2.0Cu4.0O8.0,Y124,77.0,3.874,3.893,27.292,PR05004154,"A.Kareiva, I.Tittonen, J.Linden, J.Miettinen, J.Valo, L.Niinisto, M.Karppinen, M.Leskela, M.Lippmaa, T.Katila,",Europium substitution effects in superconducting YBa2Cu4O8 synthesized under one atomosphere oxygen pressure,"Phys.Rev.B, 50(1994)4154",1994.0,3.874
10303,Y0.25Eu0.75Ba2.0Cu4.0O8.0,Y124,75.0,3.874,3.892,27.292,PR05004154,"A.Kareiva, I.Tittonen, J.Linden, J.Miettinen, J.Valo, L.Niinisto, M.Karppinen, M.Leskela, M.Lippmaa, T.Katila,",Europium substitution effects in superconducting YBa2Cu4O8 synthesized under one atomosphere oxygen pressure,"Phys.Rev.B, 50(1994)4154",1994.0,3.874
10304,Eu1.0Ba2.0Cu4.0O8.0,RE124,74.0,3.882,3.895,27.27,PR05004154,"A.Kareiva, I.Tittonen, J.Linden, J.Miettinen, J.Valo, L.Niinisto, M.Karppinen, M.Leskela, M.Lippmaa, T.Katila,",Europium substitution effects in superconducting YBa2Cu4O8 synthesized under one atomosphere oxygen pressure,"Phys.Rev.B, 50(1994)4154",1994.0,3.882
10329,Bi2.0Sr2.0Ca1.0Cu2.0O8.197000000000001,Bi2212,74.0,5.4,,30.81,PR05003431,"Guanghui Rao, Jianqi Li, Jingkui Liang, Jinrong Min, Xiaolong Chen,",Phase separaration and oxygen variation in Pr-doped Bi2Sr2CaCu2O8+delta,"Phys.Rev.B,50(1994)3431",1994.0,3.8183766184073566
10330,Bi2.0Sr2.0Ca0.9Pr0.1Cu2.0O8.234,Bi2212,75.8,5.43,,30.792,PR05003431,"Guanghui Rao, Jianqi Li, Jingkui Liang, Jinrong Min, Xiaolong Chen,",Phase separaration and oxygen variation in Pr-doped Bi2Sr2CaCu2O8+delta,"Phys.Rev.B,50(1994)3431",1994.0,3.8395898218429525
10331,Bi2.0Sr2.0Ca0.8Pr0.2Cu2.0O8.282,Bi2212,70.0,5.43,,30.768,PR05003431,"Guanghui Rao, Jianqi Li, Jingkui Liang, Jinrong Min, Xiaolong Chen,",Phase separaration and oxygen variation in Pr-doped Bi2Sr2CaCu2O8+delta,"Phys.Rev.B,50(1994)3431",1994.0,3.8395898218429525
10332,Bi2.0Sr2.0Ca0.7Pr0.3Cu2.0O8.299,Bi2212,60.8,5.43,,30.722,PR05003431,"Guanghui Rao, Jianqi Li, Jingkui Liang, Jinrong Min, Xiaolong Chen,",Phase separaration and oxygen variation in Pr-doped Bi2Sr2CaCu2O8+delta,"Phys.Rev.B,50(1994)3431",1994.0,3.8395898218429525
10333,Bi2.0Sr2.0Ca0.6Pr0.4Cu2.0O8.316,Bi2212,57.0,5.452000000000001,,30.63,PR05003431,"Guanghui Rao, Jianqi Li, Jingkui Liang, Jinrong Min, Xiaolong Chen,",Phase separaration and oxygen variation in Pr-doped Bi2Sr2CaCu2O8+delta,"Phys.Rev.B,50(1994)3431",1994.0,3.8551461710290575
10354,Tl1.0Sr1.0La1.0Cu1.0O5.09,Tl1201,30.0,3.76,,8.804,PR05204427,"A. Sequeira, A. Sundaresan, L. C. Gupta, M. Sharon, Rajini Sharma,",Rodox mechanism for the generation of holes in TlBa1-xSrxLaCuO5+z:A neutron-diffraction study,"Phys.Rev.B,52(1995)4427",1995.0,3.76
10355,Tl1.0Ba0.3Sr0.7La1.0Cu1.0O5.11,Tl1201,25.0,3.787,,8.853,PR05204427,"A. Sequeira, A. Sundaresan, L. C. Gupta, M. Sharon, Rajini Sharma,",Rodox mechanism for the generation of holes in TlBa1-xSrxLaCuO5+z:A neutron-diffraction study,"Phys.Rev.B,52(1995)4427",1995.0,3.787
10356,Tl1.0Ba0.6Sr0.4La1.0Cu1.0O5.16,Tl1201,22.0,3.805,,8.915,PR05204427,"A. Sequeira, A. Sundaresan, L. C. Gupta, M. Sharon, Rajini Sharma,",Rodox mechanism for the generation of holes in TlBa1-xSrxLaCuO5+z:A neutron-diffraction study,"Phys.Rev.B,52(1995)4427",1995.0,3.805
10423,Tl1.0Ba1.1La0.9Cu1.0O5.0,Tl1201,38.4,3.844,,9.068,PR05006402,"Takashi Manako, Yoshimi kubo,",Preparation and transport properties of single-phase TlBa1+xLa1-XCuO5(0,Phys.Rev.B.50 (1994) 6402,1994.0,3.844
10424,Tl1.0Ba1.2La0.8Cu1.0O5.0,Tl1201,45.0,3.84,,9.114,PR05006402,"Takashi Manako, Yoshimi kubo,",Preparation and transport properties of single-phase TlBa1+xLa1-XCuO5(0,Phys.Rev.B.50 (1994) 6402,1994.0,3.84
10425,Tl1.0Ba1.3La0.7Cu1.0O5.0,Tl1201,38.8,3.838,,9.137,PR05006402,"Takashi Manako, Yoshimi kubo,",Preparation and transport properties of single-phase TlBa1+xLa1-XCuO5(0,Phys.Rev.B.50 (1994) 6402,1994.0,3.838
10426,Tl1.0Ba1.4La0.6Cu1.0O5.0,Tl1201,24.0,3.838,,9.162,PR05006402,"Takashi Manako, Yoshimi kubo,",Preparation and transport properties of single-phase TlBa1+xLa1-XCuO5(0,Phys.Rev.B.50 (1994) 6402,1994.0,3.838
10506,Y1.0Ba2.0Cu4.0O8.0,Y124,80.5,3.83,3.87,27.16,PR05010265,"A.V.Narlikar, Ratan Lal, S.K.Agarwal, S.P.Pandey, V.P.S.Awana,","Superconductivity of the Pr-doped(Y,Eu) Ba2Cu4O8 system","Phys.Rev.B,50 (1994) 10265",1994.0,3.83
10517,Tl1.0Ba1.6La0.4Cu1.0O5.0,Tl1201,34.0,3.848,,9.23,PR05010238,"A.Sundaresan, C.S.Gopinath, L.C.Gupta, M.Sharon, R.Pinto, R.Vijayaraghavan, S.Subramaian,","Superconductivity and valence state of Tl in TlA2-XLaxCuO5 and TlA2Ca1-xGdxCu2O7(A=Ba,Sr)","Phys.Rev.B,50 (1994) 10238",1994.0,3.848
10518,Tl1.0Ba1.5La0.5Cu1.0O5.0,Tl1201,35.0,3.846,,9.19,PR05010238,"A.Sundaresan, C.S.Gopinath, L.C.Gupta, M.Sharon, R.Pinto, R.Vijayaraghavan, S.Subramaian,","Superconductivity and valence state of Tl in TlA2-XLaxCuO5 and TlA2Ca1-xGdxCu2O7(A=Ba,Sr)","Phys.Rev.B,50 (1994) 10238",1994.0,3.846
10519,Tl1.0Ba1.4La0.6Cu1.0O5.0,Tl1201,38.0,3.843,,9.11,PR05010238,"A.Sundaresan, C.S.Gopinath, L.C.Gupta, M.Sharon, R.Pinto, R.Vijayaraghavan, S.Subramaian,","Superconductivity and valence state of Tl in TlA2-XLaxCuO5 and TlA2Ca1-xGdxCu2O7(A=Ba,Sr)","Phys.Rev.B,50 (1994) 10238",1994.0,3.843
10520,Tl1.0Ba1.3La0.7Cu1.0O5.0,Tl1201,40.0,3.844,,9.1,PR05010238,"A.Sundaresan, C.S.Gopinath, L.C.Gupta, M.Sharon, R.Pinto, R.Vijayaraghavan, S.Subramaian,","Superconductivity and valence state of Tl in TlA2-XLaxCuO5 and TlA2Ca1-xGdxCu2O7(A=Ba,Sr)","Phys.Rev.B,50 (1994) 10238",1994.0,3.844
10521,Tl1.0Ba1.2La0.8Cu1.0O5.0,Tl1201,30.0,3.84,,9.06,PR05010238,"A.Sundaresan, C.S.Gopinath, L.C.Gupta, M.Sharon, R.Pinto, R.Vijayaraghavan, S.Subramaian,","Superconductivity and valence state of Tl in TlA2-XLaxCuO5 and TlA2Ca1-xGdxCu2O7(A=Ba,Sr)","Phys.Rev.B,50 (1994) 10238",1994.0,3.84
10524,Tl1.0Sr1.2La0.8Cu1.0O5.0,Tl1201,27.0,3.771,,8.863,PR05010238,"A.Sundaresan, C.S.Gopinath, L.C.Gupta, M.Sharon, R.Pinto, R.Vijayaraghavan, S.Subramaian,","Superconductivity and valence state of Tl in TlA2-XLaxCuO5 and TlA2Ca1-xGdxCu2O7(A=Ba,Sr)","Phys.Rev.B,50 (1994) 10238",1994.0,3.771
10525,Tl1.0Sr1.0La1.0Cu1.0O8.0,Tl1201,32.0,3.779,,8.863999999999997,PR05010238,"A.Sundaresan, C.S.Gopinath, L.C.Gupta, M.Sharon, R.Pinto, R.Vijayaraghavan, S.Subramaian,","Superconductivity and valence state of Tl in TlA2-XLaxCuO5 and TlA2Ca1-xGdxCu2O7(A=Ba,Sr)","Phys.Rev.B,50 (1994) 10238",1994.0,3.779
10526,Tl1.0Ba2.0Ca0.7Gd0.3Cu2.0O7.0,Tl1212,78.0,3.867,,12.601,PR05010238,"A.Sundaresan, C.S.Gopinath, L.C.Gupta, M.Sharon, R.Pinto, R.Vijayaraghavan, S.Subramaian,","Superconductivity and valence state of Tl in TlA2-XLaxCuO5 and TlA2Ca1-xGdxCu2O7(A=Ba,Sr)","Phys.Rev.B,50 (1994) 10238",1994.0,3.867
10528,Tl1.0Sr2.0Ca0.6Gd0.4Cu2.0O7.0,Tl1212,65.0,3.808,,12.081,PR05010238,"A.Sundaresan, C.S.Gopinath, L.C.Gupta, M.Sharon, R.Pinto, R.Vijayaraghavan, S.Subramaian,","Superconductivity and valence state of Tl in TlA2-XLaxCuO5 and TlA2Ca1-xGdxCu2O7(A=Ba,Sr)","Phys.Rev.B,50 (1994) 10238",1994.0,3.808
10529,Tl1.0Sr2.0Ca0.4Gd0.6Cu2.0O7.0,Tl1212,60.0,3.816,,12.046,PR05010238,"A.Sundaresan, C.S.Gopinath, L.C.Gupta, M.Sharon, R.Pinto, R.Vijayaraghavan, S.Subramaian,","Superconductivity and valence state of Tl in TlA2-XLaxCuO5 and TlA2Ca1-xGdxCu2O7(A=Ba,Sr)","Phys.Rev.B,50 (1994) 10238",1994.0,3.816
10624,Hg1.0Ba2.0Ca1.73Pb0.17Cu2.86O8.0,Hg1223,131.5,3.85,,15.849,PR05013778,"A.R.Drews, Charles C.Kim, D.H.Liebenberg, E.F.Skelton, M.E.Reeves, M.S.Osofsky, S.B.Qadri,",Volume dependence of the superconducting transition temperature for the high-temperature superconductor HgBa2Ca2-xPbxCu3O8+z,"Phys.Rev.B.,50(1994) 13778",1994.0,3.85
10630,Hg1.0Ba2.0Ca1.73Pb0.17Cu2.86O8.0,Hg1223,133.0,3.857,,15.849,PR05013778,"A.R.Drews, Charles C.Kim, D.H.Liebenberg, E.F.Skelton, M.E.Reeves, M.S.Osofsky, S.B.Qadri,",Volume dependence of the superconducting transition temperature for the high-temperature superconductor HgBa2Ca2-xPbxCu3O8+z,"Phys.Rev.B.,50(1994) 13778",1994.0,3.857
10703,Y1.0Ba2.0Cu3.96Fe0.04O8.0,Y124,59.0,3.833,3.873,27.28,PR05015858,"C. Korn, E.R. Bauminger, H. Lutgemeier, H. Schone, I. Felner, I. Nowik, L. Frenkel-Ben Yakar, S. Schmenn, S.D. Goren, U. Asaf,","Magnetic order induced by hydrogen in superconducting RBa2Cu4O8(R=Y,Gd) studied by Mo""ssbauer and NQR techniques","Phys.Rev.B,50(1994)15858",1994.0,3.833
10711,Tl2.0Ba2.0Cu1.0O6.0,Tl2201,60.0,3.867,,23.234,PR05016033,"J.D.Jorgensen, T.Manako, Y.Kubo, Y.Simakawa,",Overdoped metals in the Tl2Ba2CuO6+z and TlSr2CaCu2O7-z systems,"Phys.Rev.B.,50(1994) 16033",1994.0,3.867
10731,Cu0.68C0.32Ba2.0Ca3.0Cu4.0O11.0,Cu1234,117.0,3.862,,17.951,PR05016008,"D.G.Hinks, D.Jorgensen, E-Takayama-Muromachi, F.Izumi, H.Shaked, R.L.Hitterman, T.Kamiyama, T.Kawashima, Y.Shimakawa,","Crystal structure of (Cu,C)Ba2Ca3Cu4O11+z(Tc=117K) by neutron-powder-diffraction analysis","Phys.Rev.B.,50(1994) 16008",1994.0,3.862
10917,Y1.0Ba2.0Cu3.0O6.96,Y123,90.0,3.821,3.891,11.673,PR05103250,"J.-S.Zhou, J.B.Goodenough, J.P.Zhou, J.T.McDevitt,",Chain contribution to the Seebeck coefficient in YBa2Cu3O7-z,"Phys.Rev.B.,51(1995)3250",1995.0,3.821
10918,Y0.9Ca0.1Ba1.9La0.1Cu3.0O6.96,Y123,82.0,3.828,3.884,11.652,PR05103250,"J.-S.Zhou, J.B.Goodenough, J.P.Zhou, J.T.McDevitt,",Chain contribution to the Seebeck coefficient in YBa2Cu3O7-z,"Phys.Rev.B.,51(1995)3250",1995.0,3.828
10919,Y0.8Ca0.2Ba1.8La0.2Cu3.0O6.96,Y123,78.0,3.836,3.87,11.68,PR05103250,"J.-S.Zhou, J.B.Goodenough, J.P.Zhou, J.T.McDevitt,",Chain contribution to the Seebeck coefficient in YBa2Cu3O7-z,"Phys.Rev.B.,51(1995)3250",1995.0,3.836
10920,Y0.7Ca0.3Ba1.7La0.3Cu3.0O6.96,Y123,78.0,3.838,3.862,11.663,PR05103250,"J.-S.Zhou, J.B.Goodenough, J.P.Zhou, J.T.McDevitt,",Chain contribution to the Seebeck coefficient in YBa2Cu3O7-z,"Phys.Rev.B.,51(1995)3250",1995.0,3.838
10921,Y0.6Ca0.4Ba1.6La0.4Cu3.0O6.96,Y123,78.0,3.855,3.855,11.671,PR05103250,"J.-S.Zhou, J.B.Goodenough, J.P.Zhou, J.T.McDevitt,",Chain contribution to the Seebeck coefficient in YBa2Cu3O7-z,"Phys.Rev.B.,51(1995)3250",1995.0,3.855
10933,Tl1.0Sr2.0Ca0.4Pr0.6Cu2.0O7.0,Tl1212,74.0,3.82,,12.11,PR05103893,"A.Sundaresan, Aravind D.Chinchure, K.Ghosh, L.C.Gupta, M.Sharon, S.Ramakrishnan, S.S.Shah, V.R.Marathe,","Superconducting and magnetic properties of TISr2Ca1-xRxCu2O7[R=Pr,Tb]","Phys.Rev.B.,51(1995)3893",1995.0,3.82
10935,Tl1.0Sr2.0Ca0.4Tb0.6Cu2.0O7.0,Tl1212,62.0,3.81,,12.04,PR05103893,"A.Sundaresan, Aravind D.Chinchure, K.Ghosh, L.C.Gupta, M.Sharon, S.Ramakrishnan, S.S.Shah, V.R.Marathe,","Superconducting and magnetic properties of TISr2Ca1-xRxCu2O7[R=Pr,Tb]","Phys.Rev.B.,51(1995)3893",1995.0,3.81
11015,Hg1.0Ba2.0Ca2.0Cu3.0O8.27,Hg1223,135.0,3.848,,15.778,PR05115407,"B.A. Hunter, D.G. Hinks, J.D. Jorgensen, J.L. Wagner,",Structure and superconductivity of HgBa2Ca2Cu3O8+z,"Phys.Rev.B,51(1995)15407",1995.0,3.848
11016,Hg1.0Ba2.0Ca2.0Cu3.0O8.22,Hg1223,107.0,3.854,,15.825,PR05115407,"B.A. Hunter, D.G. Hinks, J.D. Jorgensen, J.L. Wagner,",Structure and superconductivity of HgBa2Ca2Cu3O8+z,"Phys.Rev.B,51(1995)15407",1995.0,3.854
11017,Hg1.0Ba2.0Ca2.0Cu3.0O8.18,Hg1223,94.0,3.855,,15.825,PR05115407,"B.A. Hunter, D.G. Hinks, J.D. Jorgensen, J.L. Wagner,",Structure and superconductivity of HgBa2Ca2Cu3O8+z,"Phys.Rev.B,51(1995)15407",1995.0,3.855
11058,Y1.0Ba2.0Cu3.0O6.94,Y123,92.6,3.821,3.884,11.687,PR05116487,"Donald E. Morris, Guo-meng Zhao,",Observati of a possible oxygen isotope effect on the effective mass of carriers in YBa2Cu3O6.94,"Phys.Rev.B,51(1995)16487",1995.0,3.821
11059,Y1.0Ba2.0Cu3.0O6.94,Y123,92.9,3.821,3.884,11.687,PR05116487,"Donald E. Morris, Guo-meng Zhao,",Observati of a possible oxygen isotope effect on the effective mass of carriers in YBa2Cu3O6.94,"Phys.Rev.B,51(1995)16487",1995.0,3.821
11060,Y0.6Pr0.4Ba2.0Cu3.0O6.88,Y123,47.0,3.835,3.895,11.682,PR05116444,"Fei Wu, Guanghui Rao, Jingkui Liang, Xiaolong Chen, Yong Wang,",Superconductivity in Yo.6Pr0.4Ba2-xSrxCu3O7-z: The role of apical oxygen in hybridization,"Phys.Rev.B,51(1995)16444",1995.0,3.835
11061,Y0.6Pr0.4Ba1.8Sr0.2Cu3.0O6.85,Y123,47.0,3.84,3.885,11.653,PR05116444,"Fei Wu, Guanghui Rao, Jingkui Liang, Xiaolong Chen, Yong Wang,",Superconductivity in Yo.6Pr0.4Ba2-xSrxCu3O7-z: The role of apical oxygen in hybridization,"Phys.Rev.B,51(1995)16444",1995.0,3.84
11062,Y0.6Pr0.4Ba1.6Sr0.4Cu3.0O6.87,Y123,44.0,3.844,3.875,11.64,PR05116444,"Fei Wu, Guanghui Rao, Jingkui Liang, Xiaolong Chen, Yong Wang,",Superconductivity in Yo.6Pr0.4Ba2-xSrxCu3O7-z: The role of apical oxygen in hybridization,"Phys.Rev.B,51(1995)16444",1995.0,3.844
11063,Y0.6Pr0.4Ba1.4Sr0.6Cu3.0O6.83,Y123,45.0,3.843,3.863,11.615,PR05116444,"Fei Wu, Guanghui Rao, Jingkui Liang, Xiaolong Chen, Yong Wang,",Superconductivity in Yo.6Pr0.4Ba2-xSrxCu3O7-z: The role of apical oxygen in hybridization,"Phys.Rev.B,51(1995)16444",1995.0,3.843
11064,Y0.6Pr0.4Ba1.2Sr0.8Cu3.0O6.89,Y123,52.0,3.844,3.857,11.575,PR05116444,"Fei Wu, Guanghui Rao, Jingkui Liang, Xiaolong Chen, Yong Wang,",Superconductivity in Yo.6Pr0.4Ba2-xSrxCu3O7-z: The role of apical oxygen in hybridization,"Phys.Rev.B,51(1995)16444",1995.0,3.844
11065,Y0.6Pr0.4Ba1.0Sr1.0Cu3.0O6.89,Y123,53.0,3.84,3.84,11.56,PR05116444,"Fei Wu, Guanghui Rao, Jingkui Liang, Xiaolong Chen, Yong Wang,",Superconductivity in Yo.6Pr0.4Ba2-xSrxCu3O7-z: The role of apical oxygen in hybridization,"Phys.Rev.B,51(1995)16444",1995.0,3.84
11066,Y0.6Pr0.4Ba0.8Sr1.2Cu3.0O6.89,Y123,49.0,3.836,3.836,11.536,PR05116444,"Fei Wu, Guanghui Rao, Jingkui Liang, Xiaolong Chen, Yong Wang,",Superconductivity in Yo.6Pr0.4Ba2-xSrxCu3O7-z: The role of apical oxygen in hybridization,"Phys.Rev.B,51(1995)16444",1995.0,3.836
11067,Y0.6Pr0.4Ba0.6Sr1.4Cu3.0O6.89,Y123,49.0,3.834,3.834,11.53,PR05116444,"Fei Wu, Guanghui Rao, Jingkui Liang, Xiaolong Chen, Yong Wang,",Superconductivity in Yo.6Pr0.4Ba2-xSrxCu3O7-z: The role of apical oxygen in hybridization,"Phys.Rev.B,51(1995)16444",1995.0,3.834
11235,Nd1.0Ba2.0Cu3.0O7.0,RE123,89.7,3.86,3.91,11.78,PR05108503,"A.M.Niraimathi, E.Gmelin, G.Rangarajan,",Magnetic ordering of Nd3+ions in the high-temperature superconductor NdBa2Cu3-xGaxO7-y (0,"Phys.Rev.B.,51(1995)8503",1995.0,3.86
11236,Nd1.0Ba2.0Cu2.99Ga0.01O7.0,RE123,81.2,3.86,3.91,11.78,PR05108503,"A.M.Niraimathi, E.Gmelin, G.Rangarajan,",Magnetic ordering of Nd3+ions in the high-temperature superconductor NdBa2Cu3-xGaxO7-y (0,"Phys.Rev.B.,51(1995)8503",1995.0,3.86
11237,Nb1.0Ba2.0Cu2.98Ga0.02O7.0,RE123,80.2,3.87,3.91,11.78,PR05108503,"A.M.Niraimathi, E.Gmelin, G.Rangarajan,",Magnetic ordering of Nd3+ions in the high-temperature superconductor NdBa2Cu3-xGaxO7-y (0,"Phys.Rev.B.,51(1995)8503",1995.0,3.87
11238,Nd1.0Ba2.0Cu2.97Ga0.03O7.0,RE123,70.5,3.88,3.92,11.77,PR05108503,"A.M.Niraimathi, E.Gmelin, G.Rangarajan,",Magnetic ordering of Nd3+ions in the high-temperature superconductor NdBa2Cu3-xGaxO7-y (0,"Phys.Rev.B.,51(1995)8503",1995.0,3.88
