Repository: CompRhys/apical

# Data Guide

In all cases whilst compiling this data we have been careful to include as much meta-information as possible to allow data to be traced back to it's original sources. For SuperCon this takes the form of the SuperCon "num :" reference id and then the source publication details. For ICSD we provide the ICSD collection code.

We acknowledge the Japanese National Institute for Materials Science for maintaining the [SuperCon](https://supercon.nims.go.jp/index_en.html) database as well as FIZ Karlsruhe GmbH for maintaining [ICSD](https://www.fiz-karlsruhe.de/en/produkte-und-dienstleistungen/inorganic-crystal-structure-database-icsd).

File: processed-data/super_cuprates.csv (part 14 of 58)
num :,composition :,str3 :,tc :,lata :,latb :,latc :,refno :,author :,title :,journal :,year :
3749,Y0.7Cd0.3Ba2.0Cu3.0O7.0,Y123,92.8,,,,SSC0691079,"C.F. Chen, J.W. Chen,",Superconductivity in (Y1-xMx)Ba2Cu3O7-delta(M=Cd and Zn)Systems,"Solid State Commun.,69(1989)1079-1083",1989.0
3750,Y0.6Cd0.4Ba2.0Cu3.0O7.0,Y123,91.7,,,,SSC0691079,"C.F. Chen, J.W. Chen,",Superconductivity in (Y1-xMx)Ba2Cu3O7-delta(M=Cd and Zn)Systems,"Solid State Commun.,69(1989)1079-1083",1989.0
3751,Y0.5Cd0.5Ba2.0Cu3.0O7.0,Y123,93.2,,,,SSC0691079,"C.F. Chen, J.W. Chen,",Superconductivity in (Y1-xMx)Ba2Cu3O7-delta(M=Cd and Zn)Systems,"Solid State Commun.,69(1989)1079-1083",1989.0
3752,Y0.4Cd0.6Ba2.0Cu3.0O7.0,Y123,91.7,,,,SSC0691079,"C.F. Chen, J.W. Chen,",Superconductivity in (Y1-xMx)Ba2Cu3O7-delta(M=Cd and Zn)Systems,"Solid State Commun.,69(1989)1079-1083",1989.0
3753,Y0.3Cd0.7Ba2.0Cu3.0O7.0,Y123,87.0,,,,SSC0691079,"C.F. Chen, J.W. Chen,",Superconductivity in (Y1-xMx)Ba2Cu3O7-delta(M=Cd and Zn)Systems,"Solid State Commun.,69(1989)1079-1083",1989.0
3754,Y0.25Cd0.75Ba2.0Cu3.0O7.0,Y123,53.2,,,,SSC0691079,"C.F. Chen, J.W. Chen,",Superconductivity in (Y1-xMx)Ba2Cu3O7-delta(M=Cd and Zn)Systems,"Solid State Commun.,69(1989)1079-1083",1989.0
3760,Y1.0Ba2.0Cu3.0O7.0,Y123,95.5,,,,SSC0690379,"A. Kabede, Chan-Soo Jee, D. Nichols, G.H. Myer, I. Perez, J.E. Crow, P. Schlottmann, R.E. Salomon, T. Mihalisin,","DEPRESSION OF SUPERCONDUCTIVITY, HEAVY FERMION BEHAVIOR AND VALENCE FLUCTUATIONS IN Y1-xPrxba2Cu3O7","Solid State Commun.,69(1989)379-384",1989.0
3761,Y0.9Pr0.1Ba2.0Cu3.0O7.0,Y123,84.1,,,,SSC0690379,"A. Kabede, Chan-Soo Jee, D. Nichols, G.H. Myer, I. Perez, J.E. Crow, P. Schlottmann, R.E. Salomon, T. Mihalisin,","DEPRESSION OF SUPERCONDUCTIVITY, HEAVY FERMION BEHAVIOR AND VALENCE FLUCTUATIONS IN Y1-xPrxba2Cu3O7","Solid State Commun.,69(1989)379-384",1989.0
3762,Y0.8Pr0.2Ba2.0Cu3.0O7.0,Y123,75.8,,,,SSC0690379,"A. Kabede, Chan-Soo Jee, D. Nichols, G.H. Myer, I. Perez, J.E. Crow, P. Schlottmann, R.E. Salomon, T. Mihalisin,","DEPRESSION OF SUPERCONDUCTIVITY, HEAVY FERMION BEHAVIOR AND VALENCE FLUCTUATIONS IN Y1-xPrxba2Cu3O7","Solid State Commun.,69(1989)379-384",1989.0
3763,Y0.7Pr0.3Ba2.0Cu3.0O7.0,Y123,59.2,,,,SSC0690379,"A. Kabede, Chan-Soo Jee, D. Nichols, G.H. Myer, I. Perez, J.E. Crow, P. Schlottmann, R.E. Salomon, T. Mihalisin,","DEPRESSION OF SUPERCONDUCTIVITY, HEAVY FERMION BEHAVIOR AND VALENCE FLUCTUATIONS IN Y1-xPrxba2Cu3O7","Solid State Commun.,69(1989)379-384",1989.0
3764,Y0.6Pr0.4Ba2.0Cu3.0O7.0,Y123,48.7,,,,SSC0690379,"A. Kabede, Chan-Soo Jee, D. Nichols, G.H. Myer, I. Perez, J.E. Crow, P. Schlottmann, R.E. Salomon, T. Mihalisin,","DEPRESSION OF SUPERCONDUCTIVITY, HEAVY FERMION BEHAVIOR AND VALENCE FLUCTUATIONS IN Y1-xPrxba2Cu3O7","Solid State Commun.,69(1989)379-384",1989.0
3765,Y0.5Pr0.5Ba2.0Cu3.0O7.0,Y123,28.5,,,,SSC0690379,"A. Kabede, Chan-Soo Jee, D. Nichols, G.H. Myer, I. Perez, J.E. Crow, P. Schlottmann, R.E. Salomon, T. Mihalisin,","DEPRESSION OF SUPERCONDUCTIVITY, HEAVY FERMION BEHAVIOR AND VALENCE FLUCTUATIONS IN Y1-xPrxba2Cu3O7","Solid State Commun.,69(1989)379-384",1989.0
3767,La1.8Sr0.2Cu1.0O4.0,T,32.5,,,,SSC0690387,"A.G. Gapotchenko, E.S. Itskevich, S.L. Bud'ko,",EFFECT OF PRESSURE ON CRITICAL FIELDS AND Tc OF La1.8Sr0.2CuO4 AND YBa2Cu3O7 HIGH-Tc CERAMICS,"Solid State Commun.,69(1989)387-389",1989.0
3768,Y1.0Ba2.0Cu3.0O7.0,Y123,88.9,,,,SSC0690387,"A.G. Gapotchenko, E.S. Itskevich, S.L. Bud'ko,",EFFECT OF PRESSURE ON CRITICAL FIELDS AND Tc OF La1.8Sr0.2CuO4 AND YBa2Cu3O7 HIGH-Tc CERAMICS,"Solid State Commun.,69(1989)387-389",1989.0
3769,Y1.0Ba2.0Cu3.0H0.2O7.0,Y123,92.0,,,,SSC0690387,"A.G. Gapotchenko, E.S. Itskevich, S.L. Bud'ko,",EFFECT OF PRESSURE ON CRITICAL FIELDS AND Tc OF La1.8Sr0.2CuO4 AND YBa2Cu3O7 HIGH-Tc CERAMICS,"Solid State Commun.,69(1989)387-389",1989.0
3770,La1.88Ba0.12Cu1.0O4.0,T,12.0,,,,SSC0701151,"K.YAMAYA, M.IDO, M.ODA, N.YAMADA, Y.OKAJIMA,",PRESSURE EFFECT ON THE LOW TEMPERATURE TETRAGONAL PHASE AND THE SUPERCONDUCTIVITY IN (LA1-XBAX)2CUO4,"SOLID STATE COMMUN.,70(1989)1151",1989.0
3771,Nd1.85Ce0.15Cu1.0O4.0,T',23.6,,,,SSC0701141,"MASASHIGE ONODA, MASATOSHI SATO, SHINJI KONDOH,",OXYGEN ISOTOPE EFFECT OF SUPERCONDUCTING (ND1-XCEX)2CUO4-Z SYSTEM,"SOLID STATE COMMUN.,70(1989)1141",1989.0
3772,Bi2.0Sr2.0Ca1.0Cu2.0O8.0,Bi2212,85.0,,,,SSC0701055,"A.ZETTL, G.BRICENO,",TUNNELING SPECTROSCOPY IN BI2SR2CACU2O8: IS THE ENERGY GAP ANISOTROPIC?,"SOLID STATE COMMUN.,70(1989)1055",1989.0
3774,Nd1.85Th0.15Cu1.0O4.0,T*,16.0,,,,SSC0700145,"J.T. Markert, M.B. Maple,",HIGH TEMPERATURE SUPERCONDUCTIVITY IN Th-DOPED Nd2CuO4-y,"Solid State Commun.,70(1989)145-147",1989.0
3779,Y1.0Ba2.0Cu3.0O6.9,Y123,89.6,3.822,3.88,11.66,SSC0710419,"A. Jez'owski,",FIVIDENCE FOR HYSTERESIS BEHAVIOUR AND ANOMALY OF THERMAL CONDUCTIVITY IN Y-Ba-Cu-O SUPERCONDUCTOR,"Solid State Commun.,71(1989)419-424",1989.0
3780,Y1.0Ba2.0Cu3.0O6.95,Y123,91.0,3.8160000000000003,3.99,11.645999999999999,SSC0710419,"A. Jez'owski,",FIVIDENCE FOR HYSTERESIS BEHAVIOUR AND ANOMALY OF THERMAL CONDUCTIVITY IN Y-Ba-Cu-O SUPERCONDUCTOR,"Solid State Commun.,71(1989)419-424",1989.0
3782,La2.0Tl2.0Sr2.0Cu3.0O11.0,,37.0,3.775,,35.35,SSC0710739,"C. Dong, J.H. Wang, L. Sheng, X. Fei, Y.H. Liu, Z.Z. Sheng,",SUPERCONDUCTIVITY IN THE R-Tl-Sr-Cu-O SYSTEM WITH R= RARE EARTHS,"Solid State Commun.,71(1989)739-741",1989.0
3783,Pr2.0Tl2.0Sr2.0Cu3.0O11.0,,43.0,3.762,,35.34,SSC0710739,"C. Dong, J.H. Wang, L. Sheng, X. Fei, Y.H. Liu, Z.Z. Sheng,",SUPERCONDUCTIVITY IN THE R-Tl-Sr-Cu-O SYSTEM WITH R= RARE EARTHS,"Solid State Commun.,71(1989)739-741",1989.0
3784,Nd2.0Tl2.0Sr2.0Cu3.0O11.0,,44.0,,,,SSC0710739,"C. Dong, J.H. Wang, L. Sheng, X. Fei, Y.H. Liu, Z.Z. Sheng,",SUPERCONDUCTIVITY IN THE R-Tl-Sr-Cu-O SYSTEM WITH R= RARE EARTHS,"Solid State Commun.,71(1989)739-741",1989.0
3785,Y2.0Tl2.0Sr2.0Cu3.0O11.0,,45.0,,,,SSC0710739,"C. Dong, J.H. Wang, L. Sheng, X. Fei, Y.H. Liu, Z.Z. Sheng,",SUPERCONDUCTIVITY IN THE R-Tl-Sr-Cu-O SYSTEM WITH R= RARE EARTHS,"Solid State Commun.,71(1989)739-741",1989.0
3786,Eu1.0Ba2.0Cu3.0O7.0,Y123,85.1,3.82,3.884,11.681,SSC0651333,"C.R. Kannewurf, H.O. Marcy, M.G. Kanatzidis, T.J. Marks, W.J. McCarthy,",STRUCTURAL AND ELECTRONIC ANISOTROPY IN POLYCRYSTALLINE COMPACTIONS OF THE HIGH-Tc SUPERCONDUCTOR EuBa2Cu3O7-delta,"Solid State Commnu.,65(1988)1333-1337",1988.0
3793,Y1.0Ba2.0Cu2.88Co0.12O7.0,Y123,84.0,,,,SSC0650973,"A.ERLE, E.ZIRNGIEBL, H.-D.JOSTARNDT, H.SCHMIDT, J.LANGEN, M.GALFFY, M.VEIT, S.BLUMENRODER,",BULK SUPERCONDUCTIVITY AT 70 K IN TETRAGONAL YBA2(CU0.96CO0.04)3O7-Y,"SOLID STATE COMMUN.,65(1988)973",1988.0
3794,La1.85Sr0.15Cu1.0O4.0,T,37.1,,,,SSC0650849,"B. Mitrovic', F.P. Koffyberg, F.S. Razavi, P.N. Arberg,",SUPERCONDUCTNG AND NORMAL STATEPROPERTIES OF Sr0.5La1.85CuO4 DETERMINED FROM MAGNETIZATION MEASUREMENTS,"Solid State Commun.,65(1988)849-853",1988.0
3806,Gd1.0Ba2.0Cu3.0O7.0,Y123,78.0,,,,SSC0680827,"Chen Zuyao, Fang Minghu, Qian Yitai, Sun Dunming, Xia Jiansheng, Xu Zhuan, Zhang Qirui, Zhao Zhanchun,",Reserch on Anisotropy for Single Craystal GdBa2Cu3O7-y,"Solid State Commun.,68(1988)827-829",1988.0
3807,Y1.0Ba2.0Cu3.0O6.6,Y123,80.5,,,,SSC0680753,"A. Plecenik, S. Benacka, S. Chromik, S. Gazi, V.M. Svistunov,",TUNNELING SPECTROSCOPY IN THIN FILM SUPERCONDUCTING JUNCTTIONS YBCO/Pb,"Solid State Commun.,68(1988)",1988.0
3808,Ca1.0Ba1.0La0.8Eu0.2Cu3.0O7.0,1113,69.0,3.866,,11.587,PHC1990240,"I.K.GOPALAKRISHNAN, J.V.YAKHMI, P.V.P.S.S.SASTRY, R.A.GUNASEKARAN, R.M.IYER,",PHASE STABILITY AND SUPERCONDUCTING CHARACTERISTICS OF CABA(LA1-XRX)CU3O7-Z(R=RARE EARTH) SYSTEM,"PHYSICA C,199(1992)240",1992.0
3809,Ca1.0Ba1.0La0.6Eu0.4Cu3.0O7.0,1113,65.0,3.863,,11.573,PHC1990240,"I.K.GOPALAKRISHNAN, J.V.YAKHMI, P.V.P.S.S.SASTRY, R.A.GUNASEKARAN, R.M.IYER,",PHASE STABILITY AND SUPERCONDUCTING CHARACTERISTICS OF CABA(LA1-XRX)CU3O7-Z(R=RARE EARTH) SYSTEM,"PHYSICA C,199(1992)240",1992.0
3810,Ca1.0Ba1.0La0.4Eu0.6Cu3.0O7.0,1113,62.0,3.8569999999999998,,11.595,PHC1990240,"I.K.GOPALAKRISHNAN, J.V.YAKHMI, P.V.P.S.S.SASTRY, R.A.GUNASEKARAN, R.M.IYER,",PHASE STABILITY AND SUPERCONDUCTING CHARACTERISTICS OF CABA(LA1-XRX)CU3O7-Z(R=RARE EARTH) SYSTEM,"PHYSICA C,199(1992)240",1992.0
3811,Ca1.0Ba1.0Eu1.0Cu3.0O7.0,Y123,53.0,,,,PHC1990240,"I.K.GOPALAKRISHNAN, J.V.YAKHMI, P.V.P.S.S.SASTRY, R.A.GUNASEKARAN, R.M.IYER,",PHASE STABILITY AND SUPERCONDUCTING CHARACTERISTICS OF CABA(LA1-XRX)CU3O7-Z(R=RARE EARTH) SYSTEM,"PHYSICA C,199(1992)240",1992.0
3813,Ca1.0Ba1.0Gd1.0Cu3.0O7.0,Y123,49.0,,,,PHC1990240,"I.K.GOPALAKRISHNAN, J.V.YAKHMI, P.V.P.S.S.SASTRY, R.A.GUNASEKARAN, R.M.IYER,",PHASE STABILITY AND SUPERCONDUCTING CHARACTERISTICS OF CABA(LA1-XRX)CU3O7-Z(R=RARE EARTH) SYSTEM,"PHYSICA C,199(1992)240",1992.0
3814,Ca1.0Ba1.0La0.8Sm0.2Cu3.0O7.0,1113,71.0,3.865,,11.637,PHC1990240,"I.K.GOPALAKRISHNAN, J.V.YAKHMI, P.V.P.S.S.SASTRY, R.A.GUNASEKARAN, R.M.IYER,",PHASE STABILITY AND SUPERCONDUCTING CHARACTERISTICS OF CABA(LA1-XRX)CU3O7-Z(R=RARE EARTH) SYSTEM,"PHYSICA C,199(1992)240",1992.0
3815,Ca1.0Ba1.0La0.6Sm0.4Cu3.0O7.0,,68.0,3.861,,11.626,PHC1990240,"I.K.GOPALAKRISHNAN, J.V.YAKHMI, P.V.P.S.S.SASTRY, R.A.GUNASEKARAN, R.M.IYER,",PHASE STABILITY AND SUPERCONDUCTING CHARACTERISTICS OF CABA(LA1-XRX)CU3O7-Z(R=RARE EARTH) SYSTEM,"PHYSICA C,199(1992)240",1992.0
3816,Ca1.0Ba1.0La0.4Sm0.6Cu3.0O7.0,,64.0,3.859,,11.612,PHC1990240,"I.K.GOPALAKRISHNAN, J.V.YAKHMI, P.V.P.S.S.SASTRY, R.A.GUNASEKARAN, R.M.IYER,",PHASE STABILITY AND SUPERCONDUCTING CHARACTERISTICS OF CABA(LA1-XRX)CU3O7-Z(R=RARE EARTH) SYSTEM,"PHYSICA C,199(1992)240",1992.0
3817,Ca1.0Ba1.0La0.2Sm0.8Cu3.0O7.0,1113,56.0,3.853,,11.613,PHC1990240,"I.K.GOPALAKRISHNAN, J.V.YAKHMI, P.V.P.S.S.SASTRY, R.A.GUNASEKARAN, R.M.IYER,",PHASE STABILITY AND SUPERCONDUCTING CHARACTERISTICS OF CABA(LA1-XRX)CU3O7-Z(R=RARE EARTH) SYSTEM,"PHYSICA C,199(1992)240",1992.0
3818,Ca1.0Ba1.0Sm1.0Cu3.0O7.0,Y123,39.0,,,,PHC1990240,"I.K.GOPALAKRISHNAN, J.V.YAKHMI, P.V.P.S.S.SASTRY, R.A.GUNASEKARAN, R.M.IYER,",PHASE STABILITY AND SUPERCONDUCTING CHARACTERISTICS OF CABA(LA1-XRX)CU3O7-Z(R=RARE EARTH) SYSTEM,"PHYSICA C,199(1992)240",1992.0
3819,Ca1.0Ba1.0La1.0Cu3.0O7.0,1113,72.0,3.8710000000000004,,11.61,PHC1990240,"I.K.GOPALAKRISHNAN, J.V.YAKHMI, P.V.P.S.S.SASTRY, R.A.GUNASEKARAN, R.M.IYER,",PHASE STABILITY AND SUPERCONDUCTING CHARACTERISTICS OF CABA(LA1-XRX)CU3O7-Z(R=RARE EARTH) SYSTEM,"PHYSICA C,199(1992)240",1992.0
3820,Ca1.0Ba1.0La0.8Nd0.2Cu3.0O7.0,,71.0,3.866,,11.606,PHC1990240,"I.K.GOPALAKRISHNAN, J.V.YAKHMI, P.V.P.S.S.SASTRY, R.A.GUNASEKARAN, R.M.IYER,",PHASE STABILITY AND SUPERCONDUCTING CHARACTERISTICS OF CABA(LA1-XRX)CU3O7-Z(R=RARE EARTH) SYSTEM,"PHYSICA C,199(1992)240",1992.0
3821,Ca1.0Ba1.0La0.6Nd0.4Cu3.0O7.0,,67.0,3.864,,11.617,PHC1990240,"I.K.GOPALAKRISHNAN, J.V.YAKHMI, P.V.P.S.S.SASTRY, R.A.GUNASEKARAN, R.M.IYER,",PHASE STABILITY AND SUPERCONDUCTING CHARACTERISTICS OF CABA(LA1-XRX)CU3O7-Z(R=RARE EARTH) SYSTEM,"PHYSICA C,199(1992)240",1992.0
3822,Ca1.0Ba1.0La0.4Nd0.6Cu3.0O7.0,,63.0,3.86,,11.622,PHC1990240,"I.K.GOPALAKRISHNAN, J.V.YAKHMI, P.V.P.S.S.SASTRY, R.A.GUNASEKARAN, R.M.IYER,",PHASE STABILITY AND SUPERCONDUCTING CHARACTERISTICS OF CABA(LA1-XRX)CU3O7-Z(R=RARE EARTH) SYSTEM,"PHYSICA C,199(1992)240",1992.0
3823,Ca1.0Ba1.0La0.2Nd0.8Cu3.0O7.0,,57.0,3.8569999999999998,,11.628,PHC1990240,"I.K.GOPALAKRISHNAN, J.V.YAKHMI, P.V.P.S.S.SASTRY, R.A.GUNASEKARAN, R.M.IYER,",PHASE STABILITY AND SUPERCONDUCTING CHARACTERISTICS OF CABA(LA1-XRX)CU3O7-Z(R=RARE EARTH) SYSTEM,"PHYSICA C,199(1992)240",1992.0
3824,Ca1.0Ba1.0Nd1.0Cu3.0O7.0,,46.0,3.8539999999999996,,11.629000000000001,PHC1990240,"I.K.GOPALAKRISHNAN, J.V.YAKHMI, P.V.P.S.S.SASTRY, R.A.GUNASEKARAN, R.M.IYER,",PHASE STABILITY AND SUPERCONDUCTING CHARACTERISTICS OF CABA(LA1-XRX)CU3O7-Z(R=RARE EARTH) SYSTEM,"PHYSICA C,199(1992)240",1992.0
3825,Ca1.0Ba1.0Dy1.0Cu3.0O7.0,,65.0,,,,PHC1990240,"I.K.GOPALAKRISHNAN, J.V.YAKHMI, P.V.P.S.S.SASTRY, R.A.GUNASEKARAN, R.M.IYER,",PHASE STABILITY AND SUPERCONDUCTING CHARACTERISTICS OF CABA(LA1-XRX)CU3O7-Z(R=RARE EARTH) SYSTEM,"PHYSICA C,199(1992)240",1992.0
3826,Ca1.0Ba1.0Ho1.0Cu3.0O7.0,,57.0,,,,PHC1990240,"I.K.GOPALAKRISHNAN, J.V.YAKHMI, P.V.P.S.S.SASTRY, R.A.GUNASEKARAN, R.M.IYER,",PHASE STABILITY AND SUPERCONDUCTING CHARACTERISTICS OF CABA(LA1-XRX)CU3O7-Z(R=RARE EARTH) SYSTEM,"PHYSICA C,199(1992)240",1992.0
3827,Ca1.0Ba1.0Er1.0Cu3.0O7.0,,66.0,,,,PHC1990240,"I.K.GOPALAKRISHNAN, J.V.YAKHMI, P.V.P.S.S.SASTRY, R.A.GUNASEKARAN, R.M.IYER,",PHASE STABILITY AND SUPERCONDUCTING CHARACTERISTICS OF CABA(LA1-XRX)CU3O7-Z(R=RARE EARTH) SYSTEM,"PHYSICA C,199(1992)240",1992.0
3828,Ca1.0Ba1.0Tm1.0Cu3.0O7.0,,67.0,,,,PHC1990240,"I.K.GOPALAKRISHNAN, J.V.YAKHMI, P.V.P.S.S.SASTRY, R.A.GUNASEKARAN, R.M.IYER,",PHASE STABILITY AND SUPERCONDUCTING CHARACTERISTICS OF CABA(LA1-XRX)CU3O7-Z(R=RARE EARTH) SYSTEM,"PHYSICA C,199(1992)240",1992.0
3830,Y1.0Ba2.0Cu3.0O7.0,Y123,90.0,,,,SSC0680239,"A.CHAKRABORTY, A.J.EPSTEIN, B.R.PATTON, F.ZUO, J.R.GAINES, X.D.CHEN,",ANOMALOUS MAGNETIC PROPERTIES OF Y1-XSCXBA2CU3O7-Z,"SOLID STATE COMMUN.,68(1988)239",1988.0
3831,Y0.75Sc0.25Ba2.0Cu3.0O7.0,Y123,87.0,,,,SSC0680239,"A.CHAKRABORTY, A.J.EPSTEIN, B.R.PATTON, F.ZUO, J.R.GAINES, X.D.CHEN,",ANOMALOUS MAGNETIC PROPERTIES OF Y1-XSCXBA2CU3O7-Z,"SOLID STATE COMMUN.,68(1988)239",1988.0
3832,Y0.5Sc0.5Ba2.0Cu3.0O7.0,Y123,83.0,,,,SSC0680239,"A.CHAKRABORTY, A.J.EPSTEIN, B.R.PATTON, F.ZUO, J.R.GAINES, X.D.CHEN,",ANOMALOUS MAGNETIC PROPERTIES OF Y1-XSCXBA2CU3O7-Z,"SOLID STATE COMMUN.,68(1988)239",1988.0
3833,Y1.0Ba2.0Cu2.85Mn0.15O7.0,Y123,91.1,,,,SSC0680835,"O.F. de Lima, R.F. Jardim, S. Gama, S. Zacarelli,",MICROSTRUCTURE AND SUPERCONDUCTING FRACTION IN THE YBa2(Cu1-xMnx)3O7-delta,"Solid State Commun.,68(1988)",1988.0
3834,Y1.0Ba2.0Cu2.7Mn0.3O7.0,Y123,89.0,,,,SSC0680835,"O.F. de Lima, R.F. Jardim, S. Gama, S. Zacarelli,",MICROSTRUCTURE AND SUPERCONDUCTING FRACTION IN THE YBa2(Cu1-xMnx)3O7-delta,"Solid State Commun.,68(1988)",1988.0
3835,Y1.0Ba2.0Cu2.55Mn0.45O7.0,Y123,86.0,,,,SSC0680835,"O.F. de Lima, R.F. Jardim, S. Gama, S. Zacarelli,",MICROSTRUCTURE AND SUPERCONDUCTING FRACTION IN THE YBa2(Cu1-xMnx)3O7-delta,"Solid State Commun.,68(1988)",1988.0
3836,Y1.0Ba2.0Cu2.4Mn0.6O7.0,Y123,84.0,,,,SSC0680835,"O.F. de Lima, R.F. Jardim, S. Gama, S. Zacarelli,",MICROSTRUCTURE AND SUPERCONDUCTING FRACTION IN THE YBa2(Cu1-xMnx)3O7-delta,"Solid State Commun.,68(1988)",1988.0
3837,Y1.0Ba2.0Cu3.0O7.0,Y123,91.5,,,,SSC0680391,"D.J.JOHNSON, J.B.KETTERSON, Q.ROBINSON, S.N.SONG,",ANISOTROPIC PROPERTIES OF SINTER-FORGED YBA2CU3O7-Z,"SOLID STATE COMMUN.,68(1988)391",1988.0
3838,Y1.0Ba2.0Cu3.0O7.0,Y123,91.5,,,,SSC0680391,"D.J.JOHNSON, J.B.KETTERSON, Q.ROBINSON, S.N.SONG,",ANISOTROPIC PROPERTIES OF SINTER-FORGED YBA2CU3O7-Z,"SOLID STATE COMMUN.,68(1988)391",1988.0
3844,Ho1.0Ba2.0Cu3.0O6.9,Y123,91.5,3.819,3.9,11.669,ME0382455,"A. Labarta, J. Tejada, J.M. Gonzalez-Calbet, M. Vallet, X. Obradors,",Meissner effect and critical fields in an inhomogeneous BaHoCu3O7-x high-Tc superconductor,"Phys.Rev.B,38(1988)2455",1988.0
3845,Nd1.0Ba2.0Cu3.0O7.04,Y123,82.5,3.8710000000000004,3.9139999999999997,11.755999999999998,PR0382450,"E.A.HAYRI, K.V.RAMANUJACHARY, MARTHA GREENBLATT, S.LI,","ORTHORHOMBIC-TO-TETRAGONAL TRANSITION IN R1+XBA2-XCU3O7-Z (R=NS,SM, AND FU)","PHYS.REV.B,38(1988)2450",1988.0
3846,Nd1.1Ba1.9Cu3.0O7.05,Y123,65.5,3.8710000000000004,3.9139999999999997,11.732000000000001,PR0382450,"E.A.HAYRI, K.V.RAMANUJACHARY, MARTHA GREENBLATT, S.LI,","ORTHORHOMBIC-TO-TETRAGONAL TRANSITION IN R1+XBA2-XCU3O7-Z (R=NS,SM, AND FU)","PHYS.REV.B,38(1988)2450",1988.0
3847,Nd1.2Ba1.8Cu3.0O7.1,Y123,43.5,3.89,3.892,11.696,PR0382450,"E.A.HAYRI, K.V.RAMANUJACHARY, MARTHA GREENBLATT, S.LI,","ORTHORHOMBIC-TO-TETRAGONAL TRANSITION IN R1+XBA2-XCU3O7-Z (R=NS,SM, AND FU)","PHYS.REV.B,38(1988)2450",1988.0
3848,Nd1.3Ba1.7Cu3.0O7.14,Y123,32.0,3.89,,11.661,PR0382450,"E.A.HAYRI, K.V.RAMANUJACHARY, MARTHA GREENBLATT, S.LI,","ORTHORHOMBIC-TO-TETRAGONAL TRANSITION IN R1+XBA2-XCU3O7-Z (R=NS,SM, AND FU)","PHYS.REV.B,38(1988)2450",1988.0
3851,Sm1.0Ba2.0Cu3.0O7.01,Y123,87.0,3.858,3.91,11.741,PR0382450,"E.A.HAYRI, K.V.RAMANUJACHARY, MARTHA GREENBLATT, S.LI,","ORTHORHOMBIC-TO-TETRAGONAL TRANSITION IN R1+XBA2-XCU3O7-Z (R=NS,SM, AND FU)","PHYS.REV.B,38(1988)2450",1988.0
3852,Sm1.1Ba1.9Cu3.0O7.05,Y123,78.5,3.86,3.906,11.729000000000001,PR0382450,"E.A.HAYRI, K.V.RAMANUJACHARY, MARTHA GREENBLATT, S.LI,","ORTHORHOMBIC-TO-TETRAGONAL TRANSITION IN R1+XBA2-XCU3O7-Z (R=NS,SM, AND FU)","PHYS.REV.B,38(1988)2450",1988.0
3853,Sm1.2Ba1.8Cu3.0O7.09,Y123,38.0,3.8810000000000002,,11.654000000000002,PR0382450,"E.A.HAYRI, K.V.RAMANUJACHARY, MARTHA GREENBLATT, S.LI,","ORTHORHOMBIC-TO-TETRAGONAL TRANSITION IN R1+XBA2-XCU3O7-Z (R=NS,SM, AND FU)","PHYS.REV.B,38(1988)2450",1988.0
3857,Eu1.0Ba2.0Cu3.0O7.01,Y123,90.0,3.859,3.904,11.709000000000001,PR0382450,"E.A.HAYRI, K.V.RAMANUJACHARY, MARTHA GREENBLATT, S.LI,","ORTHORHOMBIC-TO-TETRAGONAL TRANSITION IN R1+XBA2-XCU3O7-Z (R=NS,SM, AND FU)","PHYS.REV.B,38(1988)2450",1988.0
3858,Eu1.1Ba1.9Cu3.0O7.07,Y123,81.0,3.873,3.887,11.679,PR0382450,"E.A.HAYRI, K.V.RAMANUJACHARY, MARTHA GREENBLATT, S.LI,","ORTHORHOMBIC-TO-TETRAGONAL TRANSITION IN R1+XBA2-XCU3O7-Z (R=NS,SM, AND FU)","PHYS.REV.B,38(1988)2450",1988.0
3859,Eu1.2Ba1.8Cu3.0O7.18,Y123,42.0,3.867,,11.630999999999998,PR0382450,"E.A.HAYRI, K.V.RAMANUJACHARY, MARTHA GREENBLATT, S.LI,","ORTHORHOMBIC-TO-TETRAGONAL TRANSITION IN R1+XBA2-XCU3O7-Z (R=NS,SM, AND FU)","PHYS.REV.B,38(1988)2450",1988.0
3860,Eu1.3Ba1.7Cu3.0O7.15,Y123,39.5,3.873,,11.624,PR0382450,"E.A.HAYRI, K.V.RAMANUJACHARY, MARTHA GREENBLATT, S.LI,","ORTHORHOMBIC-TO-TETRAGONAL TRANSITION IN R1+XBA2-XCU3O7-Z (R=NS,SM, AND FU)","PHYS.REV.B,38(1988)2450",1988.0
3861,Eu1.4Ba1.6Cu3.0O7.16,Y123,28.0,3.8539999999999996,,11.619000000000002,PR0382450,"E.A.HAYRI, K.V.RAMANUJACHARY, MARTHA GREENBLATT, S.LI,","ORTHORHOMBIC-TO-TETRAGONAL TRANSITION IN R1+XBA2-XCU3O7-Z (R=NS,SM, AND FU)","PHYS.REV.B,38(1988)2450",1988.0
3863,La1.88Ba0.12Cu1.0O4.0,T,30.0,,,,PRB0384596,"A.R.MOODENBAUGH, M.SUENAGA, R.N.SHELTON, T.J.FOLKERTS, YOUWEN XU,",SUPERCONDUCTING PROPERTIES OF LA(2-X)BA(X)CU(1)O(4),"PHYS.REV.B,38(1988)4596",1988.0
3864,La1.9Ba0.1Cu1.0O4.0,T,30.0,,,,PRB0384596,"A.R.MOODENBAUGH, M.SUENAGA, R.N.SHELTON, T.J.FOLKERTS, YOUWEN XU,",SUPERCONDUCTING PROPERTIES OF LA(2-X)BA(X)CU(1)O(4),"PHYS.REV.B,38(1988)4596",1988.0
3865,La1.92Ba0.08Cu1.0O4.0,T,32.2,,,,PRB0384596,"A.R.MOODENBAUGH, M.SUENAGA, R.N.SHELTON, T.J.FOLKERTS, YOUWEN XU,",SUPERCONDUCTING PROPERTIES OF LA(2-X)BA(X)CU(1)O(4),"PHYS.REV.B,38(1988)4596",1988.0
3866,La1.8Ba0.2Cu1.0O4.0,T,32.5,,,,PRB0384596,"A.R.MOODENBAUGH, M.SUENAGA, R.N.SHELTON, T.J.FOLKERTS, YOUWEN XU,",SUPERCONDUCTING PROPERTIES OF LA(2-X)BA(X)CU(1)O(4),"PHYS.REV.B,38(1988)4596",1988.0
3867,La1.825Ba0.175Cu1.0O4.0,T,28.3,,,,PRB0384596,"A.R.MOODENBAUGH, M.SUENAGA, R.N.SHELTON, T.J.FOLKERTS, YOUWEN XU,",SUPERCONDUCTING PROPERTIES OF LA(2-X)BA(X)CU(1)O(4),"PHYS.REV.B,38(1988)4596",1988.0
3868,La1.855Ba0.145Cu1.0O4.0,T,30.0,,,,PRB0384596,"A.R.MOODENBAUGH, M.SUENAGA, R.N.SHELTON, T.J.FOLKERTS, YOUWEN XU,",SUPERCONDUCTING PROPERTIES OF LA(2-X)BA(X)CU(1)O(4),"PHYS.REV.B,38(1988)4596",1988.0
3869,Y1.0Ba2.0Cu3.0O7.0,Y123,91.2,,,,OX0385025,"E.L.BENITEZ, E.M.MCCARRON, J.J.LIN, M.K.CRAWFORD, S.J.POON, W.E.FARNETH,",OXYGEN ISOTOPE EFFECT ON CRITICAL TEMPERATURE AND PHONON MODES IN Y(1)BA(2)CU(3)O(7),"PHYS.REV.B,38(1988)5025",1988.0
3875,Dy1.0Ba2.0Cu3.0O7.0,Y123,92.5,,,,HE0370552,"TETSURO NAKAMURA, TOORU ATAKE, YASUTOSHI SAITO, YOSHIKI TAKAGI,",HEAT CAPACITY OF THE HIGH-TEMPERATURE SUPERCONDUCTOR BA(2)DY(1)CU(3)O(7),"PHYS.REV.B,37(1988)552",1988.0
3880,Gd1.0Ba2.0Cu3.0O7.0,Y123,94.0,,,,SP0366915,"B.G.PAZOL, D.M.GINSBERG, D.S.CITRIN, M.E.REEVES, T.A.FRIEDMANN,",SPECIFIC HEAT OF GD(1)BA(2)CU(3)O(7-Z) IN THE NORMAL AND SUPERCONDUCTING STATES,"PHYS.REV.B,36(1987)6915",1987.0
3881,Y1.0Ba2.0Cu3.0O7.0,Y123,92.1,,,,SP0366915,"B.G.PAZOL, D.M.GINSBERG, D.S.CITRIN, M.E.REEVES, T.A.FRIEDMANN,",SPECIFIC HEAT OF GD(1)BA(2)CU(3)O(7-Z) IN THE NORMAL AND SUPERCONDUCTING STATES,"PHYS.REV.B,36(1987)6915",1987.0
3883,La1.85Sr0.15Cu1.0O4.0,T,34.4,3.778,,13.222000000000001,EF0365258,"A.UMEZAWA, E.E.ALP, G.W.GRABTREE, L.MORSS, L.SODERHOLM, W.K.KWOK,",EFFECT OF MAGNETIC IMPURITIES ON HIGH-TEMPERATURE SUPERCONDUCTIVITY IN LA(1.85)SR(0.15)CU(1)O(4),"PHYS.REV.B,36(1987)5258",1987.0
3884,La1.45Nd0.4Sr0.15Cu1.0O4.0,T,22.5,3.7680000000000002,,13.173,EF0365258,"A.UMEZAWA, E.E.ALP, G.W.GRABTREE, L.MORSS, L.SODERHOLM, W.K.KWOK,",EFFECT OF MAGNETIC IMPURITIES ON HIGH-TEMPERATURE SUPERCONDUCTIVITY IN LA(1.85)SR(0.15)CU(1)O(4),"PHYS.REV.B,36(1987)5258",1987.0
3885,La1.82Nd0.03Sr0.15Cu1.0O4.0,T,34.2,,,,EF0365258,"A.UMEZAWA, E.E.ALP, G.W.GRABTREE, L.MORSS, L.SODERHOLM, W.K.KWOK,",EFFECT OF MAGNETIC IMPURITIES ON HIGH-TEMPERATURE SUPERCONDUCTIVITY IN LA(1.85)SR(0.15)CU(1)O(4),"PHYS.REV.B,36(1987)5258",1987.0
3886,Y1.0Ba2.0Cu3.0S1.0O6.0,Y123,89.0,3.855,3.9139999999999997,11.75,MA0364028,"CARLOS RETTORI, DAN DAVIDOV, IGAL BELAISH, ISRAEL FELNER,","MAGNETISM AND CRITICAL FIELDS IN THE HIGH-TC SUPERCONDUCTORS Y(1)BA(2)CU(3)O(7-X)S(X)(X=0,1):AN ESR STUDY","PYHS.REV.B,36(1987)4028",1987.0
3889,La1.85Sr0.15Cu1.0O4.0,T,36.7,,,,LO0387041,"A.JIN, D.FINOTELLO, J.E.GREEDAN, K.A.GILLIS, M.H.W.CHAN, Y.P.FENG,",LOW-TEMPERATURE SPECIFIC HEAT OF LA(1.85)SR(0.15)CU(1)O(4) AND LA(2)CU(1)O(4),"PHYS.REV.B,38(1988)7041",1988.0
3911,Bi1.6Pb0.4Sr2.0Ca3.0Cu4.0O10.0,Bi2234,100.0,,,,SSC0820775,"A.MARINO, J.E.RODRIGUEZ,",THERMOELECTRIC POWER OF BULK AND THIN FILM BISMUTH HIGH TC SUPERCONDUCTORS,SOLID STATE COMMUN.82(1992)775,1992.0
3912,Tm1.0Ba2.0Cu3.0O7.0,Y123,90.0,,,,SSC0820241,"F.G.ALIEV, M.A.ARRANZ MONGE, V.V.MOSHCHALKOV, V.V.PRYADUN,",THERMAL CONDUCTIVITY OF TMBA2CU3OX AND BI2SR2CACU2OX SINGLE CRYSTALS IN THE VICINITY OF THE SUPERCONDUCTING TRANSITION,SOLID STATE COMMUN.82(1992)241,1992.0
3914,Bi2.0Sr2.0Ca1.0Cu2.0O8.0,Bi2212,87.0,,,,PHC1990032,"K.KISHIO, M.KONCZYKOWSKI, N.CHIKUMOTO, N.MOTOHIRA,",TEMPERATURE DEPENDENCE OF THE LOWER CRITICAL FIELD UNDER THE EFFECT OF SURFACE BARRIES IN BI2SR2CACU2O8 CRYSTAL,"PHYSICA C,199(1992)32",1992.0
3915,Y1.0Ba2.0Cu3.0O7.0,Y123,94.0,,,,PHC1990023,"C.BEDUZ, R.G.SCURLOCK, Y.YANG, Z.YI,",TRANSPORT CRITICAL CURRENTS AND FLUX PINNING IN MELT-GROWN YBA2CU3O7-Z,"PHYSICA C,199(1992)23",1992.0
3923,Nd1.85Ce0.15Cu1.0O4.0,T',22.0,,,12.25,SSC0720749,"M. SATO, M. SERA, S. SHAMOTO,",SMALL ELECTRONIC SPECIFIC HEAT IN THE ELECTRON DOPED CU-OXIDESUPERCONDUCTORS,SOLID STATE COMMUN.72(1989)749,1989.0
3925,Bi2.0Sr1.9La0.1Cu1.0O6.2,Bi2201,12.0,5.374,5.379,24.63,SSC0720697,"D. M. DE LEEUW, G. M. STOLLMAN, W. A. GROEN,","OXYGEN CONTENT, LATTICE CONSTANTS AND TC OF BI2SR2-XLAXCUO6+ZWHTH 0.0",SOLID STATE COMMUN.72(1989)697,1989.0
3926,Bi2.0Sr1.8La0.2Cu1.0O6.3,Bi2201,18.0,5.375,5.388,24.59,SSC0720697,"D. M. DE LEEUW, G. M. STOLLMAN, W. A. GROEN,","OXYGEN CONTENT, LATTICE CONSTANTS AND TC OF BI2SR2-XLAXCUO6+ZWHTH 0.0",SOLID STATE COMMUN.72(1989)697,1989.0
3927,Bi2.0Sr1.6La0.4Cu1.0O6.35,Bi2201,20.0,5.381,5.4170000000000025,24.42,SSC0720697,"D. M. DE LEEUW, G. M. STOLLMAN, W. A. GROEN,","OXYGEN CONTENT, LATTICE CONSTANTS AND TC OF BI2SR2-XLAXCUO6+ZWHTH 0.0",SOLID STATE COMMUN.72(1989)697,1989.0
3928,Bi2.0Sr1.5La0.5Cu1.0O6.38,Bi2201,21.0,5.3870000000000005,5.421,24.31,SSC0720697,"D. M. DE LEEUW, G. M. STOLLMAN, W. A. GROEN,","OXYGEN CONTENT, LATTICE CONSTANTS AND TC OF BI2SR2-XLAXCUO6+ZWHTH 0.0",SOLID STATE COMMUN.72(1989)697,1989.0
3931,Pb2.0Bi2.0Sr2.0Ca2.0Cu3.0O8.0,Bi2223,107.0,,,,SSC0730771,"A.A.A.YOUSSEF, S.MASE, Y.HORIE,",MAGNETORESISTANCE AND THE COHERENCE LENGHT IN C-AXIS-ORIENTEDHIGH-TC PHASE (BI1-XPBX)2SR2CA2CU3O10+Y,"SOLID STATE COMMUN,73(1990)771",1990.0
3932,La1.9Sr0.1Cu1.0O4.0,T,24.25,,,,SSC0720689,"H. FUJISHITA, M. SATO, M. SERA, S. SHAMOTO,",ON THE ANOMALOUS MAGNETIC BEHAVIORS OF HIGH-TC OXIDES,SOLID STATE COMMUN.72(1989)689,1989.0
3933,La1.85Sr0.15Cu1.0O4.0,T,30.0,,,,SSC0720689,"H. FUJISHITA, M. SATO, M. SERA, S. SHAMOTO,",ON THE ANOMALOUS MAGNETIC BEHAVIORS OF HIGH-TC OXIDES,SOLID STATE COMMUN.72(1989)689,1989.0
3934,Nd1.85Ce0.15Cu1.0O4.0,T',22.0,,,,SSC0720689,"H. FUJISHITA, M. SATO, M. SERA, S. SHAMOTO,",ON THE ANOMALOUS MAGNETIC BEHAVIORS OF HIGH-TC OXIDES,SOLID STATE COMMUN.72(1989)689,1989.0
3935,La1.85Sr0.15Cu0.98Ni0.02O4.0,T,18.5,,,,SSC0720689,"H. FUJISHITA, M. SATO, M. SERA, S. SHAMOTO,",ON THE ANOMALOUS MAGNETIC BEHAVIORS OF HIGH-TC OXIDES,SOLID STATE COMMUN.72(1989)689,1989.0
3936,Y1.0Ba2.0Cu3.96Co0.04O8.0,Y124,62.5,3.842,3.873,27.226999999999997,PHC1990001,"S.TANEMURA, Y.KODAMA,",SUBSTITUTION EFFECTS OF FE AND CO FOR CU IN YBA2(CU1-XMX)4O8 SUPERCONDUCTORS,"PHYSICA C,199(1992)1",1992.0
3937,Y1.0Ba2.0Cu3.92Co0.08O8.0,Y124,50.6,3.842,3.873,27.214000000000002,PHC1990001,"S.TANEMURA, Y.KODAMA,",SUBSTITUTION EFFECTS OF FE AND CO FOR CU IN YBA2(CU1-XMX)4O8 SUPERCONDUCTORS,"PHYSICA C,199(1992)1",1992.0
3938,Y1.0Ba2.0Cu4.0O8.0,Y124,76.9,3.841,3.872,27.226999999999997,PHC1990001,"S.TANEMURA, Y.KODAMA,",SUBSTITUTION EFFECTS OF FE AND CO FOR CU IN YBA2(CU1-XMX)4O8 SUPERCONDUCTORS,"PHYSICA C,199(1992)1",1992.0
3939,Y1.0Ba2.0Cu3.96Fe0.04O8.0,Y124,64.6,3.842,3.873,27.221,PHC1990001,"S.TANEMURA, Y.KODAMA,",SUBSTITUTION EFFECTS OF FE AND CO FOR CU IN YBA2(CU1-XMX)4O8 SUPERCONDUCTORS,"PHYSICA C,199(1992)1",1992.0
3940,Y1.0Ba2.0Cu3.92Fe0.08O8.0,Y124,50.4,3.843,3.8739999999999997,27.195,PHC1990001,"S.TANEMURA, Y.KODAMA,",SUBSTITUTION EFFECTS OF FE AND CO FOR CU IN YBA2(CU1-XMX)4O8 SUPERCONDUCTORS,"PHYSICA C,199(1992)1",1992.0
3946,La1.9Sr0.1Cu1.0O4.0,T,27.9,,,,PR04614230,"MINORU SUZUKI,",THERMALLY ACTIVATED RESISTIVE BEHAVIOR AND FLUX MOTION IN LA2-XSRXCUO4 SINGLE-CRYSTAL THIN FILMS,"PHYS.REV.B,46(1992)14230",1992.0
3947,La1.85Sr0.15Cu1.0O4.0,T,31.6,,,,PR04614230,"MINORU SUZUKI,",THERMALLY ACTIVATED RESISTIVE BEHAVIOR AND FLUX MOTION IN LA2-XSRXCUO4 SINGLE-CRYSTAL THIN FILMS,"PHYS.REV.B,46(1992)14230",1992.0
3948,La1.8Sr0.2Cu1.0O4.0,T,29.5,,,,PR04614230,"MINORU SUZUKI,",THERMALLY ACTIVATED RESISTIVE BEHAVIOR AND FLUX MOTION IN LA2-XSRXCUO4 SINGLE-CRYSTAL THIN FILMS,"PHYS.REV.B,46(1992)14230",1992.0
3949,Bi2.1Sr1.94Ca0.88Cu2.07O8.0,Bi2212,90.0,,,,PRL0673152,"A.KAPITULNIK, D.B.MITZI, D.LI.WILLIAMS, D.R.HARSHMAN, G.P.ESPINOSA, M.INUI, R.N.KLEIMAN, T.PFIZ,",MAGNETIC PENETRATION DEPTH AND FLUX DYUNAMICS IN SINGLE-CRYSTAL BI2SR2CACU2O8+Z,"PHYS.REV.LETT.,67(1991)3152",1991.0
3950,Sm1.85Ce0.15Cu1.0O4.0,T',19.0,,,,PR04614290,"C.C.ALMASAN, M.B.MAPLE, M.C.DE ANDRADE, S.H.HAN, Y.DALICHAOUCH,",DETERMINATION OF THE UPPER CRITICAL FIELD OF THE ELECTRON-DOPED SUPERCONDUCTOR SM1.85CE0.15CUO4-Y FROM RESISTIVE FLUCTUATIONS,"PHYS.REV.B,46(1992)14290",1992.0
3951,Y1.0Ba2.0Cu3.0O7.0,Y123,89.1,,,,SSC0670031,"Chen Zuyao, Su Zhenpeng, Sun Shifang, Zhang Han, Zhang Qirui, Zhao Yong,",LACALIZATION OF THE ELECTRONS AND SUPERCONDUCTIVITY IN YBa2Cu3-xNixO7-y,"Solid State Commun.,67(1988)31-33",1988.0
3952,Y1.0Ba2.0Cu2.975Ni0.025O7.0,Y123,86.5,,,,SSC0670031,"Chen Zuyao, Su Zhenpeng, Sun Shifang, Zhang Han, Zhang Qirui, Zhao Yong,",LACALIZATION OF THE ELECTRONS AND SUPERCONDUCTIVITY IN YBa2Cu3-xNixO7-y,"Solid State Commun.,67(1988)31-33",1988.0
3953,Y1.0Ba2.0Cu2.95Ni0.05O7.0,Y123,84.7,,,,SSC0670031,"Chen Zuyao, Su Zhenpeng, Sun Shifang, Zhang Han, Zhang Qirui, Zhao Yong,",LACALIZATION OF THE ELECTRONS AND SUPERCONDUCTIVITY IN YBa2Cu3-xNixO7-y,"Solid State Commun.,67(1988)31-33",1988.0
3954,Y1.0Ba2.0Cu2.925Ni0.075O7.0,Y123,82.1,,,,SSC0670031,"Chen Zuyao, Su Zhenpeng, Sun Shifang, Zhang Han, Zhang Qirui, Zhao Yong,",LACALIZATION OF THE ELECTRONS AND SUPERCONDUCTIVITY IN YBa2Cu3-xNixO7-y,"Solid State Commun.,67(1988)31-33",1988.0
3955,Y1.0Ba2.0Cu2.9Ni0.1O7.0,Y123,80.3,,,,SSC0670031,"Chen Zuyao, Su Zhenpeng, Sun Shifang, Zhang Han, Zhang Qirui, Zhao Yong,",LACALIZATION OF THE ELECTRONS AND SUPERCONDUCTIVITY IN YBa2Cu3-xNixO7-y,"Solid State Commun.,67(1988)31-33",1988.0
3956,Y1.0Ba2.0Cu2.75Ni0.25O7.0,Y123,73.8,,,,SSC0670031,"Chen Zuyao, Su Zhenpeng, Sun Shifang, Zhang Han, Zhang Qirui, Zhao Yong,",LACALIZATION OF THE ELECTRONS AND SUPERCONDUCTIVITY IN YBa2Cu3-xNixO7-y,"Solid State Commun.,67(1988)31-33",1988.0
3957,Y1.0Ba2.0Cu2.5Ni0.5O7.0,Y123,61.8,,,,SSC0670031,"Chen Zuyao, Su Zhenpeng, Sun Shifang, Zhang Han, Zhang Qirui, Zhao Yong,",LACALIZATION OF THE ELECTRONS AND SUPERCONDUCTIVITY IN YBa2Cu3-xNixO7-y,"Solid State Commun.,67(1988)31-33",1988.0
3968,Gd1.0Ba2.0Cu3.0O7.0,Y123,89.0,3.838,3.9,11.699000000000002,SSC0670521,"C.V.TOMY, D.T.ADROJA, N.C.SONI, R.NAGARAJAN, RAM PRASAD, S.K.DHAR, S.K.MALIK,",SUPERCONDUCTING AND MAGNETIC STUDIES ON GDBA2(CU1-XFEX)3O7+Z OXIDE SYSTEM,SOLID STATE COMMUN.67(1988)521,1988.0
3969,Gd1.0Ba2.0Cu2.925Fe0.075O7.0,Y123,64.0,3.8710000000000004,3.897,11.684000000000001,SSC0670521,"C.V.TOMY, D.T.ADROJA, N.C.SONI, R.NAGARAJAN, RAM PRASAD, S.K.DHAR, S.K.MALIK,",SUPERCONDUCTING AND MAGNETIC STUDIES ON GDBA2(CU1-XFEX)3O7+Z OXIDE SYSTEM,SOLID STATE COMMUN.67(1988)521,1988.0
3970,Gd1.0Ba2.0Cu2.85Fe0.15O7.0,Y123,47.0,3.8739999999999997,3.891,11.67,SSC0670521,"C.V.TOMY, D.T.ADROJA, N.C.SONI, R.NAGARAJAN, RAM PRASAD, S.K.DHAR, S.K.MALIK,",SUPERCONDUCTING AND MAGNETIC STUDIES ON GDBA2(CU1-XFEX)3O7+Z OXIDE SYSTEM,SOLID STATE COMMUN.67(1988)521,1988.0
3971,Gd1.0Ba2.0Cu2.775Fe0.225O7.0,Y123,33.0,3.884,,11.661,SSC0670521,"C.V.TOMY, D.T.ADROJA, N.C.SONI, R.NAGARAJAN, RAM PRASAD, S.K.DHAR, S.K.MALIK,",SUPERCONDUCTING AND MAGNETIC STUDIES ON GDBA2(CU1-XFEX)3O7+Z OXIDE SYSTEM,SOLID STATE COMMUN.67(1988)521,1988.0
3972,Gd1.0Ba2.0Cu2.7Fe0.3O7.0,Y123,11.0,3.886,3.8819999999999997,11.652000000000001,SSC0670521,"C.V.TOMY, D.T.ADROJA, N.C.SONI, R.NAGARAJAN, RAM PRASAD, S.K.DHAR, S.K.MALIK,",SUPERCONDUCTING AND MAGNETIC STUDIES ON GDBA2(CU1-XFEX)3O7+Z OXIDE SYSTEM,SOLID STATE COMMUN.67(1988)521,1988.0
3974,La1.85Sr0.15Cu1.0O4.0,T,37.0,,,,SSC0670707,"A. Zettl, Donald E. Morris, John Kinney, L.C. Bourne, Luis Bernardez, M.F. Crommie, Marvin L. Cohen, S. Hoen, W.N. Creager,",MAGNETIC AND RESISTIVE DETERMINATION OF THE OXYGEN ISOTOPE EFFECT IN La1.85Sr0.15CuO4,"Solid State Commun.,67(1988)707-711",1988.0
3983,Y1.0Ba2.0Cu3.0O7.0,Y123,83.0,,,,SSC0670959,"B. Gegenheimer, J. Wittg, K. Winzer, N. Lotter, U. Koch, W. Assmus,",PRESSURE DEPENDENCE OF Tc FOR SINGLE CRYSTAL YBa2Cu3O7-x UP TO 10 GPa,"Solid State Commun.,67(1988)959-963",1988.0
3984,Y1.0Ba2.0Cu3.0O7.0,Y123,91.0,,,,SSC0670959,"B. Gegenheimer, J. Wittg, K. Winzer, N. Lotter, U. Koch, W. Assmus,",PRESSURE DEPENDENCE OF Tc FOR SINGLE CRYSTAL YBa2Cu3O7-x UP TO 10 GPa,"Solid State Commun.,67(1988)959-963",1988.0
3987,Y2.0Ba1.5Ca0.5Cu3.0O8.0,Y223,80.0,4.059,3.722,13.065,SSC0730511,"BV.SKUMRYEV, G.J.BALDHA, H.H.JOSHI, H.MOHAN, K.V.RAO, R.B.JOTANIA, R.G.KULKARNI,",NEW HIGH-TC 2-2-3 TYPE SUPERCONDUCTOR Y2BA1.5CA0.5CU3O8+Z,"SOLID STATE COMMUN,73(1990)511",1990.0
3991,La1.9Sr0.1Cu1.0O4.0,,31.0,3.784,,13.22,SSC0720529,"HIDESHI FUJISHITA, MASATOSHI SATO,",COMPARISON OF THE NORMAL STATE PROPERTIES BETWEEN THE SUPERCONDUCTING AND THE NONSUPERCONDUCTING METALLIC PHASES IN LA2-YSRYCUL-XNIXO4,"SOLID STATE COMMUN.,72(1989)529",1989.0
3995,Y1.0Ba2.0Cu3.0O7.0,Y123,91.4,,,,PR0468694,"J.L.PENG, R.L.GREENE, S.J.HAGEN, WU JIANG,",HALL-EFFECT STUDIES OF Y1-XPRXBA2CU3O7 CRYSTALS,"PHYS.REV.B,46(1992)8694",1992.0
3996,Y0.87Pr0.13Ba2.0Cu3.0O7.0,Y123,78.35,,,,PR0468694,"J.L.PENG, R.L.GREENE, S.J.HAGEN, WU JIANG,",HALL-EFFECT STUDIES OF Y1-XPRXBA2CU3O7 CRYSTALS,"PHYS.REV.B,46(1992)8694",1992.0
3997,Y0.7Pr0.3Ba2.0Cu3.0O7.0,Y123,55.67,,,,PR0468694,"J.L.PENG, R.L.GREENE, S.J.HAGEN, WU JIANG,",HALL-EFFECT STUDIES OF Y1-XPRXBA2CU3O7 CRYSTALS,"PHYS.REV.B,46(1992)8694",1992.0
3998,Y0.5Pr0.5Ba2.0Cu3.0O7.0,Y123,23.36,,,,PR0468694,"J.L.PENG, R.L.GREENE, S.J.HAGEN, WU JIANG,",HALL-EFFECT STUDIES OF Y1-XPRXBA2CU3O7 CRYSTALS,"PHYS.REV.B,46(1992)8694",1992.0
4000,La1.855Sr0.145Cu0.99Ni0.01O4.0,T,33.0,,,,SSC0820889,"A.KOBAYASHI, M.KATO, T.HIKITA, T.KAWAGUCHI, T.NOJI, Y.KOIKE, Y.ONO, Y.SAITO,","ANOMALOUS X DEPENDENCE OF TC AND POSSIBILITY OF LOW-TEMPERATURE STRUCTURAL PHASE TRANSITION IN LA2-XSRXCU0.99M0.01O4 (M=NI,ZN,GA)",SOLID STATE COMMUN.82(1992)889,1992.0
4001,La1.855Sr0.145Cu0.99Zn0.01O4.0,T,24.7,,,,SSC0820889,"A.KOBAYASHI, M.KATO, T.HIKITA, T.KAWAGUCHI, T.NOJI, Y.KOIKE, Y.ONO, Y.SAITO,","ANOMALOUS X DEPENDENCE OF TC AND POSSIBILITY OF LOW-TEMPERATURE STRUCTURAL PHASE TRANSITION IN LA2-XSRXCU0.99M0.01O4 (M=NI,ZN,GA)",SOLID STATE COMMUN.82(1992)889,1992.0
4002,La1.8359999999999999Sr0.16399999999999998Cu1.0O4.0,T,36.9,,,,SSC0820889,"A.KOBAYASHI, M.KATO, T.HIKITA, T.KAWAGUCHI, T.NOJI, Y.KOIKE, Y.ONO, Y.SAITO,","ANOMALOUS X DEPENDENCE OF TC AND POSSIBILITY OF LOW-TEMPERATURE STRUCTURAL PHASE TRANSITION IN LA2-XSRXCU0.99M0.01O4 (M=NI,ZN,GA)",SOLID STATE COMMUN.82(1992)889,1992.0
4003,La1.8359999999999999Sr0.16399999999999998Cu0.99Ga0.01O4.0,T,26.9,,,,SSC0820889,"A.KOBAYASHI, M.KATO, T.HIKITA, T.KAWAGUCHI, T.NOJI, Y.KOIKE, Y.ONO, Y.SAITO,","ANOMALOUS X DEPENDENCE OF TC AND POSSIBILITY OF LOW-TEMPERATURE STRUCTURAL PHASE TRANSITION IN LA2-XSRXCU0.99M0.01O4 (M=NI,ZN,GA)",SOLID STATE COMMUN.82(1992)889,1992.0
4009,La1.4Nd0.4Sr0.2Cu1.0O4.0,T,21.7,,,,PR0465841,"S.UCHIDA, Y.NAKAMURA,",ANISOTROPIC TRANSPORT PROPERTIES OF SINGLE-CRYSTAL LA2-X-YNDYSRXCUO4: EFFECT OF THE STRUCTURAL PHASE TRANSITION,"PHYS.REV.B,46(1992)5841",1992.0
4015,La1.85Sr0.15Cu1.0O4.0,T,35.7,3.78,,13.241,SSC0720529,"HIDESHI FUJISHITA, MASATOSHI SATO,",COMPARISON OF THE NORMAL STATE PROPERTIES BETWEEN THE SUPERCONDUCTING AND THE NONSUPERCONDUCTING METALLIC PHASES IN LA2-YSRYCUL-XNIXO4,"SOLID STATE COMMUN.,72(1989)529",1989.0
4016,La1.85Sr0.15Cu0.99Ni0.01O4.0,T,30.1,3.779,,13.235,SSC0720529,"HIDESHI FUJISHITA, MASATOSHI SATO,",COMPARISON OF THE NORMAL STATE PROPERTIES BETWEEN THE SUPERCONDUCTING AND THE NONSUPERCONDUCTING METALLIC PHASES IN LA2-YSRYCUL-XNIXO4,"SOLID STATE COMMUN.,72(1989)529",1989.0
4017,La1.85Sr0.15Cu0.98Ni0.02O4.0,T,23.7,3.78,,13.227,SSC0720529,"HIDESHI FUJISHITA, MASATOSHI SATO,",COMPARISON OF THE NORMAL STATE PROPERTIES BETWEEN THE SUPERCONDUCTING AND THE NONSUPERCONDUCTING METALLIC PHASES IN LA2-YSRYCUL-XNIXO4,"SOLID STATE COMMUN.,72(1989)529",1989.0
4018,La1.85Sr0.15Cu0.97Ni0.03O4.0,T,16.3,3.779,,13.22,SSC0720529,"HIDESHI FUJISHITA, MASATOSHI SATO,",COMPARISON OF THE NORMAL STATE PROPERTIES BETWEEN THE SUPERCONDUCTING AND THE NONSUPERCONDUCTING METALLIC PHASES IN LA2-YSRYCUL-XNIXO4,"SOLID STATE COMMUN.,72(1989)529",1989.0
4021,La1.78Sr0.22Cu0.99Ni0.01O4.0,T,21.3,,,,SSC0720529,"HIDESHI FUJISHITA, MASATOSHI SATO,",COMPARISON OF THE NORMAL STATE PROPERTIES BETWEEN THE SUPERCONDUCTING AND THE NONSUPERCONDUCTING METALLIC PHASES IN LA2-YSRYCUL-XNIXO4,"SOLID STATE COMMUN.,72(1989)529",1989.0
4022,La1.78Sr0.22Cu0.98Ni0.02O4.0,T,17.7,,,,SSC0720529,"HIDESHI FUJISHITA, MASATOSHI SATO,",COMPARISON OF THE NORMAL STATE PROPERTIES BETWEEN THE SUPERCONDUCTING AND THE NONSUPERCONDUCTING METALLIC PHASES IN LA2-YSRYCUL-XNIXO4,"SOLID STATE COMMUN.,72(1989)529",1989.0
4023,La1.78Sr0.22Cu0.97Ni0.03O4.0,T,14.0,,,,SSC0720529,"HIDESHI FUJISHITA, MASATOSHI SATO,",COMPARISON OF THE NORMAL STATE PROPERTIES BETWEEN THE SUPERCONDUCTING AND THE NONSUPERCONDUCTING METALLIC PHASES IN LA2-YSRYCUL-XNIXO4,"SOLID STATE COMMUN.,72(1989)529",1989.0
4026,La1.78Sr0.22Cu1.0O4.0,T,24.6,,,,SSC0720529,"HIDESHI FUJISHITA, MASATOSHI SATO,",COMPARISON OF THE NORMAL STATE PROPERTIES BETWEEN THE SUPERCONDUCTING AND THE NONSUPERCONDUCTING METALLIC PHASES IN LA2-YSRYCUL-XNIXO4,"SOLID STATE COMMUN.,72(1989)529",1989.0
4043,Y1.0Ba2.0Cu3.0O6.48,Y123,48.0,,,,PR04614928,"J.L.TALLON, J.R.COOPER, S.D.OBERTELLI,",SYSTEMATICS IN THE THERMOELECTRIC POWER OF HIGH-TC OXIDES,"PHYS.REV.B,46(1992)14928",1992.0
4053,Bi2.0Sr2.0Ca0.9Dy0.1Cu2.0O8.0,Bi2212,93.0,5.412999999999999,,30.871,SSC0830689,"E.LAXMI NARSAIAH, U.V.SUBBA RAO,",MGNETISM AND SUPERCONDUCTIVITY IN THE 2:2:1:2 BISMUTH CUPRATEBY DYSPROSIUM SUBSTITUTION (BI2SR2CA1-XDYXCU2O8+Z),SOLID STATE COMMUN.83(1992)689,1992.0
4054,Bi2.0Sr2.0Ca0.8Dy0.2Cu2.0O8.0,Bi2212,89.0,5.4179999999999975,,30.809,SSC0830689,"E.LAXMI NARSAIAH, U.V.SUBBA RAO,",MGNETISM AND SUPERCONDUCTIVITY IN THE 2:2:1:2 BISMUTH CUPRATEBY DYSPROSIUM SUBSTITUTION (BI2SR2CA1-XDYXCU2O8+Z),SOLID STATE COMMUN.83(1992)689,1992.0
4055,Bi2.0Sr2.0Ca0.7Dy0.3Cu2.0O8.0,Bi2212,88.0,5.422999999999999,,30.746,SSC0830689,"E.LAXMI NARSAIAH, U.V.SUBBA RAO,",MGNETISM AND SUPERCONDUCTIVITY IN THE 2:2:1:2 BISMUTH CUPRATEBY DYSPROSIUM SUBSTITUTION (BI2SR2CA1-XDYXCU2O8+Z),SOLID STATE COMMUN.83(1992)689,1992.0
4060,Nd1.85Ce0.15Cu1.0O4.0,T',19.2,,,,PR0465581,"B.MARTINEZ, J.FONTCUBERTA, L.FABREGA, S.PINOL, X.OBRADORS,",CRITICAL FIELDS AND FUNDAMENTAL LENGTHS IN A SUPERCONDUCTING ELECTRON-DOPED PR1.85CE0.15CUO4-Y SINGLE CRYSTAL,"PHYS.REV.B,46(1992)5581",1992.0
4064,Nd1.85Ce0.15Cu1.0O4.03,T',19.3,,,,LES1690017,"A.JEZOWSKI, P.W.KLAMUT,",THERMAL CONDUCTIVITY OF ND-CE-CU-O SUPERCONDUCTORS,"J.LESS-COMMON METALS,169(1991)L17",1991.0
4071,La1.9Sr0.1Cu1.0O4.0,T,33.0,,,,SSC0770773,"A.CASSANHO, C.UHER, D.R.GABBE, D.T.MORELLI, G.L.DOLL, H.P.JENSSEN, J.HEREMANS, M.S.DRESSELHAUS, S.D.PEACOR,",THERMAL CONDUCTIVITY OF SINGLE CRYSTAL LANTHANUM CUPRATES AT VERY LOW TEMPERATURE,"SOLID STATE COMMUN,77(1991)773",1991.0
4074,Gd1.0Ba1.98Cu3.05O7.0,Y123,89.4,,,,PRB0371604,"D.T.MORELLI, G.W.SMITH, J.HEREMANS, S.C.STRITE III,",THERMAL AND ELECTRONIC PROPERTIES OF RARE-EARTH BA(2)CU(3)O(X) SUPERCONDUCTORS,"PHYS.REV.B,37(1988)1604",1988.0
4075,Dy1.0Ba1.97Cu3.06O7.0,Y123,87.1,,,,PRB0371604,"D.T.MORELLI, G.W.SMITH, J.HEREMANS, S.C.STRITE III,",THERMAL AND ELECTRONIC PROPERTIES OF RARE-EARTH BA(2)CU(3)O(X) SUPERCONDUCTORS,"PHYS.REV.B,37(1988)1604",1988.0
4076,Eu1.0Ba1.93Cu2.92O7.0,Y123,83.2,,,,PRB0371604,"D.T.MORELLI, G.W.SMITH, J.HEREMANS, S.C.STRITE III,",THERMAL AND ELECTRONIC PROPERTIES OF RARE-EARTH BA(2)CU(3)O(X) SUPERCONDUCTORS,"PHYS.REV.B,37(1988)1604",1988.0
4077,Y1.0Ba2.01Cu3.11O7.0,Y123,86.0,,,,PRB0371604,"D.T.MORELLI, G.W.SMITH, J.HEREMANS, S.C.STRITE III,",THERMAL AND ELECTRONIC PROPERTIES OF RARE-EARTH BA(2)CU(3)O(X) SUPERCONDUCTORS,"PHYS.REV.B,37(1988)1604",1988.0
4078,Er1.0Ba2.03Cu3.05O7.0,Y123,90.0,,,,PRB0371604,"D.T.MORELLI, G.W.SMITH, J.HEREMANS, S.C.STRITE III,",THERMAL AND ELECTRONIC PROPERTIES OF RARE-EARTH BA(2)CU(3)O(X) SUPERCONDUCTORS,"PHYS.REV.B,37(1988)1604",1988.0
4079,Y1.0Ba2.0Cu3.0O7.0,Y123,87.5,,,,PRL0643090,"B. Batlogg, J.V. Waszczak, L.F. Schneemeyer, T.T.M. Palstra,",Transport Entropy of Vortex Motion in YBa2Cu3O7,Phys.rev.Lett.64(1990)3090,1990.0
4083,Y1.0Ba2.0Cu3.0O7.0,Y123,90.6,,,,PR0471053,"D.M.GINSBERG, J.P.RICE, M.B.SALAMON, S.E.INDERHEES,",HEAT CAPACITY OF YBA2CU3O7-Z CRYSTALS ALONG THE HC2 LINE,"PHYS.REV.B,(1993)1053",1993.0
4085,Tl0.7Pb0.3Ca1.0Sr2.0Cu2.0O7.0,Tl1212,31.0,3.7939999999999996,,12.115,SSC0830073,"C.N.R.RAO, R.VIJAYARAGHAVAN,",SUPERCONDUCTING PROPERTIES OF TL1-YPBYCASR2CU2O7: ROLE OF PB AND OXYGEN STOICHIOMETRY,SOLID STATE COMMUN.83(1992)73,1992.0
4086,Tl0.5Pb0.5Ca1.0Sr2.0Cu2.0O7.0,Tl1212,84.5,3.81,,12.16,SSC0830073,"C.N.R.RAO, R.VIJAYARAGHAVAN,",SUPERCONDUCTING PROPERTIES OF TL1-YPBYCASR2CU2O7: ROLE OF PB AND OXYGEN STOICHIOMETRY,SOLID STATE COMMUN.83(1992)73,1992.0
4087,Tl0.75Pb0.25Ca1.0Sr2.0Cu2.0O7.0,Tl1212,80.0,,,,SSC0830073,"C.N.R.RAO, R.VIJAYARAGHAVAN,",SUPERCONDUCTING PROPERTIES OF TL1-YPBYCASR2CU2O7: ROLE OF PB AND OXYGEN STOICHIOMETRY,SOLID STATE COMMUN.83(1992)73,1992.0
4088,Bi2.0Sr2.0Ca1.0Cu2.0O8.0,Bi2212,87.0,,,,SSC0710187,"A. Belling, H. Hejdova', J. Bischof, J. Hrebi'k, V. Plechacek, Z. Trejbalova',",SPECIFIC HEAT AND RESISTIVITY OF THE HIGH-Tc SUPERCONDUCTOR BiCaSrCu2Ox FROM 2.5 TO 300K,"Solid State Commun.,71(1989)187-190",1989.0
4089,Bi2.0Sr2.0Ca1.0Cu2.0O8.0,Bi2212,93.0,,,,SSC0710187,"A. Belling, H. Hejdova', J. Bischof, J. Hrebi'k, V. Plechacek, Z. Trejbalova',",SPECIFIC HEAT AND RESISTIVITY OF THE HIGH-Tc SUPERCONDUCTOR BiCaSrCu2Ox FROM 2.5 TO 300K,"Solid State Commun.,71(1989)187-190",1989.0
4092,Bi2.15Sr1.8Ca1.0Cu2.0O8.15,Bi2212,93.0,,,,PR0466422,"G.V.CHANDRASHEKHAR, M.DAUMLING,",MAGNETIC PROPERTIES OF BI2SR2CACU2O8+Z SINGLE CRYSTALS WITH VARIABLE OXYGEN CONTENT,"PHYS.REV.B,46(1992)6422",1992.0
4093,Bi2.0Sr2.0Ca1.0Cu2.0O8.0,,85.0,,,,PR0430408,"A.ZETTL, M.F.CROMMIE,",THERMAL-CONDUCTIVITY ANISOTROPY OF SINGLE-CRYSTAL BI2SR2CACU2O8,"PHYS.REV.B,43(1991)408",1991.0
