Repository: CompRhys/apical

# Data Guide

In all cases whilst compiling this data we have been careful to include as much meta-information as possible to allow data to be traced back to it's original sources. For SuperCon this takes the form of the SuperCon "num :" reference id and then the source publication details. For ICSD we provide the ICSD collection code.

We acknowledge the Japanese National Institute for Materials Science for maintaining the [SuperCon](https://supercon.nims.go.jp/index_en.html) database as well as FIZ Karlsruhe GmbH for maintaining [ICSD](https://www.fiz-karlsruhe.de/en/produkte-und-dienstleistungen/inorganic-crystal-structure-database-icsd).

File: processed-data/super_fam.csv (part 14 of 36)
num :,element :,name :,str3 :,tc :,lata :,latb :,latc :,refno :,ma1 :,ma2 :,mb1 :,mb2 :,mc1 :,mc2 :,md1 :,md2 :,me1 :,me2 :,mf1 :,mf2 :,mg1 :,mg2 :,mh1 :,mh2 :,mi1 :,mi2 :,mo1 :,mo2 :,oz :,composition :
6756,Y0.4Pr0.6Ba1Sr1Cu3O7-z,"(Y,Pr)(Ba,Sr)2Cu3O7",Y123,21.4,3.8539999999999996,,11.575999999999999,PLA1960263,Y,0.4,Pr,0.6,Ba,1.0,Sr,1.0,Cu,3.0,,,,,,,,,O,7.0,,Y0.4Pr0.6Ba1.0Sr1.0Cu3.0O7.0
6757,Y0.35Pr0.65Ba1Sr1Cu3O7-z,"(Y,Pr)(Ba,Sr)2Cu3O7",Y123,17.9,,,,PLA1960263,Y,0.35,Pr,0.65,Ba,1.0,Sr,1.0,Cu,3.0,,,,,,,,,O,7.0,,Y0.35Pr0.65Ba1.0Sr1.0Cu3.0O7.0
6766,Tm1Ba2Cu4O8,RBa2Cu4O8,Y124,79.6,3.82,3.86,27.186999999999998,PHC2620261,Tm,1.0,Ba,2.0,Cu,4.0,,,,,,,,,,,,,O,8.0,,Tm1.0Ba2.0Cu4.0O8.0
6767,Er1Ba2Cu4O8,RBa2Cu4O8,Y124,77.8,3.8360000000000003,3.8689999999999998,27.197,PHC2620261,Er,1.0,Ba,2.0,Cu,4.0,,,,,,,,,,,,,O,8.0,,Er1.0Ba2.0Cu4.0O8.0
6768,Ho1Ba2Cu4O8,RBa2Cu4O8,Y124,76.2,3.8369999999999997,3.867,27.204,PHC2620261,Ho,1.0,Ba,2.0,Cu,4.0,,,,,,,,,,,,,O,8.0,,Ho1.0Ba2.0Cu4.0O8.0
6769,Y1Ba2Cu4O8,RBa2Cu4O8,Y124,78.6,3.842,3.8710000000000004,27.229,PHC2620261,Y,1.0,Ba,2.0,Cu,4.0,,,,,,,,,,,,,O,8.0,,Y1.0Ba2.0Cu4.0O8.0
6770,Dy1Ba2Cu4O8,RBa2Cu4O8,Y124,73.6,3.845,3.87,27.236,PHC2620261,Dy,1.0,Ba,2.0,Cu,4.0,,,,,,,,,,,,,O,8.0,,Dy1.0Ba2.0Cu4.0O8.0
6771,Gd1Ba2Cu4O8,RBa2Cu4O8,Y124,71.8,3.877,3.8989999999999996,27.274,PHC2620261,Gd,1.0,Ba,2.0,Cu,4.0,,,,,,,,,,,,,O,8.0,,Gd1.0Ba2.0Cu4.0O8.0
6773,Tl1Sr2Ca1Cu2O6.76,TlSr2CaCu2Oz,Tl1212,21.0,,,,PHC2630189,Tl,1.0,Sr,2.0,Ca,1.0,Cu,2.0,,,,,,,,,,,O,6.76,6.76,Tl1.0Sr2.0Ca1.0Cu2.0O6.76
6774,Tl1Sr2Ca1Cu2O6.75,TlSr2CaCu2Oz,Tl1212,37.0,,,,PHC2630189,Tl,1.0,Sr,2.0,Ca,1.0,Cu,2.0,,,,,,,,,,,O,6.75,6.75,Tl1.0Sr2.0Ca1.0Cu2.0O6.75
6775,Tl1Sr2Ca1Cu2O6.74,TlSr2CaCu2Oz,Tl1212,43.0,,,,PHC2630189,Tl,1.0,Sr,2.0,Ca,1.0,Cu,2.0,,,,,,,,,,,O,6.74,6.74,Tl1.0Sr2.0Ca1.0Cu2.0O6.74
6776,Tl1Sr2Ca1Cu2O6.68,TlSr2CaCu2Oz,Tl1212,75.0,,,,PHC2630189,Tl,1.0,Sr,2.0,Ca,1.0,Cu,2.0,,,,,,,,,,,O,6.68,6.68,Tl1.0Sr2.0Ca1.0Cu2.0O6.68
6777,Tl1Sr2Ca1Cu2O6.61,TlSr2CaCu2Oz,Tl1212,52.0,,,,PHC2630189,Tl,1.0,Sr,2.0,Ca,1.0,Cu,2.0,,,,,,,,,,,O,6.61,6.61,Tl1.0Sr2.0Ca1.0Cu2.0O6.61
6778,Tl1Sr2Ca1Cu2O6.58,TlSr2CaCu2Oz,Tl1212,43.0,,,,PHC2630189,Tl,1.0,Sr,2.0,Ca,1.0,Cu,2.0,,,,,,,,,,,O,6.58,6.58,Tl1.0Sr2.0Ca1.0Cu2.0O6.58
6779,Tl1Sr2Ca1Cu2O6.52,TlSr2CaCu2Oz,Tl1212,23.0,,,,PHC2630189,Tl,1.0,Sr,2.0,Ca,1.0,Cu,2.0,,,,,,,,,,,O,6.52,6.52,Tl1.0Sr2.0Ca1.0Cu2.0O6.52
6781,Tl1Sr2Ca0.8Y0.2Cu2O6.82,"TlSr2(Ca,Y)Cu2Oz",Tl1212,85.0,,,,PHC2630189,Tl,1.0,Sr,2.0,Ca,0.8,Y,0.2,Cu,2.0,,,,,,,,,O,6.82,6.82,Tl1.0Sr2.0Ca0.8Y0.2Cu2.0O6.82
6782,Tl1Sr2Ca0.7Y0.3Cu2O6.84,"TlSr2(Ca,Y)Cu2Oz",Tl1212,87.0,,,,PHC2630189,Tl,1.0,Sr,2.0,Ca,0.7,Y,0.3,Cu,2.0,,,,,,,,,O,6.84,6.84,Tl1.0Sr2.0Ca0.7Y0.3Cu2.0O6.84
6783,Tl1Sr2Ca0.6Y0.4Cu2O6.86,"TlSr2(Ca,Y)Cu2Oz",Tl1212,87.0,,,,PHC2630189,Tl,1.0,Sr,2.0,Ca,0.6,Y,0.4,Cu,2.0,,,,,,,,,O,6.86,6.86,Tl1.0Sr2.0Ca0.6Y0.4Cu2.0O6.86
6784,Tl1Sr2Ca0.5Y0.5Cu2O6.89,"TlSr2(Ca,Y)Cu2Oz",Tl1212,92.0,,,,PHC2630189,Tl,1.0,Sr,2.0,Ca,0.5,Y,0.5,Cu,2.0,,,,,,,,,O,6.89,6.89,Tl1.0Sr2.0Ca0.5Y0.5Cu2.0O6.89
6785,Tl1Sr2Ca0.4Y0.6Cu2O6.93,"TlSr2(Ca,Y)Cu2Oz",Tl1212,92.0,,,,PHC2630189,Tl,1.0,Sr,2.0,Ca,0.4,Y,0.6,Cu,2.0,,,,,,,,,O,6.93,6.93,Tl1.0Sr2.0Ca0.4Y0.6Cu2.0O6.93
6786,Tl1Sr2Ca0.3Y0.7Cu2O6.97,"TlSr2(Ca,Y)Cu2Oz",Tl1212,92.0,,,,PHC2630189,Tl,1.0,Sr,2.0,Ca,0.3,Y,0.7,Cu,2.0,,,,,,,,,O,6.97,6.97,Tl1.0Sr2.0Ca0.3Y0.7Cu2.0O6.97
6787,Tl1Sr2Ca0.2Y0.8Cu2O6.97,"TlSr2(Ca,Y)Cu2Oz",Tl1212,93.0,,,,PHC2630189,Tl,1.0,Sr,2.0,Ca,0.2,Y,0.8,Cu,2.0,,,,,,,,,O,6.97,6.97,Tl1.0Sr2.0Ca0.2Y0.8Cu2.0O6.97
6788,Tl1Sr2Ca0.1Y0.9Cu2O6.97,"TlSr2(Ca,Y)Cu2Oz",Tl1212,87.0,,,,PHC2630189,Tl,1.0,Sr,2.0,Ca,0.1,Y,0.9,Cu,2.0,,,,,,,,,O,6.97,6.97,Tl1.0Sr2.0Ca0.1Y0.9Cu2.0O6.97
6791,Y1Sr2Cu2.8Re0.2O6+z,"YSr2(Cu,Re)3Oz",Y123,42.0,3.813,,11.52,SSC0990413,Y,1.0,Sr,2.0,Cu,2.8,Re,0.2,,,,,,,,,,,O,6.0,,Y1.0Sr2.0Cu2.8Re0.2O6.0
6793,Y1Sr2Cu2.8Re0.2O6+z,"YSr2(Cu,Re)3Oz",Y123,55.0,3.821,,11.548,SSC0990413,Y,1.0,Sr,2.0,Cu,2.8,Re,0.2,,,,,,,,,,,O,6.0,,Y1.0Sr2.0Cu2.8Re0.2O6.0
6794,Y0.25Pr0.75Sr2Cu2.8Re0.2O6+z,"(Y,Ca)Sr2(Cu,Re)3Oz",Y123,14.0,3.8539999999999996,,11.589,SSC0990413,Y,0.25,Pr,0.75,Sr,2.0,Cu,2.8,Re,0.2,,,,,,,,,O,6.0,,Y0.25Pr0.75Sr2.0Cu2.8Re0.2O6.0
6795,Er1Ba2Cu3O6.94,"ErBa2(Cu,Co)3Oz",Y123,91.5,3.82,3.886,11.671,SSC0981095,Er,1.0,Ba,2.0,Cu,3.0,,,,,,,,,,,,,O,6.94,6.94,Er1.0Ba2.0Cu3.0O6.94
6796,Er1Ba2Cu2.94Co0.06O6.8,"ErBa2(Cu,Co)3Oz",Y123,73.0,3.833,3.877,11.655,SSC0981095,Er,1.0,Ba,2.0,Cu,2.94,Co,0.06,,,,,,,,,,,O,6.8,6.8,Er1.0Ba2.0Cu2.94Co0.06O6.8
6797,Er1Ba2Cu2.88Co0.12O6.78,"ErBa2(Cu,Co)3Oz",Y123,46.0,3.833,3.884,11.663,SSC0981095,Er,1.0,Ba,2.0,Cu,2.88,Co,0.12,,,,,,,,,,,O,6.78,6.78,Er1.0Ba2.0Cu2.88Co0.12O6.78
6798,Er1Ba2Cu2.82Co0.18O6.74,"ErBa2(Cu,Co)3Oz",Y123,34.0,3.803,3.88,11.665,SSC0981095,Er,1.0,Ba,2.0,Cu,2.82,Co,0.18,,,,,,,,,,,O,6.74,6.74,Er1.0Ba2.0Cu2.82Co0.18O6.74
6799,Er1Ba2Cu2.76Co0.24O6.75,"ErBa2(Cu,Co)3Oz",Y123,31.0,3.858,3.862,11.672,SSC0981095,Er,1.0,Ba,2.0,Cu,2.76,Co,0.24,,,,,,,,,,,O,6.75,6.75,Er1.0Ba2.0Cu2.76Co0.24O6.75
6800,Er0.94Ca0.04Ba2Cu2.82Co0.18O6.76,"(Er,Ca)Ba2(Cu,Co)3Oz",Y123,64.0,3.815,3.8789999999999996,11.66,SSC0981095,Er,0.94,Ca,0.04,Ba,2.0,Cu,2.82,Co,0.18,,,,,,,,,O,6.76,6.76,Er0.94Ca0.04Ba2.0Cu2.82Co0.18O6.76
6801,Er0.88Ca0.12Ba2Cu2.28Co0.18O6.93,"(Er,Ca)Ba2(Cu,Co)3Oz",Y123,77.5,3.823,3.878,11.658,SSC0981095,Er,0.88,Ca,0.12,Ba,2.0,Cu,2.28,Co,0.18,,,,,,,,,O,6.93,6.93,Er0.88Ca0.12Ba2.0Cu2.28Co0.18O6.93
6802,Er0.82Ca0.18Ba2Cu2.82Co0.18O6.71,"(Er,Ca)Ba2(Cu,Co)3Oz",Y123,84.5,3.827,3.875,11.658,SSC0981095,Er,0.82,Ca,0.18,Ba,2.0,Cu,2.82,Co,0.18,,,,,,,,,O,6.71,6.71,Er0.82Ca0.18Ba2.0Cu2.82Co0.18O6.71
6807,Er1Ba2Cu3O7-z,ErBa2Cu3O7,Y123,91.8,,,,SSC0980031,Er,1.0,Ba,2.0,Cu,3.0,,,,,,,,,,,,,O,7.0,,Er1.0Ba2.0Cu3.0O7.0
6808,Er0.5Y0.5Ba2Cu3O7-z,"(Er,Y)Ba2Cu3O7",Y123,91.8,,,,SSC0980031,Er,0.5,Y,0.5,Ba,2.0,Cu,3.0,,,,,,,,,,,O,7.0,,Er0.5Y0.5Ba2.0Cu3.0O7.0
6809,Y1Ba2Cu3O7-z,YBa2Cu3O7,Y123,91.0,,,,SSC0980031,Y,1.0,Ba,2.0,Cu,3.0,,,,,,,,,,,,,O,7.0,,Y1.0Ba2.0Cu3.0O7.0
6810,Pr1Ba2Cu3O7,PrBa2Cu3O7,Y123,90.0,,,,PLA2070109,Pr,1.0,Ba,2.0,Cu,3.0,,,,,,,,,,,,,O,7.0,,Pr1.0Ba2.0Cu3.0O7.0
6811,Y1Ba1Sr1Cu3O6.91,"Y(Ba,Sr)Cu3O7",Y123,81.0,,,,PLA2080257,Y,1.0,Ba,1.0,Sr,1.0,Cu,3.0,,,,,,,,,,,O,6.91,6.91,Y1.0Ba1.0Sr1.0Cu3.0O6.91
6812,Y1Ba1Sr1Cu2.975Sn0.025O6.92,"Y(Ba,Sr)2(Cu,Sn)3Oz",Y123,77.0,,,,PLA2080257,Y,1.0,Ba,1.0,Sr,1.0,Cu,2.975,Sn,0.025,,,,,,,,,O,6.92,6.92,Y1.0Ba1.0Sr1.0Cu2.975Sn0.025O6.92
6813,Y1Ba1Sr1Cu2.95Sn0.05O6.96,"Y(Ba,Sr)2(Cu,Sn)3Oz",Y123,73.7,,,,PLA2080257,Y,1.0,Ba,1.0,Sr,1.0,Cu,2.95,Sn,0.05,,,,,,,,,O,6.96,6.96,Y1.0Ba1.0Sr1.0Cu2.95Sn0.05O6.96
6814,Y1Ba1Sr1Cu2.9Sn0.1O7,"Y(Ba,Sr)2(Cu,Sn)3Oz",Y123,69.1,,,,PLA2080257,Y,1.0,Ba,1.0,Sr,1.0,Cu,2.9,Sn,0.1,,,,,,,,,O,7.0,7.0,Y1.0Ba1.0Sr1.0Cu2.9Sn0.1O7.0
6815,Y1Ba1Sr1Cu2.85Sn0.15O7.06,"Y(Ba,Sr)2(Cu,Sn)3Oz",Y123,63.8,,,,PLA2080257,Y,1.0,Ba,1.0,Sr,1.0,Cu,2.85,Sn,0.15,,,,,,,,,O,7.06,7.06,Y1.0Ba1.0Sr1.0Cu2.85Sn0.15O7.06
6816,Y1Ba1Sr1Cu2.8Sn0.2O7.12,"Y(Ba,Sr)2(Cu,Sn)3Oz",Y123,49.8,,,,PLA2080257,Y,1.0,Ba,1.0,Sr,1.0,Cu,2.8,Sn,0.2,,,,,,,,,O,7.12,7.12,Y1.0Ba1.0Sr1.0Cu2.8Sn0.2O7.12
6817,Y1Ba1Sr1Cu2.75Sn0.25O7.16,"Y(Ba,Sr)2(Cu,Sn)3Oz",Y123,40.9,,,,PLA2080257,Y,1.0,Ba,1.0,Sr,1.0,Cu,2.75,Sn,0.25,,,,,,,,,O,7.16,7.16,Y1.0Ba1.0Sr1.0Cu2.75Sn0.25O7.16
6818,Y0.9Ca0.1Ba2Cu3O6.59,"(Y,Ca)Ba2Cu3Oz",Y123,68.8,,,,SSC0980395,Y,0.9,Ca,0.1,Ba,2.0,Cu,3.0,,,,,,,,,,,O,6.59,6.59,Y0.9Ca0.1Ba2.0Cu3.0O6.59
6819,Y0.9Ca0.1Ba2Cu3O6.72,"(Y,Ca)Ba2Cu3Oz",Y123,82.6,,,,SSC0980395,Y,0.9,Ca,0.1,Ba,2.0,Cu,3.0,,,,,,,,,,,O,6.72,6.72,Y0.9Ca0.1Ba2.0Cu3.0O6.72
6820,Y0.9Ca0.1Ba2Cu3O6.87,"(Y,Ca)Ba2Cu3Oz",Y123,85.4,,,,SSC0980395,Y,0.9,Ca,0.1,Ba,2.0,Cu,3.0,,,,,,,,,,,O,6.87,6.87,Y0.9Ca0.1Ba2.0Cu3.0O6.87
6821,Y0.9Ca0.1Ba2Cu3O6.98,"(Y,Ca)Ba2Cu3Oz",Y123,81.8,,,,SSC0980395,Y,0.9,Ca,0.1,Ba,2.0,Cu,3.0,,,,,,,,,,,O,6.98,6.98,Y0.9Ca0.1Ba2.0Cu3.0O6.98
6822,Hg1Ba2Cu1O4+z,HgBa2CuO4,Hg1201,87.0,3.877,,9.513,SSC0980333,Hg,1.0,Ba,2.0,Cu,1.0,,,,,,,,,,,,,O,4.0,,Hg1.0Ba2.0Cu1.0O4.0
6823,Hg0.95Ce0.05Ba2Cu1O4+z,"(Hg,Ce)Ba2CuO4",Hg1201,94.0,3.887,,9.521,SSC0980333,Hg,0.95,Ce,0.05,Ba,2.0,Cu,1.0,,,,,,,,,,,O,4.0,,Hg0.95Ce0.05Ba2.0Cu1.0O4.0
6824,Hg0.9Ce0.1Ba2Cu1O4+z,"(Hg,Ce)Ba2CuO4",Hg1201,96.0,3.885,,9.53,SSC0980333,Hg,0.9,Ce,0.1,Ba,2.0,Cu,1.0,,,,,,,,,,,O,4.0,,Hg0.9Ce0.1Ba2.0Cu1.0O4.0
6825,Hg0.8Ce0.2Ba2Cu1O4+z,"(Hg,Ce)Ba2CuO4",Hg1201,94.0,3.885,,9.527999999999999,SSC0980333,Hg,0.8,Ce,0.2,Ba,2.0,Cu,1.0,,,,,,,,,,,O,4.0,,Hg0.8Ce0.2Ba2.0Cu1.0O4.0
6826,Hg0.7Ce0.3Ba2Cu1O4+z,"(Hg,Ce)Ba2CuO4",Hg1201,94.0,3.886,,9.531,SSC0980333,Hg,0.7,Ce,0.3,Ba,2.0,Cu,1.0,,,,,,,,,,,O,4.0,,Hg0.7Ce0.3Ba2.0Cu1.0O4.0
6828,Y1Ba2Cu3.98Ni0.02O8,"YBa2(Cu,Ni)4O8",Y124,74.0,3.84,3.8689999999999998,27.224,SSC0980971,Y,1.0,Ba,2.0,Cu,3.98,Ni,0.02,,,,,,,,,,,O,8.0,,Y1.0Ba2.0Cu3.98Ni0.02O8.0
6829,Y1Ba2Cu3.97Ni0.03O8,"YBa2(Cu,Ni)4O8",Y124,70.4,,,,SSC0980971,Y,1.0,Ba,2.0,Cu,3.97,Ni,0.03,,,,,,,,,,,O,8.0,,Y1.0Ba2.0Cu3.97Ni0.03O8.0
6830,Y1Ba2Cu3.96Ni0.04O8,"YBa2(Cu,Ni)4O8",Y124,68.2,,,,SSC0980971,Y,1.0,Ba,2.0,Cu,3.96,Ni,0.04,,,,,,,,,,,O,8.0,,Y1.0Ba2.0Cu3.96Ni0.04O8.0
6831,Y1Ba2Cu3.939Ni0.061O8,"YBa2(Cu,Ni)4O8",Y124,63.5,3.839,3.87,27.201,SSC0980971,Y,1.0,Ba,2.0,Cu,3.9389999999999996,Ni,0.061,,,,,,,,,,,O,8.0,,Y1.0Ba2.0Cu3.9389999999999996Ni0.061O8.0
6832,Y1Ba2Cu3.92Ni0.08O8,"YBa2(Cu,Ni)4O8",Y124,55.1,,,,SSC0980971,Y,1.0,Ba,2.0,Cu,3.92,Ni,0.08,,,,,,,,,,,O,8.0,,Y1.0Ba2.0Cu3.92Ni0.08O8.0
6833,Y1Ba2Cu3.9Ni0.1O8,"YBa2(Cu,Ni)4O8",Y124,52.6,3.839,3.872,27.186999999999998,SSC0980971,Y,1.0,Ba,2.0,Cu,3.9,Ni,0.1,,,,,,,,,,,O,8.0,,Y1.0Ba2.0Cu3.9Ni0.1O8.0
6834,Y1Ba2Cu3.8Ni0.2O8,"YBa2(Cu,Ni)4O8",Y124,21.0,3.841,3.8739999999999997,27.185,SSC0980971,Y,1.0,Ba,2.0,Cu,3.8,Ni,0.2,,,,,,,,,,,O,8.0,,Y1.0Ba2.0Cu3.8Ni0.2O8.0
6835,Y1Ba2Cu1O8,YBa2Cu4O8,Y124,80.0,3.842,3.87,27.19400000000001,SSC0980971,Y,1.0,Ba,2.0,Cu,1.0,,,,,,,,,,,,,O,8.0,,Y1.0Ba2.0Cu1.0O8.0
6836,Y1Ba2Cu3.992Zn0.008O8,"YBa2(Cu,Zn)4O8",Y124,74.0,,,,SSC0980971,Y,1.0,Ba,2.0,Cu,3.992,Zn,0.008,,,,,,,,,,,O,8.0,,Y1.0Ba2.0Cu3.992Zn0.008O8.0
6837,Y1Ba2Cu3.98Zn0.02O8,"YBa2(Cu,Zn)4O8",Y124,67.0,3.8689999999999998,3.838,27.212,SSC0980971,Y,1.0,Ba,2.0,Cu,3.98,Zn,0.02,,,,,,,,,,,O,8.0,,Y1.0Ba2.0Cu3.98Zn0.02O8.0
6838,Y1Ba2Cu3.96Zn0.04O8,"YBa2(Cu,Zn)4O8",Y124,57.6,3.8710000000000004,3.84,27.211,SSC0980971,Y,1.0,Ba,2.0,Cu,3.96,Zn,0.04,,,,,,,,,,,O,8.0,,Y1.0Ba2.0Cu3.96Zn0.04O8.0
6839,Y1Ba2Cu3.938Zn0.062O8,"YBa2(Cu,Zn)4O8",Y124,47.0,3.872,3.841,27.21,SSC0980971,Y,1.0,Ba,2.0,Cu,3.938,Zn,0.062,,,,,,,,,,,O,8.0,,Y1.0Ba2.0Cu3.938Zn0.062O8.0
6840,Y1Ba2Cu3.92Zn0.08O8,"YBa2(Cu,Zn)4O8",Y124,36.7,,,,SSC0980971,Y,1.0,Ba,2.0,Cu,3.92,Zn,0.08,,,,,,,,,,,O,8.0,,Y1.0Ba2.0Cu3.92Zn0.08O8.0
6841,Y1Ba2Cu3.9Zn0.1O8,"YBa2(Cu,Zn)4O8",Y124,22.4,3.873,3.841,27.206999999999997,SSC0980971,Y,1.0,Ba,2.0,Cu,3.9,Zn,0.1,,,,,,,,,,,O,8.0,,Y1.0Ba2.0Cu3.9Zn0.1O8.0
6852,Sr2Nd0.5Ca0.5Cu2F1O5,"Sr(Nd,Ca)Cu2O5f",2126,70.9,3.866,,19.9,PHC2690005,Sr,2.0,Nd,0.5,Ca,0.5,Cu,2.0,F,1.0,,,,,,,,,O,5.0,,Sr2.0Nd0.5Ca0.5Cu2.0F1.0O5.0
6853,Sr2Nd0.4Ca0.6Cu2F1O5,"Sr(Nd,Ca)Cu2O5F",2126,75.1,3.859,,20.048,PHC2690005,Sr,2.0,Nd,0.4,Ca,0.6,Cu,2.0,F,1.0,,,,,,,,,O,5.0,,Sr2.0Nd0.4Ca0.6Cu2.0F1.0O5.0
6854,Sr2Nd0.3Ca0.7Cu2F1O5,"Sr(Nd,Ca)Cu2O5F",2126,73.1,3.8710000000000004,,20.021,PHC2690005,Sr,2.0,Nd,0.3,Ca,0.7,Cu,2.0,F,1.0,,,,,,,,,O,5.0,,Sr2.0Nd0.3Ca0.7Cu2.0F1.0O5.0
6855,Sr2Nd0.2Ca0.8Cu2F1O5,"Sr2(Nd,Ca)Cu2O5F",2126,86.0,3.861,,20.073,PHC2690005,Sr,2.0,Nd,0.2,Ca,0.8,Cu,2.0,F,1.0,,,,,,,,,O,5.0,,Sr2.0Nd0.2Ca0.8Cu2.0F1.0O5.0
6856,Sr2Nd0.1Ca0.9Cu2F1O5,"Sr(Nd,Ca)Cu2O5F",2126,85.8,3.862,,20.085,PHC2690005,Sr,2.0,Nd,0.1,Ca,0.9,Cu,2.0,F,1.0,,,,,,,,,O,5.0,,Sr2.0Nd0.1Ca0.9Cu2.0F1.0O5.0
6857,Sr2Ca1Cu2F1O5,Sr2CaCu2O5F,2126,69.1,3.8560000000000003,,20.14,PHC2690005,Sr,2.0,Ca,1.0,Cu,2.0,F,1.0,,,,,,,,,,,O,5.0,,Sr2.0Ca1.0Cu2.0F1.0O5.0
6861,Dy1Ba2Cu3O6.9,Dyba2Cu3O7,Y123,92.3,,,,PHC2690220,Dy,1.0,Ba,2.0,Cu,3.0,,,,,,,,,,,,,O,6.9,6.9,Dy1.0Ba2.0Cu3.0O6.9
6862,Dy0.95Pr0.05Ba2Cu3O6.9,"(Dy,Pr)Ba2Cu3O7",Y123,91.4,,,,PHC2690220,Dy,0.95,Pr,0.05,Ba,2.0,Cu,3.0,,,,,,,,,,,O,6.9,6.9,Dy0.95Pr0.05Ba2.0Cu3.0O6.9
6863,Dy0.85Pr0.15Ba2Cu3O6.9,"(Dy,Pr)Ba2Cu3O7",Y123,77.4,,,,PHC2690220,Dy,0.85,Pr,0.15,Ba,2.0,Cu,3.0,,,,,,,,,,,O,6.9,6.9,Dy0.85Pr0.15Ba2.0Cu3.0O6.9
6865,Dy0.7Pr0.3Ba2Cu3O6.9,"(Dy,Pr)Ba2Cu3O7",Y123,53.9,,,,PHC2690220,Dy,0.7,Pr,0.3,Ba,2.0,Cu,3.0,,,,,,,,,,,O,6.9,6.9,Dy0.7Pr0.3Ba2.0Cu3.0O6.9
6866,Dy0.6Pr0.4Ba2Cu3O6.9,"(Dy,Pr)Ba2Cu3O7",Y123,41.2,,,,PHC2690220,Dy,0.6,Pr,0.4,Ba,2.0,Cu,3.0,,,,,,,,,,,O,6.9,6.9,Dy0.6Pr0.4Ba2.0Cu3.0O6.9
6867,Dy0.5Pr0.5Ba2Cu3O6.9,"(Dy,Pr)Ba2Cu3O7",Y123,27.8,,,,PHC2690220,Dy,0.5,Pr,0.5,Ba,2.0,Cu,3.0,,,,,,,,,,,O,6.9,6.9,Dy0.5Pr0.5Ba2.0Cu3.0O6.9
6870,Tl1Sr1.8Ca0.2Yb1Cu2O7,"Tl(Sr,Ca)2YbCu2O7",Tl1212,45.0,3.7939999999999996,,11.982000000000001,PHC2690225,Tl,1.0,Sr,1.8,Ca,0.2,Yb,1.0,Cu,2.0,,,,,,,,,O,7.0,,Tl1.0Sr1.8Ca0.2Yb1.0Cu2.0O7.0
6871,Tl1Sr1.7Ca0.3Yb1Cu2O7,"Tl(Sr,Ca)2YbCu2O7",Tl1212,55.0,3.7910000000000004,,11.972999999999999,PHC2690225,Tl,1.0,Sr,1.7,Ca,0.3,Yb,1.0,Cu,2.0,,,,,,,,,O,7.0,,Tl1.0Sr1.7Ca0.3Yb1.0Cu2.0O7.0
6872,Tl1Sr1.5Ca0.5Yb1Cu2O7,"Tl(Sr,Ca)2YbCu2O7",Tl1212,55.0,3.7910000000000004,,11.952,PHC2690225,Tl,1.0,Sr,1.5,Ca,0.5,Yb,1.0,Cu,2.0,,,,,,,,,O,7.0,,Tl1.0Sr1.5Ca0.5Yb1.0Cu2.0O7.0
6877,Nd1Ba2Cu3O6.93,NdBa2Cu3O7,Y123,91.5,3.87,3.918,11.763,PHC2690231,Nd,1.0,Ba,2.0,Cu,3.0,,,,,,,,,,,,,O,6.93,6.93,Nd1.0Ba2.0Cu3.0O6.93
6878,Nd0.95Ca0.025Pr0.025Ba2Cu3O6.95,"(Nd,Ca,Pr)Ba2Cu3O7",Y123,86.1,3.8710000000000004,3.917,11.761,PHC2690231,Nd,0.95,Ca,0.025,Pr,0.025,Ba,2.0,Cu,3.0,,,,,,,,,O,6.95,6.95,Nd0.95Ca0.025Pr0.025Ba2.0Cu3.0O6.95
6879,Nd0.9Ca0.05Pr0.05Ba2Cu3O6.95,"(Nd,Ca,Pr)Ba2Cu3O7",Y123,81.4,3.8710000000000004,3.9160000000000004,11.755,PHC2690231,Nd,0.9,Ca,0.05,Pr,0.05,Ba,2.0,Cu,3.0,,,,,,,,,O,6.95,6.95,Nd0.9Ca0.05Pr0.05Ba2.0Cu3.0O6.95
6880,Nd0.8Ca0.1Pr0.1Ba2Cu3O7.02,"(Nd,Ca,Pr)Ba2Cu3O7",Y123,70.8,3.872,3.9130000000000003,11.747,PHC2690231,Nd,0.8,Ca,0.1,Pr,0.1,Ba,2.0,Cu,3.0,,,,,,,,,O,7.02,7.02,Nd0.8Ca0.1Pr0.1Ba2.0Cu3.0O7.02
6881,Bi2Sr2Ca1Cu2O8,Bi2Sr2CaCu2O8,Bi2212,85.0,,,,NAT3430444,Bi,2.0,Sr,2.0,Ca,1.0,Cu,2.0,,,,,,,,,,,O,8.0,,Bi2.0Sr2.0Ca1.0Cu2.0O8.0
6884,Nd185Ce0.15Cu1O4-z,"(Nd,Ce)2CuO4",T,15.0,,,,MPL0091027,Nd,185.0,Ce,0.15,Cu,1.0,,,,,,,,,,,,,O,4.0,,Nd185.0Ce0.15Cu1.0O4.0
6885,Nd1.85Ce0.15Cu1O4-z,"(Nd,Ce)2CuO4",T,20.0,,,,MPL0091027,Nd,1.85,Ce,0.15,Cu,1.0,,,,,,,,,,,,,O,4.0,,Nd1.85Ce0.15Cu1.0O4.0
6906,La1.8Sr0.2Ca1Cu2O5.96,"(La,Sr)2CaCu2O6",2126,54.0,3.818,,19.59,MPL0090027,La,1.8,Sr,0.2,Ca,1.0,Cu,2.0,,,,,,,,,,,O,5.96,5.96,La1.8Sr0.2Ca1.0Cu2.0O5.96
6907,La1.8Sr0.2Ca1Cu2O5.98,"(La,Sr)2CaCu2O6",2126,60.0,3.8139999999999996,,19.62,MPL0090027,La,1.8,Sr,0.2,Ca,1.0,Cu,2.0,,,,,,,,,,,O,5.98,5.98,La1.8Sr0.2Ca1.0Cu2.0O5.98
6909,Sr2Cu1C0.95B0.05O5,"Sr2CuO2(CO3,BO3)",Sr2CuO3,12.5,,,,PHC2630344,Sr,2.0,Cu,1.0,C,0.95,B,0.05,,,,,,,,,,,O,5.0,,Sr2.0Cu1.0C0.95B0.05O5.0
6910,Sr2Cu1C0.94B0.06O5,"Sr2CuO2(CO3,BO3)",SrCuO3,21.0,,,,PHC2630344,Sr,2.0,Cu,1.0,C,0.94,B,0.06,,,,,,,,,,,O,5.0,,Sr2.0Cu1.0C0.94B0.06O5.0
6911,Sr2Cu1C0.93B0.07O5,"Sr2CuO2(CO3,BO3)",SrCuO3,23.0,,,,PHC2630344,Sr,2.0,Cu,1.0,C,0.93,B,0.07,,,,,,,,,,,O,5.0,,Sr2.0Cu1.0C0.93B0.07O5.0
6912,Sr2Cu1C0.92B0.08O5,"Sr2CuO2(CO3,BO3)",SrCuO3,25.0,,,,PHC2630344,Sr,2.0,Cu,1.0,C,0.92,B,0.08,,,,,,,,,,,O,5.0,,Sr2.0Cu1.0C0.92B0.08O5.0
6913,Sr2Cu1C0.91B0.09O5,"Sr2CuO2(CO3,BO3)",SrCuO3,26.5,,,,PHC2630344,Sr,2.0,Cu,1.0,C,0.91,B,0.09,,,,,,,,,,,O,5.0,,Sr2.0Cu1.0C0.91B0.09O5.0
6918,Sr2Cu1C0.82B0.12O5,"Sr2CuO2(CO3,BO3)",SrCuO3,30.0,,,,PHC2630344,Sr,2.0,Cu,1.0,C,0.82,B,0.12,,,,,,,,,,,O,5.0,,Sr2.0Cu1.0C0.82B0.12O5.0
6919,Sr2Cu1C0.86B0.14O5,"Sr2CuO2(CO3,BO3)",SrCuO3,31.0,,,,PHC2630344,Sr,2.0,Cu,1.0,C,0.86,B,0.14,,,,,,,,,,,O,5.0,,Sr2.0Cu1.0C0.86B0.14O5.0
6920,Sr2Cu1C0.85B0.15O5,"Sr2CuO2(CO3,BO3)",SrCuO3,32.0,,,,PHC2630344,Sr,2.0,Cu,1.0,C,0.85,B,0.15,,,,,,,,,,,O,5.0,,Sr2.0Cu1.0C0.85B0.15O5.0
6921,Y1Sr2Cu2Nb1O7+z,RSr2Cu2NbO7,1212,13.0,5.534,5.63,22.750999999999998,PHC2620266,Y,1.0,Sr,2.0,Cu,2.0,Nb,1.0,,,,,,,,,,,O,7.0,,Y1.0Sr2.0Cu2.0Nb1.0O7.0
6924,Tl3Cr1Sr8Cu4O20,Tl3(CrO4)Sr8Cu4O16,Tl1212,25.0,3.78,15.257,17.674,PHC2620159,Tl,3.0,Cr,1.0,Sr,8.0,Cu,4.0,,,,,,,,,,,O,20.0,,Tl3.0Cr1.0Sr8.0Cu4.0O20.0
6926,Ge0.5Cu0.5Sr2Ca1.9Y0.1Cu3O9.3,"(Ge,Cu)Sr2(Ca,Y)2Cu3O9",M1223,81.5,,,,PHC2620279,Ge,0.5,Cu,0.5,Sr,2.0,Ca,1.9,Y,0.1,Cu,3.0,,,,,,,O,9.3,,Ge0.5Cu0.5Sr2.0Ca1.9Y0.1Cu3.0O9.3
6927,Ge0.5Cu0.5Sr2Ca1.8Y0.2Cu3O9.3,"(Ge,Cu)Sr2(Ca,Y)2Cu3O9",M1223,77.0,3.8310000000000004,,14.533,PHC2620279,Ge,0.5,Cu,0.5,Sr,2.0,Ca,1.8,Y,0.2,Cu,3.0,,,,,,,O,9.3,,Ge0.5Cu0.5Sr2.0Ca1.8Y0.2Cu3.0O9.3
6928,Ge0.5Cu0.5Sr2Ca1.7Y0.3Cu3O9.3,"(Ge,Cu)Sr2(Ca,Y)2Cu3O9",M1223,73.0,,,,PHC2620279,Ge,0.5,Cu,0.5,Sr,2.0,Ca,1.7,Y,0.3,Cu,3.0,,,,,,,O,9.3,,Ge0.5Cu0.5Sr2.0Ca1.7Y0.3Cu3.0O9.3
6929,Ge0.4Cu0.6Sr2Ca1.9Y0.1Cu3O9.3,"(Ge,Cu)Sr2(Ca,Y)2Cu3O9",M1223,90.0,,,,PHC2620279,Ge,0.4,Cu,0.6,Sr,2.0,Ca,1.9,Y,0.1,Cu,3.0,,,,,,,O,9.3,,Ge0.4Cu0.6Sr2.0Ca1.9Y0.1Cu3.0O9.3
6930,Ge0.4Cu0.6Sr2Ca1.8Y0.2Cu3O9.3,"(Ge,Cu)Sr2(Ca,Y)2Cu3O9",M1223,81.0,3.83,,14.582,PHC2620279,Ge,0.4,Cu,0.6,Sr,2.0,Ca,1.8,Y,0.2,Cu,3.0,,,,,,,O,9.3,,Ge0.4Cu0.6Sr2.0Ca1.8Y0.2Cu3.0O9.3
6931,Ge0.4Cu0.6Sr2Ca1.7Y0.3Cu3O9.3,"(Ge,Cu)Sr2(Ca,Y)2Cu3O9",M1223,77.0,,,,PHC2620279,Ge,0.4,Cu,0.6,Sr,2.0,Ca,1.7,Y,0.3,Cu,3.0,,,,,,,O,9.3,,Ge0.4Cu0.6Sr2.0Ca1.7Y0.3Cu3.0O9.3
6932,Hg1Ba2Cu1O4.025,HgBa2CuOz,Hg1201,20.0,3.8888,,9.533,PHC2650013,Hg,1.0,Ba,2.0,Cu,1.0,,,,,,,,,,,,,O,4.025,4.025,Hg1.0Ba2.0Cu1.0O4.025
6933,Hg1Ba2Cu1O4.045,HgBa2CuOz,Hg1201,73.0,,,,PHC2650013,Hg,1.0,Ba,2.0,Cu,1.0,,,,,,,,,,,,,O,4.045,4.045,Hg1.0Ba2.0Cu1.0O4.045
6934,Hg1Ba2Cu1O4.055,HgBa2CuOz,Hg1201,80.0,3.8814,,9.5243,PHC2650013,Hg,1.0,Ba,2.0,Cu,1.0,,,,,,,,,,,,,O,4.055,4.055,Hg1.0Ba2.0Cu1.0O4.055
6935,Hg1Ba2Cu1O4.08,HgBa2CuOz,Hg1201,85.0,3.88,,9.5217,PHC2650013,Hg,1.0,Ba,2.0,Cu,1.0,,,,,,,,,,,,,O,4.08,4.08,Hg1.0Ba2.0Cu1.0O4.08
6936,Hg1Ba2Cu1O4.085,HgBa2CuOz,Hg1201,92.0,3.8789999999999996,,9.5124,PHC2650013,Hg,1.0,Ba,2.0,Cu,1.0,,,,,,,,,,,,,O,4.085,4.085,Hg1.0Ba2.0Cu1.0O4.085
6937,Hg1Ba2Cu1O4.09,HgBa2CuOz,Hg1201,97.0,3.8753,,9.512,PHC2650013,Hg,1.0,Ba,2.0,Cu,1.0,,,,,,,,,,,,,O,4.09,4.09,Hg1.0Ba2.0Cu1.0O4.09
6938,Hg1Ba2Cu1O4.1,HgBa2CuOz,Hg1201,92.0,3.8732,,9.5109,PHC2650013,Hg,1.0,Ba,2.0,Cu,1.0,,,,,,,,,,,,,O,4.1,4.1,Hg1.0Ba2.0Cu1.0O4.1
6939,Hg1Ba2Cu1O4.12,HgBa2CuOz,Hg1201,71.0,3.8701,,9.5078,PHC2650013,Hg,1.0,Ba,2.0,Cu,1.0,,,,,,,,,,,,,O,4.12,4.12,Hg1.0Ba2.0Cu1.0O4.12
6940,Hg1Ba2Cu1O4.13,HgBa2CuOz,Hg1201,60.0,3.8698,,9.5048,PHC2650013,Hg,1.0,Ba,2.0,Cu,1.0,,,,,,,,,,,,,O,4.13,4.13,Hg1.0Ba2.0Cu1.0O4.13
6941,Hg1Ba2Cu1O6.932,HgBa2CuOz,Hg1201,50.0,3.8676,,9.4989,PHC2650013,Hg,1.0,Ba,2.0,Cu,1.0,,,,,,,,,,,,,O,6.932,6.932,Hg1.0Ba2.0Cu1.0O6.932
6942,Y0.98Ca0.02Ba2Cu3O7-z,"(Y,Ca)Ba2Cu3O7",Y123,86.4,,,,PHC2640255,Y,0.98,Ca,0.02,Ba,2.0,Cu,3.0,,,,,,,,,,,O,7.0,,Y0.98Ca0.02Ba2.0Cu3.0O7.0
6943,Y0.95Ca0.05Ba2Cu3O7-z,"(Y,Ca)Ba2Cu3O7",Y123,88.5,,,,PHC2640255,Y,0.95,Ca,0.05,Ba,2.0,Cu,3.0,,,,,,,,,,,O,7.0,,Y0.95Ca0.05Ba2.0Cu3.0O7.0
6944,Y0.9Ca0.1Cu3O7-z,"(Y,Ca)Ba2Cu3O7",Y123,84.4,,,,PHC2640255,Y,0.9,Ca,0.1,Cu,3.0,,,,,,,,,,,,,O,7.0,,Y0.9Ca0.1Cu3.0O7.0
6945,Y0.8Ca0.2Ba2Cu3O7-z,"(Y,Ca)Ba2Cu3O7",Y123,72.9,,,,PHC2640255,Y,0.8,Ca,0.2,Ba,2.0,Cu,3.0,,,,,,,,,,,O,7.0,,Y0.8Ca0.2Ba2.0Cu3.0O7.0
6953,Ca1.84Na0.16Cu1Cl2O2,"(Ca,Na)2CuO2Cl2",T,19.7,,,,PHC2660191,Ca,1.84,Na,0.16,Cu,1.0,Cl,2.0,,,,,,,,,,,O,2.0,,Ca1.84Na0.16Cu1.0Cl2.0O2.0
6954,Ca1.76Na0.24Cu1Cl2O2,"(Ca,Na)2CuO2Cl2",T,26.9,3.846,,15.186,PHC2660191,Ca,1.76,Na,0.24,Cu,1.0,Cl,2.0,,,,,,,,,,,O,2.0,,Ca1.76Na0.24Cu1.0Cl2.0O2.0
6955,Ca1.7Na0.3Cu1Cl2O2,"(Ca,Na)2CuO2Cl2",T,27.5,,,,PHC2660191,Ca,1.7,Na,0.3,Cu,1.0,Cl,2.0,,,,,,,,,,,O,2.0,,Ca1.7Na0.3Cu1.0Cl2.0O2.0
6956,Ca1.6Na0.4Cu1Cl2O2,"(Ca,Na)2CuO2Cl2",T,27.8,,,,PHC2660191,Ca,1.6,Na,0.4,Cu,1.0,Cl,2.0,,,,,,,,,,,O,2.0,,Ca1.6Na0.4Cu1.0Cl2.0O2.0
6957,Ca1.5Na0.5Cu1Cl2O2,"(Ca,Na)2CuO2Cl2",T,28.5,3.842,,15.18,PHC2660191,Ca,1.5,Na,0.5,Cu,1.0,Cl,2.0,,,,,,,,,,,O,2.0,,Ca1.5Na0.5Cu1.0Cl2.0O2.0
6963,Nd0.9Ca0.1Ba2Cu3O7-z,"(Nd,Ca)Ba2Cu3O7",Y123,86.0,3.8539999999999996,3.911,11.722999999999999,PR05403580,Nd,0.9,Ca,0.1,Ba,2.0,Cu,3.0,,,,,,,,,,,O,7.0,,Nd0.9Ca0.1Ba2.0Cu3.0O7.0
6964,Gd0.9Ca0.1Ba2Cu3O7-z,"(Gd,Ca)Ba2Cu3O7",Y123,88.0,3.83,3.889,11.683,PR05403580,Gd,0.9,Ca,0.1,Ba,2.0,Cu,3.0,,,,,,,,,,,O,7.0,,Gd0.9Ca0.1Ba2.0Cu3.0O7.0
6965,Ho0.9Ca0.1Ba2Cu3O7-z,"(Ho,Ca)Ba2Cu3O7",Y123,89.0,3.815,3.878,11.661,PR05403580,Ho,0.9,Ca,0.1,Ba,2.0,Cu,3.0,,,,,,,,,,,O,7.0,,Ho0.9Ca0.1Ba2.0Cu3.0O7.0
6966,Tm0.9Ca0.1Ba2Cu3O7-z,"(Tm,Ca)Ba2Cu3O7",Y123,86.0,3.798,3.862,11.615,PR05403580,Tm,0.9,Ca,0.1,Ba,2.0,Cu,3.0,,,,,,,,,,,O,7.0,,Tm0.9Ca0.1Ba2.0Cu3.0O7.0
6967,Nd1.85Ce0.15Cu1O4+-z,"(Nd,Ce)2CuO4",T',22.0,,,,PR05403610,Nd,1.85,Ce,0.15,Cu,1.0,,,,,,,,,,,,,O,4.0,,Nd1.85Ce0.15Cu1.0O4.0
6969,Pb0.24Bi1.76Sr2Ca1Cu2O8+z,"(Pb,Bi)2Sr2CaCu2O8",Bi2212,68.0,,,,PR05311825,Pb,0.24,Bi,1.76,Sr,2.0,Ca,1.0,Cu,2.0,,,,,,,,,O,8.0,,Pb0.24Bi1.76Sr2.0Ca1.0Cu2.0O8.0
6978,Hg1Ba2Ca2Cu3O8+z,HgBa2Ca2Cu3O8,Hg1223,135.5,,,,PR05404265,Hg,1.0,Ba,2.0,Ca,2.0,Cu,3.0,,,,,,,,,,,O,8.0,,Hg1.0Ba2.0Ca2.0Cu3.0O8.0
6980,Hg1Ba2Ca2Cu3O8+z,HgBa2Ca2Cu3O8,Hg1223,132.5,,,,PR05404265,Hg,1.0,Ba,2.0,Ca,2.0,Cu,3.0,,,,,,,,,,,O,8.0,,Hg1.0Ba2.0Ca2.0Cu3.0O8.0
6981,Hg1Ba2Ca3Cu4O1,HgBa2Ca3Cu4O10,Hg1234,115.0,,,,PR05404265,Hg,1.0,Ba,2.0,Ca,3.0,Cu,4.0,,,,,,,,,,,O,1.0,1.0,Hg1.0Ba2.0Ca3.0Cu4.0O1.0
6982,Hg1Ba2Ca3Cu4O2,HgBa2Ca3Cu4O10,Hg1234,115.0,,,,PR05404265,Hg,1.0,Ba,2.0,Ca,3.0,Cu,4.0,,,,,,,,,,,O,2.0,2.0,Hg1.0Ba2.0Ca3.0Cu4.0O2.0
6983,BaKBi1O3,"(Ba,K)BiO3",BKBO,31.8,,,,PR05406133,Ba,,K,,Bi,1.0,,,,,,,,,,,,,O,3.0,,BaKBi1.0O3.0
6984,Pr1Ba2Cu3O7,PrBa2Cu3O7,Y123,92.0,,,,PR05406122,Pr,1.0,Ba,2.0,Cu,3.0,,,,,,,,,,,,,O,7.0,,Pr1.0Ba2.0Cu3.0O7.0
6985,Pr1Ba2Cu3O7,PrBa2Cu3O7,Y123,92.0,,,,PR05406122,Pr,1.0,Ba,2.0,Cu,3.0,,,,,,,,,,,,,O,7.0,,Pr1.0Ba2.0Cu3.0O7.0
6992,Bi2Sr1.8Ca1.2Cu2O8,"Bi2(Sr,Ca)2 CaCu2O8",Bi2212,79.8,,,,PR05406885,Bi,2.0,Sr,1.8,Ca,1.2,Cu,2.0,,,,,,,,,,,O,8.0,,Bi2.0Sr1.8Ca1.2Cu2.0O8.0
6994,La1.82Ca1.18Cu2O6+z,"(La,Ca)2CaCu2O6",2126,52.0,,,,PR05407500,La,1.82,Ca,1.18,Cu,2.0,,,,,,,,,,,,,O,6.0,,La1.82Ca1.18Cu2.0O6.0
6995,Nd1.32Sr0.41Ce0.27Cu1O4,"(Nd,Sr,Ce)2CuO4",T*,24.0,,,,PR05407500,Nd,1.32,Sr,0.41,Ce,0.27,Cu,1.0,,,,,,,,,,,O,4.0,,Nd1.32Sr0.41Ce0.27Cu1.0O4.0
6997,Pr185Ce0.15Cu1O4,"(Pr,Ce)2CuO4",T',20.0,,,,PR05407500,Pr,185.0,Ce,0.15,Cu,1.0,,,,,,,,,,,,,O,4.0,,Pr185.0Ce0.15Cu1.0O4.0
6999,Bi2Sr2Ca1Cu2O8.25,"Bi2Sr2Ca(Cu,Co)2Oz",Bi2212,68.2,,,,PR05400086,Bi,2.0,Sr,2.0,Ca,1.0,Cu,2.0,,,,,,,,,,,O,8.25,8.25,Bi2.0Sr2.0Ca1.0Cu2.0O8.25
7006,Bi2Sr2Ca1Cu2O8.19,"Bi2Sr2Ca(Cu,Co)2Oz",Bi2212,92.7,,,,PR05400086,Bi,2.0,Sr,2.0,Ca,1.0,Cu,2.0,,,,,,,,,,,O,8.19,8.19,Bi2.0Sr2.0Ca1.0Cu2.0O8.19
7013,Bi2Sr2Ca1Cu2O8.28,"Bi2Sr2Ca(Cu,Co)2Oz",Bi2212,60.7,,,,PR05400086,Bi,2.0,Sr,2.0,Ca,1.0,Cu,2.0,,,,,,,,,,,O,8.28,8.28,Bi2.0Sr2.0Ca1.0Cu2.0O8.28
7027,Y1Ba2Cu3O6.53,YBa2Cu3Oz,Y123,54.0,,,,PHC2030293,Y,1.0,Ba,2.0,Cu,3.0,,,,,,,,,,,,,O,6.53,6.53,Y1.0Ba2.0Cu3.0O6.53
7028,Y1Ba2Cu3O6.59,YBa2Cu3Oz,Y123,61.2,,,,PHC2030293,Y,1.0,Ba,2.0,Cu,3.0,,,,,,,,,,,,,O,6.59,6.59,Y1.0Ba2.0Cu3.0O6.59
7029,Y1Ba2Cu3O6.67,YBa2Cu3Oz,Y123,61.5,,,,PHC2030293,Y,1.0,Ba,2.0,Cu,3.0,,,,,,,,,,,,,O,6.67,6.67,Y1.0Ba2.0Cu3.0O6.67
7030,Y1Ba2Cu3O6.71,YBa2Cu3Oz,Y123,67.3,,,,PHC2030293,Y,1.0,Ba,2.0,Cu,3.0,,,,,,,,,,,,,O,6.71,6.71,Y1.0Ba2.0Cu3.0O6.71
7031,Y1Ba2Cu3O6.73,YBa2Cu3Oz,Y123,73.6,,,,PHC2030293,Y,1.0,Ba,2.0,Cu,3.0,,,,,,,,,,,,,O,6.73,6.73,Y1.0Ba2.0Cu3.0O6.73
7032,Y1Ba2Cu3O6.77,YBa2Cu3Oz,Y123,86.2,,,,PHC2030293,Y,1.0,Ba,2.0,Cu,3.0,,,,,,,,,,,,,O,6.77,6.77,Y1.0Ba2.0Cu3.0O6.77
7033,Y1Ba2Cu3O6.87,YBa2Cu3Oz,Y123,90.3,,,,PHC2030293,Y,1.0,Ba,2.0,Cu,3.0,,,,,,,,,,,,,O,6.87,6.87,Y1.0Ba2.0Cu3.0O6.87
7034,Y1Ba2Cu3O6.93,YBa2Cu3Oz,Y123,92.6,,,,PHC2030293,Y,1.0,Ba,2.0,Cu,3.0,,,,,,,,,,,,,O,6.93,6.93,Y1.0Ba2.0Cu3.0O6.93
7052,Hg0.7Cr0.3Sr2Cu1O4.6,"(Hg,Cr)Sr2CuO4",Hg1201,53.0,3.85,,8.715,SUP0090253,Hg,0.7,Cr,0.3,Sr,2.0,Cu,1.0,,,,,,,,,,,O,4.6,4.6,Hg0.7Cr0.3Sr2.0Cu1.0O4.6
7053,Bi1.6Pb0.4Sr2Ca2Cu3O10.11,"(Bi,Pb,V)2Sr2Ca2Cu3O10",Bi2223,105.3,5.399,,36.97,SUP0090181,Bi,1.6,Pb,0.4,Sr,2.0,Ca,2.0,Cu,3.0,,,,,,,,,O,10.11,10.11,Bi1.6Pb0.4Sr2.0Ca2.0Cu3.0O10.11
7054,Bi1.6Pb0.35V0.05Sr2Ca2Cu3O10.12,"(Bi,Pb,V)2Sr2Ca2Cu3O10",Bi2223,103.7,5.043,,36.983000000000004,SUP0090181,Bi,1.6,Pb,0.35,V,0.05,Sr,2.0,Ca,2.0,Cu,3.0,,,,,,,O,10.12,10.12,Bi1.6Pb0.35V0.05Sr2.0Ca2.0Cu3.0O10.12
7055,Bi1.6Pb0.3Sr2Ca2Cu3V0.1O10.12,"(Bi,Pb,V)2Sr2Ca2Cu3O10",Bi2223,102.5,5.4060000000000015,,36.975,SUP0090181,Bi,1.6,Pb,0.3,Sr,2.0,Ca,2.0,Cu,3.0,V,0.1,,,,,,,O,10.12,10.12,Bi1.6Pb0.3Sr2.0Ca2.0Cu3.0V0.1O10.12
7068,Ca1.3Sr2.7Cu3C0.55B4.5O3+z,"Sr2(Ca,Sr)Cu2(CO3,BO3)Oz",C1212,100.0,,,,PHC2710079,Ca,1.3,Sr,2.7,Cu,3.0,C,0.55,B,4.5,,,,,,,,,O,3.0,,Ca1.3Sr2.7Cu3.0C0.55B4.5O3.0
7069,Ca0.5Sr2.5Cu2C0.7B0.3O3+z,"Sr2Cu2(CO3,BO3)Oz",C1201,52.0,,,,PHC2710079,Ca,0.5,Sr,2.5,Cu,2.0,C,0.7,B,0.3,,,,,,,,,O,3.0,,Ca0.5Sr2.5Cu2.0C0.7B0.3O3.0
7070,Ba2Ca4Cu5C0.4B0.6O3+z,"Ba2Ca2Cu3(CO3,BO3)Oz",C1223,120.0,,,,PHC2710079,Ba,2.0,Ca,4.0,Cu,5.0,C,0.4,B,0.6,,,,,,,,,O,3.0,,Ba2.0Ca4.0Cu5.0C0.4B0.6O3.0
7085,Bi0.16Pb0.4Sr2Ca2Cu3O10.11,"(Bi,Pb)2Sr2Ca2Cu3O10",Bi2223,105.3,5.399,,36.97,SSC0970719,Bi,0.16,Pb,0.4,Sr,2.0,Ca,2.0,Cu,3.0,,,,,,,,,O,10.11,10.11,Bi0.16Pb0.4Sr2.0Ca2.0Cu3.0O10.11
7086,Bi0.16Pb0.35V0.05Sr2Ca2Cu3O10.12,"(Bi,Pb,V)2Sr2Ca2Cu3O10",Bi2223,103.7,5.403,,36.983000000000004,SSC0970719,Bi,0.16,Pb,0.35,V,0.05,Sr,2.0,Ca,2.0,Cu,3.0,,,,,,,O,10.12,10.12,Bi0.16Pb0.35V0.05Sr2.0Ca2.0Cu3.0O10.12
7087,Bi0.16Pb0.3V0.1Sr2Ca2Cu3O10.12,"(Bi,Pb,V)2Sr2Ca2Cu3O10",Bi2223,102.5,5.4060000000000015,,36.975,SSC0970719,Bi,0.16,Pb,0.3,V,0.1,Sr,2.0,Ca,2.0,Cu,3.0,,,,,,,O,10.12,10.12,Bi0.16Pb0.3V0.1Sr2.0Ca2.0Cu3.0O10.12
7111,Hg0.7Cr0.3Sr2Cu1O4+z,"(Hg,Cr)Sr2CuO4",Hg1201,51.0,3.842,,8.725,JP00801743,Hg,0.7,Cr,0.3,Sr,2.0,Cu,1.0,,,,,,,,,,,O,4.0,,Hg0.7Cr0.3Sr2.0Cu1.0O4.0
7115,Y0.99Ca0.01Ba2Cu4O8,"(Yb,Ca)Ba2Cu4O8",Y124,79.4,3.823,3.858,27.125,JJP0350974,Y,0.99,Ca,0.01,Ba,2.0,Cu,4.0,,,,,,,,,,,O,8.0,,Y0.99Ca0.01Ba2.0Cu4.0O8.0
7116,Y0.97Ca0.03Ba2Cu4O8,"(Yb,Ca)Ba2Cu4O8",Y124,81.9,3.822,3.855,27.164,JJP0350974,Y,0.97,Ca,0.03,Ba,2.0,Cu,4.0,,,,,,,,,,,O,8.0,,Y0.97Ca0.03Ba2.0Cu4.0O8.0
7117,Y0.95Ca0.05Ba2Cu4O8,"(Yb,Ca)Ba2Cu4O8",Y124,85.4,3.822,3.853,27.175,JJP0350974,Y,0.95,Ca,0.05,Ba,2.0,Cu,4.0,,,,,,,,,,,O,8.0,,Y0.95Ca0.05Ba2.0Cu4.0O8.0
7118,Y0.93Ca0.07Ba2Cu4O8,"(Yb,Ca)Ba2Cu4O8",Y124,83.5,3.82,3.852,27.18,JJP0350974,Y,0.93,Ca,0.07,Ba,2.0,Cu,4.0,,,,,,,,,,,O,8.0,,Y0.93Ca0.07Ba2.0Cu4.0O8.0
7119,Y0.9Ca0.1Ba2Cu4O8,"(Yb,Ca)Ba2Cu3O7",Y123,80.8,3.8510000000000004,3.8539999999999996,11.579,JJP0350974,Y,0.9,Ca,0.1,Ba,2.0,Cu,4.0,,,,,,,,,,,O,8.0,,Y0.9Ca0.1Ba2.0Cu4.0O8.0
7120,Tm1Ba2Cu4O8,TmBa2Cu4O8,Y124,79.0,3.8289999999999997,3.859,27.185,JJP0350974,Tm,1.0,Ba,2.0,Cu,4.0,,,,,,,,,,,,,O,8.0,,Tm1.0Ba2.0Cu4.0O8.0
7121,Tm0.99Ca0.01Ba2Cu4O8,"(Tm,Ca)Ba2Cu4O8",Y124,79.2,3.8310000000000004,3.86,27.186,JJP0350974,Tm,0.99,Ca,0.01,Ba,2.0,Cu,4.0,,,,,,,,,,,O,8.0,,Tm0.99Ca0.01Ba2.0Cu4.0O8.0
7122,Tm0.97Ca0.03Ba2Cu4O8,"(Tm,Ca)Ba2Cu4O8",Y124,81.2,3.8289999999999997,3.8569999999999998,27.198,JJP0350974,Tm,0.97,Ca,0.03,Ba,2.0,Cu,4.0,,,,,,,,,,,O,8.0,,Tm0.97Ca0.03Ba2.0Cu4.0O8.0
7123,Tm0.95Ca0.05Ba2Cu4O8,"(Tm,Ca)Ba2Cu4O8",Y124,84.8,3.8289999999999997,3.8569999999999998,27.206999999999997,JJP0350974,Tm,0.95,Ca,0.05,Ba,2.0,Cu,4.0,,,,,,,,,,,O,8.0,,Tm0.95Ca0.05Ba2.0Cu4.0O8.0
7124,Tm0.93Ca0.07Ba2Cu4O8,"(Tm,Ca)Ba2Cu3O7",Y123,83.3,3.833,3.859,11.628,JJP0350974,Tm,0.93,Ca,0.07,Ba,2.0,Cu,4.0,,,,,,,,,,,O,8.0,,Tm0.93Ca0.07Ba2.0Cu4.0O8.0
7125,Er1Ba2Cu4O8,ErBa2Cu4O8,Y124,78.0,3.8360000000000003,3.861,27.191999999999997,JJP0350974,Er,1.0,Ba,2.0,Cu,4.0,,,,,,,,,,,,,O,8.0,,Er1.0Ba2.0Cu4.0O8.0
7126,Er0.99Ca0.01Ba2Cu4O8,"(Er,Ca)Ba2Cu4O8",Y124,79.3,3.8369999999999997,3.86,27.195999999999998,JJP0350974,Er,0.99,Ca,0.01,Ba,2.0,Cu,4.0,,,,,,,,,,,O,8.0,,Er0.99Ca0.01Ba2.0Cu4.0O8.0
7127,Er0.97Ca0.03Ba2Cu4O8,"(Er,Ca)Ba2Cu4O8",Y124,80.0,3.8339999999999996,3.86,27.218000000000004,JJP0350974,Er,0.97,Ca,0.03,Ba,2.0,Cu,4.0,,,,,,,,,,,O,8.0,,Er0.97Ca0.03Ba2.0Cu4.0O8.0
7129,Ho1Ba2Cu4O8,HoBa2Cu4O8,Y124,76.0,3.8360000000000003,3.865,27.198,JJP0350974,Ho,1.0,Ba,2.0,Cu,4.0,,,,,,,,,,,,,O,8.0,,Ho1.0Ba2.0Cu4.0O8.0
7130,Ho0.99Ca0.01Ba2Cu4O8,"(Ho,Ca)Ba2Cu4O8",Y124,76.8,3.832,3.86,27.201999999999998,JJP0350974,Ho,0.99,Ca,0.01,Ba,2.0,Cu,4.0,,,,,,,,,,,O,8.0,,Ho0.99Ca0.01Ba2.0Cu4.0O8.0
7131,Ho0.97Ca0.03Ba2Cu4O8,"(Ho,Ca)Ba2Cu4O8",Y123,77.4,3.8280000000000003,3.875,11.707,JJP0350974,Ho,0.97,Ca,0.03,Ba,2.0,Cu,4.0,,,,,,,,,,,O,8.0,,Ho0.97Ca0.03Ba2.0Cu4.0O8.0
7132,Y1Ba2Cu4O8,(YBa2Cu4O8),Y124,79.7,3.843,3.8710000000000004,27.23,JJP0350974,Y,1.0,Ba,2.0,Cu,4.0,,,,,,,,,,,,,O,8.0,,Y1.0Ba2.0Cu4.0O8.0
7133,Y0.99Ca0.01Ba2Cu4O8,"(Y,Ca)Ba2Cu4O8",Y124,78.0,3.8369999999999997,3.8689999999999998,27.23,JJP0350974,Y,0.99,Ca,0.01,Ba,2.0,Cu,4.0,,,,,,,,,,,O,8.0,,Y0.99Ca0.01Ba2.0Cu4.0O8.0
7134,Sr2Y1Cu3O7.9,CuSr2YCu2Oz,Cu1212,69.0,,,,JJP0350012,Sr,2.0,Y,1.0,Cu,3.0,,,,,,,,,,,,,O,7.9,7.9,Sr2.0Y1.0Cu3.0O7.9
7135,Sr2Y1Cu3O7.65,CuSr2YCu2Oz,Cu1212,70.0,,,,JJP0350012,Sr,2.0,Y,1.0,Cu,3.0,,,,,,,,,,,,,O,7.65,7.65,Sr2.0Y1.0Cu3.0O7.65
7136,Sr2Y1Cu3O7.75,CuSr2YCu2Oz,Cu1212,67.0,,,,JJP0350012,Sr,2.0,Y,1.0,Cu,3.0,,,,,,,,,,,,,O,7.75,7.75,Sr2.0Y1.0Cu3.0O7.75
7137,Sr2Y1Cu3O7.65,CuSr2YCu2Oz,Cu1212,69.0,,,,JJP0350012,Sr,2.0,Y,1.0,Cu,3.0,,,,,,,,,,,,,O,7.65,7.65,Sr2.0Y1.0Cu3.0O7.65
7138,Sr2Y1Cu3O7.95,CuSr2YCu2Oz,Cu1212,62.0,,,,JJP0350012,Sr,2.0,Y,1.0,Cu,3.0,,,,,,,,,,,,,O,7.95,7.95,Sr2.0Y1.0Cu3.0O7.95
7139,Sr2Y1Cu3O7.45,Cusr2YCu2Oz,Cu1212,62.0,,,,JJP0350012,Sr,2.0,Y,1.0,Cu,3.0,,,,,,,,,,,,,O,7.45,7.45,Sr2.0Y1.0Cu3.0O7.45
7140,Sr2Tm1Cu3O7.65,CuSr2TmCu2Oz,Cu1212,62.0,,,,JJP0350012,Sr,2.0,Tm,1.0,Cu,3.0,,,,,,,,,,,,,O,7.65,7.65,Sr2.0Tm1.0Cu3.0O7.65
7141,Sr2Tm1Cu3O7.2,CuSr2TmCu2Oz,Cu1212,62.0,,,,JJP0350012,Sr,2.0,Tm,1.0,Cu,3.0,,,,,,,,,,,,,O,7.2,7.2,Sr2.0Tm1.0Cu3.0O7.2
7142,Sr2Tm1Cu3O7.28,CuSr2TmCu2Oz,Cu1212,56.0,,,,JJP0350012,Sr,2.0,Tm,1.0,Cu,3.0,,,,,,,,,,,,,O,7.28,7.28,Sr2.0Tm1.0Cu3.0O7.28
7143,Sr2Tm1Cu3O7.48,CuSr2TmCu2Oz,Cu1212,62.0,,,,JJP0350012,Sr,2.0,Tm,1.0,Cu,3.0,,,,,,,,,,,,,O,7.48,7.48,Sr2.0Tm1.0Cu3.0O7.48
7144,Sr2Tm1Cu3O7.48,CuSr2TmCu2Oz,Cu1212,55.0,,,,JJP0350012,Sr,2.0,Tm,1.0,Cu,3.0,,,,,,,,,,,,,O,7.48,7.48,Sr2.0Tm1.0Cu3.0O7.48
7145,Sr1.5Ba0.5Y1Cu2.8Ti0.2O7,"(Cu,Ti)(Sr,Ba)2YCu2O7",M1212,35.0,3.821,,11.513,JJP0350201,Sr,1.5,Ba,0.5,Y,1.0,Cu,2.8,Ti,0.2,,,,,,,,,O,7.0,7.0,Sr1.5Ba0.5Y1.0Cu2.8Ti0.2O7.0
7146,Sr1.5Ba0.5Y1Cu2.8Ga0.2O7,"(Cu,Ga)(Sr,Ba)2YCu2O7",M1212,38.0,3.8169999999999997,,11.503,JJP0350201,Sr,1.5,Ba,0.5,Y,1.0,Cu,2.8,Ga,0.2,,,,,,,,,O,7.0,7.0,Sr1.5Ba0.5Y1.0Cu2.8Ga0.2O7.0
7147,Sr1.5Ba0.5Y1Cu2.8Ge0.2O7,"(Cu,Ge)(Sr,Ba)2YCu2O7",M1212,25.0,3.822,,11.503,JJP0350201,Sr,1.5,Ba,0.5,Y,1.0,Cu,2.8,Ge,0.2,,,,,,,,,O,7.0,7.0,Sr1.5Ba0.5Y1.0Cu2.8Ge0.2O7.0
7149,Sr1.5Ba0.5Y1Cu2.8Mo0.2O7.03,"(Cu,Mo)(Sr,Ba)2YCu2O7",M1212,26.0,3.821,,11.583,JJP0350201,Sr,1.5,Ba,0.5,Y,1.0,Cu,2.8,Mo,0.2,,,,,,,,,O,7.03,7.03,Sr1.5Ba0.5Y1.0Cu2.8Mo0.2O7.03
7151,Sr1.5Ba0.5Y1Cu2.8Ga0.2O7.2,"(Cu,Ga)(Sr,Ba2)YCu2O7",M1212,61.0,,,,JJP0350201,Sr,1.5,Ba,0.5,Y,1.0,Cu,2.8,Ga,0.2,,,,,,,,,O,7.2,7.2,Sr1.5Ba0.5Y1.0Cu2.8Ga0.2O7.2
7152,Sr1.5Ba0.5Y1Cu2.8Ga0.2O7.14,"(Cu,Ga)(Sr,Ba2)YCu2O7",M1212,56.0,,,,JJP0350201,Sr,1.5,Ba,0.5,Y,1.0,Cu,2.8,Ga,0.2,,,,,,,,,O,7.14,7.14,Sr1.5Ba0.5Y1.0Cu2.8Ga0.2O7.14
7153,Sr1.5Ba0.5Y1Cu2.8Ga0.2O7.1,"(Cu,Ga)(Sr,Ba2)YCu2O7",M1212,50.0,,,,JJP0350201,Sr,1.5,Ba,0.5,Y,1.0,Cu,2.8,Ga,0.2,,,,,,,,,O,7.1,7.1,Sr1.5Ba0.5Y1.0Cu2.8Ga0.2O7.1
7154,Sr1.5Ba0.5Y1Cu2.8Ga0.2O6.96,"(Cu,Ga)(Sr,Ba2)YCu2O7",M1212,32.0,,,,JJP0350201,Sr,1.5,Ba,0.5,Y,1.0,Cu,2.8,Ga,0.2,,,,,,,,,O,6.96,6.96,Sr1.5Ba0.5Y1.0Cu2.8Ga0.2O6.96
7155,Sr1.5Ba0.5Y1Cu2.8Ti0.2O7.2,"(Cu,Ti)(Sr,Ba)2YCu2O7",M1212,78.0,,,,JJP0350201,Sr,1.5,Ba,0.5,Y,1.0,Cu,2.8,Ti,0.2,,,,,,,,,O,7.2,7.2,Sr1.5Ba0.5Y1.0Cu2.8Ti0.2O7.2
7156,Sr1.5Ba0.5Y1Cu2.8Ti0.2O7.08,"(Cu,Ti)(Sr,Ba)2YCu2O7",M1212,52.0,,,,JJP0350201,Sr,1.5,Ba,0.5,Y,1.0,Cu,2.8,Ti,0.2,,,,,,,,,O,7.08,7.08,Sr1.5Ba0.5Y1.0Cu2.8Ti0.2O7.08
7158,Sr0.7Ba1.3Y1Cu2.8Al0.2O7.03,"(Cu,Al)(Sr,Ba)2YCu2O7",M1212,12.0,3.8569999999999998,,11.487,JJP0350201,Sr,0.7,Ba,1.3,Y,1.0,Cu,2.8,Al,0.2,,,,,,,,,O,7.03,7.03,Sr0.7Ba1.3Y1.0Cu2.8Al0.2O7.03
7159,Sr0.7Ba1.3Y1Cu2.8Al0.2O7.11,"(Cu,Al)(Sr,Ba)2YCu2O7",M1212,20.0,3.858,,11.488,JJP0350201,Sr,0.7,Ba,1.3,Y,1.0,Cu,2.8,Al,0.2,,,,,,,,,O,7.11,7.11,Sr0.7Ba1.3Y1.0Cu2.8Al0.2O7.11
7160,Sr1Ba1Y1Cu2.8Al0.2O7.15,"(Cu,Al)(Sr,Ba)2YCu2O7",M1212,20.0,3.846,,11.446,JJP0350201,Sr,1.0,Ba,1.0,Y,1.0,Cu,2.8,Al,0.2,,,,,,,,,O,7.15,7.15,Sr1.0Ba1.0Y1.0Cu2.8Al0.2O7.15
7161,Sr1.2Ba0.8Y1Cu2.8Al0.2O7.19,"(Cu,Al)(Sr,Ba)2YCu2O7",M1212,16.0,3.841,,11.404000000000002,JJP0350201,Sr,1.2,Ba,0.8,Y,1.0,Cu,2.8,Al,0.2,,,,,,,,,O,7.19,7.19,Sr1.2Ba0.8Y1.0Cu2.8Al0.2O7.19
7188,Y1Ba2Cu3O6.96,YBa2Cu3O7,Y123,90.7,3.819,3.886,11.679,JAP0800898,Y,1.0,Ba,2.0,Cu,3.0,,,,,,,,,,,,,O,6.96,6.96,Y1.0Ba2.0Cu3.0O6.96
7206,Eu1Ba2Cu3O6.94,EuBa2Cu3O7,Y123,93.6,3.841,3.906,11.712,JAP0800898,Eu,1.0,Ba,2.0,Cu,3.0,,,,,,,,,,,,,O,6.94,6.94,Eu1.0Ba2.0Cu3.0O6.94
7231,Nd0.7Sr1.3Cu1FO4-z,"(Nd,Sr)2Cu(O,F)4",T,44.0,3.89,,13.277999999999999,PHC2700035,Nd,0.7,Sr,1.3,Cu,1.0,F,,,,,,,,,,,,O,4.0,,Nd0.7Sr1.3Cu1.0FO4.0
7232,Nd0.7Sr1.3Cu1FO4-z,"(Nd,Sr)2Cu(O,F)4",T,44.0,3.929,,12.963,PHC2700035,Nd,0.7,Sr,1.3,Cu,1.0,F,,,,,,,,,,,,O,4.0,,Nd0.7Sr1.3Cu1.0FO4.0
7243,Y1Ba2Cu3O6.58,YBa2Cu3Oz,Y123,57.4,,,,PHC2700258,Y,1.0,Ba,2.0,Cu,3.0,,,,,,,,,,,,,O,6.58,6.58,Y1.0Ba2.0Cu3.0O6.58
7251,Pr1.85Ce0.15Cu1O4+z,"(Pr,Ce)2CuO4",T',23.2,,,12.135,PHC2690076,Pr,1.85,Ce,0.15,Cu,1.0,,,,,,,,,,,,,O,4.0,,Pr1.85Ce0.15Cu1.0O4.0
7252,Pr1.85Ce0.15Cu1O4+z,"(Pr,Ce)2CuO4",T',23.3,,,12.137,PHC2690076,Pr,1.85,Ce,0.15,Cu,1.0,,,,,,,,,,,,,O,4.0,,Pr1.85Ce0.15Cu1.0O4.0
7253,Pr1.9Ce0.1Cu1O4+z,"(Pr,Ce)2CuO4",T',24.3,,,12.175,PHC2690076,Pr,1.9,Ce,0.1,Cu,1.0,,,,,,,,,,,,,O,4.0,,Pr1.9Ce0.1Cu1.0O4.0
7254,Pr1.93Ce0.07Cu1O4+z,"(Pr,Ce)2CuO4",T',22.7,,,12.200999999999999,PHC2690076,Pr,1.93,Ce,0.07,Cu,1.0,,,,,,,,,,,,,O,4.0,,Pr1.93Ce0.07Cu1.0O4.0
7261,Hg1Ba2Cu1O4+z,,Hg1201,95.1,,,,PR05407505,Hg,1.0,Ba,2.0,Cu,1.0,,,,,,,,,,,,,O,4.0,,Hg1.0Ba2.0Cu1.0O4.0
7262,Hg1Ba2Ca1Cu2O6+z,,Hg1212,122.5,,,,PR05407505,Hg,1.0,Ba,2.0,Ca,1.0,Cu,2.0,,,,,,,,,,,O,6.0,,Hg1.0Ba2.0Ca1.0Cu2.0O6.0
7263,Hg1Ba2Ca2Cu3O8+z,,Hg1223,133.5,,,,PR05407505,Hg,1.0,Ba,2.0,Ca,2.0,Cu,3.0,,,,,,,,,,,O,8.0,,Hg1.0Ba2.0Ca2.0Cu3.0O8.0
7264,Bi2Sr2Ca1Cu2O8+z,Bi2Sr2CaCu2O8,Bi2212,84.0,,,,PR05406881,Bi,2.0,Sr,2.0,Ca,1.0,Cu,2.0,,,,,,,,,,,O,8.0,,Bi2.0Sr2.0Ca1.0Cu2.0O8.0
7265,Bi2Sr2Ca1Cu1.92Co0.08O8+z,"Bi2Sr2Ca(Cu,Co)2O8",Bi2212,60.0,,,,PR05406881,Bi,2.0,Sr,2.0,Ca,1.0,Cu,1.92,Co,0.08,,,,,,,,,O,8.0,,Bi2.0Sr2.0Ca1.0Cu1.92Co0.08O8.0
7267,La2Cu1O4.005,La2CuO4,T,32.0,,,,PR05407455,La,2.0,Cu,1.0,,,,,,,,,,,,,,,O,4.005,4.005,La2.0Cu1.0O4.005
7271,La2Cu1O4.035,La2CuOz,T,35.0,,,,PR05407455,La,2.0,Cu,1.0,,,,,,,,,,,,,,,O,4.035,4.035,La2.0Cu1.0O4.035
7272,La2Cu1O4.021,La2CuO4,T,45.0,,,,PR05407455,La,2.0,Cu,1.0,,,,,,,,,,,,,,,O,4.021,4.021,La2.0Cu1.0O4.021
7273,Y1Ba2Cu3O6.94,YBa2Cu3O2,Y123,93.0,3.821,3.884,11.687000000000001,PR05414956,Y,1.0,Ba,2.0,Cu,3.0,,,,,,,,,,,,,O,6.94,6.94,Y1.0Ba2.0Cu3.0O6.94
7274,Y1Ba2Cu3O6.75,YBa2Cu3Oz,Y123,73.0,,,,PR05414956,Y,1.0,Ba,2.0,Cu,3.0,,,,,,,,,,,,,O,6.75,6.75,Y1.0Ba2.0Cu3.0O6.75
7275,Y1Ba2Cu3O6.63,YBa2Cu3Oz,Y123,60.0,,,,PR05414956,Y,1.0,Ba,2.0,Cu,3.0,,,,,,,,,,,,,O,6.63,6.63,Y1.0Ba2.0Cu3.0O6.63
7276,Y1Ba2Cu3O6.48,YBa2Cu3Oz,Y123,48.5,,,,PR05414956,Y,1.0,Ba,2.0,Cu,3.0,,,,,,,,,,,,,O,6.48,6.48,Y1.0Ba2.0Cu3.0O6.48
7277,Pr1.85Ce0.15Cu1O4+z,"(Pr,Ce)2CuO4",T',22.9,,,12.132,PR05406680,Pr,1.85,Ce,0.15,Cu,1.0,,,,,,,,,,,,,O,4.0,,Pr1.85Ce0.15Cu1.0O4.0
7278,Pr1.87Ce0.13Cu0.997Ni0.003O4+z,"(Pr,Ce)2(Cu,Ni)O4",T',18.0,,,12.147,PR05406680,Pr,1.87,Ce,0.13,Cu,0.997,Ni,0.003,,,,,,,,,,,O,4.0,,Pr1.87Ce0.13Cu0.997Ni0.003O4.0
7279,Pr1.84Ce0.16Cu0.993Ni0.007O4+z,"(Pr,Ce)2(Cu,Ni)O4",T',12.2,,,12.125,PR05406680,Pr,1.84,Ce,0.16,Cu,0.993,Ni,0.006999999999999999,,,,,,,,,,,O,4.0,,Pr1.84Ce0.16Cu0.993Ni0.006999999999999999O4.0
7280,Pr1.85Ce0.15Cu0.995Co0.005O4+z,"(Pr,Ce)2(Cu,Co)O4",T',14.1,,,12.13,PR05406680,Pr,1.85,Ce,0.15,Cu,0.995,Co,0.005,,,,,,,,,,,O,4.0,,Pr1.85Ce0.15Cu0.995Co0.005O4.0
7302,Bi1.95Sr1.85Pr0.2Cu1O6+z,"Bi2(Sr,Pr)2CuO6",Bi2201,21.0,,,,SST0090297,Bi,1.95,Sr,1.85,Pr,0.2,Cu,1.0,,,,,,,,,,,O,6.0,,Bi1.95Sr1.85Pr0.2Cu1.0O6.0
7303,Bi1.95Sr1.75Pr0.3Cu1O6+z,"Bi2(Sr,Pr)2CuO6",Bi2201,26.1,,,,SST0090297,Bi,1.95,Sr,1.75,Pr,0.3,Cu,1.0,,,,,,,,,,,O,6.0,,Bi1.95Sr1.75Pr0.3Cu1.0O6.0
7304,Bi1.95Sr1.65Pr0.4Cu1O6+z,"Bi2(Sr,Pr)2CuO6",Bi2201,30.1,,,,SST0090297,Bi,1.95,Sr,1.65,Pr,0.4,Cu,1.0,,,,,,,,,,,O,6.0,,Bi1.95Sr1.65Pr0.4Cu1.0O6.0
7305,Bi1.95Sr1.55Pr0.5Cu1O6+z,"Bi2(Sr,Pr)2CuO6",Bi2201,27.1,,,,SST0090297,Bi,1.95,Sr,1.55,Pr,0.5,Cu,1.0,,,,,,,,,,,O,6.0,,Bi1.95Sr1.55Pr0.5Cu1.0O6.0
7306,Bi1.95Sr1.45Pr0.6Cu1O6+z,"Bi2(Sr,Pr)2CuO6",Bi2201,20.1,,,,SST0090297,Bi,1.95,Sr,1.45,Pr,0.6,Cu,1.0,,,,,,,,,,,O,6.0,,Bi1.95Sr1.45Pr0.6Cu1.0O6.0
7307,Bi1.95Sr1.85La0.2Cu1O6+z,"Bi2(Sr,La)2CuO6",Bi2201,22.1,5.472,5.332000000000002,24.514,SST0090297,Bi,1.95,Sr,1.85,La,0.2,Cu,1.0,,,,,,,,,,,O,6.0,,Bi1.95Sr1.85La0.2Cu1.0O6.0
7308,Bi1.95Sr1.75La0.3Cu1O6+z,"Bi2(Sr,La)2CuO6",Bi2201,31.1,5.455,5.334,24.539,SST0090297,Bi,1.95,Sr,1.75,La,0.3,Cu,1.0,,,,,,,,,,,O,6.0,,Bi1.95Sr1.75La0.3Cu1.0O6.0
7309,Bi1.95Sr1.75La0.4Cu1O6+z,"Bi2(Sr,La)2CuO6",Bi2201,33.1,5.425,5.404,24.479,SST0090297,Bi,1.95,Sr,1.75,La,0.4,Cu,1.0,,,,,,,,,,,O,6.0,,Bi1.95Sr1.75La0.4Cu1.0O6.0
7310,Bi1.95Sr1.55La0.5Cu1O6+z,"Bi2(Sr,La)2CuO6",Bi2201,29.2,5.437,5.4179999999999975,24.441999999999997,SST0090297,Bi,1.95,Sr,1.55,La,0.5,Cu,1.0,,,,,,,,,,,O,6.0,,Bi1.95Sr1.55La0.5Cu1.0O6.0
7311,Bi1.95Sr1.45La0.6Ca1O6+z,"Bi2(Sr,La)2CuO6",Bi2201,25.0,5.447,5.433,24.399,SST0090297,Bi,1.95,Sr,1.45,La,0.6,Ca,1.0,,,,,,,,,,,O,6.0,,Bi1.95Sr1.45La0.6Ca1.0O6.0
7312,Bi1.95Sr1.65Nd0.4Cu1O6+z,"Bi2(Sr,Nd)2CuO6",Bi2201,27.4,,,,SST0090297,Bi,1.95,Sr,1.65,Nd,0.4,Cu,1.0,,,,,,,,,,,O,6.0,,Bi1.95Sr1.65Nd0.4Cu1.0O6.0
7313,Bi1.95Sr1.65Sm0.4Cu1O6+z,"Bi2(Sr,Sm)2CuO6",Bi2201,19.5,,,,SST0090297,Bi,1.95,Sr,1.65,Sm,0.4,Cu,1.0,,,,,,,,,,,O,6.0,,Bi1.95Sr1.65Sm0.4Cu1.0O6.0
7315,Bi1.95Sr1.65La0.4Cu1O6.28,"Bi2(Sr,La)2CuOz",Bi2201,32.6,5.442,5.404,24.678,SST0090297,Bi,1.95,Sr,1.65,La,0.4,Cu,1.0,,,,,,,,,,,O,6.28,6.28,Bi1.95Sr1.65La0.4Cu1.0O6.28
7316,Bi1.95Sr1.65La0.4Cu1O6.298,"Bi2(Sr,La)2CuOz",Bi2201,34.0,5.4270000000000005,5.4179999999999975,24.639,SST0090297,Bi,1.95,Sr,1.65,La,0.4,Cu,1.0,,,,,,,,,,,O,6.297999999999999,6.297999999999999,Bi1.95Sr1.65La0.4Cu1.0O6.297999999999999
7317,Bi1.95Sr1.65La0.4Cu1O6.311,"Bi2(Sr,La)2CuOz",Bi2201,35.5,,,,SST0090297,Bi,1.95,Sr,1.65,La,0.4,Cu,1.0,,,,,,,,,,,O,6.311,6.311,Bi1.95Sr1.65La0.4Cu1.0O6.311
7318,Bi1.95Sr1.65La0.4Cu1O6.334,"Bi2(Sr,La)2CuOz",Bi2201,30.5,,,,SST0090297,Bi,1.95,Sr,1.65,La,0.4,Cu,1.0,,,,,,,,,,,O,6.334,6.334,Bi1.95Sr1.65La0.4Cu1.0O6.334
7319,Bi1.95Sr1.65La0.4Cu1O6.343,"Bi2(Sr,La)2CuOz",Bi2201,26.5,5.434,5.4179999999999975,24.599,SST0090297,Bi,1.95,Sr,1.65,La,0.4,Cu,1.0,,,,,,,,,,,O,6.343,6.343,Bi1.95Sr1.65La0.4Cu1.0O6.343
7320,Bi1.95Sr1.65La0.4Cu1O6.347,"Bi2(Sr,la)2CuOz",Bi2201,24.0,,,,SST0090297,Bi,1.95,Sr,1.65,La,0.4,Cu,1.0,,,,,,,,,,,O,6.347,6.347,Bi1.95Sr1.65La0.4Cu1.0O6.347
7321,Bi1.95Sr1.65La0.4Cu1O6.36,"Bi2(Sr,La)2CuOz",Bi2201,23.0,5.4216,5.403,24.570999999999998,SST0090297,Bi,1.95,Sr,1.65,La,0.4,Cu,1.0,,,,,,,,,,,O,6.36,6.36,Bi1.95Sr1.65La0.4Cu1.0O6.36
7322,Bi1.95Sr1.65La0.4Cu1O6.414,"Bi2(Sr,La)2CuOz",Bi2201,10.4,5.414,5.407,24.552,SST0090297,Bi,1.95,Sr,1.65,La,0.4,Cu,1.0,,,,,,,,,,,O,6.414,6.414,Bi1.95Sr1.65La0.4Cu1.0O6.414
7323,Bi1.95Sr1.65La0.4Cu1O6.2,"Bi2(Sr,La)2CuOz",Bi2201,30.5,,,,SST0090297,Bi,1.95,Sr,1.65,La,0.4,Cu,1.0,,,,,,,,,,,O,6.2,6.2,Bi1.95Sr1.65La0.4Cu1.0O6.2
7324,Bi1.95Sr1.65La0.4Cu1F0.2O6,"Bi2(Sr,La)2Cu(O,F)6",Bi2201,30.1,,,,SST0090297,Bi,1.95,Sr,1.65,La,0.4,Cu,1.0,F,0.2,,,,,,,,,O,6.0,6.0,Bi1.95Sr1.65La0.4Cu1.0F0.2O6.0
7325,Bi1.95Sr1.65La0.4Cu1F0.4O5.8,"Bi2(Sr,La)2Cu(O,F)6",Bi2201,29.0,,,,SST0090297,Bi,1.95,Sr,1.65,La,0.4,Cu,1.0,F,0.4,,,,,,,,,O,5.8,5.8,Bi1.95Sr1.65La0.4Cu1.0F0.4O5.8
7326,Bi1.95Sr1.65La0.4Cu1F0.6O5.6,"Bi2(Sr,La)2Cu(O,F)6",Bi2201,25.1,,,,SST0090297,Bi,1.95,Sr,1.65,La,0.4,Cu,1.0,F,0.6,,,,,,,,,O,5.6,5.6,Bi1.95Sr1.65La0.4Cu1.0F0.6O5.6
7327,Bi1.95Sr1.65La0.4Cu1F0.8O5.4,"Bi2(Sr,La)2Cu(O,F)6",Bi2201,13.0,,,,SST0090297,Bi,1.95,Sr,1.65,La,0.4,Cu,1.0,F,0.8,,,,,,,,,O,5.4,5.4,Bi1.95Sr1.65La0.4Cu1.0F0.8O5.4
7339,Hg0.8Ti0.2Sr2Ca0.7Y0.3Cu2O6+z,"(Hg,Ti)Sr2(Ca,Y)Cu2O6",Hg1212,56.75,3.822,,11.905,SST0090706,Hg,0.8,Ti,0.2,Sr,2.0,Ca,0.7,Y,0.3,Cu,2.0,,,,,,,O,6.0,,Hg0.8Ti0.2Sr2.0Ca0.7Y0.3Cu2.0O6.0
7340,Hg0.8Ti0.2Sr2Ca0.6Y0.4Cu2O6+z,"(Hg,Ti)Sr2(Ca,Y)Cu2O6",Hg1212,53.75,,,,SST0090706,Hg,0.8,Ti,0.2,Sr,2.0,Ca,0.6,Y,0.4,Cu,2.0,,,,,,,O,6.0,,Hg0.8Ti0.2Sr2.0Ca0.6Y0.4Cu2.0O6.0
7341,Hg0.8Ti0.2Sr2Ca0.5Y0.5Cu2O6+z,"(Hg,Ti)Sr2(Ca,Y)Cu2O6",Hg1212,60.55,3.824,,11.901,SST0090706,Hg,0.8,Ti,0.2,Sr,2.0,Ca,0.5,Y,0.5,Cu,2.0,,,,,,,O,6.0,,Hg0.8Ti0.2Sr2.0Ca0.5Y0.5Cu2.0O6.0
7342,Hg0.8Ti0.2Sr2Ca0.4Y0.6Cu2O6+z,"(Hg,Ti)Sr2(Ca,Y)Cu2O6",Hg1212,55.0,3.8280000000000003,,11.888,SST0090706,Hg,0.8,Ti,0.2,Sr,2.0,Ca,0.4,Y,0.6,Cu,2.0,,,,,,,O,6.0,,Hg0.8Ti0.2Sr2.0Ca0.4Y0.6Cu2.0O6.0
7343,Bi1.7Pb0.3Sr2Ca1Cu2O8.05,"(Bi,Pb)2Sr2CaCu2O8",Bi2212,80.5,,,,SST0090093,Bi,1.7,Pb,0.3,Sr,2.0,Ca,1.0,Cu,2.0,,,,,,,,,O,8.05,8.05,Bi1.7Pb0.3Sr2.0Ca1.0Cu2.0O8.05
