Repository: CompRhys/apical

# Data Guide

In all cases whilst compiling this data we have been careful to include as much meta-information as possible to allow data to be traced back to it's original sources. For SuperCon this takes the form of the SuperCon "num :" reference id and then the source publication details. For ICSD we provide the ICSD collection code.

We acknowledge the Japanese National Institute for Materials Science for maintaining the [SuperCon](https://supercon.nims.go.jp/index_en.html) database as well as FIZ Karlsruhe GmbH for maintaining [ICSD](https://www.fiz-karlsruhe.de/en/produkte-und-dienstleistungen/inorganic-crystal-structure-database-icsd).

File: processed-data/super_apical.csv (part 15 of 20)
num :,composition :,str3 :,tc :,lata :,latb :,latc :,refno :,author :,title :,journal :,year :,lata* :,layers :,types :,cu-o_a :,cid :,cu-o_p :
12169,Hg1.4Tl0.6Ba2.0Y0.4Ca0.6Cu2.0O7.71,Hg2212,68.6,3.85,,29.13,PHC2820887,"A.Tokiwa-Yamamoto, K.Tanabe, S.Adachi, T.Tatsuki, X.-J.Wu,","A new Hg-based homologous series of cuprate superconductors; (Hg,Tl)-22(n-1)n (n=1,5)","Physica C, 282-287(1997)887",1997.0,3.85,Two,Hg,2.4778782915291524,,1.925
12170,Hg1.4Tl0.6Ba2.0Y0.3Ca0.7Cu2.0O7.68,Hg2212,66.4,3.848,,29.19,PHC2820887,"A.Tokiwa-Yamamoto, K.Tanabe, S.Adachi, T.Tatsuki, X.-J.Wu,","A new Hg-based homologous series of cuprate superconductors; (Hg,Tl)-22(n-1)n (n=1,5)","Physica C, 282-287(1997)887",1997.0,3.848,Two,Hg,2.48446642617733,,1.924
12171,Hg1.4Tl0.6Ba2.0Y0.2Ca0.8Cu2.0O7.66,Hg2212,35.3,3.845,,29.23,PHC2820887,"A.Tokiwa-Yamamoto, K.Tanabe, S.Adachi, T.Tatsuki, X.-J.Wu,","A new Hg-based homologous series of cuprate superconductors; (Hg,Tl)-22(n-1)n (n=1,5)","Physica C, 282-287(1997)887",1997.0,3.845,Two,Hg,2.4866622172143193,,1.9225
12192,Hg1.0Tl1.0Ba2.0Ca1.0Cu2.0O8.0,Hg2212,35.0,3.845,,29.22,ADS0090399,"A.Tokiwa-Yamamoto, K.Tanabe, S.Adachi, T.Tamura, T.Tatsuki, Xiao-Jing Wu, Y.Moriwaki,","Effect of oxygen partial pressure on the formation of (Hg,Tl)2Ba2Can-1CunOy(n=1 - 6) phases","Adv.Supercond. IX,ISS-96 in Sapporo",1997.0,3.845,Two,Hg,2.4851249350272644,,1.9225
12250,Hg0.5Fe0.5Sr2.0Y0.8Ca0.2Cu2.0O6.72,Hg1212,30.0,3.8299,,11.8327,PHC4220102,"Elsayed Kandyel,","Synthesis, structural and transport properties of (Hg,Fe)-1212 superconducting cuprate","Physica C, 422(2005)102",2005.0,3.8299,Two,Hg,2.1829276962245725,,1.91495
12251,Hg0.5Fe0.5Sr2.0Y0.7Ca0.3Cu2.0O6.7,Hg1212,24.0,3.8267,,11.844,PHC4220102,"Elsayed Kandyel,","Synthesis, structural and transport properties of (Hg,Fe)-1212 superconducting cuprate","Physica C, 422(2005)102",2005.0,3.8267,Two,Hg,2.1883990293264617,,1.91335
12252,Hg0.5Fe0.5Sr2.0Y0.6Ca0.4Cu2.0O6.7,Hg1212,46.0,3.8249,,11.8538,PHC4220102,"Elsayed Kandyel,","Synthesis, structural and transport properties of (Hg,Fe)-1212 superconducting cuprate","Physica C, 422(2005)102",2005.0,3.8249,Two,Hg,2.19388070267385,,1.91245
12253,Hg0.5Fe0.5Sr2.0Y0.5Ca0.5Cu2.0O6.68,Hg1212,66.5,3.8222,,11.8655,PHC4220102,"Elsayed Kandyel,","Synthesis, structural and transport properties of (Hg,Fe)-1212 superconducting cuprate","Physica C, 422(2005)102",2005.0,3.8222,Two,Hg,2.200008941788875,,1.9111
12254,Hg0.5Fe0.5Sr2.0Y0.4Ca0.6Cu2.0O6.67,Hg1212,77.5,3.8196,,11.8772,PHC4220102,"Elsayed Kandyel,","Synthesis, structural and transport properties of (Hg,Fe)-1212 superconducting cuprate","Physica C, 422(2005)102",2005.0,3.8196,Two,Hg,2.2062127148823674,,1.9098
12255,Hg0.5Fe0.5Sr2.0Y0.3Ca0.7Cu2.0O6.65,Hg1212,72.5,3.8174,,11.8864,PHC4220102,"Elsayed Kandyel,","Synthesis, structural and transport properties of (Hg,Fe)-1212 superconducting cuprate","Physica C, 422(2005)102",2005.0,3.8174,Two,Hg,2.21097339813468,,1.9087
12256,Hg0.5Fe0.5Sr2.0Y0.2Ca0.8Cu2.0O6.63,Hg1212,63.5,3.8174,,11.8861,PHC4220102,"Elsayed Kandyel,","Synthesis, structural and transport properties of (Hg,Fe)-1212 superconducting cuprate","Physica C, 422(2005)102",2005.0,3.8174,Two,Hg,2.2107639710440754,,1.9087
12300,Yb1.0Ba2.0Cu3.0O7.0,RE123,91.3,3.877,3.801,11.646,PR05315245,"M.G. Berger, O. Glu""ck, S.S. Ata-Allah, Yunhui Xu,","Rare-earth ion size effect on resistivity, susceptibility, and superconductivity of RBa2Cu3-xZnxO7-y (R=Yb, Er, Y, Dy, Gd, Eu, Sm, and Nd)","Phys.Rev.53,(1996)15245",1996.0,3.877,Two,RE,2.229962508981574,,1.9385
12301,Yb1.0Ba2.0Cu2.99Zn0.01O7.0,RE123,87.8,3.869,3.801,11.656,PR05315245,"M.G. Berger, O. Glu""ck, S.S. Ata-Allah, Yunhui Xu,","Rare-earth ion size effect on resistivity, susceptibility, and superconductivity of RBa2Cu3-xZnxO7-y (R=Yb, Er, Y, Dy, Gd, Eu, Sm, and Nd)","Phys.Rev.53,(1996)15245",1996.0,3.869,Two,RE,2.254155222742348,,1.9345
12302,Yb1.0Ba2.0Cu2.98Zn0.02O7.0,RE123,83.3,3.875,3.803,11.651,PR05315245,"M.G. Berger, O. Glu""ck, S.S. Ata-Allah, Yunhui Xu,","Rare-earth ion size effect on resistivity, susceptibility, and superconductivity of RBa2Cu3-xZnxO7-y (R=Yb, Er, Y, Dy, Gd, Eu, Sm, and Nd)","Phys.Rev.53,(1996)15245",1996.0,3.875,Two,RE,2.2381267986540285,,1.9375
12303,Yb1.0Ba2.0Cu2.96Zn0.04O7.0,RE123,73.9,3.881,3.808,11.656,PR05315245,"M.G. Berger, O. Glu""ck, S.S. Ata-Allah, Yunhui Xu,","Rare-earth ion size effect on resistivity, susceptibility, and superconductivity of RBa2Cu3-xZnxO7-y (R=Yb, Er, Y, Dy, Gd, Eu, Sm, and Nd)","Phys.Rev.53,(1996)15245",1996.0,3.881,Two,RE,2.230562819494759,,1.9405
12304,Yb1.0Ba2.0Cu2.94Zn0.06O7.0,RE123,72.1,3.882,3.805,11.654000000000002,PR05315245,"M.G. Berger, O. Glu""ck, S.S. Ata-Allah, Yunhui Xu,","Rare-earth ion size effect on resistivity, susceptibility, and superconductivity of RBa2Cu3-xZnxO7-y (R=Yb, Er, Y, Dy, Gd, Eu, Sm, and Nd)","Phys.Rev.53,(1996)15245",1996.0,3.882,Two,RE,2.226903896904985,,1.941
12305,Yb1.0Ba2.0Cu2.92Zn0.08O7.0,RE123,70.6,3.879,3.809,11.66,PR05315245,"M.G. Berger, O. Glu""ck, S.S. Ata-Allah, Yunhui Xu,","Rare-earth ion size effect on resistivity, susceptibility, and superconductivity of RBa2Cu3-xZnxO7-y (R=Yb, Er, Y, Dy, Gd, Eu, Sm, and Nd)","Phys.Rev.53,(1996)15245",1996.0,3.879,Two,RE,2.2378806646743095,,1.9395
12306,Er1.0Ba2.0Cu3.0O7.0,RE123,93.1,3.878,3.809,11.655,PR05315245,"M.G. Berger, O. Glu""ck, S.S. Ata-Allah, Yunhui Xu,","Rare-earth ion size effect on resistivity, susceptibility, and superconductivity of RBa2Cu3-xZnxO7-y (R=Yb, Er, Y, Dy, Gd, Eu, Sm, and Nd)","Phys.Rev.53,(1996)15245",1996.0,3.878,Two,RE,2.23561447581375,,1.939
12307,Er1.0Ba2.0Cu2.99Zn0.01O7.0,RE123,89.8,3.879,3.808,11.659,PR05315245,"M.G. Berger, O. Glu""ck, S.S. Ata-Allah, Yunhui Xu,","Rare-earth ion size effect on resistivity, susceptibility, and superconductivity of RBa2Cu3-xZnxO7-y (R=Yb, Er, Y, Dy, Gd, Eu, Sm, and Nd)","Phys.Rev.53,(1996)15245",1996.0,3.879,Two,RE,2.2370342201814055,,1.9395
12308,Er1.0Ba2.0Cu2.98Zn0.02O7.0,RE123,84.8,3.876,3.805,11.647,PR05315245,"M.G. Berger, O. Glu""ck, S.S. Ata-Allah, Yunhui Xu,","Rare-earth ion size effect on resistivity, susceptibility, and superconductivity of RBa2Cu3-xZnxO7-y (R=Yb, Er, Y, Dy, Gd, Eu, Sm, and Nd)","Phys.Rev.53,(1996)15245",1996.0,3.876,Two,RE,2.2327749870784435,,1.938
12309,Er1.0Ba2.0Cu2.96Zn0.04O7.0,RE123,76.3,3.876,3.808,11.652,PR05315245,"M.G. Berger, O. Glu""ck, S.S. Ata-Allah, Yunhui Xu,","Rare-earth ion size effect on resistivity, susceptibility, and superconductivity of RBa2Cu3-xZnxO7-y (R=Yb, Er, Y, Dy, Gd, Eu, Sm, and Nd)","Phys.Rev.53,(1996)15245",1996.0,3.876,Two,RE,2.2370072095429667,,1.938
12310,Er1.0Ba2.0Cu2.94Zn0.06O7.0,RE123,68.3,3.88,3.809,11.649,PR05315245,"M.G. Berger, O. Glu""ck, S.S. Ata-Allah, Yunhui Xu,","Rare-earth ion size effect on resistivity, susceptibility, and superconductivity of RBa2Cu3-xZnxO7-y (R=Yb, Er, Y, Dy, Gd, Eu, Sm, and Nd)","Phys.Rev.53,(1996)15245",1996.0,3.88,Two,RE,2.22660374164839,,1.94
12311,Er1.0Ba2.0Cu2.92Zn0.08O7.0,RE123,62.7,3.876,3.807,11.65,PR05315245,"M.G. Berger, O. Glu""ck, S.S. Ata-Allah, Yunhui Xu,","Rare-earth ion size effect on resistivity, susceptibility, and superconductivity of RBa2Cu3-xZnxO7-y (R=Yb, Er, Y, Dy, Gd, Eu, Sm, and Nd)","Phys.Rev.53,(1996)15245",1996.0,3.876,Two,RE,2.235314320557159,,1.938
12312,Er1.0Ba2.0Cu2.9Zn0.1O7.0,RE123,60.4,3.877,3.808,11.65,PR05315245,"M.G. Berger, O. Glu""ck, S.S. Ata-Allah, Yunhui Xu,","Rare-earth ion size effect on resistivity, susceptibility, and superconductivity of RBa2Cu3-xZnxO7-y (R=Yb, Er, Y, Dy, Gd, Eu, Sm, and Nd)","Phys.Rev.53,(1996)15245",1996.0,3.877,Two,RE,2.2333482869531935,,1.9385
12313,Er1.0Ba2.0Cu2.85Zn0.15O7.0,RE123,52.4,3.879,3.808,11.659,PR05315245,"M.G. Berger, O. Glu""ck, S.S. Ata-Allah, Yunhui Xu,","Rare-earth ion size effect on resistivity, susceptibility, and superconductivity of RBa2Cu3-xZnxO7-y (R=Yb, Er, Y, Dy, Gd, Eu, Sm, and Nd)","Phys.Rev.53,(1996)15245",1996.0,3.879,Two,RE,2.2370342201814055,,1.9395
12314,Y1.0Ba2.0Cu3.0O7.0,Y123,93.4,3.886,3.818,11.669,PR05315245,"M.G. Berger, O. Glu""ck, S.S. Ata-Allah, Yunhui Xu,","Rare-earth ion size effect on resistivity, susceptibility, and superconductivity of RBa2Cu3-xZnxO7-y (R=Yb, Er, Y, Dy, Gd, Eu, Sm, and Nd)","Phys.Rev.53,(1996)15245",1996.0,3.886,Two,RE,2.334243051701609,,1.943
12315,Y1.0Ba2.0Cu2.99Zn0.01O7.0,Y123,88.6,3.886,3.818,11.665,PR05315245,"M.G. Berger, O. Glu""ck, S.S. Ata-Allah, Yunhui Xu,","Rare-earth ion size effect on resistivity, susceptibility, and superconductivity of RBa2Cu3-xZnxO7-y (R=Yb, Er, Y, Dy, Gd, Eu, Sm, and Nd)","Phys.Rev.53,(1996)15245",1996.0,3.886,Two,RE,2.33100114140327,,1.943
12316,Y1.0Ba2.0Cu2.98Zn0.02O7.0,Y123,84.8,3.888,3.82,11.665,PR05315245,"M.G. Berger, O. Glu""ck, S.S. Ata-Allah, Yunhui Xu,","Rare-earth ion size effect on resistivity, susceptibility, and superconductivity of RBa2Cu3-xZnxO7-y (R=Yb, Er, Y, Dy, Gd, Eu, Sm, and Nd)","Phys.Rev.53,(1996)15245",1996.0,3.888,Two,RE,2.332580131306935,,1.944
12317,Y1.0Ba2.0Cu2.96Zn0.04O7.0,Y123,75.1,3.886,3.817,11.664,PR05315245,"M.G. Berger, O. Glu""ck, S.S. Ata-Allah, Yunhui Xu,","Rare-earth ion size effect on resistivity, susceptibility, and superconductivity of RBa2Cu3-xZnxO7-y (R=Yb, Er, Y, Dy, Gd, Eu, Sm, and Nd)","Phys.Rev.53,(1996)15245",1996.0,3.886,Two,RE,2.3301906638286862,,1.943
12319,Y1.0Ba2.0Cu2.92Zn0.08O7.0,Y123,62.1,3.886,3.817,11.666,PR05315245,"M.G. Berger, O. Glu""ck, S.S. Ata-Allah, Yunhui Xu,","Rare-earth ion size effect on resistivity, susceptibility, and superconductivity of RBa2Cu3-xZnxO7-y (R=Yb, Er, Y, Dy, Gd, Eu, Sm, and Nd)","Phys.Rev.53,(1996)15245",1996.0,3.886,Two,RE,2.3318116189778557,,1.943
12320,Y1.0Ba2.0Cu2.9Zn0.1O7.0,Y123,60.1,3.886,3.818,11.667,PR05315245,"M.G. Berger, O. Glu""ck, S.S. Ata-Allah, Yunhui Xu,","Rare-earth ion size effect on resistivity, susceptibility, and superconductivity of RBa2Cu3-xZnxO7-y (R=Yb, Er, Y, Dy, Gd, Eu, Sm, and Nd)","Phys.Rev.53,(1996)15245",1996.0,3.886,Two,RE,2.3326220965524396,,1.943
12321,Y1.0Ba2.0Cu2.85Zn0.15O7.0,Y123,55.1,3.887,3.818,11.666,PR05315245,"M.G. Berger, O. Glu""ck, S.S. Ata-Allah, Yunhui Xu,","Rare-earth ion size effect on resistivity, susceptibility, and superconductivity of RBa2Cu3-xZnxO7-y (R=Yb, Er, Y, Dy, Gd, Eu, Sm, and Nd)","Phys.Rev.53,(1996)15245",1996.0,3.887,Two,RE,2.3326011139296874,,1.9435
12322,Dy1.0Ba2.0Cu3.0O7.0,RE123,95.1,3.894,3.836,11.684,PR05315245,"M.G. Berger, O. Glu""ck, S.S. Ata-Allah, Yunhui Xu,","Rare-earth ion size effect on resistivity, susceptibility, and superconductivity of RBa2Cu3-xZnxO7-y (R=Yb, Er, Y, Dy, Gd, Eu, Sm, and Nd)","Phys.Rev.53,(1996)15245",1996.0,3.894,Two,RE,2.2287048284445383,,1.947
12323,Dy1.0Ba2.0Cu2.99Zn0.01O7.0,RE123,89.5,3.889,3.826,11.673,PR05315245,"M.G. Berger, O. Glu""ck, S.S. Ata-Allah, Yunhui Xu,","Rare-earth ion size effect on resistivity, susceptibility, and superconductivity of RBa2Cu3-xZnxO7-y (R=Yb, Er, Y, Dy, Gd, Eu, Sm, and Nd)","Phys.Rev.53,(1996)15245",1996.0,3.889,Two,RE,2.229224107042414,,1.9445
12324,Dy1.0Ba2.0Cu2.98Zn0.02O7.0,RE123,84.8,3.895,3.829,11.672,PR05315245,"M.G. Berger, O. Glu""ck, S.S. Ata-Allah, Yunhui Xu,","Rare-earth ion size effect on resistivity, susceptibility, and superconductivity of RBa2Cu3-xZnxO7-y (R=Yb, Er, Y, Dy, Gd, Eu, Sm, and Nd)","Phys.Rev.53,(1996)15245",1996.0,3.895,Two,RE,2.216581460925715,,1.9475
12325,Dy1.0Ba2.0Cu2.96Zn0.04O7.0,RE123,76.8,3.887,3.821,11.674,PR05315245,"M.G. Berger, O. Glu""ck, S.S. Ata-Allah, Yunhui Xu,","Rare-earth ion size effect on resistivity, susceptibility, and superconductivity of RBa2Cu3-xZnxO7-y (R=Yb, Er, Y, Dy, Gd, Eu, Sm, and Nd)","Phys.Rev.53,(1996)15245",1996.0,3.887,Two,RE,2.2340026187432507,,1.9435
12326,Dy1.0Ba2.0Cu2.94Zn0.06O7.0,RE123,68.8,3.886,3.823,11.677,PR05315245,"M.G. Berger, O. Glu""ck, S.S. Ata-Allah, Yunhui Xu,","Rare-earth ion size effect on resistivity, susceptibility, and superconductivity of RBa2Cu3-xZnxO7-y (R=Yb, Er, Y, Dy, Gd, Eu, Sm, and Nd)","Phys.Rev.53,(1996)15245",1996.0,3.886,Two,RE,2.23850798582593,,1.943
12327,Dy1.0Ba2.0Cu2.92Zn0.08O7.0,RE123,60.6,3.885,3.821,11.68,PR05315245,"M.G. Berger, O. Glu""ck, S.S. Ata-Allah, Yunhui Xu,","Rare-earth ion size effect on resistivity, susceptibility, and superconductivity of RBa2Cu3-xZnxO7-y (R=Yb, Er, Y, Dy, Gd, Eu, Sm, and Nd)","Phys.Rev.53,(1996)15245",1996.0,3.885,Two,RE,2.243013352908612,,1.9425
12328,Dy1.0Ba2.0Cu2.9Zn0.1O7.0,RE123,56.3,3.887,3.822,11.675999999999998,PR05315245,"M.G. Berger, O. Glu""ck, S.S. Ata-Allah, Yunhui Xu,","Rare-earth ion size effect on resistivity, susceptibility, and superconductivity of RBa2Cu3-xZnxO7-y (R=Yb, Er, Y, Dy, Gd, Eu, Sm, and Nd)","Phys.Rev.53,(1996)15245",1996.0,3.887,Two,RE,2.2356955077290586,,1.9435
12329,Dy1.0Ba2.0Cu2.85Zn0.15O7.0,RE123,51.5,3.887,3.829,11.699000000000002,PR05315245,"M.G. Berger, O. Glu""ck, S.S. Ata-Allah, Yunhui Xu,","Rare-earth ion size effect on resistivity, susceptibility, and superconductivity of RBa2Cu3-xZnxO7-y (R=Yb, Er, Y, Dy, Gd, Eu, Sm, and Nd)","Phys.Rev.53,(1996)15245",1996.0,3.887,Two,RE,2.2551637310658723,,1.9435
12330,Gd1.0Ba2.0Cu3.0O7.0,RE123,94.8,3.898,3.838,11.703,PR05315245,"M.G. Berger, O. Glu""ck, S.S. Ata-Allah, Yunhui Xu,","Rare-earth ion size effect on resistivity, susceptibility, and superconductivity of RBa2Cu3-xZnxO7-y (R=Yb, Er, Y, Dy, Gd, Eu, Sm, and Nd)","Phys.Rev.53,(1996)15245",1996.0,3.898,Two,RE,2.2369231393938662,,1.949
12331,Gd1.0Ba2.0Cu2.99Zn0.01O7.0,RE123,89.8,3.906,3.842,11.703,PR05315245,"M.G. Berger, O. Glu""ck, S.S. Ata-Allah, Yunhui Xu,","Rare-earth ion size effect on resistivity, susceptibility, and superconductivity of RBa2Cu3-xZnxO7-y (R=Yb, Er, Y, Dy, Gd, Eu, Sm, and Nd)","Phys.Rev.53,(1996)15245",1996.0,3.906,Two,RE,2.22119487056214,,1.953
12332,Gd1.0Ba2.0Cu2.98Zn0.02O7.0,RE123,86.3,3.908,3.847,11.716,PR05315245,"M.G. Berger, O. Glu""ck, S.S. Ata-Allah, Yunhui Xu,","Rare-earth ion size effect on resistivity, susceptibility, and superconductivity of RBa2Cu3-xZnxO7-y (R=Yb, Er, Y, Dy, Gd, Eu, Sm, and Nd)","Phys.Rev.53,(1996)15245",1996.0,3.908,Two,RE,2.2282665817619725,,1.954
12333,Gd1.0Ba2.0Cu2.96Zn0.04O7.0,RE123,72.7,3.909,3.844,11.717,PR05315245,"M.G. Berger, O. Glu""ck, S.S. Ata-Allah, Yunhui Xu,","Rare-earth ion size effect on resistivity, susceptibility, and superconductivity of RBa2Cu3-xZnxO7-y (R=Yb, Er, Y, Dy, Gd, Eu, Sm, and Nd)","Phys.Rev.53,(1996)15245",1996.0,3.909,Two,RE,2.2271469926509124,,1.9545
12334,Gd1.0Ba2.0Cu2.94Zn0.06O7.0,RE123,65.9,3.908,3.845,11.722,PR05315245,"M.G. Berger, O. Glu""ck, S.S. Ata-Allah, Yunhui Xu,","Rare-earth ion size effect on resistivity, susceptibility, and superconductivity of RBa2Cu3-xZnxO7-y (R=Yb, Er, Y, Dy, Gd, Eu, Sm, and Nd)","Phys.Rev.53,(1996)15245",1996.0,3.908,Two,RE,2.2333452487194014,,1.954
12335,Gd1.0Ba2.0Cu2.92Zn0.08O7.0,RE123,55.9,3.907,3.847,11.722,PR05315245,"M.G. Berger, O. Glu""ck, S.S. Ata-Allah, Yunhui Xu,","Rare-earth ion size effect on resistivity, susceptibility, and superconductivity of RBa2Cu3-xZnxO7-y (R=Yb, Er, Y, Dy, Gd, Eu, Sm, and Nd)","Phys.Rev.53,(1996)15245",1996.0,3.907,Two,RE,2.2353112823233667,,1.9535
12336,Gd1.0Ba2.0Cu2.9Zn0.1O7.0,RE123,49.2,3.909,3.844,11.722,PR05315245,"M.G. Berger, O. Glu""ck, S.S. Ata-Allah, Yunhui Xu,","Rare-earth ion size effect on resistivity, susceptibility, and superconductivity of RBa2Cu3-xZnxO7-y (R=Yb, Er, Y, Dy, Gd, Eu, Sm, and Nd)","Phys.Rev.53,(1996)15245",1996.0,3.909,Two,RE,2.2313792151154357,,1.9545
12337,Gd1.0Ba2.0Cu2.85Zn0.15O7.0,RE123,42.4,3.909,3.847,11.727,PR05315245,"M.G. Berger, O. Glu""ck, S.S. Ata-Allah, Yunhui Xu,","Rare-earth ion size effect on resistivity, susceptibility, and superconductivity of RBa2Cu3-xZnxO7-y (R=Yb, Er, Y, Dy, Gd, Eu, Sm, and Nd)","Phys.Rev.53,(1996)15245",1996.0,3.909,Two,RE,2.2356114375799607,,1.9545
12338,Eu1.0Ba2.0Cu3.0O7.0,RE123,94.5,3.897,3.84,11.709,PR05315245,"M.G. Berger, O. Glu""ck, S.S. Ata-Allah, Yunhui Xu,","Rare-earth ion size effect on resistivity, susceptibility, and superconductivity of RBa2Cu3-xZnxO7-y (R=Yb, Er, Y, Dy, Gd, Eu, Sm, and Nd)","Phys.Rev.53,(1996)15245",1996.0,3.897,Two,RE,2.243967839955263,,1.9485
12339,Eu1.0Ba2.0Cu2.99Zn0.01O7.0,RE123,91.3,3.892,3.834,11.714,PR05315245,"M.G. Berger, O. Glu""ck, S.S. Ata-Allah, Yunhui Xu,","Rare-earth ion size effect on resistivity, susceptibility, and superconductivity of RBa2Cu3-xZnxO7-y (R=Yb, Er, Y, Dy, Gd, Eu, Sm, and Nd)","Phys.Rev.53,(1996)15245",1996.0,3.892,Two,RE,2.258030230439615,,1.946
12340,Eu1.0Ba2.0Cu2.98Zn0.02O7.0,RE123,86.3,3.898,3.839,11.718,PR05315245,"M.G. Berger, O. Glu""ck, S.S. Ata-Allah, Yunhui Xu,","Rare-earth ion size effect on resistivity, susceptibility, and superconductivity of RBa2Cu3-xZnxO7-y (R=Yb, Er, Y, Dy, Gd, Eu, Sm, and Nd)","Phys.Rev.53,(1996)15245",1996.0,3.898,Two,RE,2.2496198067874396,,1.949
12341,Eu1.0Ba2.0Cu2.96Zn0.04O7.0,RE123,74.8,3.899,3.839,11.716,PR05315245,"M.G. Berger, O. Glu""ck, S.S. Ata-Allah, Yunhui Xu,","Rare-earth ion size effect on resistivity, susceptibility, and superconductivity of RBa2Cu3-xZnxO7-y (R=Yb, Er, Y, Dy, Gd, Eu, Sm, and Nd)","Phys.Rev.53,(1996)15245",1996.0,3.899,Two,RE,2.245960884197664,,1.9495
12342,Eu1.0Ba2.0Cu2.94Zn0.06O7.0,RE123,65.9,3.9,3.84,11.716,PR05315245,"M.G. Berger, O. Glu""ck, S.S. Ata-Allah, Yunhui Xu,","Rare-earth ion size effect on resistivity, susceptibility, and superconductivity of RBa2Cu3-xZnxO7-y (R=Yb, Er, Y, Dy, Gd, Eu, Sm, and Nd)","Phys.Rev.53,(1996)15245",1996.0,3.9,Two,RE,2.2439948505936984,,1.95
12343,Eu1.0Ba2.0Cu2.92Zn0.08O7.0,RE123,54.1,3.902,3.843,11.717,PR05315245,"M.G. Berger, O. Glu""ck, S.S. Ata-Allah, Yunhui Xu,","Rare-earth ion size effect on resistivity, susceptibility, and superconductivity of RBa2Cu3-xZnxO7-y (R=Yb, Er, Y, Dy, Gd, Eu, Sm, and Nd)","Phys.Rev.53,(1996)15245",1996.0,3.902,Two,RE,2.240909227878672,,1.951
12344,Eu1.0Ba2.0Cu2.9Zn0.1O7.0,RE123,47.4,3.896,3.839,11.717,PR05315245,"M.G. Berger, O. Glu""ck, S.S. Ata-Allah, Yunhui Xu,","Rare-earth ion size effect on resistivity, susceptibility, and superconductivity of RBa2Cu3-xZnxO7-y (R=Yb, Er, Y, Dy, Gd, Eu, Sm, and Nd)","Phys.Rev.53,(1996)15245",1996.0,3.896,Two,RE,2.2527054295024675,,1.948
12345,Eu1.0Ba2.0Cu2.85Zn0.15O7.0,RE123,33.6,3.9,3.84,11.719,PR05315245,"M.G. Berger, O. Glu""ck, S.S. Ata-Allah, Yunhui Xu,","Rare-earth ion size effect on resistivity, susceptibility, and superconductivity of RBa2Cu3-xZnxO7-y (R=Yb, Er, Y, Dy, Gd, Eu, Sm, and Nd)","Phys.Rev.53,(1996)15245",1996.0,3.9,Two,RE,2.246534184072414,,1.95
12346,Sm1.0Ba2.0Cu3.0O7.0,RE123,95.1,3.903,3.849,11.732,PR05315245,"M.G. Berger, O. Glu""ck, S.S. Ata-Allah, Yunhui Xu,","Rare-earth ion size effect on resistivity, susceptibility, and superconductivity of RBa2Cu3-xZnxO7-y (R=Yb, Er, Y, Dy, Gd, Eu, Sm, and Nd)","Phys.Rev.53,(1996)15245",1996.0,3.903,Two,RE,2.2516398616682785,,1.9515
12347,Sm1.0Ba2.0Cu2.99Zn0.01O7.0,RE123,91.3,3.905,3.849,11.737,PR05315245,"M.G. Berger, O. Glu""ck, S.S. Ata-Allah, Yunhui Xu,","Rare-earth ion size effect on resistivity, susceptibility, and superconductivity of RBa2Cu3-xZnxO7-y (R=Yb, Er, Y, Dy, Gd, Eu, Sm, and Nd)","Phys.Rev.53,(1996)15245",1996.0,3.905,Two,RE,2.251940016924872,,1.9525
12348,Sm1.0Ba2.0Cu2.98Zn0.02O7.0,RE123,86.3,3.906,3.848,11.736,PR05315245,"M.G. Berger, O. Glu""ck, S.S. Ata-Allah, Yunhui Xu,","Rare-earth ion size effect on resistivity, susceptibility, and superconductivity of RBa2Cu3-xZnxO7-y (R=Yb, Er, Y, Dy, Gd, Eu, Sm, and Nd)","Phys.Rev.53,(1996)15245",1996.0,3.906,Two,RE,2.249127538828002,,1.953
12349,Sm1.0Ba2.0Cu2.96Zn0.04O7.0,RE123,74.5,3.906,3.851,11.733,PR05315245,"M.G. Berger, O. Glu""ck, S.S. Ata-Allah, Yunhui Xu,","Rare-earth ion size effect on resistivity, susceptibility, and superconductivity of RBa2Cu3-xZnxO7-y (R=Yb, Er, Y, Dy, Gd, Eu, Sm, and Nd)","Phys.Rev.53,(1996)15245",1996.0,3.906,Two,RE,2.2465882053492865,,1.953
12350,Sm1.0Ba2.0Cu2.94Zn0.06O7.0,RE123,65.6,3.907,3.85,11.736,PR05315245,"M.G. Berger, O. Glu""ck, S.S. Ata-Allah, Yunhui Xu,","Rare-earth ion size effect on resistivity, susceptibility, and superconductivity of RBa2Cu3-xZnxO7-y (R=Yb, Er, Y, Dy, Gd, Eu, Sm, and Nd)","Phys.Rev.53,(1996)15245",1996.0,3.907,Two,RE,2.247161505224036,,1.9535
12351,Sm1.0Ba2.0Cu2.92Zn0.08O7.0,RE123,52.1,3.903,3.848,11.737,PR05315245,"M.G. Berger, O. Glu""ck, S.S. Ata-Allah, Yunhui Xu,","Rare-earth ion size effect on resistivity, susceptibility, and superconductivity of RBa2Cu3-xZnxO7-y (R=Yb, Er, Y, Dy, Gd, Eu, Sm, and Nd)","Phys.Rev.53,(1996)15245",1996.0,3.903,Two,RE,2.2558720841328035,,1.9515
12352,Sm1.0Ba2.0Cu2.9Zn0.1O7.0,RE123,43.6,3.909,3.853,11.737,PR05315245,"M.G. Berger, O. Glu""ck, S.S. Ata-Allah, Yunhui Xu,","Rare-earth ion size effect on resistivity, susceptibility, and superconductivity of RBa2Cu3-xZnxO7-y (R=Yb, Er, Y, Dy, Gd, Eu, Sm, and Nd)","Phys.Rev.53,(1996)15245",1996.0,3.909,Two,RE,2.244075882509009,,1.9545
12353,Sm1.0Ba2.0Cu2.85Zn0.15O7.0,RE123,31.8,3.913,3.856,11.735,PR05315245,"M.G. Berger, O. Glu""ck, S.S. Ata-Allah, Yunhui Xu,","Rare-earth ion size effect on resistivity, susceptibility, and superconductivity of RBa2Cu3-xZnxO7-y (R=Yb, Er, Y, Dy, Gd, Eu, Sm, and Nd)","Phys.Rev.53,(1996)15245",1996.0,3.913,Two,RE,2.234518859107336,,1.9565
12354,Nd1.0Ba2.0Cu3.0O7.0,RE123,95.1,3.918,3.861,11.773,PR05315245,"M.G. Berger, O. Glu""ck, S.S. Ata-Allah, Yunhui Xu,","Rare-earth ion size effect on resistivity, susceptibility, and superconductivity of RBa2Cu3-xZnxO7-y (R=Yb, Er, Y, Dy, Gd, Eu, Sm, and Nd)","Phys.Rev.53,(1996)15245",1996.0,3.918,Two,RE,2.25685358181789,,1.959
12355,Nd1.0Ba2.0Cu2.99Zn0.01O7.0,RE123,94.5,3.913,3.863,11.774,PR05315245,"M.G. Berger, O. Glu""ck, S.S. Ata-Allah, Yunhui Xu,","Rare-earth ion size effect on resistivity, susceptibility, and superconductivity of RBa2Cu3-xZnxO7-y (R=Yb, Er, Y, Dy, Gd, Eu, Sm, and Nd)","Phys.Rev.53,(1996)15245",1996.0,3.913,Two,RE,2.2675301943306234,,1.9565
12356,Nd1.0Ba2.0Cu2.98Zn0.02O7.0,RE123,86.0,3.915,3.86,11.774,PR05315245,"M.G. Berger, O. Glu""ck, S.S. Ata-Allah, Yunhui Xu,","Rare-earth ion size effect on resistivity, susceptibility, and superconductivity of RBa2Cu3-xZnxO7-y (R=Yb, Er, Y, Dy, Gd, Eu, Sm, and Nd)","Phys.Rev.53,(1996)15245",1996.0,3.915,Two,RE,2.2635981271226915,,1.9575
12357,Nd1.0Ba2.0Cu2.96Zn0.04O7.0,RE123,72.7,3.917,3.862,11.779000000000002,PR05315245,"M.G. Berger, O. Glu""ck, S.S. Ata-Allah, Yunhui Xu,","Rare-earth ion size effect on resistivity, susceptibility, and superconductivity of RBa2Cu3-xZnxO7-y (R=Yb, Er, Y, Dy, Gd, Eu, Sm, and Nd)","Phys.Rev.53,(1996)15245",1996.0,3.917,Two,RE,2.2638982823792873,,1.9585
12358,Nd1.0Ba2.0Cu2.94Zn0.06O7.0,RE123,64.1,3.91,3.86,11.77,PR05315245,"M.G. Berger, O. Glu""ck, S.S. Ata-Allah, Yunhui Xu,","Rare-earth ion size effect on resistivity, susceptibility, and superconductivity of RBa2Cu3-xZnxO7-y (R=Yb, Er, Y, Dy, Gd, Eu, Sm, and Nd)","Phys.Rev.53,(1996)15245",1996.0,3.91,Two,RE,2.270042517170901,,1.955
12359,Nd1.0Ba2.0Cu2.92Zn0.08O7.0,RE123,36.6,3.915,3.857,11.788,PR05315245,"M.G. Berger, O. Glu""ck, S.S. Ata-Allah, Yunhui Xu,","Rare-earth ion size effect on resistivity, susceptibility, and superconductivity of RBa2Cu3-xZnxO7-y (R=Yb, Er, Y, Dy, Gd, Eu, Sm, and Nd)","Phys.Rev.53,(1996)15245",1996.0,3.915,Two,RE,2.275448350023361,,1.9575
12360,Nd1.0Ba2.0Cu2.9Zn0.1O7.0,RE123,25.0,3.916,3.859,11.78,PR05315245,"M.G. Berger, O. Glu""ck, S.S. Ata-Allah, Yunhui Xu,","Rare-earth ion size effect on resistivity, susceptibility, and superconductivity of RBa2Cu3-xZnxO7-y (R=Yb, Er, Y, Dy, Gd, Eu, Sm, and Nd)","Phys.Rev.53,(1996)15245",1996.0,3.916,Two,RE,2.266710760476155,,1.958
12370,Sm1.0Ba2.0Cu2.8Fe0.2O6.96,RE123,47.0,3.89,,11.685,PR05314637,"P.Sumana Prabhu, U.V. Varadaruju,","Effect of 3d ion substitution in the RBa2Cu3-xMxO7(R=Sm,Dy; M=Fe,Ni and Zn) system: Implications of R ion dependence and disorder","Phys.Rev.B,53(1996)14637",1996.0,3.89,Two,RE,2.2374154073533075,,1.945
12500,Bi2.0Sr2.0Ca1.0Cu2.0O8.0,Bi2212,95.0,5.402,5.4270000000000005,30.804,PR05302245,"Latica Menon, S. K. Malik, V. P. S. Awana,",Effect of substituting Ce at the Ca site on the high-temperature superconductor Bi2Sr2CaCu2O8+z,"Phys.Rev.B,53(1996)2245",1996.0,3.819790831969729,Two,Bi,2.4856057641226217,,1.9098954159848645
12501,Bi2.0Sr2.0Ca0.9Ce0.1Cu2.0O8.0,Bi2212,52.0,5.4060000000000015,5.4270000000000005,30.715,PR05302245,"Latica Menon, S. K. Malik, V. P. S. Awana,",Effect of substituting Ce at the Ca site on the high-temperature superconductor Bi2Sr2CaCu2O8+z,"Phys.Rev.B,53(1996)2245",1996.0,3.822619259094477,Two,Bi,2.4596652127192207,,1.9113096295472385
12502,Bi2.0Sr2.0Ca0.8Ce0.2Cu2.0O8.0,Bi2212,25.0,5.415,5.4270000000000005,30.649,PR05302245,"Latica Menon, S. K. Malik, V. P. S. Awana,",Effect of substituting Ce at the Ca site on the high-temperature superconductor Bi2Sr2CaCu2O8+z,"Phys.Rev.B,53(1996)2245",1996.0,3.8289832201251546,Two,Bi,2.4348117781040597,,1.9144916100625773
12507,Sm1.0Ba2.0Cu3.0O6.95,RE123,95.0,3.846,3.911,11.73,PR05302781,"A. J. Zaleski, C. Sulkowski, D. Wlosewicz, T. Plackowski, Z. Bukowski,",SmBa2Cu3O7-z ceramics processed under oxygen pressure of 250 bar: Enhancement of intragrain superconducting properties,"Phys.Rev.B,53(1996)2781",1996.0,3.846,Two,RE,2.3620108881085207,,1.923
12509,Sm1.0Ba2.0Cu3.0O7.0,RE123,96.0,3.845,3.91,11.720999999999998,PR05302781,"A. J. Zaleski, C. Sulkowski, D. Wlosewicz, T. Plackowski, Z. Bukowski,",SmBa2Cu3O7-z ceramics processed under oxygen pressure of 250 bar: Enhancement of intragrain superconducting properties,"Phys.Rev.B,53(1996)2781",1996.0,3.845,Two,RE,2.35635892127634,,1.9225
12708,Hg1.0Ba2.0Ca0.86Sr0.14Cu2.0O6.0,Hg1212,116.0,3.858,3.858,12.665,PR05309460,"Mun-Seog Kim, Nam H. Hur, Seong-Cho Yu, Sung-Ik Lee,",Three-dimensional superconducting behavior and thermodynamic parameters of HgBa2Ca0.86Sr0.14Cu2O6-z,"Phys.Rev.B,53(1996)9460",1996.0,3.858,Two,Hg,2.7851733025422583,,1.929
12832,Pr0.9Ca0.1Sr2.0Cu2.7Mo0.3O7.0,RE123,17.0,3.857,3.857,11.624,PR05311340,"F.L. Juang, H.D. Yang, H.L. Tsay, W.M. Wang, Y.C. Chen,",Occurrence of superconductivity in Ca-and Sr-doped PrSr2Cu2.7Mo0.3O7-z,"Phys.Rev.B,53(1996)11340",1996.0,3.857,Two,RE,2.250661402216983,,1.9285
12835,Pr0.9Sr2.1Cu2.7Mo0.3O7.0,RE123,17.0,3.863,3.863,11.624,PR05311340,"F.L. Juang, H.D. Yang, H.L. Tsay, W.M. Wang, Y.C. Chen,",Occurrence of superconductivity in Ca-and Sr-doped PrSr2Cu2.7Mo0.3O7-z,"Phys.Rev.B,53(1996)11340",1996.0,3.863,Two,RE,2.2388652005931884,,1.9315
13024,Hg1.0Ba2.0Cu1.0O4.06,Hg1201,71.0,3.886,,9.532,PR05503966,"A.A. Gippius, A.M. Balagurov, D.A. Mikhailova, E.V. Antipov, S.N. Putilin, V.A. Alyoshin, V.G. Simkin, V.L. Aksenov, V.V. Sikolenko,",Precision neutron-diffraction study of the high-Tc superconductor HgBa2CuO4+delta,"Phys.Rev.B,55(1997)3966",1997.0,3.886,One,Hg,2.786945972138527,,1.943
13025,Hg1.0Ba2.0Cu1.0O4.19,Hg1201,83.0,3.88,,9.524,PR05503966,"A.A. Gippius, A.M. Balagurov, D.A. Mikhailova, E.V. Antipov, S.N. Putilin, V.A. Alyoshin, V.G. Simkin, V.L. Aksenov, V.V. Sikolenko,",Precision neutron-diffraction study of the high-Tc superconductor HgBa2CuO4+delta,"Phys.Rev.B,55(1997)3966",1997.0,3.88,One,Hg,2.7806861577258872,,1.94
13026,Hg1.0Ba2.0Cu1.0O4.12,Hg1201,98.0,3.885,,9.526,PR05503966,"A.A. Gippius, A.M. Balagurov, D.A. Mikhailova, E.V. Antipov, S.N. Putilin, V.A. Alyoshin, V.G. Simkin, V.L. Aksenov, V.V. Sikolenko,",Precision neutron-diffraction study of the high-Tc superconductor HgBa2CuO4+delta,"Phys.Rev.B,55(1997)3966",1997.0,3.885,One,Hg,2.7839072650489283,,1.9425
13027,Hg1.0Ba2.0Cu1.0O4.0,Hg1201,96.0,3.885,,9.52,PR05503966,"A.A. Gippius, A.M. Balagurov, D.A. Mikhailova, E.V. Antipov, S.N. Putilin, V.A. Alyoshin, V.G. Simkin, V.L. Aksenov, V.V. Sikolenko,",Precision neutron-diffraction study of the high-Tc superconductor HgBa2CuO4+delta,"Phys.Rev.B,55(1997)3966",1997.0,3.885,One,Hg,2.7813417447364386,,1.9425
14000,Hg1.0Ba2.0Ca1.0Cu2.0O6.1,Hg1212,93.0,3.864,,12.712,PR05506612,"A. Fukuoka, A. Tokiwa-Yamamoto, K. Tanabe, M. Itoh, R. Usami, S. Adachi,","Dependence of Tc and transport properties on the Cu valence in HgBa2Can-1CunO2(n+1)+delta(n=2,3) superconductors","Phys.Rev.B,55(1997)6612",1997.0,3.864,Two,Hg,2.8225155854450037,,1.932
14002,Hg1.0Ba2.0Ca1.0Cu2.0O6.13,Hg1212,102.0,3.862,,12.698,PR05506612,"A. Fukuoka, A. Tokiwa-Yamamoto, K. Tanabe, M. Itoh, R. Usami, S. Adachi,","Dependence of Tc and transport properties on the Cu valence in HgBa2Can-1CunO2(n+1)+delta(n=2,3) superconductors","Phys.Rev.B,55(1997)6612",1997.0,3.862,Two,Hg,2.811231641647449,,1.931
14003,Hg1.0Ba2.0Ca1.0Cu2.0O6.14,Hg1212,105.0,3.86,,12.69,PR05506612,"A. Fukuoka, A. Tokiwa-Yamamoto, K. Tanabe, M. Itoh, R. Usami, S. Adachi,","Dependence of Tc and transport properties on the Cu valence in HgBa2Can-1CunO2(n+1)+delta(n=2,3) superconductors","Phys.Rev.B,55(1997)6612",1997.0,3.86,Two,Hg,2.8041362396619984,,1.93
14005,Hg1.0Ba2.0Ca1.0Cu2.0O6.19,Hg1212,122.0,3.86,,12.703,PR05506612,"A. Fukuoka, A. Tokiwa-Yamamoto, K. Tanabe, M. Itoh, R. Usami, S. Adachi,","Dependence of Tc and transport properties on the Cu valence in HgBa2Can-1CunO2(n+1)+delta(n=2,3) superconductors","Phys.Rev.B,55(1997)6612",1997.0,3.86,Two,Hg,2.8132114135882205,,1.93
14006,Hg1.0Ba2.0Ca1.0Cu2.0O6.21,Hg1212,127.0,3.86,,12.693,PR05506612,"A. Fukuoka, A. Tokiwa-Yamamoto, K. Tanabe, M. Itoh, R. Usami, S. Adachi,","Dependence of Tc and transport properties on the Cu valence in HgBa2Can-1CunO2(n+1)+delta(n=2,3) superconductors","Phys.Rev.B,55(1997)6612",1997.0,3.86,Two,Hg,2.8062305105680494,,1.93
14008,Hg1.0Ba2.0Ca1.0Cu2.0O6.24,Hg1212,121.0,3.855,,12.684,PR05506612,"A. Fukuoka, A. Tokiwa-Yamamoto, K. Tanabe, M. Itoh, R. Usami, S. Adachi,","Dependence of Tc and transport properties on the Cu valence in HgBa2Can-1CunO2(n+1)+delta(n=2,3) superconductors","Phys.Rev.B,55(1997)6612",1997.0,3.855,Two,Hg,2.796170998926611,,1.9275
14009,Hg1.0Ba2.0Ca1.0Cu2.0O6.27,Hg1212,110.0,3.854,,12.681,PR05506612,"A. Fukuoka, A. Tokiwa-Yamamoto, K. Tanabe, M. Itoh, R. Usami, S. Adachi,","Dependence of Tc and transport properties on the Cu valence in HgBa2Can-1CunO2(n+1)+delta(n=2,3) superconductors","Phys.Rev.B,55(1997)6612",1997.0,3.854,Two,Hg,2.7933213882359027,,1.927
14010,Hg1.0Ba2.0Ca1.0Cu2.0O6.3,Hg1212,100.0,3.853,,12.675,PR05506612,"A. Fukuoka, A. Tokiwa-Yamamoto, K. Tanabe, M. Itoh, R. Usami, S. Adachi,","Dependence of Tc and transport properties on the Cu valence in HgBa2Can-1CunO2(n+1)+delta(n=2,3) superconductors","Phys.Rev.B,55(1997)6612",1997.0,3.853,Two,Hg,2.7883775066391454,,1.9265
14012,Hg1.0Ba2.0Ca1.0Cu2.0O6.31,Hg1212,98.0,3.853,,12.683,PR05506612,"A. Fukuoka, A. Tokiwa-Yamamoto, K. Tanabe, M. Itoh, R. Usami, S. Adachi,","Dependence of Tc and transport properties on the Cu valence in HgBa2Can-1CunO2(n+1)+delta(n=2,3) superconductors","Phys.Rev.B,55(1997)6612",1997.0,3.853,Two,Hg,2.79396222905528,,1.9265
14015,Hg1.0Ba2.0Ca2.0Cu3.0O8.16,Hg1223,101.0,3.886,,15.887,PR05506612,"A. Fukuoka, A. Tokiwa-Yamamoto, K. Tanabe, M. Itoh, R. Usami, S. Adachi,","Dependence of Tc and transport properties on the Cu valence in HgBa2Can-1CunO2(n+1)+delta(n=2,3) superconductors","Phys.Rev.B,55(1997)6612",1997.0,3.886,Three,Hg,2.7598369325158876,,1.943
14016,Hg1.0Ba2.0Ca2.0Cu3.0O8.2,Hg1223,105.0,3.858,,15.873,PR05506612,"A. Fukuoka, A. Tokiwa-Yamamoto, K. Tanabe, M. Itoh, R. Usami, S. Adachi,","Dependence of Tc and transport properties on the Cu valence in HgBa2Can-1CunO2(n+1)+delta(n=2,3) superconductors","Phys.Rev.B,55(1997)6612",1997.0,3.858,Three,Hg,2.844554994575332,,1.929
14018,Hg1.0Ba2.0Ca2.0Cu3.0O8.25,Hg1223,132.0,3.854,,15.855,PR05506612,"A. Fukuoka, A. Tokiwa-Yamamoto, K. Tanabe, M. Itoh, R. Usami, S. Adachi,","Dependence of Tc and transport properties on the Cu valence in HgBa2Can-1CunO2(n+1)+delta(n=2,3) superconductors","Phys.Rev.B,55(1997)6612",1997.0,3.854,Three,Hg,2.8388344936278243,,1.927
14019,Hg1.0Ba2.0Ca2.0Cu3.0O8.29,Hg1223,135.0,3.854,,15.855,PR05506612,"A. Fukuoka, A. Tokiwa-Yamamoto, K. Tanabe, M. Itoh, R. Usami, S. Adachi,","Dependence of Tc and transport properties on the Cu valence in HgBa2Can-1CunO2(n+1)+delta(n=2,3) superconductors","Phys.Rev.B,55(1997)6612",1997.0,3.854,Three,Hg,2.8388344936278243,,1.927
14021,Hg1.0Ba2.0Ca2.0Cu3.0O8.3,Hg1223,134.0,3.854,,15.865,PR05506612,"A. Fukuoka, A. Tokiwa-Yamamoto, K. Tanabe, M. Itoh, R. Usami, S. Adachi,","Dependence of Tc and transport properties on the Cu valence in HgBa2Can-1CunO2(n+1)+delta(n=2,3) superconductors","Phys.Rev.B,55(1997)6612",1997.0,3.854,Three,Hg,2.8499739194038964,,1.927
15000,Bi2.0Sr2.0Ca1.0Cu2.0O8.0,Bi2212,90.0,5.41,5.42,30.96,PR05509125,"H. Suzuki, H. Takano, J. Kobayashi, M. Nakamura, T. Asahi,",Thermal expansion of superconducting Bi2Sr2CaCu2O8,"Phys.Rev.B,55(1997)9125",1997.0,3.825447686219222,Two,Bi,2.517101027931761,,1.912723843109611
16001,Hg1.0Ba2.0Cu1.0O4.0,Hg1201,91.0,3.871,,9.493,PR05512776,"A. Porch, A.P. Kharel, I. Gameson, J.P. Hodges, P.P. Edwards,","Synthesis, structure, and properties of the high-temperature superconductor HgBa2CuO4+delta","Phys.Rev.B,55(1997)12776",1997.0,3.871,One,Hg,2.7631722884507126,,1.9355
16002,Hg0.95Ba2.0Cu1.0O4.0,Hg1201,89.5,3.868,,9.484,PR05512776,"A. Porch, A.P. Kharel, I. Gameson, J.P. Hodges, P.P. Edwards,","Synthesis, structure, and properties of the high-temperature superconductor HgBa2CuO4+delta","Phys.Rev.B,55(1997)12776",1997.0,3.868,One,Hg,2.757904447650653,,1.934
16003,Hg0.95Ba2.0Cu1.05O4.0,Hg1201,95.2,3.873,,9.494,PR05512776,"A. Porch, A.P. Kharel, I. Gameson, J.P. Hodges, P.P. Edwards,","Synthesis, structure, and properties of the high-temperature superconductor HgBa2CuO4+delta","Phys.Rev.B,55(1997)12776",1997.0,3.873,One,Hg,2.7645462487236787,,1.9365
16004,Hg0.9Ba2.0Cu1.0O4.0,Hg1201,96.0,3.876,,9.502,PR05512776,"A. Porch, A.P. Kharel, I. Gameson, J.P. Hodges, P.P. Edwards,","Synthesis, structure, and properties of the high-temperature superconductor HgBa2CuO4+delta","Phys.Rev.B,55(1997)12776",1997.0,3.876,One,Hg,2.7693865028049918,,1.938
16005,Hg0.9Ba2.0Cu1.05O4.0,Hg1201,96.0,3.872,,9.496,PR05512776,"A. Porch, A.P. Kharel, I. Gameson, J.P. Hodges, P.P. Edwards,","Synthesis, structure, and properties of the high-temperature superconductor HgBa2CuO4+delta","Phys.Rev.B,55(1997)12776",1997.0,3.872,One,Hg,2.7649282353840667,,1.936
16006,Hg0.9Ba2.0Cu1.1O4.0,Hg1201,95.3,3.874,,9.499,PR05512776,"A. Porch, A.P. Kharel, I. Gameson, J.P. Hodges, P.P. Edwards,","Synthesis, structure, and properties of the high-temperature superconductor HgBa2CuO4+delta","Phys.Rev.B,55(1997)12776",1997.0,3.874,One,Hg,2.767157369094529,,1.937
16007,Hg0.85Ba2.0Cu1.0O4.0,Hg1201,93.0,3.87,,9.492,PR05512776,"A. Porch, A.P. Kharel, I. Gameson, J.P. Hodges, P.P. Edwards,","Synthesis, structure, and properties of the high-temperature superconductor HgBa2CuO4+delta","Phys.Rev.B,55(1997)12776",1997.0,3.87,One,Hg,2.7622715149548562,,1.935
16008,Hg0.85Ba2.0Cu1.05O4.0,Hg1201,95.5,3.872,,9.497,PR05512776,"A. Porch, A.P. Kharel, I. Gameson, J.P. Hodges, P.P. Edwards,","Synthesis, structure, and properties of the high-temperature superconductor HgBa2CuO4+delta","Phys.Rev.B,55(1997)12776",1997.0,3.872,One,Hg,2.7653558221028143,,1.936
16009,Hg0.85Ba2.0Cu1.1O4.0,Hg1201,94.5,3.874,,9.497,PR05512776,"A. Porch, A.P. Kharel, I. Gameson, J.P. Hodges, P.P. Edwards,","Synthesis, structure, and properties of the high-temperature superconductor HgBa2CuO4+delta","Phys.Rev.B,55(1997)12776",1997.0,3.874,One,Hg,2.766302195657032,,1.937
16010,Hg0.85Ba2.0Cu1.15O4.0,Hg1201,95.5,3.872,,9.495,PR05512776,"A. Porch, A.P. Kharel, I. Gameson, J.P. Hodges, P.P. Edwards,","Synthesis, structure, and properties of the high-temperature superconductor HgBa2CuO4+delta","Phys.Rev.B,55(1997)12776",1997.0,3.872,One,Hg,2.7645006486653174,,1.936
16011,Hg0.8Ba2.0Cu1.0O4.0,Hg1201,94.5,3.873,,9.499,PR05512776,"A. Porch, A.P. Kharel, I. Gameson, J.P. Hodges, P.P. Edwards,","Synthesis, structure, and properties of the high-temperature superconductor HgBa2CuO4+delta","Phys.Rev.B,55(1997)12776",1997.0,3.873,One,Hg,2.76668418231742,,1.9365
16012,Hg0.8Ba2.0Cu1.05O4.0,Hg1201,95.8,3.87,,9.492,PR05512776,"A. Porch, A.P. Kharel, I. Gameson, J.P. Hodges, P.P. Edwards,","Synthesis, structure, and properties of the high-temperature superconductor HgBa2CuO4+delta","Phys.Rev.B,55(1997)12776",1997.0,3.87,One,Hg,2.7622715149548562,,1.935
16013,Hg0.8Ba2.0Cu1.1O4.0,Hg1201,94.3,3.872,,9.494,PR05512776,"A. Porch, A.P. Kharel, I. Gameson, J.P. Hodges, P.P. Edwards,","Synthesis, structure, and properties of the high-temperature superconductor HgBa2CuO4+delta","Phys.Rev.B,55(1997)12776",1997.0,3.872,One,Hg,2.76407306194657,,1.936
16014,Hg0.8Ba2.0Cu1.15O4.0,Hg1201,93.2,3.875,,9.502,PR05512776,"A. Porch, A.P. Kharel, I. Gameson, J.P. Hodges, P.P. Edwards,","Synthesis, structure, and properties of the high-temperature superconductor HgBa2CuO4+delta","Phys.Rev.B,55(1997)12776",1997.0,3.875,One,Hg,2.768913316027883,,1.9375
16015,Hg0.8Ba2.0Cu1.2O4.0,Hg1201,95.4,3.87,,9.49,PR05512776,"A. Porch, A.P. Kharel, I. Gameson, J.P. Hodges, P.P. Edwards,","Synthesis, structure, and properties of the high-temperature superconductor HgBa2CuO4+delta","Phys.Rev.B,55(1997)12776",1997.0,3.87,One,Hg,2.7614163415173594,,1.935
18205,Bi2.0Sr2.0Ca1.0Cu2.0O8.0,Bi2212,78.6,5.4060000000000015,,30.84,PR05705082,"C.Y. Xu, G.G. Qian, J. Zou, L.Z. Cao, M. Yu, X.H. Chen, Z.S. Liu,",Superconductivity and Raman scattering in Bi2Sr2Ca1-xPrxCu2Oy,"Phys.Rev.B.,57(1998)5082",1998.0,3.822619259094477,Two,Bi,2.4908689427401556,,1.9113096295472385
18207,Bi2.0Sr2.0Ca0.8Pr0.2Cu2.0O8.0,Bi2212,83.0,5.4179999999999975,,30.76,PR05705082,"C.Y. Xu, G.G. Qian, J. Zou, L.Z. Cao, M. Yu, X.H. Chen, Z.S. Liu,",Superconductivity and Raman scattering in Bi2Sr2Ca1-xPrxCu2Oy,"Phys.Rev.B.,57(1998)5082",1998.0,3.831104540468712,Two,Bi,2.4597280686412826,,1.915552270234356
18209,Bi2.0Sr2.0Ca0.6Pr0.4Cu2.0O8.0,Bi2212,58.0,5.4270000000000005,,30.71,PR05705082,"C.Y. Xu, G.G. Qian, J. Zou, L.Z. Cao, M. Yu, X.H. Chen, Z.S. Liu,",Superconductivity and Raman scattering in Bi2Sr2Ca1-xPrxCu2Oy,"Phys.Rev.B.,57(1998)5082",1998.0,3.8374685014993934,Two,Bi,2.4388687114687957,,1.9187342507496967
18212,Bi2.0Sr2.0Ca0.5Pr0.5Cu2.0O8.0,Bi2212,25.9,5.452000000000001,,30.41,PR05705082,"C.Y. Xu, G.G. Qian, J. Zou, L.Z. Cao, M. Yu, X.H. Chen, Z.S. Liu,",Superconductivity and Raman scattering in Bi2Sr2Ca1-xPrxCu2Oy,"Phys.Rev.B.,57(1998)5082",1998.0,3.8551461710290575,Two,Bi,2.3407079117404694,,1.9275730855145288
18604,Pr1.0Ba2.0Cu3.0O6.6,RE123,60.0,3.883,3.948,11.823,PR05800619,"Akiyuki Matsushita, AkiyukiMatsushita, Jinhua Ye, JinhuaYe, Kunihiko Oka, KunihikoOka, Takehiko Matsumoto, TakehikoMatsumoto, Yoshikazu Nishihara, YoshikazuNishihara, Zhigang Zou, ZhigangZou,",Unusually large Tc enhancement in superconducting PrBa2Cu3Ox under pressure,"Phys.Rev.B,57(1998)R619",1998.0,3.883,Two,RE,2.3679869826019364,,1.9415
18619,Bi2.0Sr2.0Ca0.72Pr0.28Cu2.0O8.0,Bi2212,71.0,5.435,5.439,30.701,PR05801000,"H.C.Ku, X.-G.Li, X.F.Sun, Y.H.Toh, Y.Y.Hsu,",Effect of Pr scattering on the penetration depth lambda ab in Bi2Sr2Ca1-xPrxCu2O8+delta single crystals,"Phys.Rev.B,58(1998)1000",1998.0,3.8431253557488847,Two,Bi,2.4291750516503026,,1.9215626778744423
18800,La2.0Cu1.0O4.012,T,32.0,5.3632,5.4162,13.179,PR05805856,"Akihiko Sumiyama, Masahito Nakagawa, Toshikazu Hirayama, Tosikazu Hirayama, Yasukage Oda,",Superconducting properties in La2CuO4+delta with excess oxygen,"Phys.Rev.B.,58(1998)5856",1998.0,3.7923550888596913,One,RE,2.3952053943805693,,1.8961775444298457
18801,La2.0Cu1.0O4.022,T,42.0,5.3446,5.4334,13.252,PR05805856,"Akihiko Sumiyama, Masahito Nakagawa, Toshikazu Hirayama, Tosikazu Hirayama, Yasukage Oda,",Superconducting properties in La2CuO4+delta with excess oxygen,"Phys.Rev.B.,58(1998)5856",1998.0,3.779202902729621,One,RE,2.416622425508199,,1.8896014513648105
18804,Tl2.0Ba2.0Cu1.0O6.0,Tl2201,24.0,5.44663,5.50424,23.1517,PR05805226,"D.R. Pederzolli, G.M. Wltschek, H. Fuess, J.P. Attfield,",Phase transitions in the TlBa2CuO6+delta superconductor,"Phys.Rev.B.,58(1998)5226",1998.0,3.8513490076140853,One,Tl,2.572594556474286,,1.9256745038070426
