Repository: CompRhys/apical

# Data Guide

In all cases whilst compiling this data we have been careful to include as much meta-information as possible to allow data to be traced back to it's original sources. For SuperCon this takes the form of the SuperCon "num :" reference id and then the source publication details. For ICSD we provide the ICSD collection code.

We acknowledge the Japanese National Institute for Materials Science for maintaining the [SuperCon](https://supercon.nims.go.jp/index_en.html) database as well as FIZ Karlsruhe GmbH for maintaining [ICSD](https://www.fiz-karlsruhe.de/en/produkte-und-dienstleistungen/inorganic-crystal-structure-database-icsd).

File: processed-data/super_cleaned.csv (part 15 of 21)
num :,composition :,str3 :,tc :,lata :,latb :,latc :,refno :,author :,title :,journal :,year :,lata* :
11239,Nb1.0Ba2.0Cu2.96Ga0.04O7.0,RE123,60.6,3.88,3.92,11.77,PR05108503,"A.M.Niraimathi, E.Gmelin, G.Rangarajan,",Magnetic ordering of Nd3+ions in the high-temperature superconductor NdBa2Cu3-xGaxO7-y (0,"Phys.Rev.B.,51(1995)8503",1995.0,3.88
11240,Nb1.0Ba2.0Cu2.95Ga0.05O7.0,RE123,60.0,3.88,3.91,11.76,PR05108503,"A.M.Niraimathi, E.Gmelin, G.Rangarajan,",Magnetic ordering of Nd3+ions in the high-temperature superconductor NdBa2Cu3-xGaxO7-y (0,"Phys.Rev.B.,51(1995)8503",1995.0,3.88
11241,Nb1.0Ba2.0Cu2.94Ga0.06O7.0,RE123,56.2,3.89,3.91,11.76,PR05108503,"A.M.Niraimathi, E.Gmelin, G.Rangarajan,",Magnetic ordering of Nd3+ions in the high-temperature superconductor NdBa2Cu3-xGaxO7-y (0,"Phys.Rev.B.,51(1995)8503",1995.0,3.89
11242,Nb1.0Ba2.0Cu2.93Ga0.07O7.0,RE123,52.0,3.89,3.9,11.76,PR05108503,"A.M.Niraimathi, E.Gmelin, G.Rangarajan,",Magnetic ordering of Nd3+ions in the high-temperature superconductor NdBa2Cu3-xGaxO7-y (0,"Phys.Rev.B.,51(1995)8503",1995.0,3.89
11243,Nb1.0Ba2.0Cu2.92Ga0.08O7.0,RE123,52.4,3.89,3.9,11.76,PR05108503,"A.M.Niraimathi, E.Gmelin, G.Rangarajan,",Magnetic ordering of Nd3+ions in the high-temperature superconductor NdBa2Cu3-xGaxO7-y (0,"Phys.Rev.B.,51(1995)8503",1995.0,3.89
11244,Nd1.0Ba2.0Cu2.91Ga0.09O7.0,RE123,50.1,3.89,3.89,11.76,PR05108503,"A.M.Niraimathi, E.Gmelin, G.Rangarajan,",Magnetic ordering of Nd3+ions in the high-temperature superconductor NdBa2Cu3-xGaxO7-y (0,"Phys.Rev.B.,51(1995)8503",1995.0,3.89
11245,Nb1.0Ba2.0Cu2.9Ga0.1O7.0,RE123,42.6,3.9,3.9,11.76,PR05108503,"A.M.Niraimathi, E.Gmelin, G.Rangarajan,",Magnetic ordering of Nd3+ions in the high-temperature superconductor NdBa2Cu3-xGaxO7-y (0,"Phys.Rev.B.,51(1995)8503",1995.0,3.9
11300,Yb1.0Ba2.0Cu3.0O7.0,RE123,87.9,3.796,3.866,11.613,PR05112900,"C.W. Chu, C.Y. Huang, J.C. Ho, J.G. Lin, X.W. Cao, Y.Y. Xue,",Origin of the R-ion effect on Tc in RBa2Cu3O7,"Phys.Rev.B,51(1995)12900",1995.0,3.796
11301,Tm1.0Ba2.0Cu3.0O7.0,RE123,90.4,3.801,3.871,11.616,PR05112900,"C.W. Chu, C.Y. Huang, J.C. Ho, J.G. Lin, X.W. Cao, Y.Y. Xue,",Origin of the R-ion effect on Tc in RBa2Cu3O7,"Phys.Rev.B,51(1995)12900",1995.0,3.801
11302,Ho1.0Ba2.0Cu3.0O7.0,RE123,91.5,3.818,3.883,11.633,PR05112900,"C.W. Chu, C.Y. Huang, J.C. Ho, J.G. Lin, X.W. Cao, Y.Y. Xue,",Origin of the R-ion effect on Tc in RBa2Cu3O7,"Phys.Rev.B,51(1995)12900",1995.0,3.818
11303,Dy1.0Ba2.0Cu3.0O7.0,RE123,91.7,3.818,3.884,11.649,PR05112900,"C.W. Chu, C.Y. Huang, J.C. Ho, J.G. Lin, X.W. Cao, Y.Y. Xue,",Origin of the R-ion effect on Tc in RBa2Cu3O7,"Phys.Rev.B,51(1995)12900",1995.0,3.818
11305,Sm1.0Ba2.0Cu3.0O7.0,RE123,93.1,3.849,3.898,11.691,PR05112900,"C.W. Chu, C.Y. Huang, J.C. Ho, J.G. Lin, X.W. Cao, Y.Y. Xue,",Origin of the R-ion effect on Tc in RBa2Cu3O7,"Phys.Rev.B,51(1995)12900",1995.0,3.849
11306,Nd1.0Ba2.0Cu3.0O7.0,RE123,94.4,3.857,3.912,11.720999999999998,PR05112900,"C.W. Chu, C.Y. Huang, J.C. Ho, J.G. Lin, X.W. Cao, Y.Y. Xue,",Origin of the R-ion effect on Tc in RBa2Cu3O7,"Phys.Rev.B,51(1995)12900",1995.0,3.857
11342,La1.8Sr0.2Ca1.0Cu2.0O6.0,2126,26.5,3.818,,19.69,PR05111826,"C.-J. Liu, H. Yamauchi,",Thermoelectric power and resistivity of La1.8Sr0.2CaCu2O6-z and the effects of O2 hot-isostatic-press annealing,"Phys.Rev.B,51(1995)11826",1995.0,3.818
11343,La1.8Sr0.2Ca1.0Cu2.0O6.0,2126,52.0,3.818,,19.69,PR05111826,"C.-J. Liu, H. Yamauchi,",Thermoelectric power and resistivity of La1.8Sr0.2CaCu2O6-z and the effects of O2 hot-isostatic-press annealing,"Phys.Rev.B,51(1995)11826",1995.0,3.818
11792,Hg1.0Ba2.0Cu1.0O4.18,Hg1201,95.0,3.881,,9.528,PR05200462,"C. W. Chu, J. W. Lynn, Q. Huang, Q. Xiong,",Oxygen dependens of the crystal structure of HgBa2CuO4+z and its relation tosuperconductivity,"Phys.Rev.B,52(1995)462",1995.0,3.881
11793,Hg1.0Ba2.0Cu1.0O4.08,Hg1201,53.0,3.893,,9.528,PR05200462,"C. W. Chu, J. W. Lynn, Q. Huang, Q. Xiong,",Oxygen dependens of the crystal structure of HgBa2CuO4+z and its relation tosuperconductivity,"Phys.Rev.B,52(1995)462",1995.0,3.893
11794,Hg1.0Ba2.0Cu1.0O4.18,Hg1201,94.0,3.881,,9.528,PR05200462,"C. W. Chu, J. W. Lynn, Q. Huang, Q. Xiong,",Oxygen dependens of the crystal structure of HgBa2CuO4+z and its relation tosuperconductivity,"Phys.Rev.B,52(1995)462",1995.0,3.881
11796,Hg1.0Ba2.0Cu1.0O4.23,Hg1201,30.0,3.876,,9.517,PR05200462,"C. W. Chu, J. W. Lynn, Q. Huang, Q. Xiong,",Oxygen dependens of the crystal structure of HgBa2CuO4+z and its relation tosuperconductivity,"Phys.Rev.B,52(1995)462",1995.0,3.876
11797,Hg1.0Ba2.0Cu1.0O4.21,Hg1201,80.0,3.877,,9.522,PR05200462,"C. W. Chu, J. W. Lynn, Q. Huang, Q. Xiong,",Oxygen dependens of the crystal structure of HgBa2CuO4+z and its relation tosuperconductivity,"Phys.Rev.B,52(1995)462",1995.0,3.877
11812,Bi2.0Sr2.0Ca1.0Cu2.0O8.0,Bi2212,92.0,5.4,5.4,30.97,PR05207647,"D. Hu, M. Ausloos, V. Brabers,",Mixed-state thermoelectric and thermomagnetic effects of a Bi2Sr2CaCu2O8+z single crystal,"Phys.Rev.B,52(1995)7647",1995.0,3.8183766184073566
11819,Y1.0Ba2.0Cu3.0F0.76O6.0,Y123,35.0,3.863,,11.745,PR05207619,"A. Sacuto, C. Julien, C. Perrin, M. Mokhtari, V.A. Shchukin,",Charge transfer in YBa2Cu3O6 doped with fluorine: Infrared reflectance and Raman scattering studies,"Phys.Rev.B,52(1995)7619",1995.0,3.863
11820,Y1.0Ba2.0Cu3.0F1.11O6.0,Y123,45.0,3.867,,11.739,PR05207619,"A. Sacuto, C. Julien, C. Perrin, M. Mokhtari, V.A. Shchukin,",Charge transfer in YBa2Cu3O6 doped with fluorine: Infrared reflectance and Raman scattering studies,"Phys.Rev.B,52(1995)7619",1995.0,3.867
11821,Y1.0Ba2.0Cu3.0F1.26O6.0,Y123,55.0,3.868,,11.715,PR05207619,"A. Sacuto, C. Julien, C. Perrin, M. Mokhtari, V.A. Shchukin,",Charge transfer in YBa2Cu3O6 doped with fluorine: Infrared reflectance and Raman scattering studies,"Phys.Rev.B,52(1995)7619",1995.0,3.868
11822,Y1.0Ba2.0Cu3.0F1.46O6.0,Y123,55.0,3.871,,11.709,PR05207619,"A. Sacuto, C. Julien, C. Perrin, M. Mokhtari, V.A. Shchukin,",Charge transfer in YBa2Cu3O6 doped with fluorine: Infrared reflectance and Raman scattering studies,"Phys.Rev.B,52(1995)7619",1995.0,3.871
11944,Y1.0Ba2.0Cu2.91Zn0.09O7.0,Y123,56.9,3.82,3.88,11.65,PR05210474,"J. Je'goudez, P. Monod, S. Zagoulaev,",Magnetic and transport properties of Zn-doped YBa2Cu3O7 in the normal state,"Phys.Rev.B,52(1995)10474",1995.0,3.82
11945,Y1.0Ba2.0Cu2.85Zn0.15O7.0,Y123,43.2,3.81,3.88,11.64,PR05210474,"J. Je'goudez, P. Monod, S. Zagoulaev,",Magnetic and transport properties of Zn-doped YBa2Cu3O7 in the normal state,"Phys.Rev.B,52(1995)10474",1995.0,3.81
11946,Y1.0Ba2.0Cu2.76Zn0.24O7.0,Y123,13.0,3.81,3.88,11.64,PR05210474,"J. Je'goudez, P. Monod, S. Zagoulaev,",Magnetic and transport properties of Zn-doped YBa2Cu3O7 in the normal state,"Phys.Rev.B,52(1995)10474",1995.0,3.81
11948,Y1.0Ba2.0Cu2.9789999999999996Zn0.021O7.0,Y123,80.2,3.81,3.88,11.65,PR05210474,"J. Je'goudez, P. Monod, S. Zagoulaev,",Magnetic and transport properties of Zn-doped YBa2Cu3O7 in the normal state,"Phys.Rev.B,52(1995)10474",1995.0,3.81
11949,Y1.0Ba2.0Cu2.97Zn0.03O7.0,Y123,77.0,3.81,3.88,11.65,PR05210474,"J. Je'goudez, P. Monod, S. Zagoulaev,",Magnetic and transport properties of Zn-doped YBa2Cu3O7 in the normal state,"Phys.Rev.B,52(1995)10474",1995.0,3.81
11950,Y1.0Ba2.0Cu2.88Zn0.12O7.0,Y123,52.0,3.81,3.88,11.64,PR05210474,"J. Je'goudez, P. Monod, S. Zagoulaev,",Magnetic and transport properties of Zn-doped YBa2Cu3O7 in the normal state,"Phys.Rev.B,52(1995)10474",1995.0,3.81
11951,Y1.0Ba2.0Cu3.0O7.0,Y123,88.0,3.82,3.88,11.66,PR05210474,"J. Je'goudez, P. Monod, S. Zagoulaev,",Magnetic and transport properties of Zn-doped YBa2Cu3O7 in the normal state,"Phys.Rev.B,52(1995)10474",1995.0,3.82
11952,Y1.0Ba2.0Cu2.9930000000000003Zn0.006999999999999999O7.0,Y123,84.0,3.81,3.88,11.65,PR05210474,"J. Je'goudez, P. Monod, S. Zagoulaev,",Magnetic and transport properties of Zn-doped YBa2Cu3O7 in the normal state,"Phys.Rev.B,52(1995)10474",1995.0,3.81
11953,Y1.0Ba2.0Cu2.985Zn0.015O7.0,Y123,80.0,3.822,3.89,11.66,PR05210474,"J. Je'goudez, P. Monod, S. Zagoulaev,",Magnetic and transport properties of Zn-doped YBa2Cu3O7 in the normal state,"Phys.Rev.B,52(1995)10474",1995.0,3.822
11954,Y1.0Ba2.0Cu2.97Zn0.03O7.0,Y123,76.0,3.81,3.88,11.65,PR05210474,"J. Je'goudez, P. Monod, S. Zagoulaev,",Magnetic and transport properties of Zn-doped YBa2Cu3O7 in the normal state,"Phys.Rev.B,52(1995)10474",1995.0,3.81
11955,Y1.0Ba2.0Cu2.955Zn0.045O7.0,Y123,70.1,3.81,3.88,11.65,PR05210474,"J. Je'goudez, P. Monod, S. Zagoulaev,",Magnetic and transport properties of Zn-doped YBa2Cu3O7 in the normal state,"Phys.Rev.B,52(1995)10474",1995.0,3.81
11956,Y1.0Ba2.0Cu2.82Zn0.18O7.0,Y123,38.4,3.81,3.89,11.64,PR05210474,"J. Je'goudez, P. Monod, S. Zagoulaev,",Magnetic and transport properties of Zn-doped YBa2Cu3O7 in the normal state,"Phys.Rev.B,52(1995)10474",1995.0,3.81
11957,Y1.0Ba2.0Cu2.79Zn0.21O7.0,Y123,24.2,3.82,3.89,11.64,PR05210474,"J. Je'goudez, P. Monod, S. Zagoulaev,",Magnetic and transport properties of Zn-doped YBa2Cu3O7 in the normal state,"Phys.Rev.B,52(1995)10474",1995.0,3.82
12008,Ca0.1Ba1.65La1.25Cu3.0O7.06,RE123,41.9,3.903,,11.72,PR05212982,"A. Knizhnik, D. Goldschmidt, G. M. Reisner, Y. Direktovitch, Y. Eckstein,","Relationship between superconductor and metal-insulator transitions in a large class of tetragonal 1:2:3 cuprates Ca-R-Ba-Cu-O (R=La, Nd)","Phys.Rev.B,52(1995)12982",1995.0,3.903
12015,Ca0.4Ba1.25La1.25Cu3.0O6.98,RE123,40.1,3.876,,11.679,PR05212982,"A. Knizhnik, D. Goldschmidt, G. M. Reisner, Y. Direktovitch, Y. Eckstein,","Relationship between superconductor and metal-insulator transitions in a large class of tetragonal 1:2:3 cuprates Ca-R-Ba-Cu-O (R=La, Nd)","Phys.Rev.B,52(1995)12982",1995.0,3.876
12016,Ca0.4Ba1.25La1.25Cu3.0O7.05,RE123,60.0,3.875,,11.669,PR05212982,"A. Knizhnik, D. Goldschmidt, G. M. Reisner, Y. Direktovitch, Y. Eckstein,","Relationship between superconductor and metal-insulator transitions in a large class of tetragonal 1:2:3 cuprates Ca-R-Ba-Cu-O (R=La, Nd)","Phys.Rev.B,52(1995)12982",1995.0,3.875
12017,Ca0.4Ba1.25La1.25Cu3.0O7.14,RE123,78.8,3.873,,11.637,PR05212982,"A. Knizhnik, D. Goldschmidt, G. M. Reisner, Y. Direktovitch, Y. Eckstein,","Relationship between superconductor and metal-insulator transitions in a large class of tetragonal 1:2:3 cuprates Ca-R-Ba-Cu-O (R=La, Nd)","Phys.Rev.B,52(1995)12982",1995.0,3.873
12025,Ca0.4Ba1.15La1.45Cu3.0O7.21,RE123,43.9,3.871,,11.617,PR05212982,"A. Knizhnik, D. Goldschmidt, G. M. Reisner, Y. Direktovitch, Y. Eckstein,","Relationship between superconductor and metal-insulator transitions in a large class of tetragonal 1:2:3 cuprates Ca-R-Ba-Cu-O (R=La, Nd)","Phys.Rev.B,52(1995)12982",1995.0,3.871
12082,Y1.0Ba2.0Cu3.0O6.9,Y123,92.5,3.8154,3.8842,11.678,P071104503,"G.C.Che, K.Q.Li, N.L.Di, Y.H.Liu, Z.H.Cheng, Z.Q.Kou, Z.X.Zhao,",Superconductivity and Mossbauer effect of FexCu1?xBa2YCu2O7+y superconductors synthesized by high pressure,"Phys.Rev.B, 71(2005)104503",2005.0,3.8154
12083,Y1.0Ba2.0Cu2.94Fe0.06O6.928999999999999,Y123,85.0,3.8331,3.8712,11.674,P071104503,"G.C.Che, K.Q.Li, N.L.Di, Y.H.Liu, Z.H.Cheng, Z.Q.Kou, Z.X.Zhao,",Superconductivity and Mossbauer effect of FexCu1?xBa2YCu2O7+y superconductors synthesized by high pressure,"Phys.Rev.B, 71(2005)104503",2005.0,3.8331
12084,Y1.0Ba2.0Cu2.9Fe0.1O6.928999999999999,Y123,71.0,3.8577,,11.694,P071104503,"G.C.Che, K.Q.Li, N.L.Di, Y.H.Liu, Z.H.Cheng, Z.Q.Kou, Z.X.Zhao,",Superconductivity and Mossbauer effect of FexCu1?xBa2YCu2O7+y superconductors synthesized by high pressure,"Phys.Rev.B, 71(2005)104503",2005.0,3.8577
12085,Y1.0Ba2.0Cu2.84Fe0.16O6.959,Y123,53.0,3.8631,,11.687,P071104503,"G.C.Che, K.Q.Li, N.L.Di, Y.H.Liu, Z.H.Cheng, Z.Q.Kou, Z.X.Zhao,",Superconductivity and Mossbauer effect of FexCu1?xBa2YCu2O7+y superconductors synthesized by high pressure,"Phys.Rev.B, 71(2005)104503",2005.0,3.8631
12086,Y1.0Ba2.0Cu2.68Fe0.32O6.999,Y123,26.0,3.87,,11.682,P071104503,"G.C.Che, K.Q.Li, N.L.Di, Y.H.Liu, Z.H.Cheng, Z.Q.Kou, Z.X.Zhao,",Superconductivity and Mossbauer effect of FexCu1?xBa2YCu2O7+y superconductors synthesized by high pressure,"Phys.Rev.B, 71(2005)104503",2005.0,3.87
12089,Y1.0Ba2.0Cu3.0O7.19,Y123,89.0,3.8531,,11.621,P071104503,"G.C.Che, K.Q.Li, N.L.Di, Y.H.Liu, Z.H.Cheng, Z.Q.Kou, Z.X.Zhao,",Superconductivity and Mossbauer effect of FexCu1?xBa2YCu2O7+y superconductors synthesized by high pressure,"Phys.Rev.B, 71(2005)104503",2005.0,3.8531
12090,Y1.0Ba2.0Cu2.94Fe0.06O7.254,Y123,91.0,3.8565,,11.619000000000002,P071104503,"G.C.Che, K.Q.Li, N.L.Di, Y.H.Liu, Z.H.Cheng, Z.Q.Kou, Z.X.Zhao,",Superconductivity and Mossbauer effect of FexCu1?xBa2YCu2O7+y superconductors synthesized by high pressure,"Phys.Rev.B, 71(2005)104503",2005.0,3.8565
12091,Y1.0Ba2.0Cu2.9Fe0.1O7.2929999999999975,Y123,87.0,3.8596,,11.629,P071104503,"G.C.Che, K.Q.Li, N.L.Di, Y.H.Liu, Z.H.Cheng, Z.Q.Kou, Z.X.Zhao,",Superconductivity and Mossbauer effect of FexCu1?xBa2YCu2O7+y superconductors synthesized by high pressure,"Phys.Rev.B, 71(2005)104503",2005.0,3.8596
12092,Y1.0Ba2.0Cu2.84Fe0.16O7.303,Y123,85.0,3.8619,,11.626,P071104503,"G.C.Che, K.Q.Li, N.L.Di, Y.H.Liu, Z.H.Cheng, Z.Q.Kou, Z.X.Zhao,",Superconductivity and Mossbauer effect of FexCu1?xBa2YCu2O7+y superconductors synthesized by high pressure,"Phys.Rev.B, 71(2005)104503",2005.0,3.8619
12093,Y1.0Ba2.0Cu2.68Fe0.32O7.343,Y123,82.0,3.8635,,11.619000000000002,P071104503,"G.C.Che, K.Q.Li, N.L.Di, Y.H.Liu, Z.H.Cheng, Z.Q.Kou, Z.X.Zhao,",Superconductivity and Mossbauer effect of FexCu1?xBa2YCu2O7+y superconductors synthesized by high pressure,"Phys.Rev.B, 71(2005)104503",2005.0,3.8635
12094,Y1.0Ba2.0Cu2.6Fe0.4O7.401,Y123,82.0,3.8665,,11.609000000000002,P071104503,"G.C.Che, K.Q.Li, N.L.Di, Y.H.Liu, Z.H.Cheng, Z.Q.Kou, Z.X.Zhao,",Superconductivity and Mossbauer effect of FexCu1?xBa2YCu2O7+y superconductors synthesized by high pressure,"Phys.Rev.B, 71(2005)104503",2005.0,3.8665
12095,Y1.0Ba2.0Cu2.5Fe0.5O7.4129999999999985,Y123,80.0,3.8708,,11.59,P071104503,"G.C.Che, K.Q.Li, N.L.Di, Y.H.Liu, Z.H.Cheng, Z.Q.Kou, Z.X.Zhao,",Superconductivity and Mossbauer effect of FexCu1?xBa2YCu2O7+y superconductors synthesized by high pressure,"Phys.Rev.B, 71(2005)104503",2005.0,3.8708
12096,Y1.0Ba2.0Cu2.4Fe0.6O7.4529999999999985,Y123,62.0,3.8727,,11.584,P071104503,"G.C.Che, K.Q.Li, N.L.Di, Y.H.Liu, Z.H.Cheng, Z.Q.Kou, Z.X.Zhao,",Superconductivity and Mossbauer effect of FexCu1?xBa2YCu2O7+y superconductors synthesized by high pressure,"Phys.Rev.B, 71(2005)104503",2005.0,3.8727
12097,Y1.0Ba2.0Cu2.3Fe0.7O7.484,Y123,60.0,3.8738,,11.579,P071104503,"G.C.Che, K.Q.Li, N.L.Di, Y.H.Liu, Z.H.Cheng, Z.Q.Kou, Z.X.Zhao,",Superconductivity and Mossbauer effect of FexCu1?xBa2YCu2O7+y superconductors synthesized by high pressure,"Phys.Rev.B, 71(2005)104503",2005.0,3.8738
12122,Hg1.0Ba2.0Ca2.0Cu3.0O8.0,Hg1223,132.0,3.852,,15.764,PR05215551,"A.R. Armsorong, I. Gameson, J.J. Capponi, M. Maregio, P. Bordet, P.P. Edward, W.I.F. David,",Crystal structure of HgBa2Ca2Cu3O8+z at high pressure(to 8.5 GPa) determined by powder neutron diffraction,"Phys.Rev.B,52(1995)15551",1995.0,3.852
12153,La1.85Sr0.15Cu1.0O4.0,T,37.0,3.7733,,13.2235,PHC4210056,"Changjin Zhang, Hui Huang, Min Tan, Yuheng Zhang,",Effects of Mn doping on the superconductivity in La2-xSrxCuO4,"Physica C, 421(2005)56",2005.0,3.7733
12154,La1.82Sr0.18Cu0.98Mn0.02O4.0,T,37.0,3.7761,,13.2174,PHC4210056,"Changjin Zhang, Hui Huang, Min Tan, Yuheng Zhang,",Effects of Mn doping on the superconductivity in La2-xSrxCuO4,"Physica C, 421(2005)56",2005.0,3.7761
12155,La1.79Sr0.21Cu0.96Mn0.04O4.0,T,37.0,3.7808,,13.1964,PHC4210056,"Changjin Zhang, Hui Huang, Min Tan, Yuheng Zhang,",Effects of Mn doping on the superconductivity in La2-xSrxCuO4,"Physica C, 421(2005)56",2005.0,3.7808
12156,La1.76Sr0.24Cu0.94Mn0.06O4.0,T,37.0,3.7818,,13.1367,PHC4210056,"Changjin Zhang, Hui Huang, Min Tan, Yuheng Zhang,",Effects of Mn doping on the superconductivity in La2-xSrxCuO4,"Physica C, 421(2005)56",2005.0,3.7818
12157,La1.73Sr0.27Cu0.92Mn0.08O4.0,T,37.0,3.7822,,13.1028,PHC4210056,"Changjin Zhang, Hui Huang, Min Tan, Yuheng Zhang,",Effects of Mn doping on the superconductivity in La2-xSrxCuO4,"Physica C, 421(2005)56",2005.0,3.7822
12158,La1.7Sr0.3Cu0.9Mn0.1O4.0,T,37.0,3.7837,,13.0371,PHC4210056,"Changjin Zhang, Hui Huang, Min Tan, Yuheng Zhang,",Effects of Mn doping on the superconductivity in La2-xSrxCuO4,"Physica C, 421(2005)56",2005.0,3.7837
12163,Hg1.4Tl0.6Ba2.0Y1.0Cu2.0O7.92,Hg2212,11.7,3.867,,28.88,PHC2820887,"A.Tokiwa-Yamamoto, K.Tanabe, S.Adachi, T.Tatsuki, X.-J.Wu,","A new Hg-based homologous series of cuprate superconductors; (Hg,Tl)-22(n-1)n (n=1,5)","Physica C, 282-287(1997)887",1997.0,3.867
12164,Hg1.4Tl0.6Ba2.0Y0.9Ca0.1Cu2.0O7.88,Hg2212,37.0,3.864,,28.88,PHC2820887,"A.Tokiwa-Yamamoto, K.Tanabe, S.Adachi, T.Tatsuki, X.-J.Wu,","A new Hg-based homologous series of cuprate superconductors; (Hg,Tl)-22(n-1)n (n=1,5)","Physica C, 282-287(1997)887",1997.0,3.864
12165,Hg1.4Tl0.6Ba2.0Y0.8Ca0.2Cu2.0O7.83,Hg2212,50.0,3.862,,28.87,PHC2820887,"A.Tokiwa-Yamamoto, K.Tanabe, S.Adachi, T.Tatsuki, X.-J.Wu,","A new Hg-based homologous series of cuprate superconductors; (Hg,Tl)-22(n-1)n (n=1,5)","Physica C, 282-287(1997)887",1997.0,3.862
12166,Hg1.4Tl0.6Ba2.0Y0.7Ca0.3Cu2.0O7.81,Hg2212,74.5,3.859,,28.95,PHC2820887,"A.Tokiwa-Yamamoto, K.Tanabe, S.Adachi, T.Tatsuki, X.-J.Wu,","A new Hg-based homologous series of cuprate superconductors; (Hg,Tl)-22(n-1)n (n=1,5)","Physica C, 282-287(1997)887",1997.0,3.859
12167,Hg1.4Tl0.6Ba2.0Y0.6Ca0.4Cu2.0O7.78,Hg2212,84.6,3.857,,28.99,PHC2820887,"A.Tokiwa-Yamamoto, K.Tanabe, S.Adachi, T.Tatsuki, X.-J.Wu,","A new Hg-based homologous series of cuprate superconductors; (Hg,Tl)-22(n-1)n (n=1,5)","Physica C, 282-287(1997)887",1997.0,3.857
12168,Hg1.4Tl0.6Ba2.0Y0.5Ca0.5Cu2.0O7.74,Hg2212,84.0,3.854,,29.02,PHC2820887,"A.Tokiwa-Yamamoto, K.Tanabe, S.Adachi, T.Tatsuki, X.-J.Wu,","A new Hg-based homologous series of cuprate superconductors; (Hg,Tl)-22(n-1)n (n=1,5)","Physica C, 282-287(1997)887",1997.0,3.854
12169,Hg1.4Tl0.6Ba2.0Y0.4Ca0.6Cu2.0O7.71,Hg2212,68.6,3.85,,29.13,PHC2820887,"A.Tokiwa-Yamamoto, K.Tanabe, S.Adachi, T.Tatsuki, X.-J.Wu,","A new Hg-based homologous series of cuprate superconductors; (Hg,Tl)-22(n-1)n (n=1,5)","Physica C, 282-287(1997)887",1997.0,3.85
12170,Hg1.4Tl0.6Ba2.0Y0.3Ca0.7Cu2.0O7.68,Hg2212,66.4,3.848,,29.19,PHC2820887,"A.Tokiwa-Yamamoto, K.Tanabe, S.Adachi, T.Tatsuki, X.-J.Wu,","A new Hg-based homologous series of cuprate superconductors; (Hg,Tl)-22(n-1)n (n=1,5)","Physica C, 282-287(1997)887",1997.0,3.848
12171,Hg1.4Tl0.6Ba2.0Y0.2Ca0.8Cu2.0O7.66,Hg2212,35.3,3.845,,29.23,PHC2820887,"A.Tokiwa-Yamamoto, K.Tanabe, S.Adachi, T.Tatsuki, X.-J.Wu,","A new Hg-based homologous series of cuprate superconductors; (Hg,Tl)-22(n-1)n (n=1,5)","Physica C, 282-287(1997)887",1997.0,3.845
12192,Hg1.0Tl1.0Ba2.0Ca1.0Cu2.0O8.0,Hg2212,35.0,3.845,,29.22,ADS0090399,"A.Tokiwa-Yamamoto, K.Tanabe, S.Adachi, T.Tamura, T.Tatsuki, Xiao-Jing Wu, Y.Moriwaki,","Effect of oxygen partial pressure on the formation of (Hg,Tl)2Ba2Can-1CunOy(n=1 - 6) phases","Adv.Supercond. IX,ISS-96 in Sapporo",1997.0,3.845
12238,Fe0.5Ba1.0Sr1.0Yb1.0Cu2.5O7.432,Cu1212,29.7,3.8242,,11.4721,PHC4220088,"G.C.Che, K.Q.Li, Y.H.Liu, Z.X.Zhao,",Synthesis and superconductivity of Fe0.5Cu0.5BaSrRCu2O7+z superconductors synthesized by high pressure,"Physica C, 422(2005)88",2005.0,3.8242
12239,Fe0.5Ba1.0Sr1.0Tm1.0Cu2.5O7.432,Cu1212,40.0,3.8298,,11.4809,PHC4220088,"G.C.Che, K.Q.Li, Y.H.Liu, Z.X.Zhao,",Synthesis and superconductivity of Fe0.5Cu0.5BaSrRCu2O7+z superconductors synthesized by high pressure,"Physica C, 422(2005)88",2005.0,3.8298
12240,Fe0.5Ba1.0Sr1.0Er1.0Cu2.5O7.439,Cu1212,47.8,3.8322,,11.4826,PHC4220088,"G.C.Che, K.Q.Li, Y.H.Liu, Z.X.Zhao,",Synthesis and superconductivity of Fe0.5Cu0.5BaSrRCu2O7+z superconductors synthesized by high pressure,"Physica C, 422(2005)88",2005.0,3.8322
12241,Fe0.5Ba1.0Sr1.0Y1.0Cu2.5O7.423999999999999,Cu1212,52.5,3.8325,,11.4826,PHC4220088,"G.C.Che, K.Q.Li, Y.H.Liu, Z.X.Zhao,",Synthesis and superconductivity of Fe0.5Cu0.5BaSrRCu2O7+z superconductors synthesized by high pressure,"Physica C, 422(2005)88",2005.0,3.8325
12242,Fe0.5Ba1.0Sr1.0Ho1.0Cu2.5O7.4620000000000015,Cu1212,45.2,3.8346,,11.4932,PHC4220088,"G.C.Che, K.Q.Li, Y.H.Liu, Z.X.Zhao,",Synthesis and superconductivity of Fe0.5Cu0.5BaSrRCu2O7+z superconductors synthesized by high pressure,"Physica C, 422(2005)88",2005.0,3.8346
12243,Fe0.5Ba1.0Sr1.0Dy1.0Cu2.5O7.447,Cu1212,37.9,3.8411,,11.4976,PHC4220088,"G.C.Che, K.Q.Li, Y.H.Liu, Z.X.Zhao,",Synthesis and superconductivity of Fe0.5Cu0.5BaSrRCu2O7+z superconductors synthesized by high pressure,"Physica C, 422(2005)88",2005.0,3.8411
12250,Hg0.5Fe0.5Sr2.0Y0.8Ca0.2Cu2.0O6.72,Hg1212,30.0,3.8299,,11.8327,PHC4220102,"Elsayed Kandyel,","Synthesis, structural and transport properties of (Hg,Fe)-1212 superconducting cuprate","Physica C, 422(2005)102",2005.0,3.8299
12251,Hg0.5Fe0.5Sr2.0Y0.7Ca0.3Cu2.0O6.7,Hg1212,24.0,3.8267,,11.844,PHC4220102,"Elsayed Kandyel,","Synthesis, structural and transport properties of (Hg,Fe)-1212 superconducting cuprate","Physica C, 422(2005)102",2005.0,3.8267
12252,Hg0.5Fe0.5Sr2.0Y0.6Ca0.4Cu2.0O6.7,Hg1212,46.0,3.8249,,11.8538,PHC4220102,"Elsayed Kandyel,","Synthesis, structural and transport properties of (Hg,Fe)-1212 superconducting cuprate","Physica C, 422(2005)102",2005.0,3.8249
12253,Hg0.5Fe0.5Sr2.0Y0.5Ca0.5Cu2.0O6.68,Hg1212,66.5,3.8222,,11.8655,PHC4220102,"Elsayed Kandyel,","Synthesis, structural and transport properties of (Hg,Fe)-1212 superconducting cuprate","Physica C, 422(2005)102",2005.0,3.8222
12254,Hg0.5Fe0.5Sr2.0Y0.4Ca0.6Cu2.0O6.67,Hg1212,77.5,3.8196,,11.8772,PHC4220102,"Elsayed Kandyel,","Synthesis, structural and transport properties of (Hg,Fe)-1212 superconducting cuprate","Physica C, 422(2005)102",2005.0,3.8196
12255,Hg0.5Fe0.5Sr2.0Y0.3Ca0.7Cu2.0O6.65,Hg1212,72.5,3.8174,,11.8864,PHC4220102,"Elsayed Kandyel,","Synthesis, structural and transport properties of (Hg,Fe)-1212 superconducting cuprate","Physica C, 422(2005)102",2005.0,3.8174
12256,Hg0.5Fe0.5Sr2.0Y0.2Ca0.8Cu2.0O6.63,Hg1212,63.5,3.8174,,11.8861,PHC4220102,"Elsayed Kandyel,","Synthesis, structural and transport properties of (Hg,Fe)-1212 superconducting cuprate","Physica C, 422(2005)102",2005.0,3.8174
12265,Mo0.25Sr2.0Ce2.01Yb0.99Cu2.75O11.0,Cu1232,36.8,3.8179,,16.89,P072012501,"H.Yamauchi, J.M.Chen, M.Karppinen, R.S.Liu, Y.Morita,","Chemical control of high-Tc superconductivity of the triple-fluorite-layer copper oxide (Cu,Mo)Sr2(Ce,R)3Cu2O11+z (R=Y,La-Yb)","Phys.Rev.B, 72(2005)012501",2005.0,3.8179
12266,Mo0.25Sr2.0Ce2.01Ho0.99Cu2.75O11.0,Cu1232,51.4,3.8307,,16.922,P072012501,"H.Yamauchi, J.M.Chen, M.Karppinen, R.S.Liu, Y.Morita,","Chemical control of high-Tc superconductivity of the triple-fluorite-layer copper oxide (Cu,Mo)Sr2(Ce,R)3Cu2O11+z (R=Y,La-Yb)","Phys.Rev.B, 72(2005)012501",2005.0,3.8307
12267,Mo0.25Sr2.0Ce2.01Y0.99Cu2.75O11.0,Cu1232,53.0,3.8293,,16.917,P072012501,"H.Yamauchi, J.M.Chen, M.Karppinen, R.S.Liu, Y.Morita,","Chemical control of high-Tc superconductivity of the triple-fluorite-layer copper oxide (Cu,Mo)Sr2(Ce,R)3Cu2O11+z (R=Y,La-Yb)","Phys.Rev.B, 72(2005)012501",2005.0,3.8293
12268,Mo0.25Sr2.0Ce2.01Dy0.99Cu2.75O11.0,Cu1232,48.6,3.8327,,16.930999999999994,P072012501,"H.Yamauchi, J.M.Chen, M.Karppinen, R.S.Liu, Y.Morita,","Chemical control of high-Tc superconductivity of the triple-fluorite-layer copper oxide (Cu,Mo)Sr2(Ce,R)3Cu2O11+z (R=Y,La-Yb)","Phys.Rev.B, 72(2005)012501",2005.0,3.8327
12270,Mo0.25Sr2.0Ce2.01Gd0.99Cu2.75O11.0,Cu1232,47.3,3.8428,,16.945999999999998,P072012501,"H.Yamauchi, J.M.Chen, M.Karppinen, R.S.Liu, Y.Morita,","Chemical control of high-Tc superconductivity of the triple-fluorite-layer copper oxide (Cu,Mo)Sr2(Ce,R)3Cu2O11+z (R=Y,La-Yb)","Phys.Rev.B, 72(2005)012501",2005.0,3.8428
12271,Mo0.25Sr2.0Ce2.01Eu0.99Cu2.75O11.0,Cu1232,37.1,3.8436,,16.949,P072012501,"H.Yamauchi, J.M.Chen, M.Karppinen, R.S.Liu, Y.Morita,","Chemical control of high-Tc superconductivity of the triple-fluorite-layer copper oxide (Cu,Mo)Sr2(Ce,R)3Cu2O11+z (R=Y,La-Yb)","Phys.Rev.B, 72(2005)012501",2005.0,3.8436
12272,Mo0.25Sr2.0Ce2.01Nd0.99Cu2.75O11.0,Cu1232,31.7,3.857,,16.993,P072012501,"H.Yamauchi, J.M.Chen, M.Karppinen, R.S.Liu, Y.Morita,","Chemical control of high-Tc superconductivity of the triple-fluorite-layer copper oxide (Cu,Mo)Sr2(Ce,R)3Cu2O11+z (R=Y,La-Yb)","Phys.Rev.B, 72(2005)012501",2005.0,3.857
12274,Mo0.25Sr2.0Ce2.01La0.99Cu2.75O11.0,Cu1232,25.8,3.8743,,17.052,P072012501,"H.Yamauchi, J.M.Chen, M.Karppinen, R.S.Liu, Y.Morita,","Chemical control of high-Tc superconductivity of the triple-fluorite-layer copper oxide (Cu,Mo)Sr2(Ce,R)3Cu2O11+z (R=Y,La-Yb)","Phys.Rev.B, 72(2005)012501",2005.0,3.8743
12300,Yb1.0Ba2.0Cu3.0O7.0,RE123,91.3,3.877,3.801,11.646,PR05315245,"M.G. Berger, O. Glu""ck, S.S. Ata-Allah, Yunhui Xu,","Rare-earth ion size effect on resistivity, susceptibility, and superconductivity of RBa2Cu3-xZnxO7-y (R=Yb, Er, Y, Dy, Gd, Eu, Sm, and Nd)","Phys.Rev.53,(1996)15245",1996.0,3.877
12301,Yb1.0Ba2.0Cu2.99Zn0.01O7.0,RE123,87.8,3.869,3.801,11.656,PR05315245,"M.G. Berger, O. Glu""ck, S.S. Ata-Allah, Yunhui Xu,","Rare-earth ion size effect on resistivity, susceptibility, and superconductivity of RBa2Cu3-xZnxO7-y (R=Yb, Er, Y, Dy, Gd, Eu, Sm, and Nd)","Phys.Rev.53,(1996)15245",1996.0,3.869
12302,Yb1.0Ba2.0Cu2.98Zn0.02O7.0,RE123,83.3,3.875,3.803,11.651,PR05315245,"M.G. Berger, O. Glu""ck, S.S. Ata-Allah, Yunhui Xu,","Rare-earth ion size effect on resistivity, susceptibility, and superconductivity of RBa2Cu3-xZnxO7-y (R=Yb, Er, Y, Dy, Gd, Eu, Sm, and Nd)","Phys.Rev.53,(1996)15245",1996.0,3.875
12303,Yb1.0Ba2.0Cu2.96Zn0.04O7.0,RE123,73.9,3.881,3.808,11.656,PR05315245,"M.G. Berger, O. Glu""ck, S.S. Ata-Allah, Yunhui Xu,","Rare-earth ion size effect on resistivity, susceptibility, and superconductivity of RBa2Cu3-xZnxO7-y (R=Yb, Er, Y, Dy, Gd, Eu, Sm, and Nd)","Phys.Rev.53,(1996)15245",1996.0,3.881
12304,Yb1.0Ba2.0Cu2.94Zn0.06O7.0,RE123,72.1,3.882,3.805,11.654000000000002,PR05315245,"M.G. Berger, O. Glu""ck, S.S. Ata-Allah, Yunhui Xu,","Rare-earth ion size effect on resistivity, susceptibility, and superconductivity of RBa2Cu3-xZnxO7-y (R=Yb, Er, Y, Dy, Gd, Eu, Sm, and Nd)","Phys.Rev.53,(1996)15245",1996.0,3.882
12305,Yb1.0Ba2.0Cu2.92Zn0.08O7.0,RE123,70.6,3.879,3.809,11.66,PR05315245,"M.G. Berger, O. Glu""ck, S.S. Ata-Allah, Yunhui Xu,","Rare-earth ion size effect on resistivity, susceptibility, and superconductivity of RBa2Cu3-xZnxO7-y (R=Yb, Er, Y, Dy, Gd, Eu, Sm, and Nd)","Phys.Rev.53,(1996)15245",1996.0,3.879
12306,Er1.0Ba2.0Cu3.0O7.0,RE123,93.1,3.878,3.809,11.655,PR05315245,"M.G. Berger, O. Glu""ck, S.S. Ata-Allah, Yunhui Xu,","Rare-earth ion size effect on resistivity, susceptibility, and superconductivity of RBa2Cu3-xZnxO7-y (R=Yb, Er, Y, Dy, Gd, Eu, Sm, and Nd)","Phys.Rev.53,(1996)15245",1996.0,3.878
12307,Er1.0Ba2.0Cu2.99Zn0.01O7.0,RE123,89.8,3.879,3.808,11.659,PR05315245,"M.G. Berger, O. Glu""ck, S.S. Ata-Allah, Yunhui Xu,","Rare-earth ion size effect on resistivity, susceptibility, and superconductivity of RBa2Cu3-xZnxO7-y (R=Yb, Er, Y, Dy, Gd, Eu, Sm, and Nd)","Phys.Rev.53,(1996)15245",1996.0,3.879
12308,Er1.0Ba2.0Cu2.98Zn0.02O7.0,RE123,84.8,3.876,3.805,11.647,PR05315245,"M.G. Berger, O. Glu""ck, S.S. Ata-Allah, Yunhui Xu,","Rare-earth ion size effect on resistivity, susceptibility, and superconductivity of RBa2Cu3-xZnxO7-y (R=Yb, Er, Y, Dy, Gd, Eu, Sm, and Nd)","Phys.Rev.53,(1996)15245",1996.0,3.876
12309,Er1.0Ba2.0Cu2.96Zn0.04O7.0,RE123,76.3,3.876,3.808,11.652,PR05315245,"M.G. Berger, O. Glu""ck, S.S. Ata-Allah, Yunhui Xu,","Rare-earth ion size effect on resistivity, susceptibility, and superconductivity of RBa2Cu3-xZnxO7-y (R=Yb, Er, Y, Dy, Gd, Eu, Sm, and Nd)","Phys.Rev.53,(1996)15245",1996.0,3.876
12310,Er1.0Ba2.0Cu2.94Zn0.06O7.0,RE123,68.3,3.88,3.809,11.649,PR05315245,"M.G. Berger, O. Glu""ck, S.S. Ata-Allah, Yunhui Xu,","Rare-earth ion size effect on resistivity, susceptibility, and superconductivity of RBa2Cu3-xZnxO7-y (R=Yb, Er, Y, Dy, Gd, Eu, Sm, and Nd)","Phys.Rev.53,(1996)15245",1996.0,3.88
12311,Er1.0Ba2.0Cu2.92Zn0.08O7.0,RE123,62.7,3.876,3.807,11.65,PR05315245,"M.G. Berger, O. Glu""ck, S.S. Ata-Allah, Yunhui Xu,","Rare-earth ion size effect on resistivity, susceptibility, and superconductivity of RBa2Cu3-xZnxO7-y (R=Yb, Er, Y, Dy, Gd, Eu, Sm, and Nd)","Phys.Rev.53,(1996)15245",1996.0,3.876
12312,Er1.0Ba2.0Cu2.9Zn0.1O7.0,RE123,60.4,3.877,3.808,11.65,PR05315245,"M.G. Berger, O. Glu""ck, S.S. Ata-Allah, Yunhui Xu,","Rare-earth ion size effect on resistivity, susceptibility, and superconductivity of RBa2Cu3-xZnxO7-y (R=Yb, Er, Y, Dy, Gd, Eu, Sm, and Nd)","Phys.Rev.53,(1996)15245",1996.0,3.877
12313,Er1.0Ba2.0Cu2.85Zn0.15O7.0,RE123,52.4,3.879,3.808,11.659,PR05315245,"M.G. Berger, O. Glu""ck, S.S. Ata-Allah, Yunhui Xu,","Rare-earth ion size effect on resistivity, susceptibility, and superconductivity of RBa2Cu3-xZnxO7-y (R=Yb, Er, Y, Dy, Gd, Eu, Sm, and Nd)","Phys.Rev.53,(1996)15245",1996.0,3.879
12314,Y1.0Ba2.0Cu3.0O7.0,Y123,93.4,3.886,3.818,11.669,PR05315245,"M.G. Berger, O. Glu""ck, S.S. Ata-Allah, Yunhui Xu,","Rare-earth ion size effect on resistivity, susceptibility, and superconductivity of RBa2Cu3-xZnxO7-y (R=Yb, Er, Y, Dy, Gd, Eu, Sm, and Nd)","Phys.Rev.53,(1996)15245",1996.0,3.886
12315,Y1.0Ba2.0Cu2.99Zn0.01O7.0,Y123,88.6,3.886,3.818,11.665,PR05315245,"M.G. Berger, O. Glu""ck, S.S. Ata-Allah, Yunhui Xu,","Rare-earth ion size effect on resistivity, susceptibility, and superconductivity of RBa2Cu3-xZnxO7-y (R=Yb, Er, Y, Dy, Gd, Eu, Sm, and Nd)","Phys.Rev.53,(1996)15245",1996.0,3.886
12316,Y1.0Ba2.0Cu2.98Zn0.02O7.0,Y123,84.8,3.888,3.82,11.665,PR05315245,"M.G. Berger, O. Glu""ck, S.S. Ata-Allah, Yunhui Xu,","Rare-earth ion size effect on resistivity, susceptibility, and superconductivity of RBa2Cu3-xZnxO7-y (R=Yb, Er, Y, Dy, Gd, Eu, Sm, and Nd)","Phys.Rev.53,(1996)15245",1996.0,3.888
12317,Y1.0Ba2.0Cu2.96Zn0.04O7.0,Y123,75.1,3.886,3.817,11.664,PR05315245,"M.G. Berger, O. Glu""ck, S.S. Ata-Allah, Yunhui Xu,","Rare-earth ion size effect on resistivity, susceptibility, and superconductivity of RBa2Cu3-xZnxO7-y (R=Yb, Er, Y, Dy, Gd, Eu, Sm, and Nd)","Phys.Rev.53,(1996)15245",1996.0,3.886
12319,Y1.0Ba2.0Cu2.92Zn0.08O7.0,Y123,62.1,3.886,3.817,11.666,PR05315245,"M.G. Berger, O. Glu""ck, S.S. Ata-Allah, Yunhui Xu,","Rare-earth ion size effect on resistivity, susceptibility, and superconductivity of RBa2Cu3-xZnxO7-y (R=Yb, Er, Y, Dy, Gd, Eu, Sm, and Nd)","Phys.Rev.53,(1996)15245",1996.0,3.886
12320,Y1.0Ba2.0Cu2.9Zn0.1O7.0,Y123,60.1,3.886,3.818,11.667,PR05315245,"M.G. Berger, O. Glu""ck, S.S. Ata-Allah, Yunhui Xu,","Rare-earth ion size effect on resistivity, susceptibility, and superconductivity of RBa2Cu3-xZnxO7-y (R=Yb, Er, Y, Dy, Gd, Eu, Sm, and Nd)","Phys.Rev.53,(1996)15245",1996.0,3.886
12321,Y1.0Ba2.0Cu2.85Zn0.15O7.0,Y123,55.1,3.887,3.818,11.666,PR05315245,"M.G. Berger, O. Glu""ck, S.S. Ata-Allah, Yunhui Xu,","Rare-earth ion size effect on resistivity, susceptibility, and superconductivity of RBa2Cu3-xZnxO7-y (R=Yb, Er, Y, Dy, Gd, Eu, Sm, and Nd)","Phys.Rev.53,(1996)15245",1996.0,3.887
12322,Dy1.0Ba2.0Cu3.0O7.0,RE123,95.1,3.894,3.836,11.684,PR05315245,"M.G. Berger, O. Glu""ck, S.S. Ata-Allah, Yunhui Xu,","Rare-earth ion size effect on resistivity, susceptibility, and superconductivity of RBa2Cu3-xZnxO7-y (R=Yb, Er, Y, Dy, Gd, Eu, Sm, and Nd)","Phys.Rev.53,(1996)15245",1996.0,3.894
12323,Dy1.0Ba2.0Cu2.99Zn0.01O7.0,RE123,89.5,3.889,3.826,11.673,PR05315245,"M.G. Berger, O. Glu""ck, S.S. Ata-Allah, Yunhui Xu,","Rare-earth ion size effect on resistivity, susceptibility, and superconductivity of RBa2Cu3-xZnxO7-y (R=Yb, Er, Y, Dy, Gd, Eu, Sm, and Nd)","Phys.Rev.53,(1996)15245",1996.0,3.889
12324,Dy1.0Ba2.0Cu2.98Zn0.02O7.0,RE123,84.8,3.895,3.829,11.672,PR05315245,"M.G. Berger, O. Glu""ck, S.S. Ata-Allah, Yunhui Xu,","Rare-earth ion size effect on resistivity, susceptibility, and superconductivity of RBa2Cu3-xZnxO7-y (R=Yb, Er, Y, Dy, Gd, Eu, Sm, and Nd)","Phys.Rev.53,(1996)15245",1996.0,3.895
12325,Dy1.0Ba2.0Cu2.96Zn0.04O7.0,RE123,76.8,3.887,3.821,11.674,PR05315245,"M.G. Berger, O. Glu""ck, S.S. Ata-Allah, Yunhui Xu,","Rare-earth ion size effect on resistivity, susceptibility, and superconductivity of RBa2Cu3-xZnxO7-y (R=Yb, Er, Y, Dy, Gd, Eu, Sm, and Nd)","Phys.Rev.53,(1996)15245",1996.0,3.887
12326,Dy1.0Ba2.0Cu2.94Zn0.06O7.0,RE123,68.8,3.886,3.823,11.677,PR05315245,"M.G. Berger, O. Glu""ck, S.S. Ata-Allah, Yunhui Xu,","Rare-earth ion size effect on resistivity, susceptibility, and superconductivity of RBa2Cu3-xZnxO7-y (R=Yb, Er, Y, Dy, Gd, Eu, Sm, and Nd)","Phys.Rev.53,(1996)15245",1996.0,3.886
12327,Dy1.0Ba2.0Cu2.92Zn0.08O7.0,RE123,60.6,3.885,3.821,11.68,PR05315245,"M.G. Berger, O. Glu""ck, S.S. Ata-Allah, Yunhui Xu,","Rare-earth ion size effect on resistivity, susceptibility, and superconductivity of RBa2Cu3-xZnxO7-y (R=Yb, Er, Y, Dy, Gd, Eu, Sm, and Nd)","Phys.Rev.53,(1996)15245",1996.0,3.885
12328,Dy1.0Ba2.0Cu2.9Zn0.1O7.0,RE123,56.3,3.887,3.822,11.675999999999998,PR05315245,"M.G. Berger, O. Glu""ck, S.S. Ata-Allah, Yunhui Xu,","Rare-earth ion size effect on resistivity, susceptibility, and superconductivity of RBa2Cu3-xZnxO7-y (R=Yb, Er, Y, Dy, Gd, Eu, Sm, and Nd)","Phys.Rev.53,(1996)15245",1996.0,3.887
12329,Dy1.0Ba2.0Cu2.85Zn0.15O7.0,RE123,51.5,3.887,3.829,11.699000000000002,PR05315245,"M.G. Berger, O. Glu""ck, S.S. Ata-Allah, Yunhui Xu,","Rare-earth ion size effect on resistivity, susceptibility, and superconductivity of RBa2Cu3-xZnxO7-y (R=Yb, Er, Y, Dy, Gd, Eu, Sm, and Nd)","Phys.Rev.53,(1996)15245",1996.0,3.887
12330,Gd1.0Ba2.0Cu3.0O7.0,RE123,94.8,3.898,3.838,11.703,PR05315245,"M.G. Berger, O. Glu""ck, S.S. Ata-Allah, Yunhui Xu,","Rare-earth ion size effect on resistivity, susceptibility, and superconductivity of RBa2Cu3-xZnxO7-y (R=Yb, Er, Y, Dy, Gd, Eu, Sm, and Nd)","Phys.Rev.53,(1996)15245",1996.0,3.898
12331,Gd1.0Ba2.0Cu2.99Zn0.01O7.0,RE123,89.8,3.906,3.842,11.703,PR05315245,"M.G. Berger, O. Glu""ck, S.S. Ata-Allah, Yunhui Xu,","Rare-earth ion size effect on resistivity, susceptibility, and superconductivity of RBa2Cu3-xZnxO7-y (R=Yb, Er, Y, Dy, Gd, Eu, Sm, and Nd)","Phys.Rev.53,(1996)15245",1996.0,3.906
12332,Gd1.0Ba2.0Cu2.98Zn0.02O7.0,RE123,86.3,3.908,3.847,11.716,PR05315245,"M.G. Berger, O. Glu""ck, S.S. Ata-Allah, Yunhui Xu,","Rare-earth ion size effect on resistivity, susceptibility, and superconductivity of RBa2Cu3-xZnxO7-y (R=Yb, Er, Y, Dy, Gd, Eu, Sm, and Nd)","Phys.Rev.53,(1996)15245",1996.0,3.908
12333,Gd1.0Ba2.0Cu2.96Zn0.04O7.0,RE123,72.7,3.909,3.844,11.717,PR05315245,"M.G. Berger, O. Glu""ck, S.S. Ata-Allah, Yunhui Xu,","Rare-earth ion size effect on resistivity, susceptibility, and superconductivity of RBa2Cu3-xZnxO7-y (R=Yb, Er, Y, Dy, Gd, Eu, Sm, and Nd)","Phys.Rev.53,(1996)15245",1996.0,3.909
12334,Gd1.0Ba2.0Cu2.94Zn0.06O7.0,RE123,65.9,3.908,3.845,11.722,PR05315245,"M.G. Berger, O. Glu""ck, S.S. Ata-Allah, Yunhui Xu,","Rare-earth ion size effect on resistivity, susceptibility, and superconductivity of RBa2Cu3-xZnxO7-y (R=Yb, Er, Y, Dy, Gd, Eu, Sm, and Nd)","Phys.Rev.53,(1996)15245",1996.0,3.908
12335,Gd1.0Ba2.0Cu2.92Zn0.08O7.0,RE123,55.9,3.907,3.847,11.722,PR05315245,"M.G. Berger, O. Glu""ck, S.S. Ata-Allah, Yunhui Xu,","Rare-earth ion size effect on resistivity, susceptibility, and superconductivity of RBa2Cu3-xZnxO7-y (R=Yb, Er, Y, Dy, Gd, Eu, Sm, and Nd)","Phys.Rev.53,(1996)15245",1996.0,3.907
12336,Gd1.0Ba2.0Cu2.9Zn0.1O7.0,RE123,49.2,3.909,3.844,11.722,PR05315245,"M.G. Berger, O. Glu""ck, S.S. Ata-Allah, Yunhui Xu,","Rare-earth ion size effect on resistivity, susceptibility, and superconductivity of RBa2Cu3-xZnxO7-y (R=Yb, Er, Y, Dy, Gd, Eu, Sm, and Nd)","Phys.Rev.53,(1996)15245",1996.0,3.909
12337,Gd1.0Ba2.0Cu2.85Zn0.15O7.0,RE123,42.4,3.909,3.847,11.727,PR05315245,"M.G. Berger, O. Glu""ck, S.S. Ata-Allah, Yunhui Xu,","Rare-earth ion size effect on resistivity, susceptibility, and superconductivity of RBa2Cu3-xZnxO7-y (R=Yb, Er, Y, Dy, Gd, Eu, Sm, and Nd)","Phys.Rev.53,(1996)15245",1996.0,3.909
12338,Eu1.0Ba2.0Cu3.0O7.0,RE123,94.5,3.897,3.84,11.709,PR05315245,"M.G. Berger, O. Glu""ck, S.S. Ata-Allah, Yunhui Xu,","Rare-earth ion size effect on resistivity, susceptibility, and superconductivity of RBa2Cu3-xZnxO7-y (R=Yb, Er, Y, Dy, Gd, Eu, Sm, and Nd)","Phys.Rev.53,(1996)15245",1996.0,3.897
12339,Eu1.0Ba2.0Cu2.99Zn0.01O7.0,RE123,91.3,3.892,3.834,11.714,PR05315245,"M.G. Berger, O. Glu""ck, S.S. Ata-Allah, Yunhui Xu,","Rare-earth ion size effect on resistivity, susceptibility, and superconductivity of RBa2Cu3-xZnxO7-y (R=Yb, Er, Y, Dy, Gd, Eu, Sm, and Nd)","Phys.Rev.53,(1996)15245",1996.0,3.892
12340,Eu1.0Ba2.0Cu2.98Zn0.02O7.0,RE123,86.3,3.898,3.839,11.718,PR05315245,"M.G. Berger, O. Glu""ck, S.S. Ata-Allah, Yunhui Xu,","Rare-earth ion size effect on resistivity, susceptibility, and superconductivity of RBa2Cu3-xZnxO7-y (R=Yb, Er, Y, Dy, Gd, Eu, Sm, and Nd)","Phys.Rev.53,(1996)15245",1996.0,3.898
12341,Eu1.0Ba2.0Cu2.96Zn0.04O7.0,RE123,74.8,3.899,3.839,11.716,PR05315245,"M.G. Berger, O. Glu""ck, S.S. Ata-Allah, Yunhui Xu,","Rare-earth ion size effect on resistivity, susceptibility, and superconductivity of RBa2Cu3-xZnxO7-y (R=Yb, Er, Y, Dy, Gd, Eu, Sm, and Nd)","Phys.Rev.53,(1996)15245",1996.0,3.899
12342,Eu1.0Ba2.0Cu2.94Zn0.06O7.0,RE123,65.9,3.9,3.84,11.716,PR05315245,"M.G. Berger, O. Glu""ck, S.S. Ata-Allah, Yunhui Xu,","Rare-earth ion size effect on resistivity, susceptibility, and superconductivity of RBa2Cu3-xZnxO7-y (R=Yb, Er, Y, Dy, Gd, Eu, Sm, and Nd)","Phys.Rev.53,(1996)15245",1996.0,3.9
12343,Eu1.0Ba2.0Cu2.92Zn0.08O7.0,RE123,54.1,3.902,3.843,11.717,PR05315245,"M.G. Berger, O. Glu""ck, S.S. Ata-Allah, Yunhui Xu,","Rare-earth ion size effect on resistivity, susceptibility, and superconductivity of RBa2Cu3-xZnxO7-y (R=Yb, Er, Y, Dy, Gd, Eu, Sm, and Nd)","Phys.Rev.53,(1996)15245",1996.0,3.902
12344,Eu1.0Ba2.0Cu2.9Zn0.1O7.0,RE123,47.4,3.896,3.839,11.717,PR05315245,"M.G. Berger, O. Glu""ck, S.S. Ata-Allah, Yunhui Xu,","Rare-earth ion size effect on resistivity, susceptibility, and superconductivity of RBa2Cu3-xZnxO7-y (R=Yb, Er, Y, Dy, Gd, Eu, Sm, and Nd)","Phys.Rev.53,(1996)15245",1996.0,3.896
12345,Eu1.0Ba2.0Cu2.85Zn0.15O7.0,RE123,33.6,3.9,3.84,11.719,PR05315245,"M.G. Berger, O. Glu""ck, S.S. Ata-Allah, Yunhui Xu,","Rare-earth ion size effect on resistivity, susceptibility, and superconductivity of RBa2Cu3-xZnxO7-y (R=Yb, Er, Y, Dy, Gd, Eu, Sm, and Nd)","Phys.Rev.53,(1996)15245",1996.0,3.9
12346,Sm1.0Ba2.0Cu3.0O7.0,RE123,95.1,3.903,3.849,11.732,PR05315245,"M.G. Berger, O. Glu""ck, S.S. Ata-Allah, Yunhui Xu,","Rare-earth ion size effect on resistivity, susceptibility, and superconductivity of RBa2Cu3-xZnxO7-y (R=Yb, Er, Y, Dy, Gd, Eu, Sm, and Nd)","Phys.Rev.53,(1996)15245",1996.0,3.903
12347,Sm1.0Ba2.0Cu2.99Zn0.01O7.0,RE123,91.3,3.905,3.849,11.737,PR05315245,"M.G. Berger, O. Glu""ck, S.S. Ata-Allah, Yunhui Xu,","Rare-earth ion size effect on resistivity, susceptibility, and superconductivity of RBa2Cu3-xZnxO7-y (R=Yb, Er, Y, Dy, Gd, Eu, Sm, and Nd)","Phys.Rev.53,(1996)15245",1996.0,3.905
12348,Sm1.0Ba2.0Cu2.98Zn0.02O7.0,RE123,86.3,3.906,3.848,11.736,PR05315245,"M.G. Berger, O. Glu""ck, S.S. Ata-Allah, Yunhui Xu,","Rare-earth ion size effect on resistivity, susceptibility, and superconductivity of RBa2Cu3-xZnxO7-y (R=Yb, Er, Y, Dy, Gd, Eu, Sm, and Nd)","Phys.Rev.53,(1996)15245",1996.0,3.906
12349,Sm1.0Ba2.0Cu2.96Zn0.04O7.0,RE123,74.5,3.906,3.851,11.733,PR05315245,"M.G. Berger, O. Glu""ck, S.S. Ata-Allah, Yunhui Xu,","Rare-earth ion size effect on resistivity, susceptibility, and superconductivity of RBa2Cu3-xZnxO7-y (R=Yb, Er, Y, Dy, Gd, Eu, Sm, and Nd)","Phys.Rev.53,(1996)15245",1996.0,3.906
12350,Sm1.0Ba2.0Cu2.94Zn0.06O7.0,RE123,65.6,3.907,3.85,11.736,PR05315245,"M.G. Berger, O. Glu""ck, S.S. Ata-Allah, Yunhui Xu,","Rare-earth ion size effect on resistivity, susceptibility, and superconductivity of RBa2Cu3-xZnxO7-y (R=Yb, Er, Y, Dy, Gd, Eu, Sm, and Nd)","Phys.Rev.53,(1996)15245",1996.0,3.907
