Repository: CompRhys/apical

# Data Guide

In all cases whilst compiling this data we have been careful to include as much meta-information as possible to allow data to be traced back to it's original sources. For SuperCon this takes the form of the SuperCon "num :" reference id and then the source publication details. For ICSD we provide the ICSD collection code.

We acknowledge the Japanese National Institute for Materials Science for maintaining the [SuperCon](https://supercon.nims.go.jp/index_en.html) database as well as FIZ Karlsruhe GmbH for maintaining [ICSD](https://www.fiz-karlsruhe.de/en/produkte-und-dienstleistungen/inorganic-crystal-structure-database-icsd).

File: processed-data/super_cuprates.csv (part 15 of 58)
num :,composition :,str3 :,tc :,lata :,latb :,latc :,refno :,author :,title :,journal :,year :
4094,Bi2.0Sr2.0Ca1.0Cu2.0O8.0,Bi2212,85.0,,,,PR04110978,"A.ZETTL, M.F.CROMMIE,",THERMAL CONDUCTIVITY OF SINGLE-CRYSTAL BI-SR-CA-CU-O,"PHYS.REV.B,41(1990)10978",1990.0
4095,Bi2.0Sr2.0Ca1.0Cu2.0O8.0,Bi2212,55.0,,,,PR04110978,"A.ZETTL, M.F.CROMMIE,",THERMAL CONDUCTIVITY OF SINGLE-CRYSTAL BI-SR-CA-CU-O,"PHYS.REV.B,41(1990)10978",1990.0
4099,Y1.0Ba2.0Cu3.0O7.0,,90.85,3.8160000000000003,3.884,11.679,PR0382900,"B.PIERCE, E.GARCIA, L.BERNARDEZ, M.FLUSS, N.N.SAUER, R.R.RYAN, Z.FISK,",SYNTHSIS AND SUPERCONDUCTING CRITICAL TEMPERATURE OF YBA2CU3 18O7-Z,"PHYS.REN.B,38(1988)2900",1988.0
4100,Y1.0Ba2.0Cu3.0O7.0,,91.15,3.815,3.887,11.667,PR0382900,"B.PIERCE, E.GARCIA, L.BERNARDEZ, M.FLUSS, N.N.SAUER, R.R.RYAN, Z.FISK,",SYNTHSIS AND SUPERCONDUCTING CRITICAL TEMPERATURE OF YBA2CU3 18O7-Z,"PHYS.REN.B,38(1988)2900",1988.0
4101,Y1.0Ba2.0Cu3.0O7.0,,90.6,3.818,3.884,11.664000000000001,PR0382900,"B.PIERCE, E.GARCIA, L.BERNARDEZ, M.FLUSS, N.N.SAUER, R.R.RYAN, Z.FISK,",SYNTHSIS AND SUPERCONDUCTING CRITICAL TEMPERATURE OF YBA2CU3 18O7-Z,"PHYS.REN.B,38(1988)2900",1988.0
4105,Y1.0Ba2.0Cu3.0O6.93,Y123,90.5,3.821,3.885,11.675,PO0392261,"D.ANDREONE, F.ABBATTISTA, M.VALLINO, R.S.GONNELLI, V.LACQUANITI,",POINT-CONTACT TUNNELING IN MONOPHASIC AND POLYPHASIC Y-BA-CU-O SAMPLES:EXPERIMENT AND MODEL,"PHYS.REV.B,39(1989)2261",1989.0
4106,Y1.0Ba2.0Cu3.0O7.0,Y123,90.9,,,,PO0392261,"D.ANDREONE, F.ABBATTISTA, M.VALLINO, R.S.GONNELLI, V.LACQUANITI,",POINT-CONTACT TUNNELING IN MONOPHASIC AND POLYPHASIC Y-BA-CU-O SAMPLES:EXPERIMENT AND MODEL,"PHYS.REV.B,39(1989)2261",1989.0
4108,Bi2.0Sr2.0Ca1.0Cu2.0O8.0,Bi2212,88.0,,,,TU0394693,"ROBERT E.JOHNSON,",TUNNELING MEASUREMENTS ON BI(2)CASR(2)CU(2)O(8),"PHYSICAL REVIEW B.,39(1989)4693",1989.0
4111,Nd1.85Ce0.15Cu1.0O4.0,T',20.55,3.95,,12.1,TU0407364,"J.AKIMITSU, T.EKINO,",TUNNELING STUDY ON THE ELECTRON-DOPED SUPERCONDUCTOR ND1.85CE0.15CUO4-Y,"PHYS.REV.B,40(1989)7364",1989.0
4112,Y1.0Ba2.0Cu3.0O7.0,Y123,92.4,,,,IN0367121,"A.BARONE, A.DI CHIARA, A.M.CUCOLO, E.OLZI, F.C.MATACOTTA, G.PELUSO, R.VAGLIO, U.SCOTTI DI UCCIO,",INVESTIGATION OF THE ENERGY GAP OF Y-BA-CU-O BY POINT-CONTACT JOSEPHSON-JUNCTION TECHNIQUES,"PHYS.REV.B,36(1987)7121",1987.0
4113,La1.85Sr0.15Cu1.0O4.0,T,36.0,,,,TU0358711,"A.F.CLARK, H.C.KU, JOHN MORELAND, L.F.GOODRICH, N.SHELTON,",TUNNELING SPECTROSCOPY OF A LA-SR-CU-O BREAK JUNCTION: EVIDENCE FOR STRONG-COUPLING SUPERCONDUCTIVITY,"PHYS.REV.B,35(1987)8711",1987.0
4114,Y1.0Ba2.0Cu3.0O7.0,Y123,92.0,,,,PR04010954,"HE JIAN, WANG GUOWEN, WANG LANPING,",TUNNELING MEASUREMENT OF THE ENERGY GAPS IN THE SUPERCONDUCTORS Y-BA-CU-O AND TI-BA-CA-CU-O,"PHYS.REV.B,40(1989)10954",1989.0
4115,Tl2.0Ba2.0Ca2.0Cu3.0O10.0,Tl2223,116.0,,,,PR04010954,"HE JIAN, WANG GUOWEN, WANG LANPING,",TUNNELING MEASUREMENT OF THE ENERGY GAPS IN THE SUPERCONDUCTORS Y-BA-CU-O AND TI-BA-CA-CU-O,"PHYS.REV.B,40(1989)10954",1989.0
4116,Bi4.0Ca3.0Sr3.0Cu4.0O16.32,,80.0,5.405,27.03,30.6,TU0389295,"J.M.GONZALEZ-CALBET, M.A.RAMOS, M.VALLET-REGI, S.VIEIRA,",TUNNELING MEASUREMENTS OF THE ENERGY GAP IN BI(4)CA(3)SR(3)CU(4)O(16+Z),"PHYS.REV.B,38(1988)9295",1988.0
4119,La1.92Sr0.08Cu1.0O4.0,T,12.0,,,,TU0379738,"A.P.FEIN, J.R.KIRTLEY, M.W.SHAFER,",TUNNELING MEASUREMENTS OF THE DEPENDENCE OF THE ENERGY GAP ON CRITICAL TEMPERATURE IN LA(2-X)SR(X)CU(1)O(4-Y),"PHYS.REV.B,37(1988)9738",1988.0
4120,La1.9Sr0.1Cu1.0O4.0,T,18.0,,,,TU0379738,"A.P.FEIN, J.R.KIRTLEY, M.W.SHAFER,",TUNNELING MEASUREMENTS OF THE DEPENDENCE OF THE ENERGY GAP ON CRITICAL TEMPERATURE IN LA(2-X)SR(X)CU(1)O(4-Y),"PHYS.REV.B,37(1988)9738",1988.0
4121,La1.85Sr0.15Cu1.0O4.0,T,30.0,,,,TU0379738,"A.P.FEIN, J.R.KIRTLEY, M.W.SHAFER,",TUNNELING MEASUREMENTS OF THE DEPENDENCE OF THE ENERGY GAP ON CRITICAL TEMPERATURE IN LA(2-X)SR(X)CU(1)O(4-Y),"PHYS.REV.B,37(1988)9738",1988.0
4123,Y1.0Ba2.0Cu3.0O7.0,Y123,90.0,,,,PR0428049,"JUN AKIMITSU, TOSHIKAZU EKINO,",ELECTRON-TUNNELING STUDIES ON THE SUPERCONDUCTING (LA1-XSRX)2CUO4 AND YBA2CU3OY SYSTEMS,"PHYS.REV.B,42(1990)8049",1990.0
4124,Y1.0Ba2.0Cu3.0O7.0,Y123,50.0,,,,PR0428049,"JUN AKIMITSU, TOSHIKAZU EKINO,",ELECTRON-TUNNELING STUDIES ON THE SUPERCONDUCTING (LA1-XSRX)2CUO4 AND YBA2CU3OY SYSTEMS,"PHYS.REV.B,42(1990)8049",1990.0
4125,Gd1.0Ba2.0Cu3.0O7.0,Y123,90.0,,,,PR0428049,"JUN AKIMITSU, TOSHIKAZU EKINO,",ELECTRON-TUNNELING STUDIES ON THE SUPERCONDUCTING (LA1-XSRX)2CUO4 AND YBA2CU3OY SYSTEMS,"PHYS.REV.B,42(1990)8049",1990.0
4126,Er1.0Ba2.0Cu3.0O7.0,Y123,90.0,,,,PR0428049,"JUN AKIMITSU, TOSHIKAZU EKINO,",ELECTRON-TUNNELING STUDIES ON THE SUPERCONDUCTING (LA1-XSRX)2CUO4 AND YBA2CU3OY SYSTEMS,"PHYS.REV.B,42(1990)8049",1990.0
4127,La1.95Sr0.05Cu1.0O4.0,,15.0,,,,PR0428049,"JUN AKIMITSU, TOSHIKAZU EKINO,",ELECTRON-TUNNELING STUDIES ON THE SUPERCONDUCTING (LA1-XSRX)2CUO4 AND YBA2CU3OY SYSTEMS,"PHYS.REV.B,42(1990)8049",1990.0
4128,La1.91Sr0.09Cu1.0O4.0,,30.0,,,,PR0428049,"JUN AKIMITSU, TOSHIKAZU EKINO,",ELECTRON-TUNNELING STUDIES ON THE SUPERCONDUCTING (LA1-XSRX)2CUO4 AND YBA2CU3OY SYSTEMS,"PHYS.REV.B,42(1990)8049",1990.0
4129,Y1.0Ba2.0Cu3.0O7.0,Y123,87.0,,,,QU0404478,"H.MAZAKI, J.TAKADA, K.HIRATA, K.IIJIMA, K.YAMAMOTO, T.TERASHIMA, Y.BANDO,",QUASIPARTICLE DENSITY OF STATES IN THE PERPENDICULAR DIRECTIONTO THE CU-O PLANES IN YBA2CU3O7-X SINGLE-CRYSTAL THIN FILMS,"PHYS.REV.B,40(1989)4478",1989.0
4130,Bi2.0Sr2.0Ca1.0Cu2.0O8.0,Bi2212,85.0,,,,SSC0701055,"A.ZETTL, G.BRICENO,",TUNNELING SPECTROSCOPY IN BI2SR2CACU2O8: IS THE ENERGY GAP ANISOTROPIC?,"SOLID STATE COMMUN.,70(1989)1055",1989.0
4131,La1.85Sr0.15Cu1.0O4.0,T,37.0,,,,SSC0620535,"J. Akimitsu, M. Sato, S. Hosoya, T. Ekino,",ELECTRON TUNNELING STUDY OF HIGH-Tc SUPERCONDUCTOR La-Sr-Cu-O SYSTEM,"Solid State Commun.,62(1987)535-537",1987.0
4132,Y1.0Ba2.0Cu3.0O7.0,Y123,80.0,,,,SSC0780809,"A.PLECENIK, M.DARULA, M.GRAJCAR, P.MIKUSIK, S.BENACKA, S.CHROMIK,",THE ENERGY GAP DEPRESSION IN YBA2CU3O7-X/METAL CONTACTS,"SOLID STATE COMMUN.,78(1991)809",1991.0
4134,Bi2.0Sr2.0Ca1.0Cu2.0O8.0,Bi2212,90.0,,,,SSC0770519,"B.SUSLA, E.L.WOLF, H.J.TAO,",TUNNELING EVIDENCE OF STRONG COOPER-PAIR-BREAKING NEAR TC IN CUPRATE SUPERCONDUCTORS,"SOLID STATE COMMUN.,77(1991)519",1991.0
4137,Y1.0Ba2.0Cu3.0O7.0,Y123,83.0,,,,APL0532689,"H. Mazaki, J. Takada, K. Hirata, K. Iijima, K. Yamamoto, T. Terashima, Y. Bando,",Tunnel junctions using oxide superconducting thin films epitaxially grown on SrTiO3,Appl.Phys.Lett.53(1988)2689,1988.0
4138,Y1.0Ba2.0Cu3.0O7.0,Y123,86.0,,,,APL0560683,"H. Mazaki, J. Takada, K. Hirata, K. Iijima, K. Yamamoto, T. Terashima, Y. Bando,",Tunneling measurement on superconductor/insulator/superconductor junctions using single-crystal YBa2Cu3O7-x thin films,Appl.Phys.Lett.56(1990)683,1990.0
4140,Tl2.0Ba2.0Ca1.0Cu2.0O7.0,Tl2212,108.0,,,,APL0551463,"B. Morosin, D.S. Ginley, E.L. Venturini, John Mareland,",Break junction measurement of the tunneling gap of a thallium-based high temperature superconductor crystal,Appl.Phys.Lett.55(1989)1463,1989.0
4141,Bi2.0Sr2.0Ca1.0Cu2.0O8.0,Bi2212,85.0,,,,PHB1651567,"G.Guntherodt, M.Hoffmann, P.C.Splittgerber-Hunnekes, R.Koltun,",,"Physica B, 165(1990)1567",
4142,Bi2.0Sr2.0Ca2.0Cu3.0O10.0,Bi2223,107.0,,,,PHB1651567,"G.Guntherodt, M.Hoffmann, P.C.Splittgerber-Hunnekes, R.Koltun,",,"Physica B, 165(1990)1567",
4143,Y0.57Pr0.43Ba2.0Cu3.0O7.0,,22.0,,,,PHB1651503,"A.D.Kent, Ch.Renner, F.Fischer, J.-M.Triscone, L.Antognazza, M.G.Karkut, O.Brunner, Ph Niedermann,",,"Physica B, 165(1990)1503",
4149,Bi2.0Sr2.0Ca1.0Cu2.0O8.0,Bi2212,81.7,,,,JPS0580383,"DAISUKE SHIMADA, NOBUAKI MIYAKAWA, NOBUO TSUDA, TADAHARU KIDO,",FINE STRUCTURE IN THE TUNNELING CONDUCTANCE OF A BI2SR2CACU2O8-GAAS JUNCTION,"J.PHYS.SOC.JAPAN,58(1989)383",1989.0
4150,Bi2.0Sr2.0Ca1.0Cu2.0O8.0,Bi2212,84.0,,,,JPS0592473,"DAISUKE SHIMADA, NOBUAKI MIYAKAWA, NOBUO TSUDA, TADAHARU KIDO,",TUNNELING CONDUCTANCE OF A BI2SR2CACU2O8-GAAS JUNCTION:TEMPERATURE DEPENDENCE OF THE GAP,"J.PHYS.SOC.JAPAN,59(1990)2473",1990.0
4151,Y1.0Ba2.0Cu3.0O7.0,Y123,91.7,,,,JPC0201009,"A Edgar, C J Adkins, S J Chandler,",Electron tunneling spectroscopy of YBaCu3O7-x ceramics,"J.Phys.C,20(1987)L1009-L1015",1987.0
4153,Y1.0Ba2.0Cu3.0O7.0,Y123,85.0,,,,PR0418904,"M.AMMAN, R.BEN-JACOB, R.C.JAKLEVIC, R.WILKINS,",TUNNELING SPECTROSCOPY STUDY OF YBA2CU3O7 THIN FILMS USING A CRYOGENIC SCANNING TUNNELING MICROSCOPE,"PHYS.REV.B,41(1990)8904",1990.0
4163,Dy1.0Ba2.0Cu3.0O6.94,,88.7,3.826,3.8960000000000004,11.687999999999999,PHC2040384,"CLARE GLORIOSO, GREG W.BOOK, JAMES M.ROZELL JR., JANNETTE CUNNINGHAM, JOHN P.GOLBEN, MARCUS VLASSE,",A POWDER X-RAY DIFFRACTION AND ELECTRICAL STUDY OF DY(BA2-XSRX)CU3O7-Z SUPERCONDUCTING CUPRATES,"PHYSICA C,204(1993)384",1993.0
4164,Dy1.0Ba1.8Sr0.2Cu3.0O6.89,,84.2,3.822,3.888,11.661,PHC2040384,"CLARE GLORIOSO, GREG W.BOOK, JAMES M.ROZELL JR., JANNETTE CUNNINGHAM, JOHN P.GOLBEN, MARCUS VLASSE,",A POWDER X-RAY DIFFRACTION AND ELECTRICAL STUDY OF DY(BA2-XSRX)CU3O7-Z SUPERCONDUCTING CUPRATES,"PHYSICA C,204(1993)384",1993.0
4165,Dy1.0Ba1.6Sr0.4Cu3.0O6.89,,80.6,3.818,3.8819999999999997,11.647,PHC2040384,"CLARE GLORIOSO, GREG W.BOOK, JAMES M.ROZELL JR., JANNETTE CUNNINGHAM, JOHN P.GOLBEN, MARCUS VLASSE,",A POWDER X-RAY DIFFRACTION AND ELECTRICAL STUDY OF DY(BA2-XSRX)CU3O7-Z SUPERCONDUCTING CUPRATES,"PHYSICA C,204(1993)384",1993.0
4166,Dy1.0Ba1.4Sr0.6Cu3.0O6.91,,85.2,3.81,3.8739999999999997,11.624,PHC2040384,"CLARE GLORIOSO, GREG W.BOOK, JAMES M.ROZELL JR., JANNETTE CUNNINGHAM, JOHN P.GOLBEN, MARCUS VLASSE,",A POWDER X-RAY DIFFRACTION AND ELECTRICAL STUDY OF DY(BA2-XSRX)CU3O7-Z SUPERCONDUCTING CUPRATES,"PHYSICA C,204(1993)384",1993.0
4167,Dy1.0Ba1.2Sr0.8Cu3.0O6.9,,84.7,3.799,3.863,11.588,PHC2040384,"CLARE GLORIOSO, GREG W.BOOK, JAMES M.ROZELL JR., JANNETTE CUNNINGHAM, JOHN P.GOLBEN, MARCUS VLASSE,",A POWDER X-RAY DIFFRACTION AND ELECTRICAL STUDY OF DY(BA2-XSRX)CU3O7-Z SUPERCONDUCTING CUPRATES,"PHYSICA C,204(1993)384",1993.0
4168,Dy1.0Ba1.0Sr1.0Cu3.0O6.89,,79.5,3.83,3.8489999999999998,11.559000000000001,PHC2040384,"CLARE GLORIOSO, GREG W.BOOK, JAMES M.ROZELL JR., JANNETTE CUNNINGHAM, JOHN P.GOLBEN, MARCUS VLASSE,",A POWDER X-RAY DIFFRACTION AND ELECTRICAL STUDY OF DY(BA2-XSRX)CU3O7-Z SUPERCONDUCTING CUPRATES,"PHYSICA C,204(1993)384",1993.0
4176,Y1.0Sr1.55Ba0.45Cu2.5B0.5O7.0,1212,16.0,3.8480000000000003,,11.212,PHC2050118,"J.J.YUE, W.J.ZHU, Y.Z.HUANG, Z.X.ZHAO,","(B,CU)SR2YCU2O7,A NEW LAYERED COPPER-OXIDE BASED ON THE BORON-OXYGEN GROUP","PHYSICA C,205(1993)118",1993.0
4177,Y1.0Sr1.4Ba0.6Cu2.5B0.5O7.0,1212,24.0,3.86,,11.247,PHC2050118,"J.J.YUE, W.J.ZHU, Y.Z.HUANG, Z.X.ZHAO,","(B,CU)SR2YCU2O7,A NEW LAYERED COPPER-OXIDE BASED ON THE BORON-OXYGEN GROUP","PHYSICA C,205(1993)118",1993.0
4179,Y1.0Sr1.0Ba1.0Cu2.5B0.5O7.0,1212,44.0,3.87,,11.3,PHC2050118,"J.J.YUE, W.J.ZHU, Y.Z.HUANG, Z.X.ZHAO,","(B,CU)SR2YCU2O7,A NEW LAYERED COPPER-OXIDE BASED ON THE BORON-OXYGEN GROUP","PHYSICA C,205(1993)118",1993.0
4180,Y1.0Sr0.8Ba1.2Cu2.5B0.5O7.0,1212,51.0,3.877,,11.33,PHC2050118,"J.J.YUE, W.J.ZHU, Y.Z.HUANG, Z.X.ZHAO,","(B,CU)SR2YCU2O7,A NEW LAYERED COPPER-OXIDE BASED ON THE BORON-OXYGEN GROUP","PHYSICA C,205(1993)118",1993.0
4181,Y1.0Sr0.6Ba1.4Cu2.5B0.5O7.0,1212,47.0,3.8789999999999996,,11.369000000000002,PHC2050118,"J.J.YUE, W.J.ZHU, Y.Z.HUANG, Z.X.ZHAO,","(B,CU)SR2YCU2O7,A NEW LAYERED COPPER-OXIDE BASED ON THE BORON-OXYGEN GROUP","PHYSICA C,205(1993)118",1993.0
4182,Y1.0Sr0.4Ba1.6Cu2.5B0.5O7.0,1212,35.0,3.8789999999999996,,11.399000000000001,PHC2050118,"J.J.YUE, W.J.ZHU, Y.Z.HUANG, Z.X.ZHAO,","(B,CU)SR2YCU2O7,A NEW LAYERED COPPER-OXIDE BASED ON THE BORON-OXYGEN GROUP","PHYSICA C,205(1993)118",1993.0
4190,Sm1.5Ce0.5Sr2.0Cu2.0Nb1.0O10.0,RCSCNO,23.0,3.8710000000000004,,28.791,PHC2040212,"H.B.RADOUSKY, R.N.SHELTON, T.J.GOODWIN,","SUPERCONDUCTING,MAGNETIC,ELECTRONIC TRANSPORT,AND STRUCTURAL PROPERTIES OF (R1.5CE0.5)SR2CU2NBO10,R=PR,ND,SM,EU","PHYSICA C,204(1992)212",1992.0
4191,Eu1.5Ce0.5Sr2.0Cu2.0Nb1.0O10.0,RCSCNO,23.0,3.8689999999999998,,28.774,PHC2040212,"H.B.RADOUSKY, R.N.SHELTON, T.J.GOODWIN,","SUPERCONDUCTING,MAGNETIC,ELECTRONIC TRANSPORT,AND STRUCTURAL PROPERTIES OF (R1.5CE0.5)SR2CU2NBO10,R=PR,ND,SM,EU","PHYSICA C,204(1992)212",1992.0
4192,Nd1.5Ce0.5Sr2.0Cu2.0Nb1.0O10.0,RCSCNO,20.0,3.8819999999999997,,28.843000000000004,PHC2040212,"H.B.RADOUSKY, R.N.SHELTON, T.J.GOODWIN,","SUPERCONDUCTING,MAGNETIC,ELECTRONIC TRANSPORT,AND STRUCTURAL PROPERTIES OF (R1.5CE0.5)SR2CU2NBO10,R=PR,ND,SM,EU","PHYSICA C,204(1992)212",1992.0
4193,Bi2.0Sr1.0Ca2.0Cu2.0O8.229,Bi2212,76.4,5.396,,30.487,JPS0621017,"Hiromoto Uwe, Takayuki IWAMATSU,",Normal-State Uniform Mgnetic Susceptibility and Superconductivity in Bi2SrzCa3-zCu2Oy,J.Phys.Soc.Japan62(1993)1017-1024,1993.0
4194,Bi2.0Sr1.1Ca1.9Cu2.0O8.22,,76.5,5.396,,30.546999999999997,JPS0621017,"Hiromoto Uwe, Takayuki IWAMATSU,",Normal-State Uniform Mgnetic Susceptibility and Superconductivity in Bi2SrzCa3-zCu2Oy,J.Phys.Soc.Japan62(1993)1017-1024,1993.0
4195,Bi2.0Sr1.2Ca1.8Cu2.0O8.199,,76.5,5.399,,30.579,JPS0621017,"Hiromoto Uwe, Takayuki IWAMATSU,",Normal-State Uniform Mgnetic Susceptibility and Superconductivity in Bi2SrzCa3-zCu2Oy,J.Phys.Soc.Japan62(1993)1017-1024,1993.0
4196,Bi2.0Sr1.3Ca1.7Cu2.0O8.19,,76.5,5.399,,30.608,JPS0621017,"Hiromoto Uwe, Takayuki IWAMATSU,",Normal-State Uniform Mgnetic Susceptibility and Superconductivity in Bi2SrzCa3-zCu2Oy,J.Phys.Soc.Japan62(1993)1017-1024,1993.0
4197,Bi2.0Sr1.4Ca1.6Cu2.0O8.2,,81.1,5.399,,30.649,JPS0621017,"Hiromoto Uwe, Takayuki IWAMATSU,",Normal-State Uniform Mgnetic Susceptibility and Superconductivity in Bi2SrzCa3-zCu2Oy,J.Phys.Soc.Japan62(1993)1017-1024,1993.0
4198,Bi2.0Sr1.5Ca1.5Cu2.0O8.19,,78.5,5.403,,30.699,JPS0621017,"Hiromoto Uwe, Takayuki IWAMATSU,",Normal-State Uniform Mgnetic Susceptibility and Superconductivity in Bi2SrzCa3-zCu2Oy,J.Phys.Soc.Japan62(1993)1017-1024,1993.0
4199,Bi2.0Sr1.6Ca1.4Cu2.0O8.16,,77.6,5.399,,30.862,JPS0621017,"Hiromoto Uwe, Takayuki IWAMATSU,",Normal-State Uniform Mgnetic Susceptibility and Superconductivity in Bi2SrzCa3-zCu2Oy,J.Phys.Soc.Japan62(1993)1017-1024,1993.0
4200,Bi2.0Sr1.7Ca1.3Cu2.0O8.211,,78.7,5.409,,30.831999999999997,JPS0621017,"Hiromoto Uwe, Takayuki IWAMATSU,",Normal-State Uniform Mgnetic Susceptibility and Superconductivity in Bi2SrzCa3-zCu2Oy,J.Phys.Soc.Japan62(1993)1017-1024,1993.0
4201,Bi2.0Sr1.8Ca1.2Cu2.0O8.211,,73.7,5.402,,30.81,JPS0621017,"Hiromoto Uwe, Takayuki IWAMATSU,",Normal-State Uniform Mgnetic Susceptibility and Superconductivity in Bi2SrzCa3-zCu2Oy,J.Phys.Soc.Japan62(1993)1017-1024,1993.0
4202,Bi2.0Sr1.9Ca1.1Cu2.0O8.181000000000001,,71.8,5.402,,30.8,JPS0621017,"Hiromoto Uwe, Takayuki IWAMATSU,",Normal-State Uniform Mgnetic Susceptibility and Superconductivity in Bi2SrzCa3-zCu2Oy,J.Phys.Soc.Japan62(1993)1017-1024,1993.0
4203,Bi2.0Sr2.0Ca1.0Cu2.0O8.212,,73.0,5.407,,30.72,JPS0621017,"Hiromoto Uwe, Takayuki IWAMATSU,",Normal-State Uniform Mgnetic Susceptibility and Superconductivity in Bi2SrzCa3-zCu2Oy,J.Phys.Soc.Japan62(1993)1017-1024,1993.0
4204,Hg1.0Ba2.0Cu1.0O4.0,Hg1201,64.5,3.88,,9.509,NAT3620226,"E.V.ANTIPOV, M.MAREZIO, O.CHMAISSEM, S.N.PUTILIN,",SUPERCONDUCTIVITY AT 94K IN HGBA2CUO4+Z,"NATURE,362(1993)226",1993.0
4206,Y0.76Ca0.24Ba2.0Cu2.94Co0.06O6.81,Y123,82.0,3.8569999999999998,,11.695,PHC2000043,"A.MAIGNAN, B.RAVEAU, E.SUARD, V.CAIGNAERT,",EFFECT OF Y-CA SUBSTITUTION UPON SUPERCONDUCTIVITY IN THE OXIDE YBA2CU3-XCOXO7-Z,"PHYSICA C,200(1992)43",1992.0
4207,Y0.76Ca0.24Ba2.0Cu2.85Co0.15O6.8,Y123,86.0,3.862,,11.690999999999999,PHC2000043,"A.MAIGNAN, B.RAVEAU, E.SUARD, V.CAIGNAERT,",EFFECT OF Y-CA SUBSTITUTION UPON SUPERCONDUCTIVITY IN THE OXIDE YBA2CU3-XCOXO7-Z,"PHYSICA C,200(1992)43",1992.0
4208,Y0.76Ca0.24Ba2.0Cu2.76Co0.24O6.84,Y123,85.0,3.863,,11.709000000000001,PHC2000043,"A.MAIGNAN, B.RAVEAU, E.SUARD, V.CAIGNAERT,",EFFECT OF Y-CA SUBSTITUTION UPON SUPERCONDUCTIVITY IN THE OXIDE YBA2CU3-XCOXO7-Z,"PHYSICA C,200(1992)43",1992.0
4209,Y0.76Ca0.24Ba2.0Cu2.64Co0.36O6.96,Y123,66.0,3.87,,11.689,PHC2000043,"A.MAIGNAN, B.RAVEAU, E.SUARD, V.CAIGNAERT,",EFFECT OF Y-CA SUBSTITUTION UPON SUPERCONDUCTIVITY IN THE OXIDE YBA2CU3-XCOXO7-Z,"PHYSICA C,200(1992)43",1992.0
4210,Y0.76Ca0.34Ba2.0Cu2.55Co0.45O6.95,Y123,51.0,3.8739999999999997,,11.687000000000001,PHC2000043,"A.MAIGNAN, B.RAVEAU, E.SUARD, V.CAIGNAERT,",EFFECT OF Y-CA SUBSTITUTION UPON SUPERCONDUCTIVITY IN THE OXIDE YBA2CU3-XCOXO7-Z,"PHYSICA C,200(1992)43",1992.0
4212,Y0.9Ca0.1Ba2.0Cu2.55Co0.45O7.02,Y123,18.0,3.8789999999999996,,11.677,PHC2000043,"A.MAIGNAN, B.RAVEAU, E.SUARD, V.CAIGNAERT,",EFFECT OF Y-CA SUBSTITUTION UPON SUPERCONDUCTIVITY IN THE OXIDE YBA2CU3-XCOXO7-Z,"PHYSICA C,200(1992)43",1992.0
4213,Y0.85Ca0.15Ba2.0Cu2.55Co0.45O7.08,Y123,30.0,3.8760000000000003,,11.685,PHC2000043,"A.MAIGNAN, B.RAVEAU, E.SUARD, V.CAIGNAERT,",EFFECT OF Y-CA SUBSTITUTION UPON SUPERCONDUCTIVITY IN THE OXIDE YBA2CU3-XCOXO7-Z,"PHYSICA C,200(1992)43",1992.0
4214,Y0.76Ca0.24Ba2.0Cu2.55Co0.45O6.93,Y123,51.0,3.8739999999999997,,11.687000000000001,PHC2000043,"A.MAIGNAN, B.RAVEAU, E.SUARD, V.CAIGNAERT,",EFFECT OF Y-CA SUBSTITUTION UPON SUPERCONDUCTIVITY IN THE OXIDE YBA2CU3-XCOXO7-Z,"PHYSICA C,200(1992)43",1992.0
4215,Y0.7Ca0.3Ba2.0Cu2.55Co0.45O6.84,Y123,53.0,3.8739999999999997,,11.689,PHC2000043,"A.MAIGNAN, B.RAVEAU, E.SUARD, V.CAIGNAERT,",EFFECT OF Y-CA SUBSTITUTION UPON SUPERCONDUCTIVITY IN THE OXIDE YBA2CU3-XCOXO7-Z,"PHYSICA C,200(1992)43",1992.0
4216,Y1.0Ba2.0Cu2.85Co0.15O6.92,Y123,71.0,3.864,,11.677999999999999,PHC2000043,"A.MAIGNAN, B.RAVEAU, E.SUARD, V.CAIGNAERT,",EFFECT OF Y-CA SUBSTITUTION UPON SUPERCONDUCTIVITY IN THE OXIDE YBA2CU3-XCOXO7-Z,"PHYSICA C,200(1992)43",1992.0
4217,Y0.95Ca0.05Ba2.0Cu2.85Co0.15O6.82,Y123,83.0,3.864,,11.684000000000001,PHC2000043,"A.MAIGNAN, B.RAVEAU, E.SUARD, V.CAIGNAERT,",EFFECT OF Y-CA SUBSTITUTION UPON SUPERCONDUCTIVITY IN THE OXIDE YBA2CU3-XCOXO7-Z,"PHYSICA C,200(1992)43",1992.0
4218,Y0.9Ca0.1Ba2.0Cu2.85Co0.15O6.91,Y123,84.0,3.863,,11.69,PHC2000043,"A.MAIGNAN, B.RAVEAU, E.SUARD, V.CAIGNAERT,",EFFECT OF Y-CA SUBSTITUTION UPON SUPERCONDUCTIVITY IN THE OXIDE YBA2CU3-XCOXO7-Z,"PHYSICA C,200(1992)43",1992.0
4219,Y0.85Ca0.15Ba2.0Cu2.85Co0.15O6.83,Y123,86.0,3.861,,11.694,PHC2000043,"A.MAIGNAN, B.RAVEAU, E.SUARD, V.CAIGNAERT,",EFFECT OF Y-CA SUBSTITUTION UPON SUPERCONDUCTIVITY IN THE OXIDE YBA2CU3-XCOXO7-Z,"PHYSICA C,200(1992)43",1992.0
4220,Y0.8Ca0.2Ba2.0Cu2.85Co0.15O6.84,Y123,86.0,3.86,,11.75,PHC2000043,"A.MAIGNAN, B.RAVEAU, E.SUARD, V.CAIGNAERT,",EFFECT OF Y-CA SUBSTITUTION UPON SUPERCONDUCTIVITY IN THE OXIDE YBA2CU3-XCOXO7-Z,"PHYSICA C,200(1992)43",1992.0
4221,Y0.76Ca0.24Ba2.0Cu2.85Co0.15O6.8,Y123,86.0,3.862,,11.690999999999999,PHC2000043,"A.MAIGNAN, B.RAVEAU, E.SUARD, V.CAIGNAERT,",EFFECT OF Y-CA SUBSTITUTION UPON SUPERCONDUCTIVITY IN THE OXIDE YBA2CU3-XCOXO7-Z,"PHYSICA C,200(1992)43",1992.0
4222,Y0.88Ca0.12Ba2.0Cu2.88Co0.12O6.78,Y123,87.0,3.861,,11.687000000000001,PHC2000043,"A.MAIGNAN, B.RAVEAU, E.SUARD, V.CAIGNAERT,",EFFECT OF Y-CA SUBSTITUTION UPON SUPERCONDUCTIVITY IN THE OXIDE YBA2CU3-XCOXO7-Z,"PHYSICA C,200(1992)43",1992.0
4223,Y0.85Ca0.15Ba2.0Cu2.85Co0.15O6.83,Y123,86.0,3.861,,11.694,PHC2000043,"A.MAIGNAN, B.RAVEAU, E.SUARD, V.CAIGNAERT,",EFFECT OF Y-CA SUBSTITUTION UPON SUPERCONDUCTIVITY IN THE OXIDE YBA2CU3-XCOXO7-Z,"PHYSICA C,200(1992)43",1992.0
4224,Y0.76Ca0.24Ba2.0Cu2.76Co0.24O6.84,Y123,85.0,3.863,,11.709000000000001,PHC2000043,"A.MAIGNAN, B.RAVEAU, E.SUARD, V.CAIGNAERT,",EFFECT OF Y-CA SUBSTITUTION UPON SUPERCONDUCTIVITY IN THE OXIDE YBA2CU3-XCOXO7-Z,"PHYSICA C,200(1992)43",1992.0
4225,Y0.7Ca0.3Ba2.0Cu2.7Co0.3O6.93,Y123,84.0,3.865,,11.715,PHC2000043,"A.MAIGNAN, B.RAVEAU, E.SUARD, V.CAIGNAERT,",EFFECT OF Y-CA SUBSTITUTION UPON SUPERCONDUCTIVITY IN THE OXIDE YBA2CU3-XCOXO7-Z,"PHYSICA C,200(1992)43",1992.0
4226,Y0.64Ca0.36Ba2.0Cu2.64Co0.36O6.87,Y123,82.0,3.866,,11.717,PHC2000043,"A.MAIGNAN, B.RAVEAU, E.SUARD, V.CAIGNAERT,",EFFECT OF Y-CA SUBSTITUTION UPON SUPERCONDUCTIVITY IN THE OXIDE YBA2CU3-XCOXO7-Z,"PHYSICA C,200(1992)43",1992.0
4228,Bi2.0Sr2.0Ca1.0Cu2.0I1.0O8.0,,58.0,5.393,,18.95,PHC2030411,"AKIHIKO FUJIWARA, KEIICHI SASAAKI, MITSUNORI MOCHIDA, TAKASHI NOJI, YOJI KOIKE, YOSHITAMI SAITO,",TWO EFFECTS OF IODINE INTERCALATION ON TC IN BI2SR2CA1-XYXCU2O8,"PHYSICA C,203(1992)411",1992.0
4229,Bi2.0Sr2.0Ca0.9Y0.1Cu2.0I1.0O8.0,,67.0,5.403,,18.975,PHC2030411,"AKIHIKO FUJIWARA, KEIICHI SASAAKI, MITSUNORI MOCHIDA, TAKASHI NOJI, YOJI KOIKE, YOSHITAMI SAITO,",TWO EFFECTS OF IODINE INTERCALATION ON TC IN BI2SR2CA1-XYXCU2O8,"PHYSICA C,203(1992)411",1992.0
4230,Bi2.0Sr2.0Ca0.8Y0.2Cu2.0I1.0O8.0,,75.0,5.4110000000000005,,19.0,PHC2030411,"AKIHIKO FUJIWARA, KEIICHI SASAAKI, MITSUNORI MOCHIDA, TAKASHI NOJI, YOJI KOIKE, YOSHITAMI SAITO,",TWO EFFECTS OF IODINE INTERCALATION ON TC IN BI2SR2CA1-XYXCU2O8,"PHYSICA C,203(1992)411",1992.0
4231,Bi2.0Sr2.0Ca0.7Y0.3Cu2.0I1.0O8.0,,79.0,5.421,,19.0,PHC2030411,"AKIHIKO FUJIWARA, KEIICHI SASAAKI, MITSUNORI MOCHIDA, TAKASHI NOJI, YOJI KOIKE, YOSHITAMI SAITO,",TWO EFFECTS OF IODINE INTERCALATION ON TC IN BI2SR2CA1-XYXCU2O8,"PHYSICA C,203(1992)411",1992.0
4232,Bi2.0Sr2.0Ca0.6Y0.4Cu2.0I1.0O8.0,,66.0,5.425,,19.0,PHC2030411,"AKIHIKO FUJIWARA, KEIICHI SASAAKI, MITSUNORI MOCHIDA, TAKASHI NOJI, YOJI KOIKE, YOSHITAMI SAITO,",TWO EFFECTS OF IODINE INTERCALATION ON TC IN BI2SR2CA1-XYXCU2O8,"PHYSICA C,203(1992)411",1992.0
4233,Bi2.0Sr2.0Ca0.55Y0.45Cu2.0I1.0O8.0,,55.0,5.426,,19.0,PHC2030411,"AKIHIKO FUJIWARA, KEIICHI SASAAKI, MITSUNORI MOCHIDA, TAKASHI NOJI, YOJI KOIKE, YOSHITAMI SAITO,",TWO EFFECTS OF IODINE INTERCALATION ON TC IN BI2SR2CA1-XYXCU2O8,"PHYSICA C,203(1992)411",1992.0
4234,Bi2.0Sr2.0Ca0.5Y0.5Cu2.0I1.0O8.0,,31.0,5.433,,19.0,PHC2030411,"AKIHIKO FUJIWARA, KEIICHI SASAAKI, MITSUNORI MOCHIDA, TAKASHI NOJI, YOJI KOIKE, YOSHITAMI SAITO,",TWO EFFECTS OF IODINE INTERCALATION ON TC IN BI2SR2CA1-XYXCU2O8,"PHYSICA C,203(1992)411",1992.0
4255,Pb2.0Sr2.0Y0.61Ca0.39Cu3.0O8.0,Pb3212,79.0,5.393,5.394,15.815,SSC0850579,"B.SOULETIE, H.BORGES, J.BEILLE, J.C.MARTINEZ, J.J.CAPPONI, O.CHMAISSEM, O.LABORDE,","PRESSURE EFFECTS,ANISOTROPIC TRANSPORT PROPERTIES AND IRREVERSIBILITY LINE OF PB2SR2Y1-XCAXCU3O8 CRYSTALS","SOLID STATE COMMUN.,85(1993)579",1993.0
4256,Pb2.0Sr2.0Y0.61Ca0.39Cu3.0O8.0,Pb3212,75.0,5.379,5.416,15.775,SSC0850579,"B.SOULETIE, H.BORGES, J.BEILLE, J.C.MARTINEZ, J.J.CAPPONI, O.CHMAISSEM, O.LABORDE,","PRESSURE EFFECTS,ANISOTROPIC TRANSPORT PROPERTIES AND IRREVERSIBILITY LINE OF PB2SR2Y1-XCAXCU3O8 CRYSTALS","SOLID STATE COMMUN.,85(1993)579",1993.0
4257,Pb2.0Sr2.0Y0.64Ca0.36Cu3.0O8.0,Pb3212,65.0,5.3820000000000014,5.412000000000001,15.783,SSC0850579,"B.SOULETIE, H.BORGES, J.BEILLE, J.C.MARTINEZ, J.J.CAPPONI, O.CHMAISSEM, O.LABORDE,","PRESSURE EFFECTS,ANISOTROPIC TRANSPORT PROPERTIES AND IRREVERSIBILITY LINE OF PB2SR2Y1-XCAXCU3O8 CRYSTALS","SOLID STATE COMMUN.,85(1993)579",1993.0
4258,Y1.0Ba2.0Cu3.0FeO7.0,Y123,92.0,,,,PR0470457,"J.Z.LIU, LU ZHANG, M.D.LAN, P.KLAVINS, R.N.SHELTON, Y.NAGATA, Y.X.JIA,",RESISTIVITY AND UPPER CRITICAL FIELD OF YBA2CU3-XFEXO7-Y SINGLE CRYSTALS,"PHYS.REV.B,47(1993)457",1993.0
4259,Y1.0Ba2.0Cu2.96Fe0.04O7.0,Y123,89.5,,,,PR0470457,"J.Z.LIU, LU ZHANG, M.D.LAN, P.KLAVINS, R.N.SHELTON, Y.NAGATA, Y.X.JIA,",RESISTIVITY AND UPPER CRITICAL FIELD OF YBA2CU3-XFEXO7-Y SINGLE CRYSTALS,"PHYS.REV.B,47(1993)457",1993.0
4260,Y1.0Ba2.0Cu2.87Fe0.13O7.0,Y123,73.5,,,,PR0470457,"J.Z.LIU, LU ZHANG, M.D.LAN, P.KLAVINS, R.N.SHELTON, Y.NAGATA, Y.X.JIA,",RESISTIVITY AND UPPER CRITICAL FIELD OF YBA2CU3-XFEXO7-Y SINGLE CRYSTALS,"PHYS.REV.B,47(1993)457",1993.0
4261,Y1.0Ba2.0Cu2.85Zn0.15O6.95,,39.2,3.8169999999999997,3.888,11.642000000000001,PR0481266,"FRANK BRIDGES, GUOGUANG LI, JAMES B.BOYCE, TORD CLAESON,",DISTORTED LOCAL ENVIRONMENT AROUND ZN ON CU(2) SITES IN YBA2CU3O7: AN X-RAY-ABSORPTION STUDY,"PHYS.REV.B,48(1993)1266",1993.0
4262,Y1.0Ba2.0Cu2.775Zn0.225O6.93,,25.0,3.819,3.89,11.64,PR0481266,"FRANK BRIDGES, GUOGUANG LI, JAMES B.BOYCE, TORD CLAESON,",DISTORTED LOCAL ENVIRONMENT AROUND ZN ON CU(2) SITES IN YBA2CU3O7: AN X-RAY-ABSORPTION STUDY,"PHYS.REV.B,48(1993)1266",1993.0
4264,Y1.0Ba2.0Cu3.0Br0.9O6.2,Y123,92.0,,,,PR0481148,"A.M.RAO, G.DRESSELHAUS, H.B.RADOUSKY, J.S.MOODERA, J.Z.LIU, M.S.DRESSELHAUS, P.P.NGUYEN, R.S.GLASS, Z.H.WANG,",TRANSPORT AND MAGNETIC PROPERTIES OF YBA2CU3O7-ZBRY SINGLE CRYSTALS,"PHYS.REV.B,48(1993)1148",1993.0
4265,Y1.0Ba2.0Cu3.0O7.0,Y123,92.0,,,,PR0481148,"A.M.RAO, G.DRESSELHAUS, H.B.RADOUSKY, J.S.MOODERA, J.Z.LIU, M.S.DRESSELHAUS, P.P.NGUYEN, R.S.GLASS, Z.H.WANG,",TRANSPORT AND MAGNETIC PROPERTIES OF YBA2CU3O7-ZBRY SINGLE CRYSTALS,"PHYS.REV.B,48(1993)1148",1993.0
4266,Y0.975Ca0.025Ba2.0Cu4.0O8.0,Y124,82.0,,,,PR0480607,"H.YAMAUCHI, K.FOSSHEIM, M.G.KARKUT, O.-M.NES, S.TANAKA, T.SUZUKI, WU.TING, Y.YAEGASHI,",CA-INDUCED PHASE TRANSITION AT 150 K IN Y1-XCAXBA2CU4O8 SINGLE-PHASE HIGH-TC SUPERCONDUCTING MATERIAL,"PHYS.REV.B,48(1993)607",1993.0
4267,Y0.95Ca0.05Ba2.0Cu4.0O8.0,Y124,87.0,,,,PR0480607,"H.YAMAUCHI, K.FOSSHEIM, M.G.KARKUT, O.-M.NES, S.TANAKA, T.SUZUKI, WU.TING, Y.YAEGASHI,",CA-INDUCED PHASE TRANSITION AT 150 K IN Y1-XCAXBA2CU4O8 SINGLE-PHASE HIGH-TC SUPERCONDUCTING MATERIAL,"PHYS.REV.B,48(1993)607",1993.0
4268,Y0.9Ca0.1Ba2.0Cu4.0O8.0,Y124,89.0,,,,PR0480607,"H.YAMAUCHI, K.FOSSHEIM, M.G.KARKUT, O.-M.NES, S.TANAKA, T.SUZUKI, WU.TING, Y.YAEGASHI,",CA-INDUCED PHASE TRANSITION AT 150 K IN Y1-XCAXBA2CU4O8 SINGLE-PHASE HIGH-TC SUPERCONDUCTING MATERIAL,"PHYS.REV.B,48(1993)607",1993.0
4269,La1.25Ca0.3Ba1.45Cu3.0O7.11,Y123,67.1,3.883,,11.649000000000001,PR0480532,"A.KNIZHNIK, D.GOLDSCHMIDT, E.GARTSTEIN, G.KIMMEL, G.M.REISNER, Y.DIREKTOVITCH, Y.ECKSTEIN,",TETRAGONAL SUPERCONDUCTING FAMILY (CAXLA1-X)(BA1.75-XLA0.25+X)CU3OY: THE EFFECT OF COSUBSTITUTION ON THE TRANSITION TEMPERATURE,"PHYS.REV.B,48(1993)532",1993.0
4270,La1.25Ca0.35Ba1.4Cu3.0O7.108,Y123,74.3,,,,PR0480532,"A.KNIZHNIK, D.GOLDSCHMIDT, E.GARTSTEIN, G.KIMMEL, G.M.REISNER, Y.DIREKTOVITCH, Y.ECKSTEIN,",TETRAGONAL SUPERCONDUCTING FAMILY (CAXLA1-X)(BA1.75-XLA0.25+X)CU3OY: THE EFFECT OF COSUBSTITUTION ON THE TRANSITION TEMPERATURE,"PHYS.REV.B,48(1993)532",1993.0
4271,La1.25Ca0.4Ba1.35Cu3.0O7.141,Y123,77.8,3.8760000000000003,,11.634,PR0480532,"A.KNIZHNIK, D.GOLDSCHMIDT, E.GARTSTEIN, G.KIMMEL, G.M.REISNER, Y.DIREKTOVITCH, Y.ECKSTEIN,",TETRAGONAL SUPERCONDUCTING FAMILY (CAXLA1-X)(BA1.75-XLA0.25+X)CU3OY: THE EFFECT OF COSUBSTITUTION ON THE TRANSITION TEMPERATURE,"PHYS.REV.B,48(1993)532",1993.0
4272,La1.25Ca0.45Ba1.3Cu3.0O7.135,Y123,79.2,,,,PR0480532,"A.KNIZHNIK, D.GOLDSCHMIDT, E.GARTSTEIN, G.KIMMEL, G.M.REISNER, Y.DIREKTOVITCH, Y.ECKSTEIN,",TETRAGONAL SUPERCONDUCTING FAMILY (CAXLA1-X)(BA1.75-XLA0.25+X)CU3OY: THE EFFECT OF COSUBSTITUTION ON THE TRANSITION TEMPERATURE,"PHYS.REV.B,48(1993)532",1993.0
4273,La1.25Ca0.5Ba1.25Cu3.0O7.1370000000000005,Y123,79.2,3.873,,11.622,PR0480532,"A.KNIZHNIK, D.GOLDSCHMIDT, E.GARTSTEIN, G.KIMMEL, G.M.REISNER, Y.DIREKTOVITCH, Y.ECKSTEIN,",TETRAGONAL SUPERCONDUCTING FAMILY (CAXLA1-X)(BA1.75-XLA0.25+X)CU3OY: THE EFFECT OF COSUBSTITUTION ON THE TRANSITION TEMPERATURE,"PHYS.REV.B,48(1993)532",1993.0
4274,La1.25Ba1.75Cu3.0O7.07,Y123,40.0,3.917,,11.751,PR0480532,"A.KNIZHNIK, D.GOLDSCHMIDT, E.GARTSTEIN, G.KIMMEL, G.M.REISNER, Y.DIREKTOVITCH, Y.ECKSTEIN,",TETRAGONAL SUPERCONDUCTING FAMILY (CAXLA1-X)(BA1.75-XLA0.25+X)CU3OY: THE EFFECT OF COSUBSTITUTION ON THE TRANSITION TEMPERATURE,"PHYS.REV.B,48(1993)532",1993.0
4275,La1.25Ca0.05Ba1.7Cu3.0O7.03,Y123,38.6,,,,PR0480532,"A.KNIZHNIK, D.GOLDSCHMIDT, E.GARTSTEIN, G.KIMMEL, G.M.REISNER, Y.DIREKTOVITCH, Y.ECKSTEIN,",TETRAGONAL SUPERCONDUCTING FAMILY (CAXLA1-X)(BA1.75-XLA0.25+X)CU3OY: THE EFFECT OF COSUBSTITUTION ON THE TRANSITION TEMPERATURE,"PHYS.REV.B,48(1993)532",1993.0
4276,La1.25Ca0.1Ba1.65Cu3.0O7.06,Y123,38.8,3.906,,11.718,PR0480532,"A.KNIZHNIK, D.GOLDSCHMIDT, E.GARTSTEIN, G.KIMMEL, G.M.REISNER, Y.DIREKTOVITCH, Y.ECKSTEIN,",TETRAGONAL SUPERCONDUCTING FAMILY (CAXLA1-X)(BA1.75-XLA0.25+X)CU3OY: THE EFFECT OF COSUBSTITUTION ON THE TRANSITION TEMPERATURE,"PHYS.REV.B,48(1993)532",1993.0
4277,La1.25Ca0.15Ba1.6Cu3.0O7.0520000000000005,Y123,45.6,,,,PR0480532,"A.KNIZHNIK, D.GOLDSCHMIDT, E.GARTSTEIN, G.KIMMEL, G.M.REISNER, Y.DIREKTOVITCH, Y.ECKSTEIN,",TETRAGONAL SUPERCONDUCTING FAMILY (CAXLA1-X)(BA1.75-XLA0.25+X)CU3OY: THE EFFECT OF COSUBSTITUTION ON THE TRANSITION TEMPERATURE,"PHYS.REV.B,48(1993)532",1993.0
4278,La1.25Ca0.2Ba1.55Cu3.0O7.0820000000000025,Y123,50.2,3.8939999999999997,,11.685,PR0480532,"A.KNIZHNIK, D.GOLDSCHMIDT, E.GARTSTEIN, G.KIMMEL, G.M.REISNER, Y.DIREKTOVITCH, Y.ECKSTEIN,",TETRAGONAL SUPERCONDUCTING FAMILY (CAXLA1-X)(BA1.75-XLA0.25+X)CU3OY: THE EFFECT OF COSUBSTITUTION ON THE TRANSITION TEMPERATURE,"PHYS.REV.B,48(1993)532",1993.0
4279,La1.25Ca0.25Ba1.5Cu3.0O7.0870000000000015,Y123,62.9,,,,PR0480532,"A.KNIZHNIK, D.GOLDSCHMIDT, E.GARTSTEIN, G.KIMMEL, G.M.REISNER, Y.DIREKTOVITCH, Y.ECKSTEIN,",TETRAGONAL SUPERCONDUCTING FAMILY (CAXLA1-X)(BA1.75-XLA0.25+X)CU3OY: THE EFFECT OF COSUBSTITUTION ON THE TRANSITION TEMPERATURE,"PHYS.REV.B,48(1993)532",1993.0
4288,Tl2.0Ba2.0Ca2.0Cu3.0O10.0,Tl2223,116.0,,,,PR0475524,"D.D.BERKLEY, E.F.SKELTON, M.S.OSOFSKY, N.E.MOULTON, V.M.BROWNING, W.T.LECHTER,",PRESSURE DEPENDENCE OF THE SUPERCONDUCTING TRANSITION TEMPERATURE IN SINGLE CRYSTALS OF TL2BA2CA2CU3O10-X,"PHYS.REV.B,47(1993)5524",1993.0
4289,Y1.0Ba2.0Cu3.0O6.9,Y123,91.4,,,,PR0476154,"A.MOGLIORI, B.W.VEAL, J.D.THOMPSON, J.L.SARRAO, MING LEI, T.M.BELL, U.W.WELP, WILLIAM M.VISSCHER,",ELASTIC CONSTANTS OF A MONOCRYSTAL OF SUPERCONDUCTING YBA2CU3O7-Z,"PHYS.REV.B,47(1993)6154",1993.0
4298,Yb0.6Nd0.2Pr0.2Ba2.0Cu3.0O7.0,Y123,70.3,,,,PHC1990430,"WEIYAN GUAN, YUNHUI XU,",ION SIZE EFFECT ON TC IN THE (YB0.8-ZNDZPR0.2)BA2CU3O7-Y AND (ER0.7-ZEUZPR0.3)BA2CU3O7-Y SYSTEMS,"PHYSICA C,199(1992)430",1992.0
4299,Er0.5Eu0.2Pr0.3Ba2.0Cu3.0O7.0,Y123,52.1,,,,PHC1990430,"WEIYAN GUAN, YUNHUI XU,",ION SIZE EFFECT ON TC IN THE (YB0.8-ZNDZPR0.2)BA2CU3O7-Y AND (ER0.7-ZEUZPR0.3)BA2CU3O7-Y SYSTEMS,"PHYSICA C,199(1992)430",1992.0
4300,Yb0.4Nd0.4Pr0.2Ba2.0Cu3.0O7.0,Y123,56.6,,,,PHC1990430,"WEIYAN GUAN, YUNHUI XU,",ION SIZE EFFECT ON TC IN THE (YB0.8-ZNDZPR0.2)BA2CU3O7-Y AND (ER0.7-ZEUZPR0.3)BA2CU3O7-Y SYSTEMS,"PHYSICA C,199(1992)430",1992.0
4301,Er0.4Eu0.3Pr0.3Ba2.0Cu3.0O7.0,Y123,47.8,,,,PHC1990430,"WEIYAN GUAN, YUNHUI XU,",ION SIZE EFFECT ON TC IN THE (YB0.8-ZNDZPR0.2)BA2CU3O7-Y AND (ER0.7-ZEUZPR0.3)BA2CU3O7-Y SYSTEMS,"PHYSICA C,199(1992)430",1992.0
4308,Bi2.0Sr1.9La0.1Cu1.0O6.2,Bi2201,12.0,,,,PHC1990276,"A.J.SMITS, J.M.VAN RUITENBEEK, L.J.DE JONGH, W.A.GROEN, W.J.ELION,",TRANSPORT PROPERTIES OF BI2SR2-XLAXCUO6+Z,"PHYSICA C,199(1992)276",1992.0
4309,Bi2.0Sr1.8La0.2Cu1.0O6.3,Bi2201,18.0,,,,PHC1990276,"A.J.SMITS, J.M.VAN RUITENBEEK, L.J.DE JONGH, W.A.GROEN, W.J.ELION,",TRANSPORT PROPERTIES OF BI2SR2-XLAXCUO6+Z,"PHYSICA C,199(1992)276",1992.0
4310,Bi2.0Sr1.6La0.4Cu1.0O6.35,Bi2201,20.0,,,,PHC1990276,"A.J.SMITS, J.M.VAN RUITENBEEK, L.J.DE JONGH, W.A.GROEN, W.J.ELION,",TRANSPORT PROPERTIES OF BI2SR2-XLAXCUO6+Z,"PHYSICA C,199(1992)276",1992.0
4311,Bi2.0Sr1.5La0.5Cu1.0O6.38,Bi2201,21.0,,,,PHC1990276,"A.J.SMITS, J.M.VAN RUITENBEEK, L.J.DE JONGH, W.A.GROEN, W.J.ELION,",TRANSPORT PROPERTIES OF BI2SR2-XLAXCUO6+Z,"PHYSICA C,199(1992)276",1992.0
4314,Tl2.0Ba2.0Cu1.0O6.0,Tl2201,15.0,,,,PRL0711238,"A.CARRINGTON, A.P.MACKENZIE, D.C.SINCLAIR, G.G.LONZARICH, R.S.LIU, S.D.HUGHES, S.R.JULIAN,",RESISTIVE UPPER CRITICAL FIELD OF TL2BA2CUO6 AT LOW TEMPERATURES AND HIGH MAGNETIC FIELDS,"PHYS.REV.LETT.,71(1993)1238",1993.0
4319,La0.8Sm0.2Ca1.0Ba1.0Cu3.0O7.0,Y123,71.0,3.861,,11.626,PHC1990240,"I.K.GOPALAKRISHNAN, J.V.YAKHMI, P.V.P.S.S.SASTRY, R.A.GUNASEKARAN, R.M.IYER,",PHASE STABILITY AND SUPERCONDUCTING CHARACTERISTICS OF CABA(LA1-XRX)CU3O7-Z(R=RARE EARTH) SYSTEM,"PHYSICA C,199(1992)240",1992.0
4320,La0.6Sm0.4Ca1.0Ba1.0Cu3.0O7.0,Y123,68.0,3.859,,11.612,PHC1990240,"I.K.GOPALAKRISHNAN, J.V.YAKHMI, P.V.P.S.S.SASTRY, R.A.GUNASEKARAN, R.M.IYER,",PHASE STABILITY AND SUPERCONDUCTING CHARACTERISTICS OF CABA(LA1-XRX)CU3O7-Z(R=RARE EARTH) SYSTEM,"PHYSICA C,199(1992)240",1992.0
4321,La0.4Sm0.6Ca1.0Ba1.0Cu3.0O7.0,Y123,64.0,3.853,,11.613,PHC1990240,"I.K.GOPALAKRISHNAN, J.V.YAKHMI, P.V.P.S.S.SASTRY, R.A.GUNASEKARAN, R.M.IYER,",PHASE STABILITY AND SUPERCONDUCTING CHARACTERISTICS OF CABA(LA1-XRX)CU3O7-Z(R=RARE EARTH) SYSTEM,"PHYSICA C,199(1992)240",1992.0
4322,La0.2Sm0.8Ca1.0Ba1.0Cu3.0O7.0,Y123,56.0,,,,PHC1990240,"I.K.GOPALAKRISHNAN, J.V.YAKHMI, P.V.P.S.S.SASTRY, R.A.GUNASEKARAN, R.M.IYER,",PHASE STABILITY AND SUPERCONDUCTING CHARACTERISTICS OF CABA(LA1-XRX)CU3O7-Z(R=RARE EARTH) SYSTEM,"PHYSICA C,199(1992)240",1992.0
4323,Sm1.0Ca1.0Ba1.0Cu3.0O7.0,Y123,39.0,,,,PHC1990240,"I.K.GOPALAKRISHNAN, J.V.YAKHMI, P.V.P.S.S.SASTRY, R.A.GUNASEKARAN, R.M.IYER,",PHASE STABILITY AND SUPERCONDUCTING CHARACTERISTICS OF CABA(LA1-XRX)CU3O7-Z(R=RARE EARTH) SYSTEM,"PHYSICA C,199(1992)240",1992.0
4324,La1.0Ca1.0Ba1.0Cu3.0O7.0,Y123,72.0,3.8710000000000004,,11.61,PHC1990240,"I.K.GOPALAKRISHNAN, J.V.YAKHMI, P.V.P.S.S.SASTRY, R.A.GUNASEKARAN, R.M.IYER,",PHASE STABILITY AND SUPERCONDUCTING CHARACTERISTICS OF CABA(LA1-XRX)CU3O7-Z(R=RARE EARTH) SYSTEM,"PHYSICA C,199(1992)240",1992.0
4325,La0.8Nd0.2Ca1.0Ba1.0Cu3.0O7.0,Y123,71.0,3.866,,11.606,PHC1990240,"I.K.GOPALAKRISHNAN, J.V.YAKHMI, P.V.P.S.S.SASTRY, R.A.GUNASEKARAN, R.M.IYER,",PHASE STABILITY AND SUPERCONDUCTING CHARACTERISTICS OF CABA(LA1-XRX)CU3O7-Z(R=RARE EARTH) SYSTEM,"PHYSICA C,199(1992)240",1992.0
4326,La0.6Nd0.4Ca1.0Ba1.0Cu3.0O7.0,Y123,67.0,3.864,,11.617,PHC1990240,"I.K.GOPALAKRISHNAN, J.V.YAKHMI, P.V.P.S.S.SASTRY, R.A.GUNASEKARAN, R.M.IYER,",PHASE STABILITY AND SUPERCONDUCTING CHARACTERISTICS OF CABA(LA1-XRX)CU3O7-Z(R=RARE EARTH) SYSTEM,"PHYSICA C,199(1992)240",1992.0
4327,La0.4Nd0.6Ca1.0Ba1.0Cu3.0O7.0,Y123,63.0,3.86,,11.622,PHC1990240,"I.K.GOPALAKRISHNAN, J.V.YAKHMI, P.V.P.S.S.SASTRY, R.A.GUNASEKARAN, R.M.IYER,",PHASE STABILITY AND SUPERCONDUCTING CHARACTERISTICS OF CABA(LA1-XRX)CU3O7-Z(R=RARE EARTH) SYSTEM,"PHYSICA C,199(1992)240",1992.0
4328,La0.2Nd0.8Ca1.0Ba1.0Cu3.0O7.0,Y123,57.0,3.8569999999999998,,11.628,PHC1990240,"I.K.GOPALAKRISHNAN, J.V.YAKHMI, P.V.P.S.S.SASTRY, R.A.GUNASEKARAN, R.M.IYER,",PHASE STABILITY AND SUPERCONDUCTING CHARACTERISTICS OF CABA(LA1-XRX)CU3O7-Z(R=RARE EARTH) SYSTEM,"PHYSICA C,199(1992)240",1992.0
4329,Nd1.0Ca1.0Ba1.0Cu3.0O7.0,Y123,46.0,3.8539999999999996,,11.629000000000001,PHC1990240,"I.K.GOPALAKRISHNAN, J.V.YAKHMI, P.V.P.S.S.SASTRY, R.A.GUNASEKARAN, R.M.IYER,",PHASE STABILITY AND SUPERCONDUCTING CHARACTERISTICS OF CABA(LA1-XRX)CU3O7-Z(R=RARE EARTH) SYSTEM,"PHYSICA C,199(1992)240",1992.0
4331,La2.0Cu1.0O4.09,T,32.0,,,,PHC2020209,"A.WATTIAUX, J-P.DOUMERC, J.-C.GRENIER, J.ETOURNEAU, M.POUCHARD, N.LAGUEYTE, P.DORDOR,",TRANSPORT AND MAGNETIC PROPERTIES OF THE SUPERCONDUCTING LA2CUO4-Z PHASE (0,"PHYSICA C,202(1992)209",1992.0
4336,Y1.0Ba2.0Cu3.0O7.0,Y123,92.0,,,,PHC1970053,"LARRY KEVAN, MICKY PURI,",MEASUREMENT OF MAGNETIC FIELD PENETRATION DEPTH IN YBA2CU3O7-ZSINGLE CRYSTALS BY SURFACE PARAMAGNETIC PROBES,"PHYSICA C,197(1992)53",1992.0
4337,Y1.0Ba2.0Cu4.0O8.0,Y124,81.5,3.839,3.8689999999999998,27.243000000000002,PHC2040413,"I.K.GOPALAKRISHNAN, J.V.YAKHMI, R.M.IYER,",THE INFLUENCE OF SUBSTITUTION OF CE ON THE SUPERCONDUCTING BEHAVIOUR OF YBA2CU4O8 AND DYBA2CU4O8,"PHYSICA C,204(1993)413",1993.0
4338,Y0.9Ce0.1Ba2.0Cu4.0O8.0,Y124,56.5,3.845,3.8710000000000004,27.236,PHC2040413,"I.K.GOPALAKRISHNAN, J.V.YAKHMI, R.M.IYER,",THE INFLUENCE OF SUBSTITUTION OF CE ON THE SUPERCONDUCTING BEHAVIOUR OF YBA2CU4O8 AND DYBA2CU4O8,"PHYSICA C,204(1993)413",1993.0
4339,Dy1.0Ba2.0Cu4.0O8.0,Y124,76.0,3.844,3.872,27.22300000000001,PHC2040413,"I.K.GOPALAKRISHNAN, J.V.YAKHMI, R.M.IYER,",THE INFLUENCE OF SUBSTITUTION OF CE ON THE SUPERCONDUCTING BEHAVIOUR OF YBA2CU4O8 AND DYBA2CU4O8,"PHYSICA C,204(1993)413",1993.0
4340,Dy0.9Ce0.1Ba2.0Cu4.0O8.0,Y124,44.0,3.846,3.8760000000000003,27.205,PHC2040413,"I.K.GOPALAKRISHNAN, J.V.YAKHMI, R.M.IYER,",THE INFLUENCE OF SUBSTITUTION OF CE ON THE SUPERCONDUCTING BEHAVIOUR OF YBA2CU4O8 AND DYBA2CU4O8,"PHYSICA C,204(1993)413",1993.0
4358,Bi1.9Pb0.1Sr2.0Ca1.0Cu2.0O8.2,Bi2212,73.5,5.39,5.44,31.0,PHC2000215,"A.STRUK, K.WESTERHOLT,",PRESSURE DEPENDENCE OF THE SUPERCONDUCTING TRANSITION TEMPERATURE OF COMPOUNDS BI2-YPBYSR2CA1-XYXCU2O8+Z,"PHYSICA C,200(1992)215",1992.0
4359,Bi2.0Sr2.0Ca1.0Cu2.0O8.2,Bi2212,85.2,5.4,5.45,31.1,PHC2000215,"A.STRUK, K.WESTERHOLT,",PRESSURE DEPENDENCE OF THE SUPERCONDUCTING TRANSITION TEMPERATURE OF COMPOUNDS BI2-YPBYSR2CA1-XYXCU2O8+Z,"PHYSICA C,200(1992)215",1992.0
4360,Bi2.0Sr2.0Ca0.9Y0.1Cu2.0O8.2,Bi2212,89.0,5.41,5.44,30.7,PHC2000215,"A.STRUK, K.WESTERHOLT,",PRESSURE DEPENDENCE OF THE SUPERCONDUCTING TRANSITION TEMPERATURE OF COMPOUNDS BI2-YPBYSR2CA1-XYXCU2O8+Z,"PHYSICA C,200(1992)215",1992.0
4361,Bi2.0Sr2.0Ca0.8Y0.2Cu2.0O8.2,Bi2212,87.8,5.4,5.45,31.0,PHC2000215,"A.STRUK, K.WESTERHOLT,",PRESSURE DEPENDENCE OF THE SUPERCONDUCTING TRANSITION TEMPERATURE OF COMPOUNDS BI2-YPBYSR2CA1-XYXCU2O8+Z,"PHYSICA C,200(1992)215",1992.0
4362,Dy1.0Ba1.0Sr1.0Cu3.0O6.94,Y123,83.0,3.8160000000000003,3.838,11.542,PHC2000012,"B.HELLEBRAND, D.BAUERLE, X.Z.WANG,",CRYSTAL STRUCTURE AND SUPERCONDUCTIVITY IN REBASRCU3OX,"PHYSICA C,200(1992)12",1992.0
4363,Y1.0Ba1.0Sr1.0Cu3.0O6.94,Y123,79.0,3.7910000000000004,3.845,11.542,PHC2000012,"B.HELLEBRAND, D.BAUERLE, X.Z.WANG,",CRYSTAL STRUCTURE AND SUPERCONDUCTIVITY IN REBASRCU3OX,"PHYSICA C,200(1992)12",1992.0
4364,Ho1.0Ba1.0Sr1.0Cu3.0O6.94,Y123,79.0,3.7889999999999997,3.8510000000000004,11.546,PHC2000012,"B.HELLEBRAND, D.BAUERLE, X.Z.WANG,",CRYSTAL STRUCTURE AND SUPERCONDUCTIVITY IN REBASRCU3OX,"PHYSICA C,200(1992)12",1992.0
4365,Er1.0Ba1.0Sr1.0Cu3.0O6.94,Y123,78.0,3.7910000000000004,3.847,11.56,PHC2000012,"B.HELLEBRAND, D.BAUERLE, X.Z.WANG,",CRYSTAL STRUCTURE AND SUPERCONDUCTIVITY IN REBASRCU3OX,"PHYSICA C,200(1992)12",1992.0
4366,Tm1.0Ba1.0Sr1.0Cu3.0O6.94,Y123,70.0,3.821,3.8360000000000003,11.55,PHC2000012,"B.HELLEBRAND, D.BAUERLE, X.Z.WANG,",CRYSTAL STRUCTURE AND SUPERCONDUCTIVITY IN REBASRCU3OX,"PHYSICA C,200(1992)12",1992.0
4367,Lu1.0Ba1.0Sr1.0Cu3.0O6.94,Y123,54.0,,,11.61,PHC2000012,"B.HELLEBRAND, D.BAUERLE, X.Z.WANG,",CRYSTAL STRUCTURE AND SUPERCONDUCTIVITY IN REBASRCU3OX,"PHYSICA C,200(1992)12",1992.0
4368,La1.0Ba1.0Sr1.0Cu3.0O6.94,Y123,57.0,3.877,,11.728,PHC2000012,"B.HELLEBRAND, D.BAUERLE, X.Z.WANG,",CRYSTAL STRUCTURE AND SUPERCONDUCTIVITY IN REBASRCU3OX,"PHYSICA C,200(1992)12",1992.0
4370,Nd1.0Ba1.0Sr1.0Cu3.0O6.94,Y123,74.0,3.87,,11.622,PHC2000012,"B.HELLEBRAND, D.BAUERLE, X.Z.WANG,",CRYSTAL STRUCTURE AND SUPERCONDUCTIVITY IN REBASRCU3OX,"PHYSICA C,200(1992)12",1992.0
4371,Sm1.0Ba1.0Sr1.0Cu3.0O6.94,Y123,80.0,3.8510000000000004,,11.591,PHC2000012,"B.HELLEBRAND, D.BAUERLE, X.Z.WANG,",CRYSTAL STRUCTURE AND SUPERCONDUCTIVITY IN REBASRCU3OX,"PHYSICA C,200(1992)12",1992.0
4372,Eu1.0Ba1.0Sr1.0Cu3.0O6.94,Y123,80.0,3.844,,11.579,PHC2000012,"B.HELLEBRAND, D.BAUERLE, X.Z.WANG,",CRYSTAL STRUCTURE AND SUPERCONDUCTIVITY IN REBASRCU3OX,"PHYSICA C,200(1992)12",1992.0
4373,Gd1.0Ba1.0Sr1.0Cu3.0O6.94,Y123,86.0,3.845,,11.554,PHC2000012,"B.HELLEBRAND, D.BAUERLE, X.Z.WANG,",CRYSTAL STRUCTURE AND SUPERCONDUCTIVITY IN REBASRCU3OX,"PHYSICA C,200(1992)12",1992.0
4380,Tl2.0Ba2.0Ca3.0Cu4.0O12.0,Tl2234,109.0,3.8489999999999998,,42.049,PHC2010053,"D.M.OGBORNE, M.T.WELLER,",THE STRUCTURE OF TL2BA2CA3CU4O12,"PHYSICA C,201(1992)53",1992.0
4382,Tl1.4Ba2.0Ca3.0Cu4.0O11.4,,118.0,,,,PHC1960259,"GERHARD GRITZNER, KLAUS BERNHARD,",TLXBA2CA3CU4OY SUPERCONDUCTORS FROM COPRECIPITATED OXALATE PRECURSORS,"PHYSICA C,196(1992)259",1992.0
4401,Y1.0Ba2.0Cu3.0O7.0,Y123,90.0,,,,JPD0260281,"P C Jana, R C Bhuniya,","Normal state transport properties in superconducting oxides RBa2Cu3O7-z (R=Y, Gd, Sm, Nd, and Dy)","J.Phys.D, 26(1993)281",1993.0
4402,Gd1.0Ba2.0Cu3.0O7.0,Y123,92.0,,,,JPD0260281,"P C Jana, R C Bhuniya,","Normal state transport properties in superconducting oxides RBa2Cu3O7-z (R=Y, Gd, Sm, Nd, and Dy)","J.Phys.D, 26(1993)281",1993.0
4403,Sm1.0Ba2.0Cu3.0O7.0,Y123,86.0,,,,JPD0260281,"P C Jana, R C Bhuniya,","Normal state transport properties in superconducting oxides RBa2Cu3O7-z (R=Y, Gd, Sm, Nd, and Dy)","J.Phys.D, 26(1993)281",1993.0
4404,Nd1.0Ba2.0Cu3.0O7.0,Y123,92.0,,,,JPD0260281,"P C Jana, R C Bhuniya,","Normal state transport properties in superconducting oxides RBa2Cu3O7-z (R=Y, Gd, Sm, Nd, and Dy)","J.Phys.D, 26(1993)281",1993.0
