Repository: CompRhys/apical

# Data Guide

In all cases whilst compiling this data we have been careful to include as much meta-information as possible to allow data to be traced back to it's original sources. For SuperCon this takes the form of the SuperCon "num :" reference id and then the source publication details. For ICSD we provide the ICSD collection code.

We acknowledge the Japanese National Institute for Materials Science for maintaining the [SuperCon](https://supercon.nims.go.jp/index_en.html) database as well as FIZ Karlsruhe GmbH for maintaining [ICSD](https://www.fiz-karlsruhe.de/en/produkte-und-dienstleistungen/inorganic-crystal-structure-database-icsd).

File: processed-data/super_fam.csv (part 15 of 36)
num :,element :,name :,str3 :,tc :,lata :,latb :,latc :,refno :,ma1 :,ma2 :,mb1 :,mb2 :,mc1 :,mc2 :,md1 :,md2 :,me1 :,me2 :,mf1 :,mf2 :,mg1 :,mg2 :,mh1 :,mh2 :,mi1 :,mi2 :,mo1 :,mo2 :,oz :,composition :
7344,Bi1.7Pb0.3Sr2Ca0.99Nd0.01Cu2O8.03,"(Bi,Pb)2Sr2(Ca,Nd)Cu2O8",Bi2212,82.5,,,,SST0090093,Bi,1.7,Pb,0.3,Sr,2.0,Ca,0.99,Nd,0.01,Cu,2.0,,,,,,,O,8.03,8.03,Bi1.7Pb0.3Sr2.0Ca0.99Nd0.01Cu2.0O8.03
7345,Bi1.7Pb0.3Sr2Ca0.98Nd0.02Cu2O8.05,"(Bi,Pb)2Sr2(Ca,Nd)Cu2O8",Bi2212,80.89,,,,SST0090093,Bi,1.7,Pb,0.3,Sr,2.0,Ca,0.98,Nd,0.02,Cu,2.0,,,,,,,O,8.05,8.05,Bi1.7Pb0.3Sr2.0Ca0.98Nd0.02Cu2.0O8.05
7346,Bi1.7Pb0.3Sr2Ca0.96Y0.04Cu2O8.06,"(Bi,Pb)2Sr2(Ca,Nd)Cu2O8",Bi2212,78.5,,,,SST0090093,Bi,1.7,Pb,0.3,Sr,2.0,Ca,0.96,Y,0.04,Cu,2.0,,,,,,,O,8.06,8.06,Bi1.7Pb0.3Sr2.0Ca0.96Y0.04Cu2.0O8.06
7347,Bi1.7Pb0.3Sr2Ca0.94Nd0.06Cu2O8.1,"(Bi,Pb)2Sr2(Ca,Nd)Cu2O8",Bi2212,81.27,,,,SST0090093,Bi,1.7,Pb,0.3,Sr,2.0,Ca,0.94,Nd,0.06,Cu,2.0,,,,,,,O,8.1,8.1,Bi1.7Pb0.3Sr2.0Ca0.94Nd0.06Cu2.0O8.1
7348,Bi1.7Pb0.3Sr2Ca0.92Nd0.08Cu2O8.16,"(Bi,Pb)2Sr2(Ca,Nd)Cu2O8",Bi2212,84.11,,,,SST0090093,Bi,1.7,Pb,0.3,Sr,2.0,Ca,0.92,Nd,0.08,Cu,2.0,,,,,,,O,8.16,8.16,Bi1.7Pb0.3Sr2.0Ca0.92Nd0.08Cu2.0O8.16
7349,Bi1.7Pb0.3Sr2Ca0.9Nd0.1Cu2O8.27,"(Bi,Pb)2Sr2(Ca,Nd)Cu2O8",Bi2212,76.67,,,,SST0090093,Bi,1.7,Pb,0.3,Sr,2.0,Ca,0.9,Nd,0.1,Cu,2.0,,,,,,,O,8.27,8.27,Bi1.7Pb0.3Sr2.0Ca0.9Nd0.1Cu2.0O8.27
7352,Y0.5Sm0.5Ba2Cu3O7-z,"(Y,Sm)Ba2Cu3O7",Y123,92.0,,,,SST0090161,Y,0.5,Sm,0.5,Ba,2.0,Cu,3.0,,,,,,,,,,,O,7.0,,Y0.5Sm0.5Ba2.0Cu3.0O7.0
7353,Er0.76Ca0.24Ba2Cu2.76Co0.24O6.92,"(Er,Ca)Ba2(Cu,Co)3O7",Y123,84.0,3.824,3.824,11.610999999999999,SUP0100059,Er,0.76,Ca,0.24,Ba,2.0,Cu,2.76,Co,0.24,,,,,,,,,O,6.92,6.92,Er0.76Ca0.24Ba2.0Cu2.76Co0.24O6.92
7354,Er0.76Ca0.24Ba1.8Sr0.2Cu2.76Co0.24O6.91,"(Er,Ca)(Ba,Sr)2(Cu,Co)3O7",Y123,81.0,3.76,3.832,11.787,SUP0100059,Er,0.76,Ca,0.24,Ba,1.8,Sr,0.2,Cu,2.76,Co,0.24,,,,,,,O,6.91,6.91,Er0.76Ca0.24Ba1.8Sr0.2Cu2.76Co0.24O6.91
7355,Er0.76Ca0.24Ba1.6Sr0.4Cu2.76Co0.24O6.88,"(Er,Ca)(Ba,Sr)2(Cu,Co)3O7",Y123,77.0,3.833,3.895,11.61,SUP0100059,Er,0.76,Ca,0.24,Ba,1.6,Sr,0.4,Cu,2.76,Co,0.24,,,,,,,O,6.88,6.88,Er0.76Ca0.24Ba1.6Sr0.4Cu2.76Co0.24O6.88
7356,Er0.76Ca0.24Ba1.4Sr0.6Cu2.76Co0.24O6.84,"(Er,Ca)(Ba,Sr)2(Cu,Co)3O7",Y123,64.0,3.84,3.9019999999999997,11.585,SUP0100059,Er,0.76,Ca,0.24,Ba,1.4,Sr,0.6,Cu,2.76,Co,0.24,,,,,,,O,6.84,6.84,Er0.76Ca0.24Ba1.4Sr0.6Cu2.76Co0.24O6.84
7357,Er0.64Ca0.36Ba1.4Sr0.6Cu2.76Co0.24O6.8,"(Er,Ca)(Ba,Sr)2(Cu,Co)3O7",Y123,48.0,3.847,3.846,11.610999999999999,SUP0100059,Er,0.64,Ca,0.36,Ba,1.4,Sr,0.6,Cu,2.76,Co,0.24,,,,,,,O,6.8,6.8,Er0.64Ca0.36Ba1.4Sr0.6Cu2.76Co0.24O6.8
7358,Er0.52Ca0.48Ba1.4Sr0.6Cu2.76Co0.24O6.77,"(Er,Ca)(Ba,Sr)2(Cu,Co)3O7",Y123,54.0,3.844,3.832,11.63,SUP0100059,Er,0.52,Ca,0.48,Ba,1.4,Sr,0.6,Cu,2.76,Co,0.24,,,,,,,O,6.77,6.77,Er0.52Ca0.48Ba1.4Sr0.6Cu2.76Co0.24O6.77
7383,Y1Ba2Cu3O7-z,YBa2Cu3O7,Y123,87.0,,,,PHC2780113,Y,1.0,Ba,2.0,Cu,3.0,,,,,,,,,,,,,O,7.0,,Y1.0Ba2.0Cu3.0O7.0
7384,Y1Ba2Cu2.94Zn0.06O7-z,"YBa2(Cu,Zn)3O7",Y123,73.0,,,,PHC2780113,Y,1.0,Ba,2.0,Cu,2.94,Zn,0.06,,,,,,,,,,,O,7.0,,Y1.0Ba2.0Cu2.94Zn0.06O7.0
7385,Y1Ba2Cu2.88Zn0.12O7-z,"YBa2(Cu,Zn)3O7",Y123,60.0,,,,PHC2780113,Y,1.0,Ba,2.0,Cu,2.88,Zn,0.12,,,,,,,,,,,O,7.0,,Y1.0Ba2.0Cu2.88Zn0.12O7.0
7394,Bi2Sr2Ca1Cu2O8+z,Bi2Sr2CaCu2O8,Bi2212,82.0,,,,PHC2780011,Bi,2.0,Sr,2.0,Ca,1.0,Cu,2.0,,,,,,,,,,,O,8.0,,Bi2.0Sr2.0Ca1.0Cu2.0O8.0
7395,Bi2Sr2Ca0.79Y0.21Cu2O8+z,"Bi2Sr2(Ca,Y)Cu2O8",Bi2212,89.4,,,,PHC2780011,Bi,2.0,Sr,2.0,Ca,0.79,Y,0.21,Cu,2.0,,,,,,,,,O,8.0,,Bi2.0Sr2.0Ca0.79Y0.21Cu2.0O8.0
7396,Bi2Sr2Ca0.72Y0.28Cu2O8+z,"Bi2Sr2(Ca,Y)Cu2O8",Bi2212,91.5,,,,PHC2780011,Bi,2.0,Sr,2.0,Ca,0.72,Y,0.28,Cu,2.0,,,,,,,,,O,8.0,,Bi2.0Sr2.0Ca0.72Y0.28Cu2.0O8.0
7397,Bi2Sr2Ca0.64Y0.36Cu2O8+z,"Bi2Sr2(Ca,Y)Cu2O8",Bi2212,88.0,,,,PHC2780011,Bi,2.0,Sr,2.0,Ca,0.64,Y,0.36,Cu,2.0,,,,,,,,,O,8.0,,Bi2.0Sr2.0Ca0.64Y0.36Cu2.0O8.0
7398,Hg0.7V0.3Ba2Cu1O3.4+z,"(Hg,(VO4))Ba2CuOz",Hg1201,70.0,,,,PHC2770119,Hg,0.7,V,0.3,Ba,2.0,Cu,1.0,,,,,,,,,,,O,3.4,,Hg0.7V0.3Ba2.0Cu1.0O3.4
7399,Hg0.7V0.3Ba1.75Sr0.25Cu1O4.6+z,"(Hg,VO4)(Ba,Sr)2CuOz",Hg1201,65.0,,,,PHC2770119,Hg,0.7,V,0.3,Ba,1.75,Sr,0.25,Cu,1.0,,,,,,,,,O,4.6,,Hg0.7V0.3Ba1.75Sr0.25Cu1.0O4.6
7400,Hg0.7V0.3Ba1.5Sr0.5Cu1O4.6+z,"(Hg,VO4)(Ba,Sr)2CuOz",Hg1201,65.0,,,,PHC2770119,Hg,0.7,V,0.3,Ba,1.5,Sr,0.5,Cu,1.0,,,,,,,,,O,4.6,,Hg0.7V0.3Ba1.5Sr0.5Cu1.0O4.6
7401,Hg0.7V0.3Ba1.25Sr0.75Cu1O4.6+z,"(Hg,VO4)(Ba,Sr)2CuOz",Hg1201,55.0,,,,PHC2770119,Hg,0.7,V,0.3,Ba,1.25,Sr,0.75,Cu,1.0,,,,,,,,,O,4.6,,Hg0.7V0.3Ba1.25Sr0.75Cu1.0O4.6
7402,Hg0.7V0.3Ba1Sr1Cu1O4.6+z,"(Hg,VO4)(Ba,Sr)2CuOz",Hg1201,45.0,,,,PHC2770119,Hg,0.7,V,0.3,Ba,1.0,Sr,1.0,Cu,1.0,,,,,,,,,O,4.6,,Hg0.7V0.3Ba1.0Sr1.0Cu1.0O4.6
7403,Hg0.7V0.3Ba2Cu1O4.6+z,"(Hg,VO4)Ba2CuOz",Hg1201,95.0,,,,PHC2770119,Hg,0.7,V,0.3,Ba,2.0,Cu,1.0,,,,,,,,,,,O,4.6,,Hg0.7V0.3Ba2.0Cu1.0O4.6
7404,Hg0.7V0.3Ba1.75Sr0.25Cu1O4.6+z,"(Hg,VO3)(Ba,Sr)2CuOz",Hg1201,90.0,,,,PHC2770119,Hg,0.7,V,0.3,Ba,1.75,Sr,0.25,Cu,1.0,,,,,,,,,O,4.6,,Hg0.7V0.3Ba1.75Sr0.25Cu1.0O4.6
7405,Hg0.7V0.3Ba1.5Sr0.5Cu1O4.6+z,"(Hg,VO4)(Ba,Sr)2CuOz",Hg1201,85.0,,,,PHC2770119,Hg,0.7,V,0.3,Ba,1.5,Sr,0.5,Cu,1.0,,,,,,,,,O,4.6,,Hg0.7V0.3Ba1.5Sr0.5Cu1.0O4.6
7406,Hg0.7V0.3Ba1.25Sr0.75Cu1O4.6+z,"(Hg,VO4)(Ba,Sr)2CuOz",Hg1201,75.0,,,,PHC2770119,Hg,0.7,V,0.3,Ba,1.25,Sr,0.75,Cu,1.0,,,,,,,,,O,4.6,,Hg0.7V0.3Ba1.25Sr0.75Cu1.0O4.6
7407,Hg0.7V0.3Ba1Sr1Cu1O4.6+z,"(Hg,VO4)(Ba,Sr)2CuO2",Hg1201,65.0,,,,PHC2770119,Hg,0.7,V,0.3,Ba,1.0,Sr,1.0,Cu,1.0,,,,,,,,,O,4.6,,Hg0.7V0.3Ba1.0Sr1.0Cu1.0O4.6
7408,Cu0.8W0.2Sr2Y1Cu2O7.3,"(Cu,W)Sr2YCu2O7",Cu1212,77.0,3.802,,11.497,PHC2770024,Cu,0.8,W,0.2,Sr,2.0,Y,1.0,Cu,2.0,,,,,,,,,O,7.3,7.3,Cu0.8W0.2Sr2.0Y1.0Cu2.0O7.3
7409,Cu0.8Mo0.2Sr2Y1Cu2O7.3,"(Cu,Mo)Sr2YCu2",Cu1212,65.0,3.801,,11.485999999999999,PHC2770024,Cu,0.8,Mo,0.2,Sr,2.0,Y,1.0,Cu,2.0,,,,,,,,,O,7.3,7.3,Cu0.8Mo0.2Sr2.0Y1.0Cu2.0O7.3
7410,Cu0.85Re0.15Sr2Y1Cu2O7.3,"(Cu,Re)Sr2YCu2O7",Cu1212,69.0,3.8,,11.475,PHC2770024,Cu,0.85,Re,0.15,Sr,2.0,Y,1.0,Cu,2.0,,,,,,,,,O,7.3,7.3,Cu0.85Re0.15Sr2.0Y1.0Cu2.0O7.3
7416,Ca1La1Ba1Cu3O7,CaLaBaCu3O7,Y123,69.0,3.8689999999999998,,11.645,PHC2770265,Ca,1.0,La,1.0,Ba,1.0,Cu,3.0,,,,,,,,,,,O,7.0,,Ca1.0La1.0Ba1.0Cu3.0O7.0
7417,Ca1La1Ba1Cu2.97Fe0.03O7,"CaLaBa(Cu,Fe)3O7",Y123,49.0,3.866,,11.642999999999999,PHC2770265,Ca,1.0,La,1.0,Ba,1.0,Cu,2.97,Fe,0.03,,,,,,,,,O,7.0,,Ca1.0La1.0Ba1.0Cu2.97Fe0.03O7.0
7418,Ca1La1Ba1Cu2.94Fe0.06O7,"CaLaBa(Cu,Fe)3O7",Y123,44.0,3.864,,11.64,PHC2770265,Ca,1.0,La,1.0,Ba,1.0,Cu,2.94,Fe,0.06,,,,,,,,,O,7.0,,Ca1.0La1.0Ba1.0Cu2.94Fe0.06O7.0
7419,Ca1La1Ba1Cu2.88Fe0.12O7,"CaLaBa(Cu,Fe)3O7",Y123,28.0,3.863,,11.638,PHC2770265,Ca,1.0,La,1.0,Ba,1.0,Cu,2.88,Fe,0.12,,,,,,,,,O,7.0,,Ca1.0La1.0Ba1.0Cu2.88Fe0.12O7.0
7420,Ca1La1Ba1Cu2.76Fe0.24O7,"CaLaBa(Cu,Fe)O7",Y123,22.0,3.862,,11.635,PHC2770265,Ca,1.0,La,1.0,Ba,1.0,Cu,2.76,Fe,0.24,,,,,,,,,O,7.0,,Ca1.0La1.0Ba1.0Cu2.76Fe0.24O7.0
7443,Y1Ba2Cu2.99Zn0.01O6+z,"YBa2(Cu,Zn)3O7",Y123,89.0,,,,JMR0111120,Y,1.0,Ba,2.0,Cu,2.99,Zn,0.01,,,,,,,,,,,O,6.0,,Y1.0Ba2.0Cu2.99Zn0.01O6.0
7444,Y1Ba2Cu2.979Zn0.021O6+z,"YBa2(Cu,Zn)3O7",Y123,83.0,,,,JMR0111120,Y,1.0,Ba,2.0,Cu,2.9789999999999996,Zn,0.021,,,,,,,,,,,O,6.0,,Y1.0Ba2.0Cu2.9789999999999996Zn0.021O6.0
7445,Y1Ba2Cu2.954Zn0.047O6+z,"YBa2(Cu,Zn)3O7",Y123,74.0,,,,JMR0111120,Y,1.0,Ba,2.0,Cu,2.9539999999999997,Zn,0.047,,,,,,,,,,,O,6.0,,Y1.0Ba2.0Cu2.9539999999999997Zn0.047O6.0
7446,Y1Ba2Cu2.913Zn0.087O6+z,"YBa2(Cu,Zn)3O7",Y123,57.0,,,,JMR0111120,Y,1.0,Ba,2.0,Cu,2.9130000000000003,Zn,0.087,,,,,,,,,,,O,6.0,,Y1.0Ba2.0Cu2.9130000000000003Zn0.087O6.0
7447,Nd1Ba2Cu3O6.67,NdBa2Cu3O7,Y123,29.0,,,,JTL0630826,Nd,1.0,Ba,2.0,Cu,3.0,,,,,,,,,,,,,O,6.67,6.67,Nd1.0Ba2.0Cu3.0O6.67
7448,H0.2La1.8Sr0.2Cu1O4,"(La,Sr)2Cu(H,O)4",T,32.0,,,,JTL0630561,H,0.2,La,1.8,Sr,0.2,Cu,1.0,,,,,,,,,,,O,4.0,,H0.2La1.8Sr0.2Cu1.0O4.0
7450,Ca1La1Ba1Cu3O7,CaBaLaCu3O7,Y123,70.0,,,,MPL0100619,Ca,1.0,La,1.0,Ba,1.0,Cu,3.0,,,,,,,,,,,O,7.0,,Ca1.0La1.0Ba1.0Cu3.0O7.0
7451,Ca1La1Ba1Cu2.97Zn0.03O7,"CaBaLa(Cu,Zn)3O7",Y123,60.0,,,,MPL0100619,Ca,1.0,La,1.0,Ba,1.0,Cu,2.97,Zn,0.03,,,,,,,,,O,7.0,,Ca1.0La1.0Ba1.0Cu2.97Zn0.03O7.0
7452,Ca1La1Ba1Cu2.85Zn0.045O7,"CaBaLa(Cu,Zn)3O7",Y123,55.0,,,,MPL0100619,Ca,1.0,La,1.0,Ba,1.0,Cu,2.85,Zn,0.045,,,,,,,,,O,7.0,,Ca1.0La1.0Ba1.0Cu2.85Zn0.045O7.0
7453,Ca1La1Ba1Cu2.91Zn0.09O7,"CaBaLa(Cu,Zn)3O7",Y123,20.0,,,,MPL0100619,Ca,1.0,La,1.0,Ba,1.0,Cu,2.91,Zn,0.09,,,,,,,,,O,7.0,,Ca1.0La1.0Ba1.0Cu2.91Zn0.09O7.0
7454,Ca1La1Ba1Cu2.88Zn0.12O7,"CaBaLa(Cu,Zn)3O7",Y123,14.0,,,,MPL0100619,Ca,1.0,La,1.0,Ba,1.0,Cu,2.88,Zn,0.12,,,,,,,,,O,7.0,,Ca1.0La1.0Ba1.0Cu2.88Zn0.12O7.0
7455,Ca1Ba1La1Cu3O7,CaBaLaCu3O7,Y123,47.0,,,,MPL0100619,Ca,1.0,Ba,1.0,La,1.0,Cu,3.0,,,,,,,,,,,O,7.0,,Ca1.0Ba1.0La1.0Cu3.0O7.0
7463,Yb0.8Sr0.2Ba2Cu3O7-z,"(Yb,Sr)Ba2Cu3O7",Y123,68.0,3.813,,11.705,MPL0100573,Yb,0.8,Sr,0.2,Ba,2.0,Cu,3.0,,,,,,,,,,,O,7.0,,Yb0.8Sr0.2Ba2.0Cu3.0O7.0
7465,Bi1.8Pb0.2Sr2Ca1Cu1.98Fe0.02O8,"(Bi,Pb)2Sr2Ca(Cu,Fe)2O8",Bi2212,54.8,,,,PR05308651,Bi,1.8,Pb,0.2,Sr,2.0,Ca,1.0,Cu,1.98,Fe,0.02,,,,,,,O,8.0,,Bi1.8Pb0.2Sr2.0Ca1.0Cu1.98Fe0.02O8.0
7466,Bi1.8Pb0.2Sr2Ca1Cu1.96Fe0.04O8,"(Bi,Pb)2Sr2Ca(Cu,Fe)2O8",Bi2212,48.5,,,,PR05308651,Bi,1.8,Pb,0.2,Sr,2.0,Ca,1.0,Cu,1.96,Fe,0.04,,,,,,,O,8.0,,Bi1.8Pb0.2Sr2.0Ca1.0Cu1.96Fe0.04O8.0
7467,Bi1.8Pb0.2Sr2Ca1Cu1.92Fe0.08O8,"(Bi,Pb)2Sr2Ca(Cu,Fe)2O8",Bi2212,33.8,,,,PR05308651,Bi,1.8,Pb,0.2,Sr,2.0,Ca,1.0,Cu,1.92,Fe,0.08,,,,,,,O,8.0,,Bi1.8Pb0.2Sr2.0Ca1.0Cu1.92Fe0.08O8.0
7468,Bi1.8Pb0.2Sr2Ca1Cu1.88Fe0.12O8,"(Bi,Pb)2Sr2Ca(Cu,Fe)2O8",Bi2212,30.9,,,,PR05308651,Bi,1.8,Pb,0.2,Sr,2.0,Ca,1.0,Cu,1.88,Fe,0.12,,,,,,,O,8.0,,Bi1.8Pb0.2Sr2.0Ca1.0Cu1.88Fe0.12O8.0
7469,Bi1.8Pb0.2Sr2Ca1Cu1.84Fe0.16O8,"(Bi,Pb)2Sr2Ca(Cu,Fe)2O8",Bi2212,26.1,,,,PR05308651,Bi,1.8,Pb,0.2,Sr,2.0,Ca,1.0,Cu,1.84,Fe,0.16,,,,,,,O,8.0,,Bi1.8Pb0.2Sr2.0Ca1.0Cu1.84Fe0.16O8.0
7470,Bi1.8Pb0.2Sr2Ca1Cu1.96Co0.04O8,"(Bi,Pb)2Sr2Ca(Cu,Co)2O8",Bi2212,50.7,,,,PR05308651,Bi,1.8,Pb,0.2,Sr,2.0,Ca,1.0,Cu,1.96,Co,0.04,,,,,,,O,8.0,,Bi1.8Pb0.2Sr2.0Ca1.0Cu1.96Co0.04O8.0
7471,Bi1.8Pb0.2Sr2Ca1Cu1.94Co0.06O8,"(Bu,Pb)2Sr2Ca(Cu,Co)2O8",Bi2212,48.6,,,,PR05308651,Bi,1.8,Pb,0.2,Sr,2.0,Ca,1.0,Cu,1.94,Co,0.06,,,,,,,O,8.0,,Bi1.8Pb0.2Sr2.0Ca1.0Cu1.94Co0.06O8.0
7472,Bi1.8Pb0.2Sr2Ca1Cu1.92Co0.08O8,"(Bi,Pb)2Sr2Ca(Cu,Co)2O8",Bi2212,43.0,,,,PR05308651,Bi,1.8,Pb,0.2,Sr,2.0,Ca,1.0,Cu,1.92,Co,0.08,,,,,,,O,8.0,,Bi1.8Pb0.2Sr2.0Ca1.0Cu1.92Co0.08O8.0
7473,Bi1.8Pb0.2Sr2Ca1Cu1.88Co0.12O8,"(Bi,Pb)2Sr2Ca(Cu,Co)2O8",Bi2212,38.8,,,,PR05308651,Bi,1.8,Pb,0.2,Sr,2.0,Ca,1.0,Cu,1.88,Co,0.12,,,,,,,O,8.0,,Bi1.8Pb0.2Sr2.0Ca1.0Cu1.88Co0.12O8.0
7474,Bi1.8Pb0.2Sr2Ca1Cu1.84Co0.16O8,"(Bi,Pb)2Sr2Ca(Cu,Co)2O8",Bi2212,35.8,,,,PR05308651,Bi,1.8,Pb,0.2,Sr,2.0,Ca,1.0,Cu,1.84,Co,0.16,,,,,,,O,8.0,,Bi1.8Pb0.2Sr2.0Ca1.0Cu1.84Co0.16O8.0
7475,Hg1Ba2Ca3Cu4O10+z,HgBa2Ca3Cu4O10,Hg1234,127.0,,,,PHC2660104,Hg,1.0,Ba,2.0,Ca,3.0,Cu,4.0,,,,,,,,,,,O,10.0,,Hg1.0Ba2.0Ca3.0Cu4.0O10.0
7476,Y1Ba2Cu3O7-z,YBa2Cu3O7,Y123,92.0,,,,PHC2420197,Y,1.0,Ba,2.0,Cu,3.0,,,,,,,,,,,,,O,7.0,,Y1.0Ba2.0Cu3.0O7.0
7477,Bi2Sr2Ca1Cu2O8,Bi2Sr2CaCu2O8,Bi2212,92.4,5.41,5.412000000000001,30.88,JPM0060399,Bi,2.0,Sr,2.0,Ca,1.0,Cu,2.0,,,,,,,,,,,O,8.0,,Bi2.0Sr2.0Ca1.0Cu2.0O8.0
7478,Tl2Ba2Cu1O6,Tl2Ba2CuO6,Tl2201,92.1,3.87,,23.226,JPM0060399,Tl,2.0,Ba,2.0,Cu,1.0,,,,,,,,,,,,,O,6.0,,Tl2.0Ba2.0Cu1.0O6.0
7479,Tl2Ba2Ca1Cu2O8,Tl2Ba2CaCu2O8,Tl2212,108.7,3.855,,29.32800000000001,JPM0060399,Tl,2.0,Ba,2.0,Ca,1.0,Cu,2.0,,,,,,,,,,,O,8.0,,Tl2.0Ba2.0Ca1.0Cu2.0O8.0
7481,Y1Ba2Cu3O7-z,YBa2Cu3O7,Y123,90.0,,,,CRY0340057,Y,1.0,Ba,2.0,Cu,3.0,,,,,,,,,,,,,O,7.0,,Y1.0Ba2.0Cu3.0O7.0
7489,Y1Ba2Cu3O6.346,YBa2Cu3O7,Y123,12.3,,,,PRL0690680,Y,1.0,Ba,2.0,Cu,3.0,,,,,,,,,,,,,O,6.346,6.346,Y1.0Ba2.0Cu3.0O6.346
7490,Y1Ba2Cu3O6.409,YBa2Cu3O7,Y123,26.0,,,,PRL0690680,Y,1.0,Ba,2.0,Cu,3.0,,,,,,,,,,,,,O,6.409,6.409,Y1.0Ba2.0Cu3.0O6.409
7491,Y1Ba2Cu3O6.55,YBa2Cu3O7,Y123,54.1,,,,PRL0690680,Y,1.0,Ba,2.0,Cu,3.0,,,,,,,,,,,,,O,6.55,6.55,Y1.0Ba2.0Cu3.0O6.55
7492,Y1Ba2Cu3O6.6,YBa2Cu3O7,Y123,58.4,,,,PRL0690680,Y,1.0,Ba,2.0,Cu,3.0,,,,,,,,,,,,,O,6.6,6.6,Y1.0Ba2.0Cu3.0O6.6
7493,Y1Ba2Cu3O6.72,YBa2Cu3O7,Y123,80.7,,,,PRL0690680,Y,1.0,Ba,2.0,Cu,3.0,,,,,,,,,,,,,O,6.72,6.72,Y1.0Ba2.0Cu3.0O6.72
7494,Y1Ba2Cu3O6.74,YBa2Cu3O7,Y123,82.6,,,,PRL0690680,Y,1.0,Ba,2.0,Cu,3.0,,,,,,,,,,,,,O,6.74,6.74,Y1.0Ba2.0Cu3.0O6.74
7495,Y1Ba2Cu3O6.78,YBa2Cu3O7,Y123,88.1,,,,PRL0690680,Y,1.0,Ba,2.0,Cu,3.0,,,,,,,,,,,,,O,6.78,6.78,Y1.0Ba2.0Cu3.0O6.78
7496,Y1Ba2Cu3O4.86,YBa2Cu3O7,Y123,93.2,,,,PRL0690680,Y,1.0,Ba,2.0,Cu,3.0,,,,,,,,,,,,,O,4.86,4.86,Y1.0Ba2.0Cu3.0O4.86
7497,Y1Ba2Cu3O7,YBa2Cu3O7,Y123,94.3,,,,PRL0690680,Y,1.0,Ba,2.0,Cu,3.0,,,,,,,,,,,,,O,7.0,7.0,Y1.0Ba2.0Cu3.0O7.0
7511,Bi2Sr2Ca0.9Ce0.1Cu2O8+z,"Bi2Sr2(Ca,Ce)Cu2O8+z",Bi2212,90.0,5.393,5.4,30.949,PHC2750279,Bi,2.0,Sr,2.0,Ca,0.9,Ce,0.1,Cu,2.0,,,,,,,,,O,8.0,,Bi2.0Sr2.0Ca0.9Ce0.1Cu2.0O8.0
7512,Bi2Sr2Ca0.8Ce0.2Cu2O8+z,"Bi2Sr2(Ca,Ce)Cu2O8+z",Bi2212,81.0,5.4170000000000025,5.42,30.866,PHC2750279,Bi,2.0,Sr,2.0,Ca,0.8,Ce,0.2,Cu,2.0,,,,,,,,,O,8.0,,Bi2.0Sr2.0Ca0.8Ce0.2Cu2.0O8.0
7513,Bi2Sr2Ca0.7Ce0.3Cu2O8+z,"Bi2Sr2(Ca,Ce)Cu2O8+z",Bi2212,78.0,5.42,5.428,30.849,PHC2750279,Bi,2.0,Sr,2.0,Ca,0.7,Ce,0.3,Cu,2.0,,,,,,,,,O,8.0,,Bi2.0Sr2.0Ca0.7Ce0.3Cu2.0O8.0
7514,Bi2Sr2Ca0.6Ce0.4Cu2O8+z,"Bi2Sr2(Ca,Ce)Cu2O8+z",Bi2212,71.0,5.4270000000000005,5.436,30.761999999999997,PHC2750279,Bi,2.0,Sr,2.0,Ca,0.6,Ce,0.4,Cu,2.0,,,,,,,,,O,8.0,,Bi2.0Sr2.0Ca0.6Ce0.4Cu2.0O8.0
7515,Bi2Sr2Ca0.5Ce0.5Cu2O8+z,"Bi2Sr2(Ca,Ce)Cu2O8+z",Bi2212,60.0,5.436,5.4479999999999995,30.693,PHC2750279,Bi,2.0,Sr,2.0,Ca,0.5,Ce,0.5,Cu,2.0,,,,,,,,,O,8.0,,Bi2.0Sr2.0Ca0.5Ce0.5Cu2.0O8.0
7518,Y1Ba2Cu3O6.95,YBa2Cu3O7,Y123,93.5,,,,PRL0740598,Y,1.0,Ba,2.0,Cu,3.0,,,,,,,,,,,,,O,6.95,6.95,Y1.0Ba2.0Cu3.0O6.95
7519,Y1Ba2Cu4O8,YBa2Cu4O8,Y124,80.0,,,,PRL0740598,Y,1.0,Ba,2.0,Cu,4.0,,,,,,,,,,,,,O,8.0,,Y1.0Ba2.0Cu4.0O8.0
7520,Y1Ba2Cu3O6.97,YBa2Cu3O7,Y123,89.5,,,,PHC1851089,Y,1.0,Ba,2.0,Cu,3.0,,,,,,,,,,,,,O,6.97,6.97,Y1.0Ba2.0Cu3.0O6.97
7521,Y1Ba2Cu3O6.556,YBa2Cu3O7,Y123,59.4,,,,PHC1851089,Y,1.0,Ba,2.0,Cu,3.0,,,,,,,,,,,,,O,6.556,6.556,Y1.0Ba2.0Cu3.0O6.556
7522,Y1Ba2Cu3O6.516,YBa2Cu3O7,Y123,57.7,,,,PHC1851089,Y,1.0,Ba,2.0,Cu,3.0,,,,,,,,,,,,,O,6.516,6.516,Y1.0Ba2.0Cu3.0O6.516
7523,Y1Ba2Cu4O8,YBa2Cu4O8,Y124,80.2,,,,PHC1851089,Y,1.0,Ba,2.0,Cu,4.0,,,,,,,,,,,,,O,8.0,,Y1.0Ba2.0Cu4.0O8.0
7524,Bi2Sr2Ca1Cu2O8,Bi2Sr2CaCu2O8,Bi2212,86.4,,,,PHC1851089,Bi,2.0,Sr,2.0,Ca,1.0,Cu,2.0,,,,,,,,,,,O,8.0,,Bi2.0Sr2.0Ca1.0Cu2.0O8.0
7525,Y1Ba2Cu3O7,YBa2Cu3O7,Y123,92.3,3.8169999999999997,3.885,11.685,PHC2240263,Y,1.0,Ba,2.0,Cu,3.0,,,,,,,,,,,,,O,7.0,,Y1.0Ba2.0Cu3.0O7.0
7526,Y1Ba2Cu3O7,YBa2Cu3O7,Y123,91.7,3.8169999999999997,3.886,11.679,PHC2240263,Y,1.0,Ba,2.0,Cu,3.0,,,,,,,,,,,,,O,7.0,,Y1.0Ba2.0Cu3.0O7.0
7527,Y1Ba2Cu4O8,YBa2Cu4O8,Y124,80.1,3.843,3.8710000000000004,27.241999999999997,PHC2240263,Y,1.0,Ba,2.0,Cu,4.0,,,,,,,,,,,,,O,8.0,,Y1.0Ba2.0Cu4.0O8.0
7528,Y2Ba4Cu7O14,YBa4Cu7O14,Y247,94.2,3.832,3.877,50.6,PHC2240263,Y,2.0,Ba,4.0,Cu,7.0,,,,,,,,,,,,,O,14.0,,Y2.0Ba4.0Cu7.0O14.0
7529,Y2Ba4Cu7O14,Y2Ba4Cu7O14,Y247,94.8,3.8310000000000004,3.877,50.591,PHC2240263,Y,2.0,Ba,4.0,Cu,7.0,,,,,,,,,,,,,O,14.0,,Y2.0Ba4.0Cu7.0O14.0
7530,Bi2Sr2Ca1Cu2O8,Bi2Sr2CaCu2O8,Bi2212,93.7,5.409,5.4110000000000005,30.9,PHC2240263,Bi,2.0,Sr,2.0,Ca,1.0,Cu,2.0,,,,,,,,,,,O,8.0,,Bi2.0Sr2.0Ca1.0Cu2.0O8.0
7531,Bi2Sr2Ca1Cu2O8,Bi2Sr2CaCu2O8,Bi2212,92.4,5.41,5.412000000000001,30.88,PHC2240263,Bi,2.0,Sr,2.0,Ca,1.0,Cu,2.0,,,,,,,,,,,O,8.0,,Bi2.0Sr2.0Ca1.0Cu2.0O8.0
7532,Tl2Ba2Cu1O6,TlBa2CuO6,Tl2201,92.1,3.87,,23.226,PHC2240263,Tl,2.0,Ba,2.0,Cu,1.0,,,,,,,,,,,,,O,6.0,,Tl2.0Ba2.0Cu1.0O6.0
7533,Tl2Ba2Cu1O6,TlBa2CuO6,Tl2201,92.1,3.8710000000000004,,23.224,PHC2240263,Tl,2.0,Ba,2.0,Cu,1.0,,,,,,,,,,,,,O,6.0,,Tl2.0Ba2.0Cu1.0O6.0
7534,Tl2Ba2Ca1Cu2O8,TlBa2CaCu2O8,Tl2212,108.7,3.855,,29.32800000000001,PHC2240263,Tl,2.0,Ba,2.0,Ca,1.0,Cu,2.0,,,,,,,,,,,O,8.0,,Tl2.0Ba2.0Ca1.0Cu2.0O8.0
7535,Y1Ba2Cu4O8,YBa2Cu4O8,Y124,81.8,,,,PR05106035,Y,1.0,Ba,2.0,Cu,4.0,,,,,,,,,,,,,O,8.0,,Y1.0Ba2.0Cu4.0O8.0
7536,Bi2Sr2Ca1Cu2O8,Bi2Sr2CaCu2O8,Bi2212,85.0,,,,PR0428710,Bi,2.0,Sr,2.0,Ca,1.0,Cu,2.0,,,,,,,,,,,O,8.0,,Bi2.0Sr2.0Ca1.0Cu2.0O8.0
7537,Ba1Pb0.75Bi0.25O3,,BPBO,12.0,,,,SSC1010129,Ba,1.0,Pb,0.75,Bi,0.25,,,,,,,,,,,,,O,3.0,,Ba1.0Pb0.75Bi0.25O3.0
7553,Bi2Sr2Ca1Cu2O8,Bi2Sr2CaCu2O8,Bi2212,85.1,,,,PHC2290209,Bi,2.0,Sr,2.0,Ca,1.0,Cu,2.0,,,,,,,,,,,O,8.0,,Bi2.0Sr2.0Ca1.0Cu2.0O8.0
7561,Bi2.1Sr2Ca1Cu2O8+z,Bi2Sr2CaCu2O8,Bi2212,89.0,,,,PHC1560292,Bi,2.1,Sr,2.0,Ca,1.0,Cu,2.0,,,,,,,,,,,O,8.0,,Bi2.1Sr2.0Ca1.0Cu2.0O8.0
7562,Bi2Sr2Cu1O6,Bi2Sr2CuO6,Bi2201,12.5,,,,PR03912267,Bi,2.0,Sr,2.0,Cu,1.0,,,,,,,,,,,,,O,6.0,,Bi2.0Sr2.0Cu1.0O6.0
7563,Bi2Sr2Ca1Cu2O8,Bi2Sr2CaCu2O8,Bi2212,84.0,,,,PR03912267,Bi,2.0,Sr,2.0,Ca,1.0,Cu,2.0,,,,,,,,,,,O,8.0,,Bi2.0Sr2.0Ca1.0Cu2.0O8.0
7564,Bi2Sr1.8Ca1.2Cu2O8,Bi2Sr2CaCu2O8,Bi2212,79.5,,,,PR05600802,Bi,2.0,Sr,1.8,Ca,1.2,Cu,2.0,,,,,,,,,,,O,8.0,,Bi2.0Sr1.8Ca1.2Cu2.0O8.0
7565,Dy1Ba2Cu3O7-z,DyBa2Cu3O7,Y123,83.8,,,,PR05600802,Dy,1.0,Ba,2.0,Cu,3.0,,,,,,,,,,,,,O,7.0,,Dy1.0Ba2.0Cu3.0O7.0
7574,Tb1Sr2Cu2.69Mo0.31O7,"TbSr2(Cu,Mo)3O7",Y123,34.5,3.827,3.825,11.552999999999999,PR05605631,Tb,1.0,Sr,2.0,Cu,2.69,Mo,0.31,,,,,,,,,,,O,7.0,,Tb1.0Sr2.0Cu2.69Mo0.31O7.0
7579,Y1Ba2Cu3O6.68,YBa2Cu3Oz,Y123,63.0,,,,PR05605654,Y,1.0,Ba,2.0,Cu,3.0,,,,,,,,,,,,,O,6.68,6.68,Y1.0Ba2.0Cu3.0O6.68
7580,Y1Ba2Cu3O6.93,YBa2Cu3Oz,Y123,92.0,,,,PR05605654,Y,1.0,Ba,2.0,Cu,3.0,,,,,,,,,,,,,O,6.93,6.93,Y1.0Ba2.0Cu3.0O6.93
7581,Y1Ba2Cu2.97Zn0.03O6.93,"YBa2(Cu,Zn)Oz",Y123,80.0,,,,PR05605654,Y,1.0,Ba,2.0,Cu,2.97,Zn,0.03,,,,,,,,,,,O,6.93,6.93,Y1.0Ba2.0Cu2.97Zn0.03O6.93
7582,Bi2Sr2Ca1Cu2O8.214,Bi2Sr2CaCu2Oz,Bi2212,70.0,,,,PRL0792113,Bi,2.0,Sr,2.0,Ca,1.0,Cu,2.0,,,,,,,,,,,O,8.214,8.214,Bi2.0Sr2.0Ca1.0Cu2.0O8.214
7583,Bi2Sr2Ca1Cu2O8.216,Bi2Sr2CaCu2Oz,Bi2212,78.0,,,,PRL0792113,Bi,2.0,Sr,2.0,Ca,1.0,Cu,2.0,,,,,,,,,,,O,8.216000000000001,8.216000000000001,Bi2.0Sr2.0Ca1.0Cu2.0O8.216000000000001
7584,Bi2Sr2Ca1Cu2O8.22,Bi2Sr2CaCu2Oz,Bi2212,82.0,,,,PRL0792113,Bi,2.0,Sr,2.0,Ca,1.0,Cu,2.0,,,,,,,,,,,O,8.22,8.22,Bi2.0Sr2.0Ca1.0Cu2.0O8.22
7585,Bi2Sr2Ca1Cu2O8.23,Bi2Sr2CaCu2Oz,Bi2212,86.0,,,,PRL0792113,Bi,2.0,Sr,2.0,Ca,1.0,Cu,2.0,,,,,,,,,,,O,8.23,8.23,Bi2.0Sr2.0Ca1.0Cu2.0O8.23
7586,Bi2Sr2Ca1Cu2O8.24,Bi2Sr2CaCu2Oz,Bi2212,88.0,,,,PRL0792113,Bi,2.0,Sr,2.0,Ca,1.0,Cu,2.0,,,,,,,,,,,O,8.24,8.24,Bi2.0Sr2.0Ca1.0Cu2.0O8.24
7587,Bi2Sr2Ca1Cu2O8.25,Bi2Sr2CaCu2Oz,Bi2212,89.0,,,,PRL0792113,Bi,2.0,Sr,2.0,Ca,1.0,Cu,2.0,,,,,,,,,,,O,8.25,8.25,Bi2.0Sr2.0Ca1.0Cu2.0O8.25
7588,Bi2Sr2Ca1Cu2O8.26,Bi2Sr2CaCu2Oz,Bi2212,86.0,,,,PRL0792113,Bi,2.0,Sr,2.0,Ca,1.0,Cu,2.0,,,,,,,,,,,O,8.26,8.26,Bi2.0Sr2.0Ca1.0Cu2.0O8.26
7589,Bi2Sr2Ca1Cu2O8.27,Bi2Sr2CaCu2Oz,Bi2212,84.0,,,,PRL0792113,Bi,2.0,Sr,2.0,Ca,1.0,Cu,2.0,,,,,,,,,,,O,8.27,8.27,Bi2.0Sr2.0Ca1.0Cu2.0O8.27
7590,Bi2Sr2Ca1Cu2O8.28,Bi2Sr2CaCu2Oz,Bi2212,81.0,,,,PRL0792113,Bi,2.0,Sr,2.0,Ca,1.0,Cu,2.0,,,,,,,,,,,O,8.28,8.28,Bi2.0Sr2.0Ca1.0Cu2.0O8.28
7591,Nd1.05Ba1.95Cu3O7+z,"Nd(Ba,Nd)2Cu3O7",Y123,91.9,,,,PR05605512,Nd,1.05,Ba,1.95,Cu,3.0,,,,,,,,,,,,,O,7.0,,Nd1.05Ba1.95Cu3.0O7.0
7592,Nd1.15Ba1.85Cu3O7+z,"Nd(Ba,Nd)2Cu3O7",Y123,67.1,,,,PR05605512,Nd,1.15,Ba,1.85,Cu,3.0,,,,,,,,,,,,,O,7.0,,Nd1.15Ba1.85Cu3.0O7.0
7593,Nd1.25Ba1.75Cu3O7+z,"Nd(Ba,Nd)2Cu3O7",Y123,43.8,,,,PR05605512,Nd,1.25,Ba,1.75,Cu,3.0,,,,,,,,,,,,,O,7.0,,Nd1.25Ba1.75Cu3.0O7.0
7594,Nd1.3Ba1.7Cu3O7+z,"Nd(Ba,Nd)2Cu3O7",Y123,33.8,,,,PR05605512,Nd,1.3,Ba,1.7,Cu,3.0,,,,,,,,,,,,,O,7.0,,Nd1.3Ba1.7Cu3.0O7.0
7601,Nd1Ba2Cu3O7-z,NdBa2Cu3O7,Y123,93.4,3.862,3.912,11.748,PR05602824,Nd,1.0,Ba,2.0,Cu,3.0,,,,,,,,,,,,,O,7.0,,Nd1.0Ba2.0Cu3.0O7.0
7602,Nd0.97Ca0.015Th0.015Ba2Cu3O7-z,"(Nd,Ca,Th)Ba2Cu3O7",Y123,90.4,3.864,3.911,11.741,PR05602824,Nd,0.97,Ca,0.015,Th,0.015,Ba,2.0,Cu,3.0,,,,,,,,,O,7.0,,Nd0.97Ca0.015Th0.015Ba2.0Cu3.0O7.0
7603,Nd0.94Ca0.03Th0.03Ba2Cu3O7-z,"(Nd,Ca,Th)Ba2Cu3O7",Y123,86.8,3.867,3.912,11.735999999999999,PR05602824,Nd,0.94,Ca,0.03,Th,0.03,Ba,2.0,Cu,3.0,,,,,,,,,O,7.0,,Nd0.94Ca0.03Th0.03Ba2.0Cu3.0O7.0
7604,Nd0.9Ca0.05Th0.05Ba2Cu3O7-z,"(Nd,Ca,Th)Ba2Cu3O7",Y123,81.8,3.8680000000000003,3.91,11.73,PR05602824,Nd,0.9,Ca,0.05,Th,0.05,Ba,2.0,Cu,3.0,,,,,,,,,O,7.0,,Nd0.9Ca0.05Th0.05Ba2.0Cu3.0O7.0
7605,Nd0.8Ca0.1Th0.1Ba2Cu3O7-z,"(Nd,Ca,Th)Ba2Cu3O7",Y123,73.4,3.8680000000000003,3.91,11.732000000000001,PR05602824,Nd,0.8,Ca,0.1,Th,0.1,Ba,2.0,Cu,3.0,,,,,,,,,O,7.0,,Nd0.8Ca0.1Th0.1Ba2.0Cu3.0O7.0
7606,Bi1.6Pb0.4Sr2Ca3Cu4O12-z,"(Bi,Pb)Sr2Ca3(Cu,Si)4O12",Bi2223,110.0,,,,PR05602383,Bi,1.6,Pb,0.4,Sr,2.0,Ca,3.0,Cu,4.0,,,,,,,,,O,12.0,,Bi1.6Pb0.4Sr2.0Ca3.0Cu4.0O12.0
7607,Bi1.6Pb0.4Sr2Ca3Cu3.92Si0.08O12-z,"(Bi,Pb)Sr2Ca3(Cu,Si)4O12",Bi2223,110.0,,,,PR05602383,Bi,1.6,Pb,0.4,Sr,2.0,Ca,3.0,Cu,3.92,Si,0.08,,,,,,,O,12.0,,Bi1.6Pb0.4Sr2.0Ca3.0Cu3.92Si0.08O12.0
7608,Bi1.6Pb0.4Sr2Ca3Cu3.88Si0.12O12-z,"(Bi,Pb)Sr2Ca3(Cu,Si)4O12",Bi2223,110.0,,,,PR05602383,Bi,1.6,Pb,0.4,Sr,2.0,Ca,3.0,Cu,3.88,Si,0.12,,,,,,,O,12.0,,Bi1.6Pb0.4Sr2.0Ca3.0Cu3.88Si0.12O12.0
7610,Bi1.6Pb0.4Sr2Ca3Cu3.5Si0.5O12-z,"(Bi,Pb)Sr2Ca3(Cu,Si)4O12",Bi2223,110.0,,,,PR05602383,Bi,1.6,Pb,0.4,Sr,2.0,Ca,3.0,Cu,3.5,Si,0.5,,,,,,,O,12.0,,Bi1.6Pb0.4Sr2.0Ca3.0Cu3.5Si0.5O12.0
7611,Eu1.5Ce0.5Sr2Cu2Nb1O9.955,"(Eu,,Ce)2Sr2Cu2NbO10",RSCNO,21.0,,,,PR05605144,Eu,1.5,Ce,0.5,Sr,2.0,Cu,2.0,Nb,1.0,,,,,,,,,O,9.955,9.955,Eu1.5Ce0.5Sr2.0Cu2.0Nb1.0O9.955
7613,Eu1.4Pr0.1Ce0.5Sr2Cu2Nb1O10-z,"(Eu,Pr,Ce)2Sr2Cu2NbO10",RSCNO,18.4,,,,PR05605144,Eu,1.4,Pr,0.1,Ce,0.5,Sr,2.0,Cu,2.0,Nb,1.0,,,,,,,O,10.0,,Eu1.4Pr0.1Ce0.5Sr2.0Cu2.0Nb1.0O10.0
7614,Eu1.35Pr0.15Ce0.5Sr2Cu2Nb1O10-z,"(Eu,Pr,Ce)2SrCu2NbO10",RSCNO,18.0,,,,PR05605144,Eu,1.35,Pr,0.15,Ce,0.5,Sr,2.0,Cu,2.0,Nb,1.0,,,,,,,O,10.0,,Eu1.35Pr0.15Ce0.5Sr2.0Cu2.0Nb1.0O10.0
7615,Eu1.3Pr0.2Ce0.5Sr2Cu2Nb1O10-z,"(Eu,Pr,Ce)2Sr2Cu2NbO10",RSCNO,13.4,,,,PR05605144,Eu,1.3,Pr,0.2,Ce,0.5,Sr,2.0,Cu,2.0,Nb,1.0,,,,,,,O,10.0,,Eu1.3Pr0.2Ce0.5Sr2.0Cu2.0Nb1.0O10.0
7618,Nd1.5Ce0.5Sr2Cu2Nb1O10-z,"(Nd,Ce)2Sr2Cu2O10",RSCNO,24.0,,,,PR05605144,Nd,1.5,Ce,0.5,Sr,2.0,Cu,2.0,Nb,1.0,,,,,,,,,O,10.0,,Nd1.5Ce0.5Sr2.0Cu2.0Nb1.0O10.0
7619,Nd1Pr0.5Ce0.5Sr2Cu2Nb1O10-z,"(Nd,Pr,Ce)2Sr2Cu2NbO10",RSCNO,20.5,,,,PR05605144,Nd,1.0,Pr,0.5,Ce,0.5,Sr,2.0,Cu,2.0,Nb,1.0,,,,,,,O,10.0,,Nd1.0Pr0.5Ce0.5Sr2.0Cu2.0Nb1.0O10.0
7620,Nd1.4Pr0.1Ce0.5Sr2Cu2Nb1O10-z,"(Nd,Pr,Ce)2Sr2Cu2NbO10",RSCNO,17.2,,,,PR05605144,Nd,1.4,Pr,0.1,Ce,0.5,Sr,2.0,Cu,2.0,Nb,1.0,,,,,,,O,10.0,,Nd1.4Pr0.1Ce0.5Sr2.0Cu2.0Nb1.0O10.0
7621,Nd1.35Pr0.15Ce0.5Sr2Cu2Nb1O10-z,"(Nd,Pr,Ce)2Sr2NbO10",RSCNO,11.3,,,,PR05605144,Nd,1.35,Pr,0.15,Ce,0.5,Sr,2.0,Cu,2.0,Nb,1.0,,,,,,,O,10.0,,Nd1.35Pr0.15Ce0.5Sr2.0Cu2.0Nb1.0O10.0
7623,Sm1.5Ce0.5Sr2Cu2Nb1O10-z,"(Sm,Ce)2Sr2Cu2NbO10",RSCNO,26.0,,,,PR05605144,Sm,1.5,Ce,0.5,Sr,2.0,Cu,2.0,Nb,1.0,,,,,,,,,O,10.0,,Sm1.5Ce0.5Sr2.0Cu2.0Nb1.0O10.0
7624,Sm1.45Pr0.05Ce0.5Sr2Cu2Nb1O10-z,"(Sm,Pr,Ce)2SrCu2NbO10",RSCNO,25.2,,,,PR05605144,Sm,1.45,Pr,0.05,Ce,0.5,Sr,2.0,Cu,2.0,Nb,1.0,,,,,,,O,10.0,,Sm1.45Pr0.05Ce0.5Sr2.0Cu2.0Nb1.0O10.0
7625,Sm1.4Pr0.1Ce0.5Sr2Cu2Nb1O10-z,"(Sm,Pr,Ce)2Sr2Cu2NbO10",RSCNO,22.8,,,,PR05605144,Sm,1.4,Pr,0.1,Ce,0.5,Sr,2.0,Cu,2.0,Nb,1.0,,,,,,,O,10.0,,Sm1.4Pr0.1Ce0.5Sr2.0Cu2.0Nb1.0O10.0
7626,Sm0.35Pr0.15Ce0.5Sr2Cu2Nb1O10-z,"(Sm,Pr,Ce)2Sr2Cu2O10",RSCNO,17.6,,,,PR05605144,Sm,0.35,Pr,0.15,Ce,0.5,Sr,2.0,Cu,2.0,Nb,1.0,,,,,,,O,10.0,,Sm0.35Pr0.15Ce0.5Sr2.0Cu2.0Nb1.0O10.0
7627,Sm1.3Pr0.2Ce0.5Sr2Cu2Nb1O10-z,"(Sm,Pr,Ce)2Sr2Cu2NbO10",RSCNO,12.8,,,,PR05605144,Sm,1.3,Pr,0.2,Ce,0.5,Sr,2.0,Cu,2.0,Nb,1.0,,,,,,,O,10.0,,Sm1.3Pr0.2Ce0.5Sr2.0Cu2.0Nb1.0O10.0
7629,Y1Ba2Cu4O8,YBa2Cu4O8,Y124,78.8,,,,PR05412535,Y,1.0,Ba,2.0,Cu,4.0,,,,,,,,,,,,,O,8.0,,Y1.0Ba2.0Cu4.0O8.0
7630,Nd1.85Ce0.15Cu1O4+z,"(Nd,Ce)2CuO4",T',22.0,,,,PR05403610,Nd,1.85,Ce,0.15,Cu,1.0,,,,,,,,,,,,,O,4.0,,Nd1.85Ce0.15Cu1.0O4.0
7631,Lu0.9Ca0.1Ba2Cu3O6+z,"(Lu,Ca)Ba2Cu3O7",Y123,18.0,,,,PHC2890280,Lu,0.9,Ca,0.1,Ba,2.0,Cu,3.0,,,,,,,,,,,O,6.0,,Lu0.9Ca0.1Ba2.0Cu3.0O6.0
7632,Lu0.8Ca0.2Ba2Cu3O6.13,"(La,Ca)Ba2Cu3O7",Y123,41.0,3.8510000000000004,,11.777999999999999,PHC2890280,Lu,0.8,Ca,0.2,Ba,2.0,Cu,3.0,,,,,,,,,,,O,6.13,6.13,Lu0.8Ca0.2Ba2.0Cu3.0O6.13
7633,Lu0.7Ca0.3Ba2Cu3O6.15,"(Lu,Ca)Ba2Cu3O7",Y123,58.0,3.8289999999999997,,11.728,PHC2890280,Lu,0.7,Ca,0.3,Ba,2.0,Cu,3.0,,,,,,,,,,,O,6.15,6.15,Lu0.7Ca0.3Ba2.0Cu3.0O6.15
7634,Lu0.6Ca0.4Ba2Cu3O6+z,"(Lu,Ca)Ba2Cu3O7",Y123,74.0,,,,PHC2890280,Lu,0.6,Ca,0.4,Ba,2.0,Cu,3.0,,,,,,,,,,,O,6.0,,Lu0.6Ca0.4Ba2.0Cu3.0O6.0
7635,Lu0.8Ca0.2Ba2Cu3O6.54,,Y123,65.0,,,,PHC2890280,Lu,0.8,Ca,0.2,Ba,2.0,Cu,3.0,,,,,,,,,,,O,6.54,6.54,Lu0.8Ca0.2Ba2.0Cu3.0O6.54
7636,Lu0.7Ca0.3Ba2Cu3O6.4,,Y123,68.0,3.852,,11.774000000000001,PHC2890280,Lu,0.7,Ca,0.3,Ba,2.0,Cu,3.0,,,,,,,,,,,O,6.4,6.4,Lu0.7Ca0.3Ba2.0Cu3.0O6.4
7637,Lu0.8Ca0.2Ba2Cu3O6.81,,Y123,52.0,3.883,3.815,11.66,PHC2890280,Lu,0.8,Ca,0.2,Ba,2.0,Cu,3.0,,,,,,,,,,,O,6.81,6.81,Lu0.8Ca0.2Ba2.0Cu3.0O6.81
7638,Lu0.7Ca0.3Ba2Cu3O6.78,,Y123,54.0,3.875,3.8139999999999996,11.661,PHC2890280,Lu,0.7,Ca,0.3,Ba,2.0,Cu,3.0,,,,,,,,,,,O,6.78,6.78,Lu0.7Ca0.3Ba2.0Cu3.0O6.78
7639,Lu0.8Ca0.2Ba2Cu3O6.68,,Y123,78.0,,,,PHC2890280,Lu,0.8,Ca,0.2,Ba,2.0,Cu,3.0,,,,,,,,,,,O,6.68,6.68,Lu0.8Ca0.2Ba2.0Cu3.0O6.68
7640,Lu0.7Ca0.3Ba2Cu3O6.62,,Y123,80.0,3.877,3.8169999999999997,11.707,PHC2890280,Lu,0.7,Ca,0.3,Ba,2.0,Cu,3.0,,,,,,,,,,,O,6.62,6.62,Lu0.7Ca0.3Ba2.0Cu3.0O6.62
7641,Lu0.8Ca0.2Ba2Cu3O6.91,,Y123,48.0,3.8819999999999997,3.81,11.665,PHC2890280,Lu,0.8,Ca,0.2,Ba,2.0,Cu,3.0,,,,,,,,,,,O,6.91,6.91,Lu0.8Ca0.2Ba2.0Cu3.0O6.91
7642,Lu0.7Ca0.3Ba2Cu3O6.88,,Y123,45.0,3.806,3.861,11.654000000000002,PHC2890280,Lu,0.7,Ca,0.3,Ba,2.0,Cu,3.0,,,,,,,,,,,O,6.88,6.88,Lu0.7Ca0.3Ba2.0Cu3.0O6.88
7650,Nd2Ba4Cu7O14.525,Nd2Ba4Cu7O14,Y247,66.0,3.8930000000000002,3.9010000000000002,50.68,JSC1320073,Nd,2.0,Ba,4.0,Cu,7.0,,,,,,,,,,,,,O,14.525,14.525,Nd2.0Ba4.0Cu7.0O14.525
7651,Nd1.8Pr0.2Ba4Cu7O14.587,"(Nd,Pr)2Ba4Cu7O14",Y247,56.0,3.8960000000000004,3.904,50.708999999999996,JSC1320073,Nd,1.8,Pr,0.2,Ba,4.0,Cu,7.0,,,,,,,,,,,O,14.587,14.587,Nd1.8Pr0.2Ba4.0Cu7.0O14.587
7652,Nd1.6Pr0.4Ba4Cu7O14.603,"(Nd,Pr)2Ba4Cu7O14",Y247,48.0,3.9,3.907,50.748999999999995,JSC1320073,Nd,1.6,Pr,0.4,Ba,4.0,Cu,7.0,,,,,,,,,,,O,14.603,14.603,Nd1.6Pr0.4Ba4.0Cu7.0O14.603
7653,Nd1.4Pr0.6Ba4Cu7O14.541,"(Nd,Pr)2Ba4Cu7O14",Y247,41.0,3.9019999999999997,3.908,50.77,JSC1320073,Nd,1.4,Pr,0.6,Ba,4.0,Cu,7.0,,,,,,,,,,,O,14.540999999999999,14.540999999999999,Nd1.4Pr0.6Ba4.0Cu7.0O14.540999999999999
7654,Eu2Ba4Cu7O14.671,Eu2Ba4Cu7O14,Y247,75.0,3.864,3.897,50.57100000000001,JSC1320073,Eu,2.0,Ba,4.0,Cu,7.0,,,,,,,,,,,,,O,14.671,14.671,Eu2.0Ba4.0Cu7.0O14.671
7655,Eu1.8Pr0.2Ba4Cu7O14.779,"(Eu,Pr)2Ba4Cu7O14",Y247,68.0,3.8680000000000003,3.8960000000000004,50.608000000000004,JSC1320073,Eu,1.8,Pr,0.2,Ba,4.0,Cu,7.0,,,,,,,,,,,O,14.779000000000002,14.779000000000002,Eu1.8Pr0.2Ba4.0Cu7.0O14.779000000000002
7656,Eu1.6Pr0.4Ba4Cu7O14.761,"(Eu,Pr)2Ba4Cu7O14",Y247,63.0,3.8680000000000003,3.892,50.646,JSC1320073,Eu,1.6,Pr,0.4,Ba,4.0,Cu,7.0,,,,,,,,,,,O,14.761,14.761,Eu1.6Pr0.4Ba4.0Cu7.0O14.761
7657,Eu1.4Pr0.6Ba4Cu7O14.632,"(Eu,Pr)2Ba4Cu7O14",Y247,58.0,3.8689999999999998,3.891,50.677,JSC1320073,Eu,1.4,Pr,0.6,Ba,4.0,Cu,7.0,,,,,,,,,,,O,14.632,14.632,Eu1.4Pr0.6Ba4.0Cu7.0O14.632
7658,Eu1.2Pr0.8Ba4Cu7O14.788,"(Eu,Pr)2Ba4Cu7O14",Y247,52.0,3.8710000000000004,3.89,50.699,JSC1320073,Eu,1.2,Pr,0.8,Ba,4.0,Cu,7.0,,,,,,,,,,,O,14.788,14.788,Eu1.2Pr0.8Ba4.0Cu7.0O14.788
7659,Tm2Ba4Cu7O14.732,Tm2Ba4Cu7O14,Y247,88.0,3.835,3.8789999999999996,50.419,JSC1320073,Tm,2.0,Ba,4.0,Cu,7.0,,,,,,,,,,,,,O,14.732000000000001,14.732000000000001,Tm2.0Ba4.0Cu7.0O14.732000000000001
7660,Tm1.8Pr0.2Ba4Cu7O14.725,"(Tm,Pr)2Ba4Cu7O14",Y247,76.0,3.8369999999999997,3.8810000000000002,50.471000000000004,JSC1320073,Tm,1.8,Pr,0.2,Ba,4.0,Cu,7.0,,,,,,,,,,,O,14.725,14.725,Tm1.8Pr0.2Ba4.0Cu7.0O14.725
7661,Tm1.6Pr0.4Ba4Cu7O14.722,"(Tm,Pr)2Ba4Cu7O14",Y247,68.0,3.8489999999999998,3.883,50.49800000000001,JSC1320073,Tm,1.6,Pr,0.4,Ba,4.0,Cu,7.0,,,,,,,,,,,O,14.722000000000001,14.722000000000001,Tm1.6Pr0.4Ba4.0Cu7.0O14.722000000000001
7662,Tm1.4Pr0.6Ba4Cu7O14.667,"(Tm,Pr)2Ba4Cu7O14",Y247,60.0,3.853,3.886,50.53,JSC1320073,Tm,1.4,Pr,0.6,Ba,4.0,Cu,7.0,,,,,,,,,,,O,14.667,14.667,Tm1.4Pr0.6Ba4.0Cu7.0O14.667
7663,Tm1.2Pr0.8Ba4Cu7O14.652,"(Tm,Pr)2Ba4Cu7O14",Y247,50.0,3.8560000000000003,3.887,50.567,JSC1320073,Tm,1.2,Pr,0.8,Ba,4.0,Cu,7.0,,,,,,,,,,,O,14.652000000000001,14.652000000000001,Tm1.2Pr0.8Ba4.0Cu7.0O14.652000000000001
7664,Bi2Sr2Ca2Cu3O1,Bi2Sr2Ca2Cu3O10,Bi2223,114.0,5.393,,37.111999999999995,JP00901105,Bi,2.0,Sr,2.0,Ca,2.0,Cu,3.0,,,,,,,,,,,O,1.0,1.0,Bi2.0Sr2.0Ca2.0Cu3.0O1.0
7665,Bi1.8V0.2Sr2Ca2Cu3O2,"(Bi,V)2Sr2Ca2Cu3O10",Bi2223,112.0,5.412999999999999,,30.701,JP00901105,Bi,1.8,V,0.2,Sr,2.0,Ca,2.0,Cu,3.0,,,,,,,,,O,2.0,2.0,Bi1.8V0.2Sr2.0Ca2.0Cu3.0O2.0
7666,Bi1.6V0.4Sr2Ca2Cu3O10+z,"(Bi,V)2Sr2Ca2Cu3O10",Bi2223,92.0,5.4460000000000015,,30.018,JP00901105,Bi,1.6,V,0.4,Sr,2.0,Ca,2.0,Cu,3.0,,,,,,,,,O,10.0,,Bi1.6V0.4Sr2.0Ca2.0Cu3.0O10.0
7667,Bi1.4V0.6Sr2Ca2Cu3O10+z,"(Bi,V)2Sr2Ca2Cu3O10",Bi2223,67.0,5.99,5.476,29.871,JP00901105,Bi,1.4,V,0.6,Sr,2.0,Ca,2.0,Cu,3.0,,,,,,,,,O,10.0,,Bi1.4V0.6Sr2.0Ca2.0Cu3.0O10.0
7668,Bi1.2V0.8Sr2Ca2Cu3O10+z,"(Bi,V)2Sr2Ca2Cu3O10",Bi2223,30.0,6.215,5.49,28.436999999999998,JP00901105,Bi,1.2,V,0.8,Sr,2.0,Ca,2.0,Cu,3.0,,,,,,,,,O,10.0,,Bi1.2V0.8Sr2.0Ca2.0Cu3.0O10.0
7669,Bi1V1Sr2Ca2Cu3O10+z,"(Bi,V)2Sr2Ca2Cu3O10",Bi2223,15.0,6.218999999999999,5.495,28.432,JP00901105,Bi,1.0,V,1.0,Sr,2.0,Ca,2.0,Cu,3.0,,,,,,,,,O,10.0,,Bi1.0V1.0Sr2.0Ca2.0Cu3.0O10.0
7688,Gd1Ba2Cu4O8,Gd(Ba)2Cu4O8,Y124,73.1,,,,JSC1280310,Gd,1.0,Ba,2.0,Cu,4.0,,,,,,,,,,,,,O,8.0,,Gd1.0Ba2.0Cu4.0O8.0
7689,Gd1Sr0.1Ba1.9Cu4O8,"Gd(Sr,Ba)2Cu4O8",Y124,73.5,,,,JSC1280310,Gd,1.0,Sr,0.1,Ba,1.9,Cu,4.0,,,,,,,,,,,O,8.0,,Gd1.0Sr0.1Ba1.9Cu4.0O8.0
7690,Gd1Sr1.8Ba0.2Cu4O8,"Gd(Sr,Ba)2Cu4O8",Y124,73.1,,,,JSC1280310,Gd,1.0,Sr,1.8,Ba,0.2,Cu,4.0,,,,,,,,,,,O,8.0,,Gd1.0Sr1.8Ba0.2Cu4.0O8.0
7691,Ho1Ba2Cu4O8,Ho(Ba)2Cu4O8,Y124,68.5,,,,JSC1280310,Ho,1.0,Ba,2.0,Cu,4.0,,,,,,,,,,,,,O,8.0,,Ho1.0Ba2.0Cu4.0O8.0
7692,Ho1Sr0.2Ba1.8Cu4O8,"Ho(Ba,Sr)2Cu4O8",Y124,68.8,,,,JSC1280310,Ho,1.0,Sr,0.2,Ba,1.8,Cu,4.0,,,,,,,,,,,O,8.0,,Ho1.0Sr0.2Ba1.8Cu4.0O8.0
7693,Ho1Sr0.4Ba1.6Cu4O8,"HO(Ba,Sr)2Cu4O8",Y124,68.1,,,,JSC1280310,Ho,1.0,Sr,0.4,Ba,1.6,Cu,4.0,,,,,,,,,,,O,8.0,,Ho1.0Sr0.4Ba1.6Cu4.0O8.0
7694,Ho1Sr0.6Ba1.4Cu4O8,"Ho(Ba,Sr)2Cu4O8",Y124,68.3,,,,JSC1280310,Ho,1.0,Sr,0.6,Ba,1.4,Cu,4.0,,,,,,,,,,,O,8.0,,Ho1.0Sr0.6Ba1.4Cu4.0O8.0
7706,Nd1Ba2Cu3O7-z,NdBa2Cu3O7,Y123,94.0,,,,JIM0380745,Nd,1.0,Ba,2.0,Cu,3.0,,,,,,,,,,,,,O,7.0,,Nd1.0Ba2.0Cu3.0O7.0
7707,Hg1Ba2Ca2Cu3O8+z,HgBa2Ca2Cu3O8,Hg1223,110.0,3.855,,15.842,JP00901451,Hg,1.0,Ba,2.0,Ca,2.0,Cu,3.0,,,,,,,,,,,O,8.0,,Hg1.0Ba2.0Ca2.0Cu3.0O8.0
7710,Hg0.7Pb0.3Ba2Ca2Cu3O8+z,"(Hg,Pb)Ba2Ca2Cu3O8",Hg1223,143.0,3.842,,15.824000000000002,JP00901451,Hg,0.7,Pb,0.3,Ba,2.0,Ca,2.0,Cu,3.0,,,,,,,,,O,8.0,,Hg0.7Pb0.3Ba2.0Ca2.0Cu3.0O8.0
7732,La3.1Gd0.2Ca0.4Ba3.3Cu7O16.473,,La3137,48.0,3.892,,11.667,PHC2880057,La,3.1,Gd,0.2,Ca,0.4,Ba,3.3,Cu,7.0,,,,,,,,,O,16.473,16.473,La3.1Gd0.2Ca0.4Ba3.3Cu7.0O16.473
7733,La2.9Gd0.3Ca0.6Ba3.2Cu0.3O16.503,,La3137,58.0,3.888,,11.659,PHC2880057,La,2.9,Gd,0.3,Ca,0.6,Ba,3.2,Cu,0.3,,,,,,,,,O,16.503,16.503,La2.9Gd0.3Ca0.6Ba3.2Cu0.3O16.503
7734,La2.7Gd0.4Ca0.8Ba3.1Cu7O16.537,,La3137,74.0,3.8710000000000004,,11.644,PHC2880057,La,2.7,Gd,0.4,Ca,0.8,Ba,3.1,Cu,7.0,,,,,,,,,O,16.537,16.537,La2.7Gd0.4Ca0.8Ba3.1Cu7.0O16.537
7735,La2.5Gd0.5Ca1Ba3Cu7O16.359,,La3137,80.0,3.8689999999999998,,11.63,PHC2880057,La,2.5,Gd,0.5,Ca,1.0,Ba,3.0,Cu,7.0,,,,,,,,,O,16.359,16.359,La2.5Gd0.5Ca1.0Ba3.0Cu7.0O16.359
7736,La2.3Gd0.6Ca1.2Ba2.9Cu7O16.543,,La3137,80.0,3.866,,11.609000000000002,PHC2880057,La,2.3,Gd,0.6,Ca,1.2,Ba,2.9,Cu,7.0,,,,,,,,,O,16.543,16.543,La2.3Gd0.6Ca1.2Ba2.9Cu7.0O16.543
7737,La2.1Gd0.7Ca1.4Ba2.8Cu0.7O16.471,,La3137,79.0,3.863,,11.604000000000001,PHC2880057,La,2.1,Gd,0.7,Ca,1.4,Ba,2.8,Cu,0.7,,,,,,,,,O,16.471,16.471,La2.1Gd0.7Ca1.4Ba2.8Cu0.7O16.471
7744,Y1Ba2Cu3Li0.02O7-z,YBa2Cu3LixO7,Y123,91.18,,,,SUP0100231,Y,1.0,Ba,2.0,Cu,3.0,Li,0.02,,,,,,,,,,,O,7.0,,Y1.0Ba2.0Cu3.0Li0.02O7.0
7745,Y1Ba2Cu3Li0.08O7-z,YBa2Cu3LixO7,Y123,89.2,,,,SUP0100231,Y,1.0,Ba,2.0,Cu,3.0,Li,0.08,,,,,,,,,,,O,7.0,,Y1.0Ba2.0Cu3.0Li0.08O7.0
7746,Y1Ba2Cu3Li0.1O7-z,YBa2Cu3LixO7,Y123,88.91,,,,SUP0100231,Y,1.0,Ba,2.0,Cu,3.0,Li,0.1,,,,,,,,,,,O,7.0,,Y1.0Ba2.0Cu3.0Li0.1O7.0
7747,Y1Ba2Cu3Li0.3O7-z,YBa2Cu3LixO7,Y123,86.0,,,,SUP0100231,Y,1.0,Ba,2.0,Cu,3.0,Li,0.3,,,,,,,,,,,O,7.0,,Y1.0Ba2.0Cu3.0Li0.3O7.0
7748,Y1Ba2Cu3Li0.5O7-z,YBa2Cu3LixO7,Y123,83.79,,,,SUP0100231,Y,1.0,Ba,2.0,Cu,3.0,Li,0.5,,,,,,,,,,,O,7.0,,Y1.0Ba2.0Cu3.0Li0.5O7.0
7749,La1.85Sr0.15Cu1O4,"(La,Sr)2(Cu,Mg)O4",T,37.8,3.7710000000000004,,13.217,SUP0100159,La,1.85,Sr,0.15,Cu,1.0,,,,,,,,,,,,,O,4.0,,La1.85Sr0.15Cu1.0O4.0
7751,La1.85Sr0.15Cu0.9Mg0.1O4,"(La,Sr)2(Cu,Mg)O4",T,29.6,3.779,,13.16,SUP0100159,La,1.85,Sr,0.15,Cu,0.9,Mg,0.1,,,,,,,,,,,O,4.0,,La1.85Sr0.15Cu0.9Mg0.1O4.0
7752,La1.85Sr0.15Cu0.8Mg0.2O4,"(La,Sr)2(Cu,Mg)O4",T,15.6,3.786,,13.192,SUP0100159,La,1.85,Sr,0.15,Cu,0.8,Mg,0.2,,,,,,,,,,,O,4.0,,La1.85Sr0.15Cu0.8Mg0.2O4.0
7760,Nd1Ba2Cu3O6.95,NdBa2Cu3Oz,Y123,89.0,3.865,3.9167,11.754000000000001,JMR0122907,Nd,1.0,Ba,2.0,Cu,3.0,,,,,,,,,,,,,O,6.95,6.95,Nd1.0Ba2.0Cu3.0O6.95
7761,Nd1.1Ba1.9Cu3O6.96,"Nd(Ba,Nd)2Cu3Oz",Y123,87.6,3.8614,3.9144,11.7378,JMR0122907,Nd,1.1,Ba,1.9,Cu,3.0,,,,,,,,,,,,,O,6.96,6.96,Nd1.1Ba1.9Cu3.0O6.96
7762,Nd1.15Ba1.85Cu3O6.96,"Nd(Ba,Nd)2Cu3Oz",Y123,76.8,3.8703,3.9077,11.7192,JMR0122907,Nd,1.15,Ba,1.85,Cu,3.0,,,,,,,,,,,,,O,6.96,6.96,Nd1.15Ba1.85Cu3.0O6.96
7763,Nd1.25Ba1.75Cu3O6.99,"Nd(Ba,Nd)2Cu3Oz",Y123,52.7,3.889,,11.6871,JMR0122907,Nd,1.25,Ba,1.75,Cu,3.0,,,,,,,,,,,,,O,6.99,6.99,Nd1.25Ba1.75Cu3.0O6.99
7764,Nd1.35Ba1.65Cu3O7.02,"Nd(Ba,Nd)2Cu3Oz",Y123,35.9,3.8881,,11.6643,JMR0122907,Nd,1.35,Ba,1.65,Cu,3.0,,,,,,,,,,,,,O,7.02,7.02,Nd1.35Ba1.65Cu3.0O7.02
7765,Nd1.45Ba1.55Cu3O7.08,"Nd(Ba,Nd)2Cu3Oz",Y123,26.5,3.885,,11.6244,JMR0122907,Nd,1.45,Ba,1.55,Cu,3.0,,,,,,,,,,,,,O,7.08,7.08,Nd1.45Ba1.55Cu3.0O7.08
7766,Nd1.5Ba1.5Cu3O7.12,"Nd(Ba,Nd)2Cu3Oz",Y123,15.4,3.8855,,11.6097,JMR0122907,Nd,1.5,Ba,1.5,Cu,3.0,,,,,,,,,,,,,O,7.12,7.12,Nd1.5Ba1.5Cu3.0O7.12
7767,Pb2Sr2Y0.5Ca0.5Cu3O8.1882,"Pb2Sr2(Y,Ca)Cu3O8Fx",Pb3212,62.0,5.395,5.318,15.731,MPL0110311,Pb,2.0,Sr,2.0,Y,0.5,Ca,0.5,Cu,3.0,,,,,,,,,O,8.1882,8.1882,Pb2.0Sr2.0Y0.5Ca0.5Cu3.0O8.1882
7768,Pb2Sr2Y0.5Ca0.5Cu3F0.253O7.9858,"Pb2Sr2(Y,Ca)Cu3O8Fx",Pb3212,68.0,5.391,5.119,15.727,MPL0110311,Pb,2.0,Sr,2.0,Y,0.5,Ca,0.5,Cu,3.0,F,0.253,,,,,,,O,7.9858,7.9858,Pb2.0Sr2.0Y0.5Ca0.5Cu3.0F0.253O7.9858
7769,Pb2Sr2Y0.5Ca0.5Cu3F0.5612O7.649,"Pb2Sr2(Y,Ca)Cu3O8Fx",Pb3212,72.0,5.385,5.105,15.718,MPL0110311,Pb,2.0,Sr,2.0,Y,0.5,Ca,0.5,Cu,3.0,F,0.5612,,,,,,,O,7.649,7.649,Pb2.0Sr2.0Y0.5Ca0.5Cu3.0F0.5612O7.649
7770,Pb2Sr2Y0.5Ca0.5Cu3F0.8115O7.3458,"Pb2Sr2(Y,Ca)Cu3O8Fx",Pb3212,78.0,5.38,5.098,15.700999999999999,MPL0110311,Pb,2.0,Sr,2.0,Y,0.5,Ca,0.5,Cu,3.0,F,0.8115,,,,,,,O,7.3458,7.3458,Pb2.0Sr2.0Y0.5Ca0.5Cu3.0F0.8115O7.3458
7771,Pb2Sr2Y0.5Ca0.5Cu3F1.0031O7.2608,"Pb2Sr2(Y,Ca)Cu3O8Fx",Pb3212,73.0,5.376,5.096,15.685,MPL0110311,Pb,2.0,Sr,2.0,Y,0.5,Ca,0.5,Cu,3.0,F,1.0031,,,,,,,O,7.2608,7.2608,Pb2.0Sr2.0Y0.5Ca0.5Cu3.0F1.0031O7.2608
7773,Bi2Sr2Ca1Cu2O8-X,Bi2Sr2CaCu2O8,Bi2212,92.0,,,,SCI2711255,Bi,2.0,Sr,2.0,Ca,1.0,Cu,2.0,,,,,,,,,,,O,8.0,,Bi2.0Sr2.0Ca1.0Cu2.0O8.0
7774,Bi2Sr2Ca1Cu2O8-X,Bi2Sr2CaCu2O8,Bi2212,85.0,,,,SCI2711255,Bi,2.0,Sr,2.0,Ca,1.0,Cu,2.0,,,,,,,,,,,O,8.0,,Bi2.0Sr2.0Ca1.0Cu2.0O8.0
7775,Pb0.5Cd0.5La1Sr1Cu1O5-Z,"(Pb,Cd)LaSrCuO5",M1201,35.0,3.7569999999999997,,8.89,SST0100502,Pb,0.5,Cd,0.5,La,1.0,Sr,1.0,Cu,1.0,,,,,,,,,O,5.0,,Pb0.5Cd0.5La1.0Sr1.0Cu1.0O5.0
7776,Pb0.5Cd0.5La0.9Sr1.1Cu1O5-Z,"(Pb,Cd)LaSrCuO5",M1201,12.0,,,,SST0100502,Pb,0.5,Cd,0.5,La,0.9,Sr,1.1,Cu,1.0,,,,,,,,,O,5.0,,Pb0.5Cd0.5La0.9Sr1.1Cu1.0O5.0
7778,Pb0.5Cd0.5La1.1Sr0.9Cu1O5-Z,"(Pb,Cd)LaSrCuO5",M1201,37.0,,,,SST0100502,Pb,0.5,Cd,0.5,La,1.1,Sr,0.9,Cu,1.0,,,,,,,,,O,5.0,,Pb0.5Cd0.5La1.1Sr0.9Cu1.0O5.0
7783,La1Ca1Ba1Cu3O7,LaCaBaCu3O7,Y123,69.0,3.8689999999999998,,11.645,MPL0110323,La,1.0,Ca,1.0,Ba,1.0,Cu,3.0,,,,,,,,,,,O,7.0,,La1.0Ca1.0Ba1.0Cu3.0O7.0
7784,La0.7Pr0.3Ca1Ba1Cu3O7,"(La,Ca)CaBaCu3O7",Y123,40.0,3.866,,11.632,MPL0110323,La,0.7,Pr,0.3,Ca,1.0,Ba,1.0,Cu,3.0,,,,,,,,,O,7.0,,La0.7Pr0.3Ca1.0Ba1.0Cu3.0O7.0
7787,Nd1Ba2Cu3O7,NdBa2cu3O7,Y123,96.0,,,,JMR0122866,Nd,1.0,Ba,2.0,Cu,3.0,,,,,,,,,,,,,O,7.0,,Nd1.0Ba2.0Cu3.0O7.0
7788,Pr1.79Ce0.15Sr0.06Cu1O3.94,"(Pr,Ce,Sr)2CuO4",T',21.0,3.96,,12.16,JMR0122526,Pr,1.79,Ce,0.15,Sr,0.06,Cu,1.0,,,,,,,,,,,O,3.94,3.94,Pr1.79Ce0.15Sr0.06Cu1.0O3.94
7789,Pr1.74Ce0.15Sr0.11Cu1O3.96,"(Pr,Ce,Sr)2CuO4",T',18.0,,,,JMR0122526,Pr,1.74,Ce,0.15,Sr,0.11,Cu,1.0,,,,,,,,,,,O,3.96,3.96,Pr1.74Ce0.15Sr0.11Cu1.0O3.96
7791,Pr1.87Ce0.13Cu1O3.99,"(Pr,Ce)2CuO4",T',16.0,,,,JMR0122526,Pr,1.87,Ce,0.13,Cu,1.0,,,,,,,,,,,,,O,3.99,3.99,Pr1.87Ce0.13Cu1.0O3.99
7802,Pr1.85Ce0.15Cu1O3.98,"(Pr,Ce)2CuO4",T',18.0,,,,JMR0122526,Pr,1.85,Ce,0.15,Cu,1.0,,,,,,,,,,,,,O,3.98,3.98,Pr1.85Ce0.15Cu1.0O3.98
7803,Pr1.83Ce0.17Cu1O3.99,"(Pr,Ce)2CuO4",T',13.0,,,,JMR0122526,Pr,1.83,Ce,0.17,Cu,1.0,,,,,,,,,,,,,O,3.99,3.99,Pr1.83Ce0.17Cu1.0O3.99
7804,Y1La0.2Ba1.8Cu3O7.06,"Y(La,Ba)2Cu3Oz",Y123,48.9,3.889,3.825,11.638,JJP0360473,Y,1.0,La,0.2,Ba,1.8,Cu,3.0,,,,,,,,,,,O,7.06,7.06,Y1.0La0.2Ba1.8Cu3.0O7.06
7805,Y1La0.2Ba1.8Cu3O7.16,"Y(La,Ba)2Cu3Oz",Y123,61.7,3.8819999999999997,3.839,11.632,JJP0360473,Y,1.0,La,0.2,Ba,1.8,Cu,3.0,,,,,,,,,,,O,7.16,7.16,Y1.0La0.2Ba1.8Cu3.0O7.16
7806,Y1La0.2Ba1.8Cu3O7.26,"Y(La,Ba)2Cu3Oz",Y123,67.6,3.8760000000000003,3.846,11.625,JJP0360473,Y,1.0,La,0.2,Ba,1.8,Cu,3.0,,,,,,,,,,,O,7.26,7.26,Y1.0La0.2Ba1.8Cu3.0O7.26
7807,Y1La0.2Ba1.8Cu3O7.36,"Y(La,Ba)2Cu3Oz",Y123,89.1,3.863,3.8510000000000004,11.607999999999999,JJP0360473,Y,1.0,La,0.2,Ba,1.8,Cu,3.0,,,,,,,,,,,O,7.36,7.36,Y1.0La0.2Ba1.8Cu3.0O7.36
7808,Y1La0.2Ba1.8Cu3O7.46,"Y(La,Ba)2Cu3Oz",Y123,89.8,3.86,,11.607999999999999,JJP0360473,Y,1.0,La,0.2,Ba,1.8,Cu,3.0,,,,,,,,,,,O,7.46,7.46,Y1.0La0.2Ba1.8Cu3.0O7.46
7809,Y1La0.2Ba1.8Cu3O7.49,"Y(La,Ba)2Cu3Oz",Y123,90.4,3.86,,11.595,JJP0360473,Y,1.0,La,0.2,Ba,1.8,Cu,3.0,,,,,,,,,,,O,7.49,7.49,Y1.0La0.2Ba1.8Cu3.0O7.49
7810,Y1La0.2Ba1.8Cu3O7.57,"Y(La,Ba)2Cu3Oz",Y123,89.6,3.861,,11.595,JJP0360473,Y,1.0,La,0.2,Ba,1.8,Cu,3.0,,,,,,,,,,,O,7.57,7.57,Y1.0La0.2Ba1.8Cu3.0O7.57
7811,Y1La0.2Ba1.8Cu3O7.62,"Y(La,Ba)2Cu3Oz",Y123,87.9,3.86,,11.595,JJP0360473,Y,1.0,La,0.2,Ba,1.8,Cu,3.0,,,,,,,,,,,O,7.62,7.62,Y1.0La0.2Ba1.8Cu3.0O7.62
7812,Y1La0.2Ba1.8Cu3O7.64,"Y(La,Ba)2Cu3Oz",Y123,88.1,3.862,,11.600999999999999,JJP0360473,Y,1.0,La,0.2,Ba,1.8,Cu,3.0,,,,,,,,,,,O,7.64,7.64,Y1.0La0.2Ba1.8Cu3.0O7.64
7813,Y1La0.2Ba1.8Cu3O7.74,"Y(La,Ba)2Cu3Oz",Y123,89.1,3.861,,11.597000000000001,JJP0360473,Y,1.0,La,0.2,Ba,1.8,Cu,3.0,,,,,,,,,,,O,7.74,7.74,Y1.0La0.2Ba1.8Cu3.0O7.74
7814,Y1La0.2Ba1.8Cu3O7.77,"Y(La,Ba)2Cu3Oz",Y123,89.8,3.866,,11.595,JJP0360473,Y,1.0,La,0.2,Ba,1.8,Cu,3.0,,,,,,,,,,,O,7.77,7.77,Y1.0La0.2Ba1.8Cu3.0O7.77
7815,Y1La0.2Ba1.8Cu3O7.79,"Y(La,Ba)2Cu3Oz",Y123,90.4,3.86,,11.59,JJP0360473,Y,1.0,La,0.2,Ba,1.8,Cu,3.0,,,,,,,,,,,O,7.79,7.79,Y1.0La0.2Ba1.8Cu3.0O7.79
7816,La1.2Ba1.8Cu3O7.2,"La(Ba,La)2Cu3Oz",Y123,27.0,3.924,3.9130000000000003,11.745,JJP0360473,La,1.2,Ba,1.8,Cu,3.0,,,,,,,,,,,,,O,7.2,7.2,La1.2Ba1.8Cu3.0O7.2
7817,La1.2Ba1.8Cu3O7.3,"La(Ba,La)2Cu3Oz",Y123,27.0,3.927,3.918,11.741,JJP0360473,La,1.2,Ba,1.8,Cu,3.0,,,,,,,,,,,,,O,7.3,7.3,La1.2Ba1.8Cu3.0O7.3
7828,Y0.8Pr0.2Ba2Cu3O7,"(Y,Pr)Ba2Cu3Oz",Y123,58.7,3.898,3.8339999999999996,11.673,JJP0361374,Y,0.8,Pr,0.2,Ba,2.0,Cu,3.0,,,,,,,,,,,O,7.0,7.0,Y0.8Pr0.2Ba2.0Cu3.0O7.0
7829,Y0.8Pr0.2Ba2Cu3O7.1,"(Y,Pr)Ba2Cu3Oz",Y123,57.6,3.8960000000000004,3.841,11.665,JJP0361374,Y,0.8,Pr,0.2,Ba,2.0,Cu,3.0,,,,,,,,,,,O,7.1,7.1,Y0.8Pr0.2Ba2.0Cu3.0O7.1
7830,Y0.8Pr0.2Ba2Cu3O7.2,"(Y,Pr)Ba2Cu3Oz",Y123,63.3,3.891,3.846,11.654000000000002,JJP0361374,Y,0.8,Pr,0.2,Ba,2.0,Cu,3.0,,,,,,,,,,,O,7.2,7.2,Y0.8Pr0.2Ba2.0Cu3.0O7.2
7831,Y0.8Pr0.2Ba2Cu3O7.3,"(Y,Pr)Ba2Cu3Oz",Y123,62.6,3.873,3.861,11.638,JJP0361374,Y,0.8,Pr,0.2,Ba,2.0,Cu,3.0,,,,,,,,,,,O,7.3,7.3,Y0.8Pr0.2Ba2.0Cu3.0O7.3
7832,Y0.8Pr0.2Ba2Cu3O7.4,"(Y,Pr)Ba2Cu3Oz",Y123,59.8,3.87,,11.635,JJP0361374,Y,0.8,Pr,0.2,Ba,2.0,Cu,3.0,,,,,,,,,,,O,7.4,7.4,Y0.8Pr0.2Ba2.0Cu3.0O7.4
7833,Y0.8Pr0.2Ba2Cu3O7.5,"(Y,Pr)Ba2Cu3Oz",Y123,62.9,3.8680000000000003,,11.640999999999998,JJP0361374,Y,0.8,Pr,0.2,Ba,2.0,Cu,3.0,,,,,,,,,,,O,7.5,7.5,Y0.8Pr0.2Ba2.0Cu3.0O7.5
7834,Y0.8Pr0.2Ba2Cu3O7.55,"(Y,Pr)Ba2Cu3Oz",Y123,68.3,3.8689999999999998,,11.639000000000001,JJP0361374,Y,0.8,Pr,0.2,Ba,2.0,Cu,3.0,,,,,,,,,,,O,7.55,7.55,Y0.8Pr0.2Ba2.0Cu3.0O7.55
7835,Y0.8Pr0.2Ba23O7.6,"(Y,Pr)Ba2Cu3Oz",Y123,66.5,3.87,,11.637,JJP0361374,Y,0.8,Pr,0.2,Ba,2.0,3,,,,,,,,,,,,O,7.6,7.6,Y0.8Pr0.2Ba2.03O7.6
7836,Y0.8Pr0.2Ba2Cu3O7.65,"(Y,Pr)Ba2Cu3Oz",Y123,66.5,3.873,,11.629000000000001,JJP0361374,Y,0.8,Pr,0.2,Ba,2.0,Cu,3.0,,,,,,,,,,,O,7.65,7.65,Y0.8Pr0.2Ba2.0Cu3.0O7.65
7837,Y0.8Pr0.2Ba2Cu3O7.67,"(Y,Pr)Ba2Cu3Oz",Y123,67.5,3.8680000000000003,,11.630999999999998,JJP0361374,Y,0.8,Pr,0.2,Ba,2.0,Cu,3.0,,,,,,,,,,,O,7.67,7.67,Y0.8Pr0.2Ba2.0Cu3.0O7.67
7838,Y0.8Pr0.2Ba2Cu3O7.79,"(Y,Pr)Ba2Cu3Oz",Y123,65.4,3.8680000000000003,,11.629000000000001,JJP0361374,Y,0.8,Pr,0.2,Ba,2.0,Cu,3.0,,,,,,,,,,,O,7.79,7.79,Y0.8Pr0.2Ba2.0Cu3.0O7.79
