Repository: CompRhys/apical

# Data Guide

In all cases whilst compiling this data we have been careful to include as much meta-information as possible to allow data to be traced back to it's original sources. For SuperCon this takes the form of the SuperCon "num :" reference id and then the source publication details. For ICSD we provide the ICSD collection code.

We acknowledge the Japanese National Institute for Materials Science for maintaining the [SuperCon](https://supercon.nims.go.jp/index_en.html) database as well as FIZ Karlsruhe GmbH for maintaining [ICSD](https://www.fiz-karlsruhe.de/en/produkte-und-dienstleistungen/inorganic-crystal-structure-database-icsd).

File: processed-data/super_apical.csv (part 16 of 20)
num :,composition :,str3 :,tc :,lata :,latb :,latc :,refno :,author :,title :,journal :,year :,lata* :,layers :,types :,cu-o_a :,cid :,cu-o_p :
18805,Tl2.0Ba2.0Cu1.0O6.0,Tl2201,25.0,5.45092,5.50119,23.1645,PR05805226,"D.R. Pederzolli, G.M. Wltschek, H. Fuess, J.P. Attfield,",Phase transitions in the TlBa2CuO6+delta superconductor,"Phys.Rev.B.,58(1998)5226",1998.0,3.854382495705375,One,Tl,2.6006649876973498,,1.9271912478526876
18889,Tl2.0Ba2.0Cu1.0O6.0,Tl2201,38.0,5.4559,5.49672,23.1901,PR05805226,"D.R. Pederzolli, G.M. Wltschek, H. Fuess, J.P. Attfield,",Phase transitions in the TlBa2CuO6+delta superconductor,"Phys.Rev.B.,58(1998)5226",1998.0,3.857903887475685,One,Tl,2.635123605989648,,1.9289519437378424
18890,Tl2.0Ba2.0Cu1.0O6.0,Tl2201,50.0,5.4584199999999985,5.49889,23.2003,PR05805226,"D.R. Pederzolli, G.M. Wltschek, H. Fuess, J.P. Attfield,",Phase transitions in the TlBa2CuO6+delta superconductor,"Phys.Rev.B.,58(1998)5226",1998.0,3.859685796564274,One,Tl,2.6520801394586826,,1.929842898282137
18891,Tl2.0Ba2.0Cu1.0O6.0,Tl2201,68.0,5.46289,5.49777,23.2127,PR05805226,"D.R. Pederzolli, G.M. Wltschek, H. Fuess, J.P. Attfield,",Phase transitions in the TlBa2CuO6+delta superconductor,"Phys.Rev.B.,58(1998)5226",1998.0,3.8628465638761775,One,Tl,2.681164919651735,,1.9314232819380888
18892,Tl2.0Ba2.0Cu1.0O6.0,Tl2201,79.0,5.46457,5.49509,23.2174,PR05805226,"D.R. Pederzolli, G.M. Wltschek, H. Fuess, J.P. Attfield,",Phase transitions in the TlBa2CuO6+delta superconductor,"Phys.Rev.B.,58(1998)5226",1998.0,3.8640345032685715,One,Tl,2.6921030182998464,,1.9320172516342857
18893,Tl2.0Ba2.0Cu1.0O6.0,Tl2201,90.0,5.4663,5.49201,23.2231,PR05805226,"D.R. Pederzolli, G.M. Wltschek, H. Fuess, J.P. Attfield,",Phase transitions in the TlBa2CuO6+delta superconductor,"Phys.Rev.B.,58(1998)5226",1998.0,3.8652577980000253,One,Tl,2.70351666732212,,1.9326288990000127
18909,Hg1.0Ba2.0Cu1.0O4.0,Hg1201,95.0,3.888,,9.538,PR05809536,"A.Terzis, D.Niarchos, E.Moraitakis, G.Kallias, M.Charalambous, M.Pissas,",Irreversibility line in superconducting HgBa2CuO4+delta single crystals,,1998.0,3.888,One,Hg,2.790457866005234,,1.944
19257,Y1.0Ba1.5Sr0.5Cu3.0O6.96,Y123,89.0,3.799,3.87,11.621,PR05815208,"A. Gauzzi, C. Chaillout-Bougerol, F. Licci, G.P. Radaelli, M. Marezio, R. Masini,",Structural and electronic effects of Sr substitution for Ba in Y(Ba1-xSrx)2Cu3Ow at verying w,"Phys.Rev.B,58(1998)15208",1998.0,3.799,Two,RE,2.226654067312081,,1.8995
19258,Y1.0Ba1.0Sr1.0Cu3.0O6.98,Y123,82.0,3.784,3.853,11.562,PR05815208,"A. Gauzzi, C. Chaillout-Bougerol, F. Licci, G.P. Radaelli, M. Marezio, R. Masini,",Structural and electronic effects of Sr substitution for Ba in Y(Ba1-xSrx)2Cu3Ow at verying w,"Phys.Rev.B,58(1998)15208",1998.0,3.784,Two,RE,2.1669934661340946,,1.892
19259,Y1.0Ba1.0Sr1.0Cu3.0O6.96,Y123,83.5,3.785,3.853,11.562,PR05815208,"A. Gauzzi, C. Chaillout-Bougerol, F. Licci, G.P. Radaelli, M. Marezio, R. Masini,",Structural and electronic effects of Sr substitution for Ba in Y(Ba1-xSrx)2Cu3Ow at verying w,"Phys.Rev.B,58(1998)15208",1998.0,3.785,Two,RE,2.167782961085928,,1.8925
19260,Y1.0Ba1.0Sr1.0Cu3.0O6.8,Y123,51.5,3.801,3.85,11.574000000000002,PR05815208,"A. Gauzzi, C. Chaillout-Bougerol, F. Licci, G.P. Radaelli, M. Marezio, R. Masini,",Structural and electronic effects of Sr substitution for Ba in Y(Ba1-xSrx)2Cu3Ow at verying w,"Phys.Rev.B,58(1998)15208",1998.0,3.801,Two,RE,2.190140611210273,,1.9005
19261,Y1.0Ba1.0Sr1.0Cu3.0O6.685,Y123,34.0,3.817,3.841,11.584,PR05815208,"A. Gauzzi, C. Chaillout-Bougerol, F. Licci, G.P. Radaelli, M. Marezio, R. Masini,",Structural and electronic effects of Sr substitution for Ba in Y(Ba1-xSrx)2Cu3Ow at verying w,"Phys.Rev.B,58(1998)15208",1998.0,3.817,Two,RE,2.210877306185443,,1.9085
19263,Y1.0Ba0.75Sr1.25Cu3.0O6.94,Y123,74.0,3.783,3.845,11.539,PR05815208,"A. Gauzzi, C. Chaillout-Bougerol, F. Licci, G.P. Radaelli, M. Marezio, R. Masini,",Structural and electronic effects of Sr substitution for Ba in Y(Ba1-xSrx)2Cu3Ow at verying w,"Phys.Rev.B,58(1998)15208",1998.0,3.783,Two,RE,2.1475629869668165,,1.8915
19400,Er0.8Pr0.2Ba2.0Cu3.0O7.0,RE123,80.0,3.817,3.884,11.67,PR05904504,"J.C. Chen, Li-Chun Tung, M.K. Wu, Weiyan Guan,","Ion-size effect on superconducting transition temperature Tc in R1-x-yPrxCayBa2Cu3O7-z systems (R=Er, Dy, Gd, Eu, Sm, and Nd)","Phys.Rev.B,59(1999)4504",1999.0,3.817,Two,RE,2.3682391930492366,,1.9085
19401,Er0.75Pr0.2Ca0.05Ba2.0Cu3.0O7.0,RE123,80.0,3.82,3.883,11.672,PR05904504,"J.C. Chen, Li-Chun Tung, M.K. Wu, Weiyan Guan,","Ion-size effect on superconducting transition temperature Tc in R1-x-yPrxCayBa2Cu3O7-z systems (R=Er, Dy, Gd, Eu, Sm, and Nd)","Phys.Rev.B,59(1999)4504",1999.0,3.82,Two,RE,2.36403398122315,,1.91
19402,Er0.7Pr0.2Ca0.1Ba2.0Cu3.0O7.0,RE123,78.0,3.8205,3.882,11.67,PR05904504,"J.C. Chen, Li-Chun Tung, M.K. Wu, Weiyan Guan,","Ion-size effect on superconducting transition temperature Tc in R1-x-yPrxCayBa2Cu3O7-z systems (R=Er, Dy, Gd, Eu, Sm, and Nd)","Phys.Rev.B,59(1999)4504",1999.0,3.8205,Two,RE,2.3613580754353567,,1.91025
19403,Er0.6Pr0.2Ca0.2Ba2.0Cu3.0O7.0,RE123,74.0,3.82,3.879,11.665,PR05904504,"J.C. Chen, Li-Chun Tung, M.K. Wu, Weiyan Guan,","Ion-size effect on superconducting transition temperature Tc in R1-x-yPrxCayBa2Cu3O7-z systems (R=Er, Dy, Gd, Eu, Sm, and Nd)","Phys.Rev.B,59(1999)4504",1999.0,3.82,Two,RE,2.358108869772815,,1.91
19404,Er0.5Pr0.2Ca0.3Ba2.0Cu3.0O7.0,RE123,71.0,3.824,3.876,11.688,PR05904504,"J.C. Chen, Li-Chun Tung, M.K. Wu, Weiyan Guan,","Ion-size effect on superconducting transition temperature Tc in R1-x-yPrxCayBa2Cu3O7-z systems (R=Er, Dy, Gd, Eu, Sm, and Nd)","Phys.Rev.B,59(1999)4504",1999.0,3.824,Two,RE,2.3697129586937637,,1.912
19419,Nd1.0Ba2.0Cu3.0O6.09,RE123,90.5,3.898,,11.882,PR05903870,"A.T. Boothroyd, E. Brecht, H. Lutgemeier, J.M. Reynolds, N.H. Andersen, P. Schweiss, Th. Wolf, W.W. Schmahl,",Antiferromagnetic ordering states of oxygen-deficient NdBa2Cu3O6+delta and Nd1+yBa2-yCu3O6+x single crystals,"Phys.Rev.B,59(1999)3870",1999.0,3.898,Two,RE,2.3884367036238334,,1.949
19420,Nd1.0Ba2.0Cu3.0O6.23,RE123,60.5,3.9,,11.79,PR05903870,"A.T. Boothroyd, E. Brecht, H. Lutgemeier, J.M. Reynolds, N.H. Andersen, P. Schweiss, Th. Wolf, W.W. Schmahl,",Antiferromagnetic ordering states of oxygen-deficient NdBa2Cu3O6+delta and Nd1+yBa2-yCu3O6+x single crystals,"Phys.Rev.B,59(1999)3870",1999.0,3.9,Two,RE,2.306631743068656,,1.95
19421,Nd1.08Ba1.92Cu3.0O6.17,RE123,77.5,3.89,,11.814,PR05903870,"A.T. Boothroyd, E. Brecht, H. Lutgemeier, J.M. Reynolds, N.H. Andersen, P. Schweiss, Th. Wolf, W.W. Schmahl,",Antiferromagnetic ordering states of oxygen-deficient NdBa2Cu3O6+delta and Nd1+yBa2-yCu3O6+x single crystals,"Phys.Rev.B,59(1999)3870",1999.0,3.89,Two,RE,2.3466067469380314,,1.945
19502,Hg1.0Ba2.0Cu1.0O4.06,Hg1201,75.0,3.88723,,9.5372,PR05907209,"A.M. Balagurov, D.V. Sheptyakov, E.V. Antipov, M. Marezio, P.G. Radaelli, S.N. Putilin, V.L. Aksenov,",Structure of HgBa2CuO4+delta(0.06,"Phys.Rev.B,59(1999)7209",1999.0,3.88723,One,Hg,2.789751442811862,,1.943615
19503,Hg1.0Ba2.0Cu1.0O4.13,Hg1201,97.0,3.88367,,9.5298,PR05907209,"A.M. Balagurov, D.V. Sheptyakov, E.V. Antipov, M. Marezio, P.G. Radaelli, S.N. Putilin, V.L. Aksenov,",Structure of HgBa2CuO4+delta(0.06,"Phys.Rev.B,59(1999)7209",1999.0,3.88367,One,Hg,2.7849027561666166,,1.941835
19504,Hg1.0Ba2.0Cu1.0O4.19,Hg1201,70.0,3.87923,,9.5244,PR05907209,"A.M. Balagurov, D.V. Sheptyakov, E.V. Antipov, M. Marezio, P.G. Radaelli, S.N. Putilin, V.L. Aksenov,",Structure of HgBa2CuO4+delta(0.06,"Phys.Rev.B,59(1999)7209",1999.0,3.87923,One,Hg,2.780492838595014,,1.939615
19543,Y1.0Ba2.0Cu3.0O7.0,Y123,91.0,3.82,3.88,11.67,PR05907184,"A.V. Puchkov, D.N. Basov, H.A. Mook, K. Kishio, M. Okuya, T. Kimura, T. Startseva, T. Timusk,",Tenperature evolution of the pseudogap state in the infrared response of underdoped La2-xSrxCuO4,"Phys.Rev.B,59(1999)7184",1999.0,3.82,Two,RE,2.2829468624552156,,1.91
19550,Y1.0Ba2.0Cu2.925Fe0.075O7.0,Y123,80.0,3.83,3.87,11.65,PR05907184,"A.V. Puchkov, D.N. Basov, H.A. Mook, K. Kishio, M. Okuya, T. Kimura, T. Startseva, T. Timusk,",Tenperature evolution of the pseudogap state in the infrared response of underdoped La2-xSrxCuO4,"Phys.Rev.B,59(1999)7184",1999.0,3.83,Two,RE,2.274632260481855,,1.915
19717,La1.85Sr0.15Cu1.0O4.0,T,38.0,3.772,,13.21,PR05912090,"Jin Hao, Liu Dengpan, Mao Zhiqiang, Wang Bin, Xu Gaojie, Yan Hongjie, Zhang Yuheng,","Transport properties of La1.85-xSr0.15+xCu1-xMxOy (M=Co, Ga)","Phys.Rev.B,59(1999)12090",1999.0,3.772,One,RE,2.4077565909247065,,1.886
19718,La1.84Sr0.16Cu0.99Co0.01O4.0,T,30.0,3.773,,13.21,PR05912090,"Jin Hao, Liu Dengpan, Mao Zhiqiang, Wang Bin, Xu Gaojie, Yan Hongjie, Zhang Yuheng,","Transport properties of La1.85-xSr0.15+xCu1-xMxOy (M=Co, Ga)","Phys.Rev.B,59(1999)12090",1999.0,3.773,One,RE,2.4075225819161568,,1.8865
19719,La1.83Sr0.17Cu0.98Co0.02O4.0,T,18.0,3.775,,13.19,PR05912090,"Jin Hao, Liu Dengpan, Mao Zhiqiang, Wang Bin, Xu Gaojie, Yan Hongjie, Zhang Yuheng,","Transport properties of La1.85-xSr0.15+xCu1-xMxOy (M=Co, Ga)","Phys.Rev.B,59(1999)12090",1999.0,3.775,One,RE,2.402030097846709,,1.8875
19805,La1.85Sr0.15Cu1.0O4.0,T,38.9,3.7949,3.7949,13.214,PR05914023,"A.J. Zaleski, J. Klamut,",Influence of Ni and Zn susstitution on anisotropy of the penetration depth in La1.85Sr0.15CuO4,"Phys.Rev.B,59(1999)14023",1999.0,3.7949,One,RE,2.403402677839388,,1.89745
19806,La1.85Sr0.15Cu0.995Ni0.005O4.0,T,36.1,3.7804,3.7804,13.227,PR05914023,"A.J. Zaleski, J. Klamut,",Influence of Ni and Zn susstitution on anisotropy of the penetration depth in La1.85Sr0.15CuO4,"Phys.Rev.B,59(1999)14023",1999.0,3.7804,One,RE,2.410061711397385,,1.8902
19807,La1.85Sr0.15Cu0.99Ni0.01O4.0,T,33.6,3.7816,3.7816,13.229,PR05914023,"A.J. Zaleski, J. Klamut,",Influence of Ni and Zn susstitution on anisotropy of the penetration depth in La1.85Sr0.15CuO4,"Phys.Rev.B,59(1999)14023",1999.0,3.7816,One,RE,2.41028334719236,,1.8908
19808,La1.85Sr0.15Cu0.985Ni0.015O4.0,T,31.7,3.7758,3.7758,13.24,PR05914023,"A.J. Zaleski, J. Klamut,",Influence of Ni and Zn susstitution on anisotropy of the penetration depth in La1.85Sr0.15CuO4,"Phys.Rev.B,59(1999)14023",1999.0,3.7758,One,RE,2.41440405577074,,1.8879
19809,La1.85Sr0.15Cu0.975Ni0.025O4.0,T,26.8,3.7825,3.7925,13.218,PR05914023,"A.J. Zaleski, J. Klamut,",Influence of Ni and Zn susstitution on anisotropy of the penetration depth in La1.85Sr0.15CuO4,"Phys.Rev.B,59(1999)14023",1999.0,3.7825,One,RE,2.4073092827558735,,1.89125
19810,La1.85Sr0.15Cu0.965Ni0.035O4.0,T,23.8,3.7839,3.7839,13.213,PR05914023,"A.J. Zaleski, J. Klamut,",Influence of Ni and Zn susstitution on anisotropy of the penetration depth in La1.85Sr0.15CuO4,"Phys.Rev.B,59(1999)14023",1999.0,3.7839,One,RE,2.405725553630817,,1.89195
19811,La1.85Sr0.15Cu0.995Zn0.005O4.0,T,31.9,3.7983,3.7983,13.223,PR05914023,"A.J. Zaleski, J. Klamut,",Influence of Ni and Zn susstitution on anisotropy of the penetration depth in La1.85Sr0.15CuO4,"Phys.Rev.B,59(1999)14023",1999.0,3.7983,One,RE,2.404868056933876,,1.89915
19812,La1.85Sr0.15Cu0.99Zn0.01O4.0,T,27.9,3.7951,3.7951,13.219,PR05914023,"A.J. Zaleski, J. Klamut,",Influence of Ni and Zn susstitution on anisotropy of the penetration depth in La1.85Sr0.15CuO4,"Phys.Rev.B,59(1999)14023",1999.0,3.7951,One,RE,2.4046119925507647,,1.89755
19813,La1.85Sr0.15Cu0.98Zn0.02O4.0,T,17.5,3.7879,3.7879,13.251,PR05914023,"A.J. Zaleski, J. Klamut,",Influence of Ni and Zn susstitution on anisotropy of the penetration depth in La1.85Sr0.15CuO4,"Phys.Rev.B,59(1999)14023",1999.0,3.7879,One,RE,2.41433600309608,,1.89395
20047,Eu1.0Ba2.0Cu3.0O6.5,RE123,92.0,3.851,3.904,11.662,SOV0010018,"N.I.Ignat'yeva,",,"Sverkhprovodimost':fizika,khimiya,tekhnika, 8(1995)734-737",1995.0,3.851,Two,RE,2.2946224945711617,,1.9255
20048,Gd1.0Ba2.0Cu3.0O7.0,RE123,92.65,3.842,3.896,11.706,SOV0010019,"V.P.D'yakonov, et al,",,"Fizika tverdogo tela, 38(1996)145-154",1995.0,3.842,Two,RE,2.349560354694666,,1.921
20049,Gd1.1Ba1.9Cu3.0O7.0,RE123,80.6,3.85,3.89,11.7,SOV0010019,"V.P.D'yakonov, et al,",,"Fizika tverdogo tela, 38(1996)145-154",1995.0,3.85,Two,RE,2.3287534189055106,,1.925
20050,Gd0.8Ba1.8Cu3.0O7.0,RE123,48.55,3.878,,11.67,SOV0010019,"V.P.D'yakonov, et al,",,"Fizika tverdogo tela, 38(1996)145-154",1995.0,3.878,Two,RE,2.2483111432073235,,1.939
20051,Gd0.7Ba1.7Cu3.0O7.0,RE123,36.55,3.87,,11.613,SOV0010019,"V.P.D'yakonov, et al,",,"Fizika tverdogo tela, 38(1996)145-154",1995.0,3.87,Two,RE,2.2157920759434737,,1.935
20052,Gd0.62Ba1.62Cu3.0O7.0,RE123,34.8,3.868,,11.604,SOV0010019,"V.P.D'yakonov, et al,",,"Fizika tverdogo tela, 38(1996)145-154",1995.0,3.868,Two,RE,2.2121061427152613,,1.934
20102,Hg1.0Sr2.0La0.33299999999999996Ce0.667Cu2.0O6.0,Hg1212,40.0,3.823,,12.24,SOV0010003,"G.M.Kuz'mitcheva, et al.,",,"SC:PhChT(Sverkhprovodimost'fizika,khimiya,tekhnika), 8(1995)325-334",,3.823,Two,Hg,2.462048031722002,,1.9115
20103,Hg1.0Sr2.0La0.33299999999999996Ce0.667Cu2.0O6.0,Hg1212,40.0,3.873,,12.22,SOV0010003,"G.M.Kuz'mitcheva, et al.,",,"SC:PhChT(Sverkhprovodimost'fizika,khimiya,tekhnika), 8(1995)325-334",,3.873,Two,Hg,2.4858532149145063,,1.9365
20104,Hg1.0Sr2.0La0.3Ca0.5Ce0.2Cu2.0O6.0,Hg1212,81.0,3.855,,11.77,SOV0010003,"G.M.Kuz'mitcheva, et al.,",,"SC:PhChT(Sverkhprovodimost'fizika,khimiya,tekhnika), 8(1995)325-334",,3.855,Two,Hg,2.1581164628829885,,1.9275
20108,Hg1.0Sr2.0La1.0Cu2.0O6.0,Hg1212,28.0,3.834,,11.56,SOV0010003,"G.M.Kuz'mitcheva, et al.,",,"SC:PhChT(Sverkhprovodimost'fizika,khimiya,tekhnika), 8(1995)325-334",,3.834,Two,Hg,1.9956553639816068,,1.917
20109,Hg1.0Sr2.0La0.5Ca0.5Cu2.0O6.0,Hg1212,51.0,3.884,,12.23,SOV0010003,"G.M.Kuz'mitcheva, et al.,",,"SC:PhChT(Sverkhprovodimost'fizika,khimiya,tekhnika), 8(1995)325-334",,3.884,Two,Hg,2.5011428555659023,,1.942
20112,Hg1.0Sr2.0Pr0.33299999999999996Ce0.667Cu2.0O6.0,Hg1212,40.0,3.857,,12.23,SOV0010003,"G.M.Kuz'mitcheva, et al.,",,"SC:PhChT(Sverkhprovodimost'fizika,khimiya,tekhnika), 8(1995)325-334",,3.857,Two,Hg,2.4807486813801667,,1.9285
20115,Hg1.0Sr2.0Nd0.925Ca0.075Cu2.0O6.0,Hg1212,56.0,3.855,,12.07,SOV0010003,"G.M.Kuz'mitcheva, et al.,",,"SC:PhChT(Sverkhprovodimost'fizika,khimiya,tekhnika), 8(1995)325-334",,3.855,Two,Hg,2.367543553488117,,1.9275
20117,Hg1.0Sr2.0Sm0.33299999999999996Ce0.667Cu2.0O6.0,Hg1212,40.0,3.853,,12.18,SOV0010003,"G.M.Kuz'mitcheva, et al.,",,"SC:PhChT(Sverkhprovodimost'fizika,khimiya,tekhnika), 8(1995)325-334",,3.853,Two,Hg,2.442822807140683,,1.9265
20133,Hg0.8Mn0.2Ba2.0Cu1.0O4.2,Hg1201,91.0,3.89,,9.343,JMC0050701,,,"J.Mater.Chem., 5(1995)701-703",,3.89,One,Hg,2.708024829403539,,1.945
20134,Hg0.8Nd0.2Ba2.0Cu1.0O4.3,Hg1201,77.0,3.885,,9.461,JMC0050701,,,"J.Mater.Chem., 5(1995)701-703",,3.885,One,Hg,2.756114128330291,,1.9425
20135,Hg0.8Mn0.2Ba2.0Ca1.0Cu2.0O6.2,Hg1212,114.0,3.869,,12.48,JMC0050701,,,"J.Mater.Chem., 5(1995)701-703",,3.869,Two,Hg,2.664335334300322,,1.9345
20136,Hg0.8Ge0.2Ba2.0Ca1.0Cu2.0O6.2,Hg1212,124.0,3.857,,12.599,JMC0050701,,,"J.Mater.Chem., 5(1995)701-703",,3.857,Two,Hg,2.7383440028244745,,1.9285
20137,Hg0.8Nd0.2Ba2.0Ca2.0Cu3.0O8.3,Hg1223,128.0,3.852,,15.794,JMC0050701,,,"J.Mater.Chem., 5(1995)701-703",,3.852,Three,Hg,2.7780492291184853,,1.926
20139,Y1.0Sr2.0Cu2.8Al0.1Mo0.1O6.0,Y123,18.0,3.802,,11.475,PSS1870067,"R.Suryanarayanan, et al.,",,"Physica Status Solidi(b), 187(1995) K67-K69",,3.802,Two,RE,2.11069282627823,,1.901
20140,Y1.0Sr2.0Cu2.8Al0.1W0.1O6.0,Y123,17.0,3.802,,11.475,PSS1870067,"R.Suryanarayanan, et al.,",,"Physica Status Solidi(b), 187(1995) K67-K69",,3.802,Two,RE,2.11069282627823,,1.901
20141,Y1.0Sr2.0Cu2.8Mo0.1W0.1O6.0,Y123,32.0,3.805,,11.52,PSS1870067,"R.Suryanarayanan, et al.,",,"Physica Status Solidi(b), 187(1995) K67-K69",,3.805,Two,RE,2.149532801990036,,1.9025
20156,Bi2.0Sr2.0Ca1.0Cu2.3O8.0,Bi2212,60.0,5.39,5.34,30.62,SOV0010028,"T.E.Os'kina, Yu.D.Tret'yakov,",,"Zhurnal neorganicheskoykhimii, 41(1996)921-926",1996.0,3.8113055505954905,Two,Bi,2.4508443604172863,,1.9056527752977452
20207,Y0.8Ba2.0Cu3.0O6.44,Y123,96.0,3.818,3.883,11.629,SOV0010037,"T.N.Kol'tsova, et al.,",,"Neorganicheskie materialy, 33(1997)732-736",1997.0,3.818,Two,RE,2.248138291993582,,1.909
20208,Y0.9Ba2.0Cu3.0O6.58,Y123,93.4,3.817,3.881,11.639,SOV0010037,"T.N.Kol'tsova, et al.,",,"Neorganicheskie materialy, 33(1997)732-736",1997.0,3.817,Two,RE,2.2554535727875944,,1.9085
20209,Y1.0Ba2.0Cu3.0O6.69,Y123,97.0,3.817,3.889,11.667,SOV0010037,"T.N.Kol'tsova, et al.,",,"Neorganicheskie materialy, 33(1997)732-736",1997.0,3.817,Two,RE,2.2781469448759637,,1.9085
20210,Y1.1Ba2.0Cu3.0O6.87,Y123,95.9,3.819,3.889,11.667,SOV0010037,"T.N.Kol'tsova, et al.,",,"Neorganicheskie materialy, 33(1997)732-736",1997.0,3.819,Two,RE,2.2797259347796306,,1.9095
20211,Y1.2Ba2.0Cu3.0O6.98,Y123,93.4,3.827,3.894,11.755999999999998,SOV0010037,"T.N.Kol'tsova, et al.,",,"Neorganicheskie materialy, 33(1997)732-736",1997.0,3.827,Two,RE,2.3581743985323182,,1.9135
20232,Hg1.0Ba2.0Cu1.0O4.01,Hg1201,61.0,3.892,,9.529,SOV0010039,"A.M.Abakumov, et al.,",,preprint JINR E14-97-234(1997),1997.0,3.892,One,Hg,2.7885023326449345,,1.946
20234,Hg1.0Ba2.0Cu1.0FO4.0,Hg1201,97.0,3.881,,9.511,SOV0010039,"A.M.Abakumov, et al.,",,preprint JINR E14-97-234(1997),1997.0,3.881,One,Hg,2.775600717159269,,1.9405
20235,Hg1.0Ba2.0Cu1.0FO4.0,Hg1201,96.0,3.876,,9.494,SOV0010039,"A.M.Abakumov, et al.,",,preprint JINR E14-97-234(1997),1997.0,3.876,One,Hg,2.765965809055005,,1.938
20236,Hg1.0Ba2.0Cu1.0FO4.0,Hg1201,90.0,3.873,,9.489,SOV0010039,"A.M.Abakumov, et al.,",,preprint JINR E14-97-234(1997),1997.0,3.873,One,Hg,2.7624083151299375,,1.9365
20237,Hg1.0Ba2.0Cu1.0FO4.0,Hg1201,88.0,3.872,,9.482,SOV0010039,"A.M.Abakumov, et al.,",,preprint JINR E14-97-234(1997),1997.0,3.872,One,Hg,2.7589420213215905,,1.936
20238,Hg1.0Ba2.0Cu1.0FO4.0,Hg1201,78.0,3.868,,9.459,SOV0010039,"A.M.Abakumov, et al.,",,preprint JINR E14-97-234(1997),1997.0,3.868,One,Hg,2.7472147796819457,,1.934
20239,La1.85Sr0.15Cu1.0O4.0,T,39.2,3.773,,13.233,SOV0010041,"M.N.Chlopkin, et al.,",,"Zhurnal experimental'noy i teoreticheskoy fiziki, 112(1997)1386-1395",1997.0,3.773,One,RE,2.4133007178763575,,1.8865
20240,Y1.0Ba2.0Cu3.0O6.95,Y123,88.5,3.822,3.885,11.67,SOV0010047,"V.E.Gasumiants, et al,",,Fizika tverdogo tela (Solid State Physics) 40(1998)17,1998.0,3.822,Two,RE,2.2845258523588825,,1.911
20241,Y1.0Ba1.95La0.05Cu3.0O6.98,Y123,89.3,3.82,3.894,11.655,SOV0010047,"V.E.Gasumiants, et al,",,Fizika tverdogo tela (Solid State Physics) 40(1998)17,1998.0,3.82,Two,RE,2.270789698836447,,1.91
20242,Y1.0Ba1.9La0.1Cu3.0O6.99,Y123,90.35,3.823,3.895,11.65,SOV0010047,"V.E.Gasumiants, et al,",,Fizika tverdogo tela (Solid State Physics) 40(1998)17,1998.0,3.823,Two,RE,2.2691057958190246,,1.9115
20243,Y1.0Ba1.8La0.2Cu3.0O7.03,Y123,88.7,3.819,3.89,11.65,SOV0010047,"V.E.Gasumiants, et al,",,Fizika tverdogo tela (Solid State Physics) 40(1998)17,1998.0,3.819,Two,RE,2.2659478160116926,,1.9095
20244,Y1.0Ba1.7La0.3Cu3.0O7.1,Y123,80.5,3.838,3.879,11.64,SOV0010047,"V.E.Gasumiants, et al,",,Fizika tverdogo tela (Solid State Physics) 40(1998)17,1998.0,3.838,Two,RE,2.2728434443506735,,1.919
20245,Y1.0Ba1.6La0.4Cu3.0O7.14,Y123,68.15,3.857,,11.6,SOV0010047,"V.E.Gasumiants, et al,",,Fizika tverdogo tela (Solid State Physics) 40(1998)17,1998.0,3.857,Two,RE,2.2554247454521157,,1.9285
20246,Y1.0Ba1.5La0.5Cu3.0O7.17,Y123,54.1,3.853,,11.58,SOV0010047,"V.E.Gasumiants, et al,",,Fizika tverdogo tela (Solid State Physics) 40(1998)17,1998.0,3.853,Two,RE,2.236057214153094,,1.9265
20247,Y1.0Ba2.0Cu3.0O6.965,Y123,88.5,3.815,3.881,11.667,SOV0010048,"V.E.Gasumiants, et al,",,Fizika tverdogo tela (Solid State Physics) 39(1997)1520-1525,1997.0,3.815,Two,RE,2.2765679549722986,,1.9075
20248,Y0.95Pr0.05Ba2.0Cu3.0O6.965,Y123,88.0,3.822,3.883,11.684,SOV0010048,"V.E.Gasumiants, et al,",,Fizika tverdogo tela (Solid State Physics) 39(1997)1520-1525,1997.0,3.822,Two,RE,2.295872538403067,,1.911
20249,Y0.9Pr0.1Ba2.0Cu3.0O6.965,Y123,85.0,3.823,3.89,11.67,SOV0010048,"V.E.Gasumiants, et al,",,Fizika tverdogo tela (Solid State Physics) 39(1997)1520-1525,1997.0,3.823,Two,RE,2.285315347310716,,1.9115
20250,Y0.8Pr0.2Ba2.0Cu3.0O6.965,Y123,70.0,3.826,3.895,11.674,SOV0010048,"V.E.Gasumiants, et al,",,Fizika tverdogo tela (Solid State Physics) 39(1997)1520-1525,1997.0,3.826,Two,RE,2.2909257424645535,,1.913
20251,Y0.7Pr0.3Ba2.0Cu3.0O6.965,Y123,55.0,3.831,3.897,11.666,SOV0010048,"V.E.Gasumiants, et al,",,Fizika tverdogo tela (Solid State Physics) 39(1997)1520-1525,1997.0,3.831,Two,RE,2.288389396627041,,1.9155
20252,Y0.6Pr0.4Ba2.0Cu3.0O6.965,Y123,35.0,3.836,3.899,11.667,SOV0010048,"V.E.Gasumiants, et al,",,Fizika tverdogo tela (Solid State Physics) 39(1997)1520-1525,1997.0,3.836,Two,RE,2.2931473489607903,,1.918
20269,Y1.0Ba2.0Cu4.0O8.0,Y124,80.0,3.839,3.869,27.343000000000004,SOV0010117,"I.K.Gopalakrishnan, et al,",,"Philosoph. Mag. B, 71(1995)1137-1143",1995.0,3.839,Two,RE,2.397005038699719,,1.9195
20270,Y0.8Ce0.1Ca0.1Ba2.0Cu4.0O8.0,Y124,63.0,3.841,3.87,27.188,SOV0010117,"I.K.Gopalakrishnan, et al,",,"Philosoph. Mag. B, 71(1995)1137-1143",1995.0,3.841,Two,RE,2.30482475052032,,1.9205
20273,Hg1.0Ba2.0Ca2.0Cu3.0O8.28,Hg1223,118.5,3.852,,15.842,SOV0010119,"X.S.Wu, et al.,",,"Physica Status Solidi(a), 152(1995)477-483",,3.852,Three,Hg,2.831518472843639,,1.926
20274,Hg1.0Ba2.0Ca2.0Cu3.0O8.35,Hg1223,134.0,3.852,,15.842,SOV0010119,"X.S.Wu, et al.,",,"Physica Status Solidi(a), 152(1995)477-483",,3.852,Three,Hg,2.831518472843639,,1.926
20281,Nd0.7Pr0.3Ba1.0Sr1.0Cu3.0O6.87,RE123,34.0,3.901,,11.674,SOV0010120,"A.Das, R.Suryanarayanan,",,"Mat.Res.Bull., 38(1995)1363-1370",1995.0,3.901,Two,RE,2.2064781482877303,,1.9505
20286,Nd0.7Pr0.3Ba1.25Sr0.75Cu3.0O7.0,RE123,34.0,3.887,3.905,11.71,SOV0010120,"A.Das, R.Suryanarayanan,",,"Mat.Res.Bull., 38(1995)1363-1370",1995.0,3.887,Two,RE,2.2644746204878263,,1.9435
20287,Nd0.7Pr0.3Ba1.15Sr0.85Cu3.0O7.0,RE123,38.0,3.891,,11.701,SOV0010120,"A.Das, R.Suryanarayanan,",,"Mat.Res.Bull., 38(1995)1363-1370",1995.0,3.891,Two,RE,2.248992485635819,,1.9455
20288,Nd0.7Pr0.3Ba1.0Sr1.0Cu3.0O7.0,RE123,44.0,3.888,,11.695,SOV0010120,"A.Das, R.Suryanarayanan,",,"Mat.Res.Bull., 38(1995)1363-1370",1995.0,3.888,Two,RE,2.2498119194902877,,1.944
20314,Y1.0Ba2.0Cu3.0O6.95,Y123,88.0,3.822,3.885,11.67,PSS0410389,"E.V. Vladimirskaya, I.B. Patrina, M.V. Elizarova, V.E. Gasumyantz,",,[Fizika tverdogo tela(Phys.of the Solid State)] 41(1999)389,1999.0,3.822,Two,RE,2.2845258523588825,,1.911
20315,Y1.0Ba1.95La0.05Cu3.0O6.98,Y123,90.0,3.82,3.894,11.655,PSS0410389,"E.V. Vladimirskaya, I.B. Patrina, M.V. Elizarova, V.E. Gasumyantz,",,[Fizika tverdogo tela(Phys.of the Solid State)] 41(1999)389,1999.0,3.82,Two,RE,2.270789698836447,,1.91
20316,Y1.0Ba1.9La0.1Cu3.0O6.99,Y123,91.0,3.823,3.895,11.63,PSS0410389,"E.V. Vladimirskaya, I.B. Patrina, M.V. Elizarova, V.E. Gasumyantz,",,[Fizika tverdogo tela(Phys.of the Solid State)] 41(1999)389,1999.0,3.823,Two,RE,2.2528962443273333,,1.9115
20317,Y1.0Ba1.8La0.2Cu3.0O7.03,Y123,89.0,3.819,3.89,11.65,PSS0410389,"E.V. Vladimirskaya, I.B. Patrina, M.V. Elizarova, V.E. Gasumyantz,",,[Fizika tverdogo tela(Phys.of the Solid State)] 41(1999)389,1999.0,3.819,Two,RE,2.2659478160116926,,1.9095
20318,Y1.0Ba1.7La0.3Cu3.0O7.1,Y123,80.0,3.828,3.879,11.64,PSS0410389,"E.V. Vladimirskaya, I.B. Patrina, M.V. Elizarova, V.E. Gasumyantz,",,[Fizika tverdogo tela(Phys.of the Solid State)] 41(1999)389,1999.0,3.828,Two,RE,2.2649484948323426,,1.914
20319,Y1.0Ba1.6La0.4Cu3.0O7.14,Y123,70.0,3.857,,11.6,PSS0410389,"E.V. Vladimirskaya, I.B. Patrina, M.V. Elizarova, V.E. Gasumyantz,",,[Fizika tverdogo tela(Phys.of the Solid State)] 41(1999)389,1999.0,3.857,Two,RE,2.2554247454521157,,1.9285
20320,Y1.0Ba1.5La0.5Cu3.0O7.17,Y123,57.0,3.853,,11.58,PSS0410389,"E.V. Vladimirskaya, I.B. Patrina, M.V. Elizarova, V.E. Gasumyantz,",,[Fizika tverdogo tela(Phys.of the Solid State)] 41(1999)389,1999.0,3.853,Two,RE,2.236057214153094,,1.9265
20321,Y1.0Ba2.0Cu3.0O6.86,Y123,84.0,3.822,3.885,11.67,PSS0410389,"E.V. Vladimirskaya, I.B. Patrina, M.V. Elizarova, V.E. Gasumyantz,",,[Fizika tverdogo tela(Phys.of the Solid State)] 41(1999)389,1999.0,3.822,Two,RE,2.2845258523588825,,1.911
20322,Y1.0Ba1.95La0.05Cu3.0O6.89,Y123,86.0,3.82,3.894,11.655,PSS0410389,"E.V. Vladimirskaya, I.B. Patrina, M.V. Elizarova, V.E. Gasumyantz,",,[Fizika tverdogo tela(Phys.of the Solid State)] 41(1999)389,1999.0,3.82,Two,RE,2.270789698836447,,1.91
20323,Y1.0Ba1.9La0.1Cu3.0O6.92,Y123,87.0,3.823,3.895,11.63,PSS0410389,"E.V. Vladimirskaya, I.B. Patrina, M.V. Elizarova, V.E. Gasumyantz,",,[Fizika tverdogo tela(Phys.of the Solid State)] 41(1999)389,1999.0,3.823,Two,RE,2.2528962443273333,,1.9115
20324,Y1.0Ba1.8La0.2Cu3.0O6.96,Y123,78.0,3.819,3.89,11.65,PSS0410389,"E.V. Vladimirskaya, I.B. Patrina, M.V. Elizarova, V.E. Gasumyantz,",,[Fizika tverdogo tela(Phys.of the Solid State)] 41(1999)389,1999.0,3.819,Two,RE,2.2659478160116926,,1.9095
20325,Y1.0Ba1.7La0.3Cu3.0O7.02,Y123,77.0,3.828,3.879,11.64,PSS0410389,"E.V. Vladimirskaya, I.B. Patrina, M.V. Elizarova, V.E. Gasumyantz,",,[Fizika tverdogo tela(Phys.of the Solid State)] 41(1999)389,1999.0,3.828,Two,RE,2.2649484948323426,,1.914
20326,Y1.0Ba1.6La0.4Cu3.0O7.04,Y123,59.0,3.857,,11.6,PSS0410389,"E.V. Vladimirskaya, I.B. Patrina, M.V. Elizarova, V.E. Gasumyantz,",,[Fizika tverdogo tela(Phys.of the Solid State)] 41(1999)389,1999.0,3.857,Two,RE,2.2554247454521157,,1.9285
20327,Y1.0Ba1.5La0.5Cu3.0O7.06,Y123,22.0,3.853,,11.58,PSS0410389,"E.V. Vladimirskaya, I.B. Patrina, M.V. Elizarova, V.E. Gasumyantz,",,[Fizika tverdogo tela(Phys.of the Solid State)] 41(1999)389,1999.0,3.853,Two,RE,2.236057214153094,,1.9265
20328,Y1.0Ba1.95Cu2.95Co0.05O7.0,Y123,90.0,3.831,3.889,11.682,PSS0410389,"E.V. Vladimirskaya, I.B. Patrina, M.V. Elizarova, V.E. Gasumyantz,",,[Fizika tverdogo tela(Phys.of the Solid State)] 41(1999)389,1999.0,3.831,Two,RE,2.3013570378203934,,1.9155
20329,Y1.0Ba1.9Cu2.9Co0.1O7.02,Y123,89.0,3.865,3.872,11.661,PSS0410389,"E.V. Vladimirskaya, I.B. Patrina, M.V. Elizarova, V.E. Gasumyantz,",,[Fizika tverdogo tela(Phys.of the Solid State)] 41(1999)389,1999.0,3.865,Two,RE,2.3111798371164376,,1.9325
20330,Y1.0Ba1.85Cu2.85Co0.15O7.04,Y123,79.0,3.869,,11.675999999999998,PSS0410389,"E.V. Vladimirskaya, I.B. Patrina, M.V. Elizarova, V.E. Gasumyantz,",,[Fizika tverdogo tela(Phys.of the Solid State)] 41(1999)389,1999.0,3.869,Two,RE,2.326494980542538,,1.9345
20331,Y1.0Ba1.8Cu2.8Co0.2O7.05,Y123,70.0,3.872,,11.669,PSS0410389,"E.V. Vladimirskaya, I.B. Patrina, M.V. Elizarova, V.E. Gasumyantz,",,[Fizika tverdogo tela(Phys.of the Solid State)] 41(1999)389,1999.0,3.872,Two,RE,2.323190122375946,,1.936
20332,Y1.0Ba1.75Cu2.75Co0.25O7.06,Y123,63.0,3.874,,11.666,PSS0410389,"E.V. Vladimirskaya, I.B. Patrina, M.V. Elizarova, V.E. Gasumyantz,",,[Fizika tverdogo tela(Phys.of the Solid State)] 41(1999)389,1999.0,3.874,Two,RE,2.3223376795558597,,1.937
20333,Y1.0Ba1.95Cu2.95Co0.05O6.9,Y123,70.0,3.831,3.889,11.682,PSS0410389,"E.V. Vladimirskaya, I.B. Patrina, M.V. Elizarova, V.E. Gasumyantz,",,[Fizika tverdogo tela(Phys.of the Solid State)] 41(1999)389,1999.0,3.831,Two,RE,2.3013570378203934,,1.9155
20334,Y1.0Ba1.9Cu2.9Co0.1O6.92,Y123,66.0,3.865,3.872,11.661,PSS0410389,"E.V. Vladimirskaya, I.B. Patrina, M.V. Elizarova, V.E. Gasumyantz,",,[Fizika tverdogo tela(Phys.of the Solid State)] 41(1999)389,1999.0,3.865,Two,RE,2.3111798371164376,,1.9325
20335,Y1.0Ba1.85Cu2.85Co0.15O6.94,Y123,55.0,3.869,,11.675999999999998,PSS0410389,"E.V. Vladimirskaya, I.B. Patrina, M.V. Elizarova, V.E. Gasumyantz,",,[Fizika tverdogo tela(Phys.of the Solid State)] 41(1999)389,1999.0,3.869,Two,RE,2.326494980542538,,1.9345
20336,Y1.0Ba1.8Cu2.8Co0.2O6.95,Y123,43.0,3.872,,11.669,PSS0410389,"E.V. Vladimirskaya, I.B. Patrina, M.V. Elizarova, V.E. Gasumyantz,",,[Fizika tverdogo tela(Phys.of the Solid State)] 41(1999)389,1999.0,3.872,Two,RE,2.323190122375946,,1.936
20337,Y1.0Ba1.75Cu2.75Co0.25O6.95,Y123,25.0,3.874,,11.666,PSS0410389,"E.V. Vladimirskaya, I.B. Patrina, M.V. Elizarova, V.E. Gasumyantz,",,[Fizika tverdogo tela(Phys.of the Solid State)] 41(1999)389,1999.0,3.874,Two,RE,2.3223376795558597,,1.937
24010,Hg1.0Ba2.0Cu1.0O4.0,Hg1201,92.0,3.887,,9.489,PR05701259,"Jin-Ho Choy, Nam Hwi Hur, Seong-Ju Hwang,",In situ temperature-dependent x-ray-absorption spectroscopic studies for the mercury-based superconductors,"Phys.Reve,B57(1998)1259",1998.0,3.887,One,Hg,2.7690329300094603,,1.9435
24011,Hg1.0Ba2.0Ca0.86Sr0.14Cu2.0O6.0,Hg1212,120.0,3.858,,12.665,PR05701259,"Jin-Ho Choy, Nam Hwi Hur, Seong-Ju Hwang,",In situ temperature-dependent x-ray-absorption spectroscopic studies for the mercury-based superconductors,"Phys.Reve,B57(1998)1259",1998.0,3.858,Two,Hg,2.7851733025422583,,1.929
24012,Hg0.5Tl0.5Ba2.0Ca0.86Sr0.14Cu2.0O6.0,Hg1212,122.0,3.85,,12.654000000000002,PR05701259,"Jin-Ho Choy, Nam Hwi Hur, Seong-Ju Hwang,",In situ temperature-dependent x-ray-absorption spectroscopic studies for the mercury-based superconductors,"Phys.Reve,B57(1998)1259",1998.0,3.85,Two,Hg,2.7714515909428172,,1.925
24013,Hg1.0Ba2.0Ca1.72Sr0.28Cu3.0O8.0,Hg1223,126.0,3.865,,16.032,PR05701259,"Jin-Ho Choy, Nam Hwi Hur, Seong-Ju Hwang,",In situ temperature-dependent x-ray-absorption spectroscopic studies for the mercury-based superconductors,"Phys.Reve,B57(1998)1259",1998.0,3.865,Three,Hg,2.9965935498784235,,1.9325
24014,Hg0.5Tl0.5Ba2.0Ca1.72Sr0.28Cu3.0O8.0,Hg1223,128.0,3.865,,15.957,PR05701259,"Jin-Ho Choy, Nam Hwi Hur, Seong-Ju Hwang,",In situ temperature-dependent x-ray-absorption spectroscopic studies for the mercury-based superconductors,"Phys.Reve,B57(1998)1259",1998.0,3.865,Three,Hg,2.913047856557868,,1.9325
30207,Y1.0Ba2.0Cu3.0O6.9,Y123,92.0,3.82,3.85,11.68,PR06010489,"A.R. Moodenbaugh, D.B. Fenner, D.M. Potrepka, J.I. Budnick, M. Balasubramanian, W.A. Hines,",Role of bromine in restoring superconductivity in YBa2Cu3Oy,"Phys.Rev.B,60(1999)10489",1999.0,3.82,Two,RE,2.2910516382010613,,1.91
30209,Y1.0Ba2.0Cu3.0O6.6,Y123,60.0,3.83,3.86,11.74,PR06010489,"A.R. Moodenbaugh, D.B. Fenner, D.M. Potrepka, J.I. Budnick, M. Balasubramanian, W.A. Hines,",Role of bromine in restoring superconductivity in YBa2Cu3Oy,"Phys.Rev.B,60(1999)10489",1999.0,3.83,Two,RE,2.347575242194468,,1.915
30210,Y1.0Ba2.0Cu3.0O6.6,Y123,92.0,3.82,3.88,11.6,PR06010489,"A.R. Moodenbaugh, D.B. Fenner, D.M. Potrepka, J.I. Budnick, M. Balasubramanian, W.A. Hines,",Role of bromine in restoring superconductivity in YBa2Cu3Oy,"Phys.Rev.B,60(1999)10489",1999.0,3.82,Two,RE,2.226213432234296,,1.91
30212,Y1.0Ba2.0Cu3.0O6.1,Y123,92.0,3.82,3.87,11.7,PR06010489,"A.R. Moodenbaugh, D.B. Fenner, D.M. Potrepka, J.I. Budnick, M. Balasubramanian, W.A. Hines,",Role of bromine in restoring superconductivity in YBa2Cu3Oy,"Phys.Rev.B,60(1999)10489",1999.0,3.82,Two,RE,2.3072611896927526,,1.91
30407,La1.9Sr0.1Cu1.0O4.0,T,29.0,5.351,,13.21,PR06014872,"M. Matusiak, T. Plackowski,","Normal-state Ettingshausen, Seebeck, and Hall effects in La2-xSrxCuO4","Phys.Rev.B,60(1999)14872",1999.0,3.783728386129216,One,RE,2.4050120429147204,,1.891864193064608
30408,La1.85Sr0.15Cu1.0O4.0,T,36.0,5.3420000000000005,,13.23,PR06014872,"M. Matusiak, T. Plackowski,","Normal-state Ettingshausen, Seebeck, and Hall effects in La2-xSrxCuO4","Phys.Rev.B,60(1999)14872",1999.0,3.777364425098537,One,RE,2.411525733178307,,1.8886822125492686
30409,La1.8Sr0.2Cu1.0O4.0,T,30.0,5.332999999999998,,13.24,PR06014872,"M. Matusiak, T. Plackowski,","Normal-state Ettingshausen, Seebeck, and Hall effects in La2-xSrxCuO4","Phys.Rev.B,60(1999)14872",1999.0,3.771000464067857,One,RE,2.415527190415719,,1.8855002320339285
30410,La1.75Sr0.25Cu1.0O4.0,T,18.0,5.3260000000000005,,13.25,PR06014872,"M. Matusiak, T. Plackowski,","Normal-state Ettingshausen, Seebeck, and Hall effects in La2-xSrxCuO4","Phys.Rev.B,60(1999)14872",1999.0,3.766050716599552,One,RE,2.4191977089395227,,1.883025358299776
30610,Y1.0Ba2.0Cu3.0O6.93,Y123,90.5,3.819,3.888,11.693,PR06104314,"E.Kandyel, N.Koshizuka, S.Adachi, S.Tajima, T.Machi, Y.Itoh,",Control of Tc for Ni-substituted YBa2Cu3O7-z by annealing treatments,"Phys.Rev.B,61(2000)4314-4318",2000.0,3.819,Two,RE,2.3007983517188286,,1.9095
30611,Y1.0Ba2.0Cu2.98Ni0.02O6.95,Y123,87.5,3.819,3.887,11.69,PR06104314,"E.Kandyel, N.Koshizuka, S.Adachi, S.Tajima, T.Machi, Y.Itoh,",Control of Tc for Ni-substituted YBa2Cu3O7-z by annealing treatments,"Phys.Rev.B,61(2000)4314-4318",2000.0,3.819,Two,RE,2.2983669189950753,,1.9095
30612,Y1.0Ba2.0Cu2.95Ni0.05O6.94,Y123,85.0,3.822,3.885,11.683,PR06104314,"E.Kandyel, N.Koshizuka, S.Adachi, S.Tajima, T.Machi, Y.Itoh,",Control of Tc for Ni-substituted YBa2Cu3O7-z by annealing treatments,"Phys.Rev.B,61(2000)4314-4318",2000.0,3.822,Two,RE,2.2950620608284815,,1.911
30613,Y1.0Ba2.0Cu2.9Ni0.1O6.92,Y123,80.0,3.821,3.885,11.68,PR06104314,"E.Kandyel, N.Koshizuka, S.Adachi, S.Tajima, T.Machi, Y.Itoh,",Control of Tc for Ni-substituted YBa2Cu3O7-z by annealing treatments,"Phys.Rev.B,61(2000)4314-4318",2000.0,3.821,Two,RE,2.2918411331528947,,1.9105
30614,Y1.0Ba2.0Cu3.0O6.93,Y123,91.0,3.82,3.888,11.692,PR06104314,"E.Kandyel, N.Koshizuka, S.Adachi, S.Tajima, T.Machi, Y.Itoh,",Control of Tc for Ni-substituted YBa2Cu3O7-z by annealing treatments,"Phys.Rev.B,61(2000)4314-4318",2000.0,3.82,Two,RE,2.3007773690960764,,1.91
30615,Y1.0Ba2.0Cu2.98Ni0.02O6.94,Y123,86.0,3.819,3.887,11.689,PR06104314,"E.Kandyel, N.Koshizuka, S.Adachi, S.Tajima, T.Machi, Y.Itoh,",Control of Tc for Ni-substituted YBa2Cu3O7-z by annealing treatments,"Phys.Rev.B,61(2000)4314-4318",2000.0,3.819,Two,RE,2.2975564414204914,,1.9095
30616,Y1.0Ba2.0Cu2.95Ni0.05O6.93,Y123,80.0,3.821,3.886,11.685,PR06104314,"E.Kandyel, N.Koshizuka, S.Adachi, S.Tajima, T.Machi, Y.Itoh,",Control of Tc for Ni-substituted YBa2Cu3O7-z by annealing treatments,"Phys.Rev.B,61(2000)4314-4318",2000.0,3.821,Two,RE,2.2958935210258193,,1.9105
30617,Y1.0Ba2.0Cu2.9Ni0.1O6.93,Y123,70.0,3.821,3.884,11.678,PR06104314,"E.Kandyel, N.Koshizuka, S.Adachi, S.Tajima, T.Machi, Y.Itoh,",Control of Tc for Ni-substituted YBa2Cu3O7-z by annealing treatments,"Phys.Rev.B,61(2000)4314-4318",2000.0,3.821,Two,RE,2.290220178003727,,1.9105
30618,Y1.0Ba2.0Cu2.9Ni0.1O6.95,Y123,70.0,3.822,3.884,11.678,PR06104314,"E.Kandyel, N.Koshizuka, S.Adachi, S.Tajima, T.Machi, Y.Itoh,",Control of Tc for Ni-substituted YBa2Cu3O7-z by annealing treatments,"Phys.Rev.B,61(2000)4314-4318",2000.0,3.822,Two,RE,2.2910096729555605,,1.911
30619,Y1.0Ba2.0Cu2.9Ni0.1O6.93,Y123,75.0,3.821,3.885,11.679,PR06104314,"E.Kandyel, N.Koshizuka, S.Adachi, S.Tajima, T.Machi, Y.Itoh,",Control of Tc for Ni-substituted YBa2Cu3O7-z by annealing treatments,"Phys.Rev.B,61(2000)4314-4318",2000.0,3.821,Two,RE,2.291030655578311,,1.9105
30620,Y1.0Ba2.0Cu2.9Ni0.1O6.92,Y123,81.0,3.823,3.884,11.679,PR06104314,"E.Kandyel, N.Koshizuka, S.Adachi, S.Tajima, T.Machi, Y.Itoh,",Control of Tc for Ni-substituted YBa2Cu3O7-z by annealing treatments,"Phys.Rev.B,61(2000)4314-4318",2000.0,3.823,Two,RE,2.2926096454819778,,1.9115
30914,Er1.0Ba2.0Cu3.0O6.93,RE123,91.0,3.816,3.886,11.683,PR06111752,"A.Sedky, A.V.Narlikar, Anurag Gupta, Ratan Lal, V.P.S.Awana,",Correlation between superconducting critical temperature and normal-state resistivity parameters from the codoped ErBa2Cu3-x-yZnxFeyO7-z system,"Phys.Rev.B,61(2000)11752-11761",2000.0,3.816,Two,RE,2.381209005060965,,1.908
30916,Er1.0Ba2.0Cu2.94Zn0.06O6.92,RE123,69.0,3.813,3.887,11.683,PR06111752,"A.Sedky, A.V.Narlikar, Anurag Gupta, Ratan Lal, V.P.S.Awana,",Correlation between superconducting critical temperature and normal-state resistivity parameters from the codoped ErBa2Cu3-x-yZnxFeyO7-z system,"Phys.Rev.B,61(2000)11752-11761",2000.0,3.813,Two,RE,2.387107105872862,,1.9065
30917,Er1.0Ba2.0Cu2.88Zn0.12O6.92,RE123,52.0,3.819,3.881,11.689,PR06111752,"A.Sedky, A.V.Narlikar, Anurag Gupta, Ratan Lal, V.P.S.Awana,",Correlation between superconducting critical temperature and normal-state resistivity parameters from the codoped ErBa2Cu3-x-yZnxFeyO7-z system,"Phys.Rev.B,61(2000)11752-11761",2000.0,3.819,Two,RE,2.380389571206498,,1.9095
30918,Er1.0Ba2.0Cu2.82Zn0.18O6.91,RE123,50.0,3.818,3.884,11.689,PR06111752,"A.Sedky, A.V.Narlikar, Anurag Gupta, Ratan Lal, V.P.S.Awana,",Correlation between superconducting critical temperature and normal-state resistivity parameters from the codoped ErBa2Cu3-x-yZnxFeyO7-z system,"Phys.Rev.B,61(2000)11752-11761",2000.0,3.818,Two,RE,2.382355604810464,,1.909
30919,Er1.0Ba2.0Cu2.76Zn0.24O6.89,RE123,36.0,3.821,3.88,11.69,PR06111752,"A.Sedky, A.V.Narlikar, Anurag Gupta, Ratan Lal, V.P.S.Awana,",Correlation between superconducting critical temperature and normal-state resistivity parameters from the codoped ErBa2Cu3-x-yZnxFeyO7-z system,"Phys.Rev.B,61(2000)11752-11761",2000.0,3.821,Two,RE,2.37730394849147,,1.9105
30920,Er1.0Ba2.0Cu2.7Zn0.3O6.86,RE123,32.0,3.829,3.876,11.699000000000002,PR06111752,"A.Sedky, A.V.Narlikar, Anurag Gupta, Ratan Lal, V.P.S.Awana,",Correlation between superconducting critical temperature and normal-state resistivity parameters from the codoped ErBa2Cu3-x-yZnxFeyO7-z system,"Phys.Rev.B,61(2000)11752-11761",2000.0,3.829,Two,RE,2.369193680095888,,1.9145
30923,Er1.0Ba2.0Cu2.97Fe0.03O6.94,RE123,88.0,3.836,3.867,11.683,PR06111752,"A.Sedky, A.V.Narlikar, Anurag Gupta, Ratan Lal, V.P.S.Awana,",Correlation between superconducting critical temperature and normal-state resistivity parameters from the codoped ErBa2Cu3-x-yZnxFeyO7-z system,"Phys.Rev.B,61(2000)11752-11761",2000.0,3.836,Two,RE,2.3418883329816493,,1.918
30924,Er1.0Ba2.0Cu2.94Zn0.03Fe0.03O6.94,RE123,76.0,3.838,3.86,11.682,PR06111752,"A.Sedky, A.V.Narlikar, Anurag Gupta, Ratan Lal, V.P.S.Awana,",Correlation between superconducting critical temperature and normal-state resistivity parameters from the codoped ErBa2Cu3-x-yZnxFeyO7-z system,"Phys.Rev.B,61(2000)11752-11761",2000.0,3.838,Two,RE,2.3371098212808135,,1.919
30925,Er1.0Ba2.0Cu2.91Zn0.06Fe0.03O6.93,RE123,63.0,3.834,3.865,11.683,PR06111752,"A.Sedky, A.V.Narlikar, Anurag Gupta, Ratan Lal, V.P.S.Awana,",Correlation between superconducting critical temperature and normal-state resistivity parameters from the codoped ErBa2Cu3-x-yZnxFeyO7-z system,"Phys.Rev.B,61(2000)11752-11761",2000.0,3.834,Two,RE,2.3458204001895804,,1.917
30926,Er1.0Ba2.0Cu2.85Zn0.12Fe0.03O6.94,RE123,50.0,3.839,3.863,11.683,PR06111752,"A.Sedky, A.V.Narlikar, Anurag Gupta, Ratan Lal, V.P.S.Awana,",Correlation between superconducting critical temperature and normal-state resistivity parameters from the codoped ErBa2Cu3-x-yZnxFeyO7-z system,"Phys.Rev.B,61(2000)11752-11761",2000.0,3.839,Two,RE,2.3359902321697517,,1.9195
30927,Er1.0Ba2.0Cu2.78Zn0.18Fe0.03O6.93,RE123,46.0,3.84,3.859,11.686,PR06111752,"A.Sedky, A.V.Narlikar, Anurag Gupta, Ratan Lal, V.P.S.Awana,",Correlation between superconducting critical temperature and normal-state resistivity parameters from the codoped ErBa2Cu3-x-yZnxFeyO7-z system,"Phys.Rev.B,61(2000)11752-11761",2000.0,3.84,Two,RE,2.3365635320445013,,1.92
30928,Er1.0Ba2.0Cu2.73Zn0.24Fe0.03O6.92,RE123,43.0,3.836,3.858,11.688,PR06111752,"A.Sedky, A.V.Narlikar, Anurag Gupta, Ratan Lal, V.P.S.Awana,",Correlation between superconducting critical temperature and normal-state resistivity parameters from the codoped ErBa2Cu3-x-yZnxFeyO7-z system,"Phys.Rev.B,61(2000)11752-11761",2000.0,3.836,Two,RE,2.3461205554461744,,1.918
30931,Er1.0Ba2.0Cu2.91Fe0.09O6.96,RE123,83.0,3.854,3.854,11.681,PR06111752,"A.Sedky, A.V.Narlikar, Anurag Gupta, Ratan Lal, V.P.S.Awana,",Correlation between superconducting critical temperature and normal-state resistivity parameters from the codoped ErBa2Cu3-x-yZnxFeyO7-z system,"Phys.Rev.B,61(2000)11752-11761",2000.0,3.854,Two,RE,2.304806839124455,,1.927
30932,Er1.0Ba2.0Cu2.88Zn0.03Fe0.09O6.95,RE123,65.0,3.859,3.859,11.681,PR06111752,"A.Sedky, A.V.Narlikar, Anurag Gupta, Ratan Lal, V.P.S.Awana,",Correlation between superconducting critical temperature and normal-state resistivity parameters from the codoped ErBa2Cu3-x-yZnxFeyO7-z system,"Phys.Rev.B,61(2000)11752-11761",2000.0,3.859,Two,RE,2.294976671104626,,1.9295
