Repository: CompRhys/apical

# Data Guide

In all cases whilst compiling this data we have been careful to include as much meta-information as possible to allow data to be traced back to it's original sources. For SuperCon this takes the form of the SuperCon "num :" reference id and then the source publication details. For ICSD we provide the ICSD collection code.

We acknowledge the Japanese National Institute for Materials Science for maintaining the [SuperCon](https://supercon.nims.go.jp/index_en.html) database as well as FIZ Karlsruhe GmbH for maintaining [ICSD](https://www.fiz-karlsruhe.de/en/produkte-und-dienstleistungen/inorganic-crystal-structure-database-icsd).

File: processed-data/super_cleaned.csv (part 16 of 21)
num :,composition :,str3 :,tc :,lata :,latb :,latc :,refno :,author :,title :,journal :,year :,lata* :
12351,Sm1.0Ba2.0Cu2.92Zn0.08O7.0,RE123,52.1,3.903,3.848,11.737,PR05315245,"M.G. Berger, O. Glu""ck, S.S. Ata-Allah, Yunhui Xu,","Rare-earth ion size effect on resistivity, susceptibility, and superconductivity of RBa2Cu3-xZnxO7-y (R=Yb, Er, Y, Dy, Gd, Eu, Sm, and Nd)","Phys.Rev.53,(1996)15245",1996.0,3.903
12352,Sm1.0Ba2.0Cu2.9Zn0.1O7.0,RE123,43.6,3.909,3.853,11.737,PR05315245,"M.G. Berger, O. Glu""ck, S.S. Ata-Allah, Yunhui Xu,","Rare-earth ion size effect on resistivity, susceptibility, and superconductivity of RBa2Cu3-xZnxO7-y (R=Yb, Er, Y, Dy, Gd, Eu, Sm, and Nd)","Phys.Rev.53,(1996)15245",1996.0,3.909
12353,Sm1.0Ba2.0Cu2.85Zn0.15O7.0,RE123,31.8,3.913,3.856,11.735,PR05315245,"M.G. Berger, O. Glu""ck, S.S. Ata-Allah, Yunhui Xu,","Rare-earth ion size effect on resistivity, susceptibility, and superconductivity of RBa2Cu3-xZnxO7-y (R=Yb, Er, Y, Dy, Gd, Eu, Sm, and Nd)","Phys.Rev.53,(1996)15245",1996.0,3.913
12354,Nd1.0Ba2.0Cu3.0O7.0,RE123,95.1,3.918,3.861,11.773,PR05315245,"M.G. Berger, O. Glu""ck, S.S. Ata-Allah, Yunhui Xu,","Rare-earth ion size effect on resistivity, susceptibility, and superconductivity of RBa2Cu3-xZnxO7-y (R=Yb, Er, Y, Dy, Gd, Eu, Sm, and Nd)","Phys.Rev.53,(1996)15245",1996.0,3.918
12355,Nd1.0Ba2.0Cu2.99Zn0.01O7.0,RE123,94.5,3.913,3.863,11.774,PR05315245,"M.G. Berger, O. Glu""ck, S.S. Ata-Allah, Yunhui Xu,","Rare-earth ion size effect on resistivity, susceptibility, and superconductivity of RBa2Cu3-xZnxO7-y (R=Yb, Er, Y, Dy, Gd, Eu, Sm, and Nd)","Phys.Rev.53,(1996)15245",1996.0,3.913
12356,Nd1.0Ba2.0Cu2.98Zn0.02O7.0,RE123,86.0,3.915,3.86,11.774,PR05315245,"M.G. Berger, O. Glu""ck, S.S. Ata-Allah, Yunhui Xu,","Rare-earth ion size effect on resistivity, susceptibility, and superconductivity of RBa2Cu3-xZnxO7-y (R=Yb, Er, Y, Dy, Gd, Eu, Sm, and Nd)","Phys.Rev.53,(1996)15245",1996.0,3.915
12357,Nd1.0Ba2.0Cu2.96Zn0.04O7.0,RE123,72.7,3.917,3.862,11.779000000000002,PR05315245,"M.G. Berger, O. Glu""ck, S.S. Ata-Allah, Yunhui Xu,","Rare-earth ion size effect on resistivity, susceptibility, and superconductivity of RBa2Cu3-xZnxO7-y (R=Yb, Er, Y, Dy, Gd, Eu, Sm, and Nd)","Phys.Rev.53,(1996)15245",1996.0,3.917
12358,Nd1.0Ba2.0Cu2.94Zn0.06O7.0,RE123,64.1,3.91,3.86,11.77,PR05315245,"M.G. Berger, O. Glu""ck, S.S. Ata-Allah, Yunhui Xu,","Rare-earth ion size effect on resistivity, susceptibility, and superconductivity of RBa2Cu3-xZnxO7-y (R=Yb, Er, Y, Dy, Gd, Eu, Sm, and Nd)","Phys.Rev.53,(1996)15245",1996.0,3.91
12359,Nd1.0Ba2.0Cu2.92Zn0.08O7.0,RE123,36.6,3.915,3.857,11.788,PR05315245,"M.G. Berger, O. Glu""ck, S.S. Ata-Allah, Yunhui Xu,","Rare-earth ion size effect on resistivity, susceptibility, and superconductivity of RBa2Cu3-xZnxO7-y (R=Yb, Er, Y, Dy, Gd, Eu, Sm, and Nd)","Phys.Rev.53,(1996)15245",1996.0,3.915
12360,Nd1.0Ba2.0Cu2.9Zn0.1O7.0,RE123,25.0,3.916,3.859,11.78,PR05315245,"M.G. Berger, O. Glu""ck, S.S. Ata-Allah, Yunhui Xu,","Rare-earth ion size effect on resistivity, susceptibility, and superconductivity of RBa2Cu3-xZnxO7-y (R=Yb, Er, Y, Dy, Gd, Eu, Sm, and Nd)","Phys.Rev.53,(1996)15245",1996.0,3.916
12370,Sm1.0Ba2.0Cu2.8Fe0.2O6.96,RE123,47.0,3.89,,11.685,PR05314637,"P.Sumana Prabhu, U.V. Varadaruju,","Effect of 3d ion substitution in the RBa2Cu3-xMxO7(R=Sm,Dy; M=Fe,Ni and Zn) system: Implications of R ion dependence and disorder","Phys.Rev.B,53(1996)14637",1996.0,3.89
12500,Bi2.0Sr2.0Ca1.0Cu2.0O8.0,Bi2212,95.0,5.402,5.4270000000000005,30.804,PR05302245,"Latica Menon, S. K. Malik, V. P. S. Awana,",Effect of substituting Ce at the Ca site on the high-temperature superconductor Bi2Sr2CaCu2O8+z,"Phys.Rev.B,53(1996)2245",1996.0,3.8197908319697293
12501,Bi2.0Sr2.0Ca0.9Ce0.1Cu2.0O8.0,Bi2212,52.0,5.4060000000000015,5.4270000000000005,30.715,PR05302245,"Latica Menon, S. K. Malik, V. P. S. Awana,",Effect of substituting Ce at the Ca site on the high-temperature superconductor Bi2Sr2CaCu2O8+z,"Phys.Rev.B,53(1996)2245",1996.0,3.8226192590944765
12502,Bi2.0Sr2.0Ca0.8Ce0.2Cu2.0O8.0,Bi2212,25.0,5.415,5.4270000000000005,30.649,PR05302245,"Latica Menon, S. K. Malik, V. P. S. Awana,",Effect of substituting Ce at the Ca site on the high-temperature superconductor Bi2Sr2CaCu2O8+z,"Phys.Rev.B,53(1996)2245",1996.0,3.8289832201251546
12507,Sm1.0Ba2.0Cu3.0O6.95,RE123,95.0,3.846,3.911,11.73,PR05302781,"A. J. Zaleski, C. Sulkowski, D. Wlosewicz, T. Plackowski, Z. Bukowski,",SmBa2Cu3O7-z ceramics processed under oxygen pressure of 250 bar: Enhancement of intragrain superconducting properties,"Phys.Rev.B,53(1996)2781",1996.0,3.846
12509,Sm1.0Ba2.0Cu3.0O7.0,RE123,96.0,3.845,3.91,11.720999999999998,PR05302781,"A. J. Zaleski, C. Sulkowski, D. Wlosewicz, T. Plackowski, Z. Bukowski,",SmBa2Cu3O7-z ceramics processed under oxygen pressure of 250 bar: Enhancement of intragrain superconducting properties,"Phys.Rev.B,53(1996)2781",1996.0,3.845
12514,Nd1.85Ce0.15Cu1.0O4.0,T',20.0,3.947,,12.075,PR05303003,"J. Axna""s, O"". Rapp, W. Holm, Yu. Eltsev,",Increased Phase-breaking scattering rate in Zn-doped TBa2Cu3O7-z,"Phys.Rev.B,53(1996)R3003",1996.0,3.947
12515,Nd1.665Tb0.185Ce0.15Cu1.0O4.0,T',13.5,3.942,,12.05,PR05303003,"J. Axna""s, O"". Rapp, W. Holm, Yu. Eltsev,",Increased Phase-breaking scattering rate in Zn-doped TBa2Cu3O7-z,"Phys.Rev.B,53(1996)R3003",1996.0,3.942
12604,Ba2.0Ca3.0Cu5.0O11.0,Cu1234,115.9,3.859,,18.0,PR05305170,"C.-J. Liu, C.-Q. Jun, H. Yamauchi,",Thermoelectric power of high-pressure synthesized CuBa2Ca3Cu4O11-z,"Phys.Rev.B,53(1996)5170",1996.0,3.859
12708,Hg1.0Ba2.0Ca0.86Sr0.14Cu2.0O6.0,Hg1212,116.0,3.858,3.858,12.665,PR05309460,"Mun-Seog Kim, Nam H. Hur, Seong-Cho Yu, Sung-Ik Lee,",Three-dimensional superconducting behavior and thermodynamic parameters of HgBa2Ca0.86Sr0.14Cu2O6-z,"Phys.Rev.B,53(1996)9460",1996.0,3.858
12832,Pr0.9Ca0.1Sr2.0Cu2.7Mo0.3O7.0,RE123,17.0,3.857,3.857,11.624,PR05311340,"F.L. Juang, H.D. Yang, H.L. Tsay, W.M. Wang, Y.C. Chen,",Occurrence of superconductivity in Ca-and Sr-doped PrSr2Cu2.7Mo0.3O7-z,"Phys.Rev.B,53(1996)11340",1996.0,3.857
12835,Pr0.9Sr2.1Cu2.7Mo0.3O7.0,RE123,17.0,3.863,3.863,11.624,PR05311340,"F.L. Juang, H.D. Yang, H.L. Tsay, W.M. Wang, Y.C. Chen,",Occurrence of superconductivity in Ca-and Sr-doped PrSr2Cu2.7Mo0.3O7-z,"Phys.Rev.B,53(1996)11340",1996.0,3.863
13024,Hg1.0Ba2.0Cu1.0O4.06,Hg1201,71.0,3.886,,9.532,PR05503966,"A.A. Gippius, A.M. Balagurov, D.A. Mikhailova, E.V. Antipov, S.N. Putilin, V.A. Alyoshin, V.G. Simkin, V.L. Aksenov, V.V. Sikolenko,",Precision neutron-diffraction study of the high-Tc superconductor HgBa2CuO4+delta,"Phys.Rev.B,55(1997)3966",1997.0,3.886
13025,Hg1.0Ba2.0Cu1.0O4.19,Hg1201,83.0,3.88,,9.524,PR05503966,"A.A. Gippius, A.M. Balagurov, D.A. Mikhailova, E.V. Antipov, S.N. Putilin, V.A. Alyoshin, V.G. Simkin, V.L. Aksenov, V.V. Sikolenko,",Precision neutron-diffraction study of the high-Tc superconductor HgBa2CuO4+delta,"Phys.Rev.B,55(1997)3966",1997.0,3.88
13026,Hg1.0Ba2.0Cu1.0O4.12,Hg1201,98.0,3.885,,9.526,PR05503966,"A.A. Gippius, A.M. Balagurov, D.A. Mikhailova, E.V. Antipov, S.N. Putilin, V.A. Alyoshin, V.G. Simkin, V.L. Aksenov, V.V. Sikolenko,",Precision neutron-diffraction study of the high-Tc superconductor HgBa2CuO4+delta,"Phys.Rev.B,55(1997)3966",1997.0,3.885
13027,Hg1.0Ba2.0Cu1.0O4.0,Hg1201,96.0,3.885,,9.52,PR05503966,"A.A. Gippius, A.M. Balagurov, D.A. Mikhailova, E.V. Antipov, S.N. Putilin, V.A. Alyoshin, V.G. Simkin, V.L. Aksenov, V.V. Sikolenko,",Precision neutron-diffraction study of the high-Tc superconductor HgBa2CuO4+delta,"Phys.Rev.B,55(1997)3966",1997.0,3.885
13028,Nd1.85Ce0.15Cu1.0O4.0,T',24.0,3.955,,12.124,PR05503935,"Cheng Dong, Cong Wang, Guangcan Che, Hong Chen, Zhiyu Qiao, Zhongxian Zhao,",Relationship between the lattice parameter and superconductivity in the 2-1-4 series n-type cuprates,"Phys.Rev.B,55(1996)3935",1997.0,3.955
13029,Nd1.65La0.2Ce0.15Cu1.0O4.0,T',23.0,3.963,,12.157,PR05503935,"Cheng Dong, Cong Wang, Guangcan Che, Hong Chen, Zhiyu Qiao, Zhongxian Zhao,",Relationship between the lattice parameter and superconductivity in the 2-1-4 series n-type cuprates,"Phys.Rev.B,55(1996)3935",1997.0,3.963
13030,Nd1.35La0.5Ce0.15Cu1.0O4.0,T',18.0,3.97,,12.209,PR05503935,"Cheng Dong, Cong Wang, Guangcan Che, Hong Chen, Zhiyu Qiao, Zhongxian Zhao,",Relationship between the lattice parameter and superconductivity in the 2-1-4 series n-type cuprates,"Phys.Rev.B,55(1996)3935",1997.0,3.97
13031,Nd1.15La0.7Ce0.15Cu1.0O4.0,T',18.0,3.979,,12.249,PR05503935,"Cheng Dong, Cong Wang, Guangcan Che, Hong Chen, Zhiyu Qiao, Zhongxian Zhao,",Relationship between the lattice parameter and superconductivity in the 2-1-4 series n-type cuprates,"Phys.Rev.B,55(1996)3935",1997.0,3.979
13032,Nd0.9La0.95Ce0.15Cu1.0O4.0,T',26.0,3.979,,12.267,PR05503935,"Cheng Dong, Cong Wang, Guangcan Che, Hong Chen, Zhiyu Qiao, Zhongxian Zhao,",Relationship between the lattice parameter and superconductivity in the 2-1-4 series n-type cuprates,"Phys.Rev.B,55(1996)3935",1997.0,3.979
13033,Nd0.85La1.0Ce0.15Cu1.0O4.0,T',15.0,3.983,,12.3,PR05503935,"Cheng Dong, Cong Wang, Guangcan Che, Hong Chen, Zhiyu Qiao, Zhongxian Zhao,",Relationship between the lattice parameter and superconductivity in the 2-1-4 series n-type cuprates,"Phys.Rev.B,55(1996)3935",1997.0,3.983
13035,Nd0.8La1.1Ce0.1Cu1.0O4.0,T',23.0,3.982,,12.317,PR05503935,"Cheng Dong, Cong Wang, Guangcan Che, Hong Chen, Zhiyu Qiao, Zhongxian Zhao,",Relationship between the lattice parameter and superconductivity in the 2-1-4 series n-type cuprates,"Phys.Rev.B,55(1996)3935",1997.0,3.982
13036,Nd0.78La1.1Ce0.12Cu1.0O4.0,T',17.0,3.987,,12.299,PR05503935,"Cheng Dong, Cong Wang, Guangcan Che, Hong Chen, Zhiyu Qiao, Zhongxian Zhao,",Relationship between the lattice parameter and superconductivity in the 2-1-4 series n-type cuprates,"Phys.Rev.B,55(1996)3935",1997.0,3.987
13038,Nd0.65La1.2Ce0.15Cu1.0O4.0,T',26.0,3.988,,12.283,PR05503935,"Cheng Dong, Cong Wang, Guangcan Che, Hong Chen, Zhiyu Qiao, Zhongxian Zhao,",Relationship between the lattice parameter and superconductivity in the 2-1-4 series n-type cuprates,"Phys.Rev.B,55(1996)3935",1997.0,3.988
13043,Nd1.85Ce0.15Cu1.0O4.0,T',23.0,3.955,,12.124,PR05503935,"Cheng Dong, Cong Wang, Guangcan Che, Hong Chen, Zhiyu Qiao, Zhongxian Zhao,",Relationship between the lattice parameter and superconductivity in the 2-1-4 series n-type cuprates,"Phys.Rev.B,55(1996)3935",1997.0,3.955
13044,Nd1.66La0.2Ce0.14Cu1.0O4.0,T',23.0,3.961,,12.162,PR05503935,"Cheng Dong, Cong Wang, Guangcan Che, Hong Chen, Zhiyu Qiao, Zhongxian Zhao,",Relationship between the lattice parameter and superconductivity in the 2-1-4 series n-type cuprates,"Phys.Rev.B,55(1996)3935",1997.0,3.961
13045,Nd1.47La0.4Ce0.13Cu1.0O4.0,T',22.0,3.965,,12.179,PR05503935,"Cheng Dong, Cong Wang, Guangcan Che, Hong Chen, Zhiyu Qiao, Zhongxian Zhao,",Relationship between the lattice parameter and superconductivity in the 2-1-4 series n-type cuprates,"Phys.Rev.B,55(1996)3935",1997.0,3.965
13046,Nd1.22La0.6Ce0.12Cu1.0O4.0,T',23.0,3.969,,12.212,PR05503935,"Cheng Dong, Cong Wang, Guangcan Che, Hong Chen, Zhiyu Qiao, Zhongxian Zhao,",Relationship between the lattice parameter and superconductivity in the 2-1-4 series n-type cuprates,"Phys.Rev.B,55(1996)3935",1997.0,3.969
13047,Nd1.09La0.8Ce0.11Cu1.0O4.0,T',24.0,3.974,,12.268,PR05503935,"Cheng Dong, Cong Wang, Guangcan Che, Hong Chen, Zhiyu Qiao, Zhongxian Zhao,",Relationship between the lattice parameter and superconductivity in the 2-1-4 series n-type cuprates,"Phys.Rev.B,55(1996)3935",1997.0,3.974
13048,Nd0.9La1.0Ce0.1Cu1.0O4.0,T',23.0,3.98,,12.311,PR05503935,"Cheng Dong, Cong Wang, Guangcan Che, Hong Chen, Zhiyu Qiao, Zhongxian Zhao,",Relationship between the lattice parameter and superconductivity in the 2-1-4 series n-type cuprates,"Phys.Rev.B,55(1996)3935",1997.0,3.98
14000,Hg1.0Ba2.0Ca1.0Cu2.0O6.1,Hg1212,93.0,3.864,,12.712,PR05506612,"A. Fukuoka, A. Tokiwa-Yamamoto, K. Tanabe, M. Itoh, R. Usami, S. Adachi,","Dependence of Tc and transport properties on the Cu valence in HgBa2Can-1CunO2(n+1)+delta(n=2,3) superconductors","Phys.Rev.B,55(1997)6612",1997.0,3.864
14002,Hg1.0Ba2.0Ca1.0Cu2.0O6.13,Hg1212,102.0,3.862,,12.698,PR05506612,"A. Fukuoka, A. Tokiwa-Yamamoto, K. Tanabe, M. Itoh, R. Usami, S. Adachi,","Dependence of Tc and transport properties on the Cu valence in HgBa2Can-1CunO2(n+1)+delta(n=2,3) superconductors","Phys.Rev.B,55(1997)6612",1997.0,3.862
14003,Hg1.0Ba2.0Ca1.0Cu2.0O6.14,Hg1212,105.0,3.86,,12.69,PR05506612,"A. Fukuoka, A. Tokiwa-Yamamoto, K. Tanabe, M. Itoh, R. Usami, S. Adachi,","Dependence of Tc and transport properties on the Cu valence in HgBa2Can-1CunO2(n+1)+delta(n=2,3) superconductors","Phys.Rev.B,55(1997)6612",1997.0,3.86
14005,Hg1.0Ba2.0Ca1.0Cu2.0O6.19,Hg1212,122.0,3.86,,12.703,PR05506612,"A. Fukuoka, A. Tokiwa-Yamamoto, K. Tanabe, M. Itoh, R. Usami, S. Adachi,","Dependence of Tc and transport properties on the Cu valence in HgBa2Can-1CunO2(n+1)+delta(n=2,3) superconductors","Phys.Rev.B,55(1997)6612",1997.0,3.86
14006,Hg1.0Ba2.0Ca1.0Cu2.0O6.21,Hg1212,127.0,3.86,,12.693,PR05506612,"A. Fukuoka, A. Tokiwa-Yamamoto, K. Tanabe, M. Itoh, R. Usami, S. Adachi,","Dependence of Tc and transport properties on the Cu valence in HgBa2Can-1CunO2(n+1)+delta(n=2,3) superconductors","Phys.Rev.B,55(1997)6612",1997.0,3.86
14008,Hg1.0Ba2.0Ca1.0Cu2.0O6.24,Hg1212,121.0,3.855,,12.684,PR05506612,"A. Fukuoka, A. Tokiwa-Yamamoto, K. Tanabe, M. Itoh, R. Usami, S. Adachi,","Dependence of Tc and transport properties on the Cu valence in HgBa2Can-1CunO2(n+1)+delta(n=2,3) superconductors","Phys.Rev.B,55(1997)6612",1997.0,3.855
14009,Hg1.0Ba2.0Ca1.0Cu2.0O6.27,Hg1212,110.0,3.854,,12.681,PR05506612,"A. Fukuoka, A. Tokiwa-Yamamoto, K. Tanabe, M. Itoh, R. Usami, S. Adachi,","Dependence of Tc and transport properties on the Cu valence in HgBa2Can-1CunO2(n+1)+delta(n=2,3) superconductors","Phys.Rev.B,55(1997)6612",1997.0,3.854
14010,Hg1.0Ba2.0Ca1.0Cu2.0O6.3,Hg1212,100.0,3.853,,12.675,PR05506612,"A. Fukuoka, A. Tokiwa-Yamamoto, K. Tanabe, M. Itoh, R. Usami, S. Adachi,","Dependence of Tc and transport properties on the Cu valence in HgBa2Can-1CunO2(n+1)+delta(n=2,3) superconductors","Phys.Rev.B,55(1997)6612",1997.0,3.853
14012,Hg1.0Ba2.0Ca1.0Cu2.0O6.31,Hg1212,98.0,3.853,,12.683,PR05506612,"A. Fukuoka, A. Tokiwa-Yamamoto, K. Tanabe, M. Itoh, R. Usami, S. Adachi,","Dependence of Tc and transport properties on the Cu valence in HgBa2Can-1CunO2(n+1)+delta(n=2,3) superconductors","Phys.Rev.B,55(1997)6612",1997.0,3.853
14015,Hg1.0Ba2.0Ca2.0Cu3.0O8.16,Hg1223,101.0,3.886,,15.887,PR05506612,"A. Fukuoka, A. Tokiwa-Yamamoto, K. Tanabe, M. Itoh, R. Usami, S. Adachi,","Dependence of Tc and transport properties on the Cu valence in HgBa2Can-1CunO2(n+1)+delta(n=2,3) superconductors","Phys.Rev.B,55(1997)6612",1997.0,3.886
14016,Hg1.0Ba2.0Ca2.0Cu3.0O8.2,Hg1223,105.0,3.858,,15.873,PR05506612,"A. Fukuoka, A. Tokiwa-Yamamoto, K. Tanabe, M. Itoh, R. Usami, S. Adachi,","Dependence of Tc and transport properties on the Cu valence in HgBa2Can-1CunO2(n+1)+delta(n=2,3) superconductors","Phys.Rev.B,55(1997)6612",1997.0,3.858
14018,Hg1.0Ba2.0Ca2.0Cu3.0O8.25,Hg1223,132.0,3.854,,15.855,PR05506612,"A. Fukuoka, A. Tokiwa-Yamamoto, K. Tanabe, M. Itoh, R. Usami, S. Adachi,","Dependence of Tc and transport properties on the Cu valence in HgBa2Can-1CunO2(n+1)+delta(n=2,3) superconductors","Phys.Rev.B,55(1997)6612",1997.0,3.854
14019,Hg1.0Ba2.0Ca2.0Cu3.0O8.29,Hg1223,135.0,3.854,,15.855,PR05506612,"A. Fukuoka, A. Tokiwa-Yamamoto, K. Tanabe, M. Itoh, R. Usami, S. Adachi,","Dependence of Tc and transport properties on the Cu valence in HgBa2Can-1CunO2(n+1)+delta(n=2,3) superconductors","Phys.Rev.B,55(1997)6612",1997.0,3.854
14021,Hg1.0Ba2.0Ca2.0Cu3.0O8.3,Hg1223,134.0,3.854,,15.865,PR05506612,"A. Fukuoka, A. Tokiwa-Yamamoto, K. Tanabe, M. Itoh, R. Usami, S. Adachi,","Dependence of Tc and transport properties on the Cu valence in HgBa2Can-1CunO2(n+1)+delta(n=2,3) superconductors","Phys.Rev.B,55(1997)6612",1997.0,3.854
15000,Bi2.0Sr2.0Ca1.0Cu2.0O8.0,Bi2212,90.0,5.41,5.42,30.96,PR05509125,"H. Suzuki, H. Takano, J. Kobayashi, M. Nakamura, T. Asahi,",Thermal expansion of superconducting Bi2Sr2CaCu2O8,"Phys.Rev.B,55(1997)9125",1997.0,3.825447686219222
16001,Hg1.0Ba2.0Cu1.0O4.0,Hg1201,91.0,3.871,,9.493,PR05512776,"A. Porch, A.P. Kharel, I. Gameson, J.P. Hodges, P.P. Edwards,","Synthesis, structure, and properties of the high-temperature superconductor HgBa2CuO4+delta","Phys.Rev.B,55(1997)12776",1997.0,3.871
16002,Hg0.95Ba2.0Cu1.0O4.0,Hg1201,89.5,3.868,,9.484,PR05512776,"A. Porch, A.P. Kharel, I. Gameson, J.P. Hodges, P.P. Edwards,","Synthesis, structure, and properties of the high-temperature superconductor HgBa2CuO4+delta","Phys.Rev.B,55(1997)12776",1997.0,3.868
16003,Hg0.95Ba2.0Cu1.05O4.0,Hg1201,95.2,3.873,,9.494,PR05512776,"A. Porch, A.P. Kharel, I. Gameson, J.P. Hodges, P.P. Edwards,","Synthesis, structure, and properties of the high-temperature superconductor HgBa2CuO4+delta","Phys.Rev.B,55(1997)12776",1997.0,3.873
16004,Hg0.9Ba2.0Cu1.0O4.0,Hg1201,96.0,3.876,,9.502,PR05512776,"A. Porch, A.P. Kharel, I. Gameson, J.P. Hodges, P.P. Edwards,","Synthesis, structure, and properties of the high-temperature superconductor HgBa2CuO4+delta","Phys.Rev.B,55(1997)12776",1997.0,3.876
16005,Hg0.9Ba2.0Cu1.05O4.0,Hg1201,96.0,3.872,,9.496,PR05512776,"A. Porch, A.P. Kharel, I. Gameson, J.P. Hodges, P.P. Edwards,","Synthesis, structure, and properties of the high-temperature superconductor HgBa2CuO4+delta","Phys.Rev.B,55(1997)12776",1997.0,3.872
16006,Hg0.9Ba2.0Cu1.1O4.0,Hg1201,95.3,3.874,,9.499,PR05512776,"A. Porch, A.P. Kharel, I. Gameson, J.P. Hodges, P.P. Edwards,","Synthesis, structure, and properties of the high-temperature superconductor HgBa2CuO4+delta","Phys.Rev.B,55(1997)12776",1997.0,3.874
16007,Hg0.85Ba2.0Cu1.0O4.0,Hg1201,93.0,3.87,,9.492,PR05512776,"A. Porch, A.P. Kharel, I. Gameson, J.P. Hodges, P.P. Edwards,","Synthesis, structure, and properties of the high-temperature superconductor HgBa2CuO4+delta","Phys.Rev.B,55(1997)12776",1997.0,3.87
16008,Hg0.85Ba2.0Cu1.05O4.0,Hg1201,95.5,3.872,,9.497,PR05512776,"A. Porch, A.P. Kharel, I. Gameson, J.P. Hodges, P.P. Edwards,","Synthesis, structure, and properties of the high-temperature superconductor HgBa2CuO4+delta","Phys.Rev.B,55(1997)12776",1997.0,3.872
16009,Hg0.85Ba2.0Cu1.1O4.0,Hg1201,94.5,3.874,,9.497,PR05512776,"A. Porch, A.P. Kharel, I. Gameson, J.P. Hodges, P.P. Edwards,","Synthesis, structure, and properties of the high-temperature superconductor HgBa2CuO4+delta","Phys.Rev.B,55(1997)12776",1997.0,3.874
16010,Hg0.85Ba2.0Cu1.15O4.0,Hg1201,95.5,3.872,,9.495,PR05512776,"A. Porch, A.P. Kharel, I. Gameson, J.P. Hodges, P.P. Edwards,","Synthesis, structure, and properties of the high-temperature superconductor HgBa2CuO4+delta","Phys.Rev.B,55(1997)12776",1997.0,3.872
16011,Hg0.8Ba2.0Cu1.0O4.0,Hg1201,94.5,3.873,,9.499,PR05512776,"A. Porch, A.P. Kharel, I. Gameson, J.P. Hodges, P.P. Edwards,","Synthesis, structure, and properties of the high-temperature superconductor HgBa2CuO4+delta","Phys.Rev.B,55(1997)12776",1997.0,3.873
16012,Hg0.8Ba2.0Cu1.05O4.0,Hg1201,95.8,3.87,,9.492,PR05512776,"A. Porch, A.P. Kharel, I. Gameson, J.P. Hodges, P.P. Edwards,","Synthesis, structure, and properties of the high-temperature superconductor HgBa2CuO4+delta","Phys.Rev.B,55(1997)12776",1997.0,3.87
16013,Hg0.8Ba2.0Cu1.1O4.0,Hg1201,94.3,3.872,,9.494,PR05512776,"A. Porch, A.P. Kharel, I. Gameson, J.P. Hodges, P.P. Edwards,","Synthesis, structure, and properties of the high-temperature superconductor HgBa2CuO4+delta","Phys.Rev.B,55(1997)12776",1997.0,3.872
16014,Hg0.8Ba2.0Cu1.15O4.0,Hg1201,93.2,3.875,,9.502,PR05512776,"A. Porch, A.P. Kharel, I. Gameson, J.P. Hodges, P.P. Edwards,","Synthesis, structure, and properties of the high-temperature superconductor HgBa2CuO4+delta","Phys.Rev.B,55(1997)12776",1997.0,3.875
16015,Hg0.8Ba2.0Cu1.2O4.0,Hg1201,95.4,3.87,,9.49,PR05512776,"A. Porch, A.P. Kharel, I. Gameson, J.P. Hodges, P.P. Edwards,","Synthesis, structure, and properties of the high-temperature superconductor HgBa2CuO4+delta","Phys.Rev.B,55(1997)12776",1997.0,3.87
18203,Pb2.0Sr2.0Y0.5Ca0.5Cu3.0O8.0,Pb3212,70.0,5.379,5.419,15.737,PR05705535,"K. Conder, L. Soderholm, P. Pattison, S. Skanthakumar, U. Staub,",Structural disorder in the Pb2Sr2Y1-xCaxCu3O8+delta cuprates,"Phys.Rev.B,57(1998)5535",1998.0,3.8035273760024384
18205,Bi2.0Sr2.0Ca1.0Cu2.0O8.0,Bi2212,78.6,5.4060000000000015,,30.84,PR05705082,"C.Y. Xu, G.G. Qian, J. Zou, L.Z. Cao, M. Yu, X.H. Chen, Z.S. Liu,",Superconductivity and Raman scattering in Bi2Sr2Ca1-xPrxCu2Oy,"Phys.Rev.B.,57(1998)5082",1998.0,3.8226192590944765
18207,Bi2.0Sr2.0Ca0.8Pr0.2Cu2.0O8.0,Bi2212,83.0,5.4179999999999975,,30.76,PR05705082,"C.Y. Xu, G.G. Qian, J. Zou, L.Z. Cao, M. Yu, X.H. Chen, Z.S. Liu,",Superconductivity and Raman scattering in Bi2Sr2Ca1-xPrxCu2Oy,"Phys.Rev.B.,57(1998)5082",1998.0,3.8311045404687123
18209,Bi2.0Sr2.0Ca0.6Pr0.4Cu2.0O8.0,Bi2212,58.0,5.4270000000000005,,30.71,PR05705082,"C.Y. Xu, G.G. Qian, J. Zou, L.Z. Cao, M. Yu, X.H. Chen, Z.S. Liu,",Superconductivity and Raman scattering in Bi2Sr2Ca1-xPrxCu2Oy,"Phys.Rev.B.,57(1998)5082",1998.0,3.8374685014993934
18212,Bi2.0Sr2.0Ca0.5Pr0.5Cu2.0O8.0,Bi2212,25.9,5.452000000000001,,30.41,PR05705082,"C.Y. Xu, G.G. Qian, J. Zou, L.Z. Cao, M. Yu, X.H. Chen, Z.S. Liu,",Superconductivity and Raman scattering in Bi2Sr2Ca1-xPrxCu2Oy,"Phys.Rev.B.,57(1998)5082",1998.0,3.8551461710290575
18604,Pr1.0Ba2.0Cu3.0O6.6,RE123,60.0,3.883,3.948,11.823,PR05800619,"Akiyuki Matsushita, AkiyukiMatsushita, Jinhua Ye, JinhuaYe, Kunihiko Oka, KunihikoOka, Takehiko Matsumoto, TakehikoMatsumoto, Yoshikazu Nishihara, YoshikazuNishihara, Zhigang Zou, ZhigangZou,",Unusually large Tc enhancement in superconducting PrBa2Cu3Ox under pressure,"Phys.Rev.B,57(1998)R619",1998.0,3.883
18619,Bi2.0Sr2.0Ca0.72Pr0.28Cu2.0O8.0,Bi2212,71.0,5.435,5.439,30.701,PR05801000,"H.C.Ku, X.-G.Li, X.F.Sun, Y.H.Toh, Y.Y.Hsu,",Effect of Pr scattering on the penetration depth lambda ab in Bi2Sr2Ca1-xPrxCu2O8+delta single crystals,"Phys.Rev.B,58(1998)1000",1998.0,3.843125355748885
18800,La2.0Cu1.0O4.012,T,32.0,5.3632,5.4162,13.179,PR05805856,"Akihiko Sumiyama, Masahito Nakagawa, Toshikazu Hirayama, Tosikazu Hirayama, Yasukage Oda,",Superconducting properties in La2CuO4+delta with excess oxygen,"Phys.Rev.B.,58(1998)5856",1998.0,3.7923550888596913
18801,La2.0Cu1.0O4.022,T,42.0,5.3446,5.4334,13.252,PR05805856,"Akihiko Sumiyama, Masahito Nakagawa, Toshikazu Hirayama, Tosikazu Hirayama, Yasukage Oda,",Superconducting properties in La2CuO4+delta with excess oxygen,"Phys.Rev.B.,58(1998)5856",1998.0,3.7792029027296214
18804,Tl2.0Ba2.0Cu1.0O6.0,Tl2201,24.0,5.44663,5.50424,23.1517,PR05805226,"D.R. Pederzolli, G.M. Wltschek, H. Fuess, J.P. Attfield,",Phase transitions in the TlBa2CuO6+delta superconductor,"Phys.Rev.B.,58(1998)5226",1998.0,3.851349007614085
18805,Tl2.0Ba2.0Cu1.0O6.0,Tl2201,25.0,5.45092,5.50119,23.1645,PR05805226,"D.R. Pederzolli, G.M. Wltschek, H. Fuess, J.P. Attfield,",Phase transitions in the TlBa2CuO6+delta superconductor,"Phys.Rev.B.,58(1998)5226",1998.0,3.854382495705375
18889,Tl2.0Ba2.0Cu1.0O6.0,Tl2201,38.0,5.4559,5.49672,23.1901,PR05805226,"D.R. Pederzolli, G.M. Wltschek, H. Fuess, J.P. Attfield,",Phase transitions in the TlBa2CuO6+delta superconductor,"Phys.Rev.B.,58(1998)5226",1998.0,3.8579038874756844
18890,Tl2.0Ba2.0Cu1.0O6.0,Tl2201,50.0,5.4584199999999985,5.49889,23.2003,PR05805226,"D.R. Pederzolli, G.M. Wltschek, H. Fuess, J.P. Attfield,",Phase transitions in the TlBa2CuO6+delta superconductor,"Phys.Rev.B.,58(1998)5226",1998.0,3.8596857965642735
18891,Tl2.0Ba2.0Cu1.0O6.0,Tl2201,68.0,5.46289,5.49777,23.2127,PR05805226,"D.R. Pederzolli, G.M. Wltschek, H. Fuess, J.P. Attfield,",Phase transitions in the TlBa2CuO6+delta superconductor,"Phys.Rev.B.,58(1998)5226",1998.0,3.8628465638761784
18892,Tl2.0Ba2.0Cu1.0O6.0,Tl2201,79.0,5.46457,5.49509,23.2174,PR05805226,"D.R. Pederzolli, G.M. Wltschek, H. Fuess, J.P. Attfield,",Phase transitions in the TlBa2CuO6+delta superconductor,"Phys.Rev.B.,58(1998)5226",1998.0,3.864034503268572
18893,Tl2.0Ba2.0Cu1.0O6.0,Tl2201,90.0,5.4663,5.49201,23.2231,PR05805226,"D.R. Pederzolli, G.M. Wltschek, H. Fuess, J.P. Attfield,",Phase transitions in the TlBa2CuO6+delta superconductor,"Phys.Rev.B.,58(1998)5226",1998.0,3.865257798000025
18904,Ba2.0Ca2.85Mg0.15Cu5.0O12.0,Cu1234,116.6,3.855,,17.954,PR05809504,"A.Iyo, A.V.Narlikar, H.Ihara, K.Tokiwa, M.Hamao, M.Tokumoto, M.Umeda, N.Terada, S.K.Agarwal, T.Saya, T.Watanabe, Y.Tanaka,",Superconductivity in the Mg-doped CuBa2Ca3Cu4O12-y system,"Phys.Rev.B, 58(1998)9504",1998.0,3.855
18905,Ba2.0Ca2.7Mg0.3Cu5.0O12.0,Cu1234,116.4,3.848,,17.907,PR05809504,"A.Iyo, A.V.Narlikar, H.Ihara, K.Tokiwa, M.Hamao, M.Tokumoto, M.Umeda, N.Terada, S.K.Agarwal, T.Saya, T.Watanabe, Y.Tanaka,",Superconductivity in the Mg-doped CuBa2Ca3Cu4O12-y system,"Phys.Rev.B, 58(1998)9504",1998.0,3.848
18906,Ba2.0Ca2.4Mg0.6Cu5.0O12.0,Cu1234,116.8,3.848,,17.907,PR05809504,"A.Iyo, A.V.Narlikar, H.Ihara, K.Tokiwa, M.Hamao, M.Tokumoto, M.Umeda, N.Terada, S.K.Agarwal, T.Saya, T.Watanabe, Y.Tanaka,",Superconductivity in the Mg-doped CuBa2Ca3Cu4O12-y system,"Phys.Rev.B, 58(1998)9504",1998.0,3.848
18907,Ba2.0Ca2.01Mg0.99Cu5.0O12.0,Cu1234,116.6,3.847,,17.917,PR05809504,"A.Iyo, A.V.Narlikar, H.Ihara, K.Tokiwa, M.Hamao, M.Tokumoto, M.Umeda, N.Terada, S.K.Agarwal, T.Saya, T.Watanabe, Y.Tanaka,",Superconductivity in the Mg-doped CuBa2Ca3Cu4O12-y system,"Phys.Rev.B, 58(1998)9504",1998.0,3.847
18908,Ba2.0Ca3.0Cu5.0O12.0,Cu1234,117.5,3.856,,17.993,PR05809504,"A.Iyo, A.V.Narlikar, H.Ihara, K.Tokiwa, M.Hamao, M.Tokumoto, M.Umeda, N.Terada, S.K.Agarwal, T.Saya, T.Watanabe, Y.Tanaka,",Superconductivity in the Mg-doped CuBa2Ca3Cu4O12-y system,"Phys.Rev.B, 58(1998)9504",1998.0,3.856
18909,Hg1.0Ba2.0Cu1.0O4.0,Hg1201,95.0,3.888,,9.538,PR05809536,"A.Terzis, D.Niarchos, E.Moraitakis, G.Kallias, M.Charalambous, M.Pissas,",Irreversibility line in superconducting HgBa2CuO4+delta single crystals,,1998.0,3.888
19257,Y1.0Ba1.5Sr0.5Cu3.0O6.96,Y123,89.0,3.799,3.87,11.621,PR05815208,"A. Gauzzi, C. Chaillout-Bougerol, F. Licci, G.P. Radaelli, M. Marezio, R. Masini,",Structural and electronic effects of Sr substitution for Ba in Y(Ba1-xSrx)2Cu3Ow at verying w,"Phys.Rev.B,58(1998)15208",1998.0,3.799
19258,Y1.0Ba1.0Sr1.0Cu3.0O6.98,Y123,82.0,3.784,3.853,11.562,PR05815208,"A. Gauzzi, C. Chaillout-Bougerol, F. Licci, G.P. Radaelli, M. Marezio, R. Masini,",Structural and electronic effects of Sr substitution for Ba in Y(Ba1-xSrx)2Cu3Ow at verying w,"Phys.Rev.B,58(1998)15208",1998.0,3.784
19259,Y1.0Ba1.0Sr1.0Cu3.0O6.96,Y123,83.5,3.785,3.853,11.562,PR05815208,"A. Gauzzi, C. Chaillout-Bougerol, F. Licci, G.P. Radaelli, M. Marezio, R. Masini,",Structural and electronic effects of Sr substitution for Ba in Y(Ba1-xSrx)2Cu3Ow at verying w,"Phys.Rev.B,58(1998)15208",1998.0,3.785
19260,Y1.0Ba1.0Sr1.0Cu3.0O6.8,Y123,51.5,3.801,3.85,11.574000000000002,PR05815208,"A. Gauzzi, C. Chaillout-Bougerol, F. Licci, G.P. Radaelli, M. Marezio, R. Masini,",Structural and electronic effects of Sr substitution for Ba in Y(Ba1-xSrx)2Cu3Ow at verying w,"Phys.Rev.B,58(1998)15208",1998.0,3.801
19261,Y1.0Ba1.0Sr1.0Cu3.0O6.685,Y123,34.0,3.817,3.841,11.584,PR05815208,"A. Gauzzi, C. Chaillout-Bougerol, F. Licci, G.P. Radaelli, M. Marezio, R. Masini,",Structural and electronic effects of Sr substitution for Ba in Y(Ba1-xSrx)2Cu3Ow at verying w,"Phys.Rev.B,58(1998)15208",1998.0,3.817
19263,Y1.0Ba0.75Sr1.25Cu3.0O6.94,Y123,74.0,3.783,3.845,11.539,PR05815208,"A. Gauzzi, C. Chaillout-Bougerol, F. Licci, G.P. Radaelli, M. Marezio, R. Masini,",Structural and electronic effects of Sr substitution for Ba in Y(Ba1-xSrx)2Cu3Ow at verying w,"Phys.Rev.B,58(1998)15208",1998.0,3.783
19400,Er0.8Pr0.2Ba2.0Cu3.0O7.0,RE123,80.0,3.817,3.884,11.67,PR05904504,"J.C. Chen, Li-Chun Tung, M.K. Wu, Weiyan Guan,","Ion-size effect on superconducting transition temperature Tc in R1-x-yPrxCayBa2Cu3O7-z systems (R=Er, Dy, Gd, Eu, Sm, and Nd)","Phys.Rev.B,59(1999)4504",1999.0,3.817
19401,Er0.75Pr0.2Ca0.05Ba2.0Cu3.0O7.0,RE123,80.0,3.82,3.883,11.672,PR05904504,"J.C. Chen, Li-Chun Tung, M.K. Wu, Weiyan Guan,","Ion-size effect on superconducting transition temperature Tc in R1-x-yPrxCayBa2Cu3O7-z systems (R=Er, Dy, Gd, Eu, Sm, and Nd)","Phys.Rev.B,59(1999)4504",1999.0,3.82
19402,Er0.7Pr0.2Ca0.1Ba2.0Cu3.0O7.0,RE123,78.0,3.8205,3.882,11.67,PR05904504,"J.C. Chen, Li-Chun Tung, M.K. Wu, Weiyan Guan,","Ion-size effect on superconducting transition temperature Tc in R1-x-yPrxCayBa2Cu3O7-z systems (R=Er, Dy, Gd, Eu, Sm, and Nd)","Phys.Rev.B,59(1999)4504",1999.0,3.8205
19403,Er0.6Pr0.2Ca0.2Ba2.0Cu3.0O7.0,RE123,74.0,3.82,3.879,11.665,PR05904504,"J.C. Chen, Li-Chun Tung, M.K. Wu, Weiyan Guan,","Ion-size effect on superconducting transition temperature Tc in R1-x-yPrxCayBa2Cu3O7-z systems (R=Er, Dy, Gd, Eu, Sm, and Nd)","Phys.Rev.B,59(1999)4504",1999.0,3.82
19404,Er0.5Pr0.2Ca0.3Ba2.0Cu3.0O7.0,RE123,71.0,3.824,3.876,11.688,PR05904504,"J.C. Chen, Li-Chun Tung, M.K. Wu, Weiyan Guan,","Ion-size effect on superconducting transition temperature Tc in R1-x-yPrxCayBa2Cu3O7-z systems (R=Er, Dy, Gd, Eu, Sm, and Nd)","Phys.Rev.B,59(1999)4504",1999.0,3.824
19419,Nd1.0Ba2.0Cu3.0O6.09,RE123,90.5,3.898,,11.882,PR05903870,"A.T. Boothroyd, E. Brecht, H. Lutgemeier, J.M. Reynolds, N.H. Andersen, P. Schweiss, Th. Wolf, W.W. Schmahl,",Antiferromagnetic ordering states of oxygen-deficient NdBa2Cu3O6+delta and Nd1+yBa2-yCu3O6+x single crystals,"Phys.Rev.B,59(1999)3870",1999.0,3.898
19420,Nd1.0Ba2.0Cu3.0O6.23,RE123,60.5,3.9,,11.79,PR05903870,"A.T. Boothroyd, E. Brecht, H. Lutgemeier, J.M. Reynolds, N.H. Andersen, P. Schweiss, Th. Wolf, W.W. Schmahl,",Antiferromagnetic ordering states of oxygen-deficient NdBa2Cu3O6+delta and Nd1+yBa2-yCu3O6+x single crystals,"Phys.Rev.B,59(1999)3870",1999.0,3.9
19421,Nd1.08Ba1.92Cu3.0O6.17,RE123,77.5,3.89,,11.814,PR05903870,"A.T. Boothroyd, E. Brecht, H. Lutgemeier, J.M. Reynolds, N.H. Andersen, P. Schweiss, Th. Wolf, W.W. Schmahl,",Antiferromagnetic ordering states of oxygen-deficient NdBa2Cu3O6+delta and Nd1+yBa2-yCu3O6+x single crystals,"Phys.Rev.B,59(1999)3870",1999.0,3.89
19502,Hg1.0Ba2.0Cu1.0O4.06,Hg1201,75.0,3.88723,,9.5372,PR05907209,"A.M. Balagurov, D.V. Sheptyakov, E.V. Antipov, M. Marezio, P.G. Radaelli, S.N. Putilin, V.L. Aksenov,",Structure of HgBa2CuO4+delta(0.06,"Phys.Rev.B,59(1999)7209",1999.0,3.88723
19503,Hg1.0Ba2.0Cu1.0O4.13,Hg1201,97.0,3.88367,,9.5298,PR05907209,"A.M. Balagurov, D.V. Sheptyakov, E.V. Antipov, M. Marezio, P.G. Radaelli, S.N. Putilin, V.L. Aksenov,",Structure of HgBa2CuO4+delta(0.06,"Phys.Rev.B,59(1999)7209",1999.0,3.88367
19504,Hg1.0Ba2.0Cu1.0O4.19,Hg1201,70.0,3.87923,,9.5244,PR05907209,"A.M. Balagurov, D.V. Sheptyakov, E.V. Antipov, M. Marezio, P.G. Radaelli, S.N. Putilin, V.L. Aksenov,",Structure of HgBa2CuO4+delta(0.06,"Phys.Rev.B,59(1999)7209",1999.0,3.87923
19543,Y1.0Ba2.0Cu3.0O7.0,Y123,91.0,3.82,3.88,11.67,PR05907184,"A.V. Puchkov, D.N. Basov, H.A. Mook, K. Kishio, M. Okuya, T. Kimura, T. Startseva, T. Timusk,",Tenperature evolution of the pseudogap state in the infrared response of underdoped La2-xSrxCuO4,"Phys.Rev.B,59(1999)7184",1999.0,3.82
19550,Y1.0Ba2.0Cu2.925Fe0.075O7.0,Y123,80.0,3.83,3.87,11.65,PR05907184,"A.V. Puchkov, D.N. Basov, H.A. Mook, K. Kishio, M. Okuya, T. Kimura, T. Startseva, T. Timusk,",Tenperature evolution of the pseudogap state in the infrared response of underdoped La2-xSrxCuO4,"Phys.Rev.B,59(1999)7184",1999.0,3.83
19717,La1.85Sr0.15Cu1.0O4.0,T,38.0,3.772,,13.21,PR05912090,"Jin Hao, Liu Dengpan, Mao Zhiqiang, Wang Bin, Xu Gaojie, Yan Hongjie, Zhang Yuheng,","Transport properties of La1.85-xSr0.15+xCu1-xMxOy (M=Co, Ga)","Phys.Rev.B,59(1999)12090",1999.0,3.772
19718,La1.84Sr0.16Cu0.99Co0.01O4.0,T,30.0,3.773,,13.21,PR05912090,"Jin Hao, Liu Dengpan, Mao Zhiqiang, Wang Bin, Xu Gaojie, Yan Hongjie, Zhang Yuheng,","Transport properties of La1.85-xSr0.15+xCu1-xMxOy (M=Co, Ga)","Phys.Rev.B,59(1999)12090",1999.0,3.773
19719,La1.83Sr0.17Cu0.98Co0.02O4.0,T,18.0,3.775,,13.19,PR05912090,"Jin Hao, Liu Dengpan, Mao Zhiqiang, Wang Bin, Xu Gaojie, Yan Hongjie, Zhang Yuheng,","Transport properties of La1.85-xSr0.15+xCu1-xMxOy (M=Co, Ga)","Phys.Rev.B,59(1999)12090",1999.0,3.775
19805,La1.85Sr0.15Cu1.0O4.0,T,38.9,3.7949,3.7949,13.214,PR05914023,"A.J. Zaleski, J. Klamut,",Influence of Ni and Zn susstitution on anisotropy of the penetration depth in La1.85Sr0.15CuO4,"Phys.Rev.B,59(1999)14023",1999.0,3.7949
19806,La1.85Sr0.15Cu0.995Ni0.005O4.0,T,36.1,3.7804,3.7804,13.227,PR05914023,"A.J. Zaleski, J. Klamut,",Influence of Ni and Zn susstitution on anisotropy of the penetration depth in La1.85Sr0.15CuO4,"Phys.Rev.B,59(1999)14023",1999.0,3.7804
19807,La1.85Sr0.15Cu0.99Ni0.01O4.0,T,33.6,3.7816,3.7816,13.229,PR05914023,"A.J. Zaleski, J. Klamut,",Influence of Ni and Zn susstitution on anisotropy of the penetration depth in La1.85Sr0.15CuO4,"Phys.Rev.B,59(1999)14023",1999.0,3.7816
19808,La1.85Sr0.15Cu0.985Ni0.015O4.0,T,31.7,3.7758,3.7758,13.24,PR05914023,"A.J. Zaleski, J. Klamut,",Influence of Ni and Zn susstitution on anisotropy of the penetration depth in La1.85Sr0.15CuO4,"Phys.Rev.B,59(1999)14023",1999.0,3.7758
19809,La1.85Sr0.15Cu0.975Ni0.025O4.0,T,26.8,3.7825,3.7925,13.218,PR05914023,"A.J. Zaleski, J. Klamut,",Influence of Ni and Zn susstitution on anisotropy of the penetration depth in La1.85Sr0.15CuO4,"Phys.Rev.B,59(1999)14023",1999.0,3.7825
19810,La1.85Sr0.15Cu0.965Ni0.035O4.0,T,23.8,3.7839,3.7839,13.213,PR05914023,"A.J. Zaleski, J. Klamut,",Influence of Ni and Zn susstitution on anisotropy of the penetration depth in La1.85Sr0.15CuO4,"Phys.Rev.B,59(1999)14023",1999.0,3.7839
19811,La1.85Sr0.15Cu0.995Zn0.005O4.0,T,31.9,3.7983,3.7983,13.223,PR05914023,"A.J. Zaleski, J. Klamut,",Influence of Ni and Zn susstitution on anisotropy of the penetration depth in La1.85Sr0.15CuO4,"Phys.Rev.B,59(1999)14023",1999.0,3.7983
19812,La1.85Sr0.15Cu0.99Zn0.01O4.0,T,27.9,3.7951,3.7951,13.219,PR05914023,"A.J. Zaleski, J. Klamut,",Influence of Ni and Zn susstitution on anisotropy of the penetration depth in La1.85Sr0.15CuO4,"Phys.Rev.B,59(1999)14023",1999.0,3.7951
19813,La1.85Sr0.15Cu0.98Zn0.02O4.0,T,17.5,3.7879,3.7879,13.251,PR05914023,"A.J. Zaleski, J. Klamut,",Influence of Ni and Zn susstitution on anisotropy of the penetration depth in La1.85Sr0.15CuO4,"Phys.Rev.B,59(1999)14023",1999.0,3.7879
20047,Eu1.0Ba2.0Cu3.0O6.5,RE123,92.0,3.851,3.904,11.662,SOV0010018,"N.I.Ignat'yeva,",,"Sverkhprovodimost':fizika,khimiya,tekhnika, 8(1995)734-737",1995.0,3.851
20048,Gd1.0Ba2.0Cu3.0O7.0,RE123,92.65,3.842,3.896,11.706,SOV0010019,"V.P.D'yakonov, et al,",,"Fizika tverdogo tela, 38(1996)145-154",1995.0,3.842
20049,Gd1.1Ba1.9Cu3.0O7.0,RE123,80.6,3.85,3.89,11.7,SOV0010019,"V.P.D'yakonov, et al,",,"Fizika tverdogo tela, 38(1996)145-154",1995.0,3.85
20050,Gd0.8Ba1.8Cu3.0O7.0,RE123,48.55,3.878,,11.67,SOV0010019,"V.P.D'yakonov, et al,",,"Fizika tverdogo tela, 38(1996)145-154",1995.0,3.878
20051,Gd0.7Ba1.7Cu3.0O7.0,RE123,36.55,3.87,,11.613,SOV0010019,"V.P.D'yakonov, et al,",,"Fizika tverdogo tela, 38(1996)145-154",1995.0,3.87
20052,Gd0.62Ba1.62Cu3.0O7.0,RE123,34.8,3.868,,11.604,SOV0010019,"V.P.D'yakonov, et al,",,"Fizika tverdogo tela, 38(1996)145-154",1995.0,3.868
20102,Hg1.0Sr2.0La0.33299999999999996Ce0.667Cu2.0O6.0,Hg1212,40.0,3.823,,12.24,SOV0010003,"G.M.Kuz'mitcheva, et al.,",,"SC:PhChT(Sverkhprovodimost'fizika,khimiya,tekhnika), 8(1995)325-334",,3.823
20103,Hg1.0Sr2.0La0.33299999999999996Ce0.667Cu2.0O6.0,Hg1212,40.0,3.873,,12.22,SOV0010003,"G.M.Kuz'mitcheva, et al.,",,"SC:PhChT(Sverkhprovodimost'fizika,khimiya,tekhnika), 8(1995)325-334",,3.873
20104,Hg1.0Sr2.0La0.3Ca0.5Ce0.2Cu2.0O6.0,Hg1212,81.0,3.855,,11.77,SOV0010003,"G.M.Kuz'mitcheva, et al.,",,"SC:PhChT(Sverkhprovodimost'fizika,khimiya,tekhnika), 8(1995)325-334",,3.855
20108,Hg1.0Sr2.0La1.0Cu2.0O6.0,Hg1212,28.0,3.834,,11.56,SOV0010003,"G.M.Kuz'mitcheva, et al.,",,"SC:PhChT(Sverkhprovodimost'fizika,khimiya,tekhnika), 8(1995)325-334",,3.834
20109,Hg1.0Sr2.0La0.5Ca0.5Cu2.0O6.0,Hg1212,51.0,3.884,,12.23,SOV0010003,"G.M.Kuz'mitcheva, et al.,",,"SC:PhChT(Sverkhprovodimost'fizika,khimiya,tekhnika), 8(1995)325-334",,3.884
20112,Hg1.0Sr2.0Pr0.33299999999999996Ce0.667Cu2.0O6.0,Hg1212,40.0,3.857,,12.23,SOV0010003,"G.M.Kuz'mitcheva, et al.,",,"SC:PhChT(Sverkhprovodimost'fizika,khimiya,tekhnika), 8(1995)325-334",,3.857
20115,Hg1.0Sr2.0Nd0.925Ca0.075Cu2.0O6.0,Hg1212,56.0,3.855,,12.07,SOV0010003,"G.M.Kuz'mitcheva, et al.,",,"SC:PhChT(Sverkhprovodimost'fizika,khimiya,tekhnika), 8(1995)325-334",,3.855
20117,Hg1.0Sr2.0Sm0.33299999999999996Ce0.667Cu2.0O6.0,Hg1212,40.0,3.853,,12.18,SOV0010003,"G.M.Kuz'mitcheva, et al.,",,"SC:PhChT(Sverkhprovodimost'fizika,khimiya,tekhnika), 8(1995)325-334",,3.853
20133,Hg0.8Mn0.2Ba2.0Cu1.0O4.2,Hg1201,91.0,3.89,,9.343,JMC0050701,,,"J.Mater.Chem., 5(1995)701-703",,3.89
20134,Hg0.8Nd0.2Ba2.0Cu1.0O4.3,Hg1201,77.0,3.885,,9.461,JMC0050701,,,"J.Mater.Chem., 5(1995)701-703",,3.885
20135,Hg0.8Mn0.2Ba2.0Ca1.0Cu2.0O6.2,Hg1212,114.0,3.869,,12.48,JMC0050701,,,"J.Mater.Chem., 5(1995)701-703",,3.869
20136,Hg0.8Ge0.2Ba2.0Ca1.0Cu2.0O6.2,Hg1212,124.0,3.857,,12.599,JMC0050701,,,"J.Mater.Chem., 5(1995)701-703",,3.857
20137,Hg0.8Nd0.2Ba2.0Ca2.0Cu3.0O8.3,Hg1223,128.0,3.852,,15.794,JMC0050701,,,"J.Mater.Chem., 5(1995)701-703",,3.852
20139,Y1.0Sr2.0Cu2.8Al0.1Mo0.1O6.0,Y123,18.0,3.802,,11.475,PSS1870067,"R.Suryanarayanan, et al.,",,"Physica Status Solidi(b), 187(1995) K67-K69",,3.802
20140,Y1.0Sr2.0Cu2.8Al0.1W0.1O6.0,Y123,17.0,3.802,,11.475,PSS1870067,"R.Suryanarayanan, et al.,",,"Physica Status Solidi(b), 187(1995) K67-K69",,3.802
20141,Y1.0Sr2.0Cu2.8Mo0.1W0.1O6.0,Y123,32.0,3.805,,11.52,PSS1870067,"R.Suryanarayanan, et al.,",,"Physica Status Solidi(b), 187(1995) K67-K69",,3.805
20152,Nd2.0Cu1.0F0.2O4.0,T',13.0,3.917,,12.09,SOV0010027,"E.E.Fadeeva, et al.,",,"Zhurnal neorganicheskoy khimii, 41(1996)889-902",1996.0,3.917
20153,Nd2.0Cu1.0F0.3O4.0,T',19.0,3.917,,12.09,SOV0010027,"E.E.Fadeeva, et al.,",,"Zhurnal neorganicheskoy khimii, 41(1996)889-902",1996.0,3.917
20154,Nd2.0Cu1.0F0.4O4.0,T',23.0,3.917,,12.09,SOV0010027,"E.E.Fadeeva, et al.,",,"Zhurnal neorganicheskoy khimii, 41(1996)889-902",1996.0,3.917
20155,Nd2.0Cu1.0F0.5O4.0,T',18.0,3.917,,12.09,SOV0010027,"E.E.Fadeeva, et al.,",,"Zhurnal neorganicheskoy khimii, 41(1996)889-902",1996.0,3.917
20156,Bi2.0Sr2.0Ca1.0Cu2.3O8.0,Bi2212,60.0,5.39,5.34,30.62,SOV0010028,"T.E.Os'kina, Yu.D.Tret'yakov,",,"Zhurnal neorganicheskoykhimii, 41(1996)921-926",1996.0,3.8113055505954905
20207,Y0.8Ba2.0Cu3.0O6.44,Y123,96.0,3.818,3.883,11.629,SOV0010037,"T.N.Kol'tsova, et al.,",,"Neorganicheskie materialy, 33(1997)732-736",1997.0,3.818
20208,Y0.9Ba2.0Cu3.0O6.58,Y123,93.4,3.817,3.881,11.639,SOV0010037,"T.N.Kol'tsova, et al.,",,"Neorganicheskie materialy, 33(1997)732-736",1997.0,3.817
20209,Y1.0Ba2.0Cu3.0O6.69,Y123,97.0,3.817,3.889,11.667,SOV0010037,"T.N.Kol'tsova, et al.,",,"Neorganicheskie materialy, 33(1997)732-736",1997.0,3.817
20210,Y1.1Ba2.0Cu3.0O6.87,Y123,95.9,3.819,3.889,11.667,SOV0010037,"T.N.Kol'tsova, et al.,",,"Neorganicheskie materialy, 33(1997)732-736",1997.0,3.819
20211,Y1.2Ba2.0Cu3.0O6.98,Y123,93.4,3.827,3.894,11.755999999999998,SOV0010037,"T.N.Kol'tsova, et al.,",,"Neorganicheskie materialy, 33(1997)732-736",1997.0,3.827
20232,Hg1.0Ba2.0Cu1.0O4.01,Hg1201,61.0,3.892,,9.529,SOV0010039,"A.M.Abakumov, et al.,",,preprint JINR E14-97-234(1997),1997.0,3.892
20234,Hg1.0Ba2.0Cu1.0FO4.0,Hg1201,97.0,3.881,,9.511,SOV0010039,"A.M.Abakumov, et al.,",,preprint JINR E14-97-234(1997),1997.0,3.881
20235,Hg1.0Ba2.0Cu1.0FO4.0,Hg1201,96.0,3.876,,9.494,SOV0010039,"A.M.Abakumov, et al.,",,preprint JINR E14-97-234(1997),1997.0,3.876
20236,Hg1.0Ba2.0Cu1.0FO4.0,Hg1201,90.0,3.873,,9.489,SOV0010039,"A.M.Abakumov, et al.,",,preprint JINR E14-97-234(1997),1997.0,3.873
20237,Hg1.0Ba2.0Cu1.0FO4.0,Hg1201,88.0,3.872,,9.482,SOV0010039,"A.M.Abakumov, et al.,",,preprint JINR E14-97-234(1997),1997.0,3.872
