Repository: CompRhys/apical

# Data Guide

In all cases whilst compiling this data we have been careful to include as much meta-information as possible to allow data to be traced back to it's original sources. For SuperCon this takes the form of the SuperCon "num :" reference id and then the source publication details. For ICSD we provide the ICSD collection code.

We acknowledge the Japanese National Institute for Materials Science for maintaining the [SuperCon](https://supercon.nims.go.jp/index_en.html) database as well as FIZ Karlsruhe GmbH for maintaining [ICSD](https://www.fiz-karlsruhe.de/en/produkte-und-dienstleistungen/inorganic-crystal-structure-database-icsd).

File: processed-data/super_cuprates.csv (part 16 of 58)
num :,composition :,str3 :,tc :,lata :,latb :,latc :,refno :,author :,title :,journal :,year :
4405,Dy1.0Ba2.0Cu3.0O7.0,Y123,92.0,,,,JPD0260281,"P C Jana, R C Bhuniya,","Normal state transport properties in superconducting oxides RBa2Cu3O7-z (R=Y, Gd, Sm, Nd, and Dy)","J.Phys.D, 26(1993)281",1993.0
4406,La1.9Sr0.1Cu1.0O4.0,T,26.2,,,,PR0472854,"K.KISHIO, M.SUENAGA, QIANG LI, T.KIMURA,",MAGNETIC PENETRATION DEPTH OF (LA1-XSRX)2CUO4 SINGLE CRYSTALS,"PHYS.REV.B,47(1993)2854",1993.0
4407,La1.875Sr0.125Cu1.0O4.0,T,32.4,,,,PR0472854,"K.KISHIO, M.SUENAGA, QIANG LI, T.KIMURA,",MAGNETIC PENETRATION DEPTH OF (LA1-XSRX)2CUO4 SINGLE CRYSTALS,"PHYS.REV.B,47(1993)2854",1993.0
4408,La1.83Sr0.17Cu1.0O4.0,T,35.1,,,,PR0472854,"K.KISHIO, M.SUENAGA, QIANG LI, T.KIMURA,",MAGNETIC PENETRATION DEPTH OF (LA1-XSRX)2CUO4 SINGLE CRYSTALS,"PHYS.REV.B,47(1993)2854",1993.0
4409,La1.8Sr0.2Cu1.0O4.0,T,29.8,,,,PR0472854,"K.KISHIO, M.SUENAGA, QIANG LI, T.KIMURA,",MAGNETIC PENETRATION DEPTH OF (LA1-XSRX)2CUO4 SINGLE CRYSTALS,"PHYS.REV.B,47(1993)2854",1993.0
4410,Y1.0Ba2.0Cu3.0O6.45,Y123,47.0,,,11.76,SSC0850925,"C.MARIN, J.ROSSAT-MIGNOD2, J.Y.HENRY, V.V.MOSHCHALKOV,",FIELD ENHANCEMENT OF THE DIAMAGNETIC ONSET TEMPERATURE IN A YBA2CU3O6.45 SINGLE CRYSTAL,"SOLID STATE COMMUN.,85(1993)925",1993.0
4416,Nd1.85Ce0.15Cu1.0O4.0,T',24.0,,,,PR0480657,"J.L.PENG, R.L.GREENE, S.J.HAGEN, WU.JIANG, X.Q.XU, Z.Y.LI,",ANISOTROPIC NORMAL-STATE MAGNETOTHERMOPOWER OF SUPERCONDUCTINGND1.85CE0.15CUO4 CRYSTALS,"PHYS.REV.B,48(1993)657",1993.0
4417,Y1.0Ba2.0Cu2.82Fe0.18O6.95,Y123,75.6,3.885,,11.718,PHC2050039,"KAZUYOSHI YOSHIMURA, KOJI KOSUGE, NOBUYA MACHIDA, NORIHIKO NAKANISHI, TOMOHIRO FURUKAWA, TOSHIHIKO SHIGEMATSU,",STRUCTURE AND SUPERCONDUCTIVITY OF YBA2(CU1-XFEX)3OY PREPAREDBY VACUUM CALCINATION AT 673 K (X=0.02 AND 0.06),"PHYSICA C,205(1993)39",1993.0
4418,Y1.0Ba2.0Cu2.82Fe0.18O6.895,Y123,87.7,,,,PHC2050039,"KAZUYOSHI YOSHIMURA, KOJI KOSUGE, NOBUYA MACHIDA, NORIHIKO NAKANISHI, TOMOHIRO FURUKAWA, TOSHIHIKO SHIGEMATSU,",STRUCTURE AND SUPERCONDUCTIVITY OF YBA2(CU1-XFEX)3OY PREPAREDBY VACUUM CALCINATION AT 673 K (X=0.02 AND 0.06),"PHYSICA C,205(1993)39",1993.0
4419,Y1.0Ba2.0Cu2.94Fe0.06O6.89,Y123,87.5,3.8489999999999998,3.88,11.681,PHC2050039,"KAZUYOSHI YOSHIMURA, KOJI KOSUGE, NOBUYA MACHIDA, NORIHIKO NAKANISHI, TOMOHIRO FURUKAWA, TOSHIHIKO SHIGEMATSU,",STRUCTURE AND SUPERCONDUCTIVITY OF YBA2(CU1-XFEX)3OY PREPAREDBY VACUUM CALCINATION AT 673 K (X=0.02 AND 0.06),"PHYSICA C,205(1993)39",1993.0
4420,Y1.0Ba2.0Cu2.94Fe0.06O6.954,Y123,76.6,,,,PHC2050039,"KAZUYOSHI YOSHIMURA, KOJI KOSUGE, NOBUYA MACHIDA, NORIHIKO NAKANISHI, TOMOHIRO FURUKAWA, TOSHIHIKO SHIGEMATSU,",STRUCTURE AND SUPERCONDUCTIVITY OF YBA2(CU1-XFEX)3OY PREPAREDBY VACUUM CALCINATION AT 673 K (X=0.02 AND 0.06),"PHYSICA C,205(1993)39",1993.0
4432,La1.9Sr0.1Cu1.0O4.0,T,28.0,,,,PR04711384,"K.KISHIO, M.SUENAGA, QIANG LI, T.KIMURA,",REVERSIBLE MAGNETIC PROPERTIES OF (LA1-XSRX)2CUO4 SINGLE CRYSTALS WITH 0.05<-X<-0.10,"PHYS.REV.B,47(1993)11384",1993.0
4433,La1.875Sr0.125Cu1.0O4.0,T,32.0,,,,PR04711384,"K.KISHIO, M.SUENAGA, QIANG LI, T.KIMURA,",REVERSIBLE MAGNETIC PROPERTIES OF (LA1-XSRX)2CUO4 SINGLE CRYSTALS WITH 0.05<-X<-0.10,"PHYS.REV.B,47(1993)11384",1993.0
4434,La1.83Sr0.17Cu1.0O4.0,T,34.0,,,,PR04711384,"K.KISHIO, M.SUENAGA, QIANG LI, T.KIMURA,",REVERSIBLE MAGNETIC PROPERTIES OF (LA1-XSRX)2CUO4 SINGLE CRYSTALS WITH 0.05<-X<-0.10,"PHYS.REV.B,47(1993)11384",1993.0
4435,La1.8Sr0.2Cu1.0O4.0,T,29.8,,,,PR04711384,"K.KISHIO, M.SUENAGA, QIANG LI, T.KIMURA,",REVERSIBLE MAGNETIC PROPERTIES OF (LA1-XSRX)2CUO4 SINGLE CRYSTALS WITH 0.05<-X<-0.10,"PHYS.REV.B,47(1993)11384",1993.0
4436,Y1.0Ba2.0Cu3.0O7.0,Y123,87.3,,,,PHC2050032,"K.ANDRES, M.KUND,","ANISOTROPIC STRESS DEPENDENCE OF TC IN YBA2CU3O7-Z SINGLE CRYSTALS DEDUCED FROM THERMAL EXPANSION,MEASURED WITH A CAPACITIVEQUARTZ-DILATOMETER","PHYSICA C,205(1993)32",1993.0
4437,Y1.0Ba2.0Cu3.0O7.0,Y123,89.4,,,,PHC2050032,"K.ANDRES, M.KUND,","ANISOTROPIC STRESS DEPENDENCE OF TC IN YBA2CU3O7-Z SINGLE CRYSTALS DEDUCED FROM THERMAL EXPANSION,MEASURED WITH A CAPACITIVEQUARTZ-DILATOMETER","PHYSICA C,205(1993)32",1993.0
4455,Eu2.17Ce0.5Sr1.33Cu2.5Fe0.5O9.23,223,25.7,3.845,,28.06,PHC1920001,"AKIKO NARA, ATARU ICHINOSE, H.YAMAUCHI, SHOJI TANAKA, TAKAHIRO WADA, YUJI YAEGASHI,","BA-FREE ""223"" LAYERED COPPER OXIDES,(HO,CE)2SR2CU3O8+Z AND (EU,CE)2(EU,SR)2CU3-XMXO8+Z (M=FE,CO AND AL)","PHYSICA C,192(1992)1",1992.0
4459,Eu2.17Ce0.5Sr1.33Cu2.5Co0.5O9.08,223,34.9,3.8489999999999998,,28.104,PHC1920001,"AKIKO NARA, ATARU ICHINOSE, H.YAMAUCHI, SHOJI TANAKA, TAKAHIRO WADA, YUJI YAEGASHI,","BA-FREE ""223"" LAYERED COPPER OXIDES,(HO,CE)2SR2CU3O8+Z AND (EU,CE)2(EU,SR)2CU3-XMXO8+Z (M=FE,CO AND AL)","PHYSICA C,192(1992)1",1992.0
4463,Eu2.17Ce0.5Sr1.33Cu2.5Al0.5O9.02,223,16.4,3.853,,27.871,PHC1920001,"AKIKO NARA, ATARU ICHINOSE, H.YAMAUCHI, SHOJI TANAKA, TAKAHIRO WADA, YUJI YAEGASHI,","BA-FREE ""223"" LAYERED COPPER OXIDES,(HO,CE)2SR2CU3O8+Z AND (EU,CE)2(EU,SR)2CU3-XMXO8+Z (M=FE,CO AND AL)","PHYSICA C,192(1992)1",1992.0
4467,Gd0.51Sm1.34Ce0.15Cu1.0O4.0,,10.9,,,,SSC0840721,"CHIN LIN, GUO LU, ZUN-XIAO LIU,","SUPERCONDUCTIVITY AND ANTIFERROMAGNETIC ORDERING IN (GD,R)1.85CE0.15CUO4 WITH R=PR AND SM","SOLID STATE COMMUN.,84(1992)721",1992.0
4468,Gd0.31Sm1.54Ce0.15Cu1.0O4.0,,14.2,,,,SSC0840721,"CHIN LIN, GUO LU, ZUN-XIAO LIU,","SUPERCONDUCTIVITY AND ANTIFERROMAGNETIC ORDERING IN (GD,R)1.85CE0.15CUO4 WITH R=PR AND SM","SOLID STATE COMMUN.,84(1992)721",1992.0
4469,Gd0.11Sm1.74Ce0.15Cu1.0O4.0,,17.8,,,,SSC0840721,"CHIN LIN, GUO LU, ZUN-XIAO LIU,","SUPERCONDUCTIVITY AND ANTIFERROMAGNETIC ORDERING IN (GD,R)1.85CE0.15CUO4 WITH R=PR AND SM","SOLID STATE COMMUN.,84(1992)721",1992.0
4470,Gd0.05Sm1.8Ce0.15Cu1.0O4.0,,19.1,,,,SSC0840721,"CHIN LIN, GUO LU, ZUN-XIAO LIU,","SUPERCONDUCTIVITY AND ANTIFERROMAGNETIC ORDERING IN (GD,R)1.85CE0.15CUO4 WITH R=PR AND SM","SOLID STATE COMMUN.,84(1992)721",1992.0
4471,Sm1.85Ce0.15Cu1.0O4.0,,20.0,,,,SSC0840721,"CHIN LIN, GUO LU, ZUN-XIAO LIU,","SUPERCONDUCTIVITY AND ANTIFERROMAGNETIC ORDERING IN (GD,R)1.85CE0.15CUO4 WITH R=PR AND SM","SOLID STATE COMMUN.,84(1992)721",1992.0
4485,Gd0.32Pr1.53Ce0.15Cu1.0O4.0,,13.6,,,,SSC0840721,"CHIN LIN, GUO LU, ZUN-XIAO LIU,","SUPERCONDUCTIVITY AND ANTIFERROMAGNETIC ORDERING IN (GD,R)1.85CE0.15CUO4 WITH R=PR AND SM","SOLID STATE COMMUN.,84(1992)721",1992.0
4486,Gd0.12Pr1.73Ce0.15Cu1.0O4.0,,15.8,,,,SSC0840721,"CHIN LIN, GUO LU, ZUN-XIAO LIU,","SUPERCONDUCTIVITY AND ANTIFERROMAGNETIC ORDERING IN (GD,R)1.85CE0.15CUO4 WITH R=PR AND SM","SOLID STATE COMMUN.,84(1992)721",1992.0
4487,Gd0.07Pr1.78Ce0.15Cu1.0O4.0,,17.4,,,,SSC0840721,"CHIN LIN, GUO LU, ZUN-XIAO LIU,","SUPERCONDUCTIVITY AND ANTIFERROMAGNETIC ORDERING IN (GD,R)1.85CE0.15CUO4 WITH R=PR AND SM","SOLID STATE COMMUN.,84(1992)721",1992.0
4488,Gd0.02Pr1.83Ce0.15Cu1.0O4.0,,18.5,,,,SSC0840721,"CHIN LIN, GUO LU, ZUN-XIAO LIU,","SUPERCONDUCTIVITY AND ANTIFERROMAGNETIC ORDERING IN (GD,R)1.85CE0.15CUO4 WITH R=PR AND SM","SOLID STATE COMMUN.,84(1992)721",1992.0
4489,Bi2.0Sr2.0Ca2.0Cu3.0O10.0,Bi2223,106.5,,,,SSC0860441,"C.W.CHU, P.H.HOR, S.L.BUD'KO, Y.K.TAO, Y.Q.WANG,",NONLINEAR PRESSURE DEPENDENCE OF THE TRANSPORT CRITICAL CURRENT DENSITY IN BSCCO-2223 TAPES,"SOLID STATE COMMUN.,86(1993)441",1993.0
4490,Y0.85Pr0.15Ba2.0Cu3.0O7.0,Y123,80.0,,,,SSC0860199,"A.K.PRADHAN, B.M.WANKLYN, C.CHEN, J.W.HODBY, S.J.HAZELL, Y.HU,",MAGNETORESISTANCE AND UPPER CRITICAL FIELDS IN SINGLE CRYSTALY1-XPRXBA2CU3O7-Y,"SOLID STATE COMMUN.,86(1993)199",1993.0
4491,Ca1.0Ba1.0La1.0Cu3.0O6.85,,76.0,3.8710000000000004,,11.61,PHC2160181,"J.V.YAKHMI, R.A.GUNASEKARAN, R.M.IYER,",SYNTHESIS AND SUPERCONDUCTING PROPERTIES OF CA1-XRXBALACU3O7-Z (R=CA AND ND) SYSTEMS,"PHYSICA C,216(1993)181",1993.0
4492,Ca0.95Ce0.05Ba1.0La1.0Cu3.0O6.91,,64.8,3.864,,11.55,PHC2160181,"J.V.YAKHMI, R.A.GUNASEKARAN, R.M.IYER,",SYNTHESIS AND SUPERCONDUCTING PROPERTIES OF CA1-XRXBALACU3O7-Z (R=CA AND ND) SYSTEMS,"PHYSICA C,216(1993)181",1993.0
4493,Ca0.9Ce0.1Ba1.0La1.0Cu3.0O7.02,,60.5,3.8489999999999998,,11.585999999999999,PHC2160181,"J.V.YAKHMI, R.A.GUNASEKARAN, R.M.IYER,",SYNTHESIS AND SUPERCONDUCTING PROPERTIES OF CA1-XRXBALACU3O7-Z (R=CA AND ND) SYSTEMS,"PHYSICA C,216(1993)181",1993.0
4494,Ca0.85Ce0.15Ba1.0La1.0Cu3.0O7.07,,52.4,3.8480000000000003,,11.593,PHC2160181,"J.V.YAKHMI, R.A.GUNASEKARAN, R.M.IYER,",SYNTHESIS AND SUPERCONDUCTING PROPERTIES OF CA1-XRXBALACU3O7-Z (R=CA AND ND) SYSTEMS,"PHYSICA C,216(1993)181",1993.0
4495,Ca0.9Nd0.1Ba1.0La1.0Cu3.0O6.87,,73.8,3.8689999999999998,,11.591,PHC2160181,"J.V.YAKHMI, R.A.GUNASEKARAN, R.M.IYER,",SYNTHESIS AND SUPERCONDUCTING PROPERTIES OF CA1-XRXBALACU3O7-Z (R=CA AND ND) SYSTEMS,"PHYSICA C,216(1993)181",1993.0
4496,Ca0.8Nd0.2Ba1.0La1.0Cu3.0O6.99,,73.8,3.87,11.583,,PHC2160181,"J.V.YAKHMI, R.A.GUNASEKARAN, R.M.IYER,",SYNTHESIS AND SUPERCONDUCTING PROPERTIES OF CA1-XRXBALACU3O7-Z (R=CA AND ND) SYSTEMS,"PHYSICA C,216(1993)181",1993.0
4497,Ca0.7Nd0.3Ba1.0La1.0Cu3.0O7.04,,73.8,3.86,,11.540999999999999,PHC2160181,"J.V.YAKHMI, R.A.GUNASEKARAN, R.M.IYER,",SYNTHESIS AND SUPERCONDUCTING PROPERTIES OF CA1-XRXBALACU3O7-Z (R=CA AND ND) SYSTEMS,"PHYSICA C,216(1993)181",1993.0
4498,Ca0.6Nd0.4Ba1.0La1.0Cu3.0O7.1,,48.6,3.8569999999999998,,11.530999999999999,PHC2160181,"J.V.YAKHMI, R.A.GUNASEKARAN, R.M.IYER,",SYNTHESIS AND SUPERCONDUCTING PROPERTIES OF CA1-XRXBALACU3O7-Z (R=CA AND ND) SYSTEMS,"PHYSICA C,216(1993)181",1993.0
4499,Ca0.5Nd0.5Ba1.0La1.0Cu3.0O7.17,,41.4,3.852,,11.594000000000001,PHC2160181,"J.V.YAKHMI, R.A.GUNASEKARAN, R.M.IYER,",SYNTHESIS AND SUPERCONDUCTING PROPERTIES OF CA1-XRXBALACU3O7-Z (R=CA AND ND) SYSTEMS,"PHYSICA C,216(1993)181",1993.0
4500,Ca0.4Nd0.6Ba1.0La1.0Cu3.0O7.19,,21.9,3.8680000000000003,,11.524000000000001,PHC2160181,"J.V.YAKHMI, R.A.GUNASEKARAN, R.M.IYER,",SYNTHESIS AND SUPERCONDUCTING PROPERTIES OF CA1-XRXBALACU3O7-Z (R=CA AND ND) SYSTEMS,"PHYSICA C,216(1993)181",1993.0
4501,Ca0.3Nd0.7Ba1.0La1.0Cu3.0O7.24,,14.3,3.867,,11.517000000000001,PHC2160181,"J.V.YAKHMI, R.A.GUNASEKARAN, R.M.IYER,",SYNTHESIS AND SUPERCONDUCTING PROPERTIES OF CA1-XRXBALACU3O7-Z (R=CA AND ND) SYSTEMS,"PHYSICA C,216(1993)181",1993.0
4502,Y1.0Ba2.0Cu4.0O8.0,Y124,79.0,,,,PHC2160187,"B.M.ANDERSSON, B.SUNDQVIST,",THERMAL CONDUCTIVITY OF YBA2CU4O8 UNDER HIGH PRESSURE,"PHYSICA C,216(1993)187",1993.0
4503,Y1.0Ba2.0Cu3.0O7.0,,90.0,,,,PHC2160169,"A.K.PRADHAN, KALYAN ADHIKARI, N.C.SONI, P.CHADDAH, RAM PRASAD, S.B.ROY, SHAILENDRA KUMAR,",HC1 MEASUREMENTS IN SINTERED YBACUO AND BI(PB)SRCACUO USIMG REMANENT SECOND-HARMONIC GENERATION,"PHYSICA C,216(1993)169",1993.0
4504,Bi1.7Pb0.3Sr2.0Ca2.0Cu3.0O10.0,,105.0,,,,PHC2160169,"A.K.PRADHAN, KALYAN ADHIKARI, N.C.SONI, P.CHADDAH, RAM PRASAD, S.B.ROY, SHAILENDRA KUMAR,",HC1 MEASUREMENTS IN SINTERED YBACUO AND BI(PB)SRCACUO USIMG REMANENT SECOND-HARMONIC GENERATION,"PHYSICA C,216(1993)169",1993.0
4507,Dy2.0Ba4.0Cu7.0O14.61,Y247,29.0,3.8569999999999998,3.875,50.36,PHC2160140,"D.B.CURRIE, M.T.WELLER,",THE CRYSTAL STRUCTURES OF DY2BA4CU7O14+Z AND ND2BA4CU7O14+Z,"PHYSICA C,216(1993)140",1993.0
4508,Nd2.0Ba4.0Cu7.0O15.38,Y247,35.0,3.891,3.9,50.62,PHC2160140,"D.B.CURRIE, M.T.WELLER,",THE CRYSTAL STRUCTURES OF DY2BA4CU7O14+Z AND ND2BA4CU7O14+Z,"PHYSICA C,216(1993)140",1993.0
4514,Hg1.0Ba2.0Ca2.0Cu3.0O8.0,Hg1223,133.0,,,,PHC2160017,"A.SCHILLING, H.R.OTT, O.JEANDUPEUX,",SPECIFIC HEAT OF SUPERCONDUCTING HGBA2CA2CU3O8 BETWEEN 65 AND200 K,"PHYSICA C,216(1993)17",1993.0
4515,Hg1.0Ba2.0Ca2.0Cu3.0O8.0,Hg1223,132.0,3.8510000000000004,,15.847000000000001,PHC2160006,"A.SCHILLING, H.R.OTT, J.D.GUO, O.JEANDUPEUX,",MAGNETIZATION AND RESISTIVITY STUDY ON THE 130 K SUPERCONDUCTOR IN THE HG-BA-CA-CU-O SYSTEM,"PHYSICA C,216(1993)6",1993.0
4516,Nd0.5Ca0.5Ba2.0Cu2.0HgO6.0,Hg1212,110.0,3.877,12.607000000000001,,PHC2160001,"A.MAIGNAN, B.RAVEAU, C.MICHEL, G.VAN TENDELOO, M.HERVIEU,",SUPERCONDUCTIVITY UP TO 110 K IN THE 1212-HG BASED CUPRATE ND1-XCAXBA2HG1-X'CU2+X'O6+Y,"PHYSICA C,216(1993)1",1993.0
4517,Nd0.6Ca0.4Ba2.0Cu2.2Hg0.8O6.0,Hg1212,108.0,,,,PHC2160001,"A.MAIGNAN, B.RAVEAU, C.MICHEL, G.VAN TENDELOO, M.HERVIEU,",SUPERCONDUCTIVITY UP TO 110 K IN THE 1212-HG BASED CUPRATE ND1-XCAXBA2HG1-X'CU2+X'O6+Y,"PHYSICA C,216(1993)1",1993.0
4518,Hg1.0Ba2.0Ca1.0Cu2.0O6.0,Hg1212,128.0,3.85,,12.66,PHC2160029,"B.A.HUNTER, D.G.HINKS, G.S.KNAPP, J.D.JORGENSEN, J.L.WAGNER, M.A.BENO, P.G.RADAELLI,","STRUCTURE,DOPING AND SUPERCONDUCTIVITY IN HGBA2CACU2O6+Z (TC<-128K)","PHYSICA C,216(1993)29",1993.0
4519,Hg1.0Ba2.0Ca1.0Cu2.0O6.0,Hg1212,92.0,3.863,,12.698,PHC2160029,"B.A.HUNTER, D.G.HINKS, G.S.KNAPP, J.D.JORGENSEN, J.L.WAGNER, M.A.BENO, P.G.RADAELLI,","STRUCTURE,DOPING AND SUPERCONDUCTIVITY IN HGBA2CACU2O6+Z (TC<-128K)","PHYSICA C,216(1993)29",1993.0
4520,Nd1.85Ce0.15Cu1.0O3.98,T',19.0,,,,PHC1590391,"B.W. LEE, C.L. SEAMAN, E.A. EARLY, J.J. NEUMEIER, J.T. MARKERT, M.B. MAPLE, N.Y. AYOUB, P.K. TSAI, S. GHAMATY, T. BJORNHOLM,","MAGNETIC AND SUPERCONDUCTING PROPERTIES OF THE ELECTRON-DOPED COMPOUNDS Ln2-xMxCuO4-y (Ln=Pr,Nd,Sm,Eu,Gd:M=Ce,Th)","Physica.C,159(1989)391-403",1989.0
4525,Nd1.84Ce0.16Cu1.0O4.0,T',21.75,3.9560000000000004,,12.107999999999999,NAT3380635,"M.Suzuki, Y.Hidaka,",,Nature 338(1989)635-637,
4526,Tl0.6Pb0.2Bi0.2Sr1.8Ba0.2Ca2.0Cu3.0O9.0,Tl1223,122.0,3.822,,15.347999999999999,PHC2220278,"D.A.Jefferson, D.S.Shy, R.S.Liu, S.F.Hu, S.F.Wu,",Improvement of phase purity and accelerated formation of the Tl-1223 phase from the stoichiometric compositions (Tl0.6Pb0.2Bi0.2)(Sr2-xBax)Ca2Cu3O9 (x=0.2-0.3),"Physica C, 222(1994)278-282",1994.0
4531,Y0.9Ca0.1Sr2.0Cu2.5Fe0.5O6.9,Y123,20.0,3.798,,11.39,PHC2220157,"J.B.Goodenough, J.J.Neumeier, J.O.Willis, M.G.Smith, R.D.Taylor,","Fe migration, magnetic order, and the suppression of superconductivity in Y1-zCazSr2Cu2.5Fe0.5O6+x","Physica C, 222(1994)157-165",1994.0
4532,Y0.88Ca0.12Sr2.0Cu2.5Fe0.5O6.89,Y123,19.0,3.803,,11.41,PHC2220157,"J.B.Goodenough, J.J.Neumeier, J.O.Willis, M.G.Smith, R.D.Taylor,","Fe migration, magnetic order, and the suppression of superconductivity in Y1-zCazSr2Cu2.5Fe0.5O6+x","Physica C, 222(1994)157-165",1994.0
4533,Ba2.0Ca2.0Cu3.0O8.0,Cu1223,75.0,,,15.0,PHC2220052,"B.Souletie, C.Chaillout, J.-L.Tholence, J.J.Capponi, M.A.Alario-Franco,",A new HTSC family: the copper analogs of the single-layer Hg or Tl copper oxide superconductors,"Physica C, 222(1994)52-56",1994.0
4534,Ba2.0Ca3.0Cu5.0O10.0,Cu1234,80.0,,,18.0,PHC2220052,"B.Souletie, C.Chaillout, J.-L.Tholence, J.J.Capponi, M.A.Alario-Franco,",A new HTSC family: the copper analogs of the single-layer Hg or Tl copper oxide superconductors,"Physica C, 222(1994)52-56",1994.0
4535,Ba2.0Ca4.0Cu6.0O12.0,Cu1245,95.0,,,21.0,PHC2220052,"B.Souletie, C.Chaillout, J.-L.Tholence, J.J.Capponi, M.A.Alario-Franco,",A new HTSC family: the copper analogs of the single-layer Hg or Tl copper oxide superconductors,"Physica C, 222(1994)52-56",1994.0
4536,Ba2.0Ca5.0Cu7.0O14.0,Cu1256,120.0,,,24.0,PHC2220052,"B.Souletie, C.Chaillout, J.-L.Tholence, J.J.Capponi, M.A.Alario-Franco,",A new HTSC family: the copper analogs of the single-layer Hg or Tl copper oxide superconductors,"Physica C, 222(1994)52-56",1994.0
4537,Hg1.0Ba2.0Ca2.0Cu3.0O8.0,Hg1223,134.5,3.852,,15.83,PHC2220007,"M.Paranthaman,",Single-step synthesis of bulk HgBa2Ca2Cu3O8+z,"Physica C, 222(1994)7",1994.0
4542,Pb0.7Hg0.3Sr2.0Nd0.3Ca0.7Cu2.0O6.6,Pb1212,90.0,3.812,,12.134,PHC2220019,"A.Maignan, B.Raveau, C.Martin, C.Michel, G.Van Tendeloo, M.Hervieu, M.Huve,",Lead-mercury-based superconductors. The 1212 cuprate Pb0.7Hg0.3Sr2+xCa0.7Nd0.3-xCu2O7-z and the new oxycarbonate Pb0.7Hg0.3Sr4Cu2CO3O7,"Physica C, 222(1994)19",1994.0
4543,Pb0.7Hg0.3Sr4.0Cu2.0C1.0O10.0,Pb1212,68.0,3.824,,16.468,PHC2220019,"A.Maignan, B.Raveau, C.Martin, C.Michel, G.Van Tendeloo, M.Hervieu, M.Huve,",Lead-mercury-based superconductors. The 1212 cuprate Pb0.7Hg0.3Sr2+xCa0.7Nd0.3-xCu2O7-z and the new oxycarbonate Pb0.7Hg0.3Sr4Cu2CO3O7,"Physica C, 222(1994)19",1994.0
4544,Y1.0Ba2.0Cu3.0O6.9,Y123,89.8,,,,PR04900572,"D.K.Christen, E.C.Jones, J.G.Ossandon, J.R.Thompson, Julia M.Phillips, M.P.Siegal, R.Feenstra,",Upper-critical fields of YBa2Cu3O7-z epitaxial thin films with variable oxygen deficiency z,"Phys.Rev.B, 49(1994)572",1994.0
4546,Y1.0Ba2.0Cu3.0O7.0,Y123,90.25,,,,PR04900572,"D.K.Christen, E.C.Jones, J.G.Ossandon, J.R.Thompson, Julia M.Phillips, M.P.Siegal, R.Feenstra,",Upper-critical fields of YBa2Cu3O7-z epitaxial thin films with variable oxygen deficiency z,"Phys.Rev.B, 49(1994)572",1994.0
4547,Y1.0Ba2.0Cu3.0O6.8,Y123,89.1,,,,PR04900572,"D.K.Christen, E.C.Jones, J.G.Ossandon, J.R.Thompson, Julia M.Phillips, M.P.Siegal, R.Feenstra,",Upper-critical fields of YBa2Cu3O7-z epitaxial thin films with variable oxygen deficiency z,"Phys.Rev.B, 49(1994)572",1994.0
4548,Y1.0Ba2.0Cu3.0O7.0,Y123,92.0,,,,PR04900580,"J.Z.Liu, Lu Zhang, M.D.Lan, R.N.Shelton, Y.X.Jia,",Normal-state Hall effect in YBa2Cu3-xFexO7-z single crystals,"Phys.Rev.B, 49(1994)580",1994.0
4549,Y1.0Ba2.0Cu2.98Fe0.02O7.0,Y123,93.4,,,,PR04900580,"J.Z.Liu, Lu Zhang, M.D.Lan, R.N.Shelton, Y.X.Jia,",Normal-state Hall effect in YBa2Cu3-xFexO7-z single crystals,"Phys.Rev.B, 49(1994)580",1994.0
4550,Y1.0Ba2.0Cu2.96Fe0.04O7.0,Y123,90.5,,,,PR04900580,"J.Z.Liu, Lu Zhang, M.D.Lan, R.N.Shelton, Y.X.Jia,",Normal-state Hall effect in YBa2Cu3-xFexO7-z single crystals,"Phys.Rev.B, 49(1994)580",1994.0
4551,Y1.0Ba2.0Cu2.88Fe0.12O7.0,Y123,75.0,,,,PR04900580,"J.Z.Liu, Lu Zhang, M.D.Lan, R.N.Shelton, Y.X.Jia,",Normal-state Hall effect in YBa2Cu3-xFexO7-z single crystals,"Phys.Rev.B, 49(1994)580",1994.0
4552,Y1.0Ba2.0Cu2.8Fe0.2O7.0,Y123,64.0,,,,PR04900580,"J.Z.Liu, Lu Zhang, M.D.Lan, R.N.Shelton, Y.X.Jia,",Normal-state Hall effect in YBa2Cu3-xFexO7-z single crystals,"Phys.Rev.B, 49(1994)580",1994.0
4553,Yb1.0Ba2.0Cu2.98Zn0.02O7.0,Y123,83.3,,,,PHC2210039,"Ch. Heiden, S.S.Ata-Allah, Yunhui Xu,","Effect of Zn doping on the superconductivity of RBa2Cu3-xZnxO7-z (R=Yb,Er,Y,Dy,Gd,Eu,Sm,Nd)","Physica C, 221(1994)39-45",1994.0
4554,Er1.0Ba2.0Cu2.98Zn0.02O7.0,Y123,85.5,,,,PHC2210039,"Ch. Heiden, S.S.Ata-Allah, Yunhui Xu,","Effect of Zn doping on the superconductivity of RBa2Cu3-xZnxO7-z (R=Yb,Er,Y,Dy,Gd,Eu,Sm,Nd)","Physica C, 221(1994)39-45",1994.0
4555,Y1.0Ba2.0Cu2.98Zn0.02O7.0,Y123,84.7,,,,PHC2210039,"Ch. Heiden, S.S.Ata-Allah, Yunhui Xu,","Effect of Zn doping on the superconductivity of RBa2Cu3-xZnxO7-z (R=Yb,Er,Y,Dy,Gd,Eu,Sm,Nd)","Physica C, 221(1994)39-45",1994.0
4556,Dy1.0Ba2.0Cu2.98Zn0.02O7.0,Y123,84.8,,,,PHC2210039,"Ch. Heiden, S.S.Ata-Allah, Yunhui Xu,","Effect of Zn doping on the superconductivity of RBa2Cu3-xZnxO7-z (R=Yb,Er,Y,Dy,Gd,Eu,Sm,Nd)","Physica C, 221(1994)39-45",1994.0
4557,Gd1.0Ba2.0Cu2.98Zn0.02O7.0,Y123,86.0,,,,PHC2210039,"Ch. Heiden, S.S.Ata-Allah, Yunhui Xu,","Effect of Zn doping on the superconductivity of RBa2Cu3-xZnxO7-z (R=Yb,Er,Y,Dy,Gd,Eu,Sm,Nd)","Physica C, 221(1994)39-45",1994.0
4558,Eu1.0Ba2.0Cu2.98Zn0.02O7.0,Y123,86.0,,,,PHC2210039,"Ch. Heiden, S.S.Ata-Allah, Yunhui Xu,","Effect of Zn doping on the superconductivity of RBa2Cu3-xZnxO7-z (R=Yb,Er,Y,Dy,Gd,Eu,Sm,Nd)","Physica C, 221(1994)39-45",1994.0
4559,Sm1.0Ba2.0Cu2.98Zn0.02O7.0,Y123,86.3,,,,PHC2210039,"Ch. Heiden, S.S.Ata-Allah, Yunhui Xu,","Effect of Zn doping on the superconductivity of RBa2Cu3-xZnxO7-z (R=Yb,Er,Y,Dy,Gd,Eu,Sm,Nd)","Physica C, 221(1994)39-45",1994.0
4560,Nd1.0Ba2.0Cu2.98Zn0.02O7.0,Y123,85.5,,,,PHC2210039,"Ch. Heiden, S.S.Ata-Allah, Yunhui Xu,","Effect of Zn doping on the superconductivity of RBa2Cu3-xZnxO7-z (R=Yb,Er,Y,Dy,Gd,Eu,Sm,Nd)","Physica C, 221(1994)39-45",1994.0
4561,Bi0.33Hg0.67Sr2.0Y1.0Cu2.0O7.0,Hg1212,74.0,3.8160000000000003,,12.02,PHC2200001,"A.P.B.Sinha, D.E.Morris, K.K.Singh, V.Kirtikar,","Studies on (Hg,Bi)-1212: A 92K superconductor","Physica C, 220(1994)1-6",1994.0
4562,Bi0.33Hg0.67Sr2.0Y0.5Ca0.5Cu2.0O7.0,Hg1212,92.0,3.8110000000000004,,12.0,PHC2200001,"A.P.B.Sinha, D.E.Morris, K.K.Singh, V.Kirtikar,","Studies on (Hg,Bi)-1212: A 92K superconductor","Physica C, 220(1994)1-6",1994.0
4564,Hg1.0Ba2.0Sr2.0Cu2.0C1.0O9.0,,58.0,3.88,,16.94,PHC2220027,"H.Nakata, J.Akimitsu, M.Uehara, S.Sahoda, Y.Matsui,",New Hg based oxycarbonate superconductor HgBa2Sr2Cu2O6+z(CO3),"Physica C, 222(1994)27-32",1994.0
4565,Hg1.0Ba2.0Sr2.0Cu2.0C1.0O9.0,,66.0,,,,PHC2220027,"H.Nakata, J.Akimitsu, M.Uehara, S.Sahoda, Y.Matsui,",New Hg based oxycarbonate superconductor HgBa2Sr2Cu2O6+z(CO3),"Physica C, 222(1994)27-32",1994.0
4566,Hg1.0Ba2.0Cu1.0O4.0,Hg1201,75.0,,,,PHC2220047,"A.B.Kaiser, C.K.Subramaniam, M.Paranthaman,",Thermoelectric power and resistivity of bulk HgBa2CuO4+y superconductors and the effects of annealing,"Physica C, 222(1994)47-51",1994.0
4567,Hg1.0Ba2.0Cu1.0O4.0,Hg1201,97.0,,,,PHC2220047,"A.B.Kaiser, C.K.Subramaniam, M.Paranthaman,",Thermoelectric power and resistivity of bulk HgBa2CuO4+y superconductors and the effects of annealing,"Physica C, 222(1994)47-51",1994.0
4568,Eu1.6Sr1.8Ce0.6Cu3.0O8.6,223,30.0,3.844,,28.09,PHC2190047,"A.L.Kharlanov, E.M.Kopnin, E.V.Antipov, I.Bryntse,","Synthesis and investigation of Sr-containing 223 and 1222 complex oxides in the R-Sr-Ce-Cu-O system (R=Pr,Nd,Sm-Gd,Dy-Yb and Y)","Physica C, 219(1994)47-56",1994.0
4570,Sm1.6Sr1.7Ce0.7Cu3.0O8.0,223,36.0,3.8560000000000003,,28.18,PHC2190047,"A.L.Kharlanov, E.M.Kopnin, E.V.Antipov, I.Bryntse,","Synthesis and investigation of Sr-containing 223 and 1222 complex oxides in the R-Sr-Ce-Cu-O system (R=Pr,Nd,Sm-Gd,Dy-Yb and Y)","Physica C, 219(1994)47-56",1994.0
4571,Hg1.0Ba2.0Cu1.0O4.0,Hg1201,97.0,3.8789999999999996,,9.516,PHC2210001,"B.A.Hunter, D.G.Hinks, H.Shaked, J.D.Jorgensen, J.L.Wagner, P.G.Radaelli, R.B.Von Dreele, R.L.Hitterman,","Pressur-induced structural changes in superconducting HgBa2Cun-1CunO2n+2+z (n=1,2,3) compounds","Physica C,221(1994)1-10",1994.0
4572,Hg1.0Ba2.0Ca1.0Cu2.0O6.0,Hg1212,128.0,3.8489999999999998,,12.645999999999999,PHC2210001,"B.A.Hunter, D.G.Hinks, H.Shaked, J.D.Jorgensen, J.L.Wagner, P.G.Radaelli, R.B.Von Dreele, R.L.Hitterman,","Pressur-induced structural changes in superconducting HgBa2Cun-1CunO2n+2+z (n=1,2,3) compounds","Physica C,221(1994)1-10",1994.0
4573,Hg1.0Ba2.0Ca2.0Cu3.0O8.0,Hg1223,135.0,3.846,,15.773,PHC2210001,"B.A.Hunter, D.G.Hinks, H.Shaked, J.D.Jorgensen, J.L.Wagner, P.G.Radaelli, R.B.Von Dreele, R.L.Hitterman,","Pressur-induced structural changes in superconducting HgBa2Cun-1CunO2n+2+z (n=1,2,3) compounds","Physica C,221(1994)1-10",1994.0
4574,Bi2.0Sr2.0Ca1.0Cu2.0O8.0,Bi2212,85.0,5.399,5.4570000000000025,30.724,PRL0720128,"Jeffrey Kane, K.-W.Ng, Qun Chen,",Observation of a-b Plane Gap Anisotropy in BiSr2CaCu2O8 with a Low Temperature Scanning Tunneling Microscope,"Rhys.Rev.Lett.,72(1994)0128",1994.0
4581,Y1.0Ba2.0Cu3.0O6.7,Y123,77.0,,,,PRL0721537,"F.Hosseini Teherani, H.Asano, K.Tanabe, M.Suzuki, S.Kubo,",Effects of Photoinduced Hole Doping on Normal-State and Superconducting Transport in Oxygen-Deficient YBa2Cu3Oy,"Phys.Rev.Lett.,72(1994)1537",1994.0
4582,Y1.0Ba2.0Cu3.0O6.45,Y123,49.0,,,,PRL0721537,"F.Hosseini Teherani, H.Asano, K.Tanabe, M.Suzuki, S.Kubo,",Effects of Photoinduced Hole Doping on Normal-State and Superconducting Transport in Oxygen-Deficient YBa2Cu3Oy,"Phys.Rev.Lett.,72(1994)1537",1994.0
4583,Y1.0Ba2.0Cu3.0O6.4,Y123,34.0,,,,PRL0721537,"F.Hosseini Teherani, H.Asano, K.Tanabe, M.Suzuki, S.Kubo,",Effects of Photoinduced Hole Doping on Normal-State and Superconducting Transport in Oxygen-Deficient YBa2Cu3Oy,"Phys.Rev.Lett.,72(1994)1537",1994.0
4584,Y1.0Ba2.0Cu3.0O6.35,Y123,15.0,,,,PRL0721537,"F.Hosseini Teherani, H.Asano, K.Tanabe, M.Suzuki, S.Kubo,",Effects of Photoinduced Hole Doping on Normal-State and Superconducting Transport in Oxygen-Deficient YBa2Cu3Oy,"Phys.Rev.Lett.,72(1994)1537",1994.0
4585,Y1.0Ba2.0Cu4.0O8.0,Y124,80.0,3.8369999999999997,3.8680000000000003,27.20300000000001,PHC2200041,"Kay Kohn, Ken Ichiro Gondaira, Nobuyoshi Yamada, Takeo Iri, Zhen Guo,",Superconducting properties of (Y1-xPrx)Ba2Cu4O8 compounds,"Physica C, 220(1994)41-49",1994.0
4586,Y0.9Pr0.1Ba2.0Cu4.0O8.0,Y124,75.0,3.841,3.8710000000000004,27.206,PHC2200041,"Kay Kohn, Ken Ichiro Gondaira, Nobuyoshi Yamada, Takeo Iri, Zhen Guo,",Superconducting properties of (Y1-xPrx)Ba2Cu4O8 compounds,"Physica C, 220(1994)41-49",1994.0
4587,Y0.8Pr0.2Ba2.0Cu4.0O8.0,Y124,68.0,3.845,3.875,27.214000000000002,PHC2200041,"Kay Kohn, Ken Ichiro Gondaira, Nobuyoshi Yamada, Takeo Iri, Zhen Guo,",Superconducting properties of (Y1-xPrx)Ba2Cu4O8 compounds,"Physica C, 220(1994)41-49",1994.0
4588,Y0.7Pr0.3Ba2.0Cu4.0O8.0,Y124,61.0,3.8489999999999998,3.8789999999999996,27.215,PHC2200041,"Kay Kohn, Ken Ichiro Gondaira, Nobuyoshi Yamada, Takeo Iri, Zhen Guo,",Superconducting properties of (Y1-xPrx)Ba2Cu4O8 compounds,"Physica C, 220(1994)41-49",1994.0
4589,Y0.6Pr0.4Ba2.0Cu4.0O8.0,Y124,58.0,3.853,3.8819999999999997,27.226999999999997,PHC2200041,"Kay Kohn, Ken Ichiro Gondaira, Nobuyoshi Yamada, Takeo Iri, Zhen Guo,",Superconducting properties of (Y1-xPrx)Ba2Cu4O8 compounds,"Physica C, 220(1994)41-49",1994.0
4590,Y0.5Pr0.5Ba2.0Cu4.0O8.0,Y124,49.0,3.858,3.885,27.236,PHC2200041,"Kay Kohn, Ken Ichiro Gondaira, Nobuyoshi Yamada, Takeo Iri, Zhen Guo,",Superconducting properties of (Y1-xPrx)Ba2Cu4O8 compounds,"Physica C, 220(1994)41-49",1994.0
4591,Y0.4Pr0.6Ba2.0Cu4.0O8.0,Y124,39.0,3.863,3.889,27.248,PHC2200041,"Kay Kohn, Ken Ichiro Gondaira, Nobuyoshi Yamada, Takeo Iri, Zhen Guo,",Superconducting properties of (Y1-xPrx)Ba2Cu4O8 compounds,"Physica C, 220(1994)41-49",1994.0
4592,Y0.3Pr0.7Ba2.0Cu4.0O8.0,Y124,23.0,3.867,3.892,27.250999999999998,PHC2200041,"Kay Kohn, Ken Ichiro Gondaira, Nobuyoshi Yamada, Takeo Iri, Zhen Guo,",Superconducting properties of (Y1-xPrx)Ba2Cu4O8 compounds,"Physica C, 220(1994)41-49",1994.0
4593,Lu0.8Ce0.1Ca0.1Ba2.0Cu3.0O7.0,Y123,73.0,,,,PHC2190183,"A.S.Tamhane, K.I.Gnanasekar, L.C.Gupta, M.Sharon, R.Nagarajan, R.Pinto, R.Vijayaraghavan,","Superconductivity and valence states of Ce,Pr and Tb in bulk Lu1-xMxBa2Cu3O7-z(M=Ce,Pr and Tb) systems","Physica C, 219(1994)184-190",1994.0
4594,Lu0.75Ce0.15Ca0.1Ba2.0Cu3.0O7.0,Y123,70.0,,,,PHC2190183,"A.S.Tamhane, K.I.Gnanasekar, L.C.Gupta, M.Sharon, R.Nagarajan, R.Pinto, R.Vijayaraghavan,","Superconductivity and valence states of Ce,Pr and Tb in bulk Lu1-xMxBa2Cu3O7-z(M=Ce,Pr and Tb) systems","Physica C, 219(1994)184-190",1994.0
4595,Lu0.7Ce0.15Ca0.15Ba2.0Cu3.0O7.0,Y123,66.0,,,,PHC2190183,"A.S.Tamhane, K.I.Gnanasekar, L.C.Gupta, M.Sharon, R.Nagarajan, R.Pinto, R.Vijayaraghavan,","Superconductivity and valence states of Ce,Pr and Tb in bulk Lu1-xMxBa2Cu3O7-z(M=Ce,Pr and Tb) systems","Physica C, 219(1994)184-190",1994.0
4596,Lu0.9Ce0.1Ba2.0Cu3.0O7.0,Y123,60.0,,,,PHC2190183,"A.S.Tamhane, K.I.Gnanasekar, L.C.Gupta, M.Sharon, R.Nagarajan, R.Pinto, R.Vijayaraghavan,","Superconductivity and valence states of Ce,Pr and Tb in bulk Lu1-xMxBa2Cu3O7-z(M=Ce,Pr and Tb) systems","Physica C, 219(1994)184-190",1994.0
4597,Lu0.93Pr0.07Ba2.0Cu3.0O7.0,Y123,78.0,,,,PHC2190183,"A.S.Tamhane, K.I.Gnanasekar, L.C.Gupta, M.Sharon, R.Nagarajan, R.Pinto, R.Vijayaraghavan,","Superconductivity and valence states of Ce,Pr and Tb in bulk Lu1-xMxBa2Cu3O7-z(M=Ce,Pr and Tb) systems","Physica C, 219(1994)184-190",1994.0
4598,Lu0.9Pr0.1Ba2.0Cu3.0O7.0,Y123,86.0,,,,PHC2190183,"A.S.Tamhane, K.I.Gnanasekar, L.C.Gupta, M.Sharon, R.Nagarajan, R.Pinto, R.Vijayaraghavan,","Superconductivity and valence states of Ce,Pr and Tb in bulk Lu1-xMxBa2Cu3O7-z(M=Ce,Pr and Tb) systems","Physica C, 219(1994)184-190",1994.0
4599,Lu0.8Pr0.1Ca0.1Ba2.0Cu3.0O7.0,Y123,78.0,,,,PHC2190183,"A.S.Tamhane, K.I.Gnanasekar, L.C.Gupta, M.Sharon, R.Nagarajan, R.Pinto, R.Vijayaraghavan,","Superconductivity and valence states of Ce,Pr and Tb in bulk Lu1-xMxBa2Cu3O7-z(M=Ce,Pr and Tb) systems","Physica C, 219(1994)184-190",1994.0
4600,Lu0.85Pr0.15Ba2.0Cu3.0O7.0,Y123,82.5,,,,PHC2190183,"A.S.Tamhane, K.I.Gnanasekar, L.C.Gupta, M.Sharon, R.Nagarajan, R.Pinto, R.Vijayaraghavan,","Superconductivity and valence states of Ce,Pr and Tb in bulk Lu1-xMxBa2Cu3O7-z(M=Ce,Pr and Tb) systems","Physica C, 219(1994)184-190",1994.0
4601,Lu0.8Pr0.2Ba2.0Cu3.0O7.0,Y123,80.0,,,,PHC2190183,"A.S.Tamhane, K.I.Gnanasekar, L.C.Gupta, M.Sharon, R.Nagarajan, R.Pinto, R.Vijayaraghavan,","Superconductivity and valence states of Ce,Pr and Tb in bulk Lu1-xMxBa2Cu3O7-z(M=Ce,Pr and Tb) systems","Physica C, 219(1994)184-190",1994.0
4602,Lu0.7Pr0.2Ca0.1Ba2.0Cu3.0O7.0,Y123,74.0,,,,PHC2190183,"A.S.Tamhane, K.I.Gnanasekar, L.C.Gupta, M.Sharon, R.Nagarajan, R.Pinto, R.Vijayaraghavan,","Superconductivity and valence states of Ce,Pr and Tb in bulk Lu1-xMxBa2Cu3O7-z(M=Ce,Pr and Tb) systems","Physica C, 219(1994)184-190",1994.0
4603,Lu0.7Pr0.3Ba2.0Cu3.0O7.0,Y123,71.0,,,,PHC2190183,"A.S.Tamhane, K.I.Gnanasekar, L.C.Gupta, M.Sharon, R.Nagarajan, R.Pinto, R.Vijayaraghavan,","Superconductivity and valence states of Ce,Pr and Tb in bulk Lu1-xMxBa2Cu3O7-z(M=Ce,Pr and Tb) systems","Physica C, 219(1994)184-190",1994.0
4604,Lu0.6Pr0.3Ca0.1Ba2.0Cu3.0O7.0,Y123,60.5,,,,PHC2190183,"A.S.Tamhane, K.I.Gnanasekar, L.C.Gupta, M.Sharon, R.Nagarajan, R.Pinto, R.Vijayaraghavan,","Superconductivity and valence states of Ce,Pr and Tb in bulk Lu1-xMxBa2Cu3O7-z(M=Ce,Pr and Tb) systems","Physica C, 219(1994)184-190",1994.0
4605,Lu0.6Pr0.4Ba2.0Cu3.0O7.0,Y123,49.0,,,,PHC2190183,"A.S.Tamhane, K.I.Gnanasekar, L.C.Gupta, M.Sharon, R.Nagarajan, R.Pinto, R.Vijayaraghavan,","Superconductivity and valence states of Ce,Pr and Tb in bulk Lu1-xMxBa2Cu3O7-z(M=Ce,Pr and Tb) systems","Physica C, 219(1994)184-190",1994.0
4606,Lu0.5Pr0.5Ba2.0Cu3.0O7.0,Y123,29.0,,,,PHC2190183,"A.S.Tamhane, K.I.Gnanasekar, L.C.Gupta, M.Sharon, R.Nagarajan, R.Pinto, R.Vijayaraghavan,","Superconductivity and valence states of Ce,Pr and Tb in bulk Lu1-xMxBa2Cu3O7-z(M=Ce,Pr and Tb) systems","Physica C, 219(1994)184-190",1994.0
4607,Lu0.45Pr0.55Ba2.0Cu3.0O7.0,Y123,13.0,,,,PHC2190183,"A.S.Tamhane, K.I.Gnanasekar, L.C.Gupta, M.Sharon, R.Nagarajan, R.Pinto, R.Vijayaraghavan,","Superconductivity and valence states of Ce,Pr and Tb in bulk Lu1-xMxBa2Cu3O7-z(M=Ce,Pr and Tb) systems","Physica C, 219(1994)184-190",1994.0
4608,Hg1.0Ba2.0Cu1.0O4.0,Hg1201,94.0,3.8789999999999996,,9.51,PHC2230207,"I.C.Chang, J.Z.Liu, M.D.Lan, P.Klavins, R.N.Shelton, T.J.Goodwin,",Magnetic and transport properties of HgBa2CuO4+z,"Physica C, 223(1994)207-212",1994.0
4620,Hg1.0Ba2.0Ca1.0Cu2.0O6.0,Hg1212,126.6,,,,PHC2230313,"A.-K.Klehe, D.G.Hinks, J.L.Wagner, J.S.Schilling,",Hydrostatic pressure dependence of the superconducting transition temperature of HgBa2CaCu2O6+z and HgBa2Ca2Cu3O8+z,"Physica C, 223(1994)313-320",1994.0
4621,Hg1.0Ba2.0Ca2.0Cu3.0O8.0,Hg1223,133.9,,,,PHC2230313,"A.-K.Klehe, D.G.Hinks, J.L.Wagner, J.S.Schilling,",Hydrostatic pressure dependence of the superconducting transition temperature of HgBa2CaCu2O6+z and HgBa2Ca2Cu3O8+z,"Physica C, 223(1994)313-320",1994.0
4623,Y1.0Ba2.0Cu4.0O8.0,Y124,79.7,3.833,3.861,27.189,PHC2230051,"A.P.B.Sinha, D.E.Morris, George H.Kwei, H.B.Liu,",Effect of praseodymium substitution in YBa2Cu4O8(1:2:4),"Physica C, 223(1994)51-56",1994.0
4624,Y0.95Pr0.05Ba2.0Cu4.0O8.0,Y124,77.0,3.8339999999999996,3.863,27.171999999999997,PHC2230051,"A.P.B.Sinha, D.E.Morris, George H.Kwei, H.B.Liu,",Effect of praseodymium substitution in YBa2Cu4O8(1:2:4),"Physica C, 223(1994)51-56",1994.0
4625,Y0.9Pr0.1Ba2.0Cu4.0O8.0,Y124,74.6,3.8369999999999997,3.867,27.174,PHC2230051,"A.P.B.Sinha, D.E.Morris, George H.Kwei, H.B.Liu,",Effect of praseodymium substitution in YBa2Cu4O8(1:2:4),"Physica C, 223(1994)51-56",1994.0
4626,Y0.85Pr0.15Ba2.0Cu4.0O8.0,Y124,72.3,3.839,3.867,27.184,PHC2230051,"A.P.B.Sinha, D.E.Morris, George H.Kwei, H.B.Liu,",Effect of praseodymium substitution in YBa2Cu4O8(1:2:4),"Physica C, 223(1994)51-56",1994.0
4627,Y0.8Pr0.2Ba2.0Cu4.0O8.0,Y124,70.8,3.841,3.8689999999999998,27.184,PHC2230051,"A.P.B.Sinha, D.E.Morris, George H.Kwei, H.B.Liu,",Effect of praseodymium substitution in YBa2Cu4O8(1:2:4),"Physica C, 223(1994)51-56",1994.0
4628,Y0.9Ca0.1Ba2.0Cu4.0O8.0,Y124,88.8,3.833,3.861,27.189,PHC2230051,"A.P.B.Sinha, D.E.Morris, George H.Kwei, H.B.Liu,",Effect of praseodymium substitution in YBa2Cu4O8(1:2:4),"Physica C, 223(1994)51-56",1994.0
4629,Y0.85Pr0.05Ca0.1Ba2.0Cu4.0O8.0,Y124,83.8,3.83,3.86,27.169,PHC2230051,"A.P.B.Sinha, D.E.Morris, George H.Kwei, H.B.Liu,",Effect of praseodymium substitution in YBa2Cu4O8(1:2:4),"Physica C, 223(1994)51-56",1994.0
4630,Y0.8Pr0.1Ca0.1Ba2.0Cu4.0O8.0,Y124,80.0,3.832,3.862,27.174,PHC2230051,"A.P.B.Sinha, D.E.Morris, George H.Kwei, H.B.Liu,",Effect of praseodymium substitution in YBa2Cu4O8(1:2:4),"Physica C, 223(1994)51-56",1994.0
4631,Y0.75Pr0.15Ca0.1Ba2.0Cu4.0O8.0,Y124,76.2,3.8339999999999996,3.864,27.18,PHC2230051,"A.P.B.Sinha, D.E.Morris, George H.Kwei, H.B.Liu,",Effect of praseodymium substitution in YBa2Cu4O8(1:2:4),"Physica C, 223(1994)51-56",1994.0
4632,Y0.7Pr0.2Ca0.1Ba2.0Cu4.0O8.0,Y124,73.4,3.8360000000000003,3.867,27.173000000000002,PHC2230051,"A.P.B.Sinha, D.E.Morris, George H.Kwei, H.B.Liu,",Effect of praseodymium substitution in YBa2Cu4O8(1:2:4),"Physica C, 223(1994)51-56",1994.0
4633,La1.0Nd0.91Ce0.09Cu1.0O3.97,T',15.7,,,,PR04906293,"A. Manthiram, Y.T. Zhu,",Role of boud-length mismatch in L2-xCexCuO4(L=lanthanide),"Phys.Rev.B,49(1994)6293",1994.0
4634,La1.0Nd0.9Ce0.1Cu1.0O3.9739999999999998,T',19.9,,,,PR04906293,"A. Manthiram, Y.T. Zhu,",Role of boud-length mismatch in L2-xCexCuO4(L=lanthanide),"Phys.Rev.B,49(1994)6293",1994.0
4635,La1.0Nd0.89Ce0.11Cu1.0O3.978,T',19.8,,,,PR04906293,"A. Manthiram, Y.T. Zhu,",Role of boud-length mismatch in L2-xCexCuO4(L=lanthanide),"Phys.Rev.B,49(1994)6293",1994.0
4636,La1.0Nd0.87Ce0.13Cu1.0O3.975,T',16.8,,,,PR04906293,"A. Manthiram, Y.T. Zhu,",Role of boud-length mismatch in L2-xCexCuO4(L=lanthanide),"Phys.Rev.B,49(1994)6293",1994.0
4637,La1.0Nd0.86Ce0.14Cu1.0O3.978,T',16.0,,,,PR04906293,"A. Manthiram, Y.T. Zhu,",Role of boud-length mismatch in L2-xCexCuO4(L=lanthanide),"Phys.Rev.B,49(1994)6293",1994.0
4639,Tl2.0Ba2.0Ca1.0Cu2.0O8.0,Tl2212,102.0,,,,PR0455628,"A.M. Hermann, H.M. Duan, M.B. Salamon, N.T. Tea, T. Datta,",Field-modulated microwave surface resistance in a single-crystal Tl2Ca2BaCu2O8 superconductor,"Phys.Rev.B,45(1992)5628",1992.0
4640,Tl2.0Ba2.0Ca2.0Cu3.0O10.0,Tl2223,116.0,,,,PR0455547,"S.H.LIOU, V.K.CHAN,",MAGNETIC RELAXATION AND IRREVERSIBILITY IN A SUPERCONDUCTING TL2BA2CA2CU3O10+-X THIN FILM,"PHYS.REV.B,45(1992)5547",1992.0
4641,Y1.0Ba2.0Cu3.0O7.0,Y123,87.5,,,,PR0426797,"K.FOSSHEIM, L.T.SAGDAHL, S.GJOLMESLI, T.LAEGREID, W.ASSMUS,",FLUX PINNING AND IRREVERSIBILITY IN YBA2CU3O7 SUPERCONDUCTINGCRYSTAL,"PHYS.REV.B,42(1990)6797",1990.0
4642,Hg1.0Ba2.0Cu1.0O4.0,Hg1201,94.0,3.878,,9.527000000000001,APL0630693,"B.Dabrowski, D.G.Hinks, G.W.Crabtree, J.D.Jorgensen, J.F.Mitchell, J.L.Wagner, P.G.Radaelli, U.Welp,",The irreversibility line of HgBa2CuO4+z,"Appl.Phys.Lett., 63(1993)693",1993.0
4643,Hg0.8Pb0.2Ba2.0Cu1.0O4.0,Hg1201,96.0,3.8810000000000002,,9.531,APL0630693,"B.Dabrowski, D.G.Hinks, G.W.Crabtree, J.D.Jorgensen, J.F.Mitchell, J.L.Wagner, P.G.Radaelli, U.Welp,",The irreversibility line of HgBa2CuO4+z,"Appl.Phys.Lett., 63(1993)693",1993.0
4644,Bi2.0Sr2.0Ca1.0Cu2.0O8.0,Bi2212,82.0,,,,PR0428704,"C.KENDZIORA, D.MANDRUS, L.FORRO, L.MIHALY, R.REEDER,",HALL-EFFECT MEASUREMENTS ON SUPERCONDUCTING AND NONSUPERCONDUCTING COPPER-OXIDE-BASED METALS,"PHYS.RE,B,42(1990)8704",1990.0
4646,Y1.0Ba2.0Cu2.984Zn0.016O7.0,Y123,84.0,,,,PRL0672088,"N.P.ONG, T.R.CHIEN, Z.Z.WANG,",EFFECT OF ZN IMPURITIES ON THE NORMAL-STATE HALL ANGLE IN SINGLE-CRYSTAL YBA2CU3-XZNXO7-Z,"PHYS.REV.LETT.,67(1991)2088",1991.0
4647,Y1.0Ba2.0Cu2.948Zn0.052000000000000005O7.0,Y123,73.0,,,,PRL0672088,"N.P.ONG, T.R.CHIEN, Z.Z.WANG,",EFFECT OF ZN IMPURITIES ON THE NORMAL-STATE HALL ANGLE IN SINGLE-CRYSTAL YBA2CU3-XZNXO7-Z,"PHYS.REV.LETT.,67(1991)2088",1991.0
4648,Y1.0Ba2.0Cu2.909Zn0.091O7.0,Y123,55.0,,,,PRL0672088,"N.P.ONG, T.R.CHIEN, Z.Z.WANG,",EFFECT OF ZN IMPURITIES ON THE NORMAL-STATE HALL ANGLE IN SINGLE-CRYSTAL YBA2CU3-XZNXO7-Z,"PHYS.REV.LETT.,67(1991)2088",1991.0
4649,Y1.0Ba2.0Cu2.892Zn0.10800000000000001O7.0,Y123,48.0,,,,PRL0672088,"N.P.ONG, T.R.CHIEN, Z.Z.WANG,",EFFECT OF ZN IMPURITIES ON THE NORMAL-STATE HALL ANGLE IN SINGLE-CRYSTAL YBA2CU3-XZNXO7-Z,"PHYS.REV.LETT.,67(1991)2088",1991.0
4653,Bi2.0Sr1.6La0.4Cu1.0O6.29,Bi2201,30.6,,,,PR0489747,"C.ALLGEIER, J.S.SCHILLING,",MAGNETIC SUSCEPTIBILITY IN THE NORMAL STATE: A TOOL TO OPTIMIZE TC WITHIN A GIVEN SUPERCONDUCTING OXIDE SYXTEM,"PHYS.REV.B,48(1993)9747",1993.0
4654,Bi2.0Sr2.0Ca1.0Cu2.0O8.16,Bi2212,92.8,,,,PR0489747,"C.ALLGEIER, J.S.SCHILLING,",MAGNETIC SUSCEPTIBILITY IN THE NORMAL STATE: A TOOL TO OPTIMIZE TC WITHIN A GIVEN SUPERCONDUCTING OXIDE SYXTEM,"PHYS.REV.B,48(1993)9747",1993.0
4655,Tl2.0Ba2.0Cu1.0O6.1,Tl2201,92.5,,,,PR0489747,"C.ALLGEIER, J.S.SCHILLING,",MAGNETIC SUSCEPTIBILITY IN THE NORMAL STATE: A TOOL TO OPTIMIZE TC WITHIN A GIVEN SUPERCONDUCTING OXIDE SYXTEM,"PHYS.REV.B,48(1993)9747",1993.0
4656,Tl2.0Ba2.0Ca1.0Cu2.0O8.0,Tl2212,106.8,,,,PR0489747,"C.ALLGEIER, J.S.SCHILLING,",MAGNETIC SUSCEPTIBILITY IN THE NORMAL STATE: A TOOL TO OPTIMIZE TC WITHIN A GIVEN SUPERCONDUCTING OXIDE SYXTEM,"PHYS.REV.B,48(1993)9747",1993.0
4657,Tl2.0Ba2.0Ca2.0Cu3.0O10.0,Tl2223,120.0,,,,PR0489747,"C.ALLGEIER, J.S.SCHILLING,",MAGNETIC SUSCEPTIBILITY IN THE NORMAL STATE: A TOOL TO OPTIMIZE TC WITHIN A GIVEN SUPERCONDUCTING OXIDE SYXTEM,"PHYS.REV.B,48(1993)9747",1993.0
4658,Bi2.0Sr2.0Ca1.0Cu2.0O8.11,Bi2212,86.5,,,,PR0489747,"C.ALLGEIER, J.S.SCHILLING,",MAGNETIC SUSCEPTIBILITY IN THE NORMAL STATE: A TOOL TO OPTIMIZE TC WITHIN A GIVEN SUPERCONDUCTING OXIDE SYXTEM,"PHYS.REV.B,48(1993)9747",1993.0
4659,Bi2.0Sr2.0Ca1.0Cu2.0O8.16,Bi2212,92.8,,,,PR0489747,"C.ALLGEIER, J.S.SCHILLING,",MAGNETIC SUSCEPTIBILITY IN THE NORMAL STATE: A TOOL TO OPTIMIZE TC WITHIN A GIVEN SUPERCONDUCTING OXIDE SYXTEM,"PHYS.REV.B,48(1993)9747",1993.0
4660,Bi2.0Sr2.0Ca1.0Cu2.0O8.19,Bi2212,87.1,,,,PR0489747,"C.ALLGEIER, J.S.SCHILLING,",MAGNETIC SUSCEPTIBILITY IN THE NORMAL STATE: A TOOL TO OPTIMIZE TC WITHIN A GIVEN SUPERCONDUCTING OXIDE SYXTEM,"PHYS.REV.B,48(1993)9747",1993.0
4661,Bi2.0Sr2.0Ca1.0Cu2.0O8.22,Bi2212,77.6,,,,PR0489747,"C.ALLGEIER, J.S.SCHILLING,",MAGNETIC SUSCEPTIBILITY IN THE NORMAL STATE: A TOOL TO OPTIMIZE TC WITHIN A GIVEN SUPERCONDUCTING OXIDE SYXTEM,"PHYS.REV.B,48(1993)9747",1993.0
4662,Bi2.0Sr2.0Ca1.0Cu2.0O8.24,Bi2212,71.1,,,,PR0489747,"C.ALLGEIER, J.S.SCHILLING,",MAGNETIC SUSCEPTIBILITY IN THE NORMAL STATE: A TOOL TO OPTIMIZE TC WITHIN A GIVEN SUPERCONDUCTING OXIDE SYXTEM,"PHYS.REV.B,48(1993)9747",1993.0
4667,La1.85Sr0.15Cu1.0O4.0,T,37.0,3.786,,13.245999999999999,PHC2270160,"J.M.Honig, K.Sreedhar, P.A.Metcalf,",Effect of a change in the carrier concentration and disorder on the superconducting transition temperature of the La2-xSrxCu1-yNiyO4 system,"Physica C, 227(1994)160-168",1994.0
4669,La1.83Sr0.17Cu1.0O4.0,T,37.0,3.782,,13.252,PHC2270160,"J.M.Honig, K.Sreedhar, P.A.Metcalf,",Effect of a change in the carrier concentration and disorder on the superconducting transition temperature of the La2-xSrxCu1-yNiyO4 system,"Physica C, 227(1994)160-168",1994.0
4670,La1.83Sr0.17Cu0.98Ni0.02O4.0,T,22.1,,,,PHC2270160,"J.M.Honig, K.Sreedhar, P.A.Metcalf,",Effect of a change in the carrier concentration and disorder on the superconducting transition temperature of the La2-xSrxCu1-yNiyO4 system,"Physica C, 227(1994)160-168",1994.0
4671,La1.83Sr0.17Cu0.97Ni0.03O4.0,T,14.4,,,,PHC2270160,"J.M.Honig, K.Sreedhar, P.A.Metcalf,",Effect of a change in the carrier concentration and disorder on the superconducting transition temperature of the La2-xSrxCu1-yNiyO4 system,"Physica C, 227(1994)160-168",1994.0
4673,La1.8Sr0.2Cu1.0O4.0,T,31.0,3.78,,13.261,PHC2270160,"J.M.Honig, K.Sreedhar, P.A.Metcalf,",Effect of a change in the carrier concentration and disorder on the superconducting transition temperature of the La2-xSrxCu1-yNiyO4 system,"Physica C, 227(1994)160-168",1994.0
4674,La1.8Sr0.2Cu0.98Ni0.02O4.0,T,17.1,,,,PHC2270160,"J.M.Honig, K.Sreedhar, P.A.Metcalf,",Effect of a change in the carrier concentration and disorder on the superconducting transition temperature of the La2-xSrxCu1-yNiyO4 system,"Physica C, 227(1994)160-168",1994.0
