Repository: CompRhys/apical

# Data Guide

In all cases whilst compiling this data we have been careful to include as much meta-information as possible to allow data to be traced back to it's original sources. For SuperCon this takes the form of the SuperCon "num :" reference id and then the source publication details. For ICSD we provide the ICSD collection code.

We acknowledge the Japanese National Institute for Materials Science for maintaining the [SuperCon](https://supercon.nims.go.jp/index_en.html) database as well as FIZ Karlsruhe GmbH for maintaining [ICSD](https://www.fiz-karlsruhe.de/en/produkte-und-dienstleistungen/inorganic-crystal-structure-database-icsd).

File: processed-data/super_fam.csv (part 16 of 36)
num :,element :,name :,str3 :,tc :,lata :,latb :,latc :,refno :,ma1 :,ma2 :,mb1 :,mb2 :,mc1 :,mc2 :,md1 :,md2 :,me1 :,me2 :,mf1 :,mf2 :,mg1 :,mg2 :,mh1 :,mh2 :,mi1 :,mi2 :,mo1 :,mo2 :,oz :,composition :
7839,Y0.8Pr0.2Ba2Cu3O8.04,"(Y,Pr)Ba2Cu3Oz",Y123,64.4,3.873,,11.627,JJP0361374,Y,0.8,Pr,0.2,Ba,2.0,Cu,3.0,,,,,,,,,,,O,8.04,8.04,Y0.8Pr0.2Ba2.0Cu3.0O8.04
7840,Y0.8Pr0.2Ba2Cu3O8.06,"(Y,Pr)Ba2Cu3Oz",Y123,65.8,3.875,,11.623,JJP0361374,Y,0.8,Pr,0.2,Ba,2.0,Cu,3.0,,,,,,,,,,,O,8.06,8.06,Y0.8Pr0.2Ba2.0Cu3.0O8.06
7849,Y0.9Ca0.1Ba2Cu3O6.5,"(Y,Ca)Ba2Cu3Oz",Y123,79.3,3.8339999999999996,3.878,11.745,JSC1270056,Y,0.9,Ca,0.1,Ba,2.0,Cu,3.0,,,,,,,,,,,O,6.5,6.5,Y0.9Ca0.1Ba2.0Cu3.0O6.5
7853,Y0.9Ca0.1Ba2Cu3O6.03,"(Y,Ca)Ba2Cu3Oz",Y123,19.8,3.8569999999999998,,11.835,JSC1270056,Y,0.9,Ca,0.1,Ba,2.0,Cu,3.0,,,,,,,,,,,O,6.03,6.03,Y0.9Ca0.1Ba2.0Cu3.0O6.03
7854,Y0.8Ca0.2Ba2Cu3O6.03,"(Y,Ca)Ba2Cu3Oz",Y123,43.5,3.8539999999999996,,11.83,JSC1270056,Y,0.8,Ca,0.2,Ba,2.0,Cu,3.0,,,,,,,,,,,O,6.03,6.03,Y0.8Ca0.2Ba2.0Cu3.0O6.03
7859,Hg1Ba2Cu1O4+z,HgBa2CuO4,Hg1201,91.0,3.8810000000000002,,9.522,PHC2890153,Hg,1.0,Ba,2.0,Cu,1.0,,,,,,,,,,,,,O,4.0,,Hg1.0Ba2.0Cu1.0O4.0
7860,Hg1Ba2Cu1O4+z,HgBa2CuO4,Hg1201,35.0,3.9210000000000003,,9.611,PHC2890153,Hg,1.0,Ba,2.0,Cu,1.0,,,,,,,,,,,,,O,4.0,,Hg1.0Ba2.0Cu1.0O4.0
7861,Hg1Ba2Ca1Cu2O6+z,HgBa2CaCu2O6,Hg1212,120.0,3.87,,12.720999999999998,PHC2890153,Hg,1.0,Ba,2.0,Ca,1.0,Cu,2.0,,,,,,,,,,,O,6.0,,Hg1.0Ba2.0Ca1.0Cu2.0O6.0
7862,Hg1Ba2Ca2Cu3O8+z,HgBa2Ca2Cu3O8,Hg1223,115.0,3.855,,15.825999999999999,PHC2890153,Hg,1.0,Ba,2.0,Ca,2.0,Cu,3.0,,,,,,,,,,,O,8.0,,Hg1.0Ba2.0Ca2.0Cu3.0O8.0
7863,Hg1Ba2Cu1FO4+z,"HgBa2Cu(O,F)4",Hg1201,97.0,3.862,,9.472000000000001,PHC2890153,Hg,1.0,Ba,2.0,Cu,1.0,F,,,,,,,,,,,,O,4.0,,Hg1.0Ba2.0Cu1.0FO4.0
7864,Hg1Ba2Cu1FO4+z,"HgBa2Cu(O,F)4",Hg1201,97.0,3.64,,9.453,PHC2890153,Hg,1.0,Ba,2.0,Cu,1.0,F,,,,,,,,,,,,O,4.0,,Hg1.0Ba2.0Cu1.0FO4.0
7865,Hg1Ba2Ca1Cu2FO6+z,"HgBa2CaCu2(O,F)6",Hg1212,128.0,3.847,,12.604000000000001,PHC2890153,Hg,1.0,Ba,2.0,Ca,1.0,Cu,2.0,F,,,,,,,,,,O,6.0,,Hg1.0Ba2.0Ca1.0Cu2.0FO6.0
7866,Hg1Ba2Ca2Cu3FO8+z,"HgBa2Ca2Cu3(O,F)8",Hg1223,135.0,3.8480000000000003,,15.792,PHC2890153,Hg,1.0,Ba,2.0,Ca,2.0,Cu,3.0,F,,,,,,,,,,O,8.0,,Hg1.0Ba2.0Ca2.0Cu3.0FO8.0
7871,Tl1Ba2Ca2Cu3O9,TlBa2Ca2Cu3O9,Tl1223,110.0,3.853,,15.913,APL0712370,Tl,1.0,Ba,2.0,Ca,2.0,Cu,3.0,,,,,,,,,,,O,9.0,,Tl1.0Ba2.0Ca2.0Cu3.0O9.0
7872,Tl0.8Bi0.2Ba2Ca2Cu3O9,"(Tl,Bi)Ba2Ca2Cu3O9",Tl1223,116.0,3.846,,15.815999999999999,APL0712370,Tl,0.8,Bi,0.2,Ba,2.0,Ca,2.0,Cu,3.0,,,,,,,,,O,9.0,,Tl0.8Bi0.2Ba2.0Ca2.0Cu3.0O9.0
7890,Sr2Cu1O3.1,Sr2Cu3,T,70.0,3.764,,12.548,NAT3640315,Sr,2.0,Cu,1.0,,,,,,,,,,,,,,,O,3.1,3.1,Sr2.0Cu1.0O3.1
7893,Y1Ba2Cu3O8,YBa2Cu3Oz,Y123,93.0,3.826,3.887,11.682,PHC2980066,Y,1.0,Ba,2.0,Cu,3.0,,,,,,,,,,,,,O,8.0,,Y1.0Ba2.0Cu3.0O8.0
7903,Sr2Cu1O3.1,Sr2CuO3,Sr0201,70.0,3.764,,12.548,NAT3640315,Sr,2.0,Cu,1.0,,,,,,,,,,,,,,,O,3.1,3.1,Sr2.0Cu1.0O3.1
7904,Sr2.1Ca0.9Cu2O5+z,Sr2CaCu2O5,Sr0212,100.0,,,,NAT3640315,Sr,2.1,Ca,0.9,Cu,2.0,,,,,,,,,,,,,O,5.0,,Sr2.1Ca0.9Cu2.0O5.0
7910,Pb0.5Hg0.5Sr1.2La0.8Cu1O5-z,"(Pb,Hg)(Sr,La)2CuO5",1201,24.0,3.7910000000000004,,8.691,PHC2160237,Pb,0.5,Hg,0.5,Sr,1.2,La,0.8,Cu,1.0,,,,,,,,,O,5.0,,Pb0.5Hg0.5Sr1.2La0.8Cu1.0O5.0
7911,Tm1.83Ca0.17Cu1O4,"(Tm,Ca)2CuO4",T',30.0,,,,PHC2350075,Tm,1.83,Ca,0.17,Cu,1.0,,,,,,,,,,,,,O,4.0,,Tm1.83Ca0.17Cu1.0O4.0
7912,Ba0.9K0.1Pb1O3,"(Ba,K)PbO3",ABO3,30.0,4.26,,4.293,PHC2350075,Ba,0.9,K,0.1,Pb,1.0,,,,,,,,,,,,,O,3.0,,Ba0.9K0.1Pb1.0O3.0
7913,La1.85Sr0.15Cu1O4,"(La,Sr)2CuO4",T,36.5,,,,SSC1050037,La,1.85,Sr,0.15,Cu,1.0,,,,,,,,,,,,,O,4.0,,La1.85Sr0.15Cu1.0O4.0
7914,La1.85Sr0.15Cu0.98Li0.02O4,"(La,Sr)2(Cu,Li)O4",T,36.5,,,,SSC1050037,La,1.85,Sr,0.15,Cu,0.98,Li,0.02,,,,,,,,,,,O,4.0,,La1.85Sr0.15Cu0.98Li0.02O4.0
7915,La1.85Sr0.15Cu0.97Li0.03O4,"(La,Sr)2(Cu,Li)O4",T,33.5,,,,SSC1050037,La,1.85,Sr,0.15,Cu,0.97,Li,0.03,,,,,,,,,,,O,4.0,,La1.85Sr0.15Cu0.97Li0.03O4.0
7916,La1.85Sr0.15Cu0.95Li0.05O4,"(La,Sr)2(Cu,Li)O4",T,27.2,,,,SSC1050037,La,1.85,Sr,0.15,Cu,0.95,Li,0.05,,,,,,,,,,,O,4.0,,La1.85Sr0.15Cu0.95Li0.05O4.0
7922,Nd2Cu1O4,"Nd2Cu(O,F)4",T',27.0,,,,PR0459951,Nd,2.0,Cu,1.0,,,,,,,,,,,,,,,O,4.0,,Nd2.0Cu1.0O4.0
7923,Nd2Cu1F0.22O3.78,"Nd2Cu(O,F)4",T',24.5,,,,PR0459951,Nd,2.0,Cu,1.0,F,0.22,,,,,,,,,,,,,O,3.78,,Nd2.0Cu1.0F0.22O3.78
7924,Nd2Cu1F0.24O3.76,"Nd2Cu(O,F)4",T',27.0,,,,PR0459951,Nd,2.0,Cu,1.0,F,0.24,,,,,,,,,,,,,O,3.76,,Nd2.0Cu1.0F0.24O3.76
7925,Nd2Cu1F0.3O3.7,"Nd2Cu(O,F)4",T',27.0,,,,PR0459951,Nd,2.0,Cu,1.0,F,0.3,,,,,,,,,,,,,O,3.7,,Nd2.0Cu1.0F0.3O3.7
7926,Pb0.6Cu0.4Sr1La1Cu1O5.05,"(Pb,Cu)(Sr,La)CuOz",Pb1201,37.6,3.7739999999999996,,8.691,PHC2680095,Pb,0.6,Cu,0.4,Sr,1.0,La,1.0,Cu,1.0,,,,,,,,,O,5.05,5.05,Pb0.6Cu0.4Sr1.0La1.0Cu1.0O5.05
7927,Pb0.6Cu0.4Sr1La1Cu1O5.06,"(Pb,Cu)(Sr,La)CuOz",Pb1201,37.8,3.7760000000000002,,8.687000000000001,PHC2680095,Pb,0.6,Cu,0.4,Sr,1.0,La,1.0,Cu,1.0,,,,,,,,,O,5.06,5.06,Pb0.6Cu0.4Sr1.0La1.0Cu1.0O5.06
7928,Pb0.6Cu0.4Sr1La1Cu1O5.09,"(Pb,Cu)(Sr,La)CuOz",Pb1201,36.7,3.7760000000000002,,8.687999999999999,PHC2680095,Pb,0.6,Cu,0.4,Sr,1.0,La,1.0,Cu,1.0,,,,,,,,,O,5.09,5.09,Pb0.6Cu0.4Sr1.0La1.0Cu1.0O5.09
7929,Pb0.6Cu0.4Sr1La1Cu1O5.12,"(Pb,Cu)(Sr,La)CuOz",Pb1201,35.9,3.7769999999999997,,8.665,PHC2680095,Pb,0.6,Cu,0.4,Sr,1.0,La,1.0,Cu,1.0,,,,,,,,,O,5.12,5.12,Pb0.6Cu0.4Sr1.0La1.0Cu1.0O5.12
7930,Pb0.6Cu0.4Sr1La1Cu1O5.15,"(Pb,Cu)(Sr,La)CuOz",Pb1201,32.0,3.784,,8.668,PHC2680095,Pb,0.6,Cu,0.4,Sr,1.0,La,1.0,Cu,1.0,,,,,,,,,O,5.15,5.15,Pb0.6Cu0.4Sr1.0La1.0Cu1.0O5.15
7931,Pb0.6Cu0.4Sr1La1Cu1O5.19,"(Pb,Cu)(Sr,La)CuOz",Pb1201,25.1,3.7880000000000003,,8.662,PHC2680095,Pb,0.6,Cu,0.4,Sr,1.0,La,1.0,Cu,1.0,,,,,,,,,O,5.19,5.19,Pb0.6Cu0.4Sr1.0La1.0Cu1.0O5.19
7932,Pb0.6Cu0.4Sr1La1Cu1O5.21,"(Pb,Cu)(Sr,La)CuOz",Pb1201,25.1,3.795,,8.637,PHC2680095,Pb,0.6,Cu,0.4,Sr,1.0,La,1.0,Cu,1.0,,,,,,,,,O,5.21,5.21,Pb0.6Cu0.4Sr1.0La1.0Cu1.0O5.21
7933,Pb0.6Cu0.4Sr1.1La0.9Cu1O5.07,"(Pb,Cu)(Sr,La)2CuOz",Pb1201,33.9,,,,PHC2680095,Pb,0.6,Cu,0.4,Sr,1.1,La,0.9,Cu,1.0,,,,,,,,,O,5.07,5.07,Pb0.6Cu0.4Sr1.1La0.9Cu1.0O5.07
7934,Pb0.6Cu0.4Sr1.1La0.9Cu1O5.12,"(Pb,Cu)(Sr,La)2CuOz",Pb1201,31.0,,,,PHC2680095,Pb,0.6,Cu,0.4,Sr,1.1,La,0.9,Cu,1.0,,,,,,,,,O,5.12,5.12,Pb0.6Cu0.4Sr1.1La0.9Cu1.0O5.12
7935,Pb0.6Cu0.4Sr1.1La0.9Cu1O5.18,"(Pb,Cu)(Sr,La)2CuOz",Pb1201,28.0,,,,PHC2680095,Pb,0.6,Cu,0.4,Sr,1.1,La,0.9,Cu,1.0,,,,,,,,,O,5.18,5.18,Pb0.6Cu0.4Sr1.1La0.9Cu1.0O5.18
7936,Pb0.6Cu0.4Sr1.1La0.9Cu1O5.19,"(Pb,Cu)(sr,La)2CuOz",Pb1201,25.0,,,,PHC2680095,Pb,0.6,Cu,0.4,Sr,1.1,La,0.9,Cu,1.0,,,,,,,,,O,5.19,5.19,Pb0.6Cu0.4Sr1.1La0.9Cu1.0O5.19
7937,Pb0.6Cu0.4Sr0.8La1.2Cu1O5.06,"(Pb,Cu)(Sr,La)2CuOz",Pb1201,28.7,,,,PHC2680095,Pb,0.6,Cu,0.4,Sr,0.8,La,1.2,Cu,1.0,,,,,,,,,O,5.06,5.06,Pb0.6Cu0.4Sr0.8La1.2Cu1.0O5.06
7938,Pb0.6Cu0.4Sr0.8La1.2Cu1O5.11,"(Pb,Cu)(Sr,La)2CuOz",Pb1201,34.8,,,,PHC2680095,Pb,0.6,Cu,0.4,Sr,0.8,La,1.2,Cu,1.0,,,,,,,,,O,5.11,5.11,Pb0.6Cu0.4Sr0.8La1.2Cu1.0O5.11
7939,Pb0.6Cu0.4Sr0.8La1.2Cu1O5.29,"(Pb,Cu)(Sr,La)2CuOz",Pb1201,25.2,,,,PHC2680095,Pb,0.6,Cu,0.4,Sr,0.8,La,1.2,Cu,1.0,,,,,,,,,O,5.29,5.29,Pb0.6Cu0.4Sr0.8La1.2Cu1.0O5.29
7940,Pb0.6Cu0.4Sr0.8La1.2Cu1O5.28,"(Pb,Cu)(Sr,La)2CuOz",Pb1201,28.1,,,,PHC2680095,Pb,0.6,Cu,0.4,Sr,0.8,La,1.2,Cu,1.0,,,,,,,,,O,5.28,5.28,Pb0.6Cu0.4Sr0.8La1.2Cu1.0O5.28
7941,Pb0.6Cu0.4Sr0.9La1.1Cu1O5.06,"(Pb,Cu)(Sr,La)2CuOz",Pb1201,37.6,,,,PHC2680095,Pb,0.6,Cu,0.4,Sr,0.9,La,1.1,Cu,1.0,,,,,,,,,O,5.06,5.06,Pb0.6Cu0.4Sr0.9La1.1Cu1.0O5.06
7942,Pb0.6Cu0.4Sr0.9La1.1Cu1O5.18,"(Pb,Cu)(Sr,La)2CuOz",Pb1201,31.6,,,,PHC2680095,Pb,0.6,Cu,0.4,Sr,0.9,La,1.1,Cu,1.0,,,,,,,,,O,5.18,5.18,Pb0.6Cu0.4Sr0.9La1.1Cu1.0O5.18
7943,Pb0.6Cu0.4Sr0.9La1.1Cu1O5.24,"(Pb,Cu)(Sr,La)2CuOz",Pb1201,27.8,,,,PHC2680095,Pb,0.6,Cu,0.4,Sr,0.9,La,1.1,Cu,1.0,,,,,,,,,O,5.24,5.24,Pb0.6Cu0.4Sr0.9La1.1Cu1.0O5.24
7944,Pb0.5Cu0.5Sr1La1Cu1O5.03,"(Pb,Cu)(Sr,La)2CuOz",Pb1201,36.7,3.778,,8.676,PHC2680095,Pb,0.5,Cu,0.5,Sr,1.0,La,1.0,Cu,1.0,,,,,,,,,O,5.03,5.03,Pb0.5Cu0.5Sr1.0La1.0Cu1.0O5.03
7945,Pb0.5Cu0.5Sr1La1Cu1O5.05,"(Pb,Cu)(Sr,La)2CuOz",Pb1201,36.7,3.772,,8.687999999999999,PHC2680095,Pb,0.5,Cu,0.5,Sr,1.0,La,1.0,Cu,1.0,,,,,,,,,O,5.05,5.05,Pb0.5Cu0.5Sr1.0La1.0Cu1.0O5.05
7946,Pb0.5Cu0.5Sr1La1Cu1O5.1,"(Pb,Cu)(Sr,La)2CuOz",Pb1201,31.9,3.778,,8.666,PHC2680095,Pb,0.5,Cu,0.5,Sr,1.0,La,1.0,Cu,1.0,,,,,,,,,O,5.1,5.1,Pb0.5Cu0.5Sr1.0La1.0Cu1.0O5.1
7947,Pb0.5Cu0.5Sr1La1Cu1O5.15,"(Pb,Cu)(Sr,La)2CuOz",Pb1201,28.0,3.7889999999999997,,8.649,PHC2680095,Pb,0.5,Cu,0.5,Sr,1.0,La,1.0,Cu,1.0,,,,,,,,,O,5.15,5.15,Pb0.5Cu0.5Sr1.0La1.0Cu1.0O5.15
7948,Pb0.5Cu0.5Sr1La1Cu1O5.19,"(Pb,Cu)(Sr,La)2CuOz",Pb1201,24.1,3.7910000000000004,,8.627,PHC2680095,Pb,0.5,Cu,0.5,Sr,1.0,La,1.0,Cu,1.0,,,,,,,,,O,5.19,5.19,Pb0.5Cu0.5Sr1.0La1.0Cu1.0O5.19
7949,Pb0.5Cu0.5Sr0.8La1.2Cu1O5.01,"(Pb,Cu)(Sr,La)2CuOz",Pb1201,38.7,3.772,,8.684,PHC2680095,Pb,0.5,Cu,0.5,Sr,0.8,La,1.2,Cu,1.0,,,,,,,,,O,5.01,5.01,Pb0.5Cu0.5Sr0.8La1.2Cu1.0O5.01
7950,Pb0.5Cu0.5Sr0.8La1.2Cu1O5.1,"(Pb,Cu)(Sr,La)2CuOz",Pb1201,34.9,3.783,,8.673,PHC2680095,Pb,0.5,Cu,0.5,Sr,0.8,La,1.2,Cu,1.0,,,,,,,,,O,5.1,5.1,Pb0.5Cu0.5Sr0.8La1.2Cu1.0O5.1
7951,Pb0.5Cu0.5Sr0.8La1.2Cu1O5.16,"(Pb,Cu)(Sr,La)2CuOz",Pb1201,28.0,3.7910000000000004,,8.651,PHC2680095,Pb,0.5,Cu,0.5,Sr,0.8,La,1.2,Cu,1.0,,,,,,,,,O,5.16,5.16,Pb0.5Cu0.5Sr0.8La1.2Cu1.0O5.16
7952,Pb0.5Cu0.5Sr0.8La1.2Cu1O5.25,"(Pb,Cu)(Sr,La)2CuOz",Pb1201,25.2,3.799,,8.632,PHC2680095,Pb,0.5,Cu,0.5,Sr,0.8,La,1.2,Cu,1.0,,,,,,,,,O,5.25,5.25,Pb0.5Cu0.5Sr0.8La1.2Cu1.0O5.25
7953,Pb0.5Cu0.5Sr0.9La1.1Cu1O5.02,"(Pb,Cu)(Sr,La)2CuOz",Pb1201,38.5,3.7710000000000004,,8.687999999999999,PHC2680095,Pb,0.5,Cu,0.5,Sr,0.9,La,1.1,Cu,1.0,,,,,,,,,O,5.02,5.02,Pb0.5Cu0.5Sr0.9La1.1Cu1.0O5.02
7954,Pb0.5Cu0.5Sr0.9La1.1Cu1O5.08,"(Pb,Cu)(Sr,La)2CuOz",Pb1201,37.7,3.78,,8.679,PHC2680095,Pb,0.5,Cu,0.5,Sr,0.9,La,1.1,Cu,1.0,,,,,,,,,O,5.08,5.08,Pb0.5Cu0.5Sr0.9La1.1Cu1.0O5.08
7955,Pb0.5Cu0.5Sr0.9La1.1Cu1O5.16,"(Pb,Cu)(Sr,La)2CuOz",Pb1201,28.1,3.79,,8.652000000000001,PHC2680095,Pb,0.5,Cu,0.5,Sr,0.9,La,1.1,Cu,1.0,,,,,,,,,O,5.16,5.16,Pb0.5Cu0.5Sr0.9La1.1Cu1.0O5.16
7956,Pb0.5Cu0.5Sr0.9La1.1Cu1O5.22,"(Pb,Cu)(Sr,La)2CuOz",Pb1201,24.9,3.79,,8.609,PHC2680095,Pb,0.5,Cu,0.5,Sr,0.9,La,1.1,Cu,1.0,,,,,,,,,O,5.22,5.22,Pb0.5Cu0.5Sr0.9La1.1Cu1.0O5.22
7961,Ba1.6Sr0.4Yb1Cu3O6.96,"Cu(Ba,Sr)2YbCu2O6",Cu1212,82.0,3.7889999999999997,3.867,11.59,PHC3000017,Ba,1.6,Sr,0.4,Yb,1.0,Cu,3.0,,,,,,,,,,,O,6.96,6.96,Ba1.6Sr0.4Yb1.0Cu3.0O6.96
7962,Ba1.6Sr0.4Yb1Cu3O6.8,"Cu(Ba,Sr)2YbCu2O6",Cu1212,81.0,3.795,3.872,11.6,PHC3000017,Ba,1.6,Sr,0.4,Yb,1.0,Cu,3.0,,,,,,,,,,,O,6.8,6.8,Ba1.6Sr0.4Yb1.0Cu3.0O6.8
7963,Ba1.6Sr0.4Yb1Cu3O6.75,"Cu(Ba,Sr)2YbCu2O6",Cu1212,60.0,3.803,3.864,11.63,PHC3000017,Ba,1.6,Sr,0.4,Yb,1.0,Cu,3.0,,,,,,,,,,,O,6.75,6.75,Ba1.6Sr0.4Yb1.0Cu3.0O6.75
7964,Ba1.6Sr0.4Yb1Cu3O6.64,"Cu(Ba,Sr)2YbCu2O6",Cu1212,47.0,3.806,3.858,11.64,PHC3000017,Ba,1.6,Sr,0.4,Yb,1.0,Cu,3.0,,,,,,,,,,,O,6.64,6.64,Ba1.6Sr0.4Yb1.0Cu3.0O6.64
7965,Ba1.6Sr0.4Yb1Cu3O6.53,"Cu(Ba,Sr)2YbCu2O6",Cu1212,34.0,3.8169999999999997,3.8510000000000004,11.67,PHC3000017,Ba,1.6,Sr,0.4,Yb,1.0,Cu,3.0,,,,,,,,,,,O,6.53,6.53,Ba1.6Sr0.4Yb1.0Cu3.0O6.53
7971,Ba1.6Sr0.4Yb0.95Ca0.05Cu3O6.8,"Cu(Ba,Sr)2(Yb,Ca)Cu2O6",Cu1212,80.0,3.792,3.862,11.61,PHC3000017,Ba,1.6,Sr,0.4,Yb,0.95,Ca,0.05,Cu,3.0,,,,,,,,,O,6.8,6.8,Ba1.6Sr0.4Yb0.95Ca0.05Cu3.0O6.8
7972,Ba1.6Sr0.4Yb0.95Ca0.05Cu3O6.76,"Cu(Ba,Sr)2(Yb,Ca)Cu2O6",Cu1212,80.0,3.8,3.864,11.62,PHC3000017,Ba,1.6,Sr,0.4,Yb,0.95,Ca,0.05,Cu,3.0,,,,,,,,,O,6.76,6.76,Ba1.6Sr0.4Yb0.95Ca0.05Cu3.0O6.76
7973,Ba1.6Sr0.4Yb0.95Ca0.05Cu3O6.58,"Cu(Ba,Sr)2(YB,Ca)Cu2O6",Cu1212,55.0,3.813,3.863,11.66,PHC3000017,Ba,1.6,Sr,0.4,Yb,0.95,Ca,0.05,Cu,3.0,,,,,,,,,O,6.58,6.58,Ba1.6Sr0.4Yb0.95Ca0.05Cu3.0O6.58
7974,Ba1.6Sr0.4Yb0.95Ca0.05Cu3O6.56,"Cu(Ba,Sr)2(Yb,Ca)Cu2O6",Cu1212,30.0,3.835,,11.69,PHC3000017,Ba,1.6,Sr,0.4,Yb,0.95,Ca,0.05,Cu,3.0,,,,,,,,,O,6.56,6.56,Ba1.6Sr0.4Yb0.95Ca0.05Cu3.0O6.56
7980,Ba1.6Sr0.4Yb0.85Ca0.15Cu3O6.83,"Cu(Ba,Sr)2(Yb,Ca)Cu2O6",Cu1212,76.0,3.795,3.8569999999999998,11.61,PHC3000017,Ba,1.6,Sr,0.4,Yb,0.85,Ca,0.15,Cu,3.0,,,,,,,,,O,6.83,6.83,Ba1.6Sr0.4Yb0.85Ca0.15Cu3.0O6.83
7981,Ba1.6Sr0.4Yb0.85Ca0.15Cu3O6.6,"Cu(Ba,Sr)2(Yb,Ca)Cu2O6",Cu1212,61.0,3.8160000000000003,3.862,11.67,PHC3000017,Ba,1.6,Sr,0.4,Yb,0.85,Ca,0.15,Cu,3.0,,,,,,,,,O,6.6,6.6,Ba1.6Sr0.4Yb0.85Ca0.15Cu3.0O6.6
7982,Ba1.6Sr0.4Yb0.85Ca0.15Cu3O6.36,"Cu(Ba,Sr)2(Yb,Ca)Cu2O6",Cu1212,19.0,3.833,,11.7,PHC3000017,Ba,1.6,Sr,0.4,Yb,0.85,Ca,0.15,Cu,3.0,,,,,,,,,O,6.36,6.36,Ba1.6Sr0.4Yb0.85Ca0.15Cu3.0O6.36
7986,Ba1.6Sr0.4Yb0.75Ca0.25Cu3O6.68,"Cu(Ba,Sr)2(Yb,Ca)Cu2O6",Cu1212,74.0,3.801,3.8569999999999998,11.6,PHC3000017,Ba,1.6,Sr,0.4,Yb,0.75,Ca,0.25,Cu,3.0,,,,,,,,,O,6.68,6.68,Ba1.6Sr0.4Yb0.75Ca0.25Cu3.0O6.68
7987,Ba1.6Sr0.4Yb0.75Ca0.25Cu3O6.51,"Cu(Ba,Sr)2(Yb,Ca)Cu2O6",Cu1212,66.0,,,,PHC3000017,Ba,1.6,Sr,0.4,Yb,0.75,Ca,0.25,Cu,3.0,,,,,,,,,O,6.51,6.51,Ba1.6Sr0.4Yb0.75Ca0.25Cu3.0O6.51
7988,Ba1.6Sr0.4Yb0.75Ca0.25Cu3O6.3,"Cu(Ba,Sr)2(Yb,Ca)Cu2O6",Cu1212,34.0,3.835,,11.71,PHC3000017,Ba,1.6,Sr,0.4,Yb,0.75,Ca,0.25,Cu,3.0,,,,,,,,,O,6.3,6.3,Ba1.6Sr0.4Yb0.75Ca0.25Cu3.0O6.3
7989,Ba1.6Sr0.4Yb0.75Ca0.25Cu3O6.19,"Cu(Ba,Sr)2(Yb,Ca)Cu2O6",Cu1212,25.0,3.82,,11.72,PHC3000017,Ba,1.6,Sr,0.4,Yb,0.75,Ca,0.25,Cu,3.0,,,,,,,,,O,6.19,6.19,Ba1.6Sr0.4Yb0.75Ca0.25Cu3.0O6.19
7990,Ba1.6Sr0.4Yb0.75Ca0.25Cu3O6.19,"Cu(Ba,Sr)2(Yb,Ca)Cu2O6",Cu1212,23.0,3.8310000000000004,,11.73,PHC3000017,Ba,1.6,Sr,0.4,Yb,0.75,Ca,0.25,Cu,3.0,,,,,,,,,O,6.19,6.19,Ba1.6Sr0.4Yb0.75Ca0.25Cu3.0O6.19
7991,Ba1.6Sr0.4Yb0.75Ca0.25Cu3O6,"Cu(Ba,Sr)2(Yb,Ca)Cu2O6",Cu1212,22.0,3.833,,11.72,PHC3000017,Ba,1.6,Sr,0.4,Yb,0.75,Ca,0.25,Cu,3.0,,,,,,,,,O,6.0,6.0,Ba1.6Sr0.4Yb0.75Ca0.25Cu3.0O6.0
7992,Ba1.6Sr0.4Yb0.65Ca0.35Cu3O6.63,"Cu(Ba,Sr)2(Yb,Ca)Cu2O6",Cu1212,77.0,3.806,3.855,11.62,PHC3000017,Ba,1.6,Sr,0.4,Yb,0.65,Ca,0.35,Cu,3.0,,,,,,,,,O,6.63,6.63,Ba1.6Sr0.4Yb0.65Ca0.35Cu3.0O6.63
7993,Ba1.6Sr0.4Yb0.65Ca0.35Cu3O6.53,"Cu(Ba,Sr)2(Yb,Ca)Cu2O6",Cu1212,78.0,3.8160000000000003,3.8569999999999998,11.65,PHC3000017,Ba,1.6,Sr,0.4,Yb,0.65,Ca,0.35,Cu,3.0,,,,,,,,,O,6.53,6.53,Ba1.6Sr0.4Yb0.65Ca0.35Cu3.0O6.53
7994,Ba1.6Sr0.4Yb0.65Ca0.35Cu3O6.52,"Cu(Ba,Sr)2(Yb,Ca)Cu2O6",Cu1212,79.0,3.827,3.8480000000000003,11.66,PHC3000017,Ba,1.6,Sr,0.4,Yb,0.65,Ca,0.35,Cu,3.0,,,,,,,,,O,6.52,6.52,Ba1.6Sr0.4Yb0.65Ca0.35Cu3.0O6.52
7995,Ba1.6Sr0.4Yb0.65Ca0.35Cu3O6.45,"Cu(Ba,Sr)2(Yb,Ca)Cu2O6",Cu1212,73.0,3.835,,11.68,PHC3000017,Ba,1.6,Sr,0.4,Yb,0.65,Ca,0.35,Cu,3.0,,,,,,,,,O,6.45,6.45,Ba1.6Sr0.4Yb0.65Ca0.35Cu3.0O6.45
7996,Ba1.6Sr0.4Yb0.65Ca0.35Cu2O6.4,"Cu(Ba,Sr)2(Yb,Ca)Cu2O6",Cu1212,61.0,3.838,,11.69,PHC3000017,Ba,1.6,Sr,0.4,Yb,0.65,Ca,0.35,Cu,2.0,,,,,,,,,O,6.4,6.4,Ba1.6Sr0.4Yb0.65Ca0.35Cu2.0O6.4
7997,Ba1.6Sr0.4Yb0.65Ca0.35Cu3O6.28,"Cu(Ba,Sr)2(Yb,Ca)Cu2O6",Cu1212,51.0,3.8369999999999997,,11.72,PHC3000017,Ba,1.6,Sr,0.4,Yb,0.65,Ca,0.35,Cu,3.0,,,,,,,,,O,6.28,6.28,Ba1.6Sr0.4Yb0.65Ca0.35Cu3.0O6.28
7998,Ba1.6Sr0.4Yb0.8Ca0.2Cu3O6.04,"Cu(Ba,Sr)2(Yb,Ca)Cu2O6",Cu1212,13.0,3.83,,11.72,PHC3000017,Ba,1.6,Sr,0.4,Yb,0.8,Ca,0.2,Cu,3.0,,,,,,,,,O,6.04,6.04,Ba1.6Sr0.4Yb0.8Ca0.2Cu3.0O6.04
7999,Ba1.6Sr0.4Yb0.7Ca0.3Cu3O6,"Cu(Ba,Sr)2(Yb,Ca)Cu2O6",Cu1212,41.0,3.83,,11.74,PHC3000017,Ba,1.6,Sr,0.4,Yb,0.7,Ca,0.3,Cu,3.0,,,,,,,,,O,6.0,6.0,Ba1.6Sr0.4Yb0.7Ca0.3Cu3.0O6.0
8000,Cu1Ba1.6Sr0.4Yb0.65Ca0.35Cu2O6.15,"Cu(Ba,Sr)2(Yb,Ca)Cu2O6",Cu1212,48.0,3.8339999999999996,,11.73,PHC3000017,Cu,1.0,Ba,1.6,Sr,0.4,Yb,0.65,Ca,0.35,Cu,2.0,,,,,,,O,6.15,6.15,Cu1.0Ba1.6Sr0.4Yb0.65Ca0.35Cu2.0O6.15
8001,Ba1.6Sr0.4Yb0.65Ca0.35Cu3O6.15,"Cu(Ba,Ca)2(Yb,Ca)Cu2O6",Cu1212,49.0,3.835,,11.73,PHC3000017,Ba,1.6,Sr,0.4,Yb,0.65,Ca,0.35,Cu,3.0,,,,,,,,,O,6.15,6.15,Ba1.6Sr0.4Yb0.65Ca0.35Cu3.0O6.15
8002,Ba1.6Sr0.4Yb0.65Ca0.35Cu3O6.04,"Cu(Ba,Sr)2(Yb,Ca)Cu2O6",Cu1212,50.0,3.832,,11.73,PHC3000017,Ba,1.6,Sr,0.4,Yb,0.65,Ca,0.35,Cu,3.0,,,,,,,,,O,6.04,6.04,Ba1.6Sr0.4Yb0.65Ca0.35Cu3.0O6.04
8003,Ba1.6Sr0.4Yb0.6Ca0.4Cu3O6.61,"Cu(Ba,Sr)2(Yb,Ca)Cu2O6",Cu1212,76.0,3.807,3.8560000000000003,11.61,PHC3000017,Ba,1.6,Sr,0.4,Yb,0.6,Ca,0.4,Cu,3.0,,,,,,,,,O,6.61,6.61,Ba1.6Sr0.4Yb0.6Ca0.4Cu3.0O6.61
8004,Ba1.6Sr0.4Yb0.6Ca0.4Cu3O6.36,"Cu(Ba,Sr)2(Yb,Ca)Cu2O6",Cu1212,75.0,3.839,,11.67,PHC3000017,Ba,1.6,Sr,0.4,Yb,0.6,Ca,0.4,Cu,3.0,,,,,,,,,O,6.36,6.36,Ba1.6Sr0.4Yb0.6Ca0.4Cu3.0O6.36
8005,Ba1.6Sr0.4Yb0.6Ca0.4Cu3O6.25,"Cu(Ba,Sr)2(Yb,Ca)Cu2O6",Cu1212,53.0,3.838,,11.71,PHC3000017,Ba,1.6,Sr,0.4,Yb,0.6,Ca,0.4,Cu,3.0,,,,,,,,,O,6.25,6.25,Ba1.6Sr0.4Yb0.6Ca0.4Cu3.0O6.25
8006,Ba1.6Sr0.4Yb0.6Ca0.4Cu3O6.14,"Cu(Ba,Sr)2(Yb,Ca)Cu2O6",Cu1212,47.0,3.835,,11.72,PHC3000017,Ba,1.6,Sr,0.4,Yb,0.6,Ca,0.4,Cu,3.0,,,,,,,,,O,6.14,6.14,Ba1.6Sr0.4Yb0.6Ca0.4Cu3.0O6.14
8007,Ba1.6Sr0.4Yb0.6Ca0.4Cu3O6.14,"Cu(Ba,Sr)2(Yb,Ca)Cu2O6",Cu1212,46.0,3.8339999999999996,,11.73,PHC3000017,Ba,1.6,Sr,0.4,Yb,0.6,Ca,0.4,Cu,3.0,,,,,,,,,O,6.14,6.14,Ba1.6Sr0.4Yb0.6Ca0.4Cu3.0O6.14
8008,Ba1.6Sr0.4Yb0.6Ca0.4Cu3O6.04,"Cu(Ba,Sr)2(Yb,Ca)Cu2O6",Cu1212,47.0,3.835,,11.72,PHC3000017,Ba,1.6,Sr,0.4,Yb,0.6,Ca,0.4,Cu,3.0,,,,,,,,,O,6.04,6.04,Ba1.6Sr0.4Yb0.6Ca0.4Cu3.0O6.04
8009,Hg0.75Ba2.07Ca2.07Cu3.11O8.136,HgBa2Ca2Cu3Oz,Hg1223,132.9,,,,PHC2980049,Hg,0.75,Ba,2.07,Ca,2.07,Cu,3.11,,,,,,,,,,,O,8.136000000000001,8.136000000000001,Hg0.75Ba2.07Ca2.07Cu3.11O8.136000000000001
8010,Hg0.92Ba2.05Cu1.03O4.044,HgBa2CuOz,Hg1201,90.7,,,,PHC2980049,Hg,0.92,Ba,2.05,Cu,1.03,,,,,,,,,,,,,O,4.044,4.044,Hg0.92Ba2.05Cu1.03O4.044
8011,Bi2Sr2Ca1Cu1.95K0.5O8+z,"Bi2Sr2Ca(Cu,K)2O8",Bi2212,85.0,5.41,5.42,30.76,PHC3000033,Bi,2.0,Sr,2.0,Ca,1.0,Cu,1.95,K,0.5,,,,,,,,,O,8.0,,Bi2.0Sr2.0Ca1.0Cu1.95K0.5O8.0
8012,Bi2Sr2Ca1Cu1.4K0.6O8+z,"Bi2Sr2Ca(Cu,K)2O8",Bi2212,87.0,5.4,5.43,30.72,PHC300033,Bi,2.0,Sr,2.0,Ca,1.0,Cu,1.4,K,0.6,,,,,,,,,O,8.0,,Bi2.0Sr2.0Ca1.0Cu1.4K0.6O8.0
8013,Bi2Sr2Ca1Cu1.3K0.7O8+z,"Bi2Sr2Ca(Cu,K)2O8",Bi2212,93.0,5.42,5.41,30.69,PHC3000033,Bi,2.0,Sr,2.0,Ca,1.0,Cu,1.3,K,0.7,,,,,,,,,O,8.0,,Bi2.0Sr2.0Ca1.0Cu1.3K0.7O8.0
8028,Y0.74Ca0.16Sr2.1Cu2.78S0.22O7,"(Y,Sr,Ca)Sr2(Cu,SO4)3Oz",Y123,25.0,3.825,3.843,11.26,PHC2080193,Y,0.74,Ca,0.16,Sr,2.1,Cu,2.78,S,0.22,,,,,,,,,O,7.0,,Y0.74Ca0.16Sr2.1Cu2.78S0.22O7.0
8029,Y1Ca1Ba4Cu5N0.3C0.7O14,YCaBa4Cu5(NO3)0.3(CO3)0.7O11,Y123,82.0,3.8789999999999996,3.885,11.536,PHC2080116,Y,1.0,Ca,1.0,Ba,4.0,Cu,5.0,N,0.3,C,0.7,,,,,,,O,14.0,,Y1.0Ca1.0Ba4.0Cu5.0N0.3C0.7O14.0
8047,Bi2Sr4Cu2C1O11-z,Bi2Sr4Cu2(CO3)O8,Bi2201,32.0,,,,PHC2170027,Bi,2.0,Sr,4.0,Cu,2.0,C,1.0,,,,,,,,,,,O,11.0,,Bi2.0Sr4.0Cu2.0C1.0O11.0
8049,Y0.5Ca0.5Sr0.7Ba1.3Cu2.6C0.4O7-z,"(Y,Ca)(Sr,Ba)2(Cu,CO3)3Oz",M1212,79.0,3.863,,11.457,PHC2080351,Y,0.5,Ca,0.5,Sr,0.7,Ba,1.3,Cu,2.6,C,0.4,,,,,,,O,7.0,,Y0.5Ca0.5Sr0.7Ba1.3Cu2.6C0.4O7.0
8050,Pr0.5Ca0.5Sr0.7Ba1.3Cu2.6C0.4O7-z,"(Pr,Ca)(Sr,Ba)2(Cu,CO3)3Oz",M1212,30.0,3.885,,11.529000000000002,PHC2080351,Pr,0.5,Ca,0.5,Sr,0.7,Ba,1.3,Cu,2.6,C,0.4,,,,,,,O,7.0,,Pr0.5Ca0.5Sr0.7Ba1.3Cu2.6C0.4O7.0
8051,Nd0.5Ca0.5Sr0.7Ba1.3Cu2.6C0.4O7-z,"(Nd,Ca)(Sr,Ba)2(Cu,CO3)3Oz",M1212,74.0,3.885,,11.552999999999999,PHC2080351,Nd,0.5,Ca,0.5,Sr,0.7,Ba,1.3,Cu,2.6,C,0.4,,,,,,,O,7.0,,Nd0.5Ca0.5Sr0.7Ba1.3Cu2.6C0.4O7.0
8052,Sm0.5Ca0.5Sr0.7Ba1.3Cu2.6C0.4O7-z,"(Sm,Ca)(Sr,Ba)2(Cu,CO3)3Oz",M1212,77.0,3.8760000000000003,,11.515999999999998,PHC2080351,Sm,0.5,Ca,0.5,Sr,0.7,Ba,1.3,Cu,2.6,C,0.4,,,,,,,O,7.0,,Sm0.5Ca0.5Sr0.7Ba1.3Cu2.6C0.4O7.0
8053,Eu1.5Pr0.5Sr0.7Ba1.3Cu2.6C0.4O7-z,"(Eu,Ca)(Sr,Ba)2(Cu,CO3)3Oz",M1212,78.0,3.8739999999999997,,11.493,PHC2080351,Eu,1.5,Pr,0.5,Sr,0.7,Ba,1.3,Cu,2.6,C,0.4,,,,,,,O,7.0,,Eu1.5Pr0.5Sr0.7Ba1.3Cu2.6C0.4O7.0
8054,Gd0.5Ca0.5Sr0.7Ba1.3Cu2.6C0.4O7-z,"(Gd,Ca)(Sr,Ba)2(Cu,CO3)3Oz",M1212,78.0,3.872,,11.492,PHC2080351,Gd,0.5,Ca,0.5,Sr,0.7,Ba,1.3,Cu,2.6,C,0.4,,,,,,,O,7.0,,Gd0.5Ca0.5Sr0.7Ba1.3Cu2.6C0.4O7.0
8055,Dy0.5Ca0.5Sr0.7Ba1.3Cu2.6C0.4O7-z,"(Dy,Ca)(Sr,Ba)2(Cu,CO3)3Oz",M1212,78.0,3.867,,11.469000000000001,PHC2080351,Dy,0.5,Ca,0.5,Sr,0.7,Ba,1.3,Cu,2.6,C,0.4,,,,,,,O,7.0,,Dy0.5Ca0.5Sr0.7Ba1.3Cu2.6C0.4O7.0
8056,Ho0.5Ca0.5Sr0.7Ba1.3Cu2.6C0.4O7-z,"(Ho,Ca)(Sr,Ba)2(Cu,CO3)3Oz",M1212,79.0,3.865,,11.45,PHC2080351,Ho,0.5,Ca,0.5,Sr,0.7,Ba,1.3,Cu,2.6,C,0.4,,,,,,,O,7.0,,Ho0.5Ca0.5Sr0.7Ba1.3Cu2.6C0.4O7.0
8057,Er0.5Ca0.5Sr0.7Ba1.3Cu2.6C0.4O7-z,"(Er,Ca)(Sr,Ba)2(Cu,CO3)3Oz",M1212,80.0,3.845,,11.45,PHC2080351,Er,0.5,Ca,0.5,Sr,0.7,Ba,1.3,Cu,2.6,C,0.4,,,,,,,O,7.0,,Er0.5Ca0.5Sr0.7Ba1.3Cu2.6C0.4O7.0
8058,Tm0.5Ca0.5Sr0.7Ba1.3Cu2.6C0.4O7-z,"(Tm,Ca)(Sr,Ba)2(Cu,CO3)3Oz",M1212,79.0,3.858,,11.44,PHC2080351,Tm,0.5,Ca,0.5,Sr,0.7,Ba,1.3,Cu,2.6,C,0.4,,,,,,,O,7.0,,Tm0.5Ca0.5Sr0.7Ba1.3Cu2.6C0.4O7.0
8059,Yb0.5Ca0.5Sr0.7Ba1.3Cu2.6C0.4O7-z,"(Yb,Ca)(Sr,Ba)2(Cu,CO3)3OZ",M1212,78.0,3.853,,11.447000000000001,PHC2080351,Yb,0.5,Ca,0.5,Sr,0.7,Ba,1.3,Cu,2.6,C,0.4,,,,,,,O,7.0,,Yb0.5Ca0.5Sr0.7Ba1.3Cu2.6C0.4O7.0
8060,Lu0.5Ca0.5Sr0.7Ba1.3Cu2.6C0.4O7-z,"(Lu,Ca)(Sr,Ba)2(Cu,CO3)3Oz",M1212,77.0,3.8489999999999998,,11.481,PHC2080351,Lu,0.5,Ca,0.5,Sr,0.7,Ba,1.3,Cu,2.6,C,0.4,,,,,,,O,7.0,,Lu0.5Ca0.5Sr0.7Ba1.3Cu2.6C0.4O7.0
8061,Y0.74Ca0.16Sr2.1Cu2.78S0.22O7,"(Y,Ca,Sr)(Sr)2(Cu,SO4)3Oz",Y123,34.9,3.825,3.844,11.244000000000002,PHC2130014,Y,0.74,Ca,0.16,Sr,2.1,Cu,2.78,S,0.22,,,,,,,,,O,7.0,,Y0.74Ca0.16Sr2.1Cu2.78S0.22O7.0
8062,Y0.74Ca0.16Sr1.6Ba0.5Cu2.78S0.22O7,"(Y,Ca,Sr)(Sr,Ba)2(Cu,SO4)3Oz",Y123,54.9,3.827,,11.439,PHC2130014,Y,0.74,Ca,0.16,Sr,1.6,Ba,0.5,Cu,2.78,S,0.22,,,,,,,O,7.0,,Y0.74Ca0.16Sr1.6Ba0.5Cu2.78S0.22O7.0
8063,Y0.74Ca0.16Sr1.1Ba1Cu2.78S0.22O7,"(Y,Ca,Sr)(Sr,Ba)2(Cu,SO4)3Oz",Y123,75.1,3.833,,11.534,PHC2130014,Y,0.74,Ca,0.16,Sr,1.1,Ba,1.0,Cu,2.78,S,0.22,,,,,,,O,7.0,,Y0.74Ca0.16Sr1.1Ba1.0Cu2.78S0.22O7.0
8064,Y0.74Ca0.16Sr0.6Ba1.5Cu2.78S0.22O7,"(Y,Ca,Sr)(Sr,Ba)2(Cu,SO4)3Oz",Y123,77.9,3.85,,11.622,PHC2130014,Y,0.74,Ca,0.16,Sr,0.6,Ba,1.5,Cu,2.78,S,0.22,,,,,,,O,7.0,,Y0.74Ca0.16Sr0.6Ba1.5Cu2.78S0.22O7.0
8065,Y0.84Sr2.16Cu2.78S0.22O7,"(Y,Sr)Sr2(Cu,SO4)3Oz",Y123,45.0,,,,PHC2130014,Y,0.84,Sr,2.16,Cu,2.78,S,0.22,,,,,,,,,,,O,7.0,,Y0.84Sr2.16Cu2.78S0.22O7.0
8066,Y0.84Sr1.16Ba1Cu2.78S0.22O7,"(Y,Sr)(Sr,Ba)2(Cu,SO4)3Oz",Y123,78.1,,,,PHC2130014,Y,0.84,Sr,1.16,Ba,1.0,Cu,2.78,S,0.22,,,,,,,,,O,7.0,,Y0.84Sr1.16Ba1.0Cu2.78S0.22O7.0
8072,Y0.7Ca0.3Sr2Cu2.8P0.2O0.8+z,"(Y,Ca)Sr(Cu,PO4)3Oz",Y123,37.0,3.824,,11.36,PHC2200373,Y,0.7,Ca,0.3,Sr,2.0,Cu,2.8,P,0.2,,,,,,,,,O,0.8,,Y0.7Ca0.3Sr2.0Cu2.8P0.2O0.8
8073,Y1Ba1Sr1Cu2.8P0.2O4+z,"Y(Ba,Sr)2(Cu,PO4)3Oz",Y123,47.0,3.844,,11.48,PHC2200373,Y,1.0,Ba,1.0,Sr,1.0,Cu,2.8,P,0.2,,,,,,,,,O,4.0,,Y1.0Ba1.0Sr1.0Cu2.8P0.2O4.0
8074,Y0.7Ca0.3Ba1Sr1Cu2.8P0.2O0.8+z,"(Y,Ca)(Ba,Sr)2(Cu,PO4)3Oz",Y123,68.0,3.832,,11.5,PHC2200373,Y,0.7,Ca,0.3,Ba,1.0,Sr,1.0,Cu,2.8,P,0.2,,,,,,,O,0.8,,Y0.7Ca0.3Ba1.0Sr1.0Cu2.8P0.2O0.8
8076,Hg0.75Ba2.07Ca2.07Cu3.11O8.15,HgBa2Ca2Cu3Oz,Hg1223,134.7,,,,PHC2980049,Hg,0.75,Ba,2.07,Ca,2.07,Cu,3.11,,,,,,,,,,,O,8.15,8.15,Hg0.75Ba2.07Ca2.07Cu3.11O8.15
8077,Hg0.75Ba2.07Ca2.07Cu3.11O8.16,HgBa2Ca2Cu3Oz,Hg1223,134.2,,,,PHC2980049,Hg,0.75,Ba,2.07,Ca,2.07,Cu,3.11,,,,,,,,,,,O,8.16,8.16,Hg0.75Ba2.07Ca2.07Cu3.11O8.16
8078,Hg0.75Ba2.07Ca2.07Cu3.11O8.187,HgBa2Ca2Cu3Oz,Hg1223,135.4,,,,PHC2980049,Hg,0.75,Ba,2.07,Ca,2.07,Cu,3.11,,,,,,,,,,,O,8.187000000000001,8.187000000000001,Hg0.75Ba2.07Ca2.07Cu3.11O8.187000000000001
8079,Hg0.75Ba2.07Ca2.07Cu3.11O8.208,HgBa2Ca2Cu3Oz,Hg1223,135.8,,,,PHC2980049,Hg,0.75,Ba,2.07,Ca,2.07,Cu,3.11,,,,,,,,,,,O,8.208,8.208,Hg0.75Ba2.07Ca2.07Cu3.11O8.208
8080,Hg0.75Ba2.07Ca2.07Cu3.11O8.223,HgBa2Ca2Cu3Oz,Hg1223,133.4,,,,PHC2980049,Hg,0.75,Ba,2.07,Ca,2.07,Cu,3.11,,,,,,,,,,,O,8.222999999999999,8.222999999999999,Hg0.75Ba2.07Ca2.07Cu3.11O8.222999999999999
8081,Hg0.92Ba2.05Cu1.03O4.05,HgBa2CuOz,Hg1201,93.8,,,,PHC2980049,Hg,0.92,Ba,2.05,Cu,1.03,,,,,,,,,,,,,O,4.05,4.05,Hg0.92Ba2.05Cu1.03O4.05
8082,Hg0.92Ba2.05Cu1.03O4.058,HgBa2CuOz,Hg1201,92.1,,,,PHC2980049,Hg,0.92,Ba,2.05,Cu,1.03,,,,,,,,,,,,,O,4.058,4.058,Hg0.92Ba2.05Cu1.03O4.058
8083,Hg0.92Ba2.05Cu1.03O4.062,HgBa2CuOz,Hg1201,96.5,,,,PHC2980049,Hg,0.92,Ba,2.05,Cu,1.03,,,,,,,,,,,,,O,4.062,4.062,Hg0.92Ba2.05Cu1.03O4.062
8084,Hg0.92Ba2.05Cu1.03O4.063,HgBa2CuOz,Hg1201,93.4,,,,PHC2980049,Hg,0.92,Ba,2.05,Cu,1.03,,,,,,,,,,,,,O,4.063,4.063,Hg0.92Ba2.05Cu1.03O4.063
8085,Hg0.92Ba2.05Cu1.03O4.065,HgBa2CuOz,Hg1201,91.6,,,,PHC2980049,Hg,0.92,Ba,2.05,Cu,1.03,,,,,,,,,,,,,O,4.065,4.065,Hg0.92Ba2.05Cu1.03O4.065
8086,Hg0.92Ba2.05Cu1.03O4.079,HgBa2CuOz,Hg1201,79.2,,,,PHC2980049,Hg,0.92,Ba,2.05,Cu,1.03,,,,,,,,,,,,,O,4.079,4.079,Hg0.92Ba2.05Cu1.03O4.079
8087,Hg0.92Ba2.05Cu1.03O4.087,HgBa2CuOz,Hg1201,70.3,,,,PHC2980049,Hg,0.92,Ba,2.05,Cu,1.03,,,,,,,,,,,,,O,4.087,4.087,Hg0.92Ba2.05Cu1.03O4.087
8088,Hg0.92Ba2.05Cu1.03O4.103,HgBa2CuOz,Hg1201,63.6,,,,PHC2980049,Hg,0.92,Ba,2.05,Cu,1.03,,,,,,,,,,,,,O,4.103,4.103,Hg0.92Ba2.05Cu1.03O4.103
8098,Hg0.97Re0.03Ba2Ca2Cu3O8+z,"(Hg,Re)Ba2Ca2Cu3O8",Hg1223,130.0,3.8531,,15.6677,PHC3000141,Hg,0.97,Re,0.03,Ba,2.0,Ca,2.0,Cu,3.0,,,,,,,,,O,8.0,,Hg0.97Re0.03Ba2.0Ca2.0Cu3.0O8.0
8099,Hg0.9Re0.1Ba2Ca1Cu2O6+z,"(Hg,Re)Ba2CaCu2O6",Hg1223,120.0,3.8634,,12.7723,PHC3000141,Hg,0.9,Re,0.1,Ba,2.0,Ca,1.0,Cu,2.0,,,,,,,,,O,6.0,,Hg0.9Re0.1Ba2.0Ca1.0Cu2.0O6.0
8170,Y1Ba2Cu4O8+Z,YBa2Cu4O8,Y124,77.0,3.8407,3.8701,27.230999999999998,PHC3010315,Y,1.0,Ba,2.0,Cu,4.0,,,,,,,,,,,,,O,8.0,,Y1.0Ba2.0Cu4.0O8.0
8171,Y1Ba2Cu3.975Fe0.025O8+Z,"YBa2(Cu,Fe)4O8",Y124,66.0,3.8417,3.8727,27.21,PHC3010315,Y,1.0,Ba,2.0,Cu,3.975,Fe,0.025,,,,,,,,,,,O,8.0,,Y1.0Ba2.0Cu3.975Fe0.025O8.0
8172,Y1Ba2Cu3.95Fe0.05O8+Z,"YBa2(Cu,Fe)4O8",Y124,51.0,3.8419,3.8734,27.208000000000002,PHC3010315,Y,1.0,Ba,2.0,Cu,3.95,Fe,0.05,,,,,,,,,,,O,8.0,,Y1.0Ba2.0Cu3.95Fe0.05O8.0
8173,Y1Ba2Cu3.925Fe0.075O8+Z,"YBa2(Cu,Fe)4O8",Y124,35.0,3.8428,3.8736,27.2,PHC3010315,Y,1.0,Ba,2.0,Cu,3.925,Fe,0.075,,,,,,,,,,,O,8.0,,Y1.0Ba2.0Cu3.925Fe0.075O8.0
8176,Y2Ba4Cu7O15,YBa4Cu7O15,Y247,80.0,3.8364,3.8791,50.386,PHC3010155,Y,2.0,Ba,4.0,Cu,7.0,,,,,,,,,,,,,O,15.0,,Y2.0Ba4.0Cu7.0O15.0
8177,Y2Ba4Cu7O14,YBa4Cu7O14,Y247,30.0,3.8489999999999998,3.8693,50.794,PHC3010155,Y,2.0,Ba,4.0,Cu,7.0,,,,,,,,,,,,,O,14.0,,Y2.0Ba4.0Cu7.0O14.0
8181,La1Ba1Ca1Cu3O7,LaBaCaCu3O7,1113,69.0,3.8689999999999998,,11.645,PHC3010048,La,1.0,Ba,1.0,Ca,1.0,Cu,3.0,,,,,,,,,,,O,7.0,,La1.0Ba1.0Ca1.0Cu3.0O7.0
8182,La0.75Nd0.25Ba1Ca1Cu3O7,"(La,Nd)BaCaCu3O7",1113,55.0,3.866,,11.642000000000001,PHC3010048,La,0.75,Nd,0.25,Ba,1.0,Ca,1.0,Cu,3.0,,,,,,,,,O,7.0,,La0.75Nd0.25Ba1.0Ca1.0Cu3.0O7.0
8183,Nd1Ba1Ca1Cu3O7,NdBaCaCu3O7,1113,33.0,3.862,,11.623,PHC3010048,Nd,1.0,Ba,1.0,Ca,1.0,Cu,3.0,,,,,,,,,,,O,7.0,,Nd1.0Ba1.0Ca1.0Cu3.0O7.0
8184,La0.75Sm0.25Ba1Ca1Cu3O7,"(La,Sm)BaCaCu3O7",1113,71.0,3.865,,11.632,PHC3010048,La,0.75,Sm,0.25,Ba,1.0,Ca,1.0,Cu,3.0,,,,,,,,,O,7.0,,La0.75Sm0.25Ba1.0Ca1.0Cu3.0O7.0
8185,La0.5Sm0.5Ba1Ca1Cu3O7,"(La,Sm)BaCaCu3O7",1113,66.0,3.866,,11.620999999999999,PHC3010048,La,0.5,Sm,0.5,Ba,1.0,Ca,1.0,Cu,3.0,,,,,,,,,O,7.0,,La0.5Sm0.5Ba1.0Ca1.0Cu3.0O7.0
8186,La0.25Sm0.75Ba1Ca1Cu3O7,"(La,Sm)BaCaCu3O7",1113,65.0,3.862,,11.600999999999999,PHC3010048,La,0.25,Sm,0.75,Ba,1.0,Ca,1.0,Cu,3.0,,,,,,,,,O,7.0,,La0.25Sm0.75Ba1.0Ca1.0Cu3.0O7.0
8187,La0.8Pr0.2Ba1Ca1Cu3O7,"(La,Pr)BaCaCu3O7",1113,52.0,3.867,,11.639000000000001,PHC3010048,La,0.8,Pr,0.2,Ba,1.0,Ca,1.0,Cu,3.0,,,,,,,,,O,7.0,,La0.8Pr0.2Ba1.0Ca1.0Cu3.0O7.0
8188,La0.6Pr0.6Ba1Ca1Cu3O7,"""(La,Pr)BaCaCu3O7""",1113,28.0,3.866,,11.63,PHC3010048,La,0.6,Pr,0.6,Ba,1.0,Ca,1.0,Cu,3.0,,,,,,,,,O,7.0,,La0.6Pr0.6Ba1.0Ca1.0Cu3.0O7.0
8189,La0.4Pr0.4Ba1Ca1Cu3O7,"""(La,Pr)BaCaCu3O7""",1113,14.0,3.87,,11.624,PHC3010048,La,0.4,Pr,0.4,Ba,1.0,Ca,1.0,Cu,3.0,,,,,,,,,O,7.0,,La0.4Pr0.4Ba1.0Ca1.0Cu3.0O7.0
8190,La1.82Ca1.18Cu2O6,"(La,Ca)2CaCu2O6",2126,55.0,,,,SSC1080425,La,1.82,Ca,1.18,Cu,2.0,,,,,,,,,,,,,O,6.0,,La1.82Ca1.18Cu2.0O6.0
8194,Y1Ba2Cu4O8,YBa2Cu4O8,Y124,75.0,3.8441,3.8727,27.2381,PHC3020010,Y,1.0,Ba,2.0,Cu,4.0,,,,,,,,,,,,,O,8.0,,Y1.0Ba2.0Cu4.0O8.0
8195,Y0.9Pr0.1Ba2Cu4O8,"""(Y,Pr)Ba2Cu4O8""",Y124,66.0,3.841,3.8727,,PHC3020010,Y,0.9,Pr,0.1,Ba,2.0,Cu,4.0,,,,,,,,,,,O,8.0,,Y0.9Pr0.1Ba2.0Cu4.0O8.0
8196,Y0.8Pr0.2Ba2Cu4O8,"""(Y,Pr)Ba2Cu4O8""",Y124,60.0,3.8449,3.8766,27.2112,PHC3020010,Y,0.8,Pr,0.2,Ba,2.0,Cu,4.0,,,,,,,,,,,O,8.0,,Y0.8Pr0.2Ba2.0Cu4.0O8.0
8197,Y0.7Pr0.3Ba2Cu4O8,"""(Y,Pr)Ba2Cu4O8""",Y124,61.0,3.8495,3.8774,27.205,PHC3020010,Y,0.7,Pr,0.3,Ba,2.0,Cu,4.0,,,,,,,,,,,O,8.0,,Y0.7Pr0.3Ba2.0Cu4.0O8.0
8198,Y0.6Pr0.4Ba2Cu4O8,"""(Y,Pr)Ba2Cu4O8""",Y124,54.0,3.8557,3.8821,27.2181,PHC3020010,Y,0.6,Pr,0.4,Ba,2.0,Cu,4.0,,,,,,,,,,,O,8.0,,Y0.6Pr0.4Ba2.0Cu4.0O8.0
8199,Y0.5Pr0.5Ba2Cu4O8,"""(Y,Pr)Ba2Cu4O8""",Y124,50.0,3.8588,3.8883,27.2404,PHC3020010,Y,0.5,Pr,0.5,Ba,2.0,Cu,4.0,,,,,,,,,,,O,8.0,,Y0.5Pr0.5Ba2.0Cu4.0O8.0
8200,Y0.4Pr0.6Ba2Cu4O8,"""(Y,Pr)Ba2Cu4O8""",Y124,40.0,3.8635,3.889,27.2412,PHC3020010,Y,0.4,Pr,0.6,Ba,2.0,Cu,4.0,,,,,,,,,,,O,8.0,,Y0.4Pr0.6Ba2.0Cu4.0O8.0
8201,Y0.3Pr0.7Ba2Cu4O8,"""(Y,Pr)Ba2Cu4O8""",Y124,20.0,3.8673,3.8921,27.265,PHC3020010,Y,0.3,Pr,0.7,Ba,2.0,Cu,4.0,,,,,,,,,,,O,8.0,,Y0.3Pr0.7Ba2.0Cu4.0O8.0
8205,Y2Ba4Cu7O15-Z,YBa4Cu7O15,Y247,84.0,3.8426,3.8779,50.6168,PHC3020010,Y,2.0,Ba,4.0,Cu,7.0,,,,,,,,,,,,,O,15.0,,Y2.0Ba4.0Cu7.0O15.0
8206,Y1.8Pr0.2Ba4Cu7O15-Z,"""(Y,Pr)2Ba4Cu7O15""",Y247,70.0,3.839,3.8772,50.4991,PHC3020010,Y,1.8,Pr,0.2,Ba,4.0,Cu,7.0,,,,,,,,,,,O,15.0,,Y1.8Pr0.2Ba4.0Cu7.0O15.0
8207,Y1.6Pr0.4Ba4Cu7O15-Z,"""(Y,Pr)2Ba4Cu7O15""",Y247,74.0,3.8426,3.8829,50.58,PHC3020010,Y,1.6,Pr,0.4,Ba,4.0,Cu,7.0,,,,,,,,,,,O,15.0,,Y1.6Pr0.4Ba4.0Cu7.0O15.0
8208,Y1.4Pr0.6Ba4Cu7O15-Z,"""(Y,Pr)2Ba4Cu7O15""",Y247,63.0,3.8355,3.8844,50.5756,PHC3020010,Y,1.4,Pr,0.6,Ba,4.0,Cu,7.0,,,,,,,,,,,O,15.0,,Y1.4Pr0.6Ba4.0Cu7.0O15.0
8209,Y1.2Pr0.8Ba4Cu7O15-Z,"""(Y,Pr)2Ba4Cu7O15""",Y247,57.0,3.8541,3.8858,50.5726,PHC3020010,Y,1.2,Pr,0.8,Ba,4.0,Cu,7.0,,,,,,,,,,,O,15.0,,Y1.2Pr0.8Ba4.0Cu7.0O15.0
8210,Y1Pr1Ba4Cu7O15-Z,"""(Y,Pr)2Ba4Cu7O15""",Y247,44.0,3.8527,3.8829,50.5932,PHC3020010,Y,1.0,Pr,1.0,Ba,4.0,Cu,7.0,,,,,,,,,,,O,15.0,,Y1.0Pr1.0Ba4.0Cu7.0O15.0
8211,Y0.8Pr1.2Ba4Cu7O15-Z,"""(Y,Pr)2Ba4Cu7O15""",Y247,33.0,3.8613,3.8923,50.5947,PHC3020010,Y,0.8,Pr,1.2,Ba,4.0,Cu,7.0,,,,,,,,,,,O,15.0,,Y0.8Pr1.2Ba4.0Cu7.0O15.0
8216,Y1Ba2Cu3O6.765,YBa2Cu3Oz,Y123,75.8,,,,PHC3010017,Y,1.0,Ba,2.0,Cu,3.0,,,,,,,,,,,,,O,6.765,,Y1.0Ba2.0Cu3.0O6.765
8217,Y1Ba2Cu3H0.1O6.765,YBa2Cu3HxOz,Y123,73.0,,,,PHC3010017,Y,1.0,Ba,2.0,Cu,3.0,H,0.1,,,,,,,,,,,O,6.765,,Y1.0Ba2.0Cu3.0H0.1O6.765
8218,Y1Ba2Cu3H0.24O6.765,YBa2Cu3HxOz,Y123,68.0,,,,PHC3010017,Y,1.0,Ba,2.0,Cu,3.0,H,0.24,,,,,,,,,,,O,6.765,,Y1.0Ba2.0Cu3.0H0.24O6.765
8219,Y1Ba2Cu3O6.795,YBa2Cu3Oz,Y123,82.5,,,,PHC3010017,Y,1.0,Ba,2.0,Cu,3.0,,,,,,,,,,,,,O,6.795,,Y1.0Ba2.0Cu3.0O6.795
8220,Y1Ba2Cu3H0.1O6.795,YBa2Cu3HxOz,Y123,75.0,,,,PHC3010017,Y,1.0,Ba,2.0,Cu,3.0,H,0.1,,,,,,,,,,,O,6.795,,Y1.0Ba2.0Cu3.0H0.1O6.795
8221,Y1Ba2Cu3H0.2O6.795,YBa2Cu3HxOz,Y123,72.5,,,,PHC3010017,Y,1.0,Ba,2.0,Cu,3.0,H,0.2,,,,,,,,,,,O,6.795,,Y1.0Ba2.0Cu3.0H0.2O6.795
8222,Cu0.25Tl0.75Ba2Ca2Cu3O11-Z,"""(Cu,Tl)Ba2Ca2Cu3O11""",Cu1223,108.0,,,,PHC3020137,Cu,0.25,Tl,0.75,Ba,2.0,Ca,2.0,Cu,3.0,,,,,,,,,O,11.0,,Cu0.25Tl0.75Ba2.0Ca2.0Cu3.0O11.0
8223,Cu0.25Tl0.75Ba2Ca2Cu3O11-Z,"""(Cu,Tl)Ba2Ca2Cu3O11""",Cu1223,121.0,,,,PHC3020137,Cu,0.25,Tl,0.75,Ba,2.0,Ca,2.0,Cu,3.0,,,,,,,,,O,11.0,,Cu0.25Tl0.75Ba2.0Ca2.0Cu3.0O11.0
8224,Cu0.25Tl0.75Ba2Ca2Cu3O11-Z,"""(Cu,Tl)Ba2Ca2Cu3O11""",Cu1223,117.0,,,,PHC3020137,Cu,0.25,Tl,0.75,Ba,2.0,Ca,2.0,Cu,3.0,,,,,,,,,O,11.0,,Cu0.25Tl0.75Ba2.0Ca2.0Cu3.0O11.0
8225,Cu0.75Ti0.25Sr2Y1.3Ce0.7Cu2O8.71,"""(Cu,Ti)Sr2(Y,Ce)2Cu2Oz""",Cu1222,21.0,3.8163,,28.595,PHC3030001,Cu,0.75,Ti,0.25,Sr,2.0,Y,1.3,Ce,0.7,Cu,2.0,,,,,,,O,8.71,8.71,Cu0.75Ti0.25Sr2.0Y1.3Ce0.7Cu2.0O8.71
8226,Cu0.75V0.25Sr2Y1.3Ce0.7Cu2O8.77,"""(Cu,V)Sr2(Y,Ce)2Cu2Oz""",Cu1222,24.5,3.826,,28.2914,PHC3030001,Cu,0.75,V,0.25,Sr,2.0,Y,1.3,Ce,0.7,Cu,2.0,,,,,,,O,8.77,8.77,Cu0.75V0.25Sr2.0Y1.3Ce0.7Cu2.0O8.77
8229,Cu0.75Co0.25Sr2Y1.3Ce0.7Cu2O8.43,"""(Cu,Co)Sr2(Y,Ce)2Cu2Oz""",Cu1222,24.0,3.8077,,28.468000000000004,PHC3030001,Cu,0.75,Co,0.25,Sr,2.0,Y,1.3,Ce,0.7,Cu,2.0,,,,,,,O,8.43,8.43,Cu0.75Co0.25Sr2.0Y1.3Ce0.7Cu2.0O8.43
8230,Cu0.75Ga0.25Sr2Y1.3Ce0.7Cu2O8.6,"(Cu,Ga,)Sr2(Y,Ce)2Cu2Oz",Cu1222,12.0,3.8179,,28.649,PHC3030001,Cu,0.75,Ga,0.25,Sr,2.0,Y,1.3,Ce,0.7,Cu,2.0,,,,,,,O,8.6,8.6,Cu0.75Ga0.25Sr2.0Y1.3Ce0.7Cu2.0O8.6
8231,Cu0.75Ge0.25Sr2Y1.3Ce0.7Cu2O8.59,"(Cu,Ge)Sr2(Y,Ce)2Cu2Oz",Cu1222,17.5,3.8131,,28.458000000000002,PHC3030001,Cu,0.75,Ge,0.25,Sr,2.0,Y,1.3,Ce,0.7,Cu,2.0,,,,,,,O,8.59,8.59,Cu0.75Ge0.25Sr2.0Y1.3Ce0.7Cu2.0O8.59
8234,Cu0.75W0.25Sr2Y1.3Ce0.7Cu2O8.81,"(Cu,W)Sr2(Y,Ce)2Cu2Oz",Cu1222,31.5,3.8102,,28.395,PHC3030001,Cu,0.75,W,0.25,Sr,2.0,Y,1.3,Ce,0.7,Cu,2.0,,,,,,,O,8.81,8.81,Cu0.75W0.25Sr2.0Y1.3Ce0.7Cu2.0O8.81
8235,Cu0.75Re0.25Sr2Y1.3Ce0.7Cu2O9.06,"(Cu,Re)Sr2(Y,Ce)2Cu2Oz",Cu1222,33.5,3.8159,,28.371,PHC3030001,Cu,0.75,Re,0.25,Sr,2.0,Y,1.3,Ce,0.7,Cu,2.0,,,,,,,O,9.06,9.06,Cu0.75Re0.25Sr2.0Y1.3Ce0.7Cu2.0O9.06
8246,Cu6.5Sr2Ca5Cr0.5O15.17,"(Cu,Cr)Sr2Ca5Cu6Oz",Cu1256,32.0,3.8651,,24.191999999999997,PHC3020244,Cu,6.5,Sr,2.0,Ca,5.0,Cr,0.5,,,,,,,,,,,O,15.17,15.17,Cu6.5Sr2.0Ca5.0Cr0.5O15.17
8251,Cu2.5Sr2Ca1Cr0.5O7.5,"(Cu,Cr)Sr2CaCu2Oz",Cu1212,81.0,3.8669,,11.395999999999999,PHC3020244,Cu,2.5,Sr,2.0,Ca,1.0,Cr,0.5,,,,,,,,,,,O,7.5,7.5,Cu2.5Sr2.0Ca1.0Cr0.5O7.5
8252,Cu3.5Sr2Ca2Cr0.5O9.55,"(Cu,Cr)Sr2Ca2Cu3Oz",Cu1223,103.0,3.8577,,14.575,PHC3020244,Cu,3.5,Sr,2.0,Ca,2.0,Cr,0.5,,,,,,,,,,,O,9.55,9.55,Cu3.5Sr2.0Ca2.0Cr0.5O9.55
8253,Cu4.5Sr2Ca3Cr0.5O11.45,"(Cu,Cr)Sr2Ca3Cu4Oz",Cu1234,71.0,3.8593,,17.776,PHC3020244,Cu,4.5,Sr,2.0,Ca,3.0,Cr,0.5,,,,,,,,,,,O,11.45,11.45,Cu4.5Sr2.0Ca3.0Cr0.5O11.45
8254,Cu5.5Sr2Ca4Cr0.5O13.35,"(Cu,Cr)Sr2Ca4Cu5Oz",Cu1245,65.0,3.8614,,20.975,PHC3020244,Cu,5.5,Sr,2.0,Ca,4.0,Cr,0.5,,,,,,,,,,,O,13.35,13.35,Cu5.5Sr2.0Ca4.0Cr0.5O13.35
8269,La1Ba1.5Sr0.5Cu3O7-Z,"La(Ba,Sr)2Cu3O7",Y123,52.4,3.8932,,11.759,MRB0331241,La,1.0,Ba,1.5,Sr,0.5,Cu,3.0,,,,,,,,,,,O,7.0,,La1.0Ba1.5Sr0.5Cu3.0O7.0
8270,Nd1Ba1.5Sr0.5Cu3O7-Z,"Nd(Ba,Sr)2Cu3O7",Y123,56.4,3.8887,,11.689,MRB0331241,Nd,1.0,Ba,1.5,Sr,0.5,Cu,3.0,,,,,,,,,,,O,7.0,,Nd1.0Ba1.5Sr0.5Cu3.0O7.0
8271,Sm1Ba1.5Sr0.5Cu3O7-Z,"Sm(Ba,Sr)2Cu3O7",Y123,70.7,3.8424,3.8836,11.657,MRB0331241,Sm,1.0,Ba,1.5,Sr,0.5,Cu,3.0,,,,,,,,,,,O,7.0,,Sm1.0Ba1.5Sr0.5Cu3.0O7.0
8272,Eu1Ba1.5Sr0.5Cu3O7-Z,"Eu(Ba,Sr)2Cu3O7",Y123,76.8,3.8361,3.883,11.655,MRB0331241,Eu,1.0,Ba,1.5,Sr,0.5,Cu,3.0,,,,,,,,,,,O,7.0,,Eu1.0Ba1.5Sr0.5Cu3.0O7.0
8273,Gd1Ba1.5Sr0.5Cu3O7-Z,"Gd(Ba,Sr)2Cu3O7",Y123,85.6,3.8285,3.8782,11.654000000000002,MRB0331241,Gd,1.0,Ba,1.5,Sr,0.5,Cu,3.0,,,,,,,,,,,O,7.0,,Gd1.0Ba1.5Sr0.5Cu3.0O7.0
8274,Dy1Ba1.5Sr0.5Cu3O7-Z,"Dy(Ba,Sr)2Cu3O7",Y123,86.5,3.8068,3.8743,11.632,MRB0331241,Dy,1.0,Ba,1.5,Sr,0.5,Cu,3.0,,,,,,,,,,,O,7.0,,Dy1.0Ba1.5Sr0.5Cu3.0O7.0
8275,Ho1Ba1.5Sr0.5Cu3O7-Z,"Ho(Ba,Sr)2Cu3O7",Y123,86.8,3.8042,3.8739,11.61,MRB0331241,Ho,1.0,Ba,1.5,Sr,0.5,Cu,3.0,,,,,,,,,,,O,7.0,,Ho1.0Ba1.5Sr0.5Cu3.0O7.0
8276,Y1Ba1.5Sr0.5Cu3O7-Z,"Y(Ba,Sr)2Cu3O7",Y123,87.4,3.7976,3.8725,11.606,MRB0331241,Y,1.0,Ba,1.5,Sr,0.5,Cu,3.0,,,,,,,,,,,O,7.0,,Y1.0Ba1.5Sr0.5Cu3.0O7.0
8277,Tl1Sr2Ba2Cu2C2.7N0.3O7,"TlSr2Ba2Cu2(CO3,NO3)O7",Tl1222,49.0,30921.0,30.936999999999998,16.725,SUP0110123,Tl,1.0,Sr,2.0,Ba,2.0,Cu,2.0,C,2.7,N,0.3,,,,,,,O,7.0,,Tl1.0Sr2.0Ba2.0Cu2.0C2.7N0.3O7.0
8278,Tl1Sr2Ba2Cu2C2.4N0.6O7,"TlSr2Ba2Cu2(CO3,NO3)O7",Tl1222,49.0,3.9210000000000003,30.936999999999998,16.725,SUP0110123,Tl,1.0,Sr,2.0,Ba,2.0,Cu,2.0,C,2.4,N,0.6,,,,,,,O,7.0,,Tl1.0Sr2.0Ba2.0Cu2.0C2.4N0.6O7.0
8279,Tl0.5Pb0.5Sr4Cu2C0.9N0.1O7,"(Tl,Pb)Sr4Cu2(CO3,NO3)O7",Tl1222,76.0,3.821,,16.503,SUP0110123,Tl,0.5,Pb,0.5,Sr,4.0,Cu,2.0,C,0.9,N,0.1,,,,,,,O,7.0,,Tl0.5Pb0.5Sr4.0Cu2.0C0.9N0.1O7.0
8280,Tl0.5Pb0.5Sr4Cu2C0.7N0.3O7,"(Tl,Pb)Sr4Cu2(CO3,NO3)O7",Tl1222,70.0,3.821,,16.503,SUP0110123,Tl,0.5,Pb,0.5,Sr,4.0,Cu,2.0,C,0.7,N,0.3,,,,,,,O,7.0,,Tl0.5Pb0.5Sr4.0Cu2.0C0.7N0.3O7.0
8281,Tl0.5Pb0.5Sr4Cu2C0.5N0.5O7,"(Tl,Pb)Sr4Cu2(CO3,NO3)O7",Tl1222,70.0,3.821,,16.503,SUP0110123,Tl,0.5,Pb,0.5,Sr,4.0,Cu,2.0,C,0.5,N,0.5,,,,,,,O,7.0,,Tl0.5Pb0.5Sr4.0Cu2.0C0.5N0.5O7.0
8282,Tl0.78Bi0.22Sr1.6Ba0.4Ca2Cu3O9-Z,"(Tl,Bi)(Sr,Ba)2Ca2Cu3O9",Tl1223,108.0,,,,SUP0110159,Tl,0.78,Bi,0.22,Sr,1.6,Ba,0.4,Ca,2.0,Cu,3.0,,,,,,,O,9.0,,Tl0.78Bi0.22Sr1.6Ba0.4Ca2.0Cu3.0O9.0
8283,Hg0.7Cr0.3Sr2Cu1O4+Z,"(Hg,Cr)Sr2CuO4",Hg1201,63.0,3.8439,,8.6978,SUP0110141,Hg,0.7,Cr,0.3,Sr,2.0,Cu,1.0,,,,,,,,,,,O,4.0,,Hg0.7Cr0.3Sr2.0Cu1.0O4.0
8284,Y1Ba2Cu3Li0.02O7,YBa2Cu3(Li)O7,Y123,91.18,,,,SUP0100231,Y,1.0,Ba,2.0,Cu,3.0,Li,0.02,,,,,,,,,,,O,7.0,,Y1.0Ba2.0Cu3.0Li0.02O7.0
8285,Y1Ba2Cu3Li0.08O7,YBa2Cu3(Li)O7,Y123,89.2,,,,SUP0100231,Y,1.0,Ba,2.0,Cu,3.0,Li,0.08,,,,,,,,,,,O,7.0,,Y1.0Ba2.0Cu3.0Li0.08O7.0
8289,Hg1Ba2Cu1O4.08,HgBa2CuO4+z,Hg1201,96.0,3.8928,,9.5528,SUP0110059,Hg,1.0,Ba,2.0,Cu,1.0,,,,,,,,,,,,,O,4.08,4.08,Hg1.0Ba2.0Cu1.0O4.08
8290,Bi2Sr2Ca1Cu1.4K0.6O8+Z,"Bi2Sr2Ca(Cu,K)2O8",Bi2212,85.0,5.41,5.42,30.76,PHC3000033,Bi,2.0,Sr,2.0,Ca,1.0,Cu,1.4,K,0.6,,,,,,,,,O,8.0,,Bi2.0Sr2.0Ca1.0Cu1.4K0.6O8.0
8291,Bi2Sr2Ca1Cu1.3K0.7O8+Z,"Bi2Sr2Ca(Cu,K)2O8",Bi2212,87.0,5.4,5.43,30.72,PHC3000033,Bi,2.0,Sr,2.0,Ca,1.0,Cu,1.3,K,0.7,,,,,,,,,O,8.0,,Bi2.0Sr2.0Ca1.0Cu1.3K0.7O8.0
8292,Bi2Sr2Ca1Cu1.2K0.8O8+Z,"Bi2Sr2Ca(Cu,K)2O8",Bi2212,93.0,5.42,5.41,30.69,PHC3000033,Bi,2.0,Sr,2.0,Ca,1.0,Cu,1.2,K,0.8,,,,,,,,,O,8.0,,Bi2.0Sr2.0Ca1.0Cu1.2K0.8O8.0
8293,Bi2Sr2Ca1Cu2O8.218,Bi2Sr2CaCu2O8,Bi2212,70.0,,,,PHC3070265,Bi,2.0,Sr,2.0,Ca,1.0,Cu,2.0,,,,,,,,,,,O,8.218,8.218,Bi2.0Sr2.0Ca1.0Cu2.0O8.218
8295,Y1Ba2Cu3O7+Z,Ag-YBa2Cu3O7,Y123,89.5,,,,SSC1060231,Y,1.0,Ba,2.0,Cu,3.0,,,,,,,,,,,,,O,7.0,,Y1.0Ba2.0Cu3.0O7.0
8297,Hg1Ba2Cu1O4.049,HgBa2CuO4+z,Hg1201,70.0,,,,PHC2970103,Hg,1.0,Ba,2.0,Cu,1.0,,,,,,,,,,,,,O,4.0489999999999995,4.0489999999999995,Hg1.0Ba2.0Cu1.0O4.0489999999999995
8298,Hg1Ba2Cu1O4.055,HgBa2CuO4,Hg1201,78.2,,,,PHC2970103,Hg,1.0,Ba,2.0,Cu,1.0,,,,,,,,,,,,,O,4.055,4.055,Hg1.0Ba2.0Cu1.0O4.055
8299,Hg1Ba2Cu1O4.066,HgBa2CuO4+z,Hg1201,88.5,,,,PHC2970103,Hg,1.0,Ba,2.0,Cu,1.0,,,,,,,,,,,,,O,4.066,4.066,Hg1.0Ba2.0Cu1.0O4.066
8300,Hg1Ba2Cu1O4.096,HgBa2CuO4+z,Hg1201,95.6,,,,PHC2970103,Hg,1.0,Ba,2.0,Cu,1.0,,,,,,,,,,,,,O,4.096,4.096,Hg1.0Ba2.0Cu1.0O4.096
8301,Hg1Ba2Cu1O4.097,HgBa2CuO4+z,Hg1201,95.3,,,,PHC2970103,Hg,1.0,Ba,2.0,Cu,1.0,,,,,,,,,,,,,O,4.0969999999999995,4.0969999999999995,Hg1.0Ba2.0Cu1.0O4.0969999999999995
8302,Hg1Ba2Cu1O4.1,HgBa2CuO4+z,Hg1201,94.1,,,,PHC2970103,Hg,1.0,Ba,2.0,Cu,1.0,,,,,,,,,,,,,O,4.1,4.1,Hg1.0Ba2.0Cu1.0O4.1
8303,Hg1Ba2Cu1O4.101,HgBa2CuO4+z,Hg1201,93.4,,,,PHC2970103,Hg,1.0,Ba,2.0,Cu,1.0,,,,,,,,,,,,,O,4.101,4.101,Hg1.0Ba2.0Cu1.0O4.101
8304,Hg1Ba2Cu1O4.103,HgBa2CuO4,Hg1201,92.5,,,,PHC2970103,Hg,1.0,Ba,2.0,Cu,1.0,,,,,,,,,,,,,O,4.103,4.103,Hg1.0Ba2.0Cu1.0O4.103
8305,Hg1Ba2Cu1O4.105,HgBa2CuO4,Hg1201,90.9,,,,PHC2970103,Hg,1.0,Ba,2.0,Cu,1.0,,,,,,,,,,,,,O,4.105,4.105,Hg1.0Ba2.0Cu1.0O4.105
8306,Hg1Ba2Cu1O4.108,HgBa2CuO4,Hg1201,89.1,,,,PHC2970103,Hg,1.0,Ba,2.0,Cu,1.0,,,,,,,,,,,,,O,4.1080000000000005,4.1080000000000005,Hg1.0Ba2.0Cu1.0O4.1080000000000005
8307,La1Ba1.5Sr0.5Cu3O7-Z,"R(Ba,Sr)2CuO7",Y123,52.4,3.8982,,11.759,MRB0331241,La,1.0,Ba,1.5,Sr,0.5,Cu,3.0,,,,,,,,,,,O,7.0,,La1.0Ba1.5Sr0.5Cu3.0O7.0
8308,Nd1Ba1.5Sr0.5Cu3O7-Z,"R(Ba,Sr)2CuO7",Y123,56.4,3.8887,,11.689,MRB0331241,Nd,1.0,Ba,1.5,Sr,0.5,Cu,3.0,,,,,,,,,,,O,7.0,,Nd1.0Ba1.5Sr0.5Cu3.0O7.0
8309,Sm1Ba1.5Sr0.5Cu3O7-Z,"R(Ba,Sr)2CuO7",Y123,70.7,3.8424,3.8836,11.657,MRB0331241,Sm,1.0,Ba,1.5,Sr,0.5,Cu,3.0,,,,,,,,,,,O,7.0,,Sm1.0Ba1.5Sr0.5Cu3.0O7.0
8310,Eu1Ba1.5Sr0.5Cu3O7-Z,"R(Ba,Sr)2CuO7",Y123,76.8,3.8361,3.883,11.655,MRB0331241,Eu,1.0,Ba,1.5,Sr,0.5,Cu,3.0,,,,,,,,,,,O,7.0,,Eu1.0Ba1.5Sr0.5Cu3.0O7.0
8311,Gd1Ba1.5Sr0.5Cu3O7-Z,"R(Ba,Sr)2CuO7",Y123,85.6,3.8285,3.8782,11.654000000000002,MRB0331241,Gd,1.0,Ba,1.5,Sr,0.5,Cu,3.0,,,,,,,,,,,O,7.0,,Gd1.0Ba1.5Sr0.5Cu3.0O7.0
8312,Dy1Ba1.5Sr0.5Cu3O7-Z,"R(Ba,Sr)2CuO7",Y123,86.5,3.8068,3.8743,11.632,MRB0331241,Dy,1.0,Ba,1.5,Sr,0.5,Cu,3.0,,,,,,,,,,,O,7.0,,Dy1.0Ba1.5Sr0.5Cu3.0O7.0
8313,Ho1Ba1.5Sr0.5Cu3O7-Z,"R(Ba,Sr)2CuO7",Y123,86.8,3.8042,3.8739,11.61,MRB0331241,Ho,1.0,Ba,1.5,Sr,0.5,Cu,3.0,,,,,,,,,,,O,7.0,,Ho1.0Ba1.5Sr0.5Cu3.0O7.0
8314,Y1Ba1.5Sr0.5Cu3O7-Z,"R(Ba,Sr)2CuO7",Y123,87.4,3.7976,3.8725,11.606,MRB0331241,Y,1.0,Ba,1.5,Sr,0.5,Cu,3.0,,,,,,,,,,,O,7.0,,Y1.0Ba1.5Sr0.5Cu3.0O7.0
8319,Bi1.6Pb0.4Sr2Cu3Ca2O1013,"(Bi,Pb)2Sr2Ca2Cu3O10",Bi2223,102.0,5.4110000000000005,,37.03,SUP0110367,Bi,1.6,Pb,0.4,Sr,2.0,Cu,3.0,Ca,2.0,,,,,,,,,O,1013.0,1013.0,Bi1.6Pb0.4Sr2.0Cu3.0Ca2.0O1013.0
8320,Bi1.6Pb0.4Sr2Cu3Ca2O10.11,"(Bi,Pb)2Sr2Ca2Cu3O10",Bi2223,84.0,5.4110000000000005,,37.03,SUP0110367,Bi,1.6,Pb,0.4,Sr,2.0,Cu,3.0,Ca,2.0,,,,,,,,,O,10.11,10.11,Bi1.6Pb0.4Sr2.0Cu3.0Ca2.0O10.11
8321,Bi1.6Pb0.4Sr2Cu3Ca2O10.08,"(Bi,Pb)2Sr2Ca2Cu3O10",Bi2223,60.0,5.4110000000000005,,37.03,SUP0110367,Bi,1.6,Pb,0.4,Sr,2.0,Cu,3.0,Ca,2.0,,,,,,,,,O,10.08,10.08,Bi1.6Pb0.4Sr2.0Cu3.0Ca2.0O10.08
8322,Bi1.6Pb0.4Sr2Cu3Ca2O10.04,"(Bi,Pb)2Sr2Ca2Cu3O10",Bi2223,45.0,5.4110000000000005,,37.03,SUP0110367,Bi,1.6,Pb,0.4,Sr,2.0,Cu,3.0,Ca,2.0,,,,,,,,,O,10.04,10.04,Bi1.6Pb0.4Sr2.0Cu3.0Ca2.0O10.04
8323,Y1Ba2Cu3Li0.02O7-Z,YBa2Cu3(Li)O7,Y123,89.3,,,,SUP0110327,Y,1.0,Ba,2.0,Cu,3.0,Li,0.02,,,,,,,,,,,O,7.0,,Y1.0Ba2.0Cu3.0Li0.02O7.0
8324,Y1Ba2Cu3Li0.02O7-Z,YBa2Cu3(Li)O7,Y123,89.1,,,,SUP0110327,Y,1.0,Ba,2.0,Cu,3.0,Li,0.02,,,,,,,,,,,O,7.0,,Y1.0Ba2.0Cu3.0Li0.02O7.0
8325,Y1Ba2Cu3Li0.02O7-Z,YBa2Cu3(Li)O7,Y123,89.4,,,,SUP0110327,Y,1.0,Ba,2.0,Cu,3.0,Li,0.02,,,,,,,,,,,O,7.0,,Y1.0Ba2.0Cu3.0Li0.02O7.0
8326,Y1Ba2Cu3Li0.02O7-Z,YBa2Cu3(Li)O7,Y123,88.3,,,,SUP0110327,Y,1.0,Ba,2.0,Cu,3.0,Li,0.02,,,,,,,,,,,O,7.0,,Y1.0Ba2.0Cu3.0Li0.02O7.0
