Repository: CompRhys/apical

# Data Guide

In all cases whilst compiling this data we have been careful to include as much meta-information as possible to allow data to be traced back to it's original sources. For SuperCon this takes the form of the SuperCon "num :" reference id and then the source publication details. For ICSD we provide the ICSD collection code.

We acknowledge the Japanese National Institute for Materials Science for maintaining the [SuperCon](https://supercon.nims.go.jp/index_en.html) database as well as FIZ Karlsruhe GmbH for maintaining [ICSD](https://www.fiz-karlsruhe.de/en/produkte-und-dienstleistungen/inorganic-crystal-structure-database-icsd).

File: processed-data/super_apical.csv (part 17 of 20)
num :,composition :,str3 :,tc :,lata :,latb :,latc :,refno :,author :,title :,journal :,year :,lata* :,layers :,types :,cu-o_a :,cid :,cu-o_p :
30933,Er1.0Ba2.0Cu2.85Zn0.06Fe0.09O6.96,RE123,46.0,3.856,3.856,11.68,PR06111752,"A.Sedky, A.V.Narlikar, Anurag Gupta, Ratan Lal, V.P.S.Awana,",Correlation between superconducting critical temperature and normal-state resistivity parameters from the codoped ErBa2Cu3-x-yZnxFeyO7-z system,"Phys.Rev.B,61(2000)11752-11761",2000.0,3.856,Two,RE,2.3000283274236195,,1.928
30934,Er1.0Ba2.0Cu2.79Zn0.12Fe0.09O6.95,RE123,42.0,3.863,3.863,11.68,PR06111752,"A.Sedky, A.V.Narlikar, Anurag Gupta, Ratan Lal, V.P.S.Awana,",Correlation between superconducting critical temperature and normal-state resistivity parameters from the codoped ErBa2Cu3-x-yZnxFeyO7-z system,"Phys.Rev.B,61(2000)11752-11761",2000.0,3.863,Two,RE,2.286266092195859,,1.9315
30935,Er1.0Ba2.0Cu2.73Zn0.18Fe0.09O6.94,RE123,37.0,3.86,3.86,11.678,PR06111752,"A.Sedky, A.V.Narlikar, Anurag Gupta, Ratan Lal, V.P.S.Awana,",Correlation between superconducting critical temperature and normal-state resistivity parameters from the codoped ErBa2Cu3-x-yZnxFeyO7-z system,"Phys.Rev.B,61(2000)11752-11761",2000.0,3.86,Two,RE,2.290471304021947,,1.93
30936,Er1.0Ba2.0Cu2.67Zn0.24Fe0.09O6.94,RE123,32.0,3.861,3.861,11.6775,PR06111752,"A.Sedky, A.V.Narlikar, Anurag Gupta, Ratan Lal, V.P.S.Awana,",Correlation between superconducting critical temperature and normal-state resistivity parameters from the codoped ErBa2Cu3-x-yZnxFeyO7-z system,"Phys.Rev.B,61(2000)11752-11761",2000.0,3.861,Two,RE,2.2880820481715283,,1.9305
30938,Er1.0Ba2.0Cu2.82Fe0.18O6.97,RE123,72.0,3.853,3.853,11.68,PR06111752,"A.Sedky, A.V.Narlikar, Anurag Gupta, Ratan Lal, V.P.S.Awana,",Correlation between superconducting critical temperature and normal-state resistivity parameters from the codoped ErBa2Cu3-x-yZnxFeyO7-z system,"Phys.Rev.B,61(2000)11752-11761",2000.0,3.853,Two,RE,2.3059264282355163,,1.9265
30939,Er1.0Ba2.0Cu2.79Zn0.03Fe0.18O6.97,RE123,44.0,3.853,3.853,11.683,PR06111752,"A.Sedky, A.V.Narlikar, Anurag Gupta, Ratan Lal, V.P.S.Awana,",Correlation between superconducting critical temperature and normal-state resistivity parameters from the codoped ErBa2Cu3-x-yZnxFeyO7-z system,"Phys.Rev.B,61(2000)11752-11761",2000.0,3.853,Two,RE,2.30846576171423,,1.9265
30940,Er1.0Ba2.0Cu2.76Zn0.06Fe0.18O6.97,RE123,25.0,3.856,3.856,11.684,PR06111752,"A.Sedky, A.V.Narlikar, Anurag Gupta, Ratan Lal, V.P.S.Awana,",Correlation between superconducting critical temperature and normal-state resistivity parameters from the codoped ErBa2Cu3-x-yZnxFeyO7-z system,"Phys.Rev.B,61(2000)11752-11761",2000.0,3.856,Two,RE,2.303414105395239,,1.928
30941,Er1.0Ba2.0Cu2.7Zn0.12Fe0.18O6.95,RE123,23.0,3.856,3.856,11.683,PR06111752,"A.Sedky, A.V.Narlikar, Anurag Gupta, Ratan Lal, V.P.S.Awana,",Correlation between superconducting critical temperature and normal-state resistivity parameters from the codoped ErBa2Cu3-x-yZnxFeyO7-z system,"Phys.Rev.B,61(2000)11752-11761",2000.0,3.856,Two,RE,2.302567660902333,,1.928
30942,Er1.0Ba2.0Cu2.64Zn0.18Fe0.18O6.95,RE123,21.0,3.851,3.851,11.684,PR06111752,"A.Sedky, A.V.Narlikar, Anurag Gupta, Ratan Lal, V.P.S.Awana,",Correlation between superconducting critical temperature and normal-state resistivity parameters from the codoped ErBa2Cu3-x-yZnxFeyO7-z system,"Phys.Rev.B,61(2000)11752-11761",2000.0,3.851,Two,RE,2.313244273415068,,1.9255
30960,Sm1.0Ba1.9Pr0.1Cu3.0O6.99,RE123,56.4,3.853,3.9,11.7,PR06112404,"M.V.Elizarova, R.Suryanarayanan, V.E.Gasumyants,",Effect of praseodymium on the normal-state and superconducting properties of RBa2Cu3Oy: A comparative study of the role of the Pr ion on R and Ba sites,"Phys.Rev.B,61(2000)12404-12411",2000.0,3.853,Two,RE,2.322855318093613,,1.9265
30961,Sm1.0Ba1.85Pr0.15Cu3.0O7.02,RE123,35.0,3.85,3.898,11.69,PR06112404,"M.V.Elizarova, R.Suryanarayanan, V.E.Gasumyants,",Effect of praseodymium on the normal-state and superconducting properties of RBa2Cu3Oy: A comparative study of the role of the Pr ion on R and Ba sites,"Phys.Rev.B,61(2000)12404-12411",2000.0,3.85,Two,RE,2.3202889739764623,,1.925
30962,Sm1.0Ba1.8Pr0.2Cu3.0O7.04,RE123,26.5,3.862,3.888,11.665,PR06112404,"M.V.Elizarova, R.Suryanarayanan, V.E.Gasumyants,",Effect of praseodymium on the normal-state and superconducting properties of RBa2Cu3Oy: A comparative study of the role of the Pr ion on R and Ba sites,"Phys.Rev.B,61(2000)12404-12411",2000.0,3.862,Two,RE,2.2755354584062513,,1.931
31020,Hg0.95Re0.05Ba2.0Ca2.0Cu3.0O8.0,Hg1223,132.52,3.85366,,15.7424,PR06115454,"A. Eichler, A. G. Cunha, A. Sin, Baggio-Saitovitch, E. V. L. de Mello, H. Belich, M. T. D. Orlando, T. Burghardt, X. Obradors,",Effect of hydrostatic pressure on HgBa2Ca2Cu3O8 +z superconductor doped with Re,"Phys.Rev.B,61,(2000)15454-15461",2000.0,3.85366,Three,Hg,2.7146226489524325,,1.92683
31021,Hg0.9Re0.1Ba2.0Ca2.0Cu3.0O8.0,Hg1223,132.62,3.85132,,15.6922,PR06115454,"A. Eichler, A. G. Cunha, A. Sin, Baggio-Saitovitch, E. V. L. de Mello, H. Belich, M. T. D. Orlando, T. Burghardt, X. Obradors,",Effect of hydrostatic pressure on HgBa2Ca2Cu3O8 +z superconductor doped with Re,"Phys.Rev.B,61,(2000)15454-15461",2000.0,3.85132,Three,Hg,2.667086053844451,,1.92566
31022,Hg0.85Re0.15Ba2.0Ca2.0Cu3.0O8.0,Hg1223,132.92,3.85635,,15.6973,PR06115454,"A. Eichler, A. G. Cunha, A. Sin, Baggio-Saitovitch, E. V. L. de Mello, H. Belich, M. T. D. Orlando, T. Burghardt, X. Obradors,",Effect of hydrostatic pressure on HgBa2Ca2Cu3O8 +z superconductor doped with Re,"Phys.Rev.B,61,(2000)15454-15461",2000.0,3.85635,Three,Hg,2.654746600687604,,1.928175
31023,Hg0.82Re0.18Ba2.0Ca2.0Cu3.0O8.0,Hg1223,133.12,3.85196,,15.6863,PR06115454,"A. Eichler, A. G. Cunha, A. Sin, Baggio-Saitovitch, E. V. L. de Mello, H. Belich, M. T. D. Orlando, T. Burghardt, X. Obradors,",Effect of hydrostatic pressure on HgBa2Ca2Cu3O8 +z superconductor doped with Re,"Phys.Rev.B,61,(2000)15454-15461",2000.0,3.85196,Three,Hg,2.6582209181646608,,1.92598
31024,Hg0.8Re0.2Ba2.0Ca2.0Cu3.0O8.0,Hg1223,133.12,3.85343,,15.6843,PR06115454,"A. Eichler, A. G. Cunha, A. Sin, Baggio-Saitovitch, E. V. L. de Mello, H. Belich, M. T. D. Orlando, T. Burghardt, X. Obradors,",Effect of hydrostatic pressure on HgBa2Ca2Cu3O8 +z superconductor doped with Re,"Phys.Rev.B,61,(2000)15454-15461",2000.0,3.85343,Three,Hg,2.650726586956784,,1.926715
31025,Hg0.75Re0.25Ba2.0Ca2.0Cu3.0O8.0,Hg1223,132.72,3.85488,,15.7104,PR06115454,"A. Eichler, A. G. Cunha, A. Sin, Baggio-Saitovitch, E. V. L. de Mello, H. Belich, M. T. D. Orlando, T. Burghardt, X. Obradors,",Effect of hydrostatic pressure on HgBa2Ca2Cu3O8 +z superconductor doped with Re,"Phys.Rev.B,61,(2000)15454-15461",2000.0,3.85488,Three,Hg,2.674605694506921,,1.92744
31302,La1.9Sr0.1Cu1.0O4.01,T,29.0,5.35,5.35,13.22,PR06205989,"M. V. Elizarova, V. E. Gasumyants,",Band spectrum transformation and Tc variation in the La2-xSrxCuOy system in the underdoped and overdoped regimes,"Phys.Rev.B,62(2000)5989-5996",2000.0,3.783021279348029,One,RE,2.407689745297699,,1.8915106396740144
31303,La1.85Sr0.15Cu1.0O3.99,T,33.0,5.34,5.34,13.237,PR06205989,"M. V. Elizarova, V. E. Gasumyants,",Band spectrum transformation and Tc variation in the La2-xSrxCuOy system in the underdoped and overdoped regimes,"Phys.Rev.B,62(2000)5989-5996",2000.0,3.775950211536164,One,RE,2.413615235010237,,1.887975105768082
31304,La1.8Sr0.2Cu1.0O3.95,T,29.0,5.335,5.335,13.246,PR06205989,"M. V. Elizarova, V. E. Gasumyants,",Band spectrum transformation and Tc variation in the La2-xSrxCuOy system in the underdoped and overdoped regimes,"Phys.Rev.B,62(2000)5989-5996",2000.0,3.7724146776302314,One,RE,2.4167035915178148,,1.8862073388151157
31305,La1.75Sr0.25Cu1.0O3.93,T,15.0,5.33,5.33,13.26,PR06205989,"M. V. Elizarova, V. E. Gasumyants,",Band spectrum transformation and Tc variation in the La2-xSrxCuOy system in the underdoped and overdoped regimes,"Phys.Rev.B,62(2000)5989-5996",2000.0,3.7688791437242983,One,RE,2.4210480645384798,,1.8844395718621492
32205,Hg1.0Ba2.0Cu1.0O4.0,Hg1201,61.0,3.8915,,9.529,PRL0800385,"A. M. Abakumov, A. M. Balagurov, A.M. Abakumov, A.M. Balagurov, D. A. Mikhailova, D.A. Mikhailova, E. V. Antipov, E.V. Antipov, M.G. Rozova, S. N. Putilin, S.N. Putilin, V. A. Alyoshin, V. L. Aksenov, V.A. Alyoshin, V.L. Aksenov,",Effect of Fluorination on the Structure and Superconducting Properties of the Hg-1201 Phase,"Phys.Rev.Lett.,80(1998)385-388",1998.0,3.8915,One,Hg,2.78826573925638,,1.94575
32206,Hg1.0Ba2.0Cu1.0O4.0,Hg1201,97.0,3.8828,,9.523,PRL0800385,"A. M. Abakumov, A. M. Balagurov, A.M. Abakumov, A.M. Balagurov, D. A. Mikhailova, D.A. Mikhailova, E. V. Antipov, E.V. Antipov, M.G. Rozova, S. N. Putilin, S.N. Putilin, V. A. Alyoshin, V. L. Aksenov, V.A. Alyoshin, V.L. Aksenov,",Effect of Fluorination on the Structure and Superconducting Properties of the Hg-1201 Phase,"Phys.Rev.Lett.,80(1998)385-388",1998.0,3.8828,One,Hg,2.7815834939830446,,1.9414
32207,Hg1.0Ba2.0Cu1.0O4.0,Hg1201,97.0,3.8825,,9.51,PRL0800385,"A. M. Abakumov, A. M. Balagurov, A.M. Abakumov, A.M. Balagurov, D. A. Mikhailova, D.A. Mikhailova, E. V. Antipov, E.V. Antipov, M.G. Rozova, S. N. Putilin, S.N. Putilin, V. A. Alyoshin, V. L. Aksenov, V.A. Alyoshin, V.L. Aksenov,",Effect of Fluorination on the Structure and Superconducting Properties of the Hg-1201 Phase,"Phys.Rev.Lett.,80(1998)385-388",1998.0,3.8825,One,Hg,2.775882910606184,,1.94125
32208,Hg1.0Ba2.0Cu1.0O4.0,Hg1201,96.0,3.8788,,9.498,PRL0800385,"A. M. Abakumov, A. M. Balagurov, A.M. Abakumov, A.M. Balagurov, D. A. Mikhailova, D.A. Mikhailova, E. V. Antipov, E.V. Antipov, M.G. Rozova, S. N. Putilin, S.N. Putilin, V. A. Alyoshin, V. L. Aksenov, V.A. Alyoshin, V.L. Aksenov,",Effect of Fluorination on the Structure and Superconducting Properties of the Hg-1201 Phase,"Phys.Rev.Lett.,80(1998)385-388",1998.0,3.8788,One,Hg,2.769001078905902,,1.9394
32209,Hg1.0Ba2.0Cu1.0O4.0,Hg1201,80.0,3.8742,,9.493,PRL0800385,"A. M. Abakumov, A. M. Balagurov, A.M. Abakumov, A.M. Balagurov, D. A. Mikhailova, D.A. Mikhailova, E. V. Antipov, E.V. Antipov, M.G. Rozova, S. N. Putilin, S.N. Putilin, V. A. Alyoshin, V. L. Aksenov, V.A. Alyoshin, V.L. Aksenov,",Effect of Fluorination on the Structure and Superconducting Properties of the Hg-1201 Phase,"Phys.Rev.Lett.,80(1998)385-388",1998.0,3.8742,One,Hg,2.7646864861374607,,1.9371
32210,Hg1.0Ba2.0Cu1.0O4.0,Hg1201,80.0,3.8721,,9.482,PRL0800385,"A. M. Abakumov, A. M. Balagurov, A.M. Abakumov, A.M. Balagurov, D. A. Mikhailova, D.A. Mikhailova, E. V. Antipov, E.V. Antipov, M.G. Rozova, S. N. Putilin, S.N. Putilin, V. A. Alyoshin, V. L. Aksenov, V.A. Alyoshin, V.L. Aksenov,",Effect of Fluorination on the Structure and Superconducting Properties of the Hg-1201 Phase,"Phys.Rev.Lett.,80(1998)385-388",1998.0,3.8721,One,Hg,2.7589893399993017,,1.93605
32328,La1.85Sr0.038Ba0.11199999999999999Cu1.0O4.0,T,32.0,3.78905,,13.2979,PRL0833289,"J. Paul Attfield, Judith A. McAllister,",Systematic Cation Disorder Effects in L1.85M0.15CuO4 Superconductors,"Phys.Rev.Lett.,83(1999)3289-3292",1999.0,3.78905,One,RE,2.4258492656290045,,1.894525
32329,La1.8419999999999999Nd0.008Sr0.036000000000000004Ba0.114Cu1.0O3.98,T,31.7,3.78524,,13.2829,PRL0833289,"J. Paul Attfield, Judith A. McAllister,",Systematic Cation Disorder Effects in L1.85M0.15CuO4 Superconductors,"Phys.Rev.Lett.,83(1999)3289-3292",1999.0,3.78524,One,RE,2.422972490412318,,1.89262
32330,La1.8119999999999998Nd0.038Sr0.026000000000000002Ba0.124Cu1.0O4.0,T,31.1,3.78607,,13.2868,PRL0833289,"J. Paul Attfield, Judith A. McAllister,",Systematic Cation Disorder Effects in L1.85M0.15CuO4 Superconductors,"Phys.Rev.Lett.,83(1999)3289-3292",1999.0,3.78607,One,RE,2.4237580338154294,,1.893035
32331,La1.776Nd0.07400000000000001Sr0.013999999999999999Ba0.136Cu1.0O4.03,T,30.0,3.78627,,13.2817,PRL0833289,"J. Paul Attfield, Judith A. McAllister,",Systematic Cation Disorder Effects in L1.85M0.15CuO4 Superconductors,"Phys.Rev.Lett.,83(1999)3289-3292",1999.0,3.78627,One,RE,2.422429993170371,,1.893135
32332,La1.736Nd0.11599999999999999Ba0.15Cu1.0O4.03,T,29.0,3.78601,,13.28,PRL0833289,"J. Paul Attfield, Judith A. McAllister,",Systematic Cation Disorder Effects in L1.85M0.15CuO4 Superconductors,"Phys.Rev.Lett.,83(1999)3289-3292",1999.0,3.78601,One,RE,2.4220637558981437,,1.893005
32333,La1.85Sr0.15Cu1.0O4.01,T,36.0,3.7773,,13.2378,PRL0833289,"J. Paul Attfield, Judith A. McAllister,",Systematic Cation Disorder Effects in L1.85M0.15CuO4 Superconductors,"Phys.Rev.Lett.,83(1999)3289-3292",1999.0,3.7773,One,RE,2.413500350992157,,1.88865
32334,La1.85Sr0.12Ca0.016Ba0.013999999999999999Cu1.0O3.99,T,34.1,3.778,,13.2357,PRL0833289,"J. Paul Attfield, Judith A. McAllister,",Systematic Cation Disorder Effects in L1.85M0.15CuO4 Superconductors,"Phys.Rev.Lett.,83(1999)3289-3292",1999.0,3.778,One,RE,2.4128089757506754,,1.889
32335,La1.85Sr0.09Ca0.034Ba0.026000000000000002Cu1.0O3.99,T,32.2,3.7783,,13.2302,PRL0833289,"J. Paul Attfield, Judith A. McAllister,",Systematic Cation Disorder Effects in L1.85M0.15CuO4 Superconductors,"Phys.Rev.Lett.,83(1999)3289-3292",1999.0,3.7783,One,RE,2.4113570448837147,,1.88915
32336,La1.85Sr0.06Ca0.05Ba0.04Cu1.0O3.99,T,30.0,3.7796,,13.2272,PRL0833289,"J. Paul Attfield, Judith A. McAllister,",Systematic Cation Disorder Effects in L1.85M0.15CuO4 Superconductors,"Phys.Rev.Lett.,83(1999)3289-3292",1999.0,3.7796,One,RE,2.410299163264748,,1.8898
32337,La1.85Sr0.016Ca0.07400000000000001Ba0.06Cu1.0O4.01,T,25.4,3.7838,,13.239,PRL0833289,"J. Paul Attfield, Judith A. McAllister,",Systematic Cation Disorder Effects in L1.85M0.15CuO4 Superconductors,"Phys.Rev.Lett.,83(1999)3289-3292",1999.0,3.7838,One,RE,2.412280760399725,,1.8919
32341,La1.798Nd0.052000000000000005Ca0.15Cu1.0O3.96,T,31.6,5.34472,5.33694,13.1778,PRL0833289,"J. Paul Attfield, Judith A. McAllister,",Systematic Cation Disorder Effects in L1.85M0.15CuO4 Superconductors,"Phys.Rev.Lett.,83(1999)3289-3292",1999.0,3.7792877555433635,One,RE,2.39796180013117,,1.8896438777716817
32342,La1.736Nd0.114Ca0.138Ba0.012Cu1.0O4.02,T,29.4,5.3473,5.33619,13.1708,PRL0833289,"J. Paul Attfield, Judith A. McAllister,",Systematic Cation Disorder Effects in L1.85M0.15CuO4 Superconductors,"Phys.Rev.Lett.,83(1999)3289-3292",1999.0,3.7811120910388247,One,RE,2.3957763260722937,,1.8905560455194124
32343,La1.65Nd0.2Ca0.122Ba0.027999999999999997Cu1.0O3.99,T,27.1,5.35276,5.3352900000000005,13.1597,PRL0833289,"J. Paul Attfield, Judith A. McAllister,",Systematic Cation Disorder Effects in L1.85M0.15CuO4 Superconductors,"Phys.Rev.Lett.,83(1999)3289-3292",1999.0,3.7849728940641034,One,RE,2.3920842847250894,,1.8924864470320517
32344,La1.5619999999999998Nd0.28800000000000003Ca0.106Ba0.044000000000000004Cu1.0O3.98,T,23.0,5.35706,5.33389,13.1492,PRL0833289,"J. Paul Attfield, Judith A. McAllister,",Systematic Cation Disorder Effects in L1.85M0.15CuO4 Superconductors,"Phys.Rev.Lett.,83(1999)3289-3292",1999.0,3.788013453223206,One,RE,2.3887349218133482,,1.894006726611603
33019,Eu1.0Ba2.0Cu3.0O6.9,RE123,94.0,3.823,3.8922,11.627,PHC3550023,"D.G.Kuberkar, Krushna Mavani, M.R.Gonal, R.G.Kulkarni, R.Prasad, R.S.Thampi, S.Rayaprol,",Effect of Sr-substitution on the restitution of superconductivity in Pr-substituted at rare earth and Ba-site in EuBa2Cu3Oz,"Physica C, 355(2001)23",2001.0,3.823,Two,RE,2.320045878230534,,1.9115
33020,Eu0.9Pr0.1Ba2.0Cu3.0O6.78,RE123,83.0,3.8447,3.9089,11.5915,PHC3550023,"D.G.Kuberkar, Krushna Mavani, M.R.Gonal, R.G.Kulkarni, R.Prasad, R.S.Thampi, S.Rayaprol,",Effect of Sr-substitution on the restitution of superconductivity in Pr-substituted at rare earth and Ba-site in EuBa2Cu3Oz,"Physica C, 355(2001)23",2001.0,3.8447,Two,RE,2.2473341695263542,,1.92235
33021,Eu0.8Pr0.2Ba2.0Cu3.0O6.7,RE123,65.0,3.8702,3.9093,11.5361,PHC3550023,"D.G.Kuberkar, Krushna Mavani, M.R.Gonal, R.G.Kulkarni, R.Prasad, R.S.Thampi, S.Rayaprol,",Effect of Sr-substitution on the restitution of superconductivity in Pr-substituted at rare earth and Ba-site in EuBa2Cu3Oz,"Physica C, 355(2001)23",2001.0,3.8702,Two,RE,2.1503072877182974,,1.9351
33022,Eu0.7Pr0.3Ba2.0Cu3.0O6.66,RE123,41.0,3.8521,3.902,11.6118,PHC3550023,"D.G.Kuberkar, Krushna Mavani, M.R.Gonal, R.G.Kulkarni, R.Prasad, R.S.Thampi, S.Rayaprol,",Effect of Sr-substitution on the restitution of superconductivity in Pr-substituted at rare earth and Ba-site in EuBa2Cu3Oz,"Physica C, 355(2001)23",2001.0,3.8521,Two,RE,2.2499683440629763,,1.92605
33024,Eu1.0Ba1.9Pr0.1Cu3.0O6.75,RE123,73.0,3.7914,3.8757,11.6856,PHC3550023,"D.G.Kuberkar, Krushna Mavani, M.R.Gonal, R.G.Kulkarni, R.Prasad, R.S.Thampi, S.Rayaprol,",Effect of Sr-substitution on the restitution of superconductivity in Pr-substituted at rare earth and Ba-site in EuBa2Cu3Oz,"Physica C, 355(2001)23",2001.0,3.7914,Two,RE,2.4317741874000784,,1.8957
33025,Eu1.0Ba1.8Pr0.2Cu3.0O6.69,RE123,46.0,3.8165,3.8771,11.7386,PHC3550023,"D.G.Kuberkar, Krushna Mavani, M.R.Gonal, R.G.Kulkarni, R.Prasad, R.S.Thampi, S.Rayaprol,",Effect of Sr-substitution on the restitution of superconductivity in Pr-substituted at rare earth and Ba-site in EuBa2Cu3Oz,"Physica C, 355(2001)23",2001.0,3.8165,Two,RE,2.427288302064492,,1.90825
33030,Eu0.6Pr0.4Ba1.7Sr0.3Cu3.0O6.93,RE123,28.0,3.8303,3.898,11.6706,PHC3550023,"D.G.Kuberkar, Krushna Mavani, M.R.Gonal, R.G.Kulkarni, R.Prasad, R.S.Thampi, S.Rayaprol,",Effect of Sr-substitution on the restitution of superconductivity in Pr-substituted at rare earth and Ba-site in EuBa2Cu3Oz,"Physica C, 355(2001)23",2001.0,3.8303,Two,RE,2.342598812812236,,1.91515
33031,Eu0.6Pr0.4Ba1.6Sr0.4Cu3.0O7.0,RE123,29.0,3.8483,3.9026,11.6313,PHC3550023,"D.G.Kuberkar, Krushna Mavani, M.R.Gonal, R.G.Kulkarni, R.Prasad, R.S.Thampi, S.Rayaprol,",Effect of Sr-substitution on the restitution of superconductivity in Pr-substituted at rare earth and Ba-site in EuBa2Cu3Oz,"Physica C, 355(2001)23",2001.0,3.8483,Two,RE,2.2739449393696893,,1.92415
33032,Eu0.6Pr0.4Ba1.5Sr0.5Cu3.0O6.89,RE123,34.0,3.8395,3.9084,11.6945,PHC3550023,"D.G.Kuberkar, Krushna Mavani, M.R.Gonal, R.G.Kulkarni, R.Prasad, R.S.Thampi, S.Rayaprol,",Effect of Sr-substitution on the restitution of superconductivity in Pr-substituted at rare earth and Ba-site in EuBa2Cu3Oz,"Physica C, 355(2001)23",2001.0,3.8395,Two,RE,2.3447413270361745,,1.91975
33034,Eu1.0Ba1.5Pr0.3Sr0.2Cu3.0O6.81,RE123,28.0,3.8255,3.916,11.6113,PHC3550023,"D.G.Kuberkar, Krushna Mavani, M.R.Gonal, R.G.Kulkarni, R.Prasad, R.S.Thampi, S.Rayaprol,",Effect of Sr-substitution on the restitution of superconductivity in Pr-substituted at rare earth and Ba-site in EuBa2Cu3Oz,"Physica C, 355(2001)23",2001.0,3.8255,Two,RE,2.301841615682013,,1.91275
33035,Eu1.0Ba1.4Pr0.3Sr0.3Cu3.0O6.92,RE123,29.0,3.8116,3.9031,11.707,PHC3550023,"D.G.Kuberkar, Krushna Mavani, M.R.Gonal, R.G.Kulkarni, R.Prasad, R.S.Thampi, S.Rayaprol,",Effect of Sr-substitution on the restitution of superconductivity in Pr-substituted at rare earth and Ba-site in EuBa2Cu3Oz,"Physica C, 355(2001)23",2001.0,3.8116,Two,RE,2.4101742207481323,,1.9058
33036,Eu1.0Ba1.3Pr0.3Sr0.4Cu3.0O7.0,RE123,30.0,3.8014,3.8981,11.6771,PHC3550023,"D.G.Kuberkar, Krushna Mavani, M.R.Gonal, R.G.Kulkarni, R.Prasad, R.S.Thampi, S.Rayaprol,",Effect of Sr-substitution on the restitution of superconductivity in Pr-substituted at rare earth and Ba-site in EuBa2Cu3Oz,"Physica C, 355(2001)23",2001.0,3.8014,Two,RE,2.4049190731707277,,1.9007
33037,Eu1.0Ba1.2Pr0.3Sr0.5Cu3.0O6.89,RE123,32.0,3.8165,3.9068,11.7431,PHC3550023,"D.G.Kuberkar, Krushna Mavani, M.R.Gonal, R.G.Kulkarni, R.Prasad, R.S.Thampi, S.Rayaprol,",Effect of Sr-substitution on the restitution of superconductivity in Pr-substituted at rare earth and Ba-site in EuBa2Cu3Oz,"Physica C, 355(2001)23",2001.0,3.8165,Two,RE,2.4310973022825633,,1.90825
33038,Eu0.9Sr0.1Ba1.6Pr0.1Cu3.0O6.58,RE123,32.0,3.8437,3.8828,11.642,PHC3550023,"D.G.Kuberkar, Krushna Mavani, M.R.Gonal, R.G.Kulkarni, R.Prasad, R.S.Thampi, S.Rayaprol,",Effect of Sr-substitution on the restitution of superconductivity in Pr-substituted at rare earth and Ba-site in EuBa2Cu3Oz,"Physica C, 355(2001)23",2001.0,3.8437,Two,RE,2.292045650022013,,1.92185
33039,Eu0.8Sr0.2Ba1.6Pr0.1Cu3.0O6.78,RE123,51.0,3.8444,3.8753,11.6443,PHC3550023,"D.G.Kuberkar, Krushna Mavani, M.R.Gonal, R.G.Kulkarni, R.Prasad, R.S.Thampi, S.Rayaprol,",Effect of Sr-substitution on the restitution of superconductivity in Pr-substituted at rare earth and Ba-site in EuBa2Cu3Oz,"Physica C, 355(2001)23",2001.0,3.8444,Two,RE,2.29261624883292,,1.9222
33040,Eu0.7Sr0.3Ba1.6Pr0.1Cu3.0O6.91,RE123,54.0,3.8374,3.8657,11.6919,PHC3550023,"D.G.Kuberkar, Krushna Mavani, M.R.Gonal, R.G.Kulkarni, R.Prasad, R.S.Thampi, S.Rayaprol,",Effect of Sr-substitution on the restitution of superconductivity in Pr-substituted at rare earth and Ba-site in EuBa2Cu3Oz,"Physica C, 355(2001)23",2001.0,3.8374,Two,RE,2.3466692419229513,,1.9187
33041,Eu0.6Sr0.4Ba1.6Pr0.1Cu3.0O7.06,RE123,50.0,3.8151,3.8919,11.8929,PHC3550023,"D.G.Kuberkar, Krushna Mavani, M.R.Gonal, R.G.Kulkarni, R.Prasad, R.S.Thampi, S.Rayaprol,",Effect of Sr-substitution on the restitution of superconductivity in Pr-substituted at rare earth and Ba-site in EuBa2Cu3Oz,"Physica C, 355(2001)23",2001.0,3.8151,Two,RE,2.56064713436526,,1.90755
33042,Eu0.5Sr0.5Ba1.6Pr0.1Cu3.0O7.07,RE123,42.0,3.8085,3.8925,11.7019,PHC3550023,"D.G.Kuberkar, Krushna Mavani, M.R.Gonal, R.G.Kulkarni, R.Prasad, R.S.Thampi, S.Rayaprol,",Effect of Sr-substitution on the restitution of superconductivity in Pr-substituted at rare earth and Ba-site in EuBa2Cu3Oz,"Physica C, 355(2001)23",2001.0,3.8085,Two,RE,2.4119520580066114,,1.90425
33075,Hg1.0Ba2.0Cu1.0O4.0,Hg1201,98.0,3.879,,9.532,PHC3560141,"A.Yamamoto, M.Izumi, S.Tajima, W.-Z.Hu,",Effects of metal substitution on superconductivity and crystal structure of HgBa2CuO4+z,"Physica C, 356(2001)141",2001.0,3.879,One,Hg,2.783633664698765,,1.9395
33076,Hg1.0Ba2.0Cu0.99Mg0.01O4.0,Hg1201,94.0,3.881,,9.535,PHC3560141,"A.Yamamoto, M.Izumi, S.Tajima, W.-Z.Hu,",Effects of metal substitution on superconductivity and crystal structure of HgBa2CuO4+z,"Physica C, 356(2001)141",2001.0,3.881,One,Hg,2.785862798409228,,1.9405
33077,Hg1.0Ba2.0Cu0.98Mg0.02O4.0,Hg1201,89.0,3.883,,9.534,PHC3560141,"A.Yamamoto, M.Izumi, S.Tajima, W.-Z.Hu,",Effects of metal substitution on superconductivity and crystal structure of HgBa2CuO4+z,"Physica C, 356(2001)141",2001.0,3.883,One,Hg,2.786381585244697,,1.9415
33078,Hg1.0Ba2.0Cu0.97Mg0.03O4.0,Hg1201,85.0,3.884,,9.532,PHC3560141,"A.Yamamoto, M.Izumi, S.Tajima, W.-Z.Hu,",Effects of metal substitution on superconductivity and crystal structure of HgBa2CuO4+z,"Physica C, 356(2001)141",2001.0,3.884,One,Hg,2.785999598584309,,1.942
33079,Hg1.0Ba2.0Cu0.99Zn0.01O4.0,Hg1201,89.0,3.882,,9.532,PHC3560141,"A.Yamamoto, M.Izumi, S.Tajima, W.-Z.Hu,",Effects of metal substitution on superconductivity and crystal structure of HgBa2CuO4+z,"Physica C, 356(2001)141",2001.0,3.882,One,Hg,2.7850532250300915,,1.941
33080,Hg1.0Ba2.0Cu0.98Zn0.02O4.0,Hg1201,85.0,3.882,,9.536,PHC3560141,"A.Yamamoto, M.Izumi, S.Tajima, W.-Z.Hu,",Effects of metal substitution on superconductivity and crystal structure of HgBa2CuO4+z,"Physica C, 356(2001)141",2001.0,3.882,One,Hg,2.7867635719050843,,1.941
33081,Hg1.0Ba2.0Cu0.97Zn0.03O4.0,Hg1201,78.0,3.884,,9.534,PHC3560141,"A.Yamamoto, M.Izumi, S.Tajima, W.-Z.Hu,",Effects of metal substitution on superconductivity and crystal structure of HgBa2CuO4+z,"Physica C, 356(2001)141",2001.0,3.884,One,Hg,2.786854772021806,,1.942
33082,Hg1.0Ba2.0Cu0.99Fe0.01O4.0,Hg1201,96.0,3.879,,9.519,PHC3560141,"A.Yamamoto, M.Izumi, S.Tajima, W.-Z.Hu,",Effects of metal substitution on superconductivity and crystal structure of HgBa2CuO4+z,"Physica C, 356(2001)141",2001.0,3.879,One,Hg,2.778075037355038,,1.9395
33083,Hg1.0Ba2.0Cu0.98Fe0.02O4.0,Hg1201,96.0,3.876,,9.515,PHC3560141,"A.Yamamoto, M.Izumi, S.Tajima, W.-Z.Hu,",Effects of metal substitution on superconductivity and crystal structure of HgBa2CuO4+z,"Physica C, 356(2001)141",2001.0,3.876,One,Hg,2.7749451301487187,,1.938
33084,Hg1.0Ba2.0Cu0.97Fe0.03O4.0,Hg1201,95.0,3.875,,9.504,PHC3560141,"A.Yamamoto, M.Izumi, S.Tajima, W.-Z.Hu,",Effects of metal substitution on superconductivity and crystal structure of HgBa2CuO4+z,"Physica C, 356(2001)141",2001.0,3.875,One,Hg,2.769768489465379,,1.9375
33085,Hg1.0Ba2.0Cu0.99Co0.01O4.0,Hg1201,96.0,3.88,,9.526,PHC3560141,"A.Yamamoto, M.Izumi, S.Tajima, W.-Z.Hu,",Effects of metal substitution on superconductivity and crystal structure of HgBa2CuO4+z,"Physica C, 356(2001)141",2001.0,3.88,One,Hg,2.781541331163384,,1.94
33086,Hg1.0Ba2.0Cu0.98Co0.02O4.0,Hg1201,96.0,3.879,,9.521,PHC3560141,"A.Yamamoto, M.Izumi, S.Tajima, W.-Z.Hu,",Effects of metal substitution on superconductivity and crystal structure of HgBa2CuO4+z,"Physica C, 356(2001)141",2001.0,3.879,One,Hg,2.778930210792534,,1.9395
33087,Hg1.0Ba2.0Cu0.97Co0.03O4.0,Hg1201,94.0,3.877,,9.508,PHC3560141,"A.Yamamoto, M.Izumi, S.Tajima, W.-Z.Hu,",Effects of metal substitution on superconductivity and crystal structure of HgBa2CuO4+z,"Physica C, 356(2001)141",2001.0,3.877,One,Hg,2.7724252098945894,,1.9385
33088,Hg1.0Ba2.0Cu0.99Ni0.01O4.0,Hg1201,96.0,3.88,,9.525,PHC3560141,"A.Yamamoto, M.Izumi, S.Tajima, W.-Z.Hu,",Effects of metal substitution on superconductivity and crystal structure of HgBa2CuO4+z,"Physica C, 356(2001)141",2001.0,3.88,One,Hg,2.7811137444446365,,1.94
33089,Hg1.0Ba2.0Cu0.98Ni0.02O4.0,Hg1201,94.0,3.88,,9.524,PHC3560141,"A.Yamamoto, M.Izumi, S.Tajima, W.-Z.Hu,",Effects of metal substitution on superconductivity and crystal structure of HgBa2CuO4+z,"Physica C, 356(2001)141",2001.0,3.88,One,Hg,2.7806861577258872,,1.94
33090,Hg1.0Ba2.0Cu0.97Ni0.03O4.0,Hg1201,95.0,3.879,,9.526,PHC3560141,"A.Yamamoto, M.Izumi, S.Tajima, W.-Z.Hu,",Effects of metal substitution on superconductivity and crystal structure of HgBa2CuO4+z,"Physica C, 356(2001)141",2001.0,3.879,One,Hg,2.7810681443862753,,1.9395
33103,Y0.7Ca0.3Ba2.0Cu3.0O6.12,Y123,35.0,3.8541,,11.8233,PHC3630080,"A.Szytula, J.Sokolowski, M.Balanda, P.Starowicz,","The effect of calcium substitution in deoxygenated R1xCaxBa2Cu3O6.1 systems (R=Y, Eu): appearance of superconductivity, insulator to metal transition","Physica C, 363(2001)80",2001.0,3.8541,Two,RE,2.4341148524965366,,1.92705
33104,Eu0.7Ca0.3Ba2.0Cu3.0O6.13,RE123,26.0,3.8751,,11.8006,PHC3630080,"A.Szytula, J.Sokolowski, M.Balanda, P.Starowicz,","The effect of calcium substitution in deoxygenated R1xCaxBa2Cu3O6.1 systems (R=Y, Eu): appearance of superconductivity, insulator to metal transition","Physica C, 363(2001)80",2001.0,3.8751,Two,RE,2.3645582914321954,,1.93755
33105,La1.0Ba2.0Cu3.0O7.0,RE123,93.0,3.8922,3.9303,11.8104,PHC3610040,"H.Selig, L.Ben-Dor, R.Nagarajan, R.Suryanarayanan,","Preparation by sol-gel, structure and superconductivity of pure and fluorinated LaBa2Cu3O7-d","Physica C, 361(2001)40",2001.0,3.8922,Two,RE,2.33923427283485,,1.9461
33106,La1.0Ba2.0Cu3.0O7.0,RE123,93.0,3.8892,3.9264,11.8051,PHC3610040,"H.Selig, L.Ben-Dor, R.Nagarajan, R.Suryanarayanan,","Preparation by sol-gel, structure and superconductivity of pure and fluorinated LaBa2Cu3O7-d","Physica C, 361(2001)40",2001.0,3.8892,Two,RE,2.340646217834351,,1.9446
33136,La2.0Cu1.0O4.0,T,15.0,5.3508,5.3864,13.2053,SST0140398,"C.Dong, F.Wu, G.C.Che, G.D.Liu, H.Chen, L.-M.Peng, L.Chen, M.Gao, Y.M.Ni, Z.X.Zhao,","Superconducting phases, charge ordering and possible correlation between them in La2CuO4.12","Supercond.Sci.Technol., 14(2001)398",2001.0,3.7835869647729776,One,RE,2.4038643872637793,,1.8917934823864888
33137,La2.0Cu1.0O4.0,T,41.0,5.3324,5.426,13.2304,SST0140398,"C.Dong, F.Wu, G.C.Che, G.D.Liu, H.Chen, L.-M.Peng, L.Chen, M.Gao, Y.M.Ni, Z.X.Zhao,","Superconducting phases, charge ordering and possible correlation between them in La2CuO4.12","Supercond.Sci.Technol., 14(2001)398",2001.0,3.7705761999991463,One,RE,2.4132147283246743,,1.8852880999995731
33138,Hg0.85Mo0.15Sr2.0Cu1.0O4.0,Hg1201,66.0,3.775,,8.847999999999997,SUP0140437,"B.D.Padalia, I.K.Gopalakrishnan, J.V.Yakhmi, O.Prakash, P.Selvam, S.Balamurugan, S.Gupta,","Susceptibility and X-ray absorption measurements on superconducting (Hg,Mo)Sr2CuO4+d system","J.Supercond., 14(2001) 437",2001.0,3.775,One,Hg,2.4419529242556384,,1.8875
33139,Hg0.75Mo0.25Sr2.0Cu1.0O4.0,Hg1201,50.0,3.791,,8.818,SUP0140437,"B.D.Padalia, I.K.Gopalakrishnan, J.V.Yakhmi, O.Prakash, P.Selvam, S.Balamurugan, S.Gupta,","Susceptibility and X-ray absorption measurements on superconducting (Hg,Mo)Sr2CuO4+d system","J.Supercond., 14(2001) 437",2001.0,3.791,One,Hg,2.4366963111269313,,1.8955
33140,Hg0.7Mo0.3Sr2.0Cu1.0O4.0,Hg1201,36.0,3.805,,8.814,SUP0140437,"B.D.Padalia, I.K.Gopalakrishnan, J.V.Yakhmi, O.Prakash, P.Selvam, S.Balamurugan, S.Gupta,","Susceptibility and X-ray absorption measurements on superconducting (Hg,Mo)Sr2CuO4+d system","J.Supercond., 14(2001) 437",2001.0,3.805,One,Hg,2.4416105791314613,,1.9025
33141,Hg0.64Cr0.36Sr2.0Cu1.0O4.0,Hg1201,55.0,3.843,,8.714,SUP0140429,"B.D.Padalia, I.K.Gopalakrishnan, J.V.Yakhmi, O.Prakash, P.Selvam, S.Balamurugan, S.Gupta,","Annealing effects in (Hg,Cr)Sr2CuO4+d: transport and X-ray absorption studies","J.Supercond., 14(2001) 429",2001.0,3.843,One,Hg,2.4168330047867674,,1.9215
33142,Hg0.9Re0.1Sr2.0Cu1.0O4.0,Hg1201,54.0,3.784,,8.668,MPL0150261,"B.D.Padalia, I.K.Gopalakrishnan, J.V.Yakhmi, O.Prakash, P.Selvam, S.Balamurugan,","Superconductivity and CuK-XANES of (Hg,Re)Sr2CuO4+d","Mod.Phys.Lett. B, 15(2001)261",2001.0,3.784,One,Hg,2.36924599587493,,1.892
33168,Gd1.0Ba2.0Cu3.0O7.0,RE123,91.4,3.8445,3.9094,11.68,SST0140213,"H.Shakeripour, M.Akhavan,",Investigation of structure and transport properties of Gd1-x-zPrxCazBa2Cu3O7-d system,"Supercond.Sci.Technol., 14(2001)213",2001.0,3.8445,Two,RE,2.3226377138692262,,1.92225
33170,Gd0.95Ca0.05Ba2.0Cu3.0O7.0,RE123,81.9,3.8545,3.9079,11.698,SST0140213,"H.Shakeripour, M.Akhavan,",Investigation of structure and transport properties of Gd1-x-zPrxCazBa2Cu3O7-d system,"Supercond.Sci.Technol., 14(2001)213",2001.0,3.8545,Two,RE,2.3182133787018553,,1.92725
33172,Gd0.85Ca0.15Ba2.0Cu3.0O7.0,RE123,79.5,3.8547,3.9139,11.675999999999998,SST0140213,"H.Shakeripour, M.Akhavan,",Investigation of structure and transport properties of Gd1-x-zPrxCazBa2Cu3O7-d system,"Supercond.Sci.Technol., 14(2001)213",2001.0,3.8547,Two,RE,2.2991983931371545,,1.92735
33175,Gd0.85Pr0.1Ca0.05Ba2.0Cu3.0O7.0,RE123,70.6,3.8571,3.9114,11.764,SST0140213,"H.Shakeripour, M.Akhavan,",Investigation of structure and transport properties of Gd1-x-zPrxCazBa2Cu3O7-d system,"Supercond.Sci.Technol., 14(2001)213",2001.0,3.8571,Two,RE,2.368967027863263,,1.92855
33176,Gd0.8Pr0.1Ca0.1Ba2.0Cu3.0O7.0,RE123,77.4,3.8481,3.8824,11.684,SST0140213,"H.Shakeripour, M.Akhavan,",Investigation of structure and transport properties of Gd1-x-zPrxCazBa2Cu3O7-d system,"Supercond.Sci.Technol., 14(2001)213",2001.0,3.8481,Two,RE,2.3189457708665686,,1.92405
33177,Gd0.75Pr0.1Ca0.15Ba2.0Cu3.0O7.0,RE123,74.2,3.8579,3.8887,11.742,SST0140213,"H.Shakeripour, M.Akhavan,",Investigation of structure and transport properties of Gd1-x-zPrxCazBa2Cu3O7-d system,"Supercond.Sci.Technol., 14(2001)213",2001.0,3.8579,Two,RE,2.348772422136186,,1.92895
33178,Gd0.7Pr0.1Ca0.2Ba2.0Cu3.0O7.0,RE123,69.0,3.8507,3.8846,11.724,SST0140213,"H.Shakeripour, M.Akhavan,",Investigation of structure and transport properties of Gd1-x-zPrxCazBa2Cu3O7-d system,"Supercond.Sci.Technol., 14(2001)213",2001.0,3.8507,Two,RE,2.347691863212451,,1.92535
33182,Gd0.75Pr0.15Ca0.1Ba2.0Cu3.0O7.0,RE123,71.5,3.8386,3.8877,11.64,SST0140213,"H.Shakeripour, M.Akhavan,",Investigation of structure and transport properties of Gd1-x-zPrxCazBa2Cu3O7-d system,"Supercond.Sci.Technol., 14(2001)213",2001.0,3.8386,Two,RE,2.300379532416431,,1.9193
33183,Gd0.7Pr0.15Ca0.15Ba2.0Cu3.0O7.0,RE123,72.4,3.8362,3.8757,11.668,SST0140213,"H.Shakeripour, M.Akhavan,",Investigation of structure and transport properties of Gd1-x-zPrxCazBa2Cu3O7-d system,"Supercond.Sci.Technol., 14(2001)213",2001.0,3.8362,Two,RE,2.3287984588672845,,1.9181
33184,Gd0.65Pr0.15Ca0.2Ba2.0Cu3.0O7.0,RE123,66.6,3.8439,3.8896,11.698,SST0140213,"H.Shakeripour, M.Akhavan,",Investigation of structure and transport properties of Gd1-x-zPrxCazBa2Cu3O7-d system,"Supercond.Sci.Technol., 14(2001)213",2001.0,3.8439,Two,RE,2.3390533349038924,,1.92195
33214,La2.0Cu1.0O4.11,T,45.0,5.337999999999999,5.416,13.224,APA0740079,"B.K.Ma, J.K.Liang, Q.Y.Tu, X.L.Chen, Y.C.Lan, Z.X.Zhao,",Superconductivity at 45 K in La2CuO4+z oxidized by NaClO,"Appl.Phys. A, 74(2002)79",2002.0,3.77453599797379,One,RE,2.4106802707898196,,1.887267998986895
33257,Hg1.5Pb0.5Ba2.0Y0.5Ca0.5Cu2.0O8.0,Hg2212,84.0,3.8667,,28.9804,PHC3660147,"J.L.Tholence, P.Bordet, P.Odier, P.Toulemonde, R.Bruyere,",Optimal and overdoped superconducting regimes in Hg-2212 system by Pb substitution,"Physica C, 366(2002)147",2002.0,3.8667,Two,Hg,2.47688746326999,,1.93335
33272,Tl0.9Ni0.1Ba2.0Ca2.0Cu3.0O9.0,Tl1223,116.3,3.845,,15.782,PHC3410685,"A.I.Abou-Aly, A.L.Saad, L.H.Ibrahim, N.S.Aly, R.Awad,",Replacement study of Thallium by Zn and Ni in Tl-1223 superconductor phase,"Physica C, 341(2000)685",2000.0,3.845,Three,Tl,2.695007377364416,,1.9225
33273,Tl0.8Ni0.2Ba2.0Ca2.0Cu3.0O9.0,Tl1223,113.4,3.842,,15.762,PHC3410685,"A.I.Abou-Aly, A.L.Saad, L.H.Ibrahim, N.S.Aly, R.Awad,",Replacement study of Thallium by Zn and Ni in Tl-1223 superconductor phase,"Physica C, 341(2000)685",2000.0,3.842,Three,Tl,2.6863223151512656,,1.921
33274,Tl0.7Ni0.3Ba2.0Ca2.0Cu3.0O9.0,Tl1223,111.5,3.84,,15.75,PHC3410685,"A.I.Abou-Aly, A.L.Saad, L.H.Ibrahim, N.S.Aly, R.Awad,",Replacement study of Thallium by Zn and Ni in Tl-1223 superconductor phase,"Physica C, 341(2000)685",2000.0,3.84,Three,Tl,2.681564281649617,,1.92
33275,Tl0.6Ni0.4Ba2.0Ca2.0Cu3.0O9.0,Tl1223,109.0,3.843,,15.755,PHC3410685,"A.I.Abou-Aly, A.L.Saad, L.H.Ibrahim, N.S.Aly, R.Awad,",Replacement study of Thallium by Zn and Ni in Tl-1223 superconductor phase,"Physica C, 341(2000)685",2000.0,3.843,Three,Tl,2.6786392541576873,,1.9215
33276,Tl0.5Ni0.5Ba2.0Ca2.0Cu3.0O9.0,Tl1223,105.0,3.855,,15.787,PHC3410685,"A.I.Abou-Aly, A.L.Saad, L.H.Ibrahim, N.S.Aly, R.Awad,",Replacement study of Thallium by Zn and Ni in Tl-1223 superconductor phase,"Physica C, 341(2000)685",2000.0,3.855,Three,Tl,2.6762272159540257,,1.9275
33277,Tl1.0Ba2.0Ca2.0Cu3.0O9.0,Tl1223,118.0,3.875,,15.789,PHC3410685,"A.I.Abou-Aly, A.L.Saad, L.H.Ibrahim, N.S.Aly, R.Awad,",Replacement study of Thallium by Zn and Ni in Tl-1223 superconductor phase,"Physica C, 341(2000)685",2000.0,3.875,Three,Tl,2.632474845290532,,1.9375
33278,Tl0.9Zn0.1Ba2.0Ca2.0Cu3.0O9.0,Tl1223,119.0,3.863,,15.778,PHC3410685,"A.I.Abou-Aly, A.L.Saad, L.H.Ibrahim, N.S.Aly, R.Awad,",Replacement study of Thallium by Zn and Ni in Tl-1223 superconductor phase,"Physica C, 341(2000)685",2000.0,3.863,Three,Tl,2.6511410090813077,,1.9315
33279,Tl0.8Zn0.2Ba2.0Ca2.0Cu3.0O9.0,Tl1223,124.0,3.841,,15.772,PHC3410685,"A.I.Abou-Aly, A.L.Saad, L.H.Ibrahim, N.S.Aly, R.Awad,",Replacement study of Thallium by Zn and Ni in Tl-1223 superconductor phase,"Physica C, 341(2000)685",2000.0,3.841,Three,Tl,2.696327394085863,,1.9205
33280,Tl0.7Zn0.3Ba2.0Ca2.0Cu3.0O9.0,Tl1223,119.0,3.832,,15.763,PHC3410685,"A.I.Abou-Aly, A.L.Saad, L.H.Ibrahim, N.S.Aly, R.Awad,",Replacement study of Thallium by Zn and Ni in Tl-1223 superconductor phase,"Physica C, 341(2000)685",2000.0,3.832,Three,Tl,2.7097465124436915,,1.916
33281,Tl0.6Zn0.4Ba2.0Ca2.0Cu3.0O9.0,Tl1223,117.0,3.831,,15.761,PHC3410685,"A.I.Abou-Aly, A.L.Saad, L.H.Ibrahim, N.S.Aly, R.Awad,",Replacement study of Thallium by Zn and Ni in Tl-1223 superconductor phase,"Physica C, 341(2000)685",2000.0,3.831,Three,Tl,2.7104635196142204,,1.9155
33282,Tl0.4Zn0.6Ba2.0Ca2.0Cu3.0O9.0,Tl1223,113.0,3.834,,15.781,PHC3410685,"A.I.Abou-Aly, A.L.Saad, L.H.Ibrahim, N.S.Aly, R.Awad,",Replacement study of Thallium by Zn and Ni in Tl-1223 superconductor phase,"Physica C, 341(2000)685",2000.0,3.834,Three,Tl,2.7191485818273726,,1.917
33312,Dy1.0Ba1.0Sr1.0Cu3.0O7.0,RE123,82.0,3.801,3.85,11.549,PLA2880105,"Nor Azah Nik Jaafar, R.Abd-Shukor,",Elastic properties of superconducting and non-superconducting DyBaSrCu3O7-z,"Physics Lett., A, 288(2001)105",2001.0,3.801,Two,RE,2.2972759470712023,,1.9005
33360,La1.875Ba0.065Sr0.06Cu1.0O4.0,T,10.4,3.7842,,13.2584,PHC3570256,"H.Goka, K.Yamada, M.Fujita, Y.Ikeda,",Effect of structural symmetry on the magnetic and superconducting properties in La1.875Ba0.125-xSrxCuO4,"Physica C, 357-360(2001)256",2001.0,3.7842,One,RE,2.417060888867083,,1.8921
33361,La1.875Ba0.05Sr0.075Cu1.0O4.0,T,13.5,3.7847,,13.2555,PHC3570256,"H.Goka, K.Yamada, M.Fujita, Y.Ikeda,",Effect of structural symmetry on the magnetic and superconducting properties in La1.875Ba0.125-xSrxCuO4,"Physica C, 357-360(2001)256",2001.0,3.7847,One,RE,2.4162153367852173,,1.89235
33362,La1.875Ba0.04Sr0.085Cu1.0O4.0,T,31.7,3.7834,,13.2503,PHC3570256,"H.Goka, K.Yamada, M.Fujita, Y.Ikeda,",Effect of structural symmetry on the magnetic and superconducting properties in La1.875Ba0.125-xSrxCuO4,"Physica C, 357-360(2001)256",2001.0,3.7834,One,RE,2.4152131873227214,,1.8917
33363,La1.875Ba0.025Sr0.1Cu1.0O4.0,T,30.2,3.7823,,13.2423,PHC3570256,"H.Goka, K.Yamada, M.Fujita, Y.Ikeda,",Effect of structural symmetry on the magnetic and superconducting properties in La1.875Ba0.125-xSrxCuO4,"Physica C, 357-360(2001)256",2001.0,3.7823,One,RE,2.413460810811187,,1.89115
33404,Sm1.0Ba2.0Cu3.0O7.0,RE123,92.9,3.85,3.9,11.71,PHC3570230,"H.Yamauchi, M.Karppinen, T.Nakane, Y.Yasukawa,",Rare-earth-ion-size control on magnetic irreversibility field in CuBa2RECu2O7-z,"Physica C, 357-360(2001)230",2001.0,3.85,Two,RE,2.3372178638345606,,1.925
33405,Eu1.0Ba2.0Cu3.0O7.0,RE123,91.4,3.84,3.89,11.69,PHC3570230,"H.Yamauchi, M.Karppinen, T.Nakane, Y.Yasukawa,",Rare-earth-ion-size control on magnetic irreversibility field in CuBa2RECu2O7-z,"Physica C, 357-360(2001)230",2001.0,3.84,Two,RE,2.3399493100161206,,1.92
33406,Gd1.0Ba2.0Cu3.0O6.98,RE123,94.2,3.84,3.9,11.71,PHC3570230,"H.Yamauchi, M.Karppinen, T.Nakane, Y.Yasukawa,",Rare-earth-ion-size control on magnetic irreversibility field in CuBa2RECu2O7-z,"Physica C, 357-360(2001)230",2001.0,3.84,Two,RE,2.356878199874219,,1.92
33407,Y1.0Ba2.0Cu3.0O6.93,Y123,91.4,3.82,3.89,11.66,PHC3570230,"H.Yamauchi, M.Karppinen, T.Nakane, Y.Yasukawa,",Rare-earth-ion-size control on magnetic irreversibility field in CuBa2RECu2O7-z,"Physica C, 357-360(2001)230",2001.0,3.82,Two,RE,2.27484208670937,,1.91
33408,Y0.4Yb0.6Ba2.0Cu3.0O6.93,Y123,91.1,3.8,3.87,11.65,PHC3570230,"H.Yamauchi, M.Karppinen, T.Nakane, Y.Yasukawa,",Rare-earth-ion-size control on magnetic irreversibility field in CuBa2RECu2O7-z,"Physica C, 357-360(2001)230",2001.0,3.8,Two,RE,2.250947411926866,,1.9
33409,Y0.2Yb0.8Ba2.0Cu3.0O6.91,Y123,91.4,3.81,3.87,11.66,PHC3570230,"H.Yamauchi, M.Karppinen, T.Nakane, Y.Yasukawa,",Rare-earth-ion-size control on magnetic irreversibility field in CuBa2RECu2O7-z,"Physica C, 357-360(2001)230",2001.0,3.81,Two,RE,2.266947137191041,,1.905
33410,Yb1.0Ba2.0Cu3.0O6.93,RE123,89.5,3.8,3.87,11.65,PHC3570230,"H.Yamauchi, M.Karppinen, T.Nakane, Y.Yasukawa,",Rare-earth-ion-size control on magnetic irreversibility field in CuBa2RECu2O7-z,"Physica C, 357-360(2001)230",2001.0,3.8,Two,RE,2.3847328744585594,,1.9
33411,Yb0.9Lu0.1Ba2.0Cu3.0O7.0,RE123,89.5,3.8,3.87,11.66,PHC3570230,"H.Yamauchi, M.Karppinen, T.Nakane, Y.Yasukawa,",Rare-earth-ion-size control on magnetic irreversibility field in CuBa2RECu2O7-z,"Physica C, 357-360(2001)230",2001.0,3.8,Two,RE,2.3931973193876077,,1.9
33412,Yb0.8Lu0.2Ba2.0Cu3.0O6.94,RE123,89.9,3.8,3.87,11.66,PHC3570230,"H.Yamauchi, M.Karppinen, T.Nakane, Y.Yasukawa,",Rare-earth-ion-size control on magnetic irreversibility field in CuBa2RECu2O7-z,"Physica C, 357-360(2001)230",2001.0,3.8,Two,RE,2.3931973193876077,,1.9
33413,Yb0.7Lu0.3Ba2.0Cu3.0O7.0,RE123,89.7,3.8,3.87,11.66,PHC3570230,"H.Yamauchi, M.Karppinen, T.Nakane, Y.Yasukawa,",Rare-earth-ion-size control on magnetic irreversibility field in CuBa2RECu2O7-z,"Physica C, 357-360(2001)230",2001.0,3.8,Two,RE,2.3931973193876077,,1.9
