Repository: CompRhys/apical

# Data Guide

In all cases whilst compiling this data we have been careful to include as much meta-information as possible to allow data to be traced back to it's original sources. For SuperCon this takes the form of the SuperCon "num :" reference id and then the source publication details. For ICSD we provide the ICSD collection code.

We acknowledge the Japanese National Institute for Materials Science for maintaining the [SuperCon](https://supercon.nims.go.jp/index_en.html) database as well as FIZ Karlsruhe GmbH for maintaining [ICSD](https://www.fiz-karlsruhe.de/en/produkte-und-dienstleistungen/inorganic-crystal-structure-database-icsd).

File: processed-data/super_cleaned.csv (part 17 of 21)
num :,composition :,str3 :,tc :,lata :,latb :,latc :,refno :,author :,title :,journal :,year :,lata* :
20238,Hg1.0Ba2.0Cu1.0FO4.0,Hg1201,78.0,3.868,,9.459,SOV0010039,"A.M.Abakumov, et al.,",,preprint JINR E14-97-234(1997),1997.0,3.868
20239,La1.85Sr0.15Cu1.0O4.0,T,39.2,3.773,,13.233,SOV0010041,"M.N.Chlopkin, et al.,",,"Zhurnal experimental'noy i teoreticheskoy fiziki, 112(1997)1386-1395",1997.0,3.773
20240,Y1.0Ba2.0Cu3.0O6.95,Y123,88.5,3.822,3.885,11.67,SOV0010047,"V.E.Gasumiants, et al,",,Fizika tverdogo tela (Solid State Physics) 40(1998)17,1998.0,3.822
20241,Y1.0Ba1.95La0.05Cu3.0O6.98,Y123,89.3,3.82,3.894,11.655,SOV0010047,"V.E.Gasumiants, et al,",,Fizika tverdogo tela (Solid State Physics) 40(1998)17,1998.0,3.82
20242,Y1.0Ba1.9La0.1Cu3.0O6.99,Y123,90.35,3.823,3.895,11.65,SOV0010047,"V.E.Gasumiants, et al,",,Fizika tverdogo tela (Solid State Physics) 40(1998)17,1998.0,3.823
20243,Y1.0Ba1.8La0.2Cu3.0O7.03,Y123,88.7,3.819,3.89,11.65,SOV0010047,"V.E.Gasumiants, et al,",,Fizika tverdogo tela (Solid State Physics) 40(1998)17,1998.0,3.819
20244,Y1.0Ba1.7La0.3Cu3.0O7.1,Y123,80.5,3.838,3.879,11.64,SOV0010047,"V.E.Gasumiants, et al,",,Fizika tverdogo tela (Solid State Physics) 40(1998)17,1998.0,3.838
20245,Y1.0Ba1.6La0.4Cu3.0O7.14,Y123,68.15,3.857,,11.6,SOV0010047,"V.E.Gasumiants, et al,",,Fizika tverdogo tela (Solid State Physics) 40(1998)17,1998.0,3.857
20246,Y1.0Ba1.5La0.5Cu3.0O7.17,Y123,54.1,3.853,,11.58,SOV0010047,"V.E.Gasumiants, et al,",,Fizika tverdogo tela (Solid State Physics) 40(1998)17,1998.0,3.853
20247,Y1.0Ba2.0Cu3.0O6.965,Y123,88.5,3.815,3.881,11.667,SOV0010048,"V.E.Gasumiants, et al,",,Fizika tverdogo tela (Solid State Physics) 39(1997)1520-1525,1997.0,3.815
20248,Y0.95Pr0.05Ba2.0Cu3.0O6.965,Y123,88.0,3.822,3.883,11.684,SOV0010048,"V.E.Gasumiants, et al,",,Fizika tverdogo tela (Solid State Physics) 39(1997)1520-1525,1997.0,3.822
20249,Y0.9Pr0.1Ba2.0Cu3.0O6.965,Y123,85.0,3.823,3.89,11.67,SOV0010048,"V.E.Gasumiants, et al,",,Fizika tverdogo tela (Solid State Physics) 39(1997)1520-1525,1997.0,3.823
20250,Y0.8Pr0.2Ba2.0Cu3.0O6.965,Y123,70.0,3.826,3.895,11.674,SOV0010048,"V.E.Gasumiants, et al,",,Fizika tverdogo tela (Solid State Physics) 39(1997)1520-1525,1997.0,3.826
20251,Y0.7Pr0.3Ba2.0Cu3.0O6.965,Y123,55.0,3.831,3.897,11.666,SOV0010048,"V.E.Gasumiants, et al,",,Fizika tverdogo tela (Solid State Physics) 39(1997)1520-1525,1997.0,3.831
20252,Y0.6Pr0.4Ba2.0Cu3.0O6.965,Y123,35.0,3.836,3.899,11.667,SOV0010048,"V.E.Gasumiants, et al,",,Fizika tverdogo tela (Solid State Physics) 39(1997)1520-1525,1997.0,3.836
20269,Y1.0Ba2.0Cu4.0O8.0,Y124,80.0,3.839,3.869,27.343000000000004,SOV0010117,"I.K.Gopalakrishnan, et al,",,"Philosoph. Mag. B, 71(1995)1137-1143",1995.0,3.839
20270,Y0.8Ce0.1Ca0.1Ba2.0Cu4.0O8.0,Y124,63.0,3.841,3.87,27.188,SOV0010117,"I.K.Gopalakrishnan, et al,",,"Philosoph. Mag. B, 71(1995)1137-1143",1995.0,3.841
20273,Hg1.0Ba2.0Ca2.0Cu3.0O8.28,Hg1223,118.5,3.852,,15.842,SOV0010119,"X.S.Wu, et al.,",,"Physica Status Solidi(a), 152(1995)477-483",,3.852
20274,Hg1.0Ba2.0Ca2.0Cu3.0O8.35,Hg1223,134.0,3.852,,15.842,SOV0010119,"X.S.Wu, et al.,",,"Physica Status Solidi(a), 152(1995)477-483",,3.852
20281,Nd0.7Pr0.3Ba1.0Sr1.0Cu3.0O6.87,RE123,34.0,3.901,,11.674,SOV0010120,"A.Das, R.Suryanarayanan,",,"Mat.Res.Bull., 38(1995)1363-1370",1995.0,3.901
20286,Nd0.7Pr0.3Ba1.25Sr0.75Cu3.0O7.0,RE123,34.0,3.887,3.905,11.71,SOV0010120,"A.Das, R.Suryanarayanan,",,"Mat.Res.Bull., 38(1995)1363-1370",1995.0,3.887
20287,Nd0.7Pr0.3Ba1.15Sr0.85Cu3.0O7.0,RE123,38.0,3.891,,11.701,SOV0010120,"A.Das, R.Suryanarayanan,",,"Mat.Res.Bull., 38(1995)1363-1370",1995.0,3.891
20288,Nd0.7Pr0.3Ba1.0Sr1.0Cu3.0O7.0,RE123,44.0,3.888,,11.695,SOV0010120,"A.Das, R.Suryanarayanan,",,"Mat.Res.Bull., 38(1995)1363-1370",1995.0,3.888
20314,Y1.0Ba2.0Cu3.0O6.95,Y123,88.0,3.822,3.885,11.67,PSS0410389,"E.V. Vladimirskaya, I.B. Patrina, M.V. Elizarova, V.E. Gasumyantz,",,[Fizika tverdogo tela(Phys.of the Solid State)] 41(1999)389,1999.0,3.822
20315,Y1.0Ba1.95La0.05Cu3.0O6.98,Y123,90.0,3.82,3.894,11.655,PSS0410389,"E.V. Vladimirskaya, I.B. Patrina, M.V. Elizarova, V.E. Gasumyantz,",,[Fizika tverdogo tela(Phys.of the Solid State)] 41(1999)389,1999.0,3.82
20316,Y1.0Ba1.9La0.1Cu3.0O6.99,Y123,91.0,3.823,3.895,11.63,PSS0410389,"E.V. Vladimirskaya, I.B. Patrina, M.V. Elizarova, V.E. Gasumyantz,",,[Fizika tverdogo tela(Phys.of the Solid State)] 41(1999)389,1999.0,3.823
20317,Y1.0Ba1.8La0.2Cu3.0O7.03,Y123,89.0,3.819,3.89,11.65,PSS0410389,"E.V. Vladimirskaya, I.B. Patrina, M.V. Elizarova, V.E. Gasumyantz,",,[Fizika tverdogo tela(Phys.of the Solid State)] 41(1999)389,1999.0,3.819
20318,Y1.0Ba1.7La0.3Cu3.0O7.1,Y123,80.0,3.828,3.879,11.64,PSS0410389,"E.V. Vladimirskaya, I.B. Patrina, M.V. Elizarova, V.E. Gasumyantz,",,[Fizika tverdogo tela(Phys.of the Solid State)] 41(1999)389,1999.0,3.828
20319,Y1.0Ba1.6La0.4Cu3.0O7.14,Y123,70.0,3.857,,11.6,PSS0410389,"E.V. Vladimirskaya, I.B. Patrina, M.V. Elizarova, V.E. Gasumyantz,",,[Fizika tverdogo tela(Phys.of the Solid State)] 41(1999)389,1999.0,3.857
20320,Y1.0Ba1.5La0.5Cu3.0O7.17,Y123,57.0,3.853,,11.58,PSS0410389,"E.V. Vladimirskaya, I.B. Patrina, M.V. Elizarova, V.E. Gasumyantz,",,[Fizika tverdogo tela(Phys.of the Solid State)] 41(1999)389,1999.0,3.853
20321,Y1.0Ba2.0Cu3.0O6.86,Y123,84.0,3.822,3.885,11.67,PSS0410389,"E.V. Vladimirskaya, I.B. Patrina, M.V. Elizarova, V.E. Gasumyantz,",,[Fizika tverdogo tela(Phys.of the Solid State)] 41(1999)389,1999.0,3.822
20322,Y1.0Ba1.95La0.05Cu3.0O6.89,Y123,86.0,3.82,3.894,11.655,PSS0410389,"E.V. Vladimirskaya, I.B. Patrina, M.V. Elizarova, V.E. Gasumyantz,",,[Fizika tverdogo tela(Phys.of the Solid State)] 41(1999)389,1999.0,3.82
20323,Y1.0Ba1.9La0.1Cu3.0O6.92,Y123,87.0,3.823,3.895,11.63,PSS0410389,"E.V. Vladimirskaya, I.B. Patrina, M.V. Elizarova, V.E. Gasumyantz,",,[Fizika tverdogo tela(Phys.of the Solid State)] 41(1999)389,1999.0,3.823
20324,Y1.0Ba1.8La0.2Cu3.0O6.96,Y123,78.0,3.819,3.89,11.65,PSS0410389,"E.V. Vladimirskaya, I.B. Patrina, M.V. Elizarova, V.E. Gasumyantz,",,[Fizika tverdogo tela(Phys.of the Solid State)] 41(1999)389,1999.0,3.819
20325,Y1.0Ba1.7La0.3Cu3.0O7.02,Y123,77.0,3.828,3.879,11.64,PSS0410389,"E.V. Vladimirskaya, I.B. Patrina, M.V. Elizarova, V.E. Gasumyantz,",,[Fizika tverdogo tela(Phys.of the Solid State)] 41(1999)389,1999.0,3.828
20326,Y1.0Ba1.6La0.4Cu3.0O7.04,Y123,59.0,3.857,,11.6,PSS0410389,"E.V. Vladimirskaya, I.B. Patrina, M.V. Elizarova, V.E. Gasumyantz,",,[Fizika tverdogo tela(Phys.of the Solid State)] 41(1999)389,1999.0,3.857
20327,Y1.0Ba1.5La0.5Cu3.0O7.06,Y123,22.0,3.853,,11.58,PSS0410389,"E.V. Vladimirskaya, I.B. Patrina, M.V. Elizarova, V.E. Gasumyantz,",,[Fizika tverdogo tela(Phys.of the Solid State)] 41(1999)389,1999.0,3.853
20328,Y1.0Ba1.95Cu2.95Co0.05O7.0,Y123,90.0,3.831,3.889,11.682,PSS0410389,"E.V. Vladimirskaya, I.B. Patrina, M.V. Elizarova, V.E. Gasumyantz,",,[Fizika tverdogo tela(Phys.of the Solid State)] 41(1999)389,1999.0,3.831
20329,Y1.0Ba1.9Cu2.9Co0.1O7.02,Y123,89.0,3.865,3.872,11.661,PSS0410389,"E.V. Vladimirskaya, I.B. Patrina, M.V. Elizarova, V.E. Gasumyantz,",,[Fizika tverdogo tela(Phys.of the Solid State)] 41(1999)389,1999.0,3.865
20330,Y1.0Ba1.85Cu2.85Co0.15O7.04,Y123,79.0,3.869,,11.675999999999998,PSS0410389,"E.V. Vladimirskaya, I.B. Patrina, M.V. Elizarova, V.E. Gasumyantz,",,[Fizika tverdogo tela(Phys.of the Solid State)] 41(1999)389,1999.0,3.869
20331,Y1.0Ba1.8Cu2.8Co0.2O7.05,Y123,70.0,3.872,,11.669,PSS0410389,"E.V. Vladimirskaya, I.B. Patrina, M.V. Elizarova, V.E. Gasumyantz,",,[Fizika tverdogo tela(Phys.of the Solid State)] 41(1999)389,1999.0,3.872
20332,Y1.0Ba1.75Cu2.75Co0.25O7.06,Y123,63.0,3.874,,11.666,PSS0410389,"E.V. Vladimirskaya, I.B. Patrina, M.V. Elizarova, V.E. Gasumyantz,",,[Fizika tverdogo tela(Phys.of the Solid State)] 41(1999)389,1999.0,3.874
20333,Y1.0Ba1.95Cu2.95Co0.05O6.9,Y123,70.0,3.831,3.889,11.682,PSS0410389,"E.V. Vladimirskaya, I.B. Patrina, M.V. Elizarova, V.E. Gasumyantz,",,[Fizika tverdogo tela(Phys.of the Solid State)] 41(1999)389,1999.0,3.831
20334,Y1.0Ba1.9Cu2.9Co0.1O6.92,Y123,66.0,3.865,3.872,11.661,PSS0410389,"E.V. Vladimirskaya, I.B. Patrina, M.V. Elizarova, V.E. Gasumyantz,",,[Fizika tverdogo tela(Phys.of the Solid State)] 41(1999)389,1999.0,3.865
20335,Y1.0Ba1.85Cu2.85Co0.15O6.94,Y123,55.0,3.869,,11.675999999999998,PSS0410389,"E.V. Vladimirskaya, I.B. Patrina, M.V. Elizarova, V.E. Gasumyantz,",,[Fizika tverdogo tela(Phys.of the Solid State)] 41(1999)389,1999.0,3.869
20336,Y1.0Ba1.8Cu2.8Co0.2O6.95,Y123,43.0,3.872,,11.669,PSS0410389,"E.V. Vladimirskaya, I.B. Patrina, M.V. Elizarova, V.E. Gasumyantz,",,[Fizika tverdogo tela(Phys.of the Solid State)] 41(1999)389,1999.0,3.872
20337,Y1.0Ba1.75Cu2.75Co0.25O6.95,Y123,25.0,3.874,,11.666,PSS0410389,"E.V. Vladimirskaya, I.B. Patrina, M.V. Elizarova, V.E. Gasumyantz,",,[Fizika tverdogo tela(Phys.of the Solid State)] 41(1999)389,1999.0,3.874
24010,Hg1.0Ba2.0Cu1.0O4.0,Hg1201,92.0,3.887,,9.489,PR05701259,"Jin-Ho Choy, Nam Hwi Hur, Seong-Ju Hwang,",In situ temperature-dependent x-ray-absorption spectroscopic studies for the mercury-based superconductors,"Phys.Reve,B57(1998)1259",1998.0,3.887
24011,Hg1.0Ba2.0Ca0.86Sr0.14Cu2.0O6.0,Hg1212,120.0,3.858,,12.665,PR05701259,"Jin-Ho Choy, Nam Hwi Hur, Seong-Ju Hwang,",In situ temperature-dependent x-ray-absorption spectroscopic studies for the mercury-based superconductors,"Phys.Reve,B57(1998)1259",1998.0,3.858
24012,Hg0.5Tl0.5Ba2.0Ca0.86Sr0.14Cu2.0O6.0,Hg1212,122.0,3.85,,12.654000000000002,PR05701259,"Jin-Ho Choy, Nam Hwi Hur, Seong-Ju Hwang,",In situ temperature-dependent x-ray-absorption spectroscopic studies for the mercury-based superconductors,"Phys.Reve,B57(1998)1259",1998.0,3.85
24013,Hg1.0Ba2.0Ca1.72Sr0.28Cu3.0O8.0,Hg1223,126.0,3.865,,16.032,PR05701259,"Jin-Ho Choy, Nam Hwi Hur, Seong-Ju Hwang,",In situ temperature-dependent x-ray-absorption spectroscopic studies for the mercury-based superconductors,"Phys.Reve,B57(1998)1259",1998.0,3.865
24014,Hg0.5Tl0.5Ba2.0Ca1.72Sr0.28Cu3.0O8.0,Hg1223,128.0,3.865,,15.957,PR05701259,"Jin-Ho Choy, Nam Hwi Hur, Seong-Ju Hwang,",In situ temperature-dependent x-ray-absorption spectroscopic studies for the mercury-based superconductors,"Phys.Reve,B57(1998)1259",1998.0,3.865
30031,Bi1.6Sr0.4Yb1.0Cu3.0O6.35,Cu1212,37.0,3.8172,3.8465,11.667,PR06004378,"H. Rundlof, H. Yamauchi, K. Fujinami, K. Peitola, M. Karppinen, R. Tellgren, T. Nakane,",Ca-substitution and O-doping effects in superconducting Cu(Ba0.8Sr0.2)2(Yb1-xCax)Cu2O6+z obtained from neutron diffraction refinements,"Phys.Rev.B,60(1999)4378",1999.0,3.8172
30032,Bi1.6Sr0.4Yb1.0Cu3.0O6.817,Cu1212,55.0,3.804,3.8583,11.637,PR06004378,"H. Rundlof, H. Yamauchi, K. Fujinami, K. Peitola, M. Karppinen, R. Tellgren, T. Nakane,",Ca-substitution and O-doping effects in superconducting Cu(Ba0.8Sr0.2)2(Yb1-xCax)Cu2O6+z obtained from neutron diffraction refinements,"Phys.Rev.B,60(1999)4378",1999.0,3.804
30033,Bi1.6Sr0.4Yb1.0Cu3.0O6.999,Cu1212,82.0,3.7934,3.8615,11.614,PR06004378,"H. Rundlof, H. Yamauchi, K. Fujinami, K. Peitola, M. Karppinen, R. Tellgren, T. Nakane,",Ca-substitution and O-doping effects in superconducting Cu(Ba0.8Sr0.2)2(Yb1-xCax)Cu2O6+z obtained from neutron diffraction refinements,"Phys.Rev.B,60(1999)4378",1999.0,3.7934
30036,Bi1.6Sr0.4Yb0.75Ca0.25Cu3.0O6.072,Cu1212,27.0,3.832,,11.736,PR06004378,"H. Rundlof, H. Yamauchi, K. Fujinami, K. Peitola, M. Karppinen, R. Tellgren, T. Nakane,",Ca-substitution and O-doping effects in superconducting Cu(Ba0.8Sr0.2)2(Yb1-xCax)Cu2O6+z obtained from neutron diffraction refinements,"Phys.Rev.B,60(1999)4378",1999.0,3.832
30037,Bi1.6Sr0.4Yb0.65Ca0.35Cu3.0O6.075,Cu1212,43.0,3.8334,,11.734000000000002,PR06004378,"H. Rundlof, H. Yamauchi, K. Fujinami, K. Peitola, M. Karppinen, R. Tellgren, T. Nakane,",Ca-substitution and O-doping effects in superconducting Cu(Ba0.8Sr0.2)2(Yb1-xCax)Cu2O6+z obtained from neutron diffraction refinements,"Phys.Rev.B,60(1999)4378",1999.0,3.8334
30207,Y1.0Ba2.0Cu3.0O6.9,Y123,92.0,3.82,3.85,11.68,PR06010489,"A.R. Moodenbaugh, D.B. Fenner, D.M. Potrepka, J.I. Budnick, M. Balasubramanian, W.A. Hines,",Role of bromine in restoring superconductivity in YBa2Cu3Oy,"Phys.Rev.B,60(1999)10489",1999.0,3.82
30209,Y1.0Ba2.0Cu3.0O6.6,Y123,60.0,3.83,3.86,11.74,PR06010489,"A.R. Moodenbaugh, D.B. Fenner, D.M. Potrepka, J.I. Budnick, M. Balasubramanian, W.A. Hines,",Role of bromine in restoring superconductivity in YBa2Cu3Oy,"Phys.Rev.B,60(1999)10489",1999.0,3.83
30210,Y1.0Ba2.0Cu3.0O6.6,Y123,92.0,3.82,3.88,11.6,PR06010489,"A.R. Moodenbaugh, D.B. Fenner, D.M. Potrepka, J.I. Budnick, M. Balasubramanian, W.A. Hines,",Role of bromine in restoring superconductivity in YBa2Cu3Oy,"Phys.Rev.B,60(1999)10489",1999.0,3.82
30212,Y1.0Ba2.0Cu3.0O6.1,Y123,92.0,3.82,3.87,11.7,PR06010489,"A.R. Moodenbaugh, D.B. Fenner, D.M. Potrepka, J.I. Budnick, M. Balasubramanian, W.A. Hines,",Role of bromine in restoring superconductivity in YBa2Cu3Oy,"Phys.Rev.B,60(1999)10489",1999.0,3.82
30400,Ru1.0Sr2.0Gd1.0Cu2.0O8.0,Ru1212,36.0,3.8387,,11.562,PR06014605,"A.C. McLaughlin, J.P. Attfield,",Tuning of the ferromagnetic and superconducting transitions by tin-doping in RuSr2GdCu2O8,"Phys.Rev.B,60(1999)14605",1999.0,3.8387
30401,Ru0.9Sn0.1Sr2.0Gd1.0Cu2.0O8.0,Ru1212,39.0,3.8359,,11.5609,PR06014605,"A.C. McLaughlin, J.P. Attfield,",Tuning of the ferromagnetic and superconducting transitions by tin-doping in RuSr2GdCu2O8,"Phys.Rev.B,60(1999)14605",1999.0,3.8359
30402,Ru0.8Sn0.2Sr2.0Gd1.0Cu2.0O8.0,Ru1212,48.0,3.8375,,11.5575,PR06014605,"A.C. McLaughlin, J.P. Attfield,",Tuning of the ferromagnetic and superconducting transitions by tin-doping in RuSr2GdCu2O8,"Phys.Rev.B,60(1999)14605",1999.0,3.8375
30403,Ru0.7Sn0.3Sr2.0Gd1.0Cu2.0O8.0,Ru1212,39.0,3.8379,,11.5552,PR06014605,"A.C. McLaughlin, J.P. Attfield,",Tuning of the ferromagnetic and superconducting transitions by tin-doping in RuSr2GdCu2O8,"Phys.Rev.B,60(1999)14605",1999.0,3.8379
30404,Ru0.6Sn0.4Sr2.0Gd1.0Cu2.0O8.0,Ru1212,31.0,3.8396,,11.5525,PR06014605,"A.C. McLaughlin, J.P. Attfield,",Tuning of the ferromagnetic and superconducting transitions by tin-doping in RuSr2GdCu2O8,"Phys.Rev.B,60(1999)14605",1999.0,3.8396
30407,La1.9Sr0.1Cu1.0O4.0,T,29.0,5.351,,13.21,PR06014872,"M. Matusiak, T. Plackowski,","Normal-state Ettingshausen, Seebeck, and Hall effects in La2-xSrxCuO4","Phys.Rev.B,60(1999)14872",1999.0,3.7837283861292157
30408,La1.85Sr0.15Cu1.0O4.0,T,36.0,5.3420000000000005,,13.23,PR06014872,"M. Matusiak, T. Plackowski,","Normal-state Ettingshausen, Seebeck, and Hall effects in La2-xSrxCuO4","Phys.Rev.B,60(1999)14872",1999.0,3.777364425098537
30409,La1.8Sr0.2Cu1.0O4.0,T,30.0,5.332999999999998,,13.24,PR06014872,"M. Matusiak, T. Plackowski,","Normal-state Ettingshausen, Seebeck, and Hall effects in La2-xSrxCuO4","Phys.Rev.B,60(1999)14872",1999.0,3.7710004640678565
30410,La1.75Sr0.25Cu1.0O4.0,T,18.0,5.3260000000000005,,13.25,PR06014872,"M. Matusiak, T. Plackowski,","Normal-state Ettingshausen, Seebeck, and Hall effects in La2-xSrxCuO4","Phys.Rev.B,60(1999)14872",1999.0,3.766050716599552
30610,Y1.0Ba2.0Cu3.0O6.93,Y123,90.5,3.819,3.888,11.693,PR06104314,"E.Kandyel, N.Koshizuka, S.Adachi, S.Tajima, T.Machi, Y.Itoh,",Control of Tc for Ni-substituted YBa2Cu3O7-z by annealing treatments,"Phys.Rev.B,61(2000)4314-4318",2000.0,3.819
30611,Y1.0Ba2.0Cu2.98Ni0.02O6.95,Y123,87.5,3.819,3.887,11.69,PR06104314,"E.Kandyel, N.Koshizuka, S.Adachi, S.Tajima, T.Machi, Y.Itoh,",Control of Tc for Ni-substituted YBa2Cu3O7-z by annealing treatments,"Phys.Rev.B,61(2000)4314-4318",2000.0,3.819
30612,Y1.0Ba2.0Cu2.95Ni0.05O6.94,Y123,85.0,3.822,3.885,11.683,PR06104314,"E.Kandyel, N.Koshizuka, S.Adachi, S.Tajima, T.Machi, Y.Itoh,",Control of Tc for Ni-substituted YBa2Cu3O7-z by annealing treatments,"Phys.Rev.B,61(2000)4314-4318",2000.0,3.822
30613,Y1.0Ba2.0Cu2.9Ni0.1O6.92,Y123,80.0,3.821,3.885,11.68,PR06104314,"E.Kandyel, N.Koshizuka, S.Adachi, S.Tajima, T.Machi, Y.Itoh,",Control of Tc for Ni-substituted YBa2Cu3O7-z by annealing treatments,"Phys.Rev.B,61(2000)4314-4318",2000.0,3.821
30614,Y1.0Ba2.0Cu3.0O6.93,Y123,91.0,3.82,3.888,11.692,PR06104314,"E.Kandyel, N.Koshizuka, S.Adachi, S.Tajima, T.Machi, Y.Itoh,",Control of Tc for Ni-substituted YBa2Cu3O7-z by annealing treatments,"Phys.Rev.B,61(2000)4314-4318",2000.0,3.82
30615,Y1.0Ba2.0Cu2.98Ni0.02O6.94,Y123,86.0,3.819,3.887,11.689,PR06104314,"E.Kandyel, N.Koshizuka, S.Adachi, S.Tajima, T.Machi, Y.Itoh,",Control of Tc for Ni-substituted YBa2Cu3O7-z by annealing treatments,"Phys.Rev.B,61(2000)4314-4318",2000.0,3.819
30616,Y1.0Ba2.0Cu2.95Ni0.05O6.93,Y123,80.0,3.821,3.886,11.685,PR06104314,"E.Kandyel, N.Koshizuka, S.Adachi, S.Tajima, T.Machi, Y.Itoh,",Control of Tc for Ni-substituted YBa2Cu3O7-z by annealing treatments,"Phys.Rev.B,61(2000)4314-4318",2000.0,3.821
30617,Y1.0Ba2.0Cu2.9Ni0.1O6.93,Y123,70.0,3.821,3.884,11.678,PR06104314,"E.Kandyel, N.Koshizuka, S.Adachi, S.Tajima, T.Machi, Y.Itoh,",Control of Tc for Ni-substituted YBa2Cu3O7-z by annealing treatments,"Phys.Rev.B,61(2000)4314-4318",2000.0,3.821
30618,Y1.0Ba2.0Cu2.9Ni0.1O6.95,Y123,70.0,3.822,3.884,11.678,PR06104314,"E.Kandyel, N.Koshizuka, S.Adachi, S.Tajima, T.Machi, Y.Itoh,",Control of Tc for Ni-substituted YBa2Cu3O7-z by annealing treatments,"Phys.Rev.B,61(2000)4314-4318",2000.0,3.822
30619,Y1.0Ba2.0Cu2.9Ni0.1O6.93,Y123,75.0,3.821,3.885,11.679,PR06104314,"E.Kandyel, N.Koshizuka, S.Adachi, S.Tajima, T.Machi, Y.Itoh,",Control of Tc for Ni-substituted YBa2Cu3O7-z by annealing treatments,"Phys.Rev.B,61(2000)4314-4318",2000.0,3.821
30620,Y1.0Ba2.0Cu2.9Ni0.1O6.92,Y123,81.0,3.823,3.884,11.679,PR06104314,"E.Kandyel, N.Koshizuka, S.Adachi, S.Tajima, T.Machi, Y.Itoh,",Control of Tc for Ni-substituted YBa2Cu3O7-z by annealing treatments,"Phys.Rev.B,61(2000)4314-4318",2000.0,3.823
30709,Ru1.0Sr2.0Gd1.0Cu2.0O8.0,Ru1212,35.0,3.83599,,11.5628,PR06106401,"H.Shaked, J.D.Jorgensen, J.L.Tallon, O.Chmaissem, P.Dollar,",Crystal and magnetic structure of ferromagnetic superconducting RuSr2GdCu2O8,"Phys.Rev.B,61(2000)6401-6407",2000.0,3.83599
30710,Ru1.0Sr2.0Gd1.0Cu2.0O8.0,Ru1212,35.0,5.42495,,11.5626,PR06106401,"H.Shaked, J.D.Jorgensen, J.L.Tallon, O.Chmaissem, P.Dollar,",Crystal and magnetic structure of ferromagnetic superconducting RuSr2GdCu2O8,"Phys.Rev.B,61(2000)6401-6407",2000.0,3.836018932597961
30711,Ru1.0Sr2.0Gd1.0Cu2.0O8.0,Ru1212,35.0,5.42491,,11.5628,PR06106401,"H.Shaked, J.D.Jorgensen, J.L.Tallon, O.Chmaissem, P.Dollar,",Crystal and magnetic structure of ferromagnetic superconducting RuSr2GdCu2O8,"Phys.Rev.B,61(2000)6401-6407",2000.0,3.835990648326713
30914,Er1.0Ba2.0Cu3.0O6.93,RE123,91.0,3.816,3.886,11.683,PR06111752,"A.Sedky, A.V.Narlikar, Anurag Gupta, Ratan Lal, V.P.S.Awana,",Correlation between superconducting critical temperature and normal-state resistivity parameters from the codoped ErBa2Cu3-x-yZnxFeyO7-z system,"Phys.Rev.B,61(2000)11752-11761",2000.0,3.816
30916,Er1.0Ba2.0Cu2.94Zn0.06O6.92,RE123,69.0,3.813,3.887,11.683,PR06111752,"A.Sedky, A.V.Narlikar, Anurag Gupta, Ratan Lal, V.P.S.Awana,",Correlation between superconducting critical temperature and normal-state resistivity parameters from the codoped ErBa2Cu3-x-yZnxFeyO7-z system,"Phys.Rev.B,61(2000)11752-11761",2000.0,3.813
30917,Er1.0Ba2.0Cu2.88Zn0.12O6.92,RE123,52.0,3.819,3.881,11.689,PR06111752,"A.Sedky, A.V.Narlikar, Anurag Gupta, Ratan Lal, V.P.S.Awana,",Correlation between superconducting critical temperature and normal-state resistivity parameters from the codoped ErBa2Cu3-x-yZnxFeyO7-z system,"Phys.Rev.B,61(2000)11752-11761",2000.0,3.819
30918,Er1.0Ba2.0Cu2.82Zn0.18O6.91,RE123,50.0,3.818,3.884,11.689,PR06111752,"A.Sedky, A.V.Narlikar, Anurag Gupta, Ratan Lal, V.P.S.Awana,",Correlation between superconducting critical temperature and normal-state resistivity parameters from the codoped ErBa2Cu3-x-yZnxFeyO7-z system,"Phys.Rev.B,61(2000)11752-11761",2000.0,3.818
30919,Er1.0Ba2.0Cu2.76Zn0.24O6.89,RE123,36.0,3.821,3.88,11.69,PR06111752,"A.Sedky, A.V.Narlikar, Anurag Gupta, Ratan Lal, V.P.S.Awana,",Correlation between superconducting critical temperature and normal-state resistivity parameters from the codoped ErBa2Cu3-x-yZnxFeyO7-z system,"Phys.Rev.B,61(2000)11752-11761",2000.0,3.821
30920,Er1.0Ba2.0Cu2.7Zn0.3O6.86,RE123,32.0,3.829,3.876,11.699000000000002,PR06111752,"A.Sedky, A.V.Narlikar, Anurag Gupta, Ratan Lal, V.P.S.Awana,",Correlation between superconducting critical temperature and normal-state resistivity parameters from the codoped ErBa2Cu3-x-yZnxFeyO7-z system,"Phys.Rev.B,61(2000)11752-11761",2000.0,3.829
30923,Er1.0Ba2.0Cu2.97Fe0.03O6.94,RE123,88.0,3.836,3.867,11.683,PR06111752,"A.Sedky, A.V.Narlikar, Anurag Gupta, Ratan Lal, V.P.S.Awana,",Correlation between superconducting critical temperature and normal-state resistivity parameters from the codoped ErBa2Cu3-x-yZnxFeyO7-z system,"Phys.Rev.B,61(2000)11752-11761",2000.0,3.836
30924,Er1.0Ba2.0Cu2.94Zn0.03Fe0.03O6.94,RE123,76.0,3.838,3.86,11.682,PR06111752,"A.Sedky, A.V.Narlikar, Anurag Gupta, Ratan Lal, V.P.S.Awana,",Correlation between superconducting critical temperature and normal-state resistivity parameters from the codoped ErBa2Cu3-x-yZnxFeyO7-z system,"Phys.Rev.B,61(2000)11752-11761",2000.0,3.838
30925,Er1.0Ba2.0Cu2.91Zn0.06Fe0.03O6.93,RE123,63.0,3.834,3.865,11.683,PR06111752,"A.Sedky, A.V.Narlikar, Anurag Gupta, Ratan Lal, V.P.S.Awana,",Correlation between superconducting critical temperature and normal-state resistivity parameters from the codoped ErBa2Cu3-x-yZnxFeyO7-z system,"Phys.Rev.B,61(2000)11752-11761",2000.0,3.834
30926,Er1.0Ba2.0Cu2.85Zn0.12Fe0.03O6.94,RE123,50.0,3.839,3.863,11.683,PR06111752,"A.Sedky, A.V.Narlikar, Anurag Gupta, Ratan Lal, V.P.S.Awana,",Correlation between superconducting critical temperature and normal-state resistivity parameters from the codoped ErBa2Cu3-x-yZnxFeyO7-z system,"Phys.Rev.B,61(2000)11752-11761",2000.0,3.839
30927,Er1.0Ba2.0Cu2.78Zn0.18Fe0.03O6.93,RE123,46.0,3.84,3.859,11.686,PR06111752,"A.Sedky, A.V.Narlikar, Anurag Gupta, Ratan Lal, V.P.S.Awana,",Correlation between superconducting critical temperature and normal-state resistivity parameters from the codoped ErBa2Cu3-x-yZnxFeyO7-z system,"Phys.Rev.B,61(2000)11752-11761",2000.0,3.84
30928,Er1.0Ba2.0Cu2.73Zn0.24Fe0.03O6.92,RE123,43.0,3.836,3.858,11.688,PR06111752,"A.Sedky, A.V.Narlikar, Anurag Gupta, Ratan Lal, V.P.S.Awana,",Correlation between superconducting critical temperature and normal-state resistivity parameters from the codoped ErBa2Cu3-x-yZnxFeyO7-z system,"Phys.Rev.B,61(2000)11752-11761",2000.0,3.836
30931,Er1.0Ba2.0Cu2.91Fe0.09O6.96,RE123,83.0,3.854,3.854,11.681,PR06111752,"A.Sedky, A.V.Narlikar, Anurag Gupta, Ratan Lal, V.P.S.Awana,",Correlation between superconducting critical temperature and normal-state resistivity parameters from the codoped ErBa2Cu3-x-yZnxFeyO7-z system,"Phys.Rev.B,61(2000)11752-11761",2000.0,3.854
30932,Er1.0Ba2.0Cu2.88Zn0.03Fe0.09O6.95,RE123,65.0,3.859,3.859,11.681,PR06111752,"A.Sedky, A.V.Narlikar, Anurag Gupta, Ratan Lal, V.P.S.Awana,",Correlation between superconducting critical temperature and normal-state resistivity parameters from the codoped ErBa2Cu3-x-yZnxFeyO7-z system,"Phys.Rev.B,61(2000)11752-11761",2000.0,3.859
30933,Er1.0Ba2.0Cu2.85Zn0.06Fe0.09O6.96,RE123,46.0,3.856,3.856,11.68,PR06111752,"A.Sedky, A.V.Narlikar, Anurag Gupta, Ratan Lal, V.P.S.Awana,",Correlation between superconducting critical temperature and normal-state resistivity parameters from the codoped ErBa2Cu3-x-yZnxFeyO7-z system,"Phys.Rev.B,61(2000)11752-11761",2000.0,3.856
30934,Er1.0Ba2.0Cu2.79Zn0.12Fe0.09O6.95,RE123,42.0,3.863,3.863,11.68,PR06111752,"A.Sedky, A.V.Narlikar, Anurag Gupta, Ratan Lal, V.P.S.Awana,",Correlation between superconducting critical temperature and normal-state resistivity parameters from the codoped ErBa2Cu3-x-yZnxFeyO7-z system,"Phys.Rev.B,61(2000)11752-11761",2000.0,3.863
30935,Er1.0Ba2.0Cu2.73Zn0.18Fe0.09O6.94,RE123,37.0,3.86,3.86,11.678,PR06111752,"A.Sedky, A.V.Narlikar, Anurag Gupta, Ratan Lal, V.P.S.Awana,",Correlation between superconducting critical temperature and normal-state resistivity parameters from the codoped ErBa2Cu3-x-yZnxFeyO7-z system,"Phys.Rev.B,61(2000)11752-11761",2000.0,3.86
30936,Er1.0Ba2.0Cu2.67Zn0.24Fe0.09O6.94,RE123,32.0,3.861,3.861,11.6775,PR06111752,"A.Sedky, A.V.Narlikar, Anurag Gupta, Ratan Lal, V.P.S.Awana,",Correlation between superconducting critical temperature and normal-state resistivity parameters from the codoped ErBa2Cu3-x-yZnxFeyO7-z system,"Phys.Rev.B,61(2000)11752-11761",2000.0,3.861
30938,Er1.0Ba2.0Cu2.82Fe0.18O6.97,RE123,72.0,3.853,3.853,11.68,PR06111752,"A.Sedky, A.V.Narlikar, Anurag Gupta, Ratan Lal, V.P.S.Awana,",Correlation between superconducting critical temperature and normal-state resistivity parameters from the codoped ErBa2Cu3-x-yZnxFeyO7-z system,"Phys.Rev.B,61(2000)11752-11761",2000.0,3.853
30939,Er1.0Ba2.0Cu2.79Zn0.03Fe0.18O6.97,RE123,44.0,3.853,3.853,11.683,PR06111752,"A.Sedky, A.V.Narlikar, Anurag Gupta, Ratan Lal, V.P.S.Awana,",Correlation between superconducting critical temperature and normal-state resistivity parameters from the codoped ErBa2Cu3-x-yZnxFeyO7-z system,"Phys.Rev.B,61(2000)11752-11761",2000.0,3.853
30940,Er1.0Ba2.0Cu2.76Zn0.06Fe0.18O6.97,RE123,25.0,3.856,3.856,11.684,PR06111752,"A.Sedky, A.V.Narlikar, Anurag Gupta, Ratan Lal, V.P.S.Awana,",Correlation between superconducting critical temperature and normal-state resistivity parameters from the codoped ErBa2Cu3-x-yZnxFeyO7-z system,"Phys.Rev.B,61(2000)11752-11761",2000.0,3.856
30941,Er1.0Ba2.0Cu2.7Zn0.12Fe0.18O6.95,RE123,23.0,3.856,3.856,11.683,PR06111752,"A.Sedky, A.V.Narlikar, Anurag Gupta, Ratan Lal, V.P.S.Awana,",Correlation between superconducting critical temperature and normal-state resistivity parameters from the codoped ErBa2Cu3-x-yZnxFeyO7-z system,"Phys.Rev.B,61(2000)11752-11761",2000.0,3.856
30942,Er1.0Ba2.0Cu2.64Zn0.18Fe0.18O6.95,RE123,21.0,3.851,3.851,11.684,PR06111752,"A.Sedky, A.V.Narlikar, Anurag Gupta, Ratan Lal, V.P.S.Awana,",Correlation between superconducting critical temperature and normal-state resistivity parameters from the codoped ErBa2Cu3-x-yZnxFeyO7-z system,"Phys.Rev.B,61(2000)11752-11761",2000.0,3.851
30960,Sm1.0Ba1.9Pr0.1Cu3.0O6.99,RE123,56.4,3.853,3.9,11.7,PR06112404,"M.V.Elizarova, R.Suryanarayanan, V.E.Gasumyants,",Effect of praseodymium on the normal-state and superconducting properties of RBa2Cu3Oy: A comparative study of the role of the Pr ion on R and Ba sites,"Phys.Rev.B,61(2000)12404-12411",2000.0,3.853
30961,Sm1.0Ba1.85Pr0.15Cu3.0O7.02,RE123,35.0,3.85,3.898,11.69,PR06112404,"M.V.Elizarova, R.Suryanarayanan, V.E.Gasumyants,",Effect of praseodymium on the normal-state and superconducting properties of RBa2Cu3Oy: A comparative study of the role of the Pr ion on R and Ba sites,"Phys.Rev.B,61(2000)12404-12411",2000.0,3.85
30962,Sm1.0Ba1.8Pr0.2Cu3.0O7.04,RE123,26.5,3.862,3.888,11.665,PR06112404,"M.V.Elizarova, R.Suryanarayanan, V.E.Gasumyants,",Effect of praseodymium on the normal-state and superconducting properties of RBa2Cu3Oy: A comparative study of the role of the Pr ion on R and Ba sites,"Phys.Rev.B,61(2000)12404-12411",2000.0,3.862
31020,Hg0.95Re0.05Ba2.0Ca2.0Cu3.0O8.0,Hg1223,132.52,3.85366,,15.7424,PR06115454,"A. Eichler, A. G. Cunha, A. Sin, Baggio-Saitovitch, E. V. L. de Mello, H. Belich, M. T. D. Orlando, T. Burghardt, X. Obradors,",Effect of hydrostatic pressure on HgBa2Ca2Cu3O8 +z superconductor doped with Re,"Phys.Rev.B,61,(2000)15454-15461",2000.0,3.85366
31021,Hg0.9Re0.1Ba2.0Ca2.0Cu3.0O8.0,Hg1223,132.62,3.85132,,15.6922,PR06115454,"A. Eichler, A. G. Cunha, A. Sin, Baggio-Saitovitch, E. V. L. de Mello, H. Belich, M. T. D. Orlando, T. Burghardt, X. Obradors,",Effect of hydrostatic pressure on HgBa2Ca2Cu3O8 +z superconductor doped with Re,"Phys.Rev.B,61,(2000)15454-15461",2000.0,3.85132
31022,Hg0.85Re0.15Ba2.0Ca2.0Cu3.0O8.0,Hg1223,132.92,3.85635,,15.6973,PR06115454,"A. Eichler, A. G. Cunha, A. Sin, Baggio-Saitovitch, E. V. L. de Mello, H. Belich, M. T. D. Orlando, T. Burghardt, X. Obradors,",Effect of hydrostatic pressure on HgBa2Ca2Cu3O8 +z superconductor doped with Re,"Phys.Rev.B,61,(2000)15454-15461",2000.0,3.85635
31023,Hg0.82Re0.18Ba2.0Ca2.0Cu3.0O8.0,Hg1223,133.12,3.85196,,15.6863,PR06115454,"A. Eichler, A. G. Cunha, A. Sin, Baggio-Saitovitch, E. V. L. de Mello, H. Belich, M. T. D. Orlando, T. Burghardt, X. Obradors,",Effect of hydrostatic pressure on HgBa2Ca2Cu3O8 +z superconductor doped with Re,"Phys.Rev.B,61,(2000)15454-15461",2000.0,3.85196
31024,Hg0.8Re0.2Ba2.0Ca2.0Cu3.0O8.0,Hg1223,133.12,3.85343,,15.6843,PR06115454,"A. Eichler, A. G. Cunha, A. Sin, Baggio-Saitovitch, E. V. L. de Mello, H. Belich, M. T. D. Orlando, T. Burghardt, X. Obradors,",Effect of hydrostatic pressure on HgBa2Ca2Cu3O8 +z superconductor doped with Re,"Phys.Rev.B,61,(2000)15454-15461",2000.0,3.85343
31025,Hg0.75Re0.25Ba2.0Ca2.0Cu3.0O8.0,Hg1223,132.72,3.85488,,15.7104,PR06115454,"A. Eichler, A. G. Cunha, A. Sin, Baggio-Saitovitch, E. V. L. de Mello, H. Belich, M. T. D. Orlando, T. Burghardt, X. Obradors,",Effect of hydrostatic pressure on HgBa2Ca2Cu3O8 +z superconductor doped with Re,"Phys.Rev.B,61,(2000)15454-15461",2000.0,3.85488
31302,La1.9Sr0.1Cu1.0O4.01,T,29.0,5.35,5.35,13.22,PR06205989,"M. V. Elizarova, V. E. Gasumyants,",Band spectrum transformation and Tc variation in the La2-xSrxCuOy system in the underdoped and overdoped regimes,"Phys.Rev.B,62(2000)5989-5996",2000.0,3.783021279348029
31303,La1.85Sr0.15Cu1.0O3.99,T,33.0,5.34,5.34,13.237,PR06205989,"M. V. Elizarova, V. E. Gasumyants,",Band spectrum transformation and Tc variation in the La2-xSrxCuOy system in the underdoped and overdoped regimes,"Phys.Rev.B,62(2000)5989-5996",2000.0,3.7759502115361636
31304,La1.8Sr0.2Cu1.0O3.95,T,29.0,5.335,5.335,13.246,PR06205989,"M. V. Elizarova, V. E. Gasumyants,",Band spectrum transformation and Tc variation in the La2-xSrxCuOy system in the underdoped and overdoped regimes,"Phys.Rev.B,62(2000)5989-5996",2000.0,3.772414677630231
31305,La1.75Sr0.25Cu1.0O3.93,T,15.0,5.33,5.33,13.26,PR06205989,"M. V. Elizarova, V. E. Gasumyants,",Band spectrum transformation and Tc variation in the La2-xSrxCuOy system in the underdoped and overdoped regimes,"Phys.Rev.B,62(2000)5989-5996",2000.0,3.768879143724298
32205,Hg1.0Ba2.0Cu1.0O4.0,Hg1201,61.0,3.8915,,9.529,PRL0800385,"A. M. Abakumov, A. M. Balagurov, A.M. Abakumov, A.M. Balagurov, D. A. Mikhailova, D.A. Mikhailova, E. V. Antipov, E.V. Antipov, M.G. Rozova, S. N. Putilin, S.N. Putilin, V. A. Alyoshin, V. L. Aksenov, V.A. Alyoshin, V.L. Aksenov,",Effect of Fluorination on the Structure and Superconducting Properties of the Hg-1201 Phase,"Phys.Rev.Lett.,80(1998)385-388",1998.0,3.8915
32206,Hg1.0Ba2.0Cu1.0O4.0,Hg1201,97.0,3.8828,,9.523,PRL0800385,"A. M. Abakumov, A. M. Balagurov, A.M. Abakumov, A.M. Balagurov, D. A. Mikhailova, D.A. Mikhailova, E. V. Antipov, E.V. Antipov, M.G. Rozova, S. N. Putilin, S.N. Putilin, V. A. Alyoshin, V. L. Aksenov, V.A. Alyoshin, V.L. Aksenov,",Effect of Fluorination on the Structure and Superconducting Properties of the Hg-1201 Phase,"Phys.Rev.Lett.,80(1998)385-388",1998.0,3.8828
32207,Hg1.0Ba2.0Cu1.0O4.0,Hg1201,97.0,3.8825,,9.51,PRL0800385,"A. M. Abakumov, A. M. Balagurov, A.M. Abakumov, A.M. Balagurov, D. A. Mikhailova, D.A. Mikhailova, E. V. Antipov, E.V. Antipov, M.G. Rozova, S. N. Putilin, S.N. Putilin, V. A. Alyoshin, V. L. Aksenov, V.A. Alyoshin, V.L. Aksenov,",Effect of Fluorination on the Structure and Superconducting Properties of the Hg-1201 Phase,"Phys.Rev.Lett.,80(1998)385-388",1998.0,3.8825
32208,Hg1.0Ba2.0Cu1.0O4.0,Hg1201,96.0,3.8788,,9.498,PRL0800385,"A. M. Abakumov, A. M. Balagurov, A.M. Abakumov, A.M. Balagurov, D. A. Mikhailova, D.A. Mikhailova, E. V. Antipov, E.V. Antipov, M.G. Rozova, S. N. Putilin, S.N. Putilin, V. A. Alyoshin, V. L. Aksenov, V.A. Alyoshin, V.L. Aksenov,",Effect of Fluorination on the Structure and Superconducting Properties of the Hg-1201 Phase,"Phys.Rev.Lett.,80(1998)385-388",1998.0,3.8788
32209,Hg1.0Ba2.0Cu1.0O4.0,Hg1201,80.0,3.8742,,9.493,PRL0800385,"A. M. Abakumov, A. M. Balagurov, A.M. Abakumov, A.M. Balagurov, D. A. Mikhailova, D.A. Mikhailova, E. V. Antipov, E.V. Antipov, M.G. Rozova, S. N. Putilin, S.N. Putilin, V. A. Alyoshin, V. L. Aksenov, V.A. Alyoshin, V.L. Aksenov,",Effect of Fluorination on the Structure and Superconducting Properties of the Hg-1201 Phase,"Phys.Rev.Lett.,80(1998)385-388",1998.0,3.8742
32210,Hg1.0Ba2.0Cu1.0O4.0,Hg1201,80.0,3.8721,,9.482,PRL0800385,"A. M. Abakumov, A. M. Balagurov, A.M. Abakumov, A.M. Balagurov, D. A. Mikhailova, D.A. Mikhailova, E. V. Antipov, E.V. Antipov, M.G. Rozova, S. N. Putilin, S.N. Putilin, V. A. Alyoshin, V. L. Aksenov, V.A. Alyoshin, V.L. Aksenov,",Effect of Fluorination on the Structure and Superconducting Properties of the Hg-1201 Phase,"Phys.Rev.Lett.,80(1998)385-388",1998.0,3.8721
32328,La1.85Sr0.038Ba0.11199999999999999Cu1.0O4.0,T,32.0,3.78905,,13.2979,PRL0833289,"J. Paul Attfield, Judith A. McAllister,",Systematic Cation Disorder Effects in L1.85M0.15CuO4 Superconductors,"Phys.Rev.Lett.,83(1999)3289-3292",1999.0,3.78905
32329,La1.8419999999999999Nd0.008Sr0.036000000000000004Ba0.114Cu1.0O3.98,T,31.7,3.78524,,13.2829,PRL0833289,"J. Paul Attfield, Judith A. McAllister,",Systematic Cation Disorder Effects in L1.85M0.15CuO4 Superconductors,"Phys.Rev.Lett.,83(1999)3289-3292",1999.0,3.78524
32330,La1.8119999999999998Nd0.038Sr0.026000000000000002Ba0.124Cu1.0O4.0,T,31.1,3.78607,,13.2868,PRL0833289,"J. Paul Attfield, Judith A. McAllister,",Systematic Cation Disorder Effects in L1.85M0.15CuO4 Superconductors,"Phys.Rev.Lett.,83(1999)3289-3292",1999.0,3.78607
32331,La1.776Nd0.07400000000000001Sr0.013999999999999999Ba0.136Cu1.0O4.03,T,30.0,3.78627,,13.2817,PRL0833289,"J. Paul Attfield, Judith A. McAllister,",Systematic Cation Disorder Effects in L1.85M0.15CuO4 Superconductors,"Phys.Rev.Lett.,83(1999)3289-3292",1999.0,3.78627
32332,La1.736Nd0.11599999999999999Ba0.15Cu1.0O4.03,T,29.0,3.78601,,13.28,PRL0833289,"J. Paul Attfield, Judith A. McAllister,",Systematic Cation Disorder Effects in L1.85M0.15CuO4 Superconductors,"Phys.Rev.Lett.,83(1999)3289-3292",1999.0,3.78601
32333,La1.85Sr0.15Cu1.0O4.01,T,36.0,3.7773,,13.2378,PRL0833289,"J. Paul Attfield, Judith A. McAllister,",Systematic Cation Disorder Effects in L1.85M0.15CuO4 Superconductors,"Phys.Rev.Lett.,83(1999)3289-3292",1999.0,3.7773
32334,La1.85Sr0.12Ca0.016Ba0.013999999999999999Cu1.0O3.99,T,34.1,3.778,,13.2357,PRL0833289,"J. Paul Attfield, Judith A. McAllister,",Systematic Cation Disorder Effects in L1.85M0.15CuO4 Superconductors,"Phys.Rev.Lett.,83(1999)3289-3292",1999.0,3.778
32335,La1.85Sr0.09Ca0.034Ba0.026000000000000002Cu1.0O3.99,T,32.2,3.7783,,13.2302,PRL0833289,"J. Paul Attfield, Judith A. McAllister,",Systematic Cation Disorder Effects in L1.85M0.15CuO4 Superconductors,"Phys.Rev.Lett.,83(1999)3289-3292",1999.0,3.7783
32336,La1.85Sr0.06Ca0.05Ba0.04Cu1.0O3.99,T,30.0,3.7796,,13.2272,PRL0833289,"J. Paul Attfield, Judith A. McAllister,",Systematic Cation Disorder Effects in L1.85M0.15CuO4 Superconductors,"Phys.Rev.Lett.,83(1999)3289-3292",1999.0,3.7796
32337,La1.85Sr0.016Ca0.07400000000000001Ba0.06Cu1.0O4.01,T,25.4,3.7838,,13.239,PRL0833289,"J. Paul Attfield, Judith A. McAllister,",Systematic Cation Disorder Effects in L1.85M0.15CuO4 Superconductors,"Phys.Rev.Lett.,83(1999)3289-3292",1999.0,3.7838
32341,La1.798Nd0.052000000000000005Ca0.15Cu1.0O3.96,T,31.6,5.34472,5.33694,13.1778,PRL0833289,"J. Paul Attfield, Judith A. McAllister,",Systematic Cation Disorder Effects in L1.85M0.15CuO4 Superconductors,"Phys.Rev.Lett.,83(1999)3289-3292",1999.0,3.779287755543364
32342,La1.736Nd0.114Ca0.138Ba0.012Cu1.0O4.02,T,29.4,5.3473,5.33619,13.1708,PRL0833289,"J. Paul Attfield, Judith A. McAllister,",Systematic Cation Disorder Effects in L1.85M0.15CuO4 Superconductors,"Phys.Rev.Lett.,83(1999)3289-3292",1999.0,3.781112091038825
32343,La1.65Nd0.2Ca0.122Ba0.027999999999999997Cu1.0O3.99,T,27.1,5.35276,5.3352900000000005,13.1597,PRL0833289,"J. Paul Attfield, Judith A. McAllister,",Systematic Cation Disorder Effects in L1.85M0.15CuO4 Superconductors,"Phys.Rev.Lett.,83(1999)3289-3292",1999.0,3.784972894064104
32344,La1.5619999999999998Nd0.28800000000000003Ca0.106Ba0.044000000000000004Cu1.0O3.98,T,23.0,5.35706,5.33389,13.1492,PRL0833289,"J. Paul Attfield, Judith A. McAllister,",Systematic Cation Disorder Effects in L1.85M0.15CuO4 Superconductors,"Phys.Rev.Lett.,83(1999)3289-3292",1999.0,3.788013453223206
33000,Nd1.665Gd0.185Ce0.15Cu1.0O4.0,T',19.0,3.938,,12.045,PHC2600117,"H.C.Ku, H.D.Yang, J.H.Shieh, T.H.Meen, W.H.Lee, W.J.Huang, Y.C.Chen,","Ionic-size effect on the structure and Tc of T'-(R1-xR'x)1.85Ce0.15CuO4 (R=Pr,Nd,Sm and Eu;R'=Gd and Y)","Physica.C,260(1996)117-124",1996.0,3.938
33001,Nd1.48Gd0.37Ce0.15Cu1.0O4.0,T',18.0,3.93,,11.995,PHC2600117,"H.C.Ku, H.D.Yang, J.H.Shieh, T.H.Meen, W.H.Lee, W.J.Huang, Y.C.Chen,","Ionic-size effect on the structure and Tc of T'-(R1-xR'x)1.85Ce0.15CuO4 (R=Pr,Nd,Sm and Eu;R'=Gd and Y)","Physica.C,260(1996)117-124",1996.0,3.93
33002,Nd1.295Gd0.555Ce0.15Cu1.0O4.0,T',17.0,3.924,,11.968,PHC2600117,"H.C.Ku, H.D.Yang, J.H.Shieh, T.H.Meen, W.H.Lee, W.J.Huang, Y.C.Chen,","Ionic-size effect on the structure and Tc of T'-(R1-xR'x)1.85Ce0.15CuO4 (R=Pr,Nd,Sm and Eu;R'=Gd and Y)","Physica.C,260(1996)117-124",1996.0,3.924
33003,Nd1.11Gd0.74Ce0.15Cu1.0O4.0,T',15.0,3.92,,11.938,PHC2600117,"H.C.Ku, H.D.Yang, J.H.Shieh, T.H.Meen, W.H.Lee, W.J.Huang, Y.C.Chen,","Ionic-size effect on the structure and Tc of T'-(R1-xR'x)1.85Ce0.15CuO4 (R=Pr,Nd,Sm and Eu;R'=Gd and Y)","Physica.C,260(1996)117-124",1996.0,3.92
33004,Nd0.925Gd0.925Ce0.15Cu1.0O4.0,T',13.0,3.915,,11.911,PHC2600117,"H.C.Ku, H.D.Yang, J.H.Shieh, T.H.Meen, W.H.Lee, W.J.Huang, Y.C.Chen,","Ionic-size effect on the structure and Tc of T'-(R1-xR'x)1.85Ce0.15CuO4 (R=Pr,Nd,Sm and Eu;R'=Gd and Y)","Physica.C,260(1996)117-124",1996.0,3.915
33005,Nd0.74Gd1.11Ce0.15Cu1.0O4.0,T',12.0,3.911,,11.885,PHC2600117,"H.C.Ku, H.D.Yang, J.H.Shieh, T.H.Meen, W.H.Lee, W.J.Huang, Y.C.Chen,","Ionic-size effect on the structure and Tc of T'-(R1-xR'x)1.85Ce0.15CuO4 (R=Pr,Nd,Sm and Eu;R'=Gd and Y)","Physica.C,260(1996)117-124",1996.0,3.911
33007,Sm1.7575Gd0.0925Ce0.15Cu1.0O4.0,T',15.0,3.911,,11.868,PHC2600117,"H.C.Ku, H.D.Yang, J.H.Shieh, T.H.Meen, W.H.Lee, W.J.Huang, Y.C.Chen,","Ionic-size effect on the structure and Tc of T'-(R1-xR'x)1.85Ce0.15CuO4 (R=Pr,Nd,Sm and Eu;R'=Gd and Y)","Physica.C,260(1996)117-124",1996.0,3.911
33008,Sm1.665Gd0.185Ce0.15Cu1.0O4.0,T',13.0,3.907,,11.858,PHC2600117,"H.C.Ku, H.D.Yang, J.H.Shieh, T.H.Meen, W.H.Lee, W.J.Huang, Y.C.Chen,","Ionic-size effect on the structure and Tc of T'-(R1-xR'x)1.85Ce0.15CuO4 (R=Pr,Nd,Sm and Eu;R'=Gd and Y)","Physica.C,260(1996)117-124",1996.0,3.907
33009,Sm1.48Gd0.37Ce0.15Cu1.0O4.0,T',10.5,3.906,,11.849,PHC2600117,"H.C.Ku, H.D.Yang, J.H.Shieh, T.H.Meen, W.H.Lee, W.J.Huang, Y.C.Chen,","Ionic-size effect on the structure and Tc of T'-(R1-xR'x)1.85Ce0.15CuO4 (R=Pr,Nd,Sm and Eu;R'=Gd and Y)","Physica.C,260(1996)117-124",1996.0,3.906
33019,Eu1.0Ba2.0Cu3.0O6.9,RE123,94.0,3.823,3.8922,11.627,PHC3550023,"D.G.Kuberkar, Krushna Mavani, M.R.Gonal, R.G.Kulkarni, R.Prasad, R.S.Thampi, S.Rayaprol,",Effect of Sr-substitution on the restitution of superconductivity in Pr-substituted at rare earth and Ba-site in EuBa2Cu3Oz,"Physica C, 355(2001)23",2001.0,3.823
33020,Eu0.9Pr0.1Ba2.0Cu3.0O6.78,RE123,83.0,3.8447,3.9089,11.5915,PHC3550023,"D.G.Kuberkar, Krushna Mavani, M.R.Gonal, R.G.Kulkarni, R.Prasad, R.S.Thampi, S.Rayaprol,",Effect of Sr-substitution on the restitution of superconductivity in Pr-substituted at rare earth and Ba-site in EuBa2Cu3Oz,"Physica C, 355(2001)23",2001.0,3.8447
33021,Eu0.8Pr0.2Ba2.0Cu3.0O6.7,RE123,65.0,3.8702,3.9093,11.5361,PHC3550023,"D.G.Kuberkar, Krushna Mavani, M.R.Gonal, R.G.Kulkarni, R.Prasad, R.S.Thampi, S.Rayaprol,",Effect of Sr-substitution on the restitution of superconductivity in Pr-substituted at rare earth and Ba-site in EuBa2Cu3Oz,"Physica C, 355(2001)23",2001.0,3.8702
