Repository: CompRhys/apical

# Data Guide

In all cases whilst compiling this data we have been careful to include as much meta-information as possible to allow data to be traced back to it's original sources. For SuperCon this takes the form of the SuperCon "num :" reference id and then the source publication details. For ICSD we provide the ICSD collection code.

We acknowledge the Japanese National Institute for Materials Science for maintaining the [SuperCon](https://supercon.nims.go.jp/index_en.html) database as well as FIZ Karlsruhe GmbH for maintaining [ICSD](https://www.fiz-karlsruhe.de/en/produkte-und-dienstleistungen/inorganic-crystal-structure-database-icsd).

File: processed-data/super_cuprates.csv (part 17 of 58)
num :,composition :,str3 :,tc :,lata :,latb :,latc :,refno :,author :,title :,journal :,year :
4675,La1.8Sr0.2Cu0.97Ni0.03O4.0,T,11.1,,,,PHC2270160,"J.M.Honig, K.Sreedhar, P.A.Metcalf,",Effect of a change in the carrier concentration and disorder on the superconducting transition temperature of the La2-xSrxCu1-yNiyO4 system,"Physica C, 227(1994)160-168",1994.0
4677,La1.75Sr0.25Cu1.0O4.0,T,16.2,3.7769999999999997,,13.263,PHC2270160,"J.M.Honig, K.Sreedhar, P.A.Metcalf,",Effect of a change in the carrier concentration and disorder on the superconducting transition temperature of the La2-xSrxCu1-yNiyO4 system,"Physica C, 227(1994)160-168",1994.0
4678,La1.75Sr0.25Cu0.96Ni0.04O4.0,T,33.6,,,,PHC2270160,"J.M.Honig, K.Sreedhar, P.A.Metcalf,",Effect of a change in the carrier concentration and disorder on the superconducting transition temperature of the La2-xSrxCu1-yNiyO4 system,"Physica C, 227(1994)160-168",1994.0
4680,Bi2.0Sr2.0Ca1.0Cu2.0O8.231,Bi2212,83.7,,,,PHC2260243,"Masatsune Kato, Takashi Noji, Wataru Ito, Yoji Koike, Yoshitami Saito,",Dependence of Tc on the excess oxygen content z in Bi2Sr2CaCu2O8+z annealed under high pressures of oxygen,"Physica C, 226(1994)243-249",1994.0
4681,Bi2.0Sr2.0Ca1.0Cu2.0O8.329,Bi2212,47.3,,,,PHC2260243,"Masatsune Kato, Takashi Noji, Wataru Ito, Yoji Koike, Yoshitami Saito,",Dependence of Tc on the excess oxygen content z in Bi2Sr2CaCu2O8+z annealed under high pressures of oxygen,"Physica C, 226(1994)243-249",1994.0
4682,Bi2.0Sr2.0Ca1.0Cu2.0O8.373,Bi2212,47.2,,,,PHC2260243,"Masatsune Kato, Takashi Noji, Wataru Ito, Yoji Koike, Yoshitami Saito,",Dependence of Tc on the excess oxygen content z in Bi2Sr2CaCu2O8+z annealed under high pressures of oxygen,"Physica C, 226(1994)243-249",1994.0
4683,Bi2.0Sr2.0Ca1.0Cu2.0O8.427999999999999,Bi2212,42.1,,,,PHC2260243,"Masatsune Kato, Takashi Noji, Wataru Ito, Yoji Koike, Yoshitami Saito,",Dependence of Tc on the excess oxygen content z in Bi2Sr2CaCu2O8+z annealed under high pressures of oxygen,"Physica C, 226(1994)243-249",1994.0
4684,Bi2.0Sr2.0Ca1.0Cu2.0O8.256,Bi2212,67.2,,,,PHC2260243,"Masatsune Kato, Takashi Noji, Wataru Ito, Yoji Koike, Yoshitami Saito,",Dependence of Tc on the excess oxygen content z in Bi2Sr2CaCu2O8+z annealed under high pressures of oxygen,"Physica C, 226(1994)243-249",1994.0
4685,Y2.0Ba4.0Cu7.0O15.0,Y247,78.8,3.841,3.884,50.42,PHC2270254,"A.Matsushita, I.Hirabayashi, K.Kawamoto, M.Otsuki, N.Yamada, S.Horii, S.Takashima, T.Matsumoto, T.Yamanishi, Y.Kodama, Y.Yamada,","Pressure effects on the electrical resistivities of (Y1-xPrx)2Ba4Cu7O15-z with x=0,0.1,0.4 and 0.6","Physica C, 227(1994)254-258",1994.0
4686,Y1.8Pr0.2Ba4.0Cu7.0O15.0,Y247,64.3,3.839,3.877,50.5,PHC2270254,"A.Matsushita, I.Hirabayashi, K.Kawamoto, M.Otsuki, N.Yamada, S.Horii, S.Takashima, T.Matsumoto, T.Yamanishi, Y.Kodama, Y.Yamada,","Pressure effects on the electrical resistivities of (Y1-xPrx)2Ba4Cu7O15-z with x=0,0.1,0.4 and 0.6","Physica C, 227(1994)254-258",1994.0
4687,Y1.2Pr0.8Ba4.0Cu7.0O15.0,Y247,54.0,3.855,3.886,50.57,PHC2270254,"A.Matsushita, I.Hirabayashi, K.Kawamoto, M.Otsuki, N.Yamada, S.Horii, S.Takashima, T.Matsumoto, T.Yamanishi, Y.Kodama, Y.Yamada,","Pressure effects on the electrical resistivities of (Y1-xPrx)2Ba4Cu7O15-z with x=0,0.1,0.4 and 0.6","Physica C, 227(1994)254-258",1994.0
4688,Y0.8Pr1.2Ba4.0Cu7.0O15.0,Y247,40.0,3.861,3.8930000000000002,50.6,PHC2270254,"A.Matsushita, I.Hirabayashi, K.Kawamoto, M.Otsuki, N.Yamada, S.Horii, S.Takashima, T.Matsumoto, T.Yamanishi, Y.Kodama, Y.Yamada,","Pressure effects on the electrical resistivities of (Y1-xPrx)2Ba4Cu7O15-z with x=0,0.1,0.4 and 0.6","Physica C, 227(1994)254-258",1994.0
4689,La1.935Sr0.065Cu1.0Cl0.05O4.0,T,14.0,,,,PHC2270237,"C.Acha, F.de la Cruz, G.Leyva, G.Polla, L.Urba, M.A.R.de Benyacar, P.Levy, V.Bekeris,",Chlorination effects in electrical transport properties of ceramic La2-xSrxCuO4-z-yCly,"Physica C, 227(1994)237-244",1994.0
4690,La1.9Sr0.1Cu1.0Cl0.1O3.9,T,21.0,,,,PHC2270237,"C.Acha, F.de la Cruz, G.Leyva, G.Polla, L.Urba, M.A.R.de Benyacar, P.Levy, V.Bekeris,",Chlorination effects in electrical transport properties of ceramic La2-xSrxCuO4-z-yCly,"Physica C, 227(1994)237-244",1994.0
4691,La1.8Sr0.2Cu1.0Cl0.2O3.8,T,32.0,,,,PHC2270237,"C.Acha, F.de la Cruz, G.Leyva, G.Polla, L.Urba, M.A.R.de Benyacar, P.Levy, V.Bekeris,",Chlorination effects in electrical transport properties of ceramic La2-xSrxCuO4-z-yCly,"Physica C, 227(1994)237-244",1994.0
4692,Bi2.0Sr2.0Y1.65Ce0.35Cu2.0O10.0,Bi2222,17.9,3.819,,17.831,PHC2200265,"A.P.B.Sinha, D.E.Morris, H.B.Liu, X.D.Chen, X.P.Jiang,","Effect of lead addition to Bi-based 2222 superconducting cuprates Bi2-xPbxSr2(Y,Ce)2Cu2O10+z","Physca C, 220(1994)265-270",1994.0
4693,Bi1.8Pb0.2Sr2.0Y1.65Ce0.35Cu2.0O10.0,Bi2222,20.0,3.8160000000000003,,17.812,PHC2200265,"A.P.B.Sinha, D.E.Morris, H.B.Liu, X.D.Chen, X.P.Jiang,","Effect of lead addition to Bi-based 2222 superconducting cuprates Bi2-xPbxSr2(Y,Ce)2Cu2O10+z","Physca C, 220(1994)265-270",1994.0
4694,Bi1.6Pb0.4Sr2.0Y1.65Ce0.35Cu2.0O10.0,Bi2222,21.4,3.821,,17.811,PHC2200265,"A.P.B.Sinha, D.E.Morris, H.B.Liu, X.D.Chen, X.P.Jiang,","Effect of lead addition to Bi-based 2222 superconducting cuprates Bi2-xPbxSr2(Y,Ce)2Cu2O10+z","Physca C, 220(1994)265-270",1994.0
4695,Bi1.4Pb0.6Sr2.0Y1.65Ce0.35Cu2.0O10.0,Bi2222,23.5,3.8089999999999997,,17.861,PHC2200265,"A.P.B.Sinha, D.E.Morris, H.B.Liu, X.D.Chen, X.P.Jiang,","Effect of lead addition to Bi-based 2222 superconducting cuprates Bi2-xPbxSr2(Y,Ce)2Cu2O10+z","Physca C, 220(1994)265-270",1994.0
4696,Bi1.2Pb0.8Sr2.0Y1.65Ce0.35Cu2.0O10.0,Bi2222,27.0,3.813,,17.881,PHC2200265,"A.P.B.Sinha, D.E.Morris, H.B.Liu, X.D.Chen, X.P.Jiang,","Effect of lead addition to Bi-based 2222 superconducting cuprates Bi2-xPbxSr2(Y,Ce)2Cu2O10+z","Physca C, 220(1994)265-270",1994.0
4697,Bi1.0Pb1.0Sr2.0Y1.65Ce0.35Cu2.0O10.0,Bi2222,25.0,3.813,,17.827,PHC2200265,"A.P.B.Sinha, D.E.Morris, H.B.Liu, X.D.Chen, X.P.Jiang,","Effect of lead addition to Bi-based 2222 superconducting cuprates Bi2-xPbxSr2(Y,Ce)2Cu2O10+z","Physca C, 220(1994)265-270",1994.0
4699,Bi2.0Sr2.0Nd1.64Ce0.36Cu2.0O10.23,Bi2222,14.0,3.8810000000000002,,17.93,PHC1680079,"H. TAKAGI, J.B. TORRANCE, R. BEYERS, S. UCHIDA, T. ARIMA, Y. TOKURA,",EXTENDED FAMILY OF NEW Bi-2222 SUPERCONDUCTING CUPRATES Bi2Sr2(RE1-xCex)2Cu2O10+y9 RE=rare earth,"Physica.C,168(1990)79-84",1990.0
4700,Bi2.0Sr2.0Sm1.64Ce0.36Cu2.0O10.24,Bi2222,16.0,3.863,,17.9,PHC1680079,"H. TAKAGI, J.B. TORRANCE, R. BEYERS, S. UCHIDA, T. ARIMA, Y. TOKURA,",EXTENDED FAMILY OF NEW Bi-2222 SUPERCONDUCTING CUPRATES Bi2Sr2(RE1-xCex)2Cu2O10+y9 RE=rare earth,"Physica.C,168(1990)79-84",1990.0
4701,Bi2.0Sr2.0Eu1.64Ce0.36Cu2.0O10.26,Bi2222,27.0,3.8539999999999996,,17.88,PHC1680079,"H. TAKAGI, J.B. TORRANCE, R. BEYERS, S. UCHIDA, T. ARIMA, Y. TOKURA,",EXTENDED FAMILY OF NEW Bi-2222 SUPERCONDUCTING CUPRATES Bi2Sr2(RE1-xCex)2Cu2O10+y9 RE=rare earth,"Physica.C,168(1990)79-84",1990.0
4702,Bi2.0Sr2.0Gd1.64Ce0.36Cu2.0O10.24,Bi2222,34.0,3.8510000000000004,,17.88,PHC1680079,"H. TAKAGI, J.B. TORRANCE, R. BEYERS, S. UCHIDA, T. ARIMA, Y. TOKURA,",EXTENDED FAMILY OF NEW Bi-2222 SUPERCONDUCTING CUPRATES Bi2Sr2(RE1-xCex)2Cu2O10+y9 RE=rare earth,"Physica.C,168(1990)79-84",1990.0
4704,Bi2.0Sr2.0Dy1.64Ce0.36Cu2.0O10.26,Bi2222,27.0,3.844,,17.87,PHC1680079,"H. TAKAGI, J.B. TORRANCE, R. BEYERS, S. UCHIDA, T. ARIMA, Y. TOKURA,",EXTENDED FAMILY OF NEW Bi-2222 SUPERCONDUCTING CUPRATES Bi2Sr2(RE1-xCex)2Cu2O10+y9 RE=rare earth,"Physica.C,168(1990)79-84",1990.0
4705,Bi2.0Sr2.0Ho1.64Ce0.36Cu2.0O10.22,Bi2222,24.0,3.84,,17.86,PHC1680079,"H. TAKAGI, J.B. TORRANCE, R. BEYERS, S. UCHIDA, T. ARIMA, Y. TOKURA,",EXTENDED FAMILY OF NEW Bi-2222 SUPERCONDUCTING CUPRATES Bi2Sr2(RE1-xCex)2Cu2O10+y9 RE=rare earth,"Physica.C,168(1990)79-84",1990.0
4706,Bi2.0Sr2.0Y1.64Ce0.36Cu2.0O10.22,Bi2222,20.0,3.8360000000000003,,17.85,PHC1680079,"H. TAKAGI, J.B. TORRANCE, R. BEYERS, S. UCHIDA, T. ARIMA, Y. TOKURA,",EXTENDED FAMILY OF NEW Bi-2222 SUPERCONDUCTING CUPRATES Bi2Sr2(RE1-xCex)2Cu2O10+y9 RE=rare earth,"Physica.C,168(1990)79-84",1990.0
4717,La2.0Cu1.0O4.0,T,41.2,5.336,5.421,13.164000000000001,PHC2230075,"Mitsuru Itoh, Shigeru Sakamoto, Tetsuro Nakamura, Yoshiyuki Inaguma, Yue-Jin Shan,","Preparation, magnetization, Seebeck coefficient, and electrical resistivity of electrochemically oxidized La2-xBaxCuO4 (0=","Physica C, 223(1994)75-82",1994.0
4718,La1.95Ba0.05Cu1.0O4.0,T,33.6,5.332000000000002,5.4,13.187000000000001,PHC2230075,"Mitsuru Itoh, Shigeru Sakamoto, Tetsuro Nakamura, Yoshiyuki Inaguma, Yue-Jin Shan,","Preparation, magnetization, Seebeck coefficient, and electrical resistivity of electrochemically oxidized La2-xBaxCuO4 (0=","Physica C, 223(1994)75-82",1994.0
4719,La1.92Ba0.08Cu1.0O4.0,T,31.1,5.3610000000000015,,13.258,PHC2230075,"Mitsuru Itoh, Shigeru Sakamoto, Tetsuro Nakamura, Yoshiyuki Inaguma, Yue-Jin Shan,","Preparation, magnetization, Seebeck coefficient, and electrical resistivity of electrochemically oxidized La2-xBaxCuO4 (0=","Physica C, 223(1994)75-82",1994.0
4720,La1.875Ba0.125Cu1.0O4.0,T,28.4,5.354,,13.280999999999999,PHC2230075,"Mitsuru Itoh, Shigeru Sakamoto, Tetsuro Nakamura, Yoshiyuki Inaguma, Yue-Jin Shan,","Preparation, magnetization, Seebeck coefficient, and electrical resistivity of electrochemically oxidized La2-xBaxCuO4 (0=","Physica C, 223(1994)75-82",1994.0
4721,La1.855Ba0.145Cu1.0O4.0,T,30.3,5.354,,13.289000000000001,PHC2230075,"Mitsuru Itoh, Shigeru Sakamoto, Tetsuro Nakamura, Yoshiyuki Inaguma, Yue-Jin Shan,","Preparation, magnetization, Seebeck coefficient, and electrical resistivity of electrochemically oxidized La2-xBaxCuO4 (0=","Physica C, 223(1994)75-82",1994.0
4722,La1.84Ba0.16Cu1.0O4.0,T,29.8,5.353,,13.300999999999998,PHC2230075,"Mitsuru Itoh, Shigeru Sakamoto, Tetsuro Nakamura, Yoshiyuki Inaguma, Yue-Jin Shan,","Preparation, magnetization, Seebeck coefficient, and electrical resistivity of electrochemically oxidized La2-xBaxCuO4 (0=","Physica C, 223(1994)75-82",1994.0
4723,La1.8Ba0.2Cu1.0O4.0,T,16.5,5.352,,13.327,PHC2230075,"Mitsuru Itoh, Shigeru Sakamoto, Tetsuro Nakamura, Yoshiyuki Inaguma, Yue-Jin Shan,","Preparation, magnetization, Seebeck coefficient, and electrical resistivity of electrochemically oxidized La2-xBaxCuO4 (0=","Physica C, 223(1994)75-82",1994.0
4726,Bi2.0Sr2.0Ca1.0Cu2.0O8.0,Bi2212,85.4,,,,PR0473423,"CHARLES M.LIEBER, ZHE ZHANG,",MEASUREMENT OF THE ENERGY GAP IN OXYGEN-ANNEALED BI2SR2CACU2O8+Z HIGH-TC SUPERCONDUCTORS BY TUNNELING SPECTROSCOPY,"PHYS.REV.B,47(1993)3423",1993.0
4727,Y0.985Ca0.015Ba2.0Cu3.0O6.98,Y123,89.9,,,,PR0478385,"H.A.ZIMMERMANN, J.J.NEUMEIER,",PRESSURE DEPENDENCE OF THE SUPERCONDUCTING TRANSITION TEMPERATURE OF YBA2CU3O7 AS A FUNCTION OF CARRIER CONCENTRATION: A TEST FOR A SIMPLE CHARGE-TRANSFER MODEL,"PHYS.REV.B,47(1993)8385",1993.0
4728,Y0.97Ca0.03Ba2.0Cu3.0O6.97,Y123,86.7,,,,PR0478385,"H.A.ZIMMERMANN, J.J.NEUMEIER,",PRESSURE DEPENDENCE OF THE SUPERCONDUCTING TRANSITION TEMPERATURE OF YBA2CU3O7 AS A FUNCTION OF CARRIER CONCENTRATION: A TEST FOR A SIMPLE CHARGE-TRANSFER MODEL,"PHYS.REV.B,47(1993)8385",1993.0
4729,Y0.94Ca0.06Ba2.0Cu3.0O6.97,Y123,83.4,,,,PR0478385,"H.A.ZIMMERMANN, J.J.NEUMEIER,",PRESSURE DEPENDENCE OF THE SUPERCONDUCTING TRANSITION TEMPERATURE OF YBA2CU3O7 AS A FUNCTION OF CARRIER CONCENTRATION: A TEST FOR A SIMPLE CHARGE-TRANSFER MODEL,"PHYS.REV.B,47(1993)8385",1993.0
4730,Y1.0Ba1.9La0.1Cu3.0O6.96,Y123,93.5,,,,PR0478385,"H.A.ZIMMERMANN, J.J.NEUMEIER,",PRESSURE DEPENDENCE OF THE SUPERCONDUCTING TRANSITION TEMPERATURE OF YBA2CU3O7 AS A FUNCTION OF CARRIER CONCENTRATION: A TEST FOR A SIMPLE CHARGE-TRANSFER MODEL,"PHYS.REV.B,47(1993)8385",1993.0
4731,Y1.0Ba1.89La0.11Cu3.0O6.96,Y123,93.6,,,,PR0478385,"H.A.ZIMMERMANN, J.J.NEUMEIER,",PRESSURE DEPENDENCE OF THE SUPERCONDUCTING TRANSITION TEMPERATURE OF YBA2CU3O7 AS A FUNCTION OF CARRIER CONCENTRATION: A TEST FOR A SIMPLE CHARGE-TRANSFER MODEL,"PHYS.REV.B,47(1993)8385",1993.0
4732,Y1.0Ba1.88La0.12Cu3.0O6.96,Y123,93.2,,,,PR0478385,"H.A.ZIMMERMANN, J.J.NEUMEIER,",PRESSURE DEPENDENCE OF THE SUPERCONDUCTING TRANSITION TEMPERATURE OF YBA2CU3O7 AS A FUNCTION OF CARRIER CONCENTRATION: A TEST FOR A SIMPLE CHARGE-TRANSFER MODEL,"PHYS.REV.B,47(1993)8385",1993.0
4733,Y1.0Ba1.86La0.14Cu3.0O6.96,Y123,91.9,,,,PR0478385,"H.A.ZIMMERMANN, J.J.NEUMEIER,",PRESSURE DEPENDENCE OF THE SUPERCONDUCTING TRANSITION TEMPERATURE OF YBA2CU3O7 AS A FUNCTION OF CARRIER CONCENTRATION: A TEST FOR A SIMPLE CHARGE-TRANSFER MODEL,"PHYS.REV.B,47(1993)8385",1993.0
4734,Y1.0Ba1.96La0.04Cu3.0O6.96,Y123,93.6,,,,PR0478385,"H.A.ZIMMERMANN, J.J.NEUMEIER,",PRESSURE DEPENDENCE OF THE SUPERCONDUCTING TRANSITION TEMPERATURE OF YBA2CU3O7 AS A FUNCTION OF CARRIER CONCENTRATION: A TEST FOR A SIMPLE CHARGE-TRANSFER MODEL,"PHYS.REV.B,47(1993)8385",1993.0
4735,Y1.0Ba1.95La0.05Cu3.0O6.96,Y123,93.8,,,,PR0478385,"H.A.ZIMMERMANN, J.J.NEUMEIER,",PRESSURE DEPENDENCE OF THE SUPERCONDUCTING TRANSITION TEMPERATURE OF YBA2CU3O7 AS A FUNCTION OF CARRIER CONCENTRATION: A TEST FOR A SIMPLE CHARGE-TRANSFER MODEL,"PHYS.REV.B,47(1993)8385",1993.0
4736,Y1.0Ba1.94La0.06Cu3.0O6.96,Y123,94.0,,,,PR0478385,"H.A.ZIMMERMANN, J.J.NEUMEIER,",PRESSURE DEPENDENCE OF THE SUPERCONDUCTING TRANSITION TEMPERATURE OF YBA2CU3O7 AS A FUNCTION OF CARRIER CONCENTRATION: A TEST FOR A SIMPLE CHARGE-TRANSFER MODEL,"PHYS.REV.B,47(1993)8385",1993.0
4737,Y1.0Ba1.92La0.08Cu3.0O6.96,Y123,94.0,,,,PR0478385,"H.A.ZIMMERMANN, J.J.NEUMEIER,",PRESSURE DEPENDENCE OF THE SUPERCONDUCTING TRANSITION TEMPERATURE OF YBA2CU3O7 AS A FUNCTION OF CARRIER CONCENTRATION: A TEST FOR A SIMPLE CHARGE-TRANSFER MODEL,"PHYS.REV.B,47(1993)8385",1993.0
4738,Y1.0Ba2.0Cu3.0O6.96,Y123,91.3,,,,PR0478385,"H.A.ZIMMERMANN, J.J.NEUMEIER,",PRESSURE DEPENDENCE OF THE SUPERCONDUCTING TRANSITION TEMPERATURE OF YBA2CU3O7 AS A FUNCTION OF CARRIER CONCENTRATION: A TEST FOR A SIMPLE CHARGE-TRANSFER MODEL,"PHYS.REV.B,47(1993)8385",1993.0
4739,Y1.0Ba1.99La0.01Cu3.0O6.96,Y123,92.1,,,,PR0478385,"H.A.ZIMMERMANN, J.J.NEUMEIER,",PRESSURE DEPENDENCE OF THE SUPERCONDUCTING TRANSITION TEMPERATURE OF YBA2CU3O7 AS A FUNCTION OF CARRIER CONCENTRATION: A TEST FOR A SIMPLE CHARGE-TRANSFER MODEL,"PHYS.REV.B,47(1993)8385",1993.0
4740,Y1.0Ba1.98La0.02Cu3.0O6.96,Y123,92.6,,,,PR0478385,"H.A.ZIMMERMANN, J.J.NEUMEIER,",PRESSURE DEPENDENCE OF THE SUPERCONDUCTING TRANSITION TEMPERATURE OF YBA2CU3O7 AS A FUNCTION OF CARRIER CONCENTRATION: A TEST FOR A SIMPLE CHARGE-TRANSFER MODEL,"PHYS.REV.B,47(1993)8385",1993.0
4741,Y1.0Ba1.97La0.03Cu3.0O6.96,Y123,93.2,,,,PR0478385,"H.A.ZIMMERMANN, J.J.NEUMEIER,",PRESSURE DEPENDENCE OF THE SUPERCONDUCTING TRANSITION TEMPERATURE OF YBA2CU3O7 AS A FUNCTION OF CARRIER CONCENTRATION: A TEST FOR A SIMPLE CHARGE-TRANSFER MODEL,"PHYS.REV.B,47(1993)8385",1993.0
4743,La1.875Ba0.125Cu1.0O4.0,T,30.0,,,,PR0486569,"JAIME A.FERNANDEZ-BACA, NOBUO MORI, SATORU FUNAHASHI, SUSUMU KATANO, YUTAKA UEDA,",PRESSURE EFFECTS ON THE STRUCTURAL PHASE TRANSITIONS AND SUPERCONDUCTIVITY OF LA2-XBAXCUO4 (X=0.125),"PHYS.REV.B,48(1993)6569",1993.0
4749,Y2.0Ba4.0Cu7.0O15.0,Y247,78.8,3.841,3.884,50.42,PHC2270254,"A.Matsushita, I.Hirabayashi, K.Kawamoto, M.Otsuki, N.Yamada, S.Horii, S.Takashima, T.Matsumoto, T.Yamanishi, Y.Kodama, Y.Yamada,","Pressure effects on the electrical resistivities of (Y1-xPrx)2Ba4Cu7O15-z with x=0,0.1,0.4 and 0.6","Physica C, 227(1994)254-258",1994.0
4750,Y1.8Pr0.2Ba4.0Cu7.0O15.0,Y247,64.3,3.839,3.877,50.5,PHC2270254,"A.Matsushita, I.Hirabayashi, K.Kawamoto, M.Otsuki, N.Yamada, S.Horii, S.Takashima, T.Matsumoto, T.Yamanishi, Y.Kodama, Y.Yamada,","Pressure effects on the electrical resistivities of (Y1-xPrx)2Ba4Cu7O15-z with x=0,0.1,0.4 and 0.6","Physica C, 227(1994)254-258",1994.0
4751,Y1.2Pr0.8Ba4.0Cu7.0O15.0,Y247,54.0,3.855,3.866,50.57,PHC2270254,"A.Matsushita, I.Hirabayashi, K.Kawamoto, M.Otsuki, N.Yamada, S.Horii, S.Takashima, T.Matsumoto, T.Yamanishi, Y.Kodama, Y.Yamada,","Pressure effects on the electrical resistivities of (Y1-xPrx)2Ba4Cu7O15-z with x=0,0.1,0.4 and 0.6","Physica C, 227(1994)254-258",1994.0
4752,Y1.2Pr0.8Ba4.0Cu7.0O15.0,Y247,40.0,3.861,3.8930000000000002,50.6,PHC2270254,"A.Matsushita, I.Hirabayashi, K.Kawamoto, M.Otsuki, N.Yamada, S.Horii, S.Takashima, T.Matsumoto, T.Yamanishi, Y.Kodama, Y.Yamada,","Pressure effects on the electrical resistivities of (Y1-xPrx)2Ba4Cu7O15-z with x=0,0.1,0.4 and 0.6","Physica C, 227(1994)254-258",1994.0
4754,Bi1.95Sr1.65La0.4Cu1.0O6.0,Bi2201,15.0,,,,PHC2280401,"A.Schilling, H.R.Ott, R.Jin,",Magnetization of superconducting Bi1.95Sr1.65La0.4CuO6+z single crystals near Tc,"Physica C,228 (1994) 401-407",1994.0
4755,Tl0.5Pb0.5Sr2.0Ca1.0Cu2.0O7.0,Tl1212,82.0,3.799,,12.109000000000002,PHC2280323,"A.Maignan, C.Martin, Ch,Simom, V,Hardy,",Magnetic properties of a Tl0.5Pb0.5Sr2CaCu2O7 single crystal,"Physica C,228 (1994) 323-330",1994.0
4756,Hg0.67Tl1.33Ba2.0Ca1.0Cu2.0O8.0,Tl2212,100.0,3.8539999999999996,,29.385,PHC2260184,"I.Bryntse,","(Hg2/3Tl4/3)Ba2CaCu2 O8+z, a 2212 type superconductor","Physica C,226 (1994)184-187",1994.0
4757,La1.9Sr0.1Cu1.0H0.1O4.0,T,28.9,,,,PHC2260147,"A.D.Shengelaya, A.Zygmunt, H.Drulis, J.Klamut, N.M.Sulemanov,",Effect of hydrogen on the transition temperature in La2-x Srx Cu O4 high-Tc superconductors from underdoped to overdoped regimes,"Physica C,226 (1994) 147-152",1994.0
4758,La1.85Sr0.15Cu1.0H0.1O4.0,T,35.4,,,,PHC2260147,"A.D.Shengelaya, A.Zygmunt, H.Drulis, J.Klamut, N.M.Sulemanov,",Effect of hydrogen on the transition temperature in La2-x Srx Cu O4 high-Tc superconductors from underdoped to overdoped regimes,"Physica C,226 (1994) 147-152",1994.0
4759,La1.8Sr0.2Cu1.0H0.1O4.0,T,35.5,,,,PHC2260147,"A.D.Shengelaya, A.Zygmunt, H.Drulis, J.Klamut, N.M.Sulemanov,",Effect of hydrogen on the transition temperature in La2-x Srx Cu O4 high-Tc superconductors from underdoped to overdoped regimes,"Physica C,226 (1994) 147-152",1994.0
4760,La1.75Sr0.25Cu1.0H0.1O4.0,T,26.8,,,,PHC2260147,"A.D.Shengelaya, A.Zygmunt, H.Drulis, J.Klamut, N.M.Sulemanov,",Effect of hydrogen on the transition temperature in La2-x Srx Cu O4 high-Tc superconductors from underdoped to overdoped regimes,"Physica C,226 (1994) 147-152",1994.0
4763,Y1.0Sr2.0Cu2.7Ti0.3O7.224,Y123,35.0,3.8110000000000004,,11.459000000000001,PHC2260037,"C.H.Cheng, C.T.Chang, D.H.Chen, M.K.Wu, S.J.Wuu, S.R.Sheen, T.W.Liu,",The superconducting properties and crystal structure of YSr2(Cu0.9 Ti0.1)3 O7+z,"Physica C, 226 (1994) 37-42",1994.0
4764,Y1.0Sr2.0Cu2.7Ti0.3O7.152,Y123,23.0,3.8160000000000003,,11.482999999999999,PHC2260037,"C.H.Cheng, C.T.Chang, D.H.Chen, M.K.Wu, S.J.Wuu, S.R.Sheen, T.W.Liu,",The superconducting properties and crystal structure of YSr2(Cu0.9 Ti0.1)3 O7+z,"Physica C, 226 (1994) 37-42",1994.0
4765,Y1.0Sr2.0Cu2.7Ti0.3O7.144,Y123,12.0,3.815,,11.477,PHC2260037,"C.H.Cheng, C.T.Chang, D.H.Chen, M.K.Wu, S.J.Wuu, S.R.Sheen, T.W.Liu,",The superconducting properties and crystal structure of YSr2(Cu0.9 Ti0.1)3 O7+z,"Physica C, 226 (1994) 37-42",1994.0
4776,Tl2.0Ba2.0Cu1.0O6.0,Tl2201,78.0,3.864,,23.201,PHC2020199,"YUICHI SHIMAKAWA,",LOW-TEMPERATURE CRYSTAL STRUCTURES OF TL2BA2CUO6-Z AND TLSR2CACU2O7-Z,"PHYSICA C,202(1992)199",1992.0
4778,Tl2.0Ba2.0Cu1.0O6.0,Tl2201,83.0,5.489,5.46,23.209,PHC2020199,"YUICHI SHIMAKAWA,",LOW-TEMPERATURE CRYSTAL STRUCTURES OF TL2BA2CUO6-Z AND TLSR2CACU2O7-Z,"PHYSICA C,202(1992)199",1992.0
4780,Tl1.0Sr2.0Ca1.0Cu2.0O7.0,Tl1212,73.0,3.7960000000000003,,12.122,PHC2020199,"YUICHI SHIMAKAWA,",LOW-TEMPERATURE CRYSTAL STRUCTURES OF TL2BA2CUO6-Z AND TLSR2CACU2O7-Z,"PHYSICA C,202(1992)199",1992.0
4781,Bi1.6Pb0.4Sr4.0Cu2.0C1.0O11.0,,41.0,3.821,,39.444,PHC2130051,"H.NAKATA, J.AKIMITSU, M.UEHARA, T.DEN, T.KOBAYASHI, Y.MATSUI,","SUPERCONDUCTIVITIES IN THE (BI,PB)-OXYCARBONATE SYSTEM","PHYSICA C,213(1993)51",1993.0
4782,Bi1.6Pb0.4Sr6.0Cu3.0C2.0O16.0,,54.0,3.88,,54.52,PHC2130051,"H.NAKATA, J.AKIMITSU, M.UEHARA, T.DEN, T.KOBAYASHI, Y.MATSUI,","SUPERCONDUCTIVITIES IN THE (BI,PB)-OXYCARBONATE SYSTEM","PHYSICA C,213(1993)51",1993.0
4783,Sr2.0Cu1.0C0.85B0.15O5.0,,32.0,7.7879999999999985,,14.968,PHC2160453,"H.NAKATA, J.AKIMITSU, M.UEHARA,",SUPERCONDUCTIVITY IN THE NEW COMPOUND SR2CUO2(CO3)1-X(BO3)X,"PHYSICA C,216(1993)453",1993.0
4784,Sr15.9Ca7.6Cu17.6C3.3B2.6O53.0,M1212,105.0,3.86,,10.62,PHC2290310,"H.Nakata, J.Akimitsu, M.Uehara, M.Uoshima, N.Mori, S.Ishiyama, T.Arima, Y.Matsui, Y.Tokura,","A new homologous series of oxycarbonate superconductors Sr2(Ca,Sr)n-1Cun(CO3)1-x(BO3)xOy (n=1,2 and 3)","Physica C, 229(1994)310-314",1994.0
4785,Sr16.7Ca7.7Cu19.4C1.9B2.9O51.7,M1223,115.0,3.87,,13.98,PHC2290310,"H.Nakata, J.Akimitsu, M.Uehara, M.Uoshima, N.Mori, S.Ishiyama, T.Arima, Y.Matsui, Y.Tokura,","A new homologous series of oxycarbonate superconductors Sr2(Ca,Sr)n-1Cun(CO3)1-x(BO3)xOy (n=1,2 and 3)","Physica C, 229(1994)310-314",1994.0
4786,Pr1.85Ce0.15Cu1.0O4.0,T',20.9,,,,PHC2260311,"J.Fontcuberta, M.A.Crusellas, S.Pinol,",Anisotropic low-temperature magnetoresistivity in the normal state of L2-xCexCuO4 single crystals,"Physica C, 226(1994)311-319",1994.0
4787,Sm1.85Ce0.15Cu1.0O4.0,T',21.9,,,,PHC2260311,"J.Fontcuberta, M.A.Crusellas, S.Pinol,",Anisotropic low-temperature magnetoresistivity in the normal state of L2-xCexCuO4 single crystals,"Physica C, 226(1994)311-319",1994.0
4788,Nd1.85Ce0.15Cu1.0O4.0,T',26.4,,,,PHC2260311,"J.Fontcuberta, M.A.Crusellas, S.Pinol,",Anisotropic low-temperature magnetoresistivity in the normal state of L2-xCexCuO4 single crystals,"Physica C, 226(1994)311-319",1994.0
4789,Nd1.85Ce0.15Cu1.0O4.0,T',22.0,,,,PHC2260311,"J.Fontcuberta, M.A.Crusellas, S.Pinol,",Anisotropic low-temperature magnetoresistivity in the normal state of L2-xCexCuO4 single crystals,"Physica C, 226(1994)311-319",1994.0
4793,C0.5Ba2.0Ca2.0Cu3.5O9.0,Cu1223,67.0,,,,PHC2260222,"E.Takayama-Muromachi, H.Kumakura, K.Togano, T.Kawashima,","Critical current densities and irreversibility lines of new oxycarbonate superconductors (Cu0.5C0.5)Ba2Can-1CunO2n+3 (n=3,4)","Physica C, 226(1994)222-226",1994.0
4794,C0.5Ba2.0Ca3.0Cu4.5O11.0,Cu1234,117.0,,,,PHC2260222,"E.Takayama-Muromachi, H.Kumakura, K.Togano, T.Kawashima,","Critical current densities and irreversibility lines of new oxycarbonate superconductors (Cu0.5C0.5)Ba2Can-1CunO2n+3 (n=3,4)","Physica C, 226(1994)222-226",1994.0
4795,La1.945Rb0.055Cu1.0O4.0,T,22.0,3.786,,13.276,PHC2260353,"D.G.Hinks, J.M.Williams, P.M.Keane, U.Geiser,","Synthesis, single-crystal structure, and superconductivity of the rubidium-substituted La2CuO4","Physica C, 226(1994)353-359",1994.0
4796,La1.935K0.065Cu1.0O4.0,T,20.0,,,,PHC2260353,"D.G.Hinks, J.M.Williams, P.M.Keane, U.Geiser,","Synthesis, single-crystal structure, and superconductivity of the rubidium-substituted La2CuO4","Physica C, 226(1994)353-359",1994.0
4797,La1.929Na0.071Cu1.0O4.0,T,28.0,,,,PHC2260353,"D.G.Hinks, J.M.Williams, P.M.Keane, U.Geiser,","Synthesis, single-crystal structure, and superconductivity of the rubidium-substituted La2CuO4","Physica C, 226(1994)353-359",1994.0
4799,Y1.0Ba2.0Cu3.0O7.0,Y123,87.0,,,,PHC2300031,"E.Elkaim, H.Renevier, J.L.Hodeau, M.Bessiere, M.Marezio, S.Lefebvre,",Structural deformation in oxidized and reduced YBa2(Cu1-yCoy)3O6+z compounds (0,"Physica C, 230(1994)31-41",1994.0
4800,Y1.0Ba2.0Cu2.949Co0.051O7.0,Y123,81.0,,,,PHC2300031,"E.Elkaim, H.Renevier, J.L.Hodeau, M.Bessiere, M.Marezio, S.Lefebvre,",Structural deformation in oxidized and reduced YBa2(Cu1-yCoy)3O6+z compounds (0,"Physica C, 230(1994)31-41",1994.0
4801,Y1.0Ba2.0Cu2.8710000000000004Co0.129O7.0,Y123,68.0,,,,PHC2300031,"E.Elkaim, H.Renevier, J.L.Hodeau, M.Bessiere, M.Marezio, S.Lefebvre,",Structural deformation in oxidized and reduced YBa2(Cu1-yCoy)3O6+z compounds (0,"Physica C, 230(1994)31-41",1994.0
4802,Y1.0Ba2.0Cu3.0O7.01,Y123,89.5,3.823,3.883,11.68,PHC2300177,"A.R.Moodenbaugh, D.A.Fischer,",Hole state density and superconductivity in oxygen-deficient La2-xSrxCuO4-y and YBa2Cu3O7-z,"Physica C, 230(1994)177-183",1994.0
4803,Y1.0Ba2.0Cu3.0O6.84,Y123,67.0,3.8280000000000003,3.8819999999999997,11.714,PHC2300177,"A.R.Moodenbaugh, D.A.Fischer,",Hole state density and superconductivity in oxygen-deficient La2-xSrxCuO4-y and YBa2Cu3O7-z,"Physica C, 230(1994)177-183",1994.0
4804,Y1.0Ba2.0Cu3.0O6.63,Y123,51.0,3.835,3.877,11.732999999999999,PHC2300177,"A.R.Moodenbaugh, D.A.Fischer,",Hole state density and superconductivity in oxygen-deficient La2-xSrxCuO4-y and YBa2Cu3O7-z,"Physica C, 230(1994)177-183",1994.0
4807,Tl1.0Ba2.0Ca3.0Cu4.0O11.0,Tl1234,114.0,3.8480000000000003,,19.0,PHC2300153,"D.M.Ogborne, M.T.Weller,",The structure of TlBa2Ca3Cu4O11,"Physica C, 230(1994)153-158",1994.0
4808,Bi1.95Sr1.85La0.2Cu1.0O4.0,Bi2201,27.0,,,,PHC2250173,"A.R.West, P.V.P.S.S.Sastry,","Stoichiometry and Tc of Bi-2201 doped with La,Pr,Nd and Pb","Physica C, 225(1994)173-180",1994.0
4809,Bi1.95Sr1.75La0.3Cu1.0O4.0,Bi2201,33.0,,,,PHC2250173,"A.R.West, P.V.P.S.S.Sastry,","Stoichiometry and Tc of Bi-2201 doped with La,Pr,Nd and Pb","Physica C, 225(1994)173-180",1994.0
4810,Bi1.95Sr1.65La0.4Cu1.0O4.0,Bi2201,36.0,,,,PHC2250173,"A.R.West, P.V.P.S.S.Sastry,","Stoichiometry and Tc of Bi-2201 doped with La,Pr,Nd and Pb","Physica C, 225(1994)173-180",1994.0
4811,Bi1.95Sr1.45La0.6Cu1.0O4.0,Bi2201,24.0,,,,PHC2250173,"A.R.West, P.V.P.S.S.Sastry,","Stoichiometry and Tc of Bi-2201 doped with La,Pr,Nd and Pb","Physica C, 225(1994)173-180",1994.0
4812,Bi1.95Sr1.25La0.8Cu1.0O4.0,Bi2201,19.0,,,,PHC2250173,"A.R.West, P.V.P.S.S.Sastry,","Stoichiometry and Tc of Bi-2201 doped with La,Pr,Nd and Pb","Physica C, 225(1994)173-180",1994.0
4813,Bi1.95Sr1.85Pr0.2Cu1.0O4.0,Bi2201,28.0,,,,PHC2250173,"A.R.West, P.V.P.S.S.Sastry,","Stoichiometry and Tc of Bi-2201 doped with La,Pr,Nd and Pb","Physica C, 225(1994)173-180",1994.0
4814,Bi1.95Sr1.75Pr0.3Cu1.0O4.0,Bi2201,32.0,,,,PHC2250173,"A.R.West, P.V.P.S.S.Sastry,","Stoichiometry and Tc of Bi-2201 doped with La,Pr,Nd and Pb","Physica C, 225(1994)173-180",1994.0
4815,Bi1.95Sr1.65Pr0.4Cu1.0O4.0,Bi2201,35.0,,,,PHC2250173,"A.R.West, P.V.P.S.S.Sastry,","Stoichiometry and Tc of Bi-2201 doped with La,Pr,Nd and Pb","Physica C, 225(1994)173-180",1994.0
4816,Bi1.95Sr1.45Pr0.6Cu1.0O4.0,Bi2201,22.0,,,,PHC2250173,"A.R.West, P.V.P.S.S.Sastry,","Stoichiometry and Tc of Bi-2201 doped with La,Pr,Nd and Pb","Physica C, 225(1994)173-180",1994.0
4817,Bi1.95Sr1.25Pr0.8Cu1.0O4.0,Bi2201,17.0,,,,PHC2250173,"A.R.West, P.V.P.S.S.Sastry,","Stoichiometry and Tc of Bi-2201 doped with La,Pr,Nd and Pb","Physica C, 225(1994)173-180",1994.0
4818,Bi1.95Sr1.85Nd0.2Cu1.0O4.0,Bi2201,26.0,,,,PHC2250173,"A.R.West, P.V.P.S.S.Sastry,","Stoichiometry and Tc of Bi-2201 doped with La,Pr,Nd and Pb","Physica C, 225(1994)173-180",1994.0
4819,Bi1.95Sr1.75Nd0.3Cu1.0O4.0,Bi2201,30.0,,,,PHC2250173,"A.R.West, P.V.P.S.S.Sastry,","Stoichiometry and Tc of Bi-2201 doped with La,Pr,Nd and Pb","Physica C, 225(1994)173-180",1994.0
4820,Bi1.95Sr1.65Nd0.4Cu1.0O4.0,Bi2201,35.0,,,,PHC2250173,"A.R.West, P.V.P.S.S.Sastry,","Stoichiometry and Tc of Bi-2201 doped with La,Pr,Nd and Pb","Physica C, 225(1994)173-180",1994.0
4821,Bi1.95Sr1.45Nd0.6Cu1.0O4.0,Bi2201,18.0,,,,PHC2250173,"A.R.West, P.V.P.S.S.Sastry,","Stoichiometry and Tc of Bi-2201 doped with La,Pr,Nd and Pb","Physica C, 225(1994)173-180",1994.0
4822,Bi1.6Pb0.4Sr1.6La0.4Cu1.0O4.0,Bi2201,36.0,,,,PHC2250173,"A.R.West, P.V.P.S.S.Sastry,","Stoichiometry and Tc of Bi-2201 doped with La,Pr,Nd and Pb","Physica C, 225(1994)173-180",1994.0
4823,Yb1.0Ba2.0Cu3.0O6.95,Y123,88.4,3.8,3.866,11.634,PHC2290239,"H.Zhang, J.L.Peng, M.S.Hegde, R.L.Greene, S.M.Green, X.Q.Xu,",Superconducting properties of Yb1-x Prx Ba2 Cu3O7-z,"Physica C, 229(1994)239-243",1994.0
4824,Yb0.95Pr0.05Ba2.0Cu3.0O6.9,Y123,89.1,3.801,3.87,11.64,PHC2290239,"H.Zhang, J.L.Peng, M.S.Hegde, R.L.Greene, S.M.Green, X.Q.Xu,",Superconducting properties of Yb1-x Prx Ba2 Cu3O7-z,"Physica C, 229(1994)239-243",1994.0
4825,Yb0.9Pr0.1Ba2.0Cu3.0O6.92,Y123,88.0,3.803,3.878,11.655,PHC2290239,"H.Zhang, J.L.Peng, M.S.Hegde, R.L.Greene, S.M.Green, X.Q.Xu,",Superconducting properties of Yb1-x Prx Ba2 Cu3O7-z,"Physica C, 229(1994)239-243",1994.0
4826,Yb0.8Pr0.2Ba2.0Cu3.0O6.88,Y123,79.9,3.8089999999999997,3.8810000000000002,11.65,PHC2290239,"H.Zhang, J.L.Peng, M.S.Hegde, R.L.Greene, S.M.Green, X.Q.Xu,",Superconducting properties of Yb1-x Prx Ba2 Cu3O7-z,"Physica C, 229(1994)239-243",1994.0
4827,Yb0.7Pr0.3Ba2.0Cu3.0O6.87,Y123,67.2,3.812,3.886,11.648,PHC2290239,"H.Zhang, J.L.Peng, M.S.Hegde, R.L.Greene, S.M.Green, X.Q.Xu,",Superconducting properties of Yb1-x Prx Ba2 Cu3O7-z,"Physica C, 229(1994)239-243",1994.0
4828,Yb0.6Pr0.4Ba2.0Cu3.0O6.91,Y123,50.5,3.8169999999999997,3.888,11.679,PHC2290239,"H.Zhang, J.L.Peng, M.S.Hegde, R.L.Greene, S.M.Green, X.Q.Xu,",Superconducting properties of Yb1-x Prx Ba2 Cu3O7-z,"Physica C, 229(1994)239-243",1994.0
4829,Yb0.5Pr0.5Ba2.0Cu3.0O6.9,Y123,34.8,3.822,3.8939999999999997,11.699000000000002,PHC2290239,"H.Zhang, J.L.Peng, M.S.Hegde, R.L.Greene, S.M.Green, X.Q.Xu,",Superconducting properties of Yb1-x Prx Ba2 Cu3O7-z,"Physica C, 229(1994)239-243",1994.0
4830,Yb0.45Pr0.55Ba2.0Cu3.0O6.92,Y123,18.3,3.83,3.897,11.7,PHC2290239,"H.Zhang, J.L.Peng, M.S.Hegde, R.L.Greene, S.M.Green, X.Q.Xu,",Superconducting properties of Yb1-x Prx Ba2 Cu3O7-z,"Physica C, 229(1994)239-243",1994.0
4833,La1.83Sr0.17Cu1.0O4.0,T,36.4,,,,PHC2270160,"J.M.Honig, K.Sreedhar, P.A.Metcalf,",Effect of a change in the carrier concentration and disorder on the superconducting transition temperature of the La2-xSrxCu1-yNiyO4 system,"Physica C, 227(1994)160-168",1994.0
4834,La1.83Sr0.17Cu0.98Ni0.02O4.0,T,22.8,,,,PHC2270160,"J.M.Honig, K.Sreedhar, P.A.Metcalf,",Effect of a change in the carrier concentration and disorder on the superconducting transition temperature of the La2-xSrxCu1-yNiyO4 system,"Physica C, 227(1994)160-168",1994.0
4835,La1.83Sr0.17Cu0.97Ni0.03O4.0,T,15.2,,,,PHC2270160,"J.M.Honig, K.Sreedhar, P.A.Metcalf,",Effect of a change in the carrier concentration and disorder on the superconducting transition temperature of the La2-xSrxCu1-yNiyO4 system,"Physica C, 227(1994)160-168",1994.0
4836,La1.83Sr0.17Cu0.65Ni0.35O4.0,T,13.5,,,,PHC2270160,"J.M.Honig, K.Sreedhar, P.A.Metcalf,",Effect of a change in the carrier concentration and disorder on the superconducting transition temperature of the La2-xSrxCu1-yNiyO4 system,"Physica C, 227(1994)160-168",1994.0
4838,La1.8Sr0.2Cu1.0O4.0,T,28.0,,,,PHC2270160,"J.M.Honig, K.Sreedhar, P.A.Metcalf,",Effect of a change in the carrier concentration and disorder on the superconducting transition temperature of the La2-xSrxCu1-yNiyO4 system,"Physica C, 227(1994)160-168",1994.0
4839,La1.8Sr0.2Cu0.99Ni0.01O4.0,T,23.4,,,,PHC2270160,"J.M.Honig, K.Sreedhar, P.A.Metcalf,",Effect of a change in the carrier concentration and disorder on the superconducting transition temperature of the La2-xSrxCu1-yNiyO4 system,"Physica C, 227(1994)160-168",1994.0
4840,La1.8Sr0.2Cu0.98Ni0.02O4.0,T,16.8,,,,PHC2270160,"J.M.Honig, K.Sreedhar, P.A.Metcalf,",Effect of a change in the carrier concentration and disorder on the superconducting transition temperature of the La2-xSrxCu1-yNiyO4 system,"Physica C, 227(1994)160-168",1994.0
4841,La1.8Sr0.2Cu0.97Ni0.03O4.0,T,10.9,,,,PHC2270160,"J.M.Honig, K.Sreedhar, P.A.Metcalf,",Effect of a change in the carrier concentration and disorder on the superconducting transition temperature of the La2-xSrxCu1-yNiyO4 system,"Physica C, 227(1994)160-168",1994.0
4844,La1.9Sr0.1Cu1.0O4.0,T,29.4,,,,PHC2270160,"J.M.Honig, K.Sreedhar, P.A.Metcalf,",Effect of a change in the carrier concentration and disorder on the superconducting transition temperature of the La2-xSrxCu1-yNiyO4 system,"Physica C, 227(1994)160-168",1994.0
4845,La1.9Sr0.1Cu0.99Ni0.01O4.0,T,11.5,,,,PHC2270160,"J.M.Honig, K.Sreedhar, P.A.Metcalf,",Effect of a change in the carrier concentration and disorder on the superconducting transition temperature of the La2-xSrxCu1-yNiyO4 system,"Physica C, 227(1994)160-168",1994.0
4847,La0.75Sr0.25Cu1.0O4.0,T,14.4,,,,PHC2270160,"J.M.Honig, K.Sreedhar, P.A.Metcalf,",Effect of a change in the carrier concentration and disorder on the superconducting transition temperature of the La2-xSrxCu1-yNiyO4 system,"Physica C, 227(1994)160-168",1994.0
4855,La1.9Sr0.1Cu1.0O4.0,T,27.8,,,,PHC2270160,"J.M.Honig, K.Sreedhar, P.A.Metcalf,",Effect of a change in the carrier concentration and disorder on the superconducting transition temperature of the La2-xSrxCu1-yNiyO4 system,"Physica C, 227(1994)160-168",1994.0
4856,La1.85Sr0.15Cu1.0O4.0,T,37.0,,,,PHC2270160,"J.M.Honig, K.Sreedhar, P.A.Metcalf,",Effect of a change in the carrier concentration and disorder on the superconducting transition temperature of the La2-xSrxCu1-yNiyO4 system,"Physica C, 227(1994)160-168",1994.0
4857,La1.83Sr0.17Cu1.0O4.0,T,37.2,,,,PHC2270160,"J.M.Honig, K.Sreedhar, P.A.Metcalf,",Effect of a change in the carrier concentration and disorder on the superconducting transition temperature of the La2-xSrxCu1-yNiyO4 system,"Physica C, 227(1994)160-168",1994.0
4858,La1.8Sr0.2Cu1.0O4.0,T,31.4,,,,PHC2270160,"J.M.Honig, K.Sreedhar, P.A.Metcalf,",Effect of a change in the carrier concentration and disorder on the superconducting transition temperature of the La2-xSrxCu1-yNiyO4 system,"Physica C, 227(1994)160-168",1994.0
4859,La1.75Sr0.25Cu1.0O4.0,T,16.8,,,,PHC2270160,"J.M.Honig, K.Sreedhar, P.A.Metcalf,",Effect of a change in the carrier concentration and disorder on the superconducting transition temperature of the La2-xSrxCu1-yNiyO4 system,"Physica C, 227(1994)160-168",1994.0
4861,La1.9Sr0.1Cu0.99Ni0.01O4.0,T,13.1,,,,PHC2270160,"J.M.Honig, K.Sreedhar, P.A.Metcalf,",Effect of a change in the carrier concentration and disorder on the superconducting transition temperature of the La2-xSrxCu1-yNiyO4 system,"Physica C, 227(1994)160-168",1994.0
4862,La1.83Sr0.17Cu0.99Ni0.01O4.0,T,31.2,,,,PHC2270160,"J.M.Honig, K.Sreedhar, P.A.Metcalf,",Effect of a change in the carrier concentration and disorder on the superconducting transition temperature of the La2-xSrxCu1-yNiyO4 system,"Physica C, 227(1994)160-168",1994.0
4863,La1.8Sr0.2Cu0.99Ni0.01O4.0,T,24.5,,,,PHC2270160,"J.M.Honig, K.Sreedhar, P.A.Metcalf,",Effect of a change in the carrier concentration and disorder on the superconducting transition temperature of the La2-xSrxCu1-yNiyO4 system,"Physica C, 227(1994)160-168",1994.0
4864,C1.0Ba3.0Ca3.0Cu5.0O13.0,Cu2334,113.0,3.855,,21.87,PHC2270095,"E.Takayama-Muromachi, T.Kawashima, Y.Matsui,","A new series of oxycarbonate superconductors (Cu0.5C0.5)2Ba3Can-1CunO2n+5 (n=4,5) prepared at high pressure","Physica C, 227(1994)95-101",1994.0
4865,C1.0Ba3.0Ca3.0Cu5.0O13.0,Cu2334,110.0,3.8569999999999998,,25.066999999999997,PHC2270095,"E.Takayama-Muromachi, T.Kawashima, Y.Matsui,","A new series of oxycarbonate superconductors (Cu0.5C0.5)2Ba3Can-1CunO2n+5 (n=4,5) prepared at high pressure","Physica C, 227(1994)95-101",1994.0
4866,Hg0.5Tl0.5Ba2.0Ca0.86Sr0.14Cu2.0O6.0,Hg1212,122.0,3.85,,12.655,PHC2310004,"Jong C.Park, Kyu W.Lee, Nae H.Kim, Nam H. Hur, Yong K.Park,","Synthesis and characterization of a new mercury-based superconductor,Hg0.5Tl0.5Ba2Ca1-xSrxCu2O6+z","Physica C.,231(1994) 4-8",1995.0
4867,Hg0.5Tl0.5Ba2.0Ca0.86Sr0.14Cu2.0O6.0,Hg1212,100.0,,,,PHC2310004,"Jong C.Park, Kyu W.Lee, Nae H.Kim, Nam H. Hur, Yong K.Park,","Synthesis and characterization of a new mercury-based superconductor,Hg0.5Tl0.5Ba2Ca1-xSrxCu2O6+z","Physica C.,231(1994) 4-8",1995.0
4868,Sm1.0Ba2.0Cu3.0O6.85,Y123,90.4,,,,PHC2300354,"D.Wlosewicz, K.Rogacki, T.Plackowski, Z.Bukowski,",Specific herat of Sm1+xBa2-xCu3Oy solid solution of orthorhombic and tetragonal structure,Physica C 230 (1994) 354-560,1994.0
4869,Sm1.0Ba2.0Cu3.0O6.73,Y123,45.0,,,,PHC2300354,"D.Wlosewicz, K.Rogacki, T.Plackowski, Z.Bukowski,",Specific herat of Sm1+xBa2-xCu3Oy solid solution of orthorhombic and tetragonal structure,Physica C 230 (1994) 354-560,1994.0
4871,Sm1.27Ba1.73Cu3.0O7.05,Y123,50.0,,,,PHC2300354,"D.Wlosewicz, K.Rogacki, T.Plackowski, Z.Bukowski,",Specific herat of Sm1+xBa2-xCu3Oy solid solution of orthorhombic and tetragonal structure,Physica C 230 (1994) 354-560,1994.0
4873,Tm1.83Ca0.17Cu1.0O3.99,T',30.0,3.8310000000000004,,11.642000000000001,PHC2300385,"B.Yin, C.Dong, W.L.Zhu, X.J.Zhou, Y.S.Yao, Y.Z.Huang, Z.X.Zhao,",Superconductivity at 30 K in the Nd2CuO4-type cuprate Tm1.83Ca0.17CuO4,Physica C (1994)385-388,1994.0
4878,Y0.7Ca0.3Sr2.0Cu2.5Se0.5O7.0,Y123,45.0,3.8480000000000003,3.86,11.390999999999998,PHC2310109,"C.Greaves, E.Z.Kurmaev, M.Neumann, M.Slaski, P.R.Slater, St.Uhlenbrock,",Se and Te subsititutions in YSr2Cu3O7-y and [Y/Ce]2 Sr2 Cu3 O9-y,Pyhsica C 231 (1994) 109-112,1994.0
4884,Tl1.7Ba2.0Cu1.0O6.0,Tl2201,24.0,3.867,,23.175,PHC2310161,"Humihiko Takei, Masashi Hasegawa, Yasuhiro Iye, Yoshitaka Matsushita,",Growth and anisotropic superconducting properties of Tl2Ba2CuO6 and Tl2Ba2CaCu2O8 single crystals,Physica C 231 (1994) 161-166,1994.0
4885,Tl1.8Ba2.0Ca0.85Cu2.2O8.0,Tl2212,104.0,3.8569999999999998,,29.35,PHC2310161,"Humihiko Takei, Masashi Hasegawa, Yasuhiro Iye, Yoshitaka Matsushita,",Growth and anisotropic superconducting properties of Tl2Ba2CuO6 and Tl2Ba2CaCu2O8 single crystals,Physica C 231 (1994) 161-166,1994.0
4893,Y1.0Ba2.0Cu3.0O6.95,Y123,92.74,,,,PRL0731845,"D.A.Bonn, Nigel Goldenfeld, P.J.Hirschfeld, Ruxing Liang, S.Kamal, W.N.Hardy,",Penetration Depth Measurements of 3D XY Critical Behavior in YBa2Cu3O6.95 Crystals,"Phys.Rev.Lett.,73(1994)1845",1994.0
4894,Hg0.67Bi0.33Sr2.0Y0.67Ca0.33Cu2.0O6.0,Hg1212,77.5,3.81,,12.015999999999998,PHC2280190,"L.Wessels, O.Chmaissem, Z.Z.Sheng,","Synthesis and characterization of (Hg,Bi)-based 1212-type cuprate superconductor (Hg0.67Bi0.33)Sr2(Y0.67Ca0.33)Cu2O6+z (z=0.68)","Physica C, 228(1994)190-194",1994.0
4895,Bi1.95Sr1.65La0.4Cu1.0O6.0,Bi2201,13.0,,,,PHC2280115,"D.A.Brawner, H.R.Ott, R.Jin,",Measurements of Hc1 and Jc in Bi1.95Sr1.65La0.4CuO6+z with a micro-Hall probe,"Physica C, 228(1994)115-121",1994.0
4896,Bi2.1Sr1.9Ca1.0Cu2.0O8.0,Bi2212,85.0,,,30.8,PHC2250235,"A.Maignan, A.Ruyter, Ch.Simon, M.Hervieu, V.Hardy,",Irreversibility lines of Yb and Pb substituted Bi-2212 single crystals,"Physica C, 225 (1994) 235-239",1994.0
4897,Bi2.0Sr2.0Ca0.7Yb0.3Cu2.0O8.0,Bi2212,89.0,,,30.5,PHC2250235,"A.Maignan, A.Ruyter, Ch.Simon, M.Hervieu, V.Hardy,",Irreversibility lines of Yb and Pb substituted Bi-2212 single crystals,"Physica C, 225 (1994) 235-239",1994.0
4898,Bi2.0Pb0.25Sr1.75Ca1.0Cu2.0O8.0,Bi2212,77.0,,,30.75,PHC2250235,"A.Maignan, A.Ruyter, Ch.Simon, M.Hervieu, V.Hardy,",Irreversibility lines of Yb and Pb substituted Bi-2212 single crystals,"Physica C, 225 (1994) 235-239",1994.0
4899,Y1.0Sr2.0Cu2.7Ti0.3O7.224,Y123,35.0,3.8110000000000004,,11.459000000000001,PHC2260037,"C.H.Cheng, C.T.Chang, D.H.Chen, M.K.Wu, S.J.Wuu, S.R.Sheen, T.W.Liu,",The superconducting properties and crystal structure of YSr2(Cu0.9 Ti0.1)3 O7+z,"Physica C, 226 (1994) 37-42",1994.0
4900,Y1.0Sr2.0Cu2.7Ti0.3O7.152,Y123,23.0,3.8160000000000003,,11.482999999999999,PHC2260037,"C.H.Cheng, C.T.Chang, D.H.Chen, M.K.Wu, S.J.Wuu, S.R.Sheen, T.W.Liu,",The superconducting properties and crystal structure of YSr2(Cu0.9 Ti0.1)3 O7+z,"Physica C, 226 (1994) 37-42",1994.0
4901,Y1.0Sr2.0Cu2.7Ti0.3O7.144,Y123,12.0,3.815,,11.477,PHC2260037,"C.H.Cheng, C.T.Chang, D.H.Chen, M.K.Wu, S.J.Wuu, S.R.Sheen, T.W.Liu,",The superconducting properties and crystal structure of YSr2(Cu0.9 Ti0.1)3 O7+z,"Physica C, 226 (1994) 37-42",1994.0
4905,C0.47Sr2.0Ca0.35Y0.65Cu2.48O6.96,C1212,40.0,3.833,3.853,11.119000000000002,PHC2300089,"H.Yamane, K.Hiraga, N.Kobayashi, S.Funahashi, T.Hirai, T.Kajitani, Y.Miyazaki, Y.Morii,","Preparation, crystal structure and superconductivity of (C,Cu)(Sr,Ca)2(Y,Ca,Sr)Cu2O7","Physica C, 230(1994)89-96",1994.0
4906,C0.48Sr2.0Ca0.4Y0.6Cu2.46O6.97,C1212,41.1,3.8310000000000004,3.8510000000000004,11.116,PHC2300089,"H.Yamane, K.Hiraga, N.Kobayashi, S.Funahashi, T.Hirai, T.Kajitani, Y.Miyazaki, Y.Morii,","Preparation, crystal structure and superconductivity of (C,Cu)(Sr,Ca)2(Y,Ca,Sr)Cu2O7","Physica C, 230(1994)89-96",1994.0
