Repository: CompRhys/apical

# Data Guide

In all cases whilst compiling this data we have been careful to include as much meta-information as possible to allow data to be traced back to it's original sources. For SuperCon this takes the form of the SuperCon "num :" reference id and then the source publication details. For ICSD we provide the ICSD collection code.

We acknowledge the Japanese National Institute for Materials Science for maintaining the [SuperCon](https://supercon.nims.go.jp/index_en.html) database as well as FIZ Karlsruhe GmbH for maintaining [ICSD](https://www.fiz-karlsruhe.de/en/produkte-und-dienstleistungen/inorganic-crystal-structure-database-icsd).

File: processed-data/super_fam.csv (part 17 of 36)
num :,element :,name :,str3 :,tc :,lata :,latb :,latc :,refno :,ma1 :,ma2 :,mb1 :,mb2 :,mc1 :,mc2 :,md1 :,md2 :,me1 :,me2 :,mf1 :,mf2 :,mg1 :,mg2 :,mh1 :,mh2 :,mi1 :,mi2 :,mo1 :,mo2 :,oz :,composition :
8327,Y1Ba2Cu3Li0.06O7-Z,YBa2Cu3(Li)O7,Y123,87.1,,,,SUP0110327,Y,1.0,Ba,2.0,Cu,3.0,Li,0.06,,,,,,,,,,,O,7.0,,Y1.0Ba2.0Cu3.0Li0.06O7.0
8328,Y1Ba2Cu3Li0.06O7-Z,YBa2Cu3(Li)O7,Y123,86.7,,,,SUP0110327,Y,1.0,Ba,2.0,Cu,3.0,Li,0.06,,,,,,,,,,,O,7.0,,Y1.0Ba2.0Cu3.0Li0.06O7.0
8329,Y1Ba2Cu3Li0.06O7-Z,YBa2Cu3(Li)O7,Y123,88.8,,,,SUP0110327,Y,1.0,Ba,2.0,Cu,3.0,Li,0.06,,,,,,,,,,,O,7.0,,Y1.0Ba2.0Cu3.0Li0.06O7.0
8330,Y1Ba2Cu3Li0.06O7-Z,YBa2Cu3(Li)O7,Y123,86.8,,,,SUP0110327,Y,1.0,Ba,2.0,Cu,3.0,Li,0.06,,,,,,,,,,,O,7.0,,Y1.0Ba2.0Cu3.0Li0.06O7.0
8331,Bi1.6Pb0.4Sr2Ca2Cu3O10.34,"(Bi,Pb)2Sr2Ca2Cu3O10",Bi2212,67.1,,,,SUP0110279,Bi,1.6,Pb,0.4,Sr,2.0,Ca,2.0,Cu,3.0,,,,,,,,,O,10.34,10.34,Bi1.6Pb0.4Sr2.0Ca2.0Cu3.0O10.34
8332,Bi1.6Pb0.4Sr2Ca2Cu3O10.24,"(Bi,Pb)2Sr2Ca2Cu3O10",Bi2212,73.3,,,,SUP0110279,Bi,1.6,Pb,0.4,Sr,2.0,Ca,2.0,Cu,3.0,,,,,,,,,O,10.24,10.24,Bi1.6Pb0.4Sr2.0Ca2.0Cu3.0O10.24
8333,Bi1.6Pb0.4Sr2Ca2Cu3O10.15,"(Bi,Pb)2Sr2Ca2Cu3O10",Bi2212,97.0,,,,SUP0110279,Bi,1.6,Pb,0.4,Sr,2.0,Ca,2.0,Cu,3.0,,,,,,,,,O,10.15,10.15,Bi1.6Pb0.4Sr2.0Ca2.0Cu3.0O10.15
8334,Bi1.6Pb0.4Sr2Ca2Cu3O10.07,"(Bi,Pb)2Sr2Ca2Cu3O10",Bi2212,102.3,,,,SUP0110279,Bi,1.6,Pb,0.4,Sr,2.0,Ca,2.0,Cu,3.0,,,,,,,,,O,10.07,10.07,Bi1.6Pb0.4Sr2.0Ca2.0Cu3.0O10.07
8335,Bi1.6Pb0.4Sr2Ca2Cu3O9.91,"(Bi,Pb)2Sr2Ca2Cu3O10",Bi2212,104.4,,,,SUP0110279,Bi,1.6,Pb,0.4,Sr,2.0,Ca,2.0,Cu,3.0,,,,,,,,,O,9.91,9.91,Bi1.6Pb0.4Sr2.0Ca2.0Cu3.0O9.91
8336,Bi1.8Pb0.2Sr2Ca1Cu2O8-Z,"(Bi,Pb)2Sr2CaCu2O8",Bi2212,67.0,,,,SUP0110259,Bi,1.8,Pb,0.2,Sr,2.0,Ca,1.0,Cu,2.0,,,,,,,,,O,8.0,,Bi1.8Pb0.2Sr2.0Ca1.0Cu2.0O8.0
8337,Bi1.8Pb0.2Sr2Ca1Cu2O8-Z,"(Bi,Pb)2Sr2CaCu2O8",Bi2212,78.0,,,,SUP0110259,Bi,1.8,Pb,0.2,Sr,2.0,Ca,1.0,Cu,2.0,,,,,,,,,O,8.0,,Bi1.8Pb0.2Sr2.0Ca1.0Cu2.0O8.0
8338,Bi1.8Pb0.2Sr2Ca1Cu2O8-Z,"(Bi,Pb)2Sr2CaCu2O8",Bi2212,89.0,,,,SUP0110259,Bi,1.8,Pb,0.2,Sr,2.0,Ca,1.0,Cu,2.0,,,,,,,,,O,8.0,,Bi1.8Pb0.2Sr2.0Ca1.0Cu2.0O8.0
8339,Bi1.8Pb0.2Sr2Ca1Cu2O8-Z,"(Bi,Pb)2Sr2CaCu2O8",Bi2212,92.0,,,,SUP0110259,Bi,1.8,Pb,0.2,Sr,2.0,Ca,1.0,Cu,2.0,,,,,,,,,O,8.0,,Bi1.8Pb0.2Sr2.0Ca1.0Cu2.0O8.0
8340,Bi1.8Pb0.2Sr2Ca1Cu2O8-Z,"(Bi,Pb)2Sr2CaCu2O8",Bi2212,91.0,,,,SUP0110259,Bi,1.8,Pb,0.2,Sr,2.0,Ca,1.0,Cu,2.0,,,,,,,,,O,8.0,,Bi1.8Pb0.2Sr2.0Ca1.0Cu2.0O8.0
8341,Bi1.8Pb0.2Sr2Ca1Cu2O8-Z,"(Bi,Pb)2Sr2CaCu2O8",Bi2212,87.0,,,,SUP0110259,Bi,1.8,Pb,0.2,Sr,2.0,Ca,1.0,Cu,2.0,,,,,,,,,O,8.0,,Bi1.8Pb0.2Sr2.0Ca1.0Cu2.0O8.0
8342,Bi1.8Pb0.2Sr2Ca1Cu2O8-Z,"(Bi,Pb)2Sr2CaCu2O8",Bi2212,81.0,,,,SUP0110259,Bi,1.8,Pb,0.2,Sr,2.0,Ca,1.0,Cu,2.0,,,,,,,,,O,8.0,,Bi1.8Pb0.2Sr2.0Ca1.0Cu2.0O8.0
8343,Bi1.8Pb0.2Sr2Ca1Cu2O8-Z,"(Bi,Pb)2Sr2CaCu2O8",Bi2212,70.0,,,,SUP0110259,Bi,1.8,Pb,0.2,Sr,2.0,Ca,1.0,Cu,2.0,,,,,,,,,O,8.0,,Bi1.8Pb0.2Sr2.0Ca1.0Cu2.0O8.0
8344,Ba0.6K0.4Bi1O3+Z,"(Ba,K)BiO3",BKBO,31.0,,,,SSC1080059,Ba,0.6,K,0.4,Bi,1.0,,,,,,,,,,,,,O,3.0,,Ba0.6K0.4Bi1.0O3.0
8345,Ba0.6K0.4Bi1O3+Z,"(Ba,K)BiO3",BKBO,31.0,,,,SSC1080059,Ba,0.6,K,0.4,Bi,1.0,,,,,,,,,,,,,O,3.0,,Ba0.6K0.4Bi1.0O3.0
8346,Ba0.66K0.34Bi1O3+Z,"(Ba,K)BiO3",BKBO,30.0,,,,SSC1080059,Ba,0.66,K,0.34,Bi,1.0,,,,,,,,,,,,,O,3.0,,Ba0.66K0.34Bi1.0O3.0
8347,Ba0.76K0.24Bi1O3+Z,"(Ba,K)BiO3",BKBO,28.0,,,,SSC1080059,Ba,0.76,K,0.24,Bi,1.0,,,,,,,,,,,,,O,3.0,,Ba0.76K0.24Bi1.0O3.0
8348,Ba0.83K0.17Bi1O3+Z,"(Ba,K)BiO3",BKBO,20.0,,,,SSC1080059,Ba,0.83,K,0.17,Bi,1.0,,,,,,,,,,,,,O,3.0,,Ba0.83K0.17Bi1.0O3.0
8357,Y1Ba2Cu3O7-Z,YBa2Cu3O7,Y123,90.0,3.8301,3.8988,11.6682,SUP0100507,Y,1.0,Ba,2.0,Cu,3.0,,,,,,,,,,,,,O,7.0,,Y1.0Ba2.0Cu3.0O7.0
8358,Y0.8Pr0.2Ba2Cu3O7-Z,"(Y,Pr)Ba2Cu3O7",Y123,65.0,3.8358,3.8939999999999997,11.6766,SUP0100507,Y,0.8,Pr,0.2,Ba,2.0,Cu,3.0,,,,,,,,,,,O,7.0,,Y0.8Pr0.2Ba2.0Cu3.0O7.0
8359,Y0.7Pr0.2Cd0.1Ba2Cu3O7-Z,"(Y,Pr,Cd)Ba2Cu3O7",Y123,59.0,3.8376,3.8953,11.6865,SUP0100507,Y,0.7,Pr,0.2,Cd,0.1,Ba,2.0,Cu,3.0,,,,,,,,,O,7.0,,Y0.7Pr0.2Cd0.1Ba2.0Cu3.0O7.0
8360,Y0.5Pr0.2Cd0.3Ba2Cu3O7-Z,"(Y,Pr,Cd)Ba2Cu3O7",Y123,42.0,3.8371,3.8957,11.6937,SUP0100507,Y,0.5,Pr,0.2,Cd,0.3,Ba,2.0,Cu,3.0,,,,,,,,,O,7.0,,Y0.5Pr0.2Cd0.3Ba2.0Cu3.0O7.0
8361,Y0.5Pr0.2Cd0.2Ca0.1Ba2Cu3O7-Z,"(Y,Pr,Cd,Ca)Ba2Cu3O7",Y123,54.0,3.8516,3.8809,11.6476,SUP0100507,Y,0.5,Pr,0.2,Cd,0.2,Ca,0.1,Ba,2.0,Cu,3.0,,,,,,,O,7.0,,Y0.5Pr0.2Cd0.2Ca0.1Ba2.0Cu3.0O7.0
8362,Y0.5Pr0.2Cd0.1Ca0.2Ba2Cu3O7-Z,"(Y,Pr,Cd,Ca)Ba2Cu3O7",Y123,68.0,3.8425,3.8960000000000004,11.7801,SUP0100507,Y,0.5,Pr,0.2,Cd,0.1,Ca,0.2,Ba,2.0,Cu,3.0,,,,,,,O,7.0,,Y0.5Pr0.2Cd0.1Ca0.2Ba2.0Cu3.0O7.0
8363,Y0.5Pr0.2Ca0.3Ba2Cu3O7-Z,"(Y,Pr,Ca)Ba2Cu3O7",Y123,74.0,3.8442,3.907,11.7196,SUP0100507,Y,0.5,Pr,0.2,Ca,0.3,Ba,2.0,Cu,3.0,,,,,,,,,O,7.0,,Y0.5Pr0.2Ca0.3Ba2.0Cu3.0O7.0
8364,Y1Ba2Cu3O6.96,YBa2Cu3O7,Y123,92.3,3.822,3.8789999999999996,11.694,PSS0402145,Y,1.0,Ba,2.0,Cu,3.0,,,,,,,,,,,,,O,6.96,6.96,Y1.0Ba2.0Cu3.0O6.96
8365,Y0.975Ca0.025Ba2Cu3O6.95,"(Y,Ca)Ba2Cu3O7",Y123,91.5,3.822,3.8819999999999997,11.690999999999999,PSS0402145,Y,0.975,Ca,0.025,Ba,2.0,Cu,3.0,,,,,,,,,,,O,6.95,6.95,Y0.975Ca0.025Ba2.0Cu3.0O6.95
8366,Y0.95Ca0.05Ba2Cu3O6.94,"(Y,Ca)Ba2Cu3O7",Y123,88.2,3.822,3.8789999999999996,11.689,PSS0402145,Y,0.95,Ca,0.05,Ba,2.0,Cu,3.0,,,,,,,,,,,O,6.94,6.94,Y0.95Ca0.05Ba2.0Cu3.0O6.94
8367,Y0.925Ca0.075Ba2Cu3O6.93,"(Y,Ca)Ba2Cu3O7",Y123,86.3,3.824,3.878,11.69,PSS0402145,Y,0.925,Ca,0.075,Ba,2.0,Cu,3.0,,,,,,,,,,,O,6.93,6.93,Y0.925Ca0.075Ba2.0Cu3.0O6.93
8368,Y0.9Ca0.1Ba2Cu3O6.93,"(Y,Ca)Ba2Cu3O7",Y123,83.3,3.825,3.8789999999999996,11.69,PSS0402145,Y,0.9,Ca,0.1,Ba,2.0,Cu,3.0,,,,,,,,,,,O,6.93,6.93,Y0.9Ca0.1Ba2.0Cu3.0O6.93
8369,Y0.85Ca0.15Ba2Cu3O6.9,"(Y,Ca)Ba2Cu3O7",Y123,79.0,3.8280000000000003,3.8710000000000004,11.693,PSS0402145,Y,0.85,Ca,0.15,Ba,2.0,Cu,3.0,,,,,,,,,,,O,6.9,6.9,Y0.85Ca0.15Ba2.0Cu3.0O6.9
8370,Y0.8Ca0.2Ba2Cu3O6.89,"(Y,Ca)Ba2Cu3O7",Y123,78.2,3.832,3.875,11.697000000000001,PSS0402145,Y,0.8,Ca,0.2,Ba,2.0,Cu,3.0,,,,,,,,,,,O,6.89,6.89,Y0.8Ca0.2Ba2.0Cu3.0O6.89
8371,Y1Ba2Cu3O6.73,YBa2Cu3O7,Y123,63.7,3.822,3.8789999999999996,11.694,PSS0402145,Y,1.0,Ba,2.0,Cu,3.0,,,,,,,,,,,,,O,6.73,6.73,Y1.0Ba2.0Cu3.0O6.73
8372,Y0.975Ca0.025Ba2Cu3O6.72,"(Y,Ca)Ba2Cu3O7",Y123,70.8,3.822,3.8819999999999997,11.690999999999999,PSS0402145,Y,0.975,Ca,0.025,Ba,2.0,Cu,3.0,,,,,,,,,,,O,6.72,6.72,Y0.975Ca0.025Ba2.0Cu3.0O6.72
8373,Y0.95Ca0.05Ba2Cu3O6.7,"(Y,Ca)Ba2Cu3O7",Y123,72.0,3.822,3.8789999999999996,11.689,PSS0402145,Y,0.95,Ca,0.05,Ba,2.0,Cu,3.0,,,,,,,,,,,O,6.7,6.7,Y0.95Ca0.05Ba2.0Cu3.0O6.7
8374,Y0.925Ca0.075Ba2Cu3O6.68,"(Y,Ca)Ba2Cu3O7",Y123,75.1,3.824,3.878,11.69,PSS0402145,Y,0.925,Ca,0.075,Ba,2.0,Cu,3.0,,,,,,,,,,,O,6.68,6.68,Y0.925Ca0.075Ba2.0Cu3.0O6.68
8375,Y0.9Ca0.1Ba2Cu3O6.66,"(Y,Ca)Ba2Cu3O7",Y123,80.0,3.825,3.8789999999999996,11.69,PSS0402145,Y,0.9,Ca,0.1,Ba,2.0,Cu,3.0,,,,,,,,,,,O,6.66,6.66,Y0.9Ca0.1Ba2.0Cu3.0O6.66
8376,Y0.85Ca0.15Ba2Cu3O6.58,"(Y,Ca)Ba2Cu3O7",Y123,80.6,3.8280000000000003,3.8710000000000004,11.693,PSS0402145,Y,0.85,Ca,0.15,Ba,2.0,Cu,3.0,,,,,,,,,,,O,6.58,6.58,Y0.85Ca0.15Ba2.0Cu3.0O6.58
8377,Y0.8Ca0.2Ba2Cu3O6.53,"(Y,Ca)Ba2Cu3O7",Y123,80.9,3.832,3.875,11.697000000000001,PSS0402145,Y,0.8,Ca,0.2,Ba,2.0,Cu,3.0,,,,,,,,,,,O,6.53,6.53,Y0.8Ca0.2Ba2.0Cu3.0O6.53
8378,Ba0.65K0.35Bi1O3,"(Ba,K)BiO3",BKBO,30.0,,,,PR0409400,Ba,0.65,K,0.35,Bi,1.0,,,,,,,,,,,,,O,3.0,,Ba0.65K0.35Bi1.0O3.0
8379,Ba0.55K0.45Bi1O3,"(Ba,K)BiO3",BKBO,30.0,,,,PR04903502,Ba,0.55,K,0.45,Bi,1.0,,,,,,,,,,,,,O,3.0,,Ba0.55K0.45Bi1.0O3.0
8380,Cu0.5C0.5Sr2Ca1Cu2O7,"(Cu,C)Sr2CaCu2Oz",Cu1212,90.0,3.833,,10.953,PHC3070177,Cu,0.5,C,0.5,Sr,2.0,Ca,1.0,Cu,2.0,,,,,,,,,O,7.0,7.0,Cu0.5C0.5Sr2.0Ca1.0Cu2.0O7.0
8381,Cu0.5C0.5Sr2Ca1Cu5O10.8,"(Cu,C)Sr2Ca4Cu5Oz",Cu1245,41.0,3.858,,20.521,PHC3070177,Cu,0.5,C,0.5,Sr,2.0,Ca,1.0,Cu,5.0,,,,,,,,,O,10.8,10.8,Cu0.5C0.5Sr2.0Ca1.0Cu5.0O10.8
8387,Hg1Ba2Ca2Cu3O8+Z,,Hg1223,107.0,3.847,,15.76,PHC3070202,Hg,1.0,Ba,2.0,Ca,2.0,Cu,3.0,,,,,,,,,,,O,8.0,,Hg1.0Ba2.0Ca2.0Cu3.0O8.0
8388,Hg1Ba2Ca2Cu3O8+Z,,Hg1223,132.0,3.85,,15.78,PHC3070202,Hg,1.0,Ba,2.0,Ca,2.0,Cu,3.0,,,,,,,,,,,O,8.0,,Hg1.0Ba2.0Ca2.0Cu3.0O8.0
8389,Hg1Ba2Ca2Cu3O8+Z,,Hg1223,118.0,3.853,,15.78,PHC3070202,Hg,1.0,Ba,2.0,Ca,2.0,Cu,3.0,,,,,,,,,,,O,8.0,,Hg1.0Ba2.0Ca2.0Cu3.0O8.0
8398,Ba0.66K0.34Bi1O3,"(Ba,K)BiO3",BKBO,30.0,,,,PR05812355,Ba,0.66,K,0.34,Bi,1.0,,,,,,,,,,,,,O,3.0,,Ba0.66K0.34Bi1.0O3.0
8399,Ba0.63K0.37Bi1O3,"(Ba,K)BiO3",BKBO,29.0,,,,PR05812355,Ba,0.63,K,0.37,Bi,1.0,,,,,,,,,,,,,O,3.0,,Ba0.63K0.37Bi1.0O3.0
8400,Ba0.59K0.41Bi1O3,"(Ba,K)BiO3",BKBO,31.0,,,,PR05812355,Ba,0.59,K,0.41,Bi,1.0,,,,,,,,,,,,,O,3.0,,Ba0.59K0.41Bi1.0O3.0
8402,Ba0.62K0.38Bi1O3.1,"(Ba,K)BiO3",BKBO,29.5,,,,PHC2150350,Ba,0.62,K,0.38,Bi,1.0,,,,,,,,,,,,,O,3.1,3.1,Ba0.62K0.38Bi1.0O3.1
8403,Ba0.63K0.37Bi1O3,"(Ba,K)BiO3",BKBO,32.0,,,,PHC2100133,Ba,0.63,K,0.37,Bi,1.0,,,,,,,,,,,,,O,3.0,,Ba0.63K0.37Bi1.0O3.0
8404,Ba0.5K0.5Bi1O3,"(Ba,K)BiO3",BKBO,15.5,,,,PHC2290389,Ba,0.5,K,0.5,Bi,1.0,,,,,,,,,,,,,O,3.0,,Ba0.5K0.5Bi1.0O3.0
8405,Ba0.54K0.46Bi1O3,"(Ba,K)BiO3",BKBO,18.0,,,,PR05106171,Ba,0.54,K,0.46,Bi,1.0,,,,,,,,,,,,,O,3.0,,Ba0.54K0.46Bi1.0O3.0
8406,Ba0.63K0.37Bi1O3,"(Ba,K)BiO3",BKBO,30.0,,,,PR05106171,Ba,0.63,K,0.37,Bi,1.0,,,,,,,,,,,,,O,3.0,,Ba0.63K0.37Bi1.0O3.0
8407,Ba0.6K0.4Bi1O3,"(Ba,K)BiO3",BKBO,30.8,,,,PR05004144,Ba,0.6,K,0.4,Bi,1.0,,,,,,,,,,,,,O,3.0,,Ba0.6K0.4Bi1.0O3.0
8408,Ba0.51K0.49Bi1O3,"(Ba,K)BiO3",BKBO,17.2,,,,APL0640244,Ba,0.51,K,0.49,Bi,1.0,,,,,,,,,,,,,O,3.0,,Ba0.51K0.49Bi1.0O3.0
8409,Ba0.65K0.35Bi1O3,"(Ba,K)BiO3",BKBO,31.8,,,,PR05406133,Ba,0.65,K,0.35,Bi,1.0,,,,,,,,,,,,,O,3.0,,Ba0.65K0.35Bi1.0O3.0
8410,Eu1Ba1Sr1Cu3O6.95,"Eu(Ba,Sr)2Cu3O7",Y123,84.0,3.803,3.845,11.582,SUP0100645,Eu,1.0,Ba,1.0,Sr,1.0,Cu,3.0,,,,,,,,,,,O,6.95,6.95,Eu1.0Ba1.0Sr1.0Cu3.0O6.95
8411,Eu1Ba1Sr0.9Ca0.1Cu3O6.95,"Eu(Ba,Sr,Ca)2Cu3O7",Y123,81.0,3.82,3.85,11.57,SUP0100645,Eu,1.0,Ba,1.0,Sr,0.9,Ca,0.1,Cu,3.0,,,,,,,,,O,6.95,6.95,Eu1.0Ba1.0Sr0.9Ca0.1Cu3.0O6.95
8412,Eu1Ba1Sr0.8Ca0.2Cu3O6.95,"Eu(Ba,Sr,Ca)2Cu3O7",Y123,75.0,3.84,,11.575,SUP0100645,Eu,1.0,Ba,1.0,Sr,0.8,Ca,0.2,Cu,3.0,,,,,,,,,O,6.95,6.95,Eu1.0Ba1.0Sr0.8Ca0.2Cu3.0O6.95
8413,Eu1Ba1Sr0.7Ca0.3Cu3O6.95,"Eu(Ba,Sr,Ca)2Cu3O7",Y123,75.0,3.842,,11.582,SUP0100645,Eu,1.0,Ba,1.0,Sr,0.7,Ca,0.3,Cu,3.0,,,,,,,,,O,6.95,6.95,Eu1.0Ba1.0Sr0.7Ca0.3Cu3.0O6.95
8415,Gd1Ba2Cu4O8-Z,GdBa2Cu4O8,Y124,77.0,,,,JSC1280310,Gd,1.0,Ba,2.0,Cu,4.0,,,,,,,,,,,,,O,8.0,,Gd1.0Ba2.0Cu4.0O8.0
8416,Gd1Ba1.9Sr0.1Cu4O8-Z,"Gd(Ba,Sr)2Cu4O8",Y124,77.0,,,,JSC1280310,Gd,1.0,Ba,1.9,Sr,0.1,Cu,4.0,,,,,,,,,,,O,8.0,,Gd1.0Ba1.9Sr0.1Cu4.0O8.0
8417,Gd1Ba1.8Sr0.2Cu4O8-Z,"Gd(Ba,Sr)2Cu4O8",Y124,77.0,,,,JSC1280310,Gd,1.0,Ba,1.8,Sr,0.2,Cu,4.0,,,,,,,,,,,O,8.0,,Gd1.0Ba1.8Sr0.2Cu4.0O8.0
8418,Ho1Ba2Cu4O8-Z,,Y124,82.0,,,,JSC1280310,Ho,1.0,Ba,2.0,Cu,4.0,,,,,,,,,,,,,O,8.0,,Ho1.0Ba2.0Cu4.0O8.0
8419,Ho1Ba1.8Sr0.2Cu4O8-Z,,Y124,82.0,,,,JSC1280310,Ho,1.0,Ba,1.8,Sr,0.2,Cu,4.0,,,,,,,,,,,O,8.0,,Ho1.0Ba1.8Sr0.2Cu4.0O8.0
8420,Ho1Ba1.6Sr0.4Cu4O8-Z,,Y124,82.0,,,,JSC1280310,Ho,1.0,Ba,1.6,Sr,0.4,Cu,4.0,,,,,,,,,,,O,8.0,,Ho1.0Ba1.6Sr0.4Cu4.0O8.0
8423,Tl1Sr2Ba2Cu2C0.9N0.1O10,"TlSr2Ba2Cu2O7(CO3,NO3)",Tl1222,61.0,3.9210000000000003,30.397,16.725,SUP0110123,Tl,1.0,Sr,2.0,Ba,2.0,Cu,2.0,C,0.9,N,0.1,,,,,,,O,10.0,,Tl1.0Sr2.0Ba2.0Cu2.0C0.9N0.1O10.0
8424,Tl1Sr2Ba2Cu2C0.9N0.1O10,"TlSr2Ba2Cu2O7(CO3,NO3)",Tl1222,43.0,,,,SUP0110123,Tl,1.0,Sr,2.0,Ba,2.0,Cu,2.0,C,0.9,N,0.1,,,,,,,O,10.0,,Tl1.0Sr2.0Ba2.0Cu2.0C0.9N0.1O10.0
8425,Tl1Sr2Ba2Cu2C0.8N0.2O10,"TlSr2Ba2Cu2O7(CO3,NO3)",Tl1222,61.0,3.8810000000000002,30.535,16.472,SUP0110123,Tl,1.0,Sr,2.0,Ba,2.0,Cu,2.0,C,0.8,N,0.2,,,,,,,O,10.0,,Tl1.0Sr2.0Ba2.0Cu2.0C0.8N0.2O10.0
8426,Tl1Sr2Ba2Cu2C0.8N0.2O10,"TlSr2Ba2Cu2O7(CO3,NO3)",Tl1222,49.0,,,,SUP0110123,Tl,1.0,Sr,2.0,Ba,2.0,Cu,2.0,C,0.8,N,0.2,,,,,,,O,10.0,,Tl1.0Sr2.0Ba2.0Cu2.0C0.8N0.2O10.0
8427,Pb0.5Tl0.5Sr4Cu2C0.9N0.1O10,"(Tb,Tl)Sr4Cu2O7(CO3,NO3)",Tl1222,40.0,3.821,,16.503,SUP0110123,Pb,0.5,Tl,0.5,Sr,4.0,Cu,2.0,C,0.9,N,0.1,,,,,,,O,10.0,,Pb0.5Tl0.5Sr4.0Cu2.0C0.9N0.1O10.0
8428,Pb0.5Tl0.5Sr4Cu2C0.9N0.1O10,"(Tb,Tl)Sr4Cu2O7(CO3,NO3)",Tl1222,76.0,,,,SUP0110123,Pb,0.5,Tl,0.5,Sr,4.0,Cu,2.0,C,0.9,N,0.1,,,,,,,O,10.0,,Pb0.5Tl0.5Sr4.0Cu2.0C0.9N0.1O10.0
8429,Pb0.5Tl0.5Sr4Cu2C0.7N0.3O10,"(Tb,Tl)Sr4Cu2O7(CO3,NO3)",Tl1222,28.0,,,,SUP0110123,Pb,0.5,Tl,0.5,Sr,4.0,Cu,2.0,C,0.7,N,0.3,,,,,,,O,10.0,,Pb0.5Tl0.5Sr4.0Cu2.0C0.7N0.3O10.0
8430,Pb0.5Tl0.5Sr4Cu2C0.7N0.3O10,"(Tb,Tl)Sr4Cu2O7(CO3,NO3)",Tl1222,70.0,,,,SUP0110123,Pb,0.5,Tl,0.5,Sr,4.0,Cu,2.0,C,0.7,N,0.3,,,,,,,O,10.0,,Pb0.5Tl0.5Sr4.0Cu2.0C0.7N0.3O10.0
8431,Pb0.5Tl0.5Sr4Cu2C0.5N0.5O10,"(Tb,Tl)Sr4Cu2O7(CO3,NO3)",Tl1222,24.0,,,,SUP0110123,Pb,0.5,Tl,0.5,Sr,4.0,Cu,2.0,C,0.5,N,0.5,,,,,,,O,10.0,,Pb0.5Tl0.5Sr4.0Cu2.0C0.5N0.5O10.0
8432,Pb0.5Tl0.5Sr4Cu2C0.5N0.5O10,"(Tb,Tl)Sr4Cu2O7(CO3,NO3)",Tl1222,70.0,,,,SUP0110123,Pb,0.5,Tl,0.5,Sr,4.0,Cu,2.0,C,0.5,N,0.5,,,,,,,O,10.0,,Pb0.5Tl0.5Sr4.0Cu2.0C0.5N0.5O10.0
8434,Y1Ba2Cu2.955Au0.045O7-Z,"YBa2(Cu,Au)3O7",Y123,91.5,,,,SUP0090259,Y,1.0,Ba,2.0,Cu,2.955,Au,0.045,,,,,,,,,,,O,7.0,,Y1.0Ba2.0Cu2.955Au0.045O7.0
8436,La1Ba1Ca1Cu3O7,LaBaCaCu3O7,1113,63.0,3.8689,,11.6459,PHC3010205,La,1.0,Ba,1.0,Ca,1.0,Cu,3.0,,,,,,,,,,,O,7.0,,La1.0Ba1.0Ca1.0Cu3.0O7.0
8437,Ca0.27Sr0.63Cu1O2,"(Ca,Sr)0.9CuOz",IL,110.0,,,,PHC2080286,Ca,0.27,Sr,0.63,Cu,1.0,,,,,,,,,,,,,O,2.0,,Ca0.27Sr0.63Cu1.0O2.0
8438,Ca0.285Sr0.665Cu1O2-Z,"(Ca,Sr)0.95CuOz",IL,100.0,,,,PHC2080286,Ca,0.285,Sr,0.665,Cu,1.0,,,,,,,,,,,,,O,2.0,,Ca0.285Sr0.665Cu1.0O2.0
8439,Ca0.285Sr0.665Cu1O2-Z,"(Ca,Sr)0.95CuOz",IL,40.0,,,,PHC2080286,Ca,0.285,Sr,0.665,Cu,1.0,,,,,,,,,,,,,O,2.0,,Ca0.285Sr0.665Cu1.0O2.0
8441,Sr0.9Nd0.1Cu1O2,"(Sr,Nd)CuO2",IL,44.0,3.947,,3.39,PHC2100367,Sr,0.9,Nd,0.1,Cu,1.0,,,,,,,,,,,,,O,2.0,,Sr0.9Nd0.1Cu1.0O2.0
8442,Sr0.9Gd0.1Cu1O2,"(Sr,Gd)CuO2",IL,44.0,,,,PHC2100367,Sr,0.9,Gd,0.1,Cu,1.0,,,,,,,,,,,,,O,2.0,,Sr0.9Gd0.1Cu1.0O2.0
8443,Sr0.9Sm0.1Cu1O2,"(Sr,Sm)CuO2",IL,44.0,,,,PHC2100367,Sr,0.9,Sm,0.1,Cu,1.0,,,,,,,,,,,,,O,2.0,,Sr0.9Sm0.1Cu1.0O2.0
8444,Sr2Ca1Cu2F2O4.6,"Sr2CaCu2(O,F)z",0212,99.0,3.843,,19.88,PHC2570313,Sr,2.0,Ca,1.0,Cu,2.0,F,2.0,,,,,,,,,,,O,4.6,,Sr2.0Ca1.0Cu2.0F2.0O4.6
8445,Sr2Ca2Cu3F3.2O6.2,"Sr2Ca2Cu3(O,F)z",0223,111.0,3.84,,26.17,PHC2570313,Sr,2.0,Ca,2.0,Cu,3.0,F,3.2,,,,,,,,,,,O,6.2,,Sr2.0Ca2.0Cu3.0F3.2O6.2
8446,Sr2Cu1O3.1,Sr2CuOz,0201,70.0,3.7880000000000003,,12.434000000000001,PHC2670106,Sr,2.0,Cu,1.0,,,,,,,,,,,,,,,O,3.1,,Sr2.0Cu1.0O3.1
8448,Sr2Ca1Cu2O5.5,Sr2CaCu2Oz,0212,77.0,3.821,,20.74,PHC2670106,Sr,2.0,Ca,1.0,Cu,2.0,,,,,,,,,,,,,O,5.5,,Sr2.0Ca1.0Cu2.0O5.5
8449,Sr2Ca2Cu3O5.5,Sr2Ca2Cu3Oz,0223,109.0,3.863,,27.22,PHC2670106,Sr,2.0,Ca,2.0,Cu,3.0,,,,,,,,,,,,,O,5.5,,Sr2.0Ca2.0Cu3.0O5.5
8450,Sr2Ca1Cu2.8O7.5,"Sr2(Sr,Ca)Cu3Oz",0234,83.0,3.9010000000000002,,33.82,PHC2670106,Sr,2.0,Ca,1.0,Cu,2.8,,,,,,,,,,,,,O,7.5,,Sr2.0Ca1.0Cu2.8O7.5
8451,Sr2Ca1Cu2F2O4.6,"Sr2CaCu2(O,F)z",0212,99.0,,,,APJ0354293,Sr,2.0,Ca,1.0,Cu,2.0,F,2.0,,,,,,,,,,,O,4.6,,Sr2.0Ca1.0Cu2.0F2.0O4.6
8452,Sr2Ca2Cu3F3.2O6.2,"Sr2Ca2Cu3(O,F)z",0223,111.0,,,,APJ0354293,Sr,2.0,Ca,2.0,Cu,3.0,F,3.2,,,,,,,,,,,O,6.2,,Sr2.0Ca2.0Cu3.0F3.2O6.2
8453,Y0.6Pr0.2Cd0.2Ba2Cu3O7-Z,"(Y,Pr,Cd)Ba2Cu3O7",Y123,49.0,3.8415,3.8956,11.6819,SUP0100507,Y,0.6,Pr,0.2,Cd,0.2,Ba,2.0,Cu,3.0,,,,,,,,,O,7.0,,Y0.6Pr0.2Cd0.2Ba2.0Cu3.0O7.0
8454,Ba0.5K0.5Bi1O3,"(Ba,K)BiO3",BKBO,23.5,4.29,,,PR0422551,Ba,0.5,K,0.5,Bi,1.0,,,,,,,,,,,,,O,3.0,,Ba0.5K0.5Bi1.0O3.0
8455,Ba0.6K0.4Bi1O3,"(Ba,K)BiO3",BKBO,28.6,,,,PHC2290389,Ba,0.6,K,0.4,Bi,1.0,,,,,,,,,,,,,O,3.0,,Ba0.6K0.4Bi1.0O3.0
8456,La1Ba1Cu2.94Co0.06O7,"LaBaCa(Cu,Co)3O7",1113,57.0,3.8676,,11.6433,PHC3010205,La,1.0,Ba,1.0,Cu,2.94,Co,0.06,,,,,,,,,,,O,7.0,,La1.0Ba1.0Cu2.94Co0.06O7.0
8457,La1Ba1Cu2.88Co0.12O7,"LaBaCa(Cu,Co)3O7",1113,40.0,3.8671,,11.6426,PHC3010205,La,1.0,Ba,1.0,Cu,2.88,Co,0.12,,,,,,,,,,,O,7.0,,La1.0Ba1.0Cu2.88Co0.12O7.0
8458,La1Ba1Cu2.82Co0.18O7,"LaBaCa(Cu,Co)3O7",1113,14.0,3.8665,,11.6403,PHC3010205,La,1.0,Ba,1.0,Cu,2.82,Co,0.18,,,,,,,,,,,O,7.0,,La1.0Ba1.0Cu2.82Co0.18O7.0
8464,Bi2Sr2Ca1Cu2O8.234,,Bi2212,84.0,,,,PHC3070265,Bi,2.0,Sr,2.0,Ca,1.0,Cu,2.0,,,,,,,,,,,O,8.234,8.234,Bi2.0Sr2.0Ca1.0Cu2.0O8.234
8465,Bi2Sr2Ca1Cu2O8.248,,Bi2212,86.0,,,,PHC3070265,Bi,2.0,Sr,2.0,Ca,1.0,Cu,2.0,,,,,,,,,,,O,8.248,8.248,Bi2.0Sr2.0Ca1.0Cu2.0O8.248
8466,Bi2Sr2Ca1Cu2O8.26,,Bi2212,91.0,,,,PHC3070265,Bi,2.0,Sr,2.0,Ca,1.0,Cu,2.0,,,,,,,,,,,O,8.26,8.26,Bi2.0Sr2.0Ca1.0Cu2.0O8.26
8467,Bi2Sr2Ca1Cu2O8.272,,Bi2212,92.2,,,,PHC3070265,Bi,2.0,Sr,2.0,Ca,1.0,Cu,2.0,,,,,,,,,,,O,8.272,8.272,Bi2.0Sr2.0Ca1.0Cu2.0O8.272
8468,Bi2Sr2Ca1Cu2O8.288,,Bi2212,90.2,,,,PHC3070265,Bi,2.0,Sr,2.0,Ca,1.0,Cu,2.0,,,,,,,,,,,O,8.288,8.288,Bi2.0Sr2.0Ca1.0Cu2.0O8.288
8469,Bi2Sr2Ca1Cu2O8.291,,Bi2212,89.1,,,,PHC3070265,Bi,2.0,Sr,2.0,Ca,1.0,Cu,2.0,,,,,,,,,,,O,8.291,8.291,Bi2.0Sr2.0Ca1.0Cu2.0O8.291
8470,Bi2Sr2Ca1Cu2O8.293,,Bi2212,87.5,,,,PHC3070265,Bi,2.0,Sr,2.0,Ca,1.0,Cu,2.0,,,,,,,,,,,O,8.293,8.293,Bi2.0Sr2.0Ca1.0Cu2.0O8.293
8472,Y1Ba2Cu3O6050,YBa2Cu3Oz,Y123,22.0,,,,SOV0020061,Y,1.0,Ba,2.0,Cu,3.0,,,,,,,,,,,,,O,6050.0,6050.0,Y1.0Ba2.0Cu3.0O6050.0
8473,Y1Ba2Cu3O6.54,YBa2Cu3Oz,Y123,40.0,,,,SOV0020061,Y,1.0,Ba,2.0,Cu,3.0,,,,,,,,,,,,,O,6.54,6.54,Y1.0Ba2.0Cu3.0O6.54
8474,Y1Ba2Cu3O6.6,YBa2Cu3Oz,Y123,42.0,,,,SOV0020061,Y,1.0,Ba,2.0,Cu,3.0,,,,,,,,,,,,,O,6.6,6.6,Y1.0Ba2.0Cu3.0O6.6
8475,Y1Ba2Cu3O6.72,YBa2Cu3Oz,Y123,58.0,,,,SOV0020061,Y,1.0,Ba,2.0,Cu,3.0,,,,,,,,,,,,,O,6.72,6.72,Y1.0Ba2.0Cu3.0O6.72
8476,Y1Ba2Cu3O6.74,YBa2Cu3Oz,Y123,60.0,,,,SOV0020061,Y,1.0,Ba,2.0,Cu,3.0,,,,,,,,,,,,,O,6.74,6.74,Y1.0Ba2.0Cu3.0O6.74
8477,Y1Ba2Cu3O6.8,YBa2Cu3Oz,Y123,77.0,,,,SOV0020061,Y,1.0,Ba,2.0,Cu,3.0,,,,,,,,,,,,,O,6.8,6.8,Y1.0Ba2.0Cu3.0O6.8
8478,Y1Ba2Cu3O6.85,YBa2Cu3Oz,Y123,77.0,,,,SOV0020061,Y,1.0,Ba,2.0,Cu,3.0,,,,,,,,,,,,,O,6.85,6.85,Y1.0Ba2.0Cu3.0O6.85
8479,Y1Ba2Cu3O6.88,YBa2Cu3Oz,Y123,82.0,,,,SOV0020061,Y,1.0,Ba,2.0,Cu,3.0,,,,,,,,,,,,,O,6.88,6.88,Y1.0Ba2.0Cu3.0O6.88
8481,Pr0.5Ca0.5Ba2Cu3O7-Z,"(Pr,Ca)Ba2Cu3O7",Y123,52.0,3.877,3.905,11.61,SSC1070509,Pr,0.5,Ca,0.5,Ba,2.0,Cu,3.0,,,,,,,,,,,O,7.0,,Pr0.5Ca0.5Ba2.0Cu3.0O7.0
8482,Pr0.4Ca0.6Ba2Cu3O7-Z,"(Pr,Ca)Ba2Cu3O7",Y123,33.0,,,,SSC1070509,Pr,0.4,Ca,0.6,Ba,2.0,Cu,3.0,,,,,,,,,,,O,7.0,,Pr0.4Ca0.6Ba2.0Cu3.0O7.0
8483,Pr0.6Ca0.4Ba2Cu3O7-Z,"(Pr,Ca)Ba2Cu3O7",Y123,39.0,,,,SSC1070509,Pr,0.6,Ca,0.4,Ba,2.0,Cu,3.0,,,,,,,,,,,O,7.0,,Pr0.6Ca0.4Ba2.0Cu3.0O7.0
8484,Pr0.5Ca0.5Ba2Cu3O7-Z,"(Pr,Ca)Ba2Cu3O7",Y123,98.0,3.844,,11.645999999999999,SSC1070509,Pr,0.5,Ca,0.5,Ba,2.0,Cu,3.0,,,,,,,,,,,O,7.0,,Pr0.5Ca0.5Ba2.0Cu3.0O7.0
8485,Pr0.4Ca0.6Ba2Cu3O7-Z,"(Pr,Ca)Ba2Cu3O7",Y123,75.0,,,,SSC1070509,Pr,0.4,Ca,0.6,Ba,2.0,Cu,3.0,,,,,,,,,,,O,7.0,,Pr0.4Ca0.6Ba2.0Cu3.0O7.0
8491,La1.82Ca1.16Y0.02Cu2O6,,2126,40.0,,,,SSC1080425,La,1.82,Ca,1.16,Y,0.02,Cu,2.0,,,,,,,,,,,O,6.0,,La1.82Ca1.16Y0.02Cu2.0O6.0
8496,La1.798Nd0.052Ca0.15Cu1O4,"(La,Nd,Ca)2CuO4",T,31.6,,,,NAT3940157,La,1.798,Nd,0.052000000000000005,Ca,0.15,Cu,1.0,,,,,,,,,,,O,4.0,,La1.798Nd0.052000000000000005Ca0.15Cu1.0O4.0
8497,La1.736Nd0.117Ca0.138Ba0.012Cu1O4,"(La,Nd,Ca)2CuO4",T,29.4,,,,NAT3940157,La,1.736,Nd,0.11699999999999999,Ca,0.138,Ba,0.012,Cu,1.0,,,,,,,,,O,4.0,,La1.736Nd0.11699999999999999Ca0.138Ba0.012Cu1.0O4.0
8498,La1.65Nd0.2Ca0.122Ba0.028Cu1O4,"(La,Nd,Ca,Ba,)2CuO4",T,27.1,,,,NAT3940157,La,1.65,Nd,0.2,Ca,0.122,Ba,0.027999999999999997,Cu,1.0,,,,,,,,,O,4.0,,La1.65Nd0.2Ca0.122Ba0.027999999999999997Cu1.0O4.0
8499,La1.562Nd0.288Ca0.106Ba0.044Cu1O4,"(La,Nd,Ca,Ba,)2CuO4",T,23.0,,,,NAT3940157,La,1.5619999999999998,Nd,0.28800000000000003,Ca,0.106,Ba,0.044000000000000004,Cu,1.0,,,,,,,,,O,4.0,,La1.5619999999999998Nd0.28800000000000003Ca0.106Ba0.044000000000000004Cu1.0O4.0
8500,La1.85Sr0.15Cu1O4,"(La,Sr)2CuO4",T,32.5,,,,NAT3940157,La,1.85,Sr,0.15,Cu,1.0,,,,,,,,,,,,,O,4.0,,La1.85Sr0.15Cu1.0O4.0
8501,La1.85Sr0.12Ca0.016Ba0.014Cu1O4,"(La,Sr,Ca,Ba)2CuO4",T,30.0,,,,NAT3940157,La,1.85,Sr,0.12,Ca,0.016,Ba,0.013999999999999999,Cu,1.0,,,,,,,,,O,4.0,,La1.85Sr0.12Ca0.016Ba0.013999999999999999Cu1.0O4.0
8502,La1.85Sr0.09Ca0.034Ba0.026Cu1O4,"(La,Sr,Ca,Ba)2CuO4",T,28.5,,,,NAT3940157,La,1.85,Sr,0.09,Ca,0.034,Ba,0.026000000000000002,Cu,1.0,,,,,,,,,O,4.0,,La1.85Sr0.09Ca0.034Ba0.026000000000000002Cu1.0O4.0
8503,La1.85Sr0.06Ca0.05Ba0.04Cu1O4,"(La,Sr,Ca,Ba)2CuO4",T,27.0,,,,NAT3940157,La,1.85,Sr,0.06,Ca,0.05,Ba,0.04,Cu,1.0,,,,,,,,,O,4.0,,La1.85Sr0.06Ca0.05Ba0.04Cu1.0O4.0
8504,La1.85Sr0.03Ca0.066Ba0.054Cu1O4,"(La,Sr,Ca,Ba)2CuO4",T,24.0,,,,NAT3940157,La,1.85,Sr,0.03,Ca,0.066,Ba,0.054000000000000006,Cu,1.0,,,,,,,,,O,4.0,,La1.85Sr0.03Ca0.066Ba0.054000000000000006Cu1.0O4.0
8505,La1.85Sr0.016Ca0.074Ba0.06Cu1O4,"(La,Sr,Ca,Ba)2CuO4",T,23.5,,,,NAT3940157,La,1.85,Sr,0.016,Ca,0.07400000000000001,Ba,0.06,Cu,1.0,,,,,,,,,O,4.0,,La1.85Sr0.016Ca0.07400000000000001Ba0.06Cu1.0O4.0
8506,La1.85Ca0.082Ba0.068Cu1O4,"(La,Ca,Ba)2CuO4",T,20.0,,,,NAT3940157,La,1.85,Ca,0.08199999999999999,Ba,0.068,Cu,1.0,,,,,,,,,,,O,4.0,,La1.85Ca0.08199999999999999Ba0.068Cu1.0O4.0
8508,La1.75Nd0.1Ca0.064Ba0.086Cu1O4,"(La,Nd,Ca,Ba)2CuO4",T,18.0,,,,NAT3940157,La,1.75,Nd,0.1,Ca,0.064,Ba,0.086,Cu,1.0,,,,,,,,,O,4.0,,La1.75Nd0.1Ca0.064Ba0.086Cu1.0O4.0
8509,La1.7Nd0.15Ca0.056Ba0.094Cu1O4,"(La,Nd,Ca,Ba)2CuO4",T,16.0,,,,NAT3940157,La,1.7,Nd,0.15,Ca,0.055999999999999994,Ba,0.094,Cu,1.0,,,,,,,,,O,4.0,,La1.7Nd0.15Ca0.055999999999999994Ba0.094Cu1.0O4.0
8515,La1.85Sr0.038Ba0.112Cu1O4,"(La,Nd,Ca,Ba)2CuO4",T,32.0,,,,NAT3940157,La,1.85,Sr,0.038,Ba,0.11199999999999999,Cu,1.0,,,,,,,,,,,O,4.0,,La1.85Sr0.038Ba0.11199999999999999Cu1.0O4.0
8516,La1.842Nd0.008Sr0.036Ba0.114Cu1O4,"(La,Nd,Sr,Ba)CuO4",T,31.7,,,,NAT3940157,La,1.8419999999999999,Nd,0.008,Sr,0.036000000000000004,Ba,0.114,Cu,1.0,,,,,,,,,O,4.0,,La1.8419999999999999Nd0.008Sr0.036000000000000004Ba0.114Cu1.0O4.0
8517,La1.812Nd0.038Sr0.026Ba0.124Cu1O4,"(La,Nd,Sr,Ba)CuO4",T,31.1,,,,NAT3940157,La,1.8119999999999998,Nd,0.038,Sr,0.026000000000000002,Ba,0.124,Cu,1.0,,,,,,,,,O,4.0,,La1.8119999999999998Nd0.038Sr0.026000000000000002Ba0.124Cu1.0O4.0
8518,La1.776Nd0.074Sr0.014Ba0.136Cu1O4,"(La,Nd,Sr,Ba)CuO4",T,30.0,,,,NAT3940157,La,1.776,Nd,0.07400000000000001,Sr,0.013999999999999999,Ba,0.136,Cu,1.0,,,,,,,,,O,4.0,,La1.776Nd0.07400000000000001Sr0.013999999999999999Ba0.136Cu1.0O4.0
8519,La1.736Nd0.116Ba0.15Cu1O4,"(La,Nd,Ba)2CuO4",T,29.0,,,,NAT3940157,La,1.736,Nd,0.11599999999999999,Ba,0.15,Cu,1.0,,,,,,,,,,,O,4.0,,La1.736Nd0.11599999999999999Ba0.15Cu1.0O4.0
8521,Al1Sr2Ho0.5Ca0.5Cu2O7.05,"AlSr2(Ho,Ca)Cu2O7",Al1212,18.0,,,,APJ0374342,Al,1.0,Sr,2.0,Ho,0.5,Ca,0.5,Cu,2.0,,,,,,,,,O,7.05,7.05,Al1.0Sr2.0Ho0.5Ca0.5Cu2.0O7.05
8522,Al1Sr2Ho0.4Ca0.6Cu2O7,"AlSr2(Ho,Ca)Cu2O7",Al1212,24.0,7.64,,22.5,APJ0374342,Al,1.0,Sr,2.0,Ho,0.4,Ca,0.6,Cu,2.0,,,,,,,,,O,7.0,,Al1.0Sr2.0Ho0.4Ca0.6Cu2.0O7.0
8523,B1Sr2Ca2Cu3O9,BSr2Ca2Cu3O9,B1223,75.0,,,,APJ0375535,B,1.0,Sr,2.0,Ca,2.0,Cu,3.0,,,,,,,,,,,O,9.0,,B1.0Sr2.0Ca2.0Cu3.0O9.0
8524,B1Sr2Ca3Cu4O11,BSr2Ca3Cu4O11,B1234,110.0,,,,APJ0375535,B,1.0,Sr,2.0,Ca,3.0,Cu,4.0,,,,,,,,,,,O,11.0,,B1.0Sr2.0Ca3.0Cu4.0O11.0
8525,B1Sr2Ca4Cu5O13,BSr2Ca4Cu513,B1245,85.0,,,,APJ0375535,B,1.0,Sr,2.0,Ca,4.0,Cu,5.0,,,,,,,,,,,O,13.0,,B1.0Sr2.0Ca4.0Cu5.0O13.0
8528,Hg0.8Ba2Cu1.2O4+Z,"(Hg,Cu)Ba2CuO4",Hg1201,94.0,,,,JAP0845080,Hg,0.8,Ba,2.0,Cu,1.2,,,,,,,,,,,,,O,4.0,,Hg0.8Ba2.0Cu1.2O4.0
8538,Bi2Sr2Ca1Cu1.5K0.5O8+Z,"Bi2Sr2Ca(Cu,K)2O8",Bi2212,85.0,5.41,5.42,30.76,PHC3000033,Bi,2.0,Sr,2.0,Ca,1.0,Cu,1.5,K,0.5,,,,,,,,,O,8.0,,Bi2.0Sr2.0Ca1.0Cu1.5K0.5O8.0
8539,Bi2Sr2Ca1Cu1.4K0.6O8+Z,"Bi2Sr2Ca(Cu,K)2O8",Bi2212,87.0,5.4,5.43,30.72,PHC3000033,Bi,2.0,Sr,2.0,Ca,1.0,Cu,1.4,K,0.6,,,,,,,,,O,8.0,,Bi2.0Sr2.0Ca1.0Cu1.4K0.6O8.0
8540,Bi2Sr2Ca1Cu1.3K0.7O8+Z,"Bi2Sr2Ca(Cu,K)2O8",Bi2212,93.0,5.42,5.41,30.69,PHC3000033,Bi,2.0,Sr,2.0,Ca,1.0,Cu,1.3,K,0.7,,,,,,,,,O,8.0,,Bi2.0Sr2.0Ca1.0Cu1.3K0.7O8.0
8543,Ba1K1Bi1O4,"(B,K)BiO3",BKBO,23.0,,,,EPL0410207,Ba,1.0,K,1.0,Bi,1.0,,,,,,,,,,,,,O,4.0,,Ba1.0K1.0Bi1.0O4.0
8547,Tl2Ba2Cu1O6+Z,Tl2Ba2CuO6,Tl2201,78.0,,,,PRL0770727,Tl,2.0,Ba,2.0,Cu,1.0,,,,,,,,,,,,,O,6.0,,Tl2.0Ba2.0Cu1.0O6.0
8548,Tl2Ba2Cu1O6+Z,Tl2Ba2CuO6,Tl2201,37.0,,,,PRL0770727,Tl,2.0,Ba,2.0,Cu,1.0,,,,,,,,,,,,,O,6.0,,Tl2.0Ba2.0Cu1.0O6.0
8549,Bi2Sr2Ca1Cu2O8+Z,Bi2Sr2CaCu2O8,Bi2212,90.0,,,,PRL0770727,Bi,2.0,Sr,2.0,Ca,1.0,Cu,2.0,,,,,,,,,,,O,8.0,,Bi2.0Sr2.0Ca1.0Cu2.0O8.0
8551,Sr0.86Nd0.14Cu1O2,"(Sr,Nd)CuO2-z",CaCuO2,40.0,3.9388,,3.3851,JIC0430662,Sr,0.86,Nd,0.14,Cu,1.0,,,,,,,,,,,,,O,2.0,2.0,Sr0.86Nd0.14Cu1.0O2.0
8552,Sr0.83Nd0.17Cu1O2,"(Sr,Nd)CuO2-z",CaCuO2,35.0,3.9425,,3.3862,JIC0430662,Sr,0.83,Nd,0.17,Cu,1.0,,,,,,,,,,,,,O,2.0,2.0,Sr0.83Nd0.17Cu1.0O2.0
8553,Sr0.81Nd0.19Cu1O2,"(Sr,Nd)CuO2-z",CaCuO2,18.0,3.9387,,3.3904,JIC0430662,Sr,0.81,Nd,0.19,Cu,1.0,,,,,,,,,,,,,O,2.0,2.0,Sr0.81Nd0.19Cu1.0O2.0
8555,Sr0.84Nd0.16Cu1O2.01,"(Sr,Nd)CuO2-z",CaCuO2,40.0,3.9405,,3.3911,JIC0430662,Sr,0.84,Nd,0.16,Cu,1.0,,,,,,,,,,,,,O,2.01,2.01,Sr0.84Nd0.16Cu1.0O2.01
8558,Ba0.54K0.46Bi1O3,"(Ba,K)BiO3",BKBO,23.0,,,,EPL0410207,Ba,0.54,K,0.46,Bi,1.0,,,,,,,,,,,,,O,3.0,,Ba0.54K0.46Bi1.0O3.0
8559,Ba0.5K0.5Bi1O3,"(Ba,K)BiO3",BKBO,20.0,,,,LTP1051237,Ba,0.5,K,0.5,Bi,1.0,,,,,,,,,,,,,O,3.0,,Ba0.5K0.5Bi1.0O3.0
8560,Cu4Ba2Ca2O8+Z,CuBa2Ca2Cu3O8,Cu1223,67.0,3.861,,14.76,PHC3080009,Cu,4.0,Ba,2.0,Ca,2.0,,,,,,,,,,,,,O,8.0,,Cu4.0Ba2.0Ca2.0O8.0
8561,Cu4Ba2Ca2O8+Z,CuBa2Ca2Cu3O8,Cu1223,78.0,3.863,,14.77,PHC3080009,Cu,4.0,Ba,2.0,Ca,2.0,,,,,,,,,,,,,O,8.0,,Cu4.0Ba2.0Ca2.0O8.0
8562,Cu4Ba2Ca2O8+Z,CuBa2Ca2Cu3O8,Cu1223,82.0,3.867,,14.78,PHC3080009,Cu,4.0,Ba,2.0,Ca,2.0,,,,,,,,,,,,,O,8.0,,Cu4.0Ba2.0Ca2.0O8.0
8563,Cu4Ba2Ca2O8+Z,CuBa2Ca2Cu3O8,Cu1223,100.0,3.866,,14.8,PHC3080009,Cu,4.0,Ba,2.0,Ca,2.0,,,,,,,,,,,,,O,8.0,,Cu4.0Ba2.0Ca2.0O8.0
8564,Cu4Ba2Ca2O8+Z,CuBa2Ca2Cu3O8,Cu1223,110.0,3.867,,,PHC3080009,Cu,4.0,Ba,2.0,Ca,2.0,,,,,,,,,,,,,O,8.0,,Cu4.0Ba2.0Ca2.0O8.0
8565,Cu4Ba2Ca2O8+Z,CuBa2Ca2Cu3O8,Cu1223,118.0,3.867,,,PHC3080009,Cu,4.0,Ba,2.0,Ca,2.0,,,,,,,,,,,,,O,8.0,,Cu4.0Ba2.0Ca2.0O8.0
8566,Cu4Ba2Ca2O8+Z,CuBa2Ca2Cu3O8,Cu1223,118.0,3.867,,,PHC3080009,Cu,4.0,Ba,2.0,Ca,2.0,,,,,,,,,,,,,O,8.0,,Cu4.0Ba2.0Ca2.0O8.0
8571,Hg1Ba2Ca2Cu3O8+Z,HgBa2Ca2Cu3O8,Hg1223,130.0,,,,PHC3090161,Hg,1.0,Ba,2.0,Ca,2.0,Cu,3.0,,,,,,,,,,,O,8.0,,Hg1.0Ba2.0Ca2.0Cu3.0O8.0
8572,Hg1Ba2Ca2Cu3O8+Z,HgBa2Ca2Cu3O8,Hg1223,120.0,,,,PHC3090161,Hg,1.0,Ba,2.0,Ca,2.0,Cu,3.0,,,,,,,,,,,O,8.0,,Hg1.0Ba2.0Ca2.0Cu3.0O8.0
8573,Hg0.77Re0.23Ba2Ca2Cu3O8+Z,HgBa2Ca2Cu3O8,Hg1223,130.0,,,,PHC3090161,Hg,0.77,Re,0.23,Ba,2.0,Ca,2.0,Cu,3.0,,,,,,,,,O,8.0,,Hg0.77Re0.23Ba2.0Ca2.0Cu3.0O8.0
8575,Tl1Sr1.9Cr0.1Cu1O5,"Tl(Sr,Cr)2CuO5",Tl1201,37.5,,,,PHC3090208,Tl,1.0,Sr,1.9,Cr,0.1,Cu,1.0,,,,,,,,,,,O,5.0,,Tl1.0Sr1.9Cr0.1Cu1.0O5.0
8576,Tl1Sr1.8Cr0.2Cu1O5,"Tl(Sr,Cr)2CuO5",Tl1201,43.0,,,,PHC3090208,Tl,1.0,Sr,1.8,Cr,0.2,Cu,1.0,,,,,,,,,,,O,5.0,,Tl1.0Sr1.8Cr0.2Cu1.0O5.0
8577,Tl1Sr1.7Cr0.3Cu1O5,"Tl(Sr,Cr)2CuO5",Tl1201,47.0,,,,PHC3090208,Tl,1.0,Sr,1.7,Cr,0.3,Cu,1.0,,,,,,,,,,,O,5.0,,Tl1.0Sr1.7Cr0.3Cu1.0O5.0
8578,Tl1Sr1.6Cr0.4Cu1O5,"Tl(Sr,Cr)2CuO5",Tl1201,48.0,,,,PHC3090208,Tl,1.0,Sr,1.6,Cr,0.4,Cu,1.0,,,,,,,,,,,O,5.0,,Tl1.0Sr1.6Cr0.4Cu1.0O5.0
8579,Tl1Sr1.7Cr0.3Cu1O5,,Tl2201,76.0,3.7598,,23.4565,PHC3090208,Tl,1.0,Sr,1.7,Cr,0.3,Cu,1.0,,,,,,,,,,,O,5.0,,Tl1.0Sr1.7Cr0.3Cu1.0O5.0
8591,Y1Ba2Cu3O6.94,YBa2Cu3O7,Y123,93.0,,,,PRL0824918,Y,1.0,Ba,2.0,Cu,3.0,,,,,,,,,,,,,O,6.94,6.94,Y1.0Ba2.0Cu3.0O6.94
8592,Y0.984Ca0.016Ba2Cu3O6.986,"(Y,Ca)Ba2Cu3O7",Y123,89.5,,,,PRL0824918,Y,0.9840000000000001,Ca,0.016,Ba,2.0,Cu,3.0,,,,,,,,,,,O,6.9860000000000015,6.9860000000000015,Y0.9840000000000001Ca0.016Ba2.0Cu3.0O6.9860000000000015
8593,Y0.899Ca0.101Ba2Cu3O6.943,"(Y,Ca)Ba2Cu3O7",Y123,83.0,,,,PRL0824918,Y,0.899,Ca,0.10099999999999999,Ba,2.0,Cu,3.0,,,,,,,,,,,O,6.943,6.943,Y0.899Ca0.10099999999999999Ba2.0Cu3.0O6.943
8594,Y0.868Ca0.132Ba2Cu3O6.928,"(Y,Ca)Ba2Cu3O7",Y123,75.0,,,,PRL0824918,Y,0.868,Ca,0.132,Ba,2.0,Cu,3.0,,,,,,,,,,,O,6.928,6.928,Y0.868Ca0.132Ba2.0Cu3.0O6.928
8595,Ba1K1Bi1O3,,BKBO,23.3,,,,PRL0824930,Ba,1.0,K,1.0,Bi,1.0,,,,,,,,,,,,,O,3.0,,Ba1.0K1.0Bi1.0O3.0
8617,Tl2Ba2Cu1O6,Tl2Ba2CuO3,Tl2201,86.0,,,,PHC3200009,Tl,2.0,Ba,2.0,Cu,1.0,,,,,,,,,,,,,O,6.0,,Tl2.0Ba2.0Cu1.0O6.0
8618,Nd1Ba2Cu3O6.98,NaBa2Cu3Oz,Y123,91.0,3.8594,3.9163,11.7276,PHC3200087,Nd,1.0,Ba,2.0,Cu,3.0,,,,,,,,,,,,,O,6.98,6.98,Nd1.0Ba2.0Cu3.0O6.98
8619,Nd1Ba1.9La0.1O6.86,"Nd(Ba, La)2Cu3Oz",Y123,83.5,3.8663,3.9161,11.7414,PHC3200087,Nd,1.0,Ba,1.9,La,0.1,,,,,,,,,,,,,O,6.86,6.86,Nd1.0Ba1.9La0.1O6.86
8620,Nd1Ba1.8La0.2O6.81,"Nd(Ba, La)2Cu3Oz",Y123,78.5,3.8644,3.9130000000000003,11.7422,PHC3200087,Nd,1.0,Ba,1.8,La,0.2,,,,,,,,,,,,,O,6.81,6.81,Nd1.0Ba1.8La0.2O6.81
8621,Nd1Ba1.7La0.3O6.77,"Nd(Ba, La)2Cu3Oz",Y123,57.5,3.8896,3.8943,11.7012,PHC3200087,Nd,1.0,Ba,1.7,La,0.3,,,,,,,,,,,,,O,6.77,6.77,Nd1.0Ba1.7La0.3O6.77
8622,Nd1Ba1.65La0.35O6.69,"Nd(Ba, La)2Cu3Oz",Y123,36.5,3.8868,3.8919,11.6958,PHC3200087,Nd,1.0,Ba,1.65,La,0.35,,,,,,,,,,,,,O,6.69,6.69,Nd1.0Ba1.65La0.35O6.69
8623,Nd1Ba1.6La0.4O6.68,"Nd(Ba, La)2Cu3Oz",Y123,37.0,3.8914,3.8941,11.6698,PHC3200087,Nd,1.0,Ba,1.6,La,0.4,,,,,,,,,,,,,O,6.68,6.68,Nd1.0Ba1.6La0.4O6.68
8625,Nd0.9Ca0.1Ba0.6La0.4Cu3O6.7,"Nd(Ba, Ca)(Ba,La)2Cu3Oz",Y123,54.5,3.8769,3.9222,11.6601,PHC3200087,Nd,0.9,Ca,0.1,Ba,0.6,La,0.4,Cu,3.0,,,,,,,,,O,6.7,6.7,Nd0.9Ca0.1Ba0.6La0.4Cu3.0O6.7
8626,Nd0.8Ca0.2Ba0.6La0.4Cu3O6.72,"Nd(Ba, Ca)(Ba,La)2Cu3Oz",Y123,72.0,3.8661,3.9131,11.6655,PHC3200087,Nd,0.8,Ca,0.2,Ba,0.6,La,0.4,Cu,3.0,,,,,,,,,O,6.72,6.72,Nd0.8Ca0.2Ba0.6La0.4Cu3.0O6.72
8627,Nd0.7Ca0.3Ba0.6La0.4Cu3O6.79,"Nd(Ba, Ca)(Ba,La)2Cu3Oz",Y123,75.0,3.8637,3.9116,11.7096,PHC3200087,Nd,0.7,Ca,0.3,Ba,0.6,La,0.4,Cu,3.0,,,,,,,,,O,6.79,6.79,Nd0.7Ca0.3Ba0.6La0.4Cu3.0O6.79
8628,Nd0.6Ca0.4Ba0.6La0.4Cu3O6.83,"Nd(Ba, Ca)(Ba,La)2Cu3Oz",Y123,84.0,3.8611,3.9226,11.6983,PHC3200087,Nd,0.6,Ca,0.4,Ba,0.6,La,0.4,Cu,3.0,,,,,,,,,O,6.83,6.83,Nd0.6Ca0.4Ba0.6La0.4Cu3.0O6.83
8629,Nd0.5Ca0.5Ba0.6La0.4Cu3O6.77,"Nd(Ba, Ca)(Ba,La)2Cu3Oz",Y123,80.5,3.8641,3.9207,11.6995,PHC3200087,Nd,0.5,Ca,0.5,Ba,0.6,La,0.4,Cu,3.0,,,,,,,,,O,6.77,6.77,Nd0.5Ca0.5Ba0.6La0.4Cu3.0O6.77
8630,Nd0.4Ca0.6Ba0.6La0.4Cu3O6.71,"Nd(Ba, Ca)(Ba,La)2Cu3Oz",Y123,78.5,3.8791,3.9307,11.6817,PHC3200087,Nd,0.4,Ca,0.6,Ba,0.6,La,0.4,Cu,3.0,,,,,,,,,O,6.71,6.71,Nd0.4Ca0.6Ba0.6La0.4Cu3.0O6.71
8631,Ho1Ba2Cu3O7-Z,HoBa2Cu3O7-z,Y123,90.7,,,,PHC3200173,Ho,1.0,Ba,2.0,Cu,3.0,,,,,,,,,,,,,O,7.0,,Ho1.0Ba2.0Cu3.0O7.0
8632,Ho0.95Pr0.05Ba2Cu3O7-Z,"(Ho,Pr)Ba2Cu3Oz",Y123,60.5,,,,PHC3200173,Ho,0.95,Pr,0.05,Ba,2.0,Cu,3.0,,,,,,,,,,,O,7.0,,Ho0.95Pr0.05Ba2.0Cu3.0O7.0
8633,Ho0.9Pr0.1Ba2Cu3O7-Z,"(Ho,Pr)Ba2Cu3Oz",Y123,86.7,,,,PHC3200173,Ho,0.9,Pr,0.1,Ba,2.0,Cu,3.0,,,,,,,,,,,O,7.0,,Ho0.9Pr0.1Ba2.0Cu3.0O7.0
8634,Ho0.85Pr0.15Ba2Cu3O7-Z,"(Ho,Pr)Ba2Cu3Oz",Y123,81.2,,,,PHC3200173,Ho,0.85,Pr,0.15,Ba,2.0,Cu,3.0,,,,,,,,,,,O,7.0,,Ho0.85Pr0.15Ba2.0Cu3.0O7.0
8635,Ho0.8Pr0.2Ba2Cu3O7-Z,"(Ho,Pr)Ba2Cu3Oz",Y123,75.6,,,,PHC3200173,Ho,0.8,Pr,0.2,Ba,2.0,Cu,3.0,,,,,,,,,,,O,7.0,,Ho0.8Pr0.2Ba2.0Cu3.0O7.0
8636,Ho0.75Pr0.25Ba2Cu3O7-Z,"(Ho,Pr)Ba2Cu3Oz",Y123,67.5,,,,PHC3200173,Ho,0.75,Pr,0.25,Ba,2.0,Cu,3.0,,,,,,,,,,,O,7.0,,Ho0.75Pr0.25Ba2.0Cu3.0O7.0
8637,Ho0.7Pr0.3Ba2Cu3O7-Z,"(Ho,Pr)Ba2Cu3O7",Y123,60.0,,,,PHC3200173,Ho,0.7,Pr,0.3,Ba,2.0,Cu,3.0,,,,,,,,,,,O,7.0,,Ho0.7Pr0.3Ba2.0Cu3.0O7.0
8638,Ho0.65Pr0.35Ba2Cu3O7-Z,"(Ho,Pr)Ba2Cu3O7",Y123,53.4,,,,PHC3200173,Ho,0.65,Pr,0.35,Ba,2.0,Cu,3.0,,,,,,,,,,,O,7.0,,Ho0.65Pr0.35Ba2.0Cu3.0O7.0
8639,Ho0.6Pr0.4Ba2Cu3O7-Z,"(Ho,Pr)Ba2Cu3O7",Y123,44.0,,,,PHC3200173,Ho,0.6,Pr,0.4,Ba,2.0,Cu,3.0,,,,,,,,,,,O,7.0,,Ho0.6Pr0.4Ba2.0Cu3.0O7.0
8640,Ho0.55Pr0.45Ba2Cu3O7-Z,"(Ho,Pr)Ba2Cu3O7",Y123,39.8,,,,PHC3200173,Ho,0.55,Pr,0.45,Ba,2.0,Cu,3.0,,,,,,,,,,,O,7.0,,Ho0.55Pr0.45Ba2.0Cu3.0O7.0
8641,Ho0.5Pr0.5Ba2Cu3O7-Z,"(Ho,Pr)Ba2Cu3O7",Y123,28.3,,,,PHC3200173,Ho,0.5,Pr,0.5,Ba,2.0,Cu,3.0,,,,,,,,,,,O,7.0,,Ho0.5Pr0.5Ba2.0Cu3.0O7.0
8642,Ho0.48Pr0.52Ba2Cu3O7-Z,"(Ho,Pr)Ba2Cu3O7",Y123,25.8,,,,PHC3200173,Ho,0.48,Pr,0.52,Ba,2.0,Cu,3.0,,,,,,,,,,,O,7.0,,Ho0.48Pr0.52Ba2.0Cu3.0O7.0
8643,Ho0.45Pr0.55Ba2Cu3O7-Z,"(Ho,Pr)Ba2Cu3O7",Y123,20.7,,,,PHC3200173,Ho,0.45,Pr,0.55,Ba,2.0,Cu,3.0,,,,,,,,,,,O,7.0,,Ho0.45Pr0.55Ba2.0Cu3.0O7.0
8656,Y1Ba2Cu3O7,YBa2(Cu)3O7,Y123,90.5,,,,PHC3200245,Y,1.0,Ba,2.0,Cu,3.0,,,,,,,,,,,,,O,7.0,,Y1.0Ba2.0Cu3.0O7.0
8657,Y1Cu2.99Zn0.01O7,"YBa2(Cu,Zn)3O7",Y123,86.6,,,,PHC3200245,Y,1.0,Cu,2.99,Zn,0.01,,,,,,,,,,,,,O,7.0,,Y1.0Cu2.99Zn0.01O7.0
8658,Y1Cu2.98Zn0.02O7,"YBa2(Cu,Zn)3O7",Y123,84.5,,,,PHC3200245,Y,1.0,Cu,2.98,Zn,0.02,,,,,,,,,,,,,O,7.0,,Y1.0Cu2.98Zn0.02O7.0
8659,Y1Cu2.97Zn0.03O7,"YBa2(Cu,Zn)3O7",Y123,81.5,,,,PHC3200245,Y,1.0,Cu,2.97,Zn,0.03,,,,,,,,,,,,,O,7.0,,Y1.0Cu2.97Zn0.03O7.0
8665,La3.1Y0.2Ca0.4Ba3.3Cu7O16.529,"La3(La,Y,Ca,Ba)ba3Cu7Oz",3137,55.0,3.8939999999999997,,11.659,PHC3190181,La,3.1,Y,0.2,Ca,0.4,Ba,3.3,Cu,7.0,,,,,,,,,O,16.529,16.529,La3.1Y0.2Ca0.4Ba3.3Cu7.0O16.529
8666,La5.8Y0.4Ca0.8Ba3.1Cu7O16.548,"La3(La,Y,Ca,Ba)ba3Cu7Oz",3137,74.0,3.873,,11.623,PHC3190181,La,5.8,Y,0.4,Ca,0.8,Ba,3.1,Cu,7.0,,,,,,,,,O,16.548,16.548,La5.8Y0.4Ca0.8Ba3.1Cu7.0O16.548
8667,La2.5Y0.5Ca1Ba3Cu7O16.552,"La3(La,Y,Ca,Ba)ba3Cu7Oz",3137,80.0,3.862,,11.600999999999999,PHC3190181,La,2.5,Y,0.5,Ca,1.0,Ba,3.0,Cu,7.0,,,,,,,,,O,16.552,16.552,La2.5Y0.5Ca1.0Ba3.0Cu7.0O16.552
8668,La2.1Y0.7Ca1.4Ba2.8Cu7O16.433,"La3(La,Y,Ca,Ba)ba3Cu7Oz",3137,79.0,3.839,,11.493,PHC3190181,La,2.1,Y,0.7,Ca,1.4,Ba,2.8,Cu,7.0,,,,,,,,,O,16.433,16.433,La2.1Y0.7Ca1.4Ba2.8Cu7.0O16.433
8669,Hg0.8Bi0.2Sr2Ca2Cu3O8.35,"(Hg,Bi)Sr2Ca2Cu3Oz",Hg1223,102.0,3.8067,,15.2993,PHC3190209,Hg,0.8,Bi,0.2,Sr,2.0,Ca,2.0,Cu,3.0,,,,,,,,,O,8.35,8.35,Hg0.8Bi0.2Sr2.0Ca2.0Cu3.0O8.35
8670,Hg0.7Bi0.3Sr2Ca2Cu3O8.35,"(Hg,Bi)Sr2Ca2Cu3Oz",Hg1223,107.0,3.8185,,15.2911,PHC3190209,Hg,0.7,Bi,0.3,Sr,2.0,Ca,2.0,Cu,3.0,,,,,,,,,O,8.35,8.35,Hg0.7Bi0.3Sr2.0Ca2.0Cu3.0O8.35
8671,Hg0.5Bi0.5Sr2Ca2Cu3O8.35,"(Hg,Bi)Sr2Ca2Cu3Oz",Hg1223,107.0,3.826,,15.2534,PHC3190209,Hg,0.5,Bi,0.5,Sr,2.0,Ca,2.0,Cu,3.0,,,,,,,,,O,8.35,8.35,Hg0.5Bi0.5Sr2.0Ca2.0Cu3.0O8.35
8672,Hg0.7Bi0.3Sr2Ca2Cu3O8.15,"(Hg,Bi)Sr2Ca2Cu3Oz",Hg1223,108.0,,,,PHC3190209,Hg,0.7,Bi,0.3,Sr,2.0,Ca,2.0,Cu,3.0,,,,,,,,,O,8.15,8.15,Hg0.7Bi0.3Sr2.0Ca2.0Cu3.0O8.15
8673,Hg0.7Bi0.3Sr2Ca2Cu3O8.65,"(Hg,Bi)Sr2Ca2Cu3Oz",Hg1223,104.0,,,,PHC3190209,Hg,0.7,Bi,0.3,Sr,2.0,Ca,2.0,Cu,3.0,,,,,,,,,O,8.65,8.65,Hg0.7Bi0.3Sr2.0Ca2.0Cu3.0O8.65
8674,Hg0.7Bi0.3Sr2Ca2Cu3O8.15,"(Hg,Bi)Sr2Ca2Cu3Oz",Hg1223,112.0,,,,PHC3190209,Hg,0.7,Bi,0.3,Sr,2.0,Ca,2.0,Cu,3.0,,,,,,,,,O,8.15,8.15,Hg0.7Bi0.3Sr2.0Ca2.0Cu3.0O8.15
8675,Nd1Ba1Ca1Cu3O7,NdBaCaCu3O7,1113,37.0,3.866,,11.6237,PHC3160113,Nd,1.0,Ba,1.0,Ca,1.0,Cu,3.0,,,,,,,,,,,O,7.0,,Nd1.0Ba1.0Ca1.0Cu3.0O7.0
8676,Nd0.9Pr0.1Ba1Ca1Cu3O7,"(Nd,Pr)BaCaCu3O7",1113,35.0,,,,PHC3160113,Nd,0.9,Pr,0.1,Ba,1.0,Ca,1.0,Cu,3.0,,,,,,,,,O,7.0,,Nd0.9Pr0.1Ba1.0Ca1.0Cu3.0O7.0
8677,Nd0.75Pr0.25Ba1Ca1Cu3O7,"(Nd,Pr)BaCaCu3O7",1113,26.0,,,,PHC3160113,Nd,0.75,Pr,0.25,Ba,1.0,Ca,1.0,Cu,3.0,,,,,,,,,O,7.0,,Nd0.75Pr0.25Ba1.0Ca1.0Cu3.0O7.0
8680,Y1Ba2Cu3O6.41,YBa2Cu3Oz,Y123,10.1,,,,PHC3160021,Y,1.0,Ba,2.0,Cu,3.0,,,,,,,,,,,,,O,6.41,6.41,Y1.0Ba2.0Cu3.0O6.41
8681,La1.86K0.14Cu1O3.97,"(La,K)2CuO4",T,33.0,3.7683,,13.259,PHC3120061,La,1.86,K,0.14,Cu,1.0,,,,,,,,,,,,,O,3.97,3.97,La1.86K0.14Cu1.0O3.97
8697,Ca2Ba2Cu3O9-Z,CaBa2Ca2Cu3O9-z,Ca1223,107.0,3.85,,16.5,PHC3150227,Ca,2.0,Ba,2.0,Cu,3.0,,,,,,,,,,,,,O,9.0,,Ca2.0Ba2.0Cu3.0O9.0
8698,B1Sr2Ca2Cu3O9,BSr2Ca2Cu3O9,B1223,75.0,3.821,,13.854000000000001,PHC2540131,B,1.0,Sr,2.0,Ca,2.0,Cu,3.0,,,,,,,,,,,O,9.0,,B1.0Sr2.0Ca2.0Cu3.0O9.0
8699,B1Sr2Ca4Cu5O13,BSr2Ca4Cu5O13,B1245,85.0,3.8369999999999997,,20.22,PHC2540131,B,1.0,Sr,2.0,Ca,4.0,Cu,5.0,,,,,,,,,,,O,13.0,,B1.0Sr2.0Ca4.0Cu5.0O13.0
8700,B1Sr2Ca3Cu4O11,BSr2Ca3CuO11,B1234,110.0,3.8359,,17.082,PHC2410137,B,1.0,Sr,2.0,Ca,3.0,Cu,4.0,,,,,,,,,,,O,11.0,,B1.0Sr2.0Ca3.0Cu4.0O11.0
8701,Cu0.5C0.5Ba2Ca2Cu3O9,"(Cu,C)Ba2Ca2Cu3O9",CuC1223,67.0,3.859,,14.765999999999998,PHC2240069,Cu,0.5,C,0.5,Ba,2.0,Ca,2.0,Cu,3.0,,,,,,,,,O,9.0,,Cu0.5C0.5Ba2.0Ca2.0Cu3.0O9.0
8702,Cu0.5C0.5Ba2Ca3Cu4O11,"(Cu,C)Ba2Ca3Cu4O11",CuC1224,117.0,3.855,,17.93,PHC2240069,Cu,0.5,C,0.5,Ba,2.0,Ca,3.0,Cu,4.0,,,,,,,,,O,11.0,,Cu0.5C0.5Ba2.0Ca3.0Cu4.0O11.0
8703,C1Ca3Cu2O7.1,CCa2CaCu2O7,C1212,47.0,3.842,,10.335999999999999,PHC2880185,C,1.0,Ca,3.0,Cu,2.0,,,,,,,,,,,,,O,7.1,7.1,C1.0Ca3.0Cu2.0O7.1
8706,Cu0.25C0.75Ca3Cu2O6.85,"(Cu,C)Ca2CaCu2Oz",C1212,47.0,,,,PHC2880185,Cu,0.25,C,0.75,Ca,3.0,Cu,2.0,,,,,,,,,,,O,6.85,6.85,Cu0.25C0.75Ca3.0Cu2.0O6.85
8707,Cu0.5C0.5Ca3Cu2O6.6,"(Cu,C)Ca2CaCu2Oz",C1212,57.0,,,,PHC2880185,Cu,0.5,C,0.5,Ca,3.0,Cu,2.0,,,,,,,,,,,O,6.6,6.6,Cu0.5C0.5Ca3.0Cu2.0O6.6
8709,Ge0.3Cu0.7Sr2Ca2.9Y0.1Cu4O11.1,"(Ge,Cu)Sr2(Ca,Y)3Cu4O11",M1234,89.0,3.8411,,17.733,PHC2740048,Ge,0.3,Cu,0.7,Sr,2.0,Ca,2.9,Y,0.1,Cu,4.0,,,,,,,O,11.1,,Ge0.3Cu0.7Sr2.0Ca2.9Y0.1Cu4.0O11.1
8711,Cu0.5P0.5Sr2Ca2Cu3O9.25,,Cu1245,82.0,,,,PHC2730072,Cu,0.5,P,0.5,Sr,2.0,Ca,2.0,Cu,3.0,,,,,,,,,O,9.25,9.25,Cu0.5P0.5Sr2.0Ca2.0Cu3.0O9.25
8712,Cu0.5P0.5Sr2Ca1.9Y0.1Cu3O9.3,,Cu1234,84.0,,,,PHC2730072,Cu,0.5,P,0.5,Sr,2.0,Ca,1.9,Y,0.1,Cu,3.0,,,,,,,O,9.3,9.3,Cu0.5P0.5Sr2.0Ca1.9Y0.1Cu3.0O9.3
8713,Cu0.5P0.5Sr2Ca1.8Y0.2Cu3O9.35,,Cu1234,70.0,,,,PHC2730072,Cu,0.5,P,0.5,Sr,2.0,Ca,1.8,Y,0.2,Cu,3.0,,,,,,,O,9.35,9.35,Cu0.5P0.5Sr2.0Ca1.8Y0.2Cu3.0O9.35
8714,Cu0.5P0.5Sr2Ca1.7Y0.3Cu3O9.4,,Cu1212,50.0,,,,PHC2730072,Cu,0.5,P,0.5,Sr,2.0,Ca,1.7,Y,0.3,Cu,3.0,,,,,,,O,9.4,9.4,Cu0.5P0.5Sr2.0Ca1.7Y0.3Cu3.0O9.4
8715,Cu0.5P0.5Sr2Ca1.9Y0.1Cu3O9.4,,Cu1234,84.0,,,,PHC2730072,Cu,0.5,P,0.5,Sr,2.0,Ca,1.9,Y,0.1,Cu,3.0,,,,,,,O,9.4,9.4,Cu0.5P0.5Sr2.0Ca1.9Y0.1Cu3.0O9.4
8716,Cu0.5P0.5Sr2Ca1.8Y0.2Cu3O9.25,"(Cu,P)Sr2(Ca,Y)2Cu3Oz",Cu1223,72.0,,,,PHC2730072,Cu,0.5,P,0.5,Sr,2.0,Ca,1.8,Y,0.2,Cu,3.0,,,,,,,O,9.25,9.25,Cu0.5P0.5Sr2.0Ca1.8Y0.2Cu3.0O9.25
8717,Cu0.5P0.5Sr2Ca1.8Y0.2Cu3O9.45,"(Cu,P)Sr2(Ca,Y)2Cu3Oz",Cu1223,74.0,,,,PHC2730072,Cu,0.5,P,0.5,Sr,2.0,Ca,1.8,Y,0.2,Cu,3.0,,,,,,,O,9.45,9.45,Cu0.5P0.5Sr2.0Ca1.8Y0.2Cu3.0O9.45
8718,Cu0.5P0.5Sr2Ca1.8Y0.2Cu3O9.55,"(Cu,P)Sr2(Ca,Y)2Cu3Oz",Cu1223,80.0,,,,PHC2730072,Cu,0.5,P,0.5,Sr,2.0,Ca,1.8,Y,0.2,Cu,3.0,,,,,,,O,9.55,9.55,Cu0.5P0.5Sr2.0Ca1.8Y0.2Cu3.0O9.55
8719,Cu0.5P0.5Sr2Ca1.8Y0.2Cu3O9.25,"(Cu,P)Sr2(Ca,Y)2Cu3Oz",Cu1223,68.0,,,,PHC2730072,Cu,0.5,P,0.5,Sr,2.0,Ca,1.8,Y,0.2,Cu,3.0,,,,,,,O,9.25,9.25,Cu0.5P0.5Sr2.0Ca1.8Y0.2Cu3.0O9.25
8720,Cu0.5P0.5Sr2Ca1.8Y0.2Cu3O9.35,"(Cu,P)Sr2(Ca,Y)2Cu3Oz",Cu1223,72.0,,,,PHC2730072,Cu,0.5,P,0.5,Sr,2.0,Ca,1.8,Y,0.2,Cu,3.0,,,,,,,O,9.35,9.35,Cu0.5P0.5Sr2.0Ca1.8Y0.2Cu3.0O9.35
8721,Cu0.5P0.5Sr2Ca1.8Y0.2Cu3O9.45,"(Cu,P)Sr2(Ca,Y)2Cu3Oz",Cu1223,76.0,,,,PHC2730072,Cu,0.5,P,0.5,Sr,2.0,Ca,1.8,Y,0.2,Cu,3.0,,,,,,,O,9.45,9.45,Cu0.5P0.5Sr2.0Ca1.8Y0.2Cu3.0O9.45
8722,Cu0.5P0.5Sr2Ca1.8Y0.2Cu3O9.55,"(Cu,P)Sr2(Ca,Y)2Cu3Oz",Cu1223,80.0,,,,PHC2730072,Cu,0.5,P,0.5,Sr,2.0,Ca,1.8,Y,0.2,Cu,3.0,,,,,,,O,9.55,9.55,Cu0.5P0.5Sr2.0Ca1.8Y0.2Cu3.0O9.55
8723,La2Cu1O4+Z,La2CuO4,T,35.0,,,,PHC1730009,La,2.0,Cu,1.0,,,,,,,,,,,,,,,O,4.0,,La2.0Cu1.0O4.0
8728,La2Cu1O4.03,La2CuO4,T,34.0,,,,PR05400572,La,2.0,Cu,1.0,,,,,,,,,,,,,,,O,4.03,4.03,La2.0Cu1.0O4.03
8729,La2Cu1O4.044,La2CuO4,T,34.0,,,,PR05400572,La,2.0,Cu,1.0,,,,,,,,,,,,,,,O,4.044,4.044,La2.0Cu1.0O4.044
8730,La2Cu1O4.065,La2CuO4,T,34.0,,,,PR05400572,La,2.0,Cu,1.0,,,,,,,,,,,,,,,O,4.065,4.065,La2.0Cu1.0O4.065
8731,La2Cu1O4.11,La2CuO4,T,42.0,,,,PR05400572,La,2.0,Cu,1.0,,,,,,,,,,,,,,,O,4.11,4.11,La2.0Cu1.0O4.11
8732,La2Cu1O4.032,La2CuO4,T,30.0,,,,PR0414062,La,2.0,Cu,1.0,,,,,,,,,,,,,,,O,4.032,4.032,La2.0Cu1.0O4.032
8734,Pb1Sr2Cu1O5+Z,PbSr2CuO5+z,Pb1201,20.0,,,,JJP0380283,Pb,1.0,Sr,2.0,Cu,1.0,,,,,,,,,,,,,O,5.0,,Pb1.0Sr2.0Cu1.0O5.0
8735,Pb1Sr2Cu1O5+Z,PbSr2CuO5+z,Pb1201,40.0,,,,JJP0380283,Pb,1.0,Sr,2.0,Cu,1.0,,,,,,,,,,,,,O,5.0,,Pb1.0Sr2.0Cu1.0O5.0
8736,Pb1Sr2Cu1O5+Z,PbSr2CuO5+z,Pb1201,40.0,,,,JJP0380283,Pb,1.0,Sr,2.0,Cu,1.0,,,,,,,,,,,,,O,5.0,,Pb1.0Sr2.0Cu1.0O5.0
8743,Y0.14Tm0.85Ba2Cu3O7,"(Y,Tm)Ba2Cu3O7",Y123,91.0,,,,PHC3130001,Y,0.14,Tm,0.85,Ba,2.0,Cu,3.0,,,,,,,,,,,O,7.0,,Y0.14Tm0.85Ba2.0Cu3.0O7.0
8744,La2.5Y0.5Ca1Ba3Cu7Fe7O16.574,"(La,Y)3CaBa3(Cu,Fe)7Oz",3137,80.0,3.8628,,11.6047,PHC3130041,La,2.5,Y,0.5,Ca,1.0,Ba,3.0,Cu,7.0,Fe,7.0,,,,,,,O,16.574,16.574,La2.5Y0.5Ca1.0Ba3.0Cu7.0Fe7.0O16.574
8745,La2.5Y0.5Ca1Ba3Cu6.86Fe0.14O16.578,"(La,Y)3CaBa3(Cu,Fe)7Oz",3137,77.0,3.8892,,11.6047,PHC3130041,La,2.5,Y,0.5,Ca,1.0,Ba,3.0,Cu,6.86,Fe,0.14,,,,,,,O,16.578,16.578,La2.5Y0.5Ca1.0Ba3.0Cu6.86Fe0.14O16.578
8746,La2.5Y0.5Ca1Ba3Cu6.72Fe0.28O16.592,"(La,Y)3CaBa3(Cu,Fe)7Oz",3137,70.0,3.8815,,11.6281,PHC3130041,La,2.5,Y,0.5,Ca,1.0,Ba,3.0,Cu,6.72,Fe,0.28,,,,,,,O,16.592,16.592,La2.5Y0.5Ca1.0Ba3.0Cu6.72Fe0.28O16.592
8747,La2.5Y0.5Ca1Ba3Cu6.58Fe0.42O16.599,"(La,Y)3CaBa3(Cu,Fe)7Oz",3137,68.0,3.8694,,11.6047,PHC3130041,La,2.5,Y,0.5,Ca,1.0,Ba,3.0,Cu,6.58,Fe,0.42,,,,,,,O,16.599,16.599,La2.5Y0.5Ca1.0Ba3.0Cu6.58Fe0.42O16.599
8748,La2.5Y0.5Ca1Ba3Cu6.44Fe0.56O16.617,"(La,Y)3CaBa3(Cu,Fe)7Oz",3137,58.0,3.8727,,11.6031,PHC3130041,La,2.5,Y,0.5,Ca,1.0,Ba,3.0,Cu,6.44,Fe,0.56,,,,,,,O,16.617,16.617,La2.5Y0.5Ca1.0Ba3.0Cu6.44Fe0.56O16.617
8749,La2.5Y0.5Ca1Ba3Cu6.3Fe0.7O16.627,"(La,Y)3CaBa3(Cu,Fe)7Oz",3137,51.0,3.8694,,11.6125,PHC3130041,La,2.5,Y,0.5,Ca,1.0,Ba,3.0,Cu,6.3,Fe,0.7,,,,,,,O,16.627,16.627,La2.5Y0.5Ca1.0Ba3.0Cu6.3Fe0.7O16.627
8750,La2.5Y0.5Ca1Ba3Cu6.16Fe0.84O16.634,"(La,Y)3CaBa3(Cu,Fe)7Oz",3137,41.0,,,,PHC3130041,La,2.5,Y,0.5,Ca,1.0,Ba,3.0,Cu,6.16,Fe,0.84,,,,,,,O,16.634,16.634,La2.5Y0.5Ca1.0Ba3.0Cu6.16Fe0.84O16.634
