Repository: CompRhys/apical

# Data Guide

In all cases whilst compiling this data we have been careful to include as much meta-information as possible to allow data to be traced back to it's original sources. For SuperCon this takes the form of the SuperCon "num :" reference id and then the source publication details. For ICSD we provide the ICSD collection code.

We acknowledge the Japanese National Institute for Materials Science for maintaining the [SuperCon](https://supercon.nims.go.jp/index_en.html) database as well as FIZ Karlsruhe GmbH for maintaining [ICSD](https://www.fiz-karlsruhe.de/en/produkte-und-dienstleistungen/inorganic-crystal-structure-database-icsd).

File: processed-data/super_apical.csv (part 18 of 20)
num :,composition :,str3 :,tc :,lata :,latb :,latc :,refno :,author :,title :,journal :,year :,lata* :,layers :,types :,cu-o_a :,cid :,cu-o_p :
33414,Yb0.6Lu0.4Ba2.0Cu3.0O6.92,RE123,89.7,3.8,3.87,11.66,PHC3570230,"H.Yamauchi, M.Karppinen, T.Nakane, Y.Yasukawa,",Rare-earth-ion-size control on magnetic irreversibility field in CuBa2RECu2O7-z,"Physica C, 357-360(2001)230",2001.0,3.8,Two,RE,2.3931973193876077,,1.9
33432,Y1.0Ba2.0Cu3.0O7.0,Y123,85.49,3.8171,3.8822,11.6734,MRB0360971,"A.K.Dhami, S.Basak, S.K.Ghatak, T.K.Dey,",Thermoelectric power of samarium substituted Y1-xSmxBa2Cu3O7-z superconducting pellets,"Mater.Res.Bull., 36(2001)971",2001.0,3.8171,Two,RE,2.283412950848488,,1.90855
33433,Y0.8Sm0.2Ba2.0Cu3.0O7.0,Y123,80.0,3.8171,3.884,11.6735,MRB0360971,"A.K.Dhami, S.Basak, S.K.Ghatak, T.K.Dey,",Thermoelectric power of samarium substituted Y1-xSmxBa2Cu3O7-z superconducting pellets,"Mater.Res.Bull., 36(2001)971",2001.0,3.8171,Two,RE,2.2834939986059464,,1.90855
33434,Y0.6Sm0.4Ba2.0Cu3.0O7.0,Y123,78.0,3.8171,3.8852,11.6735,MRB0360971,"A.K.Dhami, S.Basak, S.K.Ghatak, T.K.Dey,",Thermoelectric power of samarium substituted Y1-xSmxBa2Cu3O7-z superconducting pellets,"Mater.Res.Bull., 36(2001)971",2001.0,3.8171,Two,RE,2.2834939986059464,,1.90855
33443,La1.0Ba1.5Sr0.5Cu3.0O6.902,RE123,54.0,3.9047,,11.758,PHC3640575,"C.H.Lin, H.-C.I.Kao,",Correlation of Tc with compositions in the (La1-x-zCaxPrz)(Ba1.5Sr0.5)Cu3Oy superconducting series,"Physica C, 364-365(2001)575",2001.0,3.9047,Two,RE,2.270305161357062,,1.95235
33444,La0.9Pr0.1Ba1.5Sr0.5Cu3.0O6.904,RE123,44.0,3.9042,,11.716,PHC3640575,"C.H.Lin, H.-C.I.Kao,",Correlation of Tc with compositions in the (La1-x-zCaxPrz)(Ba1.5Sr0.5)Cu3Oy superconducting series,"Physica C, 364-365(2001)575",2001.0,3.9042,Two,RE,2.235737509457042,,1.9521
33445,La0.8Pr0.2Ba1.5Sr0.5Cu3.0O6.9060000000000015,RE123,24.0,3.9038,,11.714,PHC3640575,"C.H.Lin, H.-C.I.Kao,",Correlation of Tc with compositions in the (La1-x-zCaxPrz)(Ba1.5Sr0.5)Cu3Oy superconducting series,"Physica C, 364-365(2001)575",2001.0,3.9038,Two,RE,2.234831033912819,,1.9519
33454,La0.95Ca0.05Ba1.5Sr0.5Cu3.0O6.877999999999999,RE123,66.0,3.8987,,11.763,PHC3640575,"C.H.Lin, H.-C.I.Kao,",Correlation of Tc with compositions in the (La1-x-zCaxPrz)(Ba1.5Sr0.5)Cu3Oy superconducting series,"Physica C, 364-365(2001)575",2001.0,3.8987,Two,RE,2.2863335854453823,,1.94935
33455,La0.9Ca0.1Ba1.5Sr0.5Cu3.0O6.847,RE123,68.0,3.8979,,11.742,PHC3640575,"C.H.Lin, H.-C.I.Kao,",Correlation of Tc with compositions in the (La1-x-zCaxPrz)(Ba1.5Sr0.5)Cu3Oy superconducting series,"Physica C, 364-365(2001)575",2001.0,3.8979,Two,RE,2.2701310779775543,,1.94895
33456,La0.85Ca0.15Ba1.5Sr0.5Cu3.0O6.819,RE123,71.0,3.8969,,11.729,PHC3640575,"C.H.Lin, H.-C.I.Kao,",Correlation of Tc with compositions in the (La1-x-zCaxPrz)(Ba1.5Sr0.5)Cu3Oy superconducting series,"Physica C, 364-365(2001)575",2001.0,3.8969,Two,RE,2.261093333173754,,1.94845
33457,La0.8Ca0.2Ba1.5Sr0.5Cu3.0O6.794,RE123,73.0,3.8966,,11.686,PHC3640575,"C.H.Lin, H.-C.I.Kao,",Correlation of Tc with compositions in the (La1-x-zCaxPrz)(Ba1.5Sr0.5)Cu3Oy superconducting series,"Physica C, 364-365(2001)575",2001.0,3.8966,Two,RE,2.2252860300600377,,1.9483
33458,La0.85Ca0.05Pr0.1Ba1.5Sr0.5Cu3.0O6.865,RE123,50.0,3.8971,,11.789,PHC3640575,"C.H.Lin, H.-C.I.Kao,",Correlation of Tc with compositions in the (La1-x-zCaxPrz)(Ba1.5Sr0.5)Cu3Oy superconducting series,"Physica C, 364-365(2001)575",2001.0,3.8971,Two,RE,2.3114867960272525,,1.94855
33459,La0.8Ca0.1Pr0.1Ba1.5Sr0.5Cu3.0O6.856,RE123,56.0,3.9054,,11.723,PHC3640575,"C.H.Lin, H.-C.I.Kao,",Correlation of Tc with compositions in the (La1-x-zCaxPrz)(Ba1.5Sr0.5)Cu3Oy superconducting series,"Physica C, 364-365(2001)575",2001.0,3.9054,Two,RE,2.2393033805826175,,1.9527
33460,La0.75Ca0.15Pr0.1Ba1.5Sr0.5Cu3.0O6.845,RE123,62.0,3.9045,,11.718,PHC3640575,"C.H.Lin, H.-C.I.Kao,",Correlation of Tc with compositions in the (La1-x-zCaxPrz)(Ba1.5Sr0.5)Cu3Oy superconducting series,"Physica C, 364-365(2001)575",2001.0,3.9045,Two,RE,2.236840588361662,,1.95225
33461,La0.7Ca0.2Pr0.1Ba1.5Sr0.5Cu3.0O6.809,RE123,63.0,3.9036,,11.708,PHC3640575,"C.H.Lin, H.-C.I.Kao,",Correlation of Tc with compositions in the (La1-x-zCaxPrz)(Ba1.5Sr0.5)Cu3Oy superconducting series,"Physica C, 364-365(2001)575",2001.0,3.9036,Two,RE,2.230145573676183,,1.9518
33462,La0.75Ca0.05Pr0.2Ba1.5Sr0.5Cu3.0O6.886,RE123,33.0,3.8971,,11.698,PHC3640575,"C.H.Lin, H.-C.I.Kao,",Correlation of Tc with compositions in the (La1-x-zCaxPrz)(Ba1.5Sr0.5)Cu3Oy superconducting series,"Physica C, 364-365(2001)575",2001.0,3.8971,Two,RE,2.234460347172912,,1.94855
33463,La0.7Ca0.1Pr0.2Ba1.5Sr0.5Cu3.0O6.862,RE123,40.0,3.8962,,11.688,PHC3640575,"C.H.Lin, H.-C.I.Kao,",Correlation of Tc with compositions in the (La1-x-zCaxPrz)(Ba1.5Sr0.5)Cu3Oy superconducting series,"Physica C, 364-365(2001)575",2001.0,3.8962,Two,RE,2.2277653324874334,,1.9481
33464,La0.65Ca0.15Pr0.2Ba1.5Sr0.5Cu3.0O6.84,RE123,45.0,3.8905,,11.677,PHC3640575,"C.H.Lin, H.-C.I.Kao,",Correlation of Tc with compositions in the (La1-x-zCaxPrz)(Ba1.5Sr0.5)Cu3Oy superconducting series,"Physica C, 364-365(2001)575",2001.0,3.8905,Two,RE,2.2296608346080844,,1.94525
33465,La0.6Ca0.2Pr0.2Ba1.5Sr0.5Cu3.0O6.809,RE123,47.0,3.8885,,11.665,PHC3640575,"C.H.Lin, H.-C.I.Kao,",Correlation of Tc with compositions in the (La1-x-zCaxPrz)(Ba1.5Sr0.5)Cu3Oy superconducting series,"Physica C, 364-365(2001)575",2001.0,3.8885,Two,RE,2.223435567901158,,1.94425
33466,La0.65Ca0.05Pr0.3Ba1.5Sr0.5Cu3.0O6.896,RE123,14.0,3.8941,,11.69,PHC3640575,"C.H.Lin, H.-C.I.Kao,",Correlation of Tc with compositions in the (La1-x-zCaxPrz)(Ba1.5Sr0.5)Cu3Oy superconducting series,"Physica C, 364-365(2001)575",2001.0,3.8941,Two,RE,2.233586892041571,,1.94705
33467,La0.6Ca0.1Pr0.3Ba1.5Sr0.5Cu3.0O6.872000000000001,RE123,26.0,3.8927,,11.679,PHC3640575,"C.H.Lin, H.-C.I.Kao,",Correlation of Tc with compositions in the (La1-x-zCaxPrz)(Ba1.5Sr0.5)Cu3Oy superconducting series,"Physica C, 364-365(2001)575",2001.0,3.8927,Two,RE,2.2270284496651707,,1.94635
33468,La0.55Ca0.15Pr0.3Ba1.5Sr0.5Cu3.0O6.851,RE123,27.0,3.8907,,11.675,PHC3640575,"C.H.Lin, H.-C.I.Kao,",Correlation of Tc with compositions in the (La1-x-zCaxPrz)(Ba1.5Sr0.5)Cu3Oy superconducting series,"Physica C, 364-365(2001)575",2001.0,3.8907,Two,RE,2.2275747389014837,,1.94535
33469,La0.5Ca0.2Pr0.3Ba1.5Sr0.5Cu3.0O6.829,RE123,34.0,3.8838,,11.66,PHC3640575,"C.H.Lin, H.-C.I.Kao,",Correlation of Tc with compositions in the (La1-x-zCaxPrz)(Ba1.5Sr0.5)Cu3Oy superconducting series,"Physica C, 364-365(2001)575",2001.0,3.8838,Two,RE,2.228443703375274,,1.9419
33487,La1.85Sr0.15Cu1.0FeO4.0,T,39.9,3.7713,,13.212,PHC3700163,"Gaojie Xu, Qirong Pu, Zejun Ding, Zengming Zhang,",Phonon vibration and transport properties of La1.85-xSr0.15+xCu1-xFexOy,"Physica C, 370(2002)163",2002.0,3.7713,One,RE,2.408422843835926,,1.88565
33515,La1.86Sr0.14Cu0.99Li0.01O4.0,T,38.25,3.7725,,13.227,PHC3700269,"Gaojie Xu, Qirong Pu, Zejun Ding, Zengming Zhang,",Infrared spectra and transport properties of Li-doped La214 system,"Physica C, 370(2002)269",2002.0,3.7725,One,RE,2.4119103825649275,,1.88625
33516,La1.87Sr0.13Cu0.98Li0.02O4.0,T,32.85,3.774,,13.217,PHC3700269,"Gaojie Xu, Qirong Pu, Zejun Ding, Zengming Zhang,",Infrared spectra and transport properties of Li-doped La214 system,"Physica C, 370(2002)269",2002.0,3.774,One,RE,2.409047136025929,,1.887
33517,La1.885Sr0.115Cu0.965Li0.035O4.0,T,26.5,3.7797,,13.225,PHC3700269,"Gaojie Xu, Qirong Pu, Zejun Ding, Zengming Zhang,",Infrared spectra and transport properties of Li-doped La214 system,"Physica C, 370(2002)269",2002.0,3.7797,One,RE,2.409723071098135,,1.88985
33518,La1.9Sr0.1Cu0.95Li0.05O4.0,T,20.0,3.7796,3.7784,13.231,PHC3700269,"Gaojie Xu, Qirong Pu, Zejun Ding, Zengming Zhang,",Infrared spectra and transport properties of Li-doped La214 system,"Physica C, 370(2002)269",2002.0,3.7796,One,RE,2.4112538118146944,,1.8898
33563,Hg0.85Mo0.15Sr2.0Cu1.0O4.0,Hg1201,56.0,3.781,,8.868,MCP0750144,"I.K.Gopalakrishunan, J.V.Yakhmi, P.Selvam, S.Balamurugan,","Superconductivity in (Hg,Mo)Sr2CuO4+z system","Mat.Chem.Phys., 75(2002)144-146",2002.0,3.781,One,Hg,2.453343779293258,,1.8905
33564,Hg0.85Mo0.15Sr2.0Cu1.0O4.0,Hg1201,66.0,3.775,,8.888,MCP0750144,"I.K.Gopalakrishunan, J.V.Yakhmi, P.Selvam, S.Balamurugan,","Superconductivity in (Hg,Mo)Sr2CuO4+z system","Mat.Chem.Phys., 75(2002)144-146",2002.0,3.775,One,Hg,2.45905639300557,,1.8875
33565,Hg0.75Mo0.25Sr2.0Cu1.0O4.0,Hg1201,50.0,3.791,,8.818,MCP0750144,"I.K.Gopalakrishunan, J.V.Yakhmi, P.Selvam, S.Balamurugan,","Superconductivity in (Hg,Mo)Sr2CuO4+z system","Mat.Chem.Phys., 75(2002)144-146",2002.0,3.791,One,Hg,2.4366963111269313,,1.8955
33566,Hg0.7Mo0.3Sr2.0Cu1.0O4.0,Hg1201,36.0,3.805,,8.814,MCP0750144,"I.K.Gopalakrishunan, J.V.Yakhmi, P.Selvam, S.Balamurugan,","Superconductivity in (Hg,Mo)Sr2CuO4+z system","Mat.Chem.Phys., 75(2002)144-146",2002.0,3.805,One,Hg,2.4416105791314613,,1.9025
33630,Hg1.75Pb0.25Ba2.0Y0.7Ca0.3Cu2.0O8.0,Hg2212,70.0,3.8574,,28.8228,PHC3770146,"C.Brachet, E.Suard, P.Bordet, P.Odier, P.Toulemonde,",Crystal structure of (Hg1-yPby)2Ba2(Y1-xCax)Cu2O8-d superconducting compounds by neutron powder diffraction,"Physica C, 377(2002)146",2002.0,3.8574,Two,Hg,2.4404045490971855,,1.9287
33631,Hg1.5Pb0.5Ba2.0Y0.5Ca0.5Cu2.0O8.0,Hg2212,84.0,3.8555,,28.9314,PHC3770146,"C.Brachet, E.Suard, P.Bordet, P.Odier, P.Toulemonde,",Crystal structure of (Hg1-yPby)2Ba2(Y1-xCax)Cu2O8-d superconducting compounds by neutron powder diffraction,"Physica C, 377(2002)146",2002.0,3.8555,Two,Hg,2.454595653098159,,1.92775
33639,Hg0.7Cr0.3Sr2.0Cu1.0O4.0,Hg1201,68.0,3.8414,,8.7017,PCS0631815,"E.Kandyel, M.A.Sekkina,","Influence of Co, Ni, and Zn substitution for Cu on the structural and superconducting properties of (Hg0.7Cr0.3)Sr2CuO4+z","J.Phys.Chem.Solids, 63(2002)1815",2002.0,3.8414,One,Hg,2.4108165893027897,,1.9207
33640,Hg0.7Cr0.3Sr2.0Cu0.99Zn0.01O4.0,Hg1201,63.0,3.841,,8.6829,PCS0631815,"E.Kandyel, M.A.Sekkina,","Influence of Co, Ni, and Zn substitution for Cu on the structural and superconducting properties of (Hg0.7Cr0.3)Sr2CuO4+z","J.Phys.Chem.Solids, 63(2002)1815",2002.0,3.841,One,Hg,2.4025886842794786,,1.9205
33641,Hg0.7Cr0.3Sr2.0Cu0.98Zn0.02O4.0,Hg1201,60.0,3.8414,,8.6641,PCS0631815,"E.Kandyel, M.A.Sekkina,","Influence of Co, Ni, and Zn substitution for Cu on the structural and superconducting properties of (Hg0.7Cr0.3)Sr2CuO4+z","J.Phys.Chem.Solids, 63(2002)1815",2002.0,3.8414,One,Hg,2.3947393286778538,,1.9207
33642,Hg0.7Cr0.3Sr2.0Cu0.97Zn0.03O4.0,Hg1201,57.0,3.842,,8.6466,PCS0631815,"E.Kandyel, M.A.Sekkina,","Influence of Co, Ni, and Zn substitution for Cu on the structural and superconducting properties of (Hg0.7Cr0.3)Sr2CuO4+z","J.Phys.Chem.Solids, 63(2002)1815",2002.0,3.842,One,Hg,2.3875404731660246,,1.921
33643,Hg0.7Cr0.3Sr2.0Cu0.96Zn0.04O4.0,Hg1201,54.0,3.8419,,8.6281,PCS0631815,"E.Kandyel, M.A.Sekkina,","Influence of Co, Ni, and Zn substitution for Cu on the structural and superconducting properties of (Hg0.7Cr0.3)Sr2CuO4+z","J.Phys.Chem.Solids, 63(2002)1815",2002.0,3.8419,One,Hg,2.379582800191471,,1.92095
33644,Hg0.7Cr0.3Sr2.0Cu0.95Zn0.05O4.0,Hg1201,51.0,3.8424,,8.6099,PCS0631815,"E.Kandyel, M.A.Sekkina,","Influence of Co, Ni, and Zn substitution for Cu on the structural and superconducting properties of (Hg0.7Cr0.3)Sr2CuO4+z","J.Phys.Chem.Solids, 63(2002)1815",2002.0,3.8424,One,Hg,2.372037315298807,,1.9212
33645,Hg0.7Cr0.3Sr2.0Cu0.99Ni0.01O4.0,Hg1201,59.0,3.8415,,8.6959,PCS0631815,"E.Kandyel, M.A.Sekkina,","Influence of Co, Ni, and Zn substitution for Cu on the structural and superconducting properties of (Hg0.7Cr0.3)Sr2CuO4+z","J.Phys.Chem.Solids, 63(2002)1815",2002.0,3.8415,One,Hg,2.40838390501176,,1.92075
33646,Hg0.7Cr0.3Sr2.0Cu0.98Ni0.02O4.0,Hg1201,53.0,3.8418,,8.69,PCS0631815,"E.Kandyel, M.A.Sekkina,","Influence of Co, Ni, and Zn substitution for Cu on the structural and superconducting properties of (Hg0.7Cr0.3)Sr2CuO4+z","J.Phys.Chem.Solids, 63(2002)1815",2002.0,3.8418,One,Hg,2.4060030994042783,,1.9209
33647,Hg0.7Cr0.3Sr2.0Cu0.97Ni0.03O4.0,Hg1201,48.0,3.842,,8.6845,PCS0631815,"E.Kandyel, M.A.Sekkina,","Influence of Co, Ni, and Zn substitution for Cu on the structural and superconducting properties of (Hg0.7Cr0.3)Sr2CuO4+z","J.Phys.Chem.Solids, 63(2002)1815",2002.0,3.842,One,Hg,2.4037460098065844,,1.921
33648,Hg0.7Cr0.3Sr2.0Cu0.96Ni0.04O4.0,Hg1201,43.0,3.8424,,8.6792,PCS0631815,"E.Kandyel, M.A.Sekkina,","Influence of Co, Ni, and Zn substitution for Cu on the structural and superconducting properties of (Hg0.7Cr0.3)Sr2CuO4+z","J.Phys.Chem.Solids, 63(2002)1815",2002.0,3.8424,One,Hg,2.4016690749080616,,1.9212
33649,Hg0.7Cr0.3Sr2.0Cu0.95Ni0.05O4.0,Hg1201,39.0,3.8426,,8.6809,PCS0631815,"E.Kandyel, M.A.Sekkina,","Influence of Co, Ni, and Zn substitution for Cu on the structural and superconducting properties of (Hg0.7Cr0.3)Sr2CuO4+z","J.Phys.Chem.Solids, 63(2002)1815",2002.0,3.8426,One,Hg,2.4024906096853553,,1.9213
33650,Hg0.7Cr0.3Sr2.0Cu0.925Ni0.075O4.0,Hg1201,28.0,3.8429,,8.6619,PCS0631815,"E.Kandyel, M.A.Sekkina,","Influence of Co, Ni, and Zn substitution for Cu on the structural and superconducting properties of (Hg0.7Cr0.3)Sr2CuO4+z","J.Phys.Chem.Solids, 63(2002)1815",2002.0,3.8429,One,Hg,2.3945084180622707,,1.92145
33651,Hg0.7Cr0.3Sr2.0Cu0.9Ni0.1O4.0,Hg1201,18.0,3.8432,,8.6477,PCS0631815,"E.Kandyel, M.A.Sekkina,","Influence of Co, Ni, and Zn substitution for Cu on the structural and superconducting properties of (Hg0.7Cr0.3)Sr2CuO4+z","J.Phys.Chem.Solids, 63(2002)1815",2002.0,3.8432,One,Hg,2.3885786426891786,,1.9216
33652,Hg0.7Cr0.3Sr2.0Cu0.99Co0.01O4.0,Hg1201,58.0,3.8414,,8.6961,PCS0631815,"E.Kandyel, M.A.Sekkina,","Influence of Co, Ni, and Zn substitution for Cu on the structural and superconducting properties of (Hg0.7Cr0.3)Sr2CuO4+z","J.Phys.Chem.Solids, 63(2002)1815",2002.0,3.8414,One,Hg,2.408422103677799,,1.9207
33653,Hg0.7Cr0.3Sr2.0Cu0.98Co0.02O4.0,Hg1201,52.0,3.8417,,8.6902,PCS0631815,"E.Kandyel, M.A.Sekkina,","Influence of Co, Ni, and Zn substitution for Cu on the structural and superconducting properties of (Hg0.7Cr0.3)Sr2CuO4+z","J.Phys.Chem.Solids, 63(2002)1815",2002.0,3.8417,One,Hg,2.4060412980703165,,1.92085
33654,Hg0.7Cr0.3Sr2.0Cu0.97Co0.03O4.0,Hg1201,46.0,3.8419,,8.6833,PCS0631815,"E.Kandyel, M.A.Sekkina,","Influence of Co, Ni, and Zn substitution for Cu on the structural and superconducting properties of (Hg0.7Cr0.3)Sr2CuO4+z","J.Phys.Chem.Solids, 63(2002)1815",2002.0,3.8419,One,Hg,2.403185587066375,,1.92095
33655,Hg0.7Cr0.3Sr2.0Cu0.96Co0.04O4.0,Hg1201,42.0,3.8424,,8.6777,PCS0631815,"E.Kandyel, M.A.Sekkina,","Influence of Co, Ni, and Zn substitution for Cu on the structural and superconducting properties of (Hg0.7Cr0.3)Sr2CuO4+z","J.Phys.Chem.Solids, 63(2002)1815",2002.0,3.8424,One,Hg,2.40102769482994,,1.9212
33656,Hg0.7Cr0.3Sr2.0Cu0.95Co0.05O4.0,Hg1201,35.0,3.8427,,8.6729,PCS0631815,"E.Kandyel, M.A.Sekkina,","Influence of Co, Ni, and Zn substitution for Cu on the structural and superconducting properties of (Hg0.7Cr0.3)Sr2CuO4+z","J.Phys.Chem.Solids, 63(2002)1815",2002.0,3.8427,One,Hg,2.39911723461308,,1.92135
33660,Tl1.0Sr2.0Ca0.8Y0.2Cu2.0O7.0,Tl1212,52.75,3.7933,,12.0801,DEN1100436,"A.Soeda, N.Maki, S.Takeuchi, T.Doi, T.Kamo,",Crystal structure and superconductivity in TlSr2Ca1-xYxCu2O7,"Trans.Inst.Elec.Eng. of Japan, 110(1990)436",1990.0,3.7933,Two,Tl,2.373210945355881,,1.89665
33661,Tl1.0Sr2.0Ca0.6Y0.4Cu2.0O7.0,Tl1212,68.0,3.797,,12.045,DEN1100436,"A.Soeda, N.Maki, S.Takeuchi, T.Doi, T.Kamo,",Crystal structure and superconductivity in TlSr2Ca1-xYxCu2O7,"Trans.Inst.Elec.Eng. of Japan, 110(1990)436",1990.0,3.797,Two,Tl,2.3581896224543275,,1.8985
33662,Tl1.0Sr2.0Ca0.4Y0.6Cu2.0O7.0,Tl1212,35.0,3.802,,12.0105,DEN1100436,"A.Soeda, N.Maki, S.Takeuchi, T.Doi, T.Kamo,",Crystal structure and superconductivity in TlSr2Ca1-xYxCu2O7,"Trans.Inst.Elec.Eng. of Japan, 110(1990)436",1990.0,3.802,Two,Tl,2.3444687148085883,,1.901
33708,Y1.0Ba2.0Cu3.0O7.0,Y123,93.0,3.897,3.888,11.691,PHC3830048,"K.Yoshida, T.Harada,",The effect of Pr-doping on the critical current density in YBa2Cu3O7-z,"Physica C, 383(2002)48-54",2002.0,3.897,Two,RE,2.3607580028126307,,1.9485
33709,Y0.98Pr0.02Ba2.0Cu3.0O7.0,Y123,92.2,3.898,3.888,11.693,PHC3830048,"K.Yoshida, T.Harada,",The effect of Pr-doping on the critical current density in YBa2Cu3O7-z,"Physica C, 383(2002)48-54",2002.0,3.898,Two,RE,2.363168452913632,,1.949
33710,Y0.96Pr0.04Ba2.0Cu3.0O7.0,Y123,92.0,3.897,3.887,11.691,PHC3830048,"K.Yoshida, T.Harada,",The effect of Pr-doping on the critical current density in YBa2Cu3O7-z,"Physica C, 383(2002)48-54",2002.0,3.897,Two,RE,2.3607580028126307,,1.9485
33711,Y0.94Pr0.06Ba2.0Cu3.0O7.0,Y123,91.5,3.897,3.889,11.691,PHC3830048,"K.Yoshida, T.Harada,",The effect of Pr-doping on the critical current density in YBa2Cu3O7-z,"Physica C, 383(2002)48-54",2002.0,3.897,Two,RE,2.3607580028126307,,1.9485
33712,Y0.92Pr0.08Ba2.0Cu3.0O7.0,Y123,90.5,3.894,3.886,11.682,PHC3830048,"K.Yoshida, T.Harada,",The effect of Pr-doping on the critical current density in YBa2Cu3O7-z,"Physica C, 383(2002)48-54",2002.0,3.894,Two,RE,2.3510952197858703,,1.947
33713,Y0.9Pr0.1Ba2.0Cu3.0O7.0,Y123,89.2,3.895,3.888,11.686,PHC3830048,"K.Yoshida, T.Harada,",The effect of Pr-doping on the critical current density in YBa2Cu3O7-z,"Physica C, 383(2002)48-54",2002.0,3.895,Two,RE,2.3551266250360428,,1.9475
33714,Y0.85Pr0.15Ba2.0Cu3.0O7.0,Y123,84.5,3.902,3.892,11.705,PHC3830048,"K.Yoshida, T.Harada,",The effect of Pr-doping on the critical current density in YBa2Cu3O7-z,"Physica C, 383(2002)48-54",2002.0,3.902,Two,RE,2.376052163615979,,1.951
33715,Y0.8Pr0.2Ba2.0Cu3.0O7.0,Y123,79.5,3.915,3.907,11.746,PHC3830048,"K.Yoshida, T.Harada,",The effect of Pr-doping on the critical current density in YBa2Cu3O7-z,"Physica C, 383(2002)48-54",2002.0,3.915,Two,RE,2.419545178547777,,1.9575
33716,Y0.75Pr0.25Ba2.0Cu3.0O7.0,Y123,72.0,3.915,3.907,11.746,PHC3830048,"K.Yoshida, T.Harada,",The effect of Pr-doping on the critical current density in YBa2Cu3O7-z,"Physica C, 383(2002)48-54",2002.0,3.915,Two,RE,2.419545178547777,,1.9575
33717,Y0.7Pr0.3Ba2.0Cu3.0O7.0,Y123,64.0,3.894,3.887,11.684,PHC3830048,"K.Yoshida, T.Harada,",The effect of Pr-doping on the critical current density in YBa2Cu3O7-z,"Physica C, 383(2002)48-54",2002.0,3.894,Two,RE,2.35271617493504,,1.947
33719,Bi2.0Sr2.0Ca1.0Cu2.0O8.0,Bi2212,84.0,5.41,5.4,30.81,PHC3830122,"E.Srinivasan, R.Jayavel, S.Subramanian, S.Uthayakumar,",Substitutional effect of Mn on floating zone growth Bi-2212 bulk textured crystals,"Physica C, 383(2002)122-126",2002.0,3.825447686219222,Two,Bi,2.479656551906639,,1.912723843109611
33767,Bi2.2Sr1.72La0.08Ca1.0Cu2.0O8.0,Bi2212,83.1,5.4220000000000015,,30.73,PHC3830445,"A.Mumtaz, H.Bando, K.Oka, Y.Yamaguchi,",Vortex phase diagram for extremely underdoped Bi2.2Sr1.72La0.08CaCu2O8+z,"Physica C, 383(2003)445",2003.0,3.833932967593461,Two,Bi,2.4485156778077615,,1.9169664837967304
33787,Gd1.0Ba2.0Cu3.0O7.0,RE123,92.0,3.925,3.863,11.755,JPC0016853,"B.Chapman, D.P.Almond, E.F.Lambson, G.A.Saunders, J.Freestone, Qingxian Wang,",An ultrasonic study of superconducting and non-superconducting GdBa2Cu3O7-x,"J.Phys.C,1(1989)6853-6864",1989.0,3.925,Two,RE,2.227855345717843,,1.9625
33795,Bi1.7Pb0.3Sr2.0Ca1.0Cu2.0O8.0,Bi2212,81.0,5.41,5.42,30.68,SST0080101,"M.Muralidhar, P.V.Reddy, R.R.Reddy, V.H.Babu,",The relationship between the porosity and elastic moduli of the Bi-Pb-2212 high-Tc superconductor,"Supercond.Sci.Technol., 8(1995)101-107",1995.0,3.825447686219222,Two,Bi,2.447204672684868,,1.912723843109611
33799,La1.85Sr0.15Cu1.0O4.0,T,37.9,3.7743,,13.227,PHC3840075,"C.Dong, G.Che, G.Liu, H.Chen, L.Liu, S.Jia, Y.Ni, Z.Zhao,",The properties of V-substituted La1.85Sr0.15CuO4+z superconductor,"Physica C, 384(2003)75-80",2003.0,3.7743,One,RE,2.411489166349538,,1.88715
33800,La1.85Sr0.15Cu0.995V0.005O4.0,T,36.9,3.7757,,13.2244,PHC3840075,"C.Dong, G.Che, G.Liu, H.Chen, L.Liu, S.Jia, Y.Ni, Z.Zhao,",The properties of V-substituted La1.85Sr0.15CuO4+z superconductor,"Physica C, 384(2003)75-80",2003.0,3.7757,One,RE,2.410508373150763,,1.88785
33801,La1.85Sr0.15Cu0.9875V0.0125O4.0,T,35.9,3.7764,,13.2188,PHC3840075,"C.Dong, G.Che, G.Liu, H.Chen, L.Liu, S.Jia, Y.Ni, Z.Zhao,",The properties of V-substituted La1.85Sr0.15CuO4+z superconductor,"Physica C, 384(2003)75-80",2003.0,3.7764,One,RE,2.408937716350121,,1.8882
33802,La1.85Sr0.15Cu0.9825V0.0175O4.0,T,35.0,3.7764,,13.2163,PHC3840075,"C.Dong, G.Che, G.Liu, H.Chen, L.Liu, S.Jia, Y.Ni, Z.Zhao,",The properties of V-substituted La1.85Sr0.15CuO4+z superconductor,"Physica C, 384(2003)75-80",2003.0,3.7764,One,RE,2.4083096580935774,,1.8882
33803,La1.85Sr0.15Cu0.98V0.02O4.0,T,30.9,3.7782,,13.2142,PHC3840075,"C.Dong, G.Che, G.Liu, H.Chen, L.Liu, S.Jia, Y.Ni, Z.Zhao,",The properties of V-substituted La1.85Sr0.15CuO4+z superconductor,"Physica C, 384(2003)75-80",2003.0,3.7782,One,RE,2.407360872942691,,1.8891
33804,La1.85Sr0.15Cu0.975V0.025O4.0,T,29.9,3.7791,,13.2125,PHC3840075,"C.Dong, G.Che, G.Liu, H.Chen, L.Liu, S.Jia, Y.Ni, Z.Zhao,",The properties of V-substituted La1.85Sr0.15CuO4+z superconductor,"Physica C, 384(2003)75-80",2003.0,3.7791,One,RE,2.406723185220547,,1.88955
33805,La1.85Sr0.15Cu0.95V0.05O4.0,T,28.0,3.7843,,13.1981,PHC3840075,"C.Dong, G.Che, G.Liu, H.Chen, L.Liu, S.Jia, Y.Ni, Z.Zhao,",The properties of V-substituted La1.85Sr0.15CuO4+z superconductor,"Physica C, 384(2003)75-80",2003.0,3.7843,One,RE,2.4018887228183976,,1.89215
33806,La1.85Sr0.15Cu0.925V0.075O4.0,T,23.9,3.7839,,13.1943,PHC3840075,"C.Dong, G.Che, G.Liu, H.Chen, L.Liu, S.Jia, Y.Ni, Z.Zhao,",The properties of V-substituted La1.85Sr0.15CuO4+z superconductor,"Physica C, 384(2003)75-80",2003.0,3.7839,One,RE,2.4010276778718715,,1.89195
33807,La1.85Sr0.15Cu0.9V0.1O4.0,T,15.0,3.7868,,13.1887,PHC3840075,"C.Dong, G.Che, G.Liu, H.Chen, L.Liu, S.Jia, Y.Ni, Z.Zhao,",The properties of V-substituted La1.85Sr0.15CuO4+z superconductor,"Physica C, 384(2003)75-80",2003.0,3.7868,One,RE,2.39894220125242,,1.8934
33819,Y1.0Ba2.0Cu3.0O6.9570000000000025,Y123,91.0,3.823,3.885,11.675999999999998,MLT0210021,"K.Somaiah, P.V.Reddy, S.Shekar,",Elasticity studies of RE-Ba-Cu-O high-Tc superconductors,"Materials Lett., 21(1994)21-29",1994.0,3.823,Two,RE,2.2901782127582226,,1.9115
33820,Sm1.0Ba2.0Cu3.0O6.858,RE123,90.0,3.856,3.899,11.69,MLT0210021,"K.Somaiah, P.V.Reddy, S.Shekar,",Elasticity studies of RE-Ba-Cu-O high-Tc superconductors,"Materials Lett., 21(1994)21-29",1994.0,3.856,Two,RE,2.308492772352668,,1.928
33821,Gd1.0Ba2.0Cu3.0O6.757999999999999,RE123,92.0,3.832,3.887,11.704,MLT0210021,"K.Somaiah, P.V.Reddy, S.Shekar,",Elasticity studies of RE-Ba-Cu-O high-Tc superconductors,"Materials Lett., 21(1994)21-29",1994.0,3.832,Two,RE,2.3675278017485146,,1.916
33823,Dy1.0Ba2.0Cu3.0O6.879,RE123,86.0,3.853,3.898,11.653,MLT0210021,"K.Somaiah, P.V.Reddy, S.Shekar,",Elasticity studies of RE-Ba-Cu-O high-Tc superconductors,"Materials Lett., 21(1994)21-29",1994.0,3.853,Two,RE,2.283072426927085,,1.9265
33824,Tm1.0Ba2.0Cu3.0O6.71,RE123,78.0,3.831,3.888,11.768,MLT0210021,"K.Somaiah, P.V.Reddy, S.Shekar,",Elasticity studies of RE-Ba-Cu-O high-Tc superconductors,"Materials Lett., 21(1994)21-29",1994.0,3.831,Two,RE,2.4236662828983913,,1.9155
33844,Y0.8Pr0.2Ba2.0Cu4.0O8.0,Y124,62.0,3.8488,3.8771,27.2354,PHC3850373,"M.L.Marquina, R.Escamilla, R.Gomez, R.Ridaura, T.Akachi, V.Marquina,",Effect of Fe substitution in the structure and superconducting properties of the (Y0.8Pr0.2)Ba2Cu4-xFexO8 system,"Physica C, 385(2003)373-382",2003.0,3.8488,Two,RE,2.304889804936513,,1.9244
33845,Y0.8Pr0.2Ba2.0Cu3.975Fe0.025O8.0,Y124,46.0,3.8485,3.8788,27.2247,PHC3850373,"M.L.Marquina, R.Escamilla, R.Gomez, R.Ridaura, T.Akachi, V.Marquina,",Effect of Fe substitution in the structure and superconducting properties of the (Y0.8Pr0.2)Ba2Cu4-xFexO8 system,"Physica C, 385(2003)373-382",2003.0,3.8485,Two,RE,2.29999106253093,,1.92425
33846,Y0.8Pr0.2Ba2.0Cu3.95Fe0.05O8.0,Y124,33.0,3.8496,3.8799,27.2139,PHC3850373,"M.L.Marquina, R.Escamilla, R.Gomez, R.Ridaura, T.Akachi, V.Marquina,",Effect of Fe substitution in the structure and superconducting properties of the (Y0.8Pr0.2)Ba2Cu4-xFexO8 system,"Physica C, 385(2003)373-382",2003.0,3.8496,Two,RE,2.290356255735919,,1.9248
33851,Y1.0Ba2.0Cu3.0O7.0,Y123,86.5,3.8171,3.8822,11.6734,MRB0360971,"A.K.Dhami, S.Basak, S.K.Ghatak, T.K.Dey,",Thermoelectric power of samarium substituted Y1-xSmxBa2Cu3O7-z superconducting pellets,"Mater.Res.Bull., 36(2001)971",2001.0,3.8171,Two,RE,2.283412950848488,,1.90855
33852,Y0.8Sm0.2Ba2.0Cu3.0O7.0,Y123,80.0,3.8171,3.884,11.6735,MRB0360971,"A.K.Dhami, S.Basak, S.K.Ghatak, T.K.Dey,",Thermoelectric power of samarium substituted Y1-xSmxBa2Cu3O7-z superconducting pellets,"Mater.Res.Bull., 36(2001)971",2001.0,3.8171,Two,RE,2.2834939986059464,,1.90855
33853,Y0.6Sm0.4Ba2.0Cu3.0O7.0,Y123,78.0,3.8171,3.8852,11.6735,MRB0360971,"A.K.Dhami, S.Basak, S.K.Ghatak, T.K.Dey,",Thermoelectric power of samarium substituted Y1-xSmxBa2Cu3O7-z superconducting pellets,"Mater.Res.Bull., 36(2001)971",2001.0,3.8171,Two,RE,2.2834939986059464,,1.90855
33897,La1.85Sr0.15Cu1.0O4.0,T,37.5,3.771,,13.241,JP01407383,"Changjin Zhang, Yuheng Zhang,",Crystallographic evolution and superconductivity in the La1.85-xPrxSr0.15CuO4 system (0=,"J.Phys.:Condens.Matter, 14(2002)7383",2002.0,3.771,One,RE,2.4157785223143957,,1.8855
33898,La1.75Pr0.1Sr0.15Cu1.0O4.0,T,37.4,3.764,,13.24,JP01407383,"Changjin Zhang, Yuheng Zhang,",Crystallographic evolution and superconductivity in the La1.85-xPrxSr0.15CuO4 system (0=,"J.Phys.:Condens.Matter, 14(2002)7383",2002.0,3.764,One,RE,2.4171653620716262,,1.882
33899,La1.35Pr0.5Sr0.15Cu1.0O4.0,T,34.3,3.746,,13.012,JP01407383,"Changjin Zhang, Yuheng Zhang,",Crystallographic evolution and superconductivity in the La1.85-xPrxSr0.15CuO4 system (0=,"J.Phys.:Condens.Matter, 14(2002)7383",2002.0,3.746,One,RE,2.36409861122875,,1.873
33905,La1.85Sr0.15Cu1.0O4.0,T,37.0,3.779,,13.251,JP01409659,"Changjin Zhang, Yuheng Zhang,",Effects of Fe doping of La1.85Sr0.15CuO4,"J.Phys.:Condens.Matter, 14(2002)9659",2002.0,3.779,One,RE,2.4164186832721724,,1.8895
33906,La1.85Sr0.15Cu0.99Fe0.01O4.0,T,33.0,3.78,,13.2457,JP01409659,"Changjin Zhang, Yuheng Zhang,",Effects of Fe doping of La1.85Sr0.15CuO4,"J.Phys.:Condens.Matter, 14(2002)9659",2002.0,3.78,One,RE,2.41485319075975,,1.89
33908,La1.84Sr0.16Cu0.99Fe0.01O4.0,T,35.0,3.78,,13.246,JP01409659,"Changjin Zhang, Yuheng Zhang,",Effects of Fe doping of La1.85Sr0.15CuO4,"J.Phys.:Condens.Matter, 14(2002)9659",2002.0,3.78,One,RE,2.4149285577505357,,1.89
33910,La1.83Sr0.17Cu0.98Fe0.02O4.0,T,31.0,3.7801,,13.2448,JP01409659,"Changjin Zhang, Yuheng Zhang,",Effects of Fe doping of La1.85Sr0.15CuO4,"J.Phys.:Condens.Matter, 14(2002)9659",2002.0,3.7801,One,RE,2.4146036888865394,,1.89005
33911,La1.82Sr0.18Cu0.97Fe0.03O4.0,T,29.0,3.7807,,13.2405,JP01409659,"Changjin Zhang, Yuheng Zhang,",Effects of Fe doping of La1.85Sr0.15CuO4,"J.Phys.:Condens.Matter, 14(2002)9659",2002.0,3.7807,One,RE,2.413383023280155,,1.89035
33925,Y1.0Ba2.0Cu3.0O7.0,Y123,93.0,3.811,3.875,11.651,PHC3870411,"K.Yoshida, T.Harada,",Pr and Ca co-doping effects on the flux pinning properties in (Y1-x-yPrxCay)Ba2Cu3O7-z,"Physica C, 387(2003)411",2003.0,3.811,Two,RE,2.2604423339716124,,1.9055
33926,Y0.9Pr0.05Ca0.05Ba2.0Cu3.0O7.0,Y123,86.2,3.822,3.88,11.667,PHC3870411,"K.Yoshida, T.Harada,",Pr and Ca co-doping effects on the flux pinning properties in (Y1-x-yPrxCay)Ba2Cu3O7-z,"Physica C, 387(2003)411",2003.0,3.822,Two,RE,2.282094419635129,,1.911
33927,Y0.8Pr0.1Ca0.1Ba2.0Cu3.0O7.0,Y123,83.0,3.822,3.883,11.667,PHC3870411,"K.Yoshida, T.Harada,",Pr and Ca co-doping effects on the flux pinning properties in (Y1-x-yPrxCay)Ba2Cu3O7-z,"Physica C, 387(2003)411",2003.0,3.822,Two,RE,2.282094419635129,,1.911
33928,Y0.7Pr0.15Ca0.15Ba2.0Cu3.0O7.0,Y123,75.8,3.823,3.882,11.665,PHC3870411,"K.Yoshida, T.Harada,",Pr and Ca co-doping effects on the flux pinning properties in (Y1-x-yPrxCay)Ba2Cu3O7-z,"Physica C, 387(2003)411",2003.0,3.823,Two,RE,2.281262959437793,,1.9115
33929,Y0.98Ca0.02Ba2.0Cu3.0O7.0,Y123,90.5,3.822,3.884,11.674,PHC3870411,"K.Yoshida, T.Harada,",Pr and Ca co-doping effects on the flux pinning properties in (Y1-x-yPrxCay)Ba2Cu3O7-z,"Physica C, 387(2003)411",2003.0,3.822,Two,RE,2.2877677626572215,,1.911
33930,Y0.95Ca0.05Ba2.0Cu3.0O7.0,Y123,88.6,3.817,3.879,11.665,PHC3870411,"K.Yoshida, T.Harada,",Pr and Ca co-doping effects on the flux pinning properties in (Y1-x-yPrxCay)Ba2Cu3O7-z,"Physica C, 387(2003)411",2003.0,3.817,Two,RE,2.276525989726794,,1.9085
33931,Y0.92Ca0.08Ba2.0Cu3.0O7.0,Y123,87.0,3.825,3.887,11.689,PHC3870411,"K.Yoshida, T.Harada,",Pr and Ca co-doping effects on the flux pinning properties in (Y1-x-yPrxCay)Ba2Cu3O7-z,"Physica C, 387(2003)411",2003.0,3.825,Two,RE,2.3022934111314886,,1.9125
33932,Y0.95Pr0.05Ba2.0Cu3.0O7.0,Y123,91.8,3.817,3.88,11.67,PHC3870411,"K.Yoshida, T.Harada,",Pr and Ca co-doping effects on the flux pinning properties in (Y1-x-yPrxCay)Ba2Cu3O7-z,"Physica C, 387(2003)411",2003.0,3.817,Two,RE,2.280578377599717,,1.9085
33933,Y0.93Pr0.05Ca0.02Ba2.0Cu3.0O7.0,Y123,89.4,3.817,3.883,11.672,PHC3870411,"K.Yoshida, T.Harada,",Pr and Ca co-doping effects on the flux pinning properties in (Y1-x-yPrxCay)Ba2Cu3O7-z,"Physica C, 387(2003)411",2003.0,3.817,Two,RE,2.2821993327488865,,1.9085
33934,Y0.91Pr0.05Ca0.04Ba2.0Cu3.0O7.0,Y123,87.3,3.822,3.884,11.679,PHC3870411,"K.Yoshida, T.Harada,",Pr and Ca co-doping effects on the flux pinning properties in (Y1-x-yPrxCay)Ba2Cu3O7-z,"Physica C, 387(2003)411",2003.0,3.822,Two,RE,2.2918201505301443,,1.911
33935,Y0.89Pr0.05Ca0.06Ba2.0Cu3.0O7.0,Y123,85.9,3.819,3.882,11.67,PHC3870411,"K.Yoshida, T.Harada,",Pr and Ca co-doping effects on the flux pinning properties in (Y1-x-yPrxCay)Ba2Cu3O7-z,"Physica C, 387(2003)411",2003.0,3.819,Two,RE,2.282157367503384,,1.9095
33936,Y0.9Pr0.1Ba2.0Cu3.0O7.0,Y123,88.8,3.823,3.879,11.66,PHC3870411,"K.Yoshida, T.Harada,",Pr and Ca co-doping effects on the flux pinning properties in (Y1-x-yPrxCay)Ba2Cu3O7-z,"Physica C, 387(2003)411",2003.0,3.823,Two,RE,2.2772105715648703,,1.9115
33937,Y0.88Pr0.1Ca0.02Ba2.0Cu3.0O7.0,Y123,87.0,3.823,3.883,11.679,PHC3870411,"K.Yoshida, T.Harada,",Pr and Ca co-doping effects on the flux pinning properties in (Y1-x-yPrxCay)Ba2Cu3O7-z,"Physica C, 387(2003)411",2003.0,3.823,Two,RE,2.2926096454819778,,1.9115
33938,Y0.86Pr0.1Ca0.04Ba2.0Cu3.0O7.0,Y123,85.5,3.823,3.888,11.684,PHC3870411,"K.Yoshida, T.Harada,",Pr and Ca co-doping effects on the flux pinning properties in (Y1-x-yPrxCay)Ba2Cu3O7-z,"Physica C, 387(2003)411",2003.0,3.823,Two,RE,2.2966620333549006,,1.9115
33939,Y0.84Pr0.1Ca0.06Ba2.0Cu3.0O7.0,Y123,84.6,3.817,3.879,11.66,PHC3870411,"K.Yoshida, T.Harada,",Pr and Ca co-doping effects on the flux pinning properties in (Y1-x-yPrxCay)Ba2Cu3O7-z,"Physica C, 387(2003)411",2003.0,3.817,Two,RE,2.2724736018538714,,1.9085
33940,Y0.82Pr0.1Ca0.08Ba2.0Cu3.0O7.0,Y123,83.4,3.823,3.88,11.665,PHC3870411,"K.Yoshida, T.Harada,",Pr and Ca co-doping effects on the flux pinning properties in (Y1-x-yPrxCay)Ba2Cu3O7-z,"Physica C, 387(2003)411",2003.0,3.823,Two,RE,2.281262959437793,,1.9115
34002,Y1.0Ba2.0Cu3.0O7.0,Y123,93.1,3.816,3.882,11.673,PHC3910001,"K.Yoshida, T.Harada,","The e?ect of rare-earth substitution at the Ba site on the ?ux pinning properties of Y(Ba2-xRx)Cu3O7-d (for R = La,Pr,and Nd)","Physica C, 391(2003)1",2003.0,3.816,Two,RE,2.2822203153716387,,1.908
34011,Y1.0Ba2.88Pr0.12Cu3.0O7.0,Y123,88.2,3.817,3.877,11.661,PHC3910001,"K.Yoshida, T.Harada,","The e?ect of rare-earth substitution at the Ba site on the ?ux pinning properties of Y(Ba2-xRx)Cu3O7-d (for R = La,Pr,and Nd)","Physica C, 391(2003)1",2003.0,3.817,Two,RE,2.2732840794284552,,1.9085
34017,Yb1.0Ba2.0Cu3.0O7.0,RE123,91.0,3.804,3.874,11.654000000000002,PHC3910008,"K.Yashida, T.Harada, T.Kawakami,",E?ects of Pr-doping on the pinning properties in YbBa2Cu3O7-d,"Physica C, 391(2003)8",2003.0,3.804,Two,RE,2.380254518014317,,1.902
34018,Yb0.98Pr0.02Ba2.0Cu3.0O7.0,RE123,91.3,3.806,3.877,11.667,PHC3910008,"K.Yashida, T.Harada, T.Kawakami,",E?ects of Pr-doping on the pinning properties in YbBa2Cu3O7-d,"Physica C, 391(2003)8",2003.0,3.806,Two,RE,2.3873262292141453,,1.903
34019,Yb0.96Pr0.04Ba2.0Cu3.0O7.0,RE123,91.6,3.808,3.877,11.667,PHC3910008,"K.Yashida, T.Harada, T.Kawakami,",E?ects of Pr-doping on the pinning properties in YbBa2Cu3O7-d,"Physica C, 391(2003)8",2003.0,3.808,Two,RE,2.3833941620062142,,1.904
34020,Yb0.94Pr0.06Ba2.0Cu3.0O7.0,RE123,91.5,3.807,3.875,11.656,PHC3910008,"K.Yashida, T.Harada, T.Kawakami,",E?ects of Pr-doping on the pinning properties in YbBa2Cu3O7-d,"Physica C, 391(2003)8",2003.0,3.807,Two,RE,2.3760493061882277,,1.9035
34021,Yb0.92Pr0.08Ba2.0Cu3.0O7.0,RE123,91.2,3.81,3.877,11.663,PHC3910008,"K.Yashida, T.Harada, T.Kawakami,",E?ects of Pr-doping on the pinning properties in YbBa2Cu3O7-d,"Physica C, 391(2003)8",2003.0,3.81,Two,RE,2.376076316826663,,1.905
34022,Yb0.9Pr0.1Ba2.0Cu3.0O7.0,RE123,89.9,3.809,3.874,11.653,PHC3910008,"K.Yashida, T.Harada, T.Kawakami,",E?ects of Pr-doping on the pinning properties in YbBa2Cu3O7-d,"Physica C, 391(2003)8",2003.0,3.809,Two,RE,2.36957790550158,,1.9045
34023,Yb0.85Pr0.15Ba2.0Cu3.0O7.0,RE123,87.5,3.811,3.876,11.659,PHC3910008,"K.Yashida, T.Harada, T.Kawakami,",E?ects of Pr-doping on the pinning properties in YbBa2Cu3O7-d,"Physica C, 391(2003)8",2003.0,3.811,Two,RE,2.3707245052510797,,1.9055
34024,Yb0.8Pr0.2Ba2.0Cu3.0O7.0,RE123,82.9,3.814,3.874,11.654000000000002,PHC3910008,"K.Yashida, T.Harada, T.Kawakami,",E?ects of Pr-doping on the pinning properties in YbBa2Cu3O7-d,"Physica C, 391(2003)8",2003.0,3.814,Two,RE,2.3605941819746588,,1.907
34025,Yb0.75Pr0.25Ba2.0Cu3.0O7.0,RE123,76.1,3.819,3.88,11.666,PHC3910008,"K.Yashida, T.Harada, T.Kawakami,",E?ects of Pr-doping on the pinning properties in YbBa2Cu3O7-d,"Physica C, 391(2003)8",2003.0,3.819,Two,RE,2.360921347869686,,1.9095
34026,Yb0.7Pr0.3Ba2.0Cu3.0O7.0,RE123,68.0,3.827,3.878,11.667,PHC3910008,"K.Yashida, T.Harada, T.Kawakami,",E?ects of Pr-doping on the pinning properties in YbBa2Cu3O7-d,"Physica C, 391(2003)8",2003.0,3.827,Two,RE,2.3460395235308638,,1.9135
34074,Hg0.65V0.35Sr2.4Nd0.6Cu2.0O6.0,Hg1212,67.0,3.877,,11.924,PHC3910160,"I.Gameson, K.L.Moran, N.C.Hyatt, R.Dupree,","Synthesis, structure and superconducting properties of the (Hg0.65V0.35)Sr2(Nd1-ySry)Cu2O6+z system","Physica C, 391(2003)160",2003.0,3.877,Two,Hg,2.2822398446560737,,1.9385
34075,Hg0.65V0.35Sr2.5Nd0.5Cu2.0O6.0,Hg1212,82.0,3.8764,,11.93,PHC3910160,"I.Gameson, K.L.Moran, N.C.Hyatt, R.Dupree,","Synthesis, structure and superconducting properties of the (Hg0.65V0.35)Sr2(Nd1-ySry)Cu2O6+z system","Physica C, 391(2003)160",2003.0,3.8764,Two,Hg,2.2859751825973813,,1.9382
34076,Hg0.6V0.4Sr2.47Nd0.53Cu2.0O6.0,Hg1212,67.0,3.8765,,11.9232,PHC3910160,"I.Gameson, K.L.Moran, N.C.Hyatt, R.Dupree,","Synthesis, structure and superconducting properties of the (Hg0.65V0.35)Sr2(Nd1-ySry)Cu2O6+z system","Physica C, 391(2003)160",2003.0,3.8765,Two,Hg,2.2813037025221305,,1.93825
34082,Hg1.0Ba2.0Ca1.0Cu2.0O6.0,Hg1212,121.0,3.8627,,12.709,PHC3910298,"A.Abakumov, D.A.Pavlov, E.V.Antipov, I.Bryntse, K.Luders, M.Baenitz, P.Schilbe,","Irreversibility ?elds of the high-Tc superconductors Hg-1212 and (Hg,Tl)-1212","Physica C, 391(2003)298",2003.0,3.8627,Two,Hg,2.8194393728188967,,1.93135
34083,Hg0.8Tl0.2Ba2.0Ca1.0Cu2.0O6.0,Hg1212,124.0,3.8592,,12.67,PHC3910298,"A.Abakumov, D.A.Pavlov, E.V.Antipov, I.Bryntse, K.Luders, M.Baenitz, P.Schilbe,","Irreversibility ?elds of the high-Tc superconductors Hg-1212 and (Hg,Tl)-1212","Physica C, 391(2003)298",2003.0,3.8592,Two,Hg,2.7895701617939306,,1.9296
34117,Y0.99La0.01Ba2.0Cu3.0O7.07,Y123,91.0,3.8218,3.8875,11.677,P068064502,"A.Gantis, D.Lampakis, D.Palles, E.Liarokapis, M.Calamiotou,",Phase formation and lattice strain in superconducting compound Y1-xLaxBa2Cu3Oy (0=,"Phys.Rev.B, 68(2003)64502",2003.0,3.8218,Two,RE,2.2900412963906085,,1.9109
34118,Y0.9La0.1Ba2.0Cu3.0O6.97,Y123,91.0,3.8239,3.8866,11.675999999999998,P068064502,"A.Gantis, D.Lampakis, D.Palles, E.Liarokapis, M.Calamiotou,",Phase formation and lattice strain in superconducting compound Y1-xLaxBa2Cu3Oy (0=,"Phys.Rev.B, 68(2003)64502",2003.0,3.8239,Two,RE,2.290888758214871,,1.91195
34119,Y0.8La0.2Ba2.0Cu3.0O6.9,Y123,84.0,3.8301,3.8874,11.685,P068064502,"A.Gantis, D.Lampakis, D.Palles, E.Liarokapis, M.Calamiotou,",Phase formation and lattice strain in superconducting compound Y1-xLaxBa2Cu3Oy (0=,"Phys.Rev.B, 68(2003)64502",2003.0,3.8301,Two,RE,2.3030779250875,,1.91505
34120,Y0.7La0.3Ba2.0Cu3.0O6.92,Y123,83.0,3.8385,3.8927,11.702,P068064502,"A.Gantis, D.Lampakis, D.Palles, E.Liarokapis, M.Calamiotou,",Phase formation and lattice strain in superconducting compound Y1-xLaxBa2Cu3Oy (0=,"Phys.Rev.B, 68(2003)64502",2003.0,3.8385,Two,RE,2.323487801450833,,1.91925
34121,Y0.6La0.4Ba2.0Cu3.0O6.92,Y123,85.0,3.8502,3.9034,11.732,P068064502,"A.Gantis, D.Lampakis, D.Palles, E.Liarokapis, M.Calamiotou,",Phase formation and lattice strain in superconducting compound Y1-xLaxBa2Cu3Oy (0=,"Phys.Rev.B, 68(2003)64502",2003.0,3.8502,Two,RE,2.3570392196248147,,1.9251
34122,Y0.5La0.5Ba2.0Cu3.0O7.01,Y123,86.0,3.843,3.8992,11.717,P068064502,"A.Gantis, D.Lampakis, D.Palles, E.Liarokapis, M.Calamiotou,",Phase formation and lattice strain in superconducting compound Y1-xLaxBa2Cu3Oy (0=,"Phys.Rev.B, 68(2003)64502",2003.0,3.843,Two,RE,2.339197692352851,,1.9215
34123,Y0.4La0.6Ba2.0Cu3.0O6.99,Y123,85.0,3.8561,3.9095,11.749,P068064502,"A.Gantis, D.Lampakis, D.Palles, E.Liarokapis, M.Calamiotou,",Phase formation and lattice strain in superconducting compound Y1-xLaxBa2Cu3Oy (0=,"Phys.Rev.B, 68(2003)64502",2003.0,3.8561,Two,RE,2.37547535860857,,1.92805
34124,Y0.3La0.7Ba2.0Cu3.0O6.98,Y123,82.0,3.8666,3.9165,11.778,P068064502,"A.Gantis, D.Lampakis, D.Palles, E.Liarokapis, M.Calamiotou,",Phase formation and lattice strain in superconducting compound Y1-xLaxBa2Cu3Oy (0=,"Phys.Rev.B, 68(2003)64502",2003.0,3.8666,Two,RE,2.4072689052657665,,1.9333
34125,Y0.2La0.8Ba2.0Cu3.0O7.0,Y123,81.0,3.8694,3.9167,11.777,P068064502,"A.Gantis, D.Lampakis, D.Palles, E.Liarokapis, M.Calamiotou,",Phase formation and lattice strain in superconducting compound Y1-xLaxBa2Cu3Oy (0=,"Phys.Rev.B, 68(2003)64502",2003.0,3.8694,Two,RE,2.408669013556313,,1.9347
34126,Y0.1La0.9Ba2.0Cu3.0O7.05,Y123,79.0,3.8822,3.9269,11.805,P068064502,"A.Gantis, D.Lampakis, D.Palles, E.Liarokapis, M.Calamiotou,",Phase formation and lattice strain in superconducting compound Y1-xLaxBa2Cu3Oy (0=,"Phys.Rev.B, 68(2003)64502",2003.0,3.8822,Two,RE,2.4414679210281456,,1.9411
34127,La1.0Ba2.0Cu3.0O6.95,RE123,74.0,3.8911,3.933,11.808,P068064502,"A.Gantis, D.Lampakis, D.Palles, E.Liarokapis, M.Calamiotou,",Phase formation and lattice strain in superconducting compound Y1-xLaxBa2Cu3Oy (0=,"Phys.Rev.B, 68(2003)64502",2003.0,3.8911,Two,RE,2.3393654430162405,,1.94555
34165,Gd1.0Ba2.0Cu3.0O6.99,RE123,90.9,3.847,3.89,11.696,P068104516,"M.Akhavan, M.R.Mohammadizadeh,",Pr at Gd or Ba site in GdBa2Cu3O7 : Appearance of superconductivity,"Phys.Rev.B, 68(2003)104516",2003.0,3.847,Two,RE,2.331265741745789,,1.9235
34166,Gd1.0Ba1.95Pr0.05Cu3.0O7.03,RE123,86.8,3.847,3.889,11.692,P068104516,"M.Akhavan, M.R.Mohammadizadeh,",Pr at Gd or Ba site in GdBa2Cu3O7 : Appearance of superconductivity,"Phys.Rev.B, 68(2003)104516",2003.0,3.847,Two,RE,2.3278799637741696,,1.9235
34167,Gd1.0Ba1.9Pr0.1Cu3.0O7.03,RE123,63.3,3.855,3.886,11.671,P068104516,"M.Akhavan, M.R.Mohammadizadeh,",Pr at Gd or Ba site in GdBa2Cu3O7 : Appearance of superconductivity,"Phys.Rev.B, 68(2003)104516",2003.0,3.855,Two,RE,2.294376360591441,,1.9275
34168,Gd1.0Ba1.85Pr0.15Cu3.0O7.09,RE123,55.8,3.86,3.881,11.66,P068104516,"M.Akhavan, M.R.Mohammadizadeh,",Pr at Gd or Ba site in GdBa2Cu3O7 : Appearance of superconductivity,"Phys.Rev.B, 68(2003)104516",2003.0,3.86,Two,RE,2.27523530314966,,1.93
34169,Gd1.0Ba1.8Pr0.2Cu3.0O7.01,RE123,44.5,3.87,,11.645,P068104516,"M.Akhavan, M.R.Mohammadizadeh,",Pr at Gd or Ba site in GdBa2Cu3O7 : Appearance of superconductivity,"Phys.Rev.B, 68(2003)104516",2003.0,3.87,Two,RE,2.2428782997164283,,1.935
