Repository: CompRhys/apical

# Data Guide

In all cases whilst compiling this data we have been careful to include as much meta-information as possible to allow data to be traced back to it's original sources. For SuperCon this takes the form of the SuperCon "num :" reference id and then the source publication details. For ICSD we provide the ICSD collection code.

We acknowledge the Japanese National Institute for Materials Science for maintaining the [SuperCon](https://supercon.nims.go.jp/index_en.html) database as well as FIZ Karlsruhe GmbH for maintaining [ICSD](https://www.fiz-karlsruhe.de/en/produkte-und-dienstleistungen/inorganic-crystal-structure-database-icsd).

File: processed-data/super_cleaned.csv (part 18 of 21)
num :,composition :,str3 :,tc :,lata :,latb :,latc :,refno :,author :,title :,journal :,year :,lata* :
33022,Eu0.7Pr0.3Ba2.0Cu3.0O6.66,RE123,41.0,3.8521,3.902,11.6118,PHC3550023,"D.G.Kuberkar, Krushna Mavani, M.R.Gonal, R.G.Kulkarni, R.Prasad, R.S.Thampi, S.Rayaprol,",Effect of Sr-substitution on the restitution of superconductivity in Pr-substituted at rare earth and Ba-site in EuBa2Cu3Oz,"Physica C, 355(2001)23",2001.0,3.8521
33024,Eu1.0Ba1.9Pr0.1Cu3.0O6.75,RE123,73.0,3.7914,3.8757,11.6856,PHC3550023,"D.G.Kuberkar, Krushna Mavani, M.R.Gonal, R.G.Kulkarni, R.Prasad, R.S.Thampi, S.Rayaprol,",Effect of Sr-substitution on the restitution of superconductivity in Pr-substituted at rare earth and Ba-site in EuBa2Cu3Oz,"Physica C, 355(2001)23",2001.0,3.7914
33025,Eu1.0Ba1.8Pr0.2Cu3.0O6.69,RE123,46.0,3.8165,3.8771,11.7386,PHC3550023,"D.G.Kuberkar, Krushna Mavani, M.R.Gonal, R.G.Kulkarni, R.Prasad, R.S.Thampi, S.Rayaprol,",Effect of Sr-substitution on the restitution of superconductivity in Pr-substituted at rare earth and Ba-site in EuBa2Cu3Oz,"Physica C, 355(2001)23",2001.0,3.8165
33030,Eu0.6Pr0.4Ba1.7Sr0.3Cu3.0O6.93,RE123,28.0,3.8303,3.898,11.6706,PHC3550023,"D.G.Kuberkar, Krushna Mavani, M.R.Gonal, R.G.Kulkarni, R.Prasad, R.S.Thampi, S.Rayaprol,",Effect of Sr-substitution on the restitution of superconductivity in Pr-substituted at rare earth and Ba-site in EuBa2Cu3Oz,"Physica C, 355(2001)23",2001.0,3.8303
33031,Eu0.6Pr0.4Ba1.6Sr0.4Cu3.0O7.0,RE123,29.0,3.8483,3.9026,11.6313,PHC3550023,"D.G.Kuberkar, Krushna Mavani, M.R.Gonal, R.G.Kulkarni, R.Prasad, R.S.Thampi, S.Rayaprol,",Effect of Sr-substitution on the restitution of superconductivity in Pr-substituted at rare earth and Ba-site in EuBa2Cu3Oz,"Physica C, 355(2001)23",2001.0,3.8483
33032,Eu0.6Pr0.4Ba1.5Sr0.5Cu3.0O6.89,RE123,34.0,3.8395,3.9084,11.6945,PHC3550023,"D.G.Kuberkar, Krushna Mavani, M.R.Gonal, R.G.Kulkarni, R.Prasad, R.S.Thampi, S.Rayaprol,",Effect of Sr-substitution on the restitution of superconductivity in Pr-substituted at rare earth and Ba-site in EuBa2Cu3Oz,"Physica C, 355(2001)23",2001.0,3.8395
33034,Eu1.0Ba1.5Pr0.3Sr0.2Cu3.0O6.81,RE123,28.0,3.8255,3.916,11.6113,PHC3550023,"D.G.Kuberkar, Krushna Mavani, M.R.Gonal, R.G.Kulkarni, R.Prasad, R.S.Thampi, S.Rayaprol,",Effect of Sr-substitution on the restitution of superconductivity in Pr-substituted at rare earth and Ba-site in EuBa2Cu3Oz,"Physica C, 355(2001)23",2001.0,3.8255
33035,Eu1.0Ba1.4Pr0.3Sr0.3Cu3.0O6.92,RE123,29.0,3.8116,3.9031,11.707,PHC3550023,"D.G.Kuberkar, Krushna Mavani, M.R.Gonal, R.G.Kulkarni, R.Prasad, R.S.Thampi, S.Rayaprol,",Effect of Sr-substitution on the restitution of superconductivity in Pr-substituted at rare earth and Ba-site in EuBa2Cu3Oz,"Physica C, 355(2001)23",2001.0,3.8116
33036,Eu1.0Ba1.3Pr0.3Sr0.4Cu3.0O7.0,RE123,30.0,3.8014,3.8981,11.6771,PHC3550023,"D.G.Kuberkar, Krushna Mavani, M.R.Gonal, R.G.Kulkarni, R.Prasad, R.S.Thampi, S.Rayaprol,",Effect of Sr-substitution on the restitution of superconductivity in Pr-substituted at rare earth and Ba-site in EuBa2Cu3Oz,"Physica C, 355(2001)23",2001.0,3.8014
33037,Eu1.0Ba1.2Pr0.3Sr0.5Cu3.0O6.89,RE123,32.0,3.8165,3.9068,11.7431,PHC3550023,"D.G.Kuberkar, Krushna Mavani, M.R.Gonal, R.G.Kulkarni, R.Prasad, R.S.Thampi, S.Rayaprol,",Effect of Sr-substitution on the restitution of superconductivity in Pr-substituted at rare earth and Ba-site in EuBa2Cu3Oz,"Physica C, 355(2001)23",2001.0,3.8165
33038,Eu0.9Sr0.1Ba1.6Pr0.1Cu3.0O6.58,RE123,32.0,3.8437,3.8828,11.642,PHC3550023,"D.G.Kuberkar, Krushna Mavani, M.R.Gonal, R.G.Kulkarni, R.Prasad, R.S.Thampi, S.Rayaprol,",Effect of Sr-substitution on the restitution of superconductivity in Pr-substituted at rare earth and Ba-site in EuBa2Cu3Oz,"Physica C, 355(2001)23",2001.0,3.8437
33039,Eu0.8Sr0.2Ba1.6Pr0.1Cu3.0O6.78,RE123,51.0,3.8444,3.8753,11.6443,PHC3550023,"D.G.Kuberkar, Krushna Mavani, M.R.Gonal, R.G.Kulkarni, R.Prasad, R.S.Thampi, S.Rayaprol,",Effect of Sr-substitution on the restitution of superconductivity in Pr-substituted at rare earth and Ba-site in EuBa2Cu3Oz,"Physica C, 355(2001)23",2001.0,3.8444
33040,Eu0.7Sr0.3Ba1.6Pr0.1Cu3.0O6.91,RE123,54.0,3.8374,3.8657,11.6919,PHC3550023,"D.G.Kuberkar, Krushna Mavani, M.R.Gonal, R.G.Kulkarni, R.Prasad, R.S.Thampi, S.Rayaprol,",Effect of Sr-substitution on the restitution of superconductivity in Pr-substituted at rare earth and Ba-site in EuBa2Cu3Oz,"Physica C, 355(2001)23",2001.0,3.8374
33041,Eu0.6Sr0.4Ba1.6Pr0.1Cu3.0O7.06,RE123,50.0,3.8151,3.8919,11.8929,PHC3550023,"D.G.Kuberkar, Krushna Mavani, M.R.Gonal, R.G.Kulkarni, R.Prasad, R.S.Thampi, S.Rayaprol,",Effect of Sr-substitution on the restitution of superconductivity in Pr-substituted at rare earth and Ba-site in EuBa2Cu3Oz,"Physica C, 355(2001)23",2001.0,3.8151
33042,Eu0.5Sr0.5Ba1.6Pr0.1Cu3.0O7.07,RE123,42.0,3.8085,3.8925,11.7019,PHC3550023,"D.G.Kuberkar, Krushna Mavani, M.R.Gonal, R.G.Kulkarni, R.Prasad, R.S.Thampi, S.Rayaprol,",Effect of Sr-substitution on the restitution of superconductivity in Pr-substituted at rare earth and Ba-site in EuBa2Cu3Oz,"Physica C, 355(2001)23",2001.0,3.8085
33049,Y1.0Re0.1Ba2.0Cu2.9O7.08,Cu1212,90.0,3.8419,3.8765,11.6913,PHC3550267,"A.Gauzzi, A.Santoro, C.Bougerol-Chaillout, F.Licci, M.Marezio, P.Bordet, Q.Huang, R.Masini,",Effects of Re substitution on the structure and superconductivity of Cu1-xRexBa2YCu2Ow,"Physica C, 355(2001)267",2001.0,3.8419
33075,Hg1.0Ba2.0Cu1.0O4.0,Hg1201,98.0,3.879,,9.532,PHC3560141,"A.Yamamoto, M.Izumi, S.Tajima, W.-Z.Hu,",Effects of metal substitution on superconductivity and crystal structure of HgBa2CuO4+z,"Physica C, 356(2001)141",2001.0,3.879
33076,Hg1.0Ba2.0Cu0.99Mg0.01O4.0,Hg1201,94.0,3.881,,9.535,PHC3560141,"A.Yamamoto, M.Izumi, S.Tajima, W.-Z.Hu,",Effects of metal substitution on superconductivity and crystal structure of HgBa2CuO4+z,"Physica C, 356(2001)141",2001.0,3.881
33077,Hg1.0Ba2.0Cu0.98Mg0.02O4.0,Hg1201,89.0,3.883,,9.534,PHC3560141,"A.Yamamoto, M.Izumi, S.Tajima, W.-Z.Hu,",Effects of metal substitution on superconductivity and crystal structure of HgBa2CuO4+z,"Physica C, 356(2001)141",2001.0,3.883
33078,Hg1.0Ba2.0Cu0.97Mg0.03O4.0,Hg1201,85.0,3.884,,9.532,PHC3560141,"A.Yamamoto, M.Izumi, S.Tajima, W.-Z.Hu,",Effects of metal substitution on superconductivity and crystal structure of HgBa2CuO4+z,"Physica C, 356(2001)141",2001.0,3.884
33079,Hg1.0Ba2.0Cu0.99Zn0.01O4.0,Hg1201,89.0,3.882,,9.532,PHC3560141,"A.Yamamoto, M.Izumi, S.Tajima, W.-Z.Hu,",Effects of metal substitution on superconductivity and crystal structure of HgBa2CuO4+z,"Physica C, 356(2001)141",2001.0,3.882
33080,Hg1.0Ba2.0Cu0.98Zn0.02O4.0,Hg1201,85.0,3.882,,9.536,PHC3560141,"A.Yamamoto, M.Izumi, S.Tajima, W.-Z.Hu,",Effects of metal substitution on superconductivity and crystal structure of HgBa2CuO4+z,"Physica C, 356(2001)141",2001.0,3.882
33081,Hg1.0Ba2.0Cu0.97Zn0.03O4.0,Hg1201,78.0,3.884,,9.534,PHC3560141,"A.Yamamoto, M.Izumi, S.Tajima, W.-Z.Hu,",Effects of metal substitution on superconductivity and crystal structure of HgBa2CuO4+z,"Physica C, 356(2001)141",2001.0,3.884
33082,Hg1.0Ba2.0Cu0.99Fe0.01O4.0,Hg1201,96.0,3.879,,9.519,PHC3560141,"A.Yamamoto, M.Izumi, S.Tajima, W.-Z.Hu,",Effects of metal substitution on superconductivity and crystal structure of HgBa2CuO4+z,"Physica C, 356(2001)141",2001.0,3.879
33083,Hg1.0Ba2.0Cu0.98Fe0.02O4.0,Hg1201,96.0,3.876,,9.515,PHC3560141,"A.Yamamoto, M.Izumi, S.Tajima, W.-Z.Hu,",Effects of metal substitution on superconductivity and crystal structure of HgBa2CuO4+z,"Physica C, 356(2001)141",2001.0,3.876
33084,Hg1.0Ba2.0Cu0.97Fe0.03O4.0,Hg1201,95.0,3.875,,9.504,PHC3560141,"A.Yamamoto, M.Izumi, S.Tajima, W.-Z.Hu,",Effects of metal substitution on superconductivity and crystal structure of HgBa2CuO4+z,"Physica C, 356(2001)141",2001.0,3.875
33085,Hg1.0Ba2.0Cu0.99Co0.01O4.0,Hg1201,96.0,3.88,,9.526,PHC3560141,"A.Yamamoto, M.Izumi, S.Tajima, W.-Z.Hu,",Effects of metal substitution on superconductivity and crystal structure of HgBa2CuO4+z,"Physica C, 356(2001)141",2001.0,3.88
33086,Hg1.0Ba2.0Cu0.98Co0.02O4.0,Hg1201,96.0,3.879,,9.521,PHC3560141,"A.Yamamoto, M.Izumi, S.Tajima, W.-Z.Hu,",Effects of metal substitution on superconductivity and crystal structure of HgBa2CuO4+z,"Physica C, 356(2001)141",2001.0,3.879
33087,Hg1.0Ba2.0Cu0.97Co0.03O4.0,Hg1201,94.0,3.877,,9.508,PHC3560141,"A.Yamamoto, M.Izumi, S.Tajima, W.-Z.Hu,",Effects of metal substitution on superconductivity and crystal structure of HgBa2CuO4+z,"Physica C, 356(2001)141",2001.0,3.877
33088,Hg1.0Ba2.0Cu0.99Ni0.01O4.0,Hg1201,96.0,3.88,,9.525,PHC3560141,"A.Yamamoto, M.Izumi, S.Tajima, W.-Z.Hu,",Effects of metal substitution on superconductivity and crystal structure of HgBa2CuO4+z,"Physica C, 356(2001)141",2001.0,3.88
33089,Hg1.0Ba2.0Cu0.98Ni0.02O4.0,Hg1201,94.0,3.88,,9.524,PHC3560141,"A.Yamamoto, M.Izumi, S.Tajima, W.-Z.Hu,",Effects of metal substitution on superconductivity and crystal structure of HgBa2CuO4+z,"Physica C, 356(2001)141",2001.0,3.88
33090,Hg1.0Ba2.0Cu0.97Ni0.03O4.0,Hg1201,95.0,3.879,,9.526,PHC3560141,"A.Yamamoto, M.Izumi, S.Tajima, W.-Z.Hu,",Effects of metal substitution on superconductivity and crystal structure of HgBa2CuO4+z,"Physica C, 356(2001)141",2001.0,3.879
33103,Y0.7Ca0.3Ba2.0Cu3.0O6.12,Y123,35.0,3.8541,,11.8233,PHC3630080,"A.Szytula, J.Sokolowski, M.Balanda, P.Starowicz,","The effect of calcium substitution in deoxygenated R1xCaxBa2Cu3O6.1 systems (R=Y, Eu): appearance of superconductivity, insulator to metal transition","Physica C, 363(2001)80",2001.0,3.8541
33104,Eu0.7Ca0.3Ba2.0Cu3.0O6.13,RE123,26.0,3.8751,,11.8006,PHC3630080,"A.Szytula, J.Sokolowski, M.Balanda, P.Starowicz,","The effect of calcium substitution in deoxygenated R1xCaxBa2Cu3O6.1 systems (R=Y, Eu): appearance of superconductivity, insulator to metal transition","Physica C, 363(2001)80",2001.0,3.8751
33105,La1.0Ba2.0Cu3.0O7.0,RE123,93.0,3.8922,3.9303,11.8104,PHC3610040,"H.Selig, L.Ben-Dor, R.Nagarajan, R.Suryanarayanan,","Preparation by sol-gel, structure and superconductivity of pure and fluorinated LaBa2Cu3O7-d","Physica C, 361(2001)40",2001.0,3.8922
33106,La1.0Ba2.0Cu3.0O7.0,RE123,93.0,3.8892,3.9264,11.8051,PHC3610040,"H.Selig, L.Ben-Dor, R.Nagarajan, R.Suryanarayanan,","Preparation by sol-gel, structure and superconductivity of pure and fluorinated LaBa2Cu3O7-d","Physica C, 361(2001)40",2001.0,3.8892
33136,La2.0Cu1.0O4.0,T,15.0,5.3508,5.3864,13.2053,SST0140398,"C.Dong, F.Wu, G.C.Che, G.D.Liu, H.Chen, L.-M.Peng, L.Chen, M.Gao, Y.M.Ni, Z.X.Zhao,","Superconducting phases, charge ordering and possible correlation between them in La2CuO4.12","Supercond.Sci.Technol., 14(2001)398",2001.0,3.783586964772978
33137,La2.0Cu1.0O4.0,T,41.0,5.3324,5.426,13.2304,SST0140398,"C.Dong, F.Wu, G.C.Che, G.D.Liu, H.Chen, L.-M.Peng, L.Chen, M.Gao, Y.M.Ni, Z.X.Zhao,","Superconducting phases, charge ordering and possible correlation between them in La2CuO4.12","Supercond.Sci.Technol., 14(2001)398",2001.0,3.770576199999146
33138,Hg0.85Mo0.15Sr2.0Cu1.0O4.0,Hg1201,66.0,3.775,,8.847999999999997,SUP0140437,"B.D.Padalia, I.K.Gopalakrishnan, J.V.Yakhmi, O.Prakash, P.Selvam, S.Balamurugan, S.Gupta,","Susceptibility and X-ray absorption measurements on superconducting (Hg,Mo)Sr2CuO4+d system","J.Supercond., 14(2001) 437",2001.0,3.775
33139,Hg0.75Mo0.25Sr2.0Cu1.0O4.0,Hg1201,50.0,3.791,,8.818,SUP0140437,"B.D.Padalia, I.K.Gopalakrishnan, J.V.Yakhmi, O.Prakash, P.Selvam, S.Balamurugan, S.Gupta,","Susceptibility and X-ray absorption measurements on superconducting (Hg,Mo)Sr2CuO4+d system","J.Supercond., 14(2001) 437",2001.0,3.791
33140,Hg0.7Mo0.3Sr2.0Cu1.0O4.0,Hg1201,36.0,3.805,,8.814,SUP0140437,"B.D.Padalia, I.K.Gopalakrishnan, J.V.Yakhmi, O.Prakash, P.Selvam, S.Balamurugan, S.Gupta,","Susceptibility and X-ray absorption measurements on superconducting (Hg,Mo)Sr2CuO4+d system","J.Supercond., 14(2001) 437",2001.0,3.805
33141,Hg0.64Cr0.36Sr2.0Cu1.0O4.0,Hg1201,55.0,3.843,,8.714,SUP0140429,"B.D.Padalia, I.K.Gopalakrishnan, J.V.Yakhmi, O.Prakash, P.Selvam, S.Balamurugan, S.Gupta,","Annealing effects in (Hg,Cr)Sr2CuO4+d: transport and X-ray absorption studies","J.Supercond., 14(2001) 429",2001.0,3.843
33142,Hg0.9Re0.1Sr2.0Cu1.0O4.0,Hg1201,54.0,3.784,,8.668,MPL0150261,"B.D.Padalia, I.K.Gopalakrishnan, J.V.Yakhmi, O.Prakash, P.Selvam, S.Balamurugan,","Superconductivity and CuK-XANES of (Hg,Re)Sr2CuO4+d","Mod.Phys.Lett. B, 15(2001)261",2001.0,3.784
33147,La1.7Nd0.3Ba2.0Ca0.6Cu4.6O7.135,2125,77.0,3.8735,,11.6686,JAP0897657,"D.G.Kuberkar, K.Mavani, Krushna Mavani, N.A.Shah, R.G.Kulkami, R.G.Kulkarni, R.S.Thampi, S.K.Malik, S.Rayaprol, W.B.Yelon,","Structural and superconducting properties of La2-xRxBa2CayCu4+yO10+z (R=Nd,Gd; y=2x) system","J.Appl.Phys., 89(2001)7657",2001.0,3.8735
33148,La1.5Nd0.5Ba2.0Ca1.0Cu5.0O7.1229999999999976,2125,78.0,3.8742,,11.6569,JAP0897657,"D.G.Kuberkar, K.Mavani, Krushna Mavani, N.A.Shah, R.G.Kulkami, R.G.Kulkarni, R.S.Thampi, S.K.Malik, S.Rayaprol, W.B.Yelon,","Structural and superconducting properties of La2-xRxBa2CayCu4+yO10+z (R=Nd,Gd; y=2x) system","J.Appl.Phys., 89(2001)7657",2001.0,3.8742
33149,Pr1.85Ce0.15Cu1.0O3.97,T',20.0,3.961,,12.147,JAP0897660,"B.C.Chang, B.N.Lin, H.C.Chiang, H.C.Ku, T.I.Hsu, Y.Y.Hsu,",Non- s-wave behavior of c-axis aligned Pr1.85 Ce0.15 CuO3.97 superconducting powder,"J.Appl.Phys., 89(2001)7660",2001.0,3.961
33168,Gd1.0Ba2.0Cu3.0O7.0,RE123,91.4,3.8445,3.9094,11.68,SST0140213,"H.Shakeripour, M.Akhavan,",Investigation of structure and transport properties of Gd1-x-zPrxCazBa2Cu3O7-d system,"Supercond.Sci.Technol., 14(2001)213",2001.0,3.8445
33170,Gd0.95Ca0.05Ba2.0Cu3.0O7.0,RE123,81.9,3.8545,3.9079,11.698,SST0140213,"H.Shakeripour, M.Akhavan,",Investigation of structure and transport properties of Gd1-x-zPrxCazBa2Cu3O7-d system,"Supercond.Sci.Technol., 14(2001)213",2001.0,3.8545
33172,Gd0.85Ca0.15Ba2.0Cu3.0O7.0,RE123,79.5,3.8547,3.9139,11.675999999999998,SST0140213,"H.Shakeripour, M.Akhavan,",Investigation of structure and transport properties of Gd1-x-zPrxCazBa2Cu3O7-d system,"Supercond.Sci.Technol., 14(2001)213",2001.0,3.8547
33175,Gd0.85Pr0.1Ca0.05Ba2.0Cu3.0O7.0,RE123,70.6,3.8571,3.9114,11.764,SST0140213,"H.Shakeripour, M.Akhavan,",Investigation of structure and transport properties of Gd1-x-zPrxCazBa2Cu3O7-d system,"Supercond.Sci.Technol., 14(2001)213",2001.0,3.8571
33176,Gd0.8Pr0.1Ca0.1Ba2.0Cu3.0O7.0,RE123,77.4,3.8481,3.8824,11.684,SST0140213,"H.Shakeripour, M.Akhavan,",Investigation of structure and transport properties of Gd1-x-zPrxCazBa2Cu3O7-d system,"Supercond.Sci.Technol., 14(2001)213",2001.0,3.8481
33177,Gd0.75Pr0.1Ca0.15Ba2.0Cu3.0O7.0,RE123,74.2,3.8579,3.8887,11.742,SST0140213,"H.Shakeripour, M.Akhavan,",Investigation of structure and transport properties of Gd1-x-zPrxCazBa2Cu3O7-d system,"Supercond.Sci.Technol., 14(2001)213",2001.0,3.8579
33178,Gd0.7Pr0.1Ca0.2Ba2.0Cu3.0O7.0,RE123,69.0,3.8507,3.8846,11.724,SST0140213,"H.Shakeripour, M.Akhavan,",Investigation of structure and transport properties of Gd1-x-zPrxCazBa2Cu3O7-d system,"Supercond.Sci.Technol., 14(2001)213",2001.0,3.8507
33182,Gd0.75Pr0.15Ca0.1Ba2.0Cu3.0O7.0,RE123,71.5,3.8386,3.8877,11.64,SST0140213,"H.Shakeripour, M.Akhavan,",Investigation of structure and transport properties of Gd1-x-zPrxCazBa2Cu3O7-d system,"Supercond.Sci.Technol., 14(2001)213",2001.0,3.8386
33183,Gd0.7Pr0.15Ca0.15Ba2.0Cu3.0O7.0,RE123,72.4,3.8362,3.8757,11.668,SST0140213,"H.Shakeripour, M.Akhavan,",Investigation of structure and transport properties of Gd1-x-zPrxCazBa2Cu3O7-d system,"Supercond.Sci.Technol., 14(2001)213",2001.0,3.8362
33184,Gd0.65Pr0.15Ca0.2Ba2.0Cu3.0O7.0,RE123,66.6,3.8439,3.8896,11.698,SST0140213,"H.Shakeripour, M.Akhavan,",Investigation of structure and transport properties of Gd1-x-zPrxCazBa2Cu3O7-d system,"Supercond.Sci.Technol., 14(2001)213",2001.0,3.8439
33214,La2.0Cu1.0O4.11,T,45.0,5.337999999999999,5.416,13.224,APA0740079,"B.K.Ma, J.K.Liang, Q.Y.Tu, X.L.Chen, Y.C.Lan, Z.X.Zhao,",Superconductivity at 45 K in La2CuO4+z oxidized by NaClO,"Appl.Phys. A, 74(2002)79",2002.0,3.77453599797379
33257,Hg1.5Pb0.5Ba2.0Y0.5Ca0.5Cu2.0O8.0,Hg2212,84.0,3.8667,,28.9804,PHC3660147,"J.L.Tholence, P.Bordet, P.Odier, P.Toulemonde, R.Bruyere,",Optimal and overdoped superconducting regimes in Hg-2212 system by Pb substitution,"Physica C, 366(2002)147",2002.0,3.8667
33272,Tl0.9Ni0.1Ba2.0Ca2.0Cu3.0O9.0,Tl1223,116.3,3.845,,15.782,PHC3410685,"A.I.Abou-Aly, A.L.Saad, L.H.Ibrahim, N.S.Aly, R.Awad,",Replacement study of Thallium by Zn and Ni in Tl-1223 superconductor phase,"Physica C, 341(2000)685",2000.0,3.845
33273,Tl0.8Ni0.2Ba2.0Ca2.0Cu3.0O9.0,Tl1223,113.4,3.842,,15.762,PHC3410685,"A.I.Abou-Aly, A.L.Saad, L.H.Ibrahim, N.S.Aly, R.Awad,",Replacement study of Thallium by Zn and Ni in Tl-1223 superconductor phase,"Physica C, 341(2000)685",2000.0,3.842
33274,Tl0.7Ni0.3Ba2.0Ca2.0Cu3.0O9.0,Tl1223,111.5,3.84,,15.75,PHC3410685,"A.I.Abou-Aly, A.L.Saad, L.H.Ibrahim, N.S.Aly, R.Awad,",Replacement study of Thallium by Zn and Ni in Tl-1223 superconductor phase,"Physica C, 341(2000)685",2000.0,3.84
33275,Tl0.6Ni0.4Ba2.0Ca2.0Cu3.0O9.0,Tl1223,109.0,3.843,,15.755,PHC3410685,"A.I.Abou-Aly, A.L.Saad, L.H.Ibrahim, N.S.Aly, R.Awad,",Replacement study of Thallium by Zn and Ni in Tl-1223 superconductor phase,"Physica C, 341(2000)685",2000.0,3.843
33276,Tl0.5Ni0.5Ba2.0Ca2.0Cu3.0O9.0,Tl1223,105.0,3.855,,15.787,PHC3410685,"A.I.Abou-Aly, A.L.Saad, L.H.Ibrahim, N.S.Aly, R.Awad,",Replacement study of Thallium by Zn and Ni in Tl-1223 superconductor phase,"Physica C, 341(2000)685",2000.0,3.855
33277,Tl1.0Ba2.0Ca2.0Cu3.0O9.0,Tl1223,118.0,3.875,,15.789,PHC3410685,"A.I.Abou-Aly, A.L.Saad, L.H.Ibrahim, N.S.Aly, R.Awad,",Replacement study of Thallium by Zn and Ni in Tl-1223 superconductor phase,"Physica C, 341(2000)685",2000.0,3.875
33278,Tl0.9Zn0.1Ba2.0Ca2.0Cu3.0O9.0,Tl1223,119.0,3.863,,15.778,PHC3410685,"A.I.Abou-Aly, A.L.Saad, L.H.Ibrahim, N.S.Aly, R.Awad,",Replacement study of Thallium by Zn and Ni in Tl-1223 superconductor phase,"Physica C, 341(2000)685",2000.0,3.863
33279,Tl0.8Zn0.2Ba2.0Ca2.0Cu3.0O9.0,Tl1223,124.0,3.841,,15.772,PHC3410685,"A.I.Abou-Aly, A.L.Saad, L.H.Ibrahim, N.S.Aly, R.Awad,",Replacement study of Thallium by Zn and Ni in Tl-1223 superconductor phase,"Physica C, 341(2000)685",2000.0,3.841
33280,Tl0.7Zn0.3Ba2.0Ca2.0Cu3.0O9.0,Tl1223,119.0,3.832,,15.763,PHC3410685,"A.I.Abou-Aly, A.L.Saad, L.H.Ibrahim, N.S.Aly, R.Awad,",Replacement study of Thallium by Zn and Ni in Tl-1223 superconductor phase,"Physica C, 341(2000)685",2000.0,3.832
33281,Tl0.6Zn0.4Ba2.0Ca2.0Cu3.0O9.0,Tl1223,117.0,3.831,,15.761,PHC3410685,"A.I.Abou-Aly, A.L.Saad, L.H.Ibrahim, N.S.Aly, R.Awad,",Replacement study of Thallium by Zn and Ni in Tl-1223 superconductor phase,"Physica C, 341(2000)685",2000.0,3.831
33282,Tl0.4Zn0.6Ba2.0Ca2.0Cu3.0O9.0,Tl1223,113.0,3.834,,15.781,PHC3410685,"A.I.Abou-Aly, A.L.Saad, L.H.Ibrahim, N.S.Aly, R.Awad,",Replacement study of Thallium by Zn and Ni in Tl-1223 superconductor phase,"Physica C, 341(2000)685",2000.0,3.834
33312,Dy1.0Ba1.0Sr1.0Cu3.0O7.0,RE123,82.0,3.801,3.85,11.549,PLA2880105,"Nor Azah Nik Jaafar, R.Abd-Shukor,",Elastic properties of superconducting and non-superconducting DyBaSrCu3O7-z,"Physics Lett., A, 288(2001)105",2001.0,3.801
33319,Sm1.85Ce0.15Cu1.0O3.97,T',21.8,3.9199,,11.906,P065104506,"H.Samata, L.Zhang, M.D.Lan, T.Shioga, T.Taniguchi, T.Uchida, Y.Nagata,",Superconductivity and magnetism of Sm1.85-xGdxCe0.15CuO4-d and Gd2-yCeyCuO4-d crystals,"Phys.Rev.B, 65(2002)104506",2002.0,3.9199
33320,Sm1.75Gd0.1Ce0.15Cu1.0O3.97,T',21.4,3.9191,,11.899,P065104506,"H.Samata, L.Zhang, M.D.Lan, T.Shioga, T.Taniguchi, T.Uchida, Y.Nagata,",Superconductivity and magnetism of Sm1.85-xGdxCe0.15CuO4-d and Gd2-yCeyCuO4-d crystals,"Phys.Rev.B, 65(2002)104506",2002.0,3.9191
33321,Sm1.65Gd0.2Ce0.15Cu1.0O3.97,T',21.0,3.9179,,11.897,P065104506,"H.Samata, L.Zhang, M.D.Lan, T.Shioga, T.Taniguchi, T.Uchida, Y.Nagata,",Superconductivity and magnetism of Sm1.85-xGdxCe0.15CuO4-d and Gd2-yCeyCuO4-d crystals,"Phys.Rev.B, 65(2002)104506",2002.0,3.9179
33322,Sm1.55Gd0.3Ce0.15Cu1.0O3.97,T',20.2,3.9167,,11.889,P065104506,"H.Samata, L.Zhang, M.D.Lan, T.Shioga, T.Taniguchi, T.Uchida, Y.Nagata,",Superconductivity and magnetism of Sm1.85-xGdxCe0.15CuO4-d and Gd2-yCeyCuO4-d crystals,"Phys.Rev.B, 65(2002)104506",2002.0,3.9167
33323,Sm1.45Gd0.4Ce0.15Cu1.0O3.97,T',19.2,3.9159,,11.884,P065104506,"H.Samata, L.Zhang, M.D.Lan, T.Shioga, T.Taniguchi, T.Uchida, Y.Nagata,",Superconductivity and magnetism of Sm1.85-xGdxCe0.15CuO4-d and Gd2-yCeyCuO4-d crystals,"Phys.Rev.B, 65(2002)104506",2002.0,3.9159
33324,Sm1.35Gd0.5Ce0.15Cu1.0O3.97,T',18.8,3.9143,,11.878,P065104506,"H.Samata, L.Zhang, M.D.Lan, T.Shioga, T.Taniguchi, T.Uchida, Y.Nagata,",Superconductivity and magnetism of Sm1.85-xGdxCe0.15CuO4-d and Gd2-yCeyCuO4-d crystals,"Phys.Rev.B, 65(2002)104506",2002.0,3.9143
33325,Sm1.25Gd0.6Ce0.15Cu1.0O3.97,T',16.8,3.9131,,11.875,P065104506,"H.Samata, L.Zhang, M.D.Lan, T.Shioga, T.Taniguchi, T.Uchida, Y.Nagata,",Superconductivity and magnetism of Sm1.85-xGdxCe0.15CuO4-d and Gd2-yCeyCuO4-d crystals,"Phys.Rev.B, 65(2002)104506",2002.0,3.9131
33326,Sm1.15Gd0.7Ce0.15Cu1.0O3.97,T',16.8,3.9123,,11.87,P065104506,"H.Samata, L.Zhang, M.D.Lan, T.Shioga, T.Taniguchi, T.Uchida, Y.Nagata,",Superconductivity and magnetism of Sm1.85-xGdxCe0.15CuO4-d and Gd2-yCeyCuO4-d crystals,"Phys.Rev.B, 65(2002)104506",2002.0,3.9123
33327,Sm1.05Gd0.8Ce0.15Cu1.0O3.97,T',15.0,3.9107,,11.863,P065104506,"H.Samata, L.Zhang, M.D.Lan, T.Shioga, T.Taniguchi, T.Uchida, Y.Nagata,",Superconductivity and magnetism of Sm1.85-xGdxCe0.15CuO4-d and Gd2-yCeyCuO4-d crystals,"Phys.Rev.B, 65(2002)104506",2002.0,3.9107
33328,Sm0.85Gd1.0Ce0.15Cu1.0O3.97,T',11.3,3.9087,,11.854,P065104506,"H.Samata, L.Zhang, M.D.Lan, T.Shioga, T.Taniguchi, T.Uchida, Y.Nagata,",Superconductivity and magnetism of Sm1.85-xGdxCe0.15CuO4-d and Gd2-yCeyCuO4-d crystals,"Phys.Rev.B, 65(2002)104506",2002.0,3.9087
33360,La1.875Ba0.065Sr0.06Cu1.0O4.0,T,10.4,3.7842,,13.2584,PHC3570256,"H.Goka, K.Yamada, M.Fujita, Y.Ikeda,",Effect of structural symmetry on the magnetic and superconducting properties in La1.875Ba0.125-xSrxCuO4,"Physica C, 357-360(2001)256",2001.0,3.7842
33361,La1.875Ba0.05Sr0.075Cu1.0O4.0,T,13.5,3.7847,,13.2555,PHC3570256,"H.Goka, K.Yamada, M.Fujita, Y.Ikeda,",Effect of structural symmetry on the magnetic and superconducting properties in La1.875Ba0.125-xSrxCuO4,"Physica C, 357-360(2001)256",2001.0,3.7847
33362,La1.875Ba0.04Sr0.085Cu1.0O4.0,T,31.7,3.7834,,13.2503,PHC3570256,"H.Goka, K.Yamada, M.Fujita, Y.Ikeda,",Effect of structural symmetry on the magnetic and superconducting properties in La1.875Ba0.125-xSrxCuO4,"Physica C, 357-360(2001)256",2001.0,3.7834
33363,La1.875Ba0.025Sr0.1Cu1.0O4.0,T,30.2,3.7823,,13.2423,PHC3570256,"H.Goka, K.Yamada, M.Fujita, Y.Ikeda,",Effect of structural symmetry on the magnetic and superconducting properties in La1.875Ba0.125-xSrxCuO4,"Physica C, 357-360(2001)256",2001.0,3.7823
33404,Sm1.0Ba2.0Cu3.0O7.0,RE123,92.9,3.85,3.9,11.71,PHC3570230,"H.Yamauchi, M.Karppinen, T.Nakane, Y.Yasukawa,",Rare-earth-ion-size control on magnetic irreversibility field in CuBa2RECu2O7-z,"Physica C, 357-360(2001)230",2001.0,3.85
33405,Eu1.0Ba2.0Cu3.0O7.0,RE123,91.4,3.84,3.89,11.69,PHC3570230,"H.Yamauchi, M.Karppinen, T.Nakane, Y.Yasukawa,",Rare-earth-ion-size control on magnetic irreversibility field in CuBa2RECu2O7-z,"Physica C, 357-360(2001)230",2001.0,3.84
33406,Gd1.0Ba2.0Cu3.0O6.98,RE123,94.2,3.84,3.9,11.71,PHC3570230,"H.Yamauchi, M.Karppinen, T.Nakane, Y.Yasukawa,",Rare-earth-ion-size control on magnetic irreversibility field in CuBa2RECu2O7-z,"Physica C, 357-360(2001)230",2001.0,3.84
33407,Y1.0Ba2.0Cu3.0O6.93,Y123,91.4,3.82,3.89,11.66,PHC3570230,"H.Yamauchi, M.Karppinen, T.Nakane, Y.Yasukawa,",Rare-earth-ion-size control on magnetic irreversibility field in CuBa2RECu2O7-z,"Physica C, 357-360(2001)230",2001.0,3.82
33408,Y0.4Yb0.6Ba2.0Cu3.0O6.93,Y123,91.1,3.8,3.87,11.65,PHC3570230,"H.Yamauchi, M.Karppinen, T.Nakane, Y.Yasukawa,",Rare-earth-ion-size control on magnetic irreversibility field in CuBa2RECu2O7-z,"Physica C, 357-360(2001)230",2001.0,3.8
33409,Y0.2Yb0.8Ba2.0Cu3.0O6.91,Y123,91.4,3.81,3.87,11.66,PHC3570230,"H.Yamauchi, M.Karppinen, T.Nakane, Y.Yasukawa,",Rare-earth-ion-size control on magnetic irreversibility field in CuBa2RECu2O7-z,"Physica C, 357-360(2001)230",2001.0,3.81
33410,Yb1.0Ba2.0Cu3.0O6.93,RE123,89.5,3.8,3.87,11.65,PHC3570230,"H.Yamauchi, M.Karppinen, T.Nakane, Y.Yasukawa,",Rare-earth-ion-size control on magnetic irreversibility field in CuBa2RECu2O7-z,"Physica C, 357-360(2001)230",2001.0,3.8
33411,Yb0.9Lu0.1Ba2.0Cu3.0O7.0,RE123,89.5,3.8,3.87,11.66,PHC3570230,"H.Yamauchi, M.Karppinen, T.Nakane, Y.Yasukawa,",Rare-earth-ion-size control on magnetic irreversibility field in CuBa2RECu2O7-z,"Physica C, 357-360(2001)230",2001.0,3.8
33412,Yb0.8Lu0.2Ba2.0Cu3.0O6.94,RE123,89.9,3.8,3.87,11.66,PHC3570230,"H.Yamauchi, M.Karppinen, T.Nakane, Y.Yasukawa,",Rare-earth-ion-size control on magnetic irreversibility field in CuBa2RECu2O7-z,"Physica C, 357-360(2001)230",2001.0,3.8
33413,Yb0.7Lu0.3Ba2.0Cu3.0O7.0,RE123,89.7,3.8,3.87,11.66,PHC3570230,"H.Yamauchi, M.Karppinen, T.Nakane, Y.Yasukawa,",Rare-earth-ion-size control on magnetic irreversibility field in CuBa2RECu2O7-z,"Physica C, 357-360(2001)230",2001.0,3.8
33414,Yb0.6Lu0.4Ba2.0Cu3.0O6.92,RE123,89.7,3.8,3.87,11.66,PHC3570230,"H.Yamauchi, M.Karppinen, T.Nakane, Y.Yasukawa,",Rare-earth-ion-size control on magnetic irreversibility field in CuBa2RECu2O7-z,"Physica C, 357-360(2001)230",2001.0,3.8
33432,Y1.0Ba2.0Cu3.0O7.0,Y123,85.49,3.8171,3.8822,11.6734,MRB0360971,"A.K.Dhami, S.Basak, S.K.Ghatak, T.K.Dey,",Thermoelectric power of samarium substituted Y1-xSmxBa2Cu3O7-z superconducting pellets,"Mater.Res.Bull., 36(2001)971",2001.0,3.8171
33433,Y0.8Sm0.2Ba2.0Cu3.0O7.0,Y123,80.0,3.8171,3.884,11.6735,MRB0360971,"A.K.Dhami, S.Basak, S.K.Ghatak, T.K.Dey,",Thermoelectric power of samarium substituted Y1-xSmxBa2Cu3O7-z superconducting pellets,"Mater.Res.Bull., 36(2001)971",2001.0,3.8171
33434,Y0.6Sm0.4Ba2.0Cu3.0O7.0,Y123,78.0,3.8171,3.8852,11.6735,MRB0360971,"A.K.Dhami, S.Basak, S.K.Ghatak, T.K.Dey,",Thermoelectric power of samarium substituted Y1-xSmxBa2Cu3O7-z superconducting pellets,"Mater.Res.Bull., 36(2001)971",2001.0,3.8171
33443,La1.0Ba1.5Sr0.5Cu3.0O6.902,RE123,54.0,3.9047,,11.758,PHC3640575,"C.H.Lin, H.-C.I.Kao,",Correlation of Tc with compositions in the (La1-x-zCaxPrz)(Ba1.5Sr0.5)Cu3Oy superconducting series,"Physica C, 364-365(2001)575",2001.0,3.9047
33444,La0.9Pr0.1Ba1.5Sr0.5Cu3.0O6.904,RE123,44.0,3.9042,,11.716,PHC3640575,"C.H.Lin, H.-C.I.Kao,",Correlation of Tc with compositions in the (La1-x-zCaxPrz)(Ba1.5Sr0.5)Cu3Oy superconducting series,"Physica C, 364-365(2001)575",2001.0,3.9042
33445,La0.8Pr0.2Ba1.5Sr0.5Cu3.0O6.9060000000000015,RE123,24.0,3.9038,,11.714,PHC3640575,"C.H.Lin, H.-C.I.Kao,",Correlation of Tc with compositions in the (La1-x-zCaxPrz)(Ba1.5Sr0.5)Cu3Oy superconducting series,"Physica C, 364-365(2001)575",2001.0,3.9038
33454,La0.95Ca0.05Ba1.5Sr0.5Cu3.0O6.877999999999999,RE123,66.0,3.8987,,11.763,PHC3640575,"C.H.Lin, H.-C.I.Kao,",Correlation of Tc with compositions in the (La1-x-zCaxPrz)(Ba1.5Sr0.5)Cu3Oy superconducting series,"Physica C, 364-365(2001)575",2001.0,3.8987
33455,La0.9Ca0.1Ba1.5Sr0.5Cu3.0O6.847,RE123,68.0,3.8979,,11.742,PHC3640575,"C.H.Lin, H.-C.I.Kao,",Correlation of Tc with compositions in the (La1-x-zCaxPrz)(Ba1.5Sr0.5)Cu3Oy superconducting series,"Physica C, 364-365(2001)575",2001.0,3.8979
33456,La0.85Ca0.15Ba1.5Sr0.5Cu3.0O6.819,RE123,71.0,3.8969,,11.729,PHC3640575,"C.H.Lin, H.-C.I.Kao,",Correlation of Tc with compositions in the (La1-x-zCaxPrz)(Ba1.5Sr0.5)Cu3Oy superconducting series,"Physica C, 364-365(2001)575",2001.0,3.8969
33457,La0.8Ca0.2Ba1.5Sr0.5Cu3.0O6.794,RE123,73.0,3.8966,,11.686,PHC3640575,"C.H.Lin, H.-C.I.Kao,",Correlation of Tc with compositions in the (La1-x-zCaxPrz)(Ba1.5Sr0.5)Cu3Oy superconducting series,"Physica C, 364-365(2001)575",2001.0,3.8966
33458,La0.85Ca0.05Pr0.1Ba1.5Sr0.5Cu3.0O6.865,RE123,50.0,3.8971,,11.789,PHC3640575,"C.H.Lin, H.-C.I.Kao,",Correlation of Tc with compositions in the (La1-x-zCaxPrz)(Ba1.5Sr0.5)Cu3Oy superconducting series,"Physica C, 364-365(2001)575",2001.0,3.8971
33459,La0.8Ca0.1Pr0.1Ba1.5Sr0.5Cu3.0O6.856,RE123,56.0,3.9054,,11.723,PHC3640575,"C.H.Lin, H.-C.I.Kao,",Correlation of Tc with compositions in the (La1-x-zCaxPrz)(Ba1.5Sr0.5)Cu3Oy superconducting series,"Physica C, 364-365(2001)575",2001.0,3.9054
33460,La0.75Ca0.15Pr0.1Ba1.5Sr0.5Cu3.0O6.845,RE123,62.0,3.9045,,11.718,PHC3640575,"C.H.Lin, H.-C.I.Kao,",Correlation of Tc with compositions in the (La1-x-zCaxPrz)(Ba1.5Sr0.5)Cu3Oy superconducting series,"Physica C, 364-365(2001)575",2001.0,3.9045
33461,La0.7Ca0.2Pr0.1Ba1.5Sr0.5Cu3.0O6.809,RE123,63.0,3.9036,,11.708,PHC3640575,"C.H.Lin, H.-C.I.Kao,",Correlation of Tc with compositions in the (La1-x-zCaxPrz)(Ba1.5Sr0.5)Cu3Oy superconducting series,"Physica C, 364-365(2001)575",2001.0,3.9036
33462,La0.75Ca0.05Pr0.2Ba1.5Sr0.5Cu3.0O6.886,RE123,33.0,3.8971,,11.698,PHC3640575,"C.H.Lin, H.-C.I.Kao,",Correlation of Tc with compositions in the (La1-x-zCaxPrz)(Ba1.5Sr0.5)Cu3Oy superconducting series,"Physica C, 364-365(2001)575",2001.0,3.8971
33463,La0.7Ca0.1Pr0.2Ba1.5Sr0.5Cu3.0O6.862,RE123,40.0,3.8962,,11.688,PHC3640575,"C.H.Lin, H.-C.I.Kao,",Correlation of Tc with compositions in the (La1-x-zCaxPrz)(Ba1.5Sr0.5)Cu3Oy superconducting series,"Physica C, 364-365(2001)575",2001.0,3.8962
33464,La0.65Ca0.15Pr0.2Ba1.5Sr0.5Cu3.0O6.84,RE123,45.0,3.8905,,11.677,PHC3640575,"C.H.Lin, H.-C.I.Kao,",Correlation of Tc with compositions in the (La1-x-zCaxPrz)(Ba1.5Sr0.5)Cu3Oy superconducting series,"Physica C, 364-365(2001)575",2001.0,3.8905
33465,La0.6Ca0.2Pr0.2Ba1.5Sr0.5Cu3.0O6.809,RE123,47.0,3.8885,,11.665,PHC3640575,"C.H.Lin, H.-C.I.Kao,",Correlation of Tc with compositions in the (La1-x-zCaxPrz)(Ba1.5Sr0.5)Cu3Oy superconducting series,"Physica C, 364-365(2001)575",2001.0,3.8885
33466,La0.65Ca0.05Pr0.3Ba1.5Sr0.5Cu3.0O6.896,RE123,14.0,3.8941,,11.69,PHC3640575,"C.H.Lin, H.-C.I.Kao,",Correlation of Tc with compositions in the (La1-x-zCaxPrz)(Ba1.5Sr0.5)Cu3Oy superconducting series,"Physica C, 364-365(2001)575",2001.0,3.8941
33467,La0.6Ca0.1Pr0.3Ba1.5Sr0.5Cu3.0O6.872000000000001,RE123,26.0,3.8927,,11.679,PHC3640575,"C.H.Lin, H.-C.I.Kao,",Correlation of Tc with compositions in the (La1-x-zCaxPrz)(Ba1.5Sr0.5)Cu3Oy superconducting series,"Physica C, 364-365(2001)575",2001.0,3.8927
33468,La0.55Ca0.15Pr0.3Ba1.5Sr0.5Cu3.0O6.851,RE123,27.0,3.8907,,11.675,PHC3640575,"C.H.Lin, H.-C.I.Kao,",Correlation of Tc with compositions in the (La1-x-zCaxPrz)(Ba1.5Sr0.5)Cu3Oy superconducting series,"Physica C, 364-365(2001)575",2001.0,3.8907
33469,La0.5Ca0.2Pr0.3Ba1.5Sr0.5Cu3.0O6.829,RE123,34.0,3.8838,,11.66,PHC3640575,"C.H.Lin, H.-C.I.Kao,",Correlation of Tc with compositions in the (La1-x-zCaxPrz)(Ba1.5Sr0.5)Cu3Oy superconducting series,"Physica C, 364-365(2001)575",2001.0,3.8838
33487,La1.85Sr0.15Cu1.0FeO4.0,T,39.9,3.7713,,13.212,PHC3700163,"Gaojie Xu, Qirong Pu, Zejun Ding, Zengming Zhang,",Phonon vibration and transport properties of La1.85-xSr0.15+xCu1-xFexOy,"Physica C, 370(2002)163",2002.0,3.7713
33496,Eu1.5Ce0.5Ru1.0Sr2.0Cu2.0O10.0,Ru1222,45.0,3.846,,28.72,PHC3700253,"B.D.Hennings, D.G.Naugle, I.Felner, K.D.D.Rathnayaka,","Thermal transport in the oxygenated magnetic superconductor, Eu1.5Ce0.5RuSr2Cu2O10+z","Physica C, 370(2002)253",2002.0,3.846
33515,La1.86Sr0.14Cu0.99Li0.01O4.0,T,38.25,3.7725,,13.227,PHC3700269,"Gaojie Xu, Qirong Pu, Zejun Ding, Zengming Zhang,",Infrared spectra and transport properties of Li-doped La214 system,"Physica C, 370(2002)269",2002.0,3.7725
33516,La1.87Sr0.13Cu0.98Li0.02O4.0,T,32.85,3.774,,13.217,PHC3700269,"Gaojie Xu, Qirong Pu, Zejun Ding, Zengming Zhang,",Infrared spectra and transport properties of Li-doped La214 system,"Physica C, 370(2002)269",2002.0,3.774
33517,La1.885Sr0.115Cu0.965Li0.035O4.0,T,26.5,3.7797,,13.225,PHC3700269,"Gaojie Xu, Qirong Pu, Zejun Ding, Zengming Zhang,",Infrared spectra and transport properties of Li-doped La214 system,"Physica C, 370(2002)269",2002.0,3.7797
33518,La1.9Sr0.1Cu0.95Li0.05O4.0,T,20.0,3.7796,3.7784,13.231,PHC3700269,"Gaojie Xu, Qirong Pu, Zejun Ding, Zengming Zhang,",Infrared spectra and transport properties of Li-doped La214 system,"Physica C, 370(2002)269",2002.0,3.7796
33521,Fe0.5Sr1.0Ba1.0Y1.0Cu2.5O7.0,M1212,58.5,3.844,,11.53,SSC1190579,"C.Dong, D.N.Zheng, G.C.Che, H.Chen, H.Xiong, J.L.Shen, K.Q.Li, S.L.Jia, Y.M.Ni, Y.S.Yao, Z.A.Ren, Z.X.Zhao,",Coexistence of magnetism and superconductivity in a new Fe-containing cuprate superconductor (Fe0.5Cu0.5)SrBaYCu2O7+z,"Solid State Commun., 119(2001)579",2001.0,3.844
33522,Ru1.0Sr2.0Gd1.0Cu2.0O8.0,Ru1212,40.5,3.8399,,11.5766,P065144506,"A.Hassen, A.Krimmel, A.Loidl, J.Hemberger, P.Mandal,","Structural, transport, and magnetic properties of pure and La-doped RuSr2GdCu2O8","Phys.Rev.B, 65(2002)144506",2002.0,3.8399
33523,Ru1.0Sr1.98La0.02Gd1.0Cu2.0O8.0,Ru1212,30.0,3.8397,,11.5708,P065144506,"A.Hassen, A.Krimmel, A.Loidl, J.Hemberger, P.Mandal,","Structural, transport, and magnetic properties of pure and La-doped RuSr2GdCu2O8","Phys.Rev.B, 65(2002)144506",2002.0,3.8397
33536,La2.5Gd0.5Ca1.0Ba3.0Cu7.0O16.539,3137,80.0,3.8708,,11.6039,PHC3710315,"Amish G.Joshi, Darshan C.Kundaliya, Deelip G.Kuberkar, Ramchandra G.Kulkarni, Reeta Vij,",Suppression of superconductivity in the (La2.5-xGd0.5+x)CaBa3-xSrx(Cu1-yIny)7Oz system due to hole filling by In and its revival by hole doping with Ca,"Physica C, 371(2002)315",2002.0,3.8708
33537,La2.3Gd0.7Ca1.0Ba2.8Sr0.2Cu6.86In0.14O16.535999999999998,3137,72.0,3.8685,,11.5867,PHC3710315,"Amish G.Joshi, Darshan C.Kundaliya, Deelip G.Kuberkar, Ramchandra G.Kulkarni, Reeta Vij,",Suppression of superconductivity in the (La2.5-xGd0.5+x)CaBa3-xSrx(Cu1-yIny)7Oz system due to hole filling by In and its revival by hole doping with Ca,"Physica C, 371(2002)315",2002.0,3.8685
33538,La2.1Gd0.9Ca1.0Ba2.6Sr0.4Cu6.72In0.28O16.54,3137,65.0,3.8641,,11.5798,PHC3710315,"Amish G.Joshi, Darshan C.Kundaliya, Deelip G.Kuberkar, Ramchandra G.Kulkarni, Reeta Vij,",Suppression of superconductivity in the (La2.5-xGd0.5+x)CaBa3-xSrx(Cu1-yIny)7Oz system due to hole filling by In and its revival by hole doping with Ca,"Physica C, 371(2002)315",2002.0,3.8641
33539,La1.9Gd1.1Ca1.0Ba2.4Sr0.6Cu6.58In0.42O16.554000000000002,3137,58.0,3.8586,,11.57,PHC3710315,"Amish G.Joshi, Darshan C.Kundaliya, Deelip G.Kuberkar, Ramchandra G.Kulkarni, Reeta Vij,",Suppression of superconductivity in the (La2.5-xGd0.5+x)CaBa3-xSrx(Cu1-yIny)7Oz system due to hole filling by In and its revival by hole doping with Ca,"Physica C, 371(2002)315",2002.0,3.8586
33540,La1.7Gd1.3Ca1.0Ba2.2Sr0.8Cu6.44In0.56O16.6,3137,30.0,3.8709,,11.595999999999998,PHC3710315,"Amish G.Joshi, Darshan C.Kundaliya, Deelip G.Kuberkar, Ramchandra G.Kulkarni, Reeta Vij,",Suppression of superconductivity in the (La2.5-xGd0.5+x)CaBa3-xSrx(Cu1-yIny)7Oz system due to hole filling by In and its revival by hole doping with Ca,"Physica C, 371(2002)315",2002.0,3.8709
33563,Hg0.85Mo0.15Sr2.0Cu1.0O4.0,Hg1201,56.0,3.781,,8.868,MCP0750144,"I.K.Gopalakrishunan, J.V.Yakhmi, P.Selvam, S.Balamurugan,","Superconductivity in (Hg,Mo)Sr2CuO4+z system","Mat.Chem.Phys., 75(2002)144-146",2002.0,3.781
33564,Hg0.85Mo0.15Sr2.0Cu1.0O4.0,Hg1201,66.0,3.775,,8.888,MCP0750144,"I.K.Gopalakrishunan, J.V.Yakhmi, P.Selvam, S.Balamurugan,","Superconductivity in (Hg,Mo)Sr2CuO4+z system","Mat.Chem.Phys., 75(2002)144-146",2002.0,3.775
33565,Hg0.75Mo0.25Sr2.0Cu1.0O4.0,Hg1201,50.0,3.791,,8.818,MCP0750144,"I.K.Gopalakrishunan, J.V.Yakhmi, P.Selvam, S.Balamurugan,","Superconductivity in (Hg,Mo)Sr2CuO4+z system","Mat.Chem.Phys., 75(2002)144-146",2002.0,3.791
33566,Hg0.7Mo0.3Sr2.0Cu1.0O4.0,Hg1201,36.0,3.805,,8.814,MCP0750144,"I.K.Gopalakrishunan, J.V.Yakhmi, P.Selvam, S.Balamurugan,","Superconductivity in (Hg,Mo)Sr2CuO4+z system","Mat.Chem.Phys., 75(2002)144-146",2002.0,3.805
33588,Eu1.6Ce0.4Sr2.0Ru1.0Cu2.0O10.0,Ru1222,32.0,3.864,,28.72,P066024503,"E.Galstyan, I.Felner, U.Asaf,",Magnetic-superconducting phase diagram of Eu2-xCexRuSr2Cu2O10-z,"Phys.Rev.B, 66(2002)24503",2002.0,3.864
33589,Eu1.5Ce0.5Sr2.0Ru1.0Cu2.0O10.0,Ru1222,34.0,3.864,,28.72,P066024503,"E.Galstyan, I.Felner, U.Asaf,",Magnetic-superconducting phase diagram of Eu2-xCexRuSr2Cu2O10-z,"Phys.Rev.B, 66(2002)24503",2002.0,3.864
33590,Eu1.4Ce0.6Sr2.0Ru1.0Cu2.0O10.0,Ru1222,35.0,3.864,,28.72,P066024503,"E.Galstyan, I.Felner, U.Asaf,",Magnetic-superconducting phase diagram of Eu2-xCexRuSr2Cu2O10-z,"Phys.Rev.B, 66(2002)24503",2002.0,3.864
33591,Eu1.3Ce0.7Sr2.0Ru1.0Cu2.0O10.0,Ru1222,33.0,3.864,,28.72,P066024503,"E.Galstyan, I.Felner, U.Asaf,",Magnetic-superconducting phase diagram of Eu2-xCexRuSr2Cu2O10-z,"Phys.Rev.B, 66(2002)24503",2002.0,3.864
33592,Eu1.2Ce0.8Sr2.0Ru1.0Cu2.0O10.0,Ru1222,30.0,3.864,,28.72,P066024503,"E.Galstyan, I.Felner, U.Asaf,",Magnetic-superconducting phase diagram of Eu2-xCexRuSr2Cu2O10-z,"Phys.Rev.B, 66(2002)24503",2002.0,3.864
33630,Hg1.75Pb0.25Ba2.0Y0.7Ca0.3Cu2.0O8.0,Hg2212,70.0,3.8574,,28.8228,PHC3770146,"C.Brachet, E.Suard, P.Bordet, P.Odier, P.Toulemonde,",Crystal structure of (Hg1-yPby)2Ba2(Y1-xCax)Cu2O8-d superconducting compounds by neutron powder diffraction,"Physica C, 377(2002)146",2002.0,3.8574
33631,Hg1.5Pb0.5Ba2.0Y0.5Ca0.5Cu2.0O8.0,Hg2212,84.0,3.8555,,28.9314,PHC3770146,"C.Brachet, E.Suard, P.Bordet, P.Odier, P.Toulemonde,",Crystal structure of (Hg1-yPby)2Ba2(Y1-xCax)Cu2O8-d superconducting compounds by neutron powder diffraction,"Physica C, 377(2002)146",2002.0,3.8555
33639,Hg0.7Cr0.3Sr2.0Cu1.0O4.0,Hg1201,68.0,3.8414,,8.7017,PCS0631815,"E.Kandyel, M.A.Sekkina,","Influence of Co, Ni, and Zn substitution for Cu on the structural and superconducting properties of (Hg0.7Cr0.3)Sr2CuO4+z","J.Phys.Chem.Solids, 63(2002)1815",2002.0,3.8414
33640,Hg0.7Cr0.3Sr2.0Cu0.99Zn0.01O4.0,Hg1201,63.0,3.841,,8.6829,PCS0631815,"E.Kandyel, M.A.Sekkina,","Influence of Co, Ni, and Zn substitution for Cu on the structural and superconducting properties of (Hg0.7Cr0.3)Sr2CuO4+z","J.Phys.Chem.Solids, 63(2002)1815",2002.0,3.841
33641,Hg0.7Cr0.3Sr2.0Cu0.98Zn0.02O4.0,Hg1201,60.0,3.8414,,8.6641,PCS0631815,"E.Kandyel, M.A.Sekkina,","Influence of Co, Ni, and Zn substitution for Cu on the structural and superconducting properties of (Hg0.7Cr0.3)Sr2CuO4+z","J.Phys.Chem.Solids, 63(2002)1815",2002.0,3.8414
33642,Hg0.7Cr0.3Sr2.0Cu0.97Zn0.03O4.0,Hg1201,57.0,3.842,,8.6466,PCS0631815,"E.Kandyel, M.A.Sekkina,","Influence of Co, Ni, and Zn substitution for Cu on the structural and superconducting properties of (Hg0.7Cr0.3)Sr2CuO4+z","J.Phys.Chem.Solids, 63(2002)1815",2002.0,3.842
33643,Hg0.7Cr0.3Sr2.0Cu0.96Zn0.04O4.0,Hg1201,54.0,3.8419,,8.6281,PCS0631815,"E.Kandyel, M.A.Sekkina,","Influence of Co, Ni, and Zn substitution for Cu on the structural and superconducting properties of (Hg0.7Cr0.3)Sr2CuO4+z","J.Phys.Chem.Solids, 63(2002)1815",2002.0,3.8419
33644,Hg0.7Cr0.3Sr2.0Cu0.95Zn0.05O4.0,Hg1201,51.0,3.8424,,8.6099,PCS0631815,"E.Kandyel, M.A.Sekkina,","Influence of Co, Ni, and Zn substitution for Cu on the structural and superconducting properties of (Hg0.7Cr0.3)Sr2CuO4+z","J.Phys.Chem.Solids, 63(2002)1815",2002.0,3.8424
33645,Hg0.7Cr0.3Sr2.0Cu0.99Ni0.01O4.0,Hg1201,59.0,3.8415,,8.6959,PCS0631815,"E.Kandyel, M.A.Sekkina,","Influence of Co, Ni, and Zn substitution for Cu on the structural and superconducting properties of (Hg0.7Cr0.3)Sr2CuO4+z","J.Phys.Chem.Solids, 63(2002)1815",2002.0,3.8415
33646,Hg0.7Cr0.3Sr2.0Cu0.98Ni0.02O4.0,Hg1201,53.0,3.8418,,8.69,PCS0631815,"E.Kandyel, M.A.Sekkina,","Influence of Co, Ni, and Zn substitution for Cu on the structural and superconducting properties of (Hg0.7Cr0.3)Sr2CuO4+z","J.Phys.Chem.Solids, 63(2002)1815",2002.0,3.8418
33647,Hg0.7Cr0.3Sr2.0Cu0.97Ni0.03O4.0,Hg1201,48.0,3.842,,8.6845,PCS0631815,"E.Kandyel, M.A.Sekkina,","Influence of Co, Ni, and Zn substitution for Cu on the structural and superconducting properties of (Hg0.7Cr0.3)Sr2CuO4+z","J.Phys.Chem.Solids, 63(2002)1815",2002.0,3.842
