Repository: CompRhys/apical

# Data Guide

In all cases whilst compiling this data we have been careful to include as much meta-information as possible to allow data to be traced back to it's original sources. For SuperCon this takes the form of the SuperCon "num :" reference id and then the source publication details. For ICSD we provide the ICSD collection code.

We acknowledge the Japanese National Institute for Materials Science for maintaining the [SuperCon](https://supercon.nims.go.jp/index_en.html) database as well as FIZ Karlsruhe GmbH for maintaining [ICSD](https://www.fiz-karlsruhe.de/en/produkte-und-dienstleistungen/inorganic-crystal-structure-database-icsd).

File: processed-data/super_cuprates.csv (part 18 of 58)
num :,composition :,str3 :,tc :,lata :,latb :,latc :,refno :,author :,title :,journal :,year :
4907,C0.5Sr2.01Ca0.44Y0.55Cu2.44O6.94,C1212,45.5,3.833,3.85,11.116,PHC2300089,"H.Yamane, K.Hiraga, N.Kobayashi, S.Funahashi, T.Hirai, T.Kajitani, Y.Miyazaki, Y.Morii,","Preparation, crystal structure and superconductivity of (C,Cu)(Sr,Ca)2(Y,Ca,Sr)Cu2O7","Physica C, 230(1994)89-96",1994.0
4908,C0.51Sr2.0Ca0.5Y0.5Cu2.42O6.92,C1212,48.9,3.8339999999999996,3.8489999999999998,11.107999999999999,PHC2300089,"H.Yamane, K.Hiraga, N.Kobayashi, S.Funahashi, T.Hirai, T.Kajitani, Y.Miyazaki, Y.Morii,","Preparation, crystal structure and superconductivity of (C,Cu)(Sr,Ca)2(Y,Ca,Sr)Cu2O7","Physica C, 230(1994)89-96",1994.0
4909,C0.53Sr1.99Ca0.56Y0.45Cu2.39O6.94,C1212,54.2,3.8310000000000004,3.8480000000000003,11.107999999999999,PHC2300089,"H.Yamane, K.Hiraga, N.Kobayashi, S.Funahashi, T.Hirai, T.Kajitani, Y.Miyazaki, Y.Morii,","Preparation, crystal structure and superconductivity of (C,Cu)(Sr,Ca)2(Y,Ca,Sr)Cu2O7","Physica C, 230(1994)89-96",1994.0
4910,C0.54Sr2.0Ca0.6Y0.4Cu2.38O6.89,C1212,56.7,3.835,3.8489999999999998,11.074000000000002,PHC2300089,"H.Yamane, K.Hiraga, N.Kobayashi, S.Funahashi, T.Hirai, T.Kajitani, Y.Miyazaki, Y.Morii,","Preparation, crystal structure and superconductivity of (C,Cu)(Sr,Ca)2(Y,Ca,Sr)Cu2O7","Physica C, 230(1994)89-96",1994.0
4911,C0.55Sr2.03Ca0.62Y0.35Cu2.35O6.79,C1212,60.0,3.8360000000000003,3.853,11.009,PHC2300089,"H.Yamane, K.Hiraga, N.Kobayashi, S.Funahashi, T.Hirai, T.Kajitani, Y.Miyazaki, Y.Morii,","Preparation, crystal structure and superconductivity of (C,Cu)(Sr,Ca)2(Y,Ca,Sr)Cu2O7","Physica C, 230(1994)89-96",1994.0
4912,C0.57Sr2.0Ca0.7Y0.3Cu2.33O6.78,C1212,60.3,3.838,3.858,10.972999999999999,PHC2300089,"H.Yamane, K.Hiraga, N.Kobayashi, S.Funahashi, T.Hirai, T.Kajitani, Y.Miyazaki, Y.Morii,","Preparation, crystal structure and superconductivity of (C,Cu)(Sr,Ca)2(Y,Ca,Sr)Cu2O7","Physica C, 230(1994)89-96",1994.0
4917,Hg1.0Ba2.0Ca1.0Cu2.0O6.24,Hg1212,126.0,3.855,,12.665,PHC2160029,"B.A.HUNTER, D.G.HINKS, G.S.KNAPP, J.D.JORGENSEN, J.L.WAGNER, M.A.BENO, P.G.RADAELLI,","STRUCTURE,DOPING AND SUPERCONDUCTIVITY IN HGBA2CACU2O6+Z (TC<-128K)","PHYSICA C,216(1993)29",1993.0
4918,Hg1.0Ba2.0Ca1.0Cu2.0O6.08,Hg1212,92.0,3.863,,12.698,PHC2160029,"B.A.HUNTER, D.G.HINKS, G.S.KNAPP, J.D.JORGENSEN, J.L.WAGNER, M.A.BENO, P.G.RADAELLI,","STRUCTURE,DOPING AND SUPERCONDUCTIVITY IN HGBA2CACU2O6+Z (TC<-128K)","PHYSICA C,216(1993)29",1993.0
4919,Bi0.5Hg0.5Sr4.0Cu2.0C1.0O10.0,,17.0,3.826,,16.474,PHC2270215,"A.Maignan, B.Raveau, C.Michel, D.Pelloquin, M.Hervieu,",A new superconducting oxycarbonate Bi0.5Hg0.5Sr4Cu2CO3O7-z,"Physica C, 227(1994)215-224",1994.0
4930,Y1.0Ba2.0Cu2.7In0.3O6.9,Y123,90.0,,,,SSC0850037,"B.A. Kolesov, L.I. Yudanova, L.P. Kozeeva,",THE CONNECTION BETWEEN THE OXYGEN CONTENT AND IONIC RADIUS OF DOPANTS SUBSTITUTING Cu(1) IN Y(123),"Solid State Commun.,85(1993)37-38",1993.0
4946,Dy1.0Ba1.0Sr1.0Cu3.0O6.9,Y123,77.05,,,,PHC2250051,"H.Szymczak, N.A.Doroshenko, R.Puzniak, V.I.Markovich, V.P.Dyakonov, Ya.I.Yuzhelevskii,",Influence of strontium on superconducting and magnetic properties of DyBa2-xSrxCu3O7-z,"Physica C, 225(1994)51-58",1994.0
4947,Dy1.0Ba1.0Sr1.0Cu3.0O6.7,Y123,29.9,,,,PHC2250051,"H.Szymczak, N.A.Doroshenko, R.Puzniak, V.I.Markovich, V.P.Dyakonov, Ya.I.Yuzhelevskii,",Influence of strontium on superconducting and magnetic properties of DyBa2-xSrxCu3O7-z,"Physica C, 225(1994)51-58",1994.0
4948,Dy1.0Ba1.0Sr1.0Cu3.0O6.6,Y123,14.85,,,,PHC2250051,"H.Szymczak, N.A.Doroshenko, R.Puzniak, V.I.Markovich, V.P.Dyakonov, Ya.I.Yuzhelevskii,",Influence of strontium on superconducting and magnetic properties of DyBa2-xSrxCu3O7-z,"Physica C, 225(1994)51-58",1994.0
4950,Dy1.0Ba1.5Sr0.5Cu3.0O6.9,Y123,86.3,,,,PHC2250051,"H.Szymczak, N.A.Doroshenko, R.Puzniak, V.I.Markovich, V.P.Dyakonov, Ya.I.Yuzhelevskii,",Influence of strontium on superconducting and magnetic properties of DyBa2-xSrxCu3O7-z,"Physica C, 225(1994)51-58",1994.0
4951,Y1.0Ba2.0Cu2.9Fe0.1O7.0,Y123,80.5,3.861,,11.669,PHC2330061,"Nianhua Peng, W.Y.Liang,","On the distinct Tc decrease behaviours in Fe,Ni and Zn doped YBa2Cu3O7-z","Physica C,233 (1994) 61-66",1994.0
4952,Y1.0Ba2.0Cu2.9Fe0.1O6.8,Y123,48.0,3.864,,11.700999999999999,PHC2330061,"Nianhua Peng, W.Y.Liang,","On the distinct Tc decrease behaviours in Fe,Ni and Zn doped YBa2Cu3O7-z","Physica C,233 (1994) 61-66",1994.0
4953,Y1.0Ba2.0Cu2.9Fe0.1O6.72,Y123,33.0,3.864,,11.719000000000001,PHC2330061,"Nianhua Peng, W.Y.Liang,","On the distinct Tc decrease behaviours in Fe,Ni and Zn doped YBa2Cu3O7-z","Physica C,233 (1994) 61-66",1994.0
4956,Y1.0Ba2.0Cu2.9Ni0.1O7.0,Y123,81.5,3.822,3.888,11.665,PHC2330061,"Nianhua Peng, W.Y.Liang,","On the distinct Tc decrease behaviours in Fe,Ni and Zn doped YBa2Cu3O7-z","Physica C,233 (1994) 61-66",1994.0
4957,Y1.0Ba2.0Cu2.9Ni0.1O6.88,Y123,69.5,,,,PHC2330061,"Nianhua Peng, W.Y.Liang,","On the distinct Tc decrease behaviours in Fe,Ni and Zn doped YBa2Cu3O7-z","Physica C,233 (1994) 61-66",1994.0
4958,Y1.0Ba2.0Cu2.9Ni0.1O6.85,Y123,54.5,3.825,3.889,11.684000000000001,PHC2330061,"Nianhua Peng, W.Y.Liang,","On the distinct Tc decrease behaviours in Fe,Ni and Zn doped YBa2Cu3O7-z","Physica C,233 (1994) 61-66",1994.0
4959,Y1.0Ba2.0Cu2.9Ni0.1O6.77,Y123,44.0,3.8280000000000003,3.887,11.682,PHC2330061,"Nianhua Peng, W.Y.Liang,","On the distinct Tc decrease behaviours in Fe,Ni and Zn doped YBa2Cu3O7-z","Physica C,233 (1994) 61-66",1994.0
4960,Y1.0Ba2.0Cu2.9Ni0.1O6.71,Y123,29.0,3.833,3.887,11.682,PHC2330061,"Nianhua Peng, W.Y.Liang,","On the distinct Tc decrease behaviours in Fe,Ni and Zn doped YBa2Cu3O7-z","Physica C,233 (1994) 61-66",1994.0
4961,Y1.0Ba2.0Cu2.9Ni0.1O6.61,Y123,20.5,3.839,3.8810000000000002,11.722000000000001,PHC2330061,"Nianhua Peng, W.Y.Liang,","On the distinct Tc decrease behaviours in Fe,Ni and Zn doped YBa2Cu3O7-z","Physica C,233 (1994) 61-66",1994.0
4964,Y1.0Ba2.0Cu2.9Zn0.1O7.0,Y123,51.5,3.825,3.891,11.674000000000001,PHC2330061,"Nianhua Peng, W.Y.Liang,","On the distinct Tc decrease behaviours in Fe,Ni and Zn doped YBa2Cu3O7-z","Physica C,233 (1994) 61-66",1994.0
4965,Y1.0Ba2.0Cu2.9Zn0.1O6.99,Y123,43.5,3.826,3.889,11.677999999999999,PHC2330061,"Nianhua Peng, W.Y.Liang,","On the distinct Tc decrease behaviours in Fe,Ni and Zn doped YBa2Cu3O7-z","Physica C,233 (1994) 61-66",1994.0
4966,Y1.0Ba2.0Cu2.9Zn0.1O6.93,Y123,23.0,3.8280000000000003,3.89,11.687000000000001,PHC2330061,"Nianhua Peng, W.Y.Liang,","On the distinct Tc decrease behaviours in Fe,Ni and Zn doped YBa2Cu3O7-z","Physica C,233 (1994) 61-66",1994.0
4980,Bi2.0Sr8.0Cu4.0C3.0O21.0,,34.0,5.494,5.478,69.49,PHC2320075,"A.Maignan, B.Ravesu, C.Michel, D.Pelloquin, M.Hervieu, M.T.Caldes,","The 34 superconductor Bi2-xPbxSr8Cu4(CO3)3O12.A new oxycarbonate, third member of the series (Bi2-xPbxSr2CuO6)(Sr2CuO2CO3)n","Physica C,232 (1994) 75-81",1994.0
4981,Bi2.0Sr8.0Cu4.0C3.0O21.0,,30.0,,,,PHC2320075,"A.Maignan, B.Ravesu, C.Michel, D.Pelloquin, M.Hervieu, M.T.Caldes,","The 34 superconductor Bi2-xPbxSr8Cu4(CO3)3O12.A new oxycarbonate, third member of the series (Bi2-xPbxSr2CuO6)(Sr2CuO2CO3)n","Physica C,232 (1994) 75-81",1994.0
4982,Bi2.0Sr8.0Cu4.0C3.0O21.0,,40.0,,,,PHC2320075,"A.Maignan, B.Ravesu, C.Michel, D.Pelloquin, M.Hervieu, M.T.Caldes,","The 34 superconductor Bi2-xPbxSr8Cu4(CO3)3O12.A new oxycarbonate, third member of the series (Bi2-xPbxSr2CuO6)(Sr2CuO2CO3)n","Physica C,232 (1994) 75-81",1994.0
4983,Nd1.0Ba2.0Cu3.0O6.81,Y123,91.7,3.863,3.9160000000000004,11.745,PHC2250025,"A.V.Mironov, D.V.Fomichev, E.V.Antipov, O.G.D'yachenko,","The structures of Nd1+xBa2-xCu3O7-z (x=0.05,0.22,0.42) phases refined from X-ray single-crystal data","Physica C, 225(1994)25-33",1994.0
4984,Nd1.2Ba1.8Cu3.0O6.91,Y123,47.6,3.89,,11.684000000000001,PHC2250025,"A.V.Mironov, D.V.Fomichev, E.V.Antipov, O.G.D'yachenko,","The structures of Nd1+xBa2-xCu3O7-z (x=0.05,0.22,0.42) phases refined from X-ray single-crystal data","Physica C, 225(1994)25-33",1994.0
4996,Y1.0Ba2.0Cu2.85Ni0.075Zn0.075O7.0,Y123,58.0,,,,PR05013744,"M.A.Castro, M.McElfresh, S.M.Durbin,",Dopant interactions in superconducting YBa2Cu3O7,"Phys.rev.B.,50(1994) 13744",1994.0
4997,Y1.0Ba2.0Cu2.85Ni0.10099999999999999Zn0.049O7.0,Y123,62.0,,,,PR05013744,"M.A.Castro, M.McElfresh, S.M.Durbin,",Dopant interactions in superconducting YBa2Cu3O7,"Phys.rev.B.,50(1994) 13744",1994.0
4998,Y1.0Ba2.0Cu2.85Ni0.124Zn0.025O7.0,Y123,64.6,,,,PR05013744,"M.A.Castro, M.McElfresh, S.M.Durbin,",Dopant interactions in superconducting YBa2Cu3O7,"Phys.rev.B.,50(1994) 13744",1994.0
4999,Y1.0Ba2.0Cu285.0Ni0.15O7.0,Y123,73.4,,,,PR05013744,"M.A.Castro, M.McElfresh, S.M.Durbin,",Dopant interactions in superconducting YBa2Cu3O7,"Phys.rev.B.,50(1994) 13744",1994.0
5000,Y1.0Ba2.0Cu3.0O7.0,Y123,87.7,,,,PR0478089,"E.M.MCCARRON III, J.L.KOSTON, S.W.TOZER,",VARIATION OF THE AB-PLANE NORMAL-STATE RESISTANCE AND THE SUPERCONDUCTING TRANSITION TEMPERATURE OF A YBA2CU3O7-Z SINGLE CRYSTAL TO PRESSURES OF 13 GPA,"PHYS.REV.B,47(1993)8089",1993.0
5004,Pr1.87Ce0.13Cu1.0O4.0,T',17.0,,,,SSC0870213,"G.KH.PANOVA, J.A.ARNOLD, J.TOTH, M.N.KHLOPKIN, N.A.BABUSHKINA, R.O.ZAITSEV, S.E.VOINOVA,",THERMOELECTRIC POWER OF PR2-YCEYCUO4-Z SUPERCONDUCTORS WITH VARIOUS CONTENT OF CE,"SOLID STATE COMMUN.,87(1993)213",1993.0
5005,Pr1.86Ce0.14Cu1.0O4.0,T',25.0,,,,SSC0870213,"G.KH.PANOVA, J.A.ARNOLD, J.TOTH, M.N.KHLOPKIN, N.A.BABUSHKINA, R.O.ZAITSEV, S.E.VOINOVA,",THERMOELECTRIC POWER OF PR2-YCEYCUO4-Z SUPERCONDUCTORS WITH VARIOUS CONTENT OF CE,"SOLID STATE COMMUN.,87(1993)213",1993.0
5006,Pr1.85Ce0.15Cu1.0O4.0,T',22.5,,,,SSC0870213,"G.KH.PANOVA, J.A.ARNOLD, J.TOTH, M.N.KHLOPKIN, N.A.BABUSHKINA, R.O.ZAITSEV, S.E.VOINOVA,",THERMOELECTRIC POWER OF PR2-YCEYCUO4-Z SUPERCONDUCTORS WITH VARIOUS CONTENT OF CE,"SOLID STATE COMMUN.,87(1993)213",1993.0
5007,Pr1.83Ce0.17Cu1.0O4.0,T',12.0,,,,SSC0870213,"G.KH.PANOVA, J.A.ARNOLD, J.TOTH, M.N.KHLOPKIN, N.A.BABUSHKINA, R.O.ZAITSEV, S.E.VOINOVA,",THERMOELECTRIC POWER OF PR2-YCEYCUO4-Z SUPERCONDUCTORS WITH VARIOUS CONTENT OF CE,"SOLID STATE COMMUN.,87(1993)213",1993.0
5008,Bi2.0Sr2.0Ca0.95Ce0.05Cu2.0O8.0,Bi2212,80.0,,,,PR0481211,"A.V.NARLIKAR, M.P.DAS, S.K.AGARWAL, V.P.S.AWANA,",SUPERCONDUCTIVITY IN PR- AND CE-DOPED BI2CASR2CU2OY SYSTEMS,"PHYS.REV.B,48(1993)1211",1993.0
5009,Bi2.0Sr2.0Ca0.9Ce0.1Cu2.0O8.0,Bi2212,75.455,,5.39,30.579,PR0481211,"A.V.NARLIKAR, M.P.DAS, S.K.AGARWAL, V.P.S.AWANA,",SUPERCONDUCTIVITY IN PR- AND CE-DOPED BI2CASR2CU2OY SYSTEMS,"PHYS.REV.B,48(1993)1211",1993.0
5010,Bi2.0Sr2.0Ca0.8Ce0.2Cu2.0O8.0,Bi2212,17.0,5.369,5.38,30.521,PR0481211,"A.V.NARLIKAR, M.P.DAS, S.K.AGARWAL, V.P.S.AWANA,",SUPERCONDUCTIVITY IN PR- AND CE-DOPED BI2CASR2CU2OY SYSTEMS,"PHYS.REV.B,48(1993)1211",1993.0
5012,Bi2.0Sr2.0Ca1.0Cu2.0O8.0,Bi2212,89.3,,,30.674,PR0481211,"A.V.NARLIKAR, M.P.DAS, S.K.AGARWAL, V.P.S.AWANA,",SUPERCONDUCTIVITY IN PR- AND CE-DOPED BI2CASR2CU2OY SYSTEMS,"PHYS.REV.B,48(1993)1211",1993.0
5013,Bi2.0Sr2.0Ca0.95Pr0.05Cu2.0O8.0,Bi2212,83.15,5.38,5.39,30.62,PR0481211,"A.V.NARLIKAR, M.P.DAS, S.K.AGARWAL, V.P.S.AWANA,",SUPERCONDUCTIVITY IN PR- AND CE-DOPED BI2CASR2CU2OY SYSTEMS,"PHYS.REV.B,48(1993)1211",1993.0
5014,Bi2.0Sr2.0Ca0.9Pr0.1Cu2.0O8.0,Bi2212,60.5,5.37,,30.541999999999998,PR0481211,"A.V.NARLIKAR, M.P.DAS, S.K.AGARWAL, V.P.S.AWANA,",SUPERCONDUCTIVITY IN PR- AND CE-DOPED BI2CASR2CU2OY SYSTEMS,"PHYS.REV.B,48(1993)1211",1993.0
5015,Bi2.0Sr2.0Ca0.85Pr0.15Cu2.0O8.0,Bi2212,68.35,5.37,5.38,30.498,PR0481211,"A.V.NARLIKAR, M.P.DAS, S.K.AGARWAL, V.P.S.AWANA,",SUPERCONDUCTIVITY IN PR- AND CE-DOPED BI2CASR2CU2OY SYSTEMS,"PHYS.REV.B,48(1993)1211",1993.0
5016,Bi2.0Sr2.0Ca0.8Pr0.2Cu2.0O8.0,Bi2212,58.45,,5.391,30.44,PR0481211,"A.V.NARLIKAR, M.P.DAS, S.K.AGARWAL, V.P.S.AWANA,",SUPERCONDUCTIVITY IN PR- AND CE-DOPED BI2CASR2CU2OY SYSTEMS,"PHYS.REV.B,48(1993)1211",1993.0
5017,Bi2.0Sr2.0Ca0.7Pr0.3Cu2.0O8.0,Bi2212,30.3,5.3660000000000005,5.385,30.361,PR0481211,"A.V.NARLIKAR, M.P.DAS, S.K.AGARWAL, V.P.S.AWANA,",SUPERCONDUCTIVITY IN PR- AND CE-DOPED BI2CASR2CU2OY SYSTEMS,"PHYS.REV.B,48(1993)1211",1993.0
5018,Bi2.0Sr2.0Ca0.6Pr0.4Cu2.0O8.0,Bi2212,43.4,,5.369,30.268,PR0481211,"A.V.NARLIKAR, M.P.DAS, S.K.AGARWAL, V.P.S.AWANA,",SUPERCONDUCTIVITY IN PR- AND CE-DOPED BI2CASR2CU2OY SYSTEMS,"PHYS.REV.B,48(1993)1211",1993.0
5034,Y1.0Ba2.0Cu3.98Ni0.02O8.0,Y124,67.1,,,,PR0489803,"A.P.B.SINHA, D.E.MORRIS, H.B.LIU, H.J.BORNEMANN, M.R.CHANDRACHOOD,",MODIFICATION OF THE OXYGEN-ISOTOPE EFFECT IN HIGH-TEMPERATURESUPERCONDUCTORS DUE TO TRANSITION-METAL DOPING,"PHYS.REV.B,48(1993)9803",1993.0
5035,Y1.0Ba2.0Cu3.96Ni0.04O8.0,Y124,53.0,,,,PR0489803,"A.P.B.SINHA, D.E.MORRIS, H.B.LIU, H.J.BORNEMANN, M.R.CHANDRACHOOD,",MODIFICATION OF THE OXYGEN-ISOTOPE EFFECT IN HIGH-TEMPERATURESUPERCONDUCTORS DUE TO TRANSITION-METAL DOPING,"PHYS.REV.B,48(1993)9803",1993.0
5036,Y1.0Ba2.0Cu3.92Ni0.08O8.0,Y124,25.1,,,,PR0489803,"A.P.B.SINHA, D.E.MORRIS, H.B.LIU, H.J.BORNEMANN, M.R.CHANDRACHOOD,",MODIFICATION OF THE OXYGEN-ISOTOPE EFFECT IN HIGH-TEMPERATURESUPERCONDUCTORS DUE TO TRANSITION-METAL DOPING,"PHYS.REV.B,48(1993)9803",1993.0
5037,Y1.0Ba2.0Cu3.98Zn0.02O8.0,Y124,63.8,,,,PR0489803,"A.P.B.SINHA, D.E.MORRIS, H.B.LIU, H.J.BORNEMANN, M.R.CHANDRACHOOD,",MODIFICATION OF THE OXYGEN-ISOTOPE EFFECT IN HIGH-TEMPERATURESUPERCONDUCTORS DUE TO TRANSITION-METAL DOPING,"PHYS.REV.B,48(1993)9803",1993.0
5038,Y1.0Ba2.0Cu3.96Zn0.06O8.0,Y124,50.1,,,,PR0489803,"A.P.B.SINHA, D.E.MORRIS, H.B.LIU, H.J.BORNEMANN, M.R.CHANDRACHOOD,",MODIFICATION OF THE OXYGEN-ISOTOPE EFFECT IN HIGH-TEMPERATURESUPERCONDUCTORS DUE TO TRANSITION-METAL DOPING,"PHYS.REV.B,48(1993)9803",1993.0
5039,Y1.0Ba2.0Cu3.92Zn0.08O8.0,Y124,40.5,,,,PR0489803,"A.P.B.SINHA, D.E.MORRIS, H.B.LIU, H.J.BORNEMANN, M.R.CHANDRACHOOD,",MODIFICATION OF THE OXYGEN-ISOTOPE EFFECT IN HIGH-TEMPERATURESUPERCONDUCTORS DUE TO TRANSITION-METAL DOPING,"PHYS.REV.B,48(1993)9803",1993.0
5040,Y1.0Ba2.0Cu3.987Fe0.013000000000000001O8.0,Y124,70.0,,,,PR0489803,"A.P.B.SINHA, D.E.MORRIS, H.B.LIU, H.J.BORNEMANN, M.R.CHANDRACHOOD,",MODIFICATION OF THE OXYGEN-ISOTOPE EFFECT IN HIGH-TEMPERATURESUPERCONDUCTORS DUE TO TRANSITION-METAL DOPING,"PHYS.REV.B,48(1993)9803",1993.0
5041,Y1.0Ba2.0Cu3.975Fe0.025O8.0,Y124,64.6,,,,PR0489803,"A.P.B.SINHA, D.E.MORRIS, H.B.LIU, H.J.BORNEMANN, M.R.CHANDRACHOOD,",MODIFICATION OF THE OXYGEN-ISOTOPE EFFECT IN HIGH-TEMPERATURESUPERCONDUCTORS DUE TO TRANSITION-METAL DOPING,"PHYS.REV.B,48(1993)9803",1993.0
5042,Y1.0Ba2.0Cu3.84Fe0.16O8.0,Y124,38.6,,,,PR0489803,"A.P.B.SINHA, D.E.MORRIS, H.B.LIU, H.J.BORNEMANN, M.R.CHANDRACHOOD,",MODIFICATION OF THE OXYGEN-ISOTOPE EFFECT IN HIGH-TEMPERATURESUPERCONDUCTORS DUE TO TRANSITION-METAL DOPING,"PHYS.REV.B,48(1993)9803",1993.0
5043,Y1.0Ba2.0Cu2.98Fe0.02O7.0,Y123,90.7,,,,PR0489803,"A.P.B.SINHA, D.E.MORRIS, H.B.LIU, H.J.BORNEMANN, M.R.CHANDRACHOOD,",MODIFICATION OF THE OXYGEN-ISOTOPE EFFECT IN HIGH-TEMPERATURESUPERCONDUCTORS DUE TO TRANSITION-METAL DOPING,"PHYS.REV.B,48(1993)9803",1993.0
5044,Y1.0Ba2.0Cu2.93Fe0.03O7.0,Y123,90.1,,,,PR0489803,"A.P.B.SINHA, D.E.MORRIS, H.B.LIU, H.J.BORNEMANN, M.R.CHANDRACHOOD,",MODIFICATION OF THE OXYGEN-ISOTOPE EFFECT IN HIGH-TEMPERATURESUPERCONDUCTORS DUE TO TRANSITION-METAL DOPING,"PHYS.REV.B,48(1993)9803",1993.0
5045,Y1.0Ba2.0Cu2.94Cu0.6O7.0,Y123,89.1,,,,PR0489803,"A.P.B.SINHA, D.E.MORRIS, H.B.LIU, H.J.BORNEMANN, M.R.CHANDRACHOOD,",MODIFICATION OF THE OXYGEN-ISOTOPE EFFECT IN HIGH-TEMPERATURESUPERCONDUCTORS DUE TO TRANSITION-METAL DOPING,"PHYS.REV.B,48(1993)9803",1993.0
5046,Y1.0Ba2.0Cu2.92Fe0.08O7.0,Y123,86.2,,,,PR0489803,"A.P.B.SINHA, D.E.MORRIS, H.B.LIU, H.J.BORNEMANN, M.R.CHANDRACHOOD,",MODIFICATION OF THE OXYGEN-ISOTOPE EFFECT IN HIGH-TEMPERATURESUPERCONDUCTORS DUE TO TRANSITION-METAL DOPING,"PHYS.REV.B,48(1993)9803",1993.0
5047,Y1.0Ba2.0Cu2.88Fe0.12O7.0,Y123,79.0,,,,PR0489803,"A.P.B.SINHA, D.E.MORRIS, H.B.LIU, H.J.BORNEMANN, M.R.CHANDRACHOOD,",MODIFICATION OF THE OXYGEN-ISOTOPE EFFECT IN HIGH-TEMPERATURESUPERCONDUCTORS DUE TO TRANSITION-METAL DOPING,"PHYS.REV.B,48(1993)9803",1993.0
5048,Y1.0Ba2.0Cu2.74Fe0.26O7.0,Y123,55.6,,,,PR0489803,"A.P.B.SINHA, D.E.MORRIS, H.B.LIU, H.J.BORNEMANN, M.R.CHANDRACHOOD,",MODIFICATION OF THE OXYGEN-ISOTOPE EFFECT IN HIGH-TEMPERATURESUPERCONDUCTORS DUE TO TRANSITION-METAL DOPING,"PHYS.REV.B,48(1993)9803",1993.0
5049,Y1.0Ba2.0Cu2.7Fe0.3O7.0,Y123,50.8,,,,PR0489803,"A.P.B.SINHA, D.E.MORRIS, H.B.LIU, H.J.BORNEMANN, M.R.CHANDRACHOOD,",MODIFICATION OF THE OXYGEN-ISOTOPE EFFECT IN HIGH-TEMPERATURESUPERCONDUCTORS DUE TO TRANSITION-METAL DOPING,"PHYS.REV.B,48(1993)9803",1993.0
5050,Y1.0Ba2.0Cu2.985Zn0.015O7.0,Y123,83.2,,,,PR0489803,"A.P.B.SINHA, D.E.MORRIS, H.B.LIU, H.J.BORNEMANN, M.R.CHANDRACHOOD,",MODIFICATION OF THE OXYGEN-ISOTOPE EFFECT IN HIGH-TEMPERATURESUPERCONDUCTORS DUE TO TRANSITION-METAL DOPING,"PHYS.REV.B,48(1993)9803",1993.0
5051,Y1.0Ba2.0Cu2.97Zn0.03O7.0,Y123,75.2,,,,PR0489803,"A.P.B.SINHA, D.E.MORRIS, H.B.LIU, H.J.BORNEMANN, M.R.CHANDRACHOOD,",MODIFICATION OF THE OXYGEN-ISOTOPE EFFECT IN HIGH-TEMPERATURESUPERCONDUCTORS DUE TO TRANSITION-METAL DOPING,"PHYS.REV.B,48(1993)9803",1993.0
5052,Y1.0Ba2.0Cu2.94Zn0.06O7.0,Y123,57.4,,,,PR0489803,"A.P.B.SINHA, D.E.MORRIS, H.B.LIU, H.J.BORNEMANN, M.R.CHANDRACHOOD,",MODIFICATION OF THE OXYGEN-ISOTOPE EFFECT IN HIGH-TEMPERATURESUPERCONDUCTORS DUE TO TRANSITION-METAL DOPING,"PHYS.REV.B,48(1993)9803",1993.0
5053,Y1.0Ba2.0Cu2.88Zn0.12O7.0,Y123,50.4,,,,PR0489803,"A.P.B.SINHA, D.E.MORRIS, H.B.LIU, H.J.BORNEMANN, M.R.CHANDRACHOOD,",MODIFICATION OF THE OXYGEN-ISOTOPE EFFECT IN HIGH-TEMPERATURESUPERCONDUCTORS DUE TO TRANSITION-METAL DOPING,"PHYS.REV.B,48(1993)9803",1993.0
5054,Y1.0Ba2.0Cu2.94Ni0.06O7.0,Y123,85.9,,,,PR0489803,"A.P.B.SINHA, D.E.MORRIS, H.B.LIU, H.J.BORNEMANN, M.R.CHANDRACHOOD,",MODIFICATION OF THE OXYGEN-ISOTOPE EFFECT IN HIGH-TEMPERATURESUPERCONDUCTORS DUE TO TRANSITION-METAL DOPING,"PHYS.REV.B,48(1993)9803",1993.0
5055,Y1.0Ba2.0Cu2.88Ni0.18O7.0,Y123,77.2,,,,PR0489803,"A.P.B.SINHA, D.E.MORRIS, H.B.LIU, H.J.BORNEMANN, M.R.CHANDRACHOOD,",MODIFICATION OF THE OXYGEN-ISOTOPE EFFECT IN HIGH-TEMPERATURESUPERCONDUCTORS DUE TO TRANSITION-METAL DOPING,"PHYS.REV.B,48(1993)9803",1993.0
5056,Y1.0Ba2.0Cu2.76Ni0.24O7.0,Y123,71.5,,,,PR0489803,"A.P.B.SINHA, D.E.MORRIS, H.B.LIU, H.J.BORNEMANN, M.R.CHANDRACHOOD,",MODIFICATION OF THE OXYGEN-ISOTOPE EFFECT IN HIGH-TEMPERATURESUPERCONDUCTORS DUE TO TRANSITION-METAL DOPING,"PHYS.REV.B,48(1993)9803",1993.0
5057,Bi2.0Sr2.0Ca1.0Cu1.99Fe0.01O8.0,Bi2212,74.1,,,,PR0489803,"A.P.B.SINHA, D.E.MORRIS, H.B.LIU, H.J.BORNEMANN, M.R.CHANDRACHOOD,",MODIFICATION OF THE OXYGEN-ISOTOPE EFFECT IN HIGH-TEMPERATURESUPERCONDUCTORS DUE TO TRANSITION-METAL DOPING,"PHYS.REV.B,48(1993)9803",1993.0
5058,Bi2.0Sr2.0Ca1.0Cu1.98Fe0.02O8.0,Bi2212,71.5,,,,PR0489803,"A.P.B.SINHA, D.E.MORRIS, H.B.LIU, H.J.BORNEMANN, M.R.CHANDRACHOOD,",MODIFICATION OF THE OXYGEN-ISOTOPE EFFECT IN HIGH-TEMPERATURESUPERCONDUCTORS DUE TO TRANSITION-METAL DOPING,"PHYS.REV.B,48(1993)9803",1993.0
5059,Bi2.0Sr2.0Ca1.0Cu1.96Fe0.04O8.0,Bi2212,65.7,,,,PR0489803,"A.P.B.SINHA, D.E.MORRIS, H.B.LIU, H.J.BORNEMANN, M.R.CHANDRACHOOD,",MODIFICATION OF THE OXYGEN-ISOTOPE EFFECT IN HIGH-TEMPERATURESUPERCONDUCTORS DUE TO TRANSITION-METAL DOPING,"PHYS.REV.B,48(1993)9803",1993.0
5062,Y0.85Ca0.15Sr1.5Ba0.5Cu2.5B0.5O7.0,Y123,35.5,,,,PHC2150191,"C.GREAVES, P.R.SLATER,","BO3- 3 SUBSTITUTIONS IN PHASES RELATED TO YBA2CU3O7. SUPERCONDUCTING PROPERTIES OF (Y,CA)(BA,SR)2CU3-Z(BO3)ZOY","PHYSICA C,215(1993)191",1993.0
5063,Y0.85Ca0.15Sr1.0Ba1.0Cu2.5B0.5O7.0,Y123,43.6,,,,PHC2150191,"C.GREAVES, P.R.SLATER,","BO3- 3 SUBSTITUTIONS IN PHASES RELATED TO YBA2CU3O7. SUPERCONDUCTING PROPERTIES OF (Y,CA)(BA,SR)2CU3-Z(BO3)ZOY","PHYSICA C,215(1993)191",1993.0
5064,Y0.85Ca0.15Sr0.5Ba1.5Cu2.5B0.5O7.0,Y123,55.6,,,,PHC2150191,"C.GREAVES, P.R.SLATER,","BO3- 3 SUBSTITUTIONS IN PHASES RELATED TO YBA2CU3O7. SUPERCONDUCTING PROPERTIES OF (Y,CA)(BA,SR)2CU3-Z(BO3)ZOY","PHYSICA C,215(1993)191",1993.0
5066,Y1.0Sr1.0Ba1.0Cu2.5B0.5O7.0,Y123,25.0,,,,PHC2150191,"C.GREAVES, P.R.SLATER,","BO3- 3 SUBSTITUTIONS IN PHASES RELATED TO YBA2CU3O7. SUPERCONDUCTING PROPERTIES OF (Y,CA)(BA,SR)2CU3-Z(BO3)ZOY","PHYSICA C,215(1993)191",1993.0
5067,Y1.0Sr0.5Ba1.5Cu2.5B0.5O7.0,Y123,15.0,,,,PHC2150191,"C.GREAVES, P.R.SLATER,","BO3- 3 SUBSTITUTIONS IN PHASES RELATED TO YBA2CU3O7. SUPERCONDUCTING PROPERTIES OF (Y,CA)(BA,SR)2CU3-Z(BO3)ZOY","PHYSICA C,215(1993)191",1993.0
5068,Hg1.0Ba2.0Ca1.0Cu2.0O6.0,Hg1212,113.0,3.862,,12.707,PHC2140307,"C.W.CHU, F.CHEN, J.KULIK, R.L.MENG, Y.Y.SUN, Y.Y.XUE, Z.J.HUANG,",SUPERCONDUCTIVITY AT 112-117 K IN HGBA2CACU2O6+Z,"PHYSICA C,214(1993)307",1993.0
5070,Hg1.0Ba2.0Ca2.0Cu3.0O8.0,Hg1223,133.0,3.853,,15.818,PHC2150001,"C.CHAILLOUT, E.V.ANTIPOV, J.J.CAPPONI, J.L.THOLENCE, M.MAREZIO, P.BORDET, S.M.LOUREIRO, S.N.PUTILIN,",THE SYNTHESIS AND CHARACTERIZATION OF THE HGBA2CA2CU3O8+Z ANDHGBA2CA3CU4O10+Z PHASES,"PHYSICA C,215(1993)1",1993.0
5073,Y1.0Ba2.0Cu3.0O6.97,Y123,89.9,,,,PHC1620151,"B. PU""MPIN, H. KELLER, H. SIMMLER, I.M. SAVIC, J.W. SCHNEIDER, P. ZIMMERMANN, W. KU""NDIG, W. ODERMATT,",MEASUREMENT OF THE LONDON PENETRATION DEPTHSIN IN YBa2Cu3Ox BY MEANS OF MUON SPIN ROTATION (%*SR) EXPERIMENTS,"Physica.C,162-164(1989)151-152",1989.0
5074,Y1.0Ba2.0Cu3.0O6.9,Y123,89.0,,,,PHC1620151,"B. PU""MPIN, H. KELLER, H. SIMMLER, I.M. SAVIC, J.W. SCHNEIDER, P. ZIMMERMANN, W. KU""NDIG, W. ODERMATT,",MEASUREMENT OF THE LONDON PENETRATION DEPTHSIN IN YBa2Cu3Ox BY MEANS OF MUON SPIN ROTATION (%*SR) EXPERIMENTS,"Physica.C,162-164(1989)151-152",1989.0
5075,Y1.0Ba2.0Cu3.0O7.0,Y123,92.9,,,,PHC2140350,"A.M.CAMPBELL, A.PORCH, D.N.ZHENG, J.R.COOPER, J.R.WALDRAM, P.A.FREEMAN,",TEMPERATURE DEPENDENT MAGNETIC PENETRATION DEPTH OF CO AND ZNDOPED YBA2CU3O7 OBTAINED FROM THE AC SUSCEPTIBILITY OF MAGNETICALLY ALIGNED POWDERS,"PHYSICA C,214(1993)350",1993.0
5076,Y1.0Ba2.0Cu2.85Zn0.15O7.0,Y123,41.5,,,,PHC2140350,"A.M.CAMPBELL, A.PORCH, D.N.ZHENG, J.R.COOPER, J.R.WALDRAM, P.A.FREEMAN,",TEMPERATURE DEPENDENT MAGNETIC PENETRATION DEPTH OF CO AND ZNDOPED YBA2CU3O7 OBTAINED FROM THE AC SUSCEPTIBILITY OF MAGNETICALLY ALIGNED POWDERS,"PHYSICA C,214(1993)350",1993.0
5077,Y1.0Ba2.0Cu2.955Co0.045O7.0,Y123,94.4,,,,PHC2140350,"A.M.CAMPBELL, A.PORCH, D.N.ZHENG, J.R.COOPER, J.R.WALDRAM, P.A.FREEMAN,",TEMPERATURE DEPENDENT MAGNETIC PENETRATION DEPTH OF CO AND ZNDOPED YBA2CU3O7 OBTAINED FROM THE AC SUSCEPTIBILITY OF MAGNETICALLY ALIGNED POWDERS,"PHYSICA C,214(1993)350",1993.0
5078,Y1.0Ba2.0Cu2.88Co0.12O7.0,Y123,80.0,,,,PHC2140350,"A.M.CAMPBELL, A.PORCH, D.N.ZHENG, J.R.COOPER, J.R.WALDRAM, P.A.FREEMAN,",TEMPERATURE DEPENDENT MAGNETIC PENETRATION DEPTH OF CO AND ZNDOPED YBA2CU3O7 OBTAINED FROM THE AC SUSCEPTIBILITY OF MAGNETICALLY ALIGNED POWDERS,"PHYSICA C,214(1993)350",1993.0
5079,Nd1.5Ce0.5Sr2.0Cu2.0Nb1.0O10.0,RCSCNO,24.2,,,,PR0486525,"A.F.BELLO, D.BACK, H.B.RADOUSKY, M.BENNAHMIAS, P.KLAVINS, R.N.SHELTON, T.J.GOODWIN,","MAGNETIC PROPERTIES OF POLYCRYSTALLINE R1.5CE0.5SR2CU2NBO10 (R=EU,ND,AND SM) HIGH-TC SUPERCONDUCTING CERAMICS","PHYS.REV.B,48(1993)6525",1993.0
5080,Eu1.5Ce0.5Sr2.0Cu2.0Nb1.0O10.0,RCSCNO,24.0,,,,PR0486525,"A.F.BELLO, D.BACK, H.B.RADOUSKY, M.BENNAHMIAS, P.KLAVINS, R.N.SHELTON, T.J.GOODWIN,","MAGNETIC PROPERTIES OF POLYCRYSTALLINE R1.5CE0.5SR2CU2NBO10 (R=EU,ND,AND SM) HIGH-TC SUPERCONDUCTING CERAMICS","PHYS.REV.B,48(1993)6525",1993.0
5081,Sm1.5Ce0.5Sr2.0Cu2.0Nb1.0O10.0,RCSCNO,27.0,,,,PR0486525,"A.F.BELLO, D.BACK, H.B.RADOUSKY, M.BENNAHMIAS, P.KLAVINS, R.N.SHELTON, T.J.GOODWIN,","MAGNETIC PROPERTIES OF POLYCRYSTALLINE R1.5CE0.5SR2CU2NBO10 (R=EU,ND,AND SM) HIGH-TC SUPERCONDUCTING CERAMICS","PHYS.REV.B,48(1993)6525",1993.0
5082,Tl0.5Pb0.5Sr2.0Ca2.0Cu3.0O9.0,Tl1223,115.0,,,,PR0486519,"A.M.CAMPBELL, D.N.ZHENG, R.S.LIU,","REVERSIBLE MAGNETIC PROPERTIES OF SUPERCONDUCTING (TL,PB)SR2CA2CU3O9 AND TL2BA2CA2CU3O10","PHYS.REV.B,48(1993)6519",1993.0
5083,Tl2.0Ba2.0Ca2.0Cu3.0O10.0,Tl2223,118.0,,,,PR0486519,"A.M.CAMPBELL, D.N.ZHENG, R.S.LIU,","REVERSIBLE MAGNETIC PROPERTIES OF SUPERCONDUCTING (TL,PB)SR2CA2CU3O9 AND TL2BA2CA2CU3O10","PHYS.REV.B,48(1993)6519",1993.0
5084,La2.0Cu1.0O4.08,T,32.0,,,,PR0486506,"D.C.JOHNSTON, F.C.CHOU, J.E.SCHIRBER, P.C.CANFIELD, W.R.BAYLESS, Z.FISK,",PRESSURE DEPENDENCE OF THE SUPERCONDUCTING TRANSITION TEMPERATURE OF SUPEROXYGENATED LA2CUO4+Z,"PHYS.REV.B,48(1993)6506",1993.0
5085,La2.0Cu1.0O4.12,T,43.0,,,,PR0486506,"D.C.JOHNSTON, F.C.CHOU, J.E.SCHIRBER, P.C.CANFIELD, W.R.BAYLESS, Z.FISK,",PRESSURE DEPENDENCE OF THE SUPERCONDUCTING TRANSITION TEMPERATURE OF SUPEROXYGENATED LA2CUO4+Z,"PHYS.REV.B,48(1993)6506",1993.0
5086,La2.0Cu1.0O4.0,T,28.0,,,,PR0486506,"D.C.JOHNSTON, F.C.CHOU, J.E.SCHIRBER, P.C.CANFIELD, W.R.BAYLESS, Z.FISK,",PRESSURE DEPENDENCE OF THE SUPERCONDUCTING TRANSITION TEMPERATURE OF SUPEROXYGENATED LA2CUO4+Z,"PHYS.REV.B,48(1993)6506",1993.0
5087,La2.0Cu1.0O4.0,T,39.0,,,,PR0486506,"D.C.JOHNSTON, F.C.CHOU, J.E.SCHIRBER, P.C.CANFIELD, W.R.BAYLESS, Z.FISK,",PRESSURE DEPENDENCE OF THE SUPERCONDUCTING TRANSITION TEMPERATURE OF SUPEROXYGENATED LA2CUO4+Z,"PHYS.REV.B,48(1993)6506",1993.0
5088,Nd1.0Ba2.0Cu3.0O7.0,Y123,87.0,,,,PR0486431,"CHARLES C.KIM, D.H.LIEBENBERG, E.F.SKELTON, M.S.OSOFSKY,",PRESSURE DEPENDENCE OF TC IN NDBA2CU3O7-Z TO 6 GPA,"PHYS.REV.B,48(1993)6431",1993.0
5089,Nd1.0Ba2.0Cu3.0O7.0,Y123,87.5,,,,PR0486431,"CHARLES C.KIM, D.H.LIEBENBERG, E.F.SKELTON, M.S.OSOFSKY,",PRESSURE DEPENDENCE OF TC IN NDBA2CU3O7-Z TO 6 GPA,"PHYS.REV.B,48(1993)6431",1993.0
5092,Y1.0Ba2.0Cu4.0O8.0,Y124,79.0,,,,PR0483575,"B.M.ANDERSSON, B.SUNDQVIST,",THERMAL CONDUCTIVITY OF YBA2CU4O8 DOMINATED BY PHONON-PHONON INTERACTIONS,"PHYS.REV.B,48(1993)3575",1993.0
5093,Bi2.0Sr2.0Ca1.0Cu2.0O8.0,Bi2212,85.0,,,,PR0483531,"C.KENDZIORA, J.HARTGE, L.FORRO, L.MIHALY, MICHAEL C.MARTIN,",WIDE-RANGE OXYGEN DOPING OF BI2SR2CACU2O8+Z,"PHYS.REV.B,48(1993)3531",1993.0
5094,Bi2.0Sr2.0Ca1.0Cu2.0O8.0,Bi2212,59.0,,,,PR0483531,"C.KENDZIORA, J.HARTGE, L.FORRO, L.MIHALY, MICHAEL C.MARTIN,",WIDE-RANGE OXYGEN DOPING OF BI2SR2CACU2O8+Z,"PHYS.REV.B,48(1993)3531",1993.0
5095,Tl1.0Ba1.75Eu1.75Ce0.5Cu2.0O9.0,Tl1222,40.0,3.878,,30.423000000000002,PHC1970131,"A.MAIGNAN, B.RAVEAU, C, C.MICHEL, M.HERVIEU, MARTIN, P.P.EDWARDS, R.S.LIU,","TLBA2(EU,CE)2CU2O9+Z, A NEW MEMBER OF THE DOUBLE FLUORITE-TYPECUPRATE FAMILY","PHYSICA C,197(1992)131",1992.0
5096,Tl1.0Ba1.75Eu1.75Ce0.5Cu2.0O9.0,Tl1222,25.5,3.878,,30.423000000000002,PHC1970131,"A.MAIGNAN, B.RAVEAU, C, C.MICHEL, M.HERVIEU, MARTIN, P.P.EDWARDS, R.S.LIU,","TLBA2(EU,CE)2CU2O9+Z, A NEW MEMBER OF THE DOUBLE FLUORITE-TYPECUPRATE FAMILY","PHYSICA C,197(1992)131",1992.0
5098,Yb1.0Ba1.8Sr0.2Cu4.0O8.0,Y124,82.0,3.8139999999999996,3.8569999999999998,27.129,PHC1900433,"H.YAMAUCHI, SATOSHI TAKANO, SEIJI ADACHI, TAKAHIRO WADA, YUJI YAEGASHI,","YB(BA,SR)2CU4O8:A""124"" PHASE SUPERCONDUCTOR WITH A REDUCED UNIT CELL VOLUME","PHYSICA C,190(1992)433",1992.0
5099,Yb1.0Ba1.6Sr0.4Cu4.0O8.0,Y124,80.0,3.805,3.855,27.072,PHC1900433,"H.YAMAUCHI, SATOSHI TAKANO, SEIJI ADACHI, TAKAHIRO WADA, YUJI YAEGASHI,","YB(BA,SR)2CU4O8:A""124"" PHASE SUPERCONDUCTOR WITH A REDUCED UNIT CELL VOLUME","PHYSICA C,190(1992)433",1992.0
5100,Yb1.0Ba1.4Sr0.6Cu4.0O8.0,Y124,80.0,3.7960000000000003,3.8510000000000004,27.022,PHC1900433,"H.YAMAUCHI, SATOSHI TAKANO, SEIJI ADACHI, TAKAHIRO WADA, YUJI YAEGASHI,","YB(BA,SR)2CU4O8:A""124"" PHASE SUPERCONDUCTOR WITH A REDUCED UNIT CELL VOLUME","PHYSICA C,190(1992)433",1992.0
5101,Yb1.0Ba1.2Sr0.8Cu4.0O8.0,Y124,80.0,3.7939999999999996,3.8510000000000004,27.006999999999998,PHC1900433,"H.YAMAUCHI, SATOSHI TAKANO, SEIJI ADACHI, TAKAHIRO WADA, YUJI YAEGASHI,","YB(BA,SR)2CU4O8:A""124"" PHASE SUPERCONDUCTOR WITH A REDUCED UNIT CELL VOLUME","PHYSICA C,190(1992)433",1992.0
5102,Nd1.85Ce0.15Cu1.0O4.0,T',22.0,,,,PRL0700085,"Dong Ho Wu, J.L. Peng, Jian Mao, R.L. Greene, S.N. Mao, Steven M. Anlage, T. Venkatesan, X.X. Xi,",Temperature Dependence of Penetration Depth and Surface Resistance of Nd1.85Ce0.15CuO4,Phys.Rev.Rett.70(1993)85,1993.0
5103,Nd1.85Ce0.15Cu1.0O4.0,T',21.5,,,,PRL0700085,"Dong Ho Wu, J.L. Peng, Jian Mao, R.L. Greene, S.N. Mao, Steven M. Anlage, T. Venkatesan, X.X. Xi,",Temperature Dependence of Penetration Depth and Surface Resistance of Nd1.85Ce0.15CuO4,Phys.Rev.Rett.70(1993)85,1993.0
5104,Nd1.85Ce0.15Cu1.0O4.0,T',21.0,,,,PRL0700085,"Dong Ho Wu, J.L. Peng, Jian Mao, R.L. Greene, S.N. Mao, Steven M. Anlage, T. Venkatesan, X.X. Xi,",Temperature Dependence of Penetration Depth and Surface Resistance of Nd1.85Ce0.15CuO4,Phys.Rev.Rett.70(1993)85,1993.0
5125,Tl2.0Ba2.0Ca1.0Cu2.0O8.0,Tl2212,85.0,,,,PR0479048,"A.N.DAS, A.PODDAR, B.GHOSH, J.B.MANDAL, P.MANDAL, S.KESHRI,",THERMOELECTRIC POWER OF TL2BA2CA1-XYXCU2O8+Y (0<-X<-0.6) SAMPLES,"PHYS.REV.B,47(1993)9048",1993.0
5126,Tl2.0Ba2.0Ca1.0Cu2.0O8.0,Tl2212,105.0,,,,PR0479048,"A.N.DAS, A.PODDAR, B.GHOSH, J.B.MANDAL, P.MANDAL, S.KESHRI,",THERMOELECTRIC POWER OF TL2BA2CA1-XYXCU2O8+Y (0<-X<-0.6) SAMPLES,"PHYS.REV.B,47(1993)9048",1993.0
5127,Tl2.0Ba2.0Ca0.9Y0.1Cu2.0O8.0,Tl2212,88.0,,,,PR0479048,"A.N.DAS, A.PODDAR, B.GHOSH, J.B.MANDAL, P.MANDAL, S.KESHRI,",THERMOELECTRIC POWER OF TL2BA2CA1-XYXCU2O8+Y (0<-X<-0.6) SAMPLES,"PHYS.REV.B,47(1993)9048",1993.0
5128,Tl2.0Ba2.0Ca0.8Y0.2Cu2.0O8.0,Tl2212,74.0,,,,PR0479048,"A.N.DAS, A.PODDAR, B.GHOSH, J.B.MANDAL, P.MANDAL, S.KESHRI,",THERMOELECTRIC POWER OF TL2BA2CA1-XYXCU2O8+Y (0<-X<-0.6) SAMPLES,"PHYS.REV.B,47(1993)9048",1993.0
5129,Tl2.0Ba2.0Ca0.75Y0.25Cu2.0O8.0,Tl2212,58.0,,,,PR0479048,"A.N.DAS, A.PODDAR, B.GHOSH, J.B.MANDAL, P.MANDAL, S.KESHRI,",THERMOELECTRIC POWER OF TL2BA2CA1-XYXCU2O8+Y (0<-X<-0.6) SAMPLES,"PHYS.REV.B,47(1993)9048",1993.0
5130,Tl2.0Ba2.0Ca0.65Y0.35Cu2.0O8.0,Tl2212,30.0,,,,PR0479048,"A.N.DAS, A.PODDAR, B.GHOSH, J.B.MANDAL, P.MANDAL, S.KESHRI,",THERMOELECTRIC POWER OF TL2BA2CA1-XYXCU2O8+Y (0<-X<-0.6) SAMPLES,"PHYS.REV.B,47(1993)9048",1993.0
5137,Nd1.85Ce0.15Cu1.0O4.0,T',24.0,,,,PR0478151,"J.L.PENG, R.L.GREENE, WU JIANG, Z.Y.LI,",TRANSPORT PROPERTIES OF ND1.85CE0.15CUO4+Z CRYSTALS BEFORE ANDAFTER REDUCTION,"PHYS.REV.B,47(1993)8151",1993.0
5138,Tl2.0Ba2.0Cu1.0O6.0,Tl2201,86.0,,,,PR0478324,"A.M.HERMANN, H.M.DUAN, LIN SHU-YUAN, LU LI, WILLIAM KIEHL, ZHANG DIAN-LIN,",THERMOPOWER OF TL2BA2CUO6 SINGLE CRYSTALS,"PHYS.REV.B,47(1993)8324",1993.0
5139,Pb2.0Sr2.0Y0.67Ca0.33Cu3.0O8.0,Pb3212,80.0,,,,PR0478212,"G.GUNTHERODT, M.M.LUKINA, V.V.METLUSHKO, V.V.MOSHCHALKOV, Y.BRUYNSERAEDE,","LOWER CRITICAL FIELDS,CRITICAL CURRENTS,AND FLUX CREEP IN PB2SR2R1-XCAXCU3O8+Y (R=Y,DY) SINGLE CRYSTALS","PHYS.REV.B,47(1993)8212",1993.0
5140,Hg1.0Ba2.0Ca2.0Cu3.0O8.41,Hg1223,133.0,3.85,,15.784,PHC2170265,"A.Santoro, E.V.Antipov, J.J.Capponi, J.L.Tholence, M.Marezio, O.Chmaissem, Q.Huang, S.M.Loureiro, S.N.Putilin,",Neutron powder diffraction study at room temperature and at 10 K of the crystal structure of the 133 K superconductor HgBa2Ca2Cu3O8+z,"Physica C, 217(1993)265",1993.0
5142,Y0.9Ca0.1Ba2.0Cu4.0O8.0,Y124,83.5,3.846,3.8689999999999998,27.25,PHC2170294,"Ben Huybrechts, Masasuke Takata, Sadao Mori, Satoshi Ohara, Yuichi Watanabe,",Synthesis of 90 K superconducting Y0.9Ca0.1Ba2Cu4O8 in oxygen at ordinary pressure by Ag2O addition,"Physica C, 217(1993)294",1993.0
5143,Sr1.5Bi0.5Y1.15Ce0.85Cu2.0O8.0,T*,32.0,3.822,,12.659,PHC2170342,"G.E.Zhou, H.Chen, L.Z.Cao, X.H.Chen, Z.J.Chen,","Synthesis and structure of superconductors, (Sr2-xBix)(Ln2-yCey)Cu2O8-z of T* phase","Physica C, 217(1993)342",1993.0
5146,Er1.0Ba2.0Cu3.0O6.935,Y123,88.0,3.82,3.886,11.671,SSC0880629,"D.G. Kuberkar, G.K. Bichile, K.M. Jadhav, R.G. Kulkarni, R.L. Raibagkar,",SUPPRESSION OF SUPERCONDUCTIVITY IN Er1-xCaxBa2Cu3Oy BY HOLE DOPING AND PAIR BREAKING,"Solid State Commun.,88(1993)629-632",1993.0
5147,Er0.95Ca0.05Ba2.0Cu3.0O6.935,Y123,86.0,3.76,3.8,11.671,SSC0880629,"D.G. Kuberkar, G.K. Bichile, K.M. Jadhav, R.G. Kulkarni, R.L. Raibagkar,",SUPPRESSION OF SUPERCONDUCTIVITY IN Er1-xCaxBa2Cu3Oy BY HOLE DOPING AND PAIR BREAKING,"Solid State Commun.,88(1993)629-632",1993.0
5148,Er0.9Ca0.1Ba2.0Cu3.0O6.93,Y123,82.5,3.821,3.883,11.663,SSC0880629,"D.G. Kuberkar, G.K. Bichile, K.M. Jadhav, R.G. Kulkarni, R.L. Raibagkar,",SUPPRESSION OF SUPERCONDUCTIVITY IN Er1-xCaxBa2Cu3Oy BY HOLE DOPING AND PAIR BREAKING,"Solid State Commun.,88(1993)629-632",1993.0
5149,Er0.85Ca0.15Ba2.0Cu3.0O6.93,Y123,79.5,3.827,3.885,11.674000000000001,SSC0880629,"D.G. Kuberkar, G.K. Bichile, K.M. Jadhav, R.G. Kulkarni, R.L. Raibagkar,",SUPPRESSION OF SUPERCONDUCTIVITY IN Er1-xCaxBa2Cu3Oy BY HOLE DOPING AND PAIR BREAKING,"Solid State Commun.,88(1993)629-632",1993.0
5150,Er0.8Ca0.2Ba2.0Cu3.0O6.91,Y123,76.5,3.8280000000000003,3.992,11.664000000000001,SSC0880629,"D.G. Kuberkar, G.K. Bichile, K.M. Jadhav, R.G. Kulkarni, R.L. Raibagkar,",SUPPRESSION OF SUPERCONDUCTIVITY IN Er1-xCaxBa2Cu3Oy BY HOLE DOPING AND PAIR BREAKING,"Solid State Commun.,88(1993)629-632",1993.0
5151,Er0.75Ca0.25Ba2.0Cu3.0O6.88,Y123,67.5,3.835,3.8819999999999997,11.662,SSC0880629,"D.G. Kuberkar, G.K. Bichile, K.M. Jadhav, R.G. Kulkarni, R.L. Raibagkar,",SUPPRESSION OF SUPERCONDUCTIVITY IN Er1-xCaxBa2Cu3Oy BY HOLE DOPING AND PAIR BREAKING,"Solid State Commun.,88(1993)629-632",1993.0
5152,Er0.7Ca0.3Ba2.0Cu3.0O6.83,Y123,55.7,3.7910000000000004,3.9410000000000003,11.91,SSC0880629,"D.G. Kuberkar, G.K. Bichile, K.M. Jadhav, R.G. Kulkarni, R.L. Raibagkar,",SUPPRESSION OF SUPERCONDUCTIVITY IN Er1-xCaxBa2Cu3Oy BY HOLE DOPING AND PAIR BREAKING,"Solid State Commun.,88(1993)629-632",1993.0
5153,Y1.0Ba2.0Cu4.0O8.0,Y124,80.0,3.839,3.8710000000000004,27.259,SUP0060265,"A. Sequeira, H. Rajagopal, I.K. Gopalakrishnan, J.V. Yakhmi, R.M. Iyer,",Inflence of Ba Content and Ce Doping on the Structural Features of YBa2Cu4O8 Superconductor-a Neutron Study,"J.Superconductivity,6(1993)265",1993.0
5154,Y0.9Ce0.1Ba2.0Cu4.0O8.0,Y124,55.0,3.8289999999999997,3.86,27.151999999999997,SUP0060265,"A. Sequeira, H. Rajagopal, I.K. Gopalakrishnan, J.V. Yakhmi, R.M. Iyer,",Inflence of Ba Content and Ce Doping on the Structural Features of YBa2Cu4O8 Superconductor-a Neutron Study,"J.Superconductivity,6(1993)265",1993.0
5155,Y1.0Ba2.2Cu4.0O8.0,Y124,80.0,3.845,3.8689999999999998,27.265,SUP0060265,"A. Sequeira, H. Rajagopal, I.K. Gopalakrishnan, J.V. Yakhmi, R.M. Iyer,",Inflence of Ba Content and Ce Doping on the Structural Features of YBa2Cu4O8 Superconductor-a Neutron Study,"J.Superconductivity,6(1993)265",1993.0
5162,Nd1.0Ba2.0Cu3.0O7.0,Y123,92.2,,,,PR04915993,"H.F. Lai, H.F.Lai, J.C. Ho, J.Y.T. Wei, J.Y.T.Wei, M.K. Wu, M.K.Wu, S.R. Sheen, S.R.Sheen, Weiyan Guan, Y.C. Chen, Y.C.Chen, Yunhui Xu,","Ion-size effect on TN in (R1-xPrx)Ba2Cu3O7-z systems (R=Lu,Yb,Tm,Er,Y,Ho,Dy,Gd,Eu,Sm, and Nd)","Phys.Rev.B, 49(1994)15993",1994.0
5163,Nd0.97Pr0.03Ba2.0Cu3.0O7.0,Y123,85.1,,,,PR04915993,"H.F. Lai, H.F.Lai, J.C. Ho, J.Y.T. Wei, J.Y.T.Wei, M.K. Wu, M.K.Wu, S.R. Sheen, S.R.Sheen, Weiyan Guan, Y.C. Chen, Y.C.Chen, Yunhui Xu,","Ion-size effect on TN in (R1-xPrx)Ba2Cu3O7-z systems (R=Lu,Yb,Tm,Er,Y,Ho,Dy,Gd,Eu,Sm, and Nd)","Phys.Rev.B, 49(1994)15993",1994.0
5164,Nd0.92Pr0.08Ba2.0Cu3.0O7.0,Y123,68.2,,,,PR04915993,"H.F. Lai, H.F.Lai, J.C. Ho, J.Y.T. Wei, J.Y.T.Wei, M.K. Wu, M.K.Wu, S.R. Sheen, S.R.Sheen, Weiyan Guan, Y.C. Chen, Y.C.Chen, Yunhui Xu,","Ion-size effect on TN in (R1-xPrx)Ba2Cu3O7-z systems (R=Lu,Yb,Tm,Er,Y,Ho,Dy,Gd,Eu,Sm, and Nd)","Phys.Rev.B, 49(1994)15993",1994.0
5165,Nd0.85Pr0.15Ba2.0Cu3.0O7.0,Y123,40.7,,,,PR04915993,"H.F. Lai, H.F.Lai, J.C. Ho, J.Y.T. Wei, J.Y.T.Wei, M.K. Wu, M.K.Wu, S.R. Sheen, S.R.Sheen, Weiyan Guan, Y.C. Chen, Y.C.Chen, Yunhui Xu,","Ion-size effect on TN in (R1-xPrx)Ba2Cu3O7-z systems (R=Lu,Yb,Tm,Er,Y,Ho,Dy,Gd,Eu,Sm, and Nd)","Phys.Rev.B, 49(1994)15993",1994.0
5166,Nd0.8Pr0.2Ba2.0Cu3.0O7.0,Y123,31.4,,,,PR04915993,"H.F. Lai, H.F.Lai, J.C. Ho, J.Y.T. Wei, J.Y.T.Wei, M.K. Wu, M.K.Wu, S.R. Sheen, S.R.Sheen, Weiyan Guan, Y.C. Chen, Y.C.Chen, Yunhui Xu,","Ion-size effect on TN in (R1-xPrx)Ba2Cu3O7-z systems (R=Lu,Yb,Tm,Er,Y,Ho,Dy,Gd,Eu,Sm, and Nd)","Phys.Rev.B, 49(1994)15993",1994.0
5174,Gd1.0Ba2.0Cu3.0O7.0,Y123,96.2,,,,PR04915993,"H.F. Lai, H.F.Lai, J.C. Ho, J.Y.T. Wei, J.Y.T.Wei, M.K. Wu, M.K.Wu, S.R. Sheen, S.R.Sheen, Weiyan Guan, Y.C. Chen, Y.C.Chen, Yunhui Xu,","Ion-size effect on TN in (R1-xPrx)Ba2Cu3O7-z systems (R=Lu,Yb,Tm,Er,Y,Ho,Dy,Gd,Eu,Sm, and Nd)","Phys.Rev.B, 49(1994)15993",1994.0
5175,Gd0.97Pr0.03Ba2.0Cu3.0O7.0,Y123,93.1,,,,PR04915993,"H.F. Lai, H.F.Lai, J.C. Ho, J.Y.T. Wei, J.Y.T.Wei, M.K. Wu, M.K.Wu, S.R. Sheen, S.R.Sheen, Weiyan Guan, Y.C. Chen, Y.C.Chen, Yunhui Xu,","Ion-size effect on TN in (R1-xPrx)Ba2Cu3O7-z systems (R=Lu,Yb,Tm,Er,Y,Ho,Dy,Gd,Eu,Sm, and Nd)","Phys.Rev.B, 49(1994)15993",1994.0
5176,Gd0.922Pr0.078Ba2.0Cu3.0O7.0,Y123,84.0,,,,PR04915993,"H.F. Lai, H.F.Lai, J.C. Ho, J.Y.T. Wei, J.Y.T.Wei, M.K. Wu, M.K.Wu, S.R. Sheen, S.R.Sheen, Weiyan Guan, Y.C. Chen, Y.C.Chen, Yunhui Xu,","Ion-size effect on TN in (R1-xPrx)Ba2Cu3O7-z systems (R=Lu,Yb,Tm,Er,Y,Ho,Dy,Gd,Eu,Sm, and Nd)","Phys.Rev.B, 49(1994)15993",1994.0
5177,Gd0.85Pr0.15Ba2.0Cu3.0O7.0,Y123,67.9,,,,PR04915993,"H.F. Lai, H.F.Lai, J.C. Ho, J.Y.T. Wei, J.Y.T.Wei, M.K. Wu, M.K.Wu, S.R. Sheen, S.R.Sheen, Weiyan Guan, Y.C. Chen, Y.C.Chen, Yunhui Xu,","Ion-size effect on TN in (R1-xPrx)Ba2Cu3O7-z systems (R=Lu,Yb,Tm,Er,Y,Ho,Dy,Gd,Eu,Sm, and Nd)","Phys.Rev.B, 49(1994)15993",1994.0
5178,Gd0.8Pr0.2Ba2.0Cu3.0O7.0,Y123,57.7,,,,PR04915993,"H.F. Lai, H.F.Lai, J.C. Ho, J.Y.T. Wei, J.Y.T.Wei, M.K. Wu, M.K.Wu, S.R. Sheen, S.R.Sheen, Weiyan Guan, Y.C. Chen, Y.C.Chen, Yunhui Xu,","Ion-size effect on TN in (R1-xPrx)Ba2Cu3O7-z systems (R=Lu,Yb,Tm,Er,Y,Ho,Dy,Gd,Eu,Sm, and Nd)","Phys.Rev.B, 49(1994)15993",1994.0
5179,Gd0.7Pr0.3Ba2.0Cu3.0O7.0,Y123,39.6,,,,PR04915993,"H.F. Lai, H.F.Lai, J.C. Ho, J.Y.T. Wei, J.Y.T.Wei, M.K. Wu, M.K.Wu, S.R. Sheen, S.R.Sheen, Weiyan Guan, Y.C. Chen, Y.C.Chen, Yunhui Xu,","Ion-size effect on TN in (R1-xPrx)Ba2Cu3O7-z systems (R=Lu,Yb,Tm,Er,Y,Ho,Dy,Gd,Eu,Sm, and Nd)","Phys.Rev.B, 49(1994)15993",1994.0
5180,Gd0.6Pr0.4Ba2.0Cu3.0O7.0,Y123,20.9,,,,PR04915993,"H.F. Lai, H.F.Lai, J.C. Ho, J.Y.T. Wei, J.Y.T.Wei, M.K. Wu, M.K.Wu, S.R. Sheen, S.R.Sheen, Weiyan Guan, Y.C. Chen, Y.C.Chen, Yunhui Xu,","Ion-size effect on TN in (R1-xPrx)Ba2Cu3O7-z systems (R=Lu,Yb,Tm,Er,Y,Ho,Dy,Gd,Eu,Sm, and Nd)","Phys.Rev.B, 49(1994)15993",1994.0
5186,Er1.0Ba2.0Cu3.0O7.0,Y123,93.6,,,,PR04915993,"H.F. Lai, H.F.Lai, J.C. Ho, J.Y.T. Wei, J.Y.T.Wei, M.K. Wu, M.K.Wu, S.R. Sheen, S.R.Sheen, Weiyan Guan, Y.C. Chen, Y.C.Chen, Yunhui Xu,","Ion-size effect on TN in (R1-xPrx)Ba2Cu3O7-z systems (R=Lu,Yb,Tm,Er,Y,Ho,Dy,Gd,Eu,Sm, and Nd)","Phys.Rev.B, 49(1994)15993",1994.0
5187,Er0.97Pr0.03Ba2.0Cu3.0O7.0,Y123,93.9,,,,PR04915993,"H.F. Lai, H.F.Lai, J.C. Ho, J.Y.T. Wei, J.Y.T.Wei, M.K. Wu, M.K.Wu, S.R. Sheen, S.R.Sheen, Weiyan Guan, Y.C. Chen, Y.C.Chen, Yunhui Xu,","Ion-size effect on TN in (R1-xPrx)Ba2Cu3O7-z systems (R=Lu,Yb,Tm,Er,Y,Ho,Dy,Gd,Eu,Sm, and Nd)","Phys.Rev.B, 49(1994)15993",1994.0
5188,Er0.924Pr0.076Ba2.0Cu3.0O7.0,Y123,91.1,,,,PR04915993,"H.F. Lai, H.F.Lai, J.C. Ho, J.Y.T. Wei, J.Y.T.Wei, M.K. Wu, M.K.Wu, S.R. Sheen, S.R.Sheen, Weiyan Guan, Y.C. Chen, Y.C.Chen, Yunhui Xu,","Ion-size effect on TN in (R1-xPrx)Ba2Cu3O7-z systems (R=Lu,Yb,Tm,Er,Y,Ho,Dy,Gd,Eu,Sm, and Nd)","Phys.Rev.B, 49(1994)15993",1994.0
5189,Er0.85Pr0.15Ba2.0Cu3.0O7.0,Y123,82.9,,,,PR04915993,"H.F. Lai, H.F.Lai, J.C. Ho, J.Y.T. Wei, J.Y.T.Wei, M.K. Wu, M.K.Wu, S.R. Sheen, S.R.Sheen, Weiyan Guan, Y.C. Chen, Y.C.Chen, Yunhui Xu,","Ion-size effect on TN in (R1-xPrx)Ba2Cu3O7-z systems (R=Lu,Yb,Tm,Er,Y,Ho,Dy,Gd,Eu,Sm, and Nd)","Phys.Rev.B, 49(1994)15993",1994.0
5190,Er0.8Pr0.2Ba2.0Cu3.0O7.0,Y123,76.4,,,,PR04915993,"H.F. Lai, H.F.Lai, J.C. Ho, J.Y.T. Wei, J.Y.T.Wei, M.K. Wu, M.K.Wu, S.R. Sheen, S.R.Sheen, Weiyan Guan, Y.C. Chen, Y.C.Chen, Yunhui Xu,","Ion-size effect on TN in (R1-xPrx)Ba2Cu3O7-z systems (R=Lu,Yb,Tm,Er,Y,Ho,Dy,Gd,Eu,Sm, and Nd)","Phys.Rev.B, 49(1994)15993",1994.0
5191,Er0.7Pr0.3Ba2.0Cu3.0O7.0,Y123,61.1,,,,PR04915993,"H.F. Lai, H.F.Lai, J.C. Ho, J.Y.T. Wei, J.Y.T.Wei, M.K. Wu, M.K.Wu, S.R. Sheen, S.R.Sheen, Weiyan Guan, Y.C. Chen, Y.C.Chen, Yunhui Xu,","Ion-size effect on TN in (R1-xPrx)Ba2Cu3O7-z systems (R=Lu,Yb,Tm,Er,Y,Ho,Dy,Gd,Eu,Sm, and Nd)","Phys.Rev.B, 49(1994)15993",1994.0
