Repository: CompRhys/apical

# Data Guide

In all cases whilst compiling this data we have been careful to include as much meta-information as possible to allow data to be traced back to it's original sources. For SuperCon this takes the form of the SuperCon "num :" reference id and then the source publication details. For ICSD we provide the ICSD collection code.

We acknowledge the Japanese National Institute for Materials Science for maintaining the [SuperCon](https://supercon.nims.go.jp/index_en.html) database as well as FIZ Karlsruhe GmbH for maintaining [ICSD](https://www.fiz-karlsruhe.de/en/produkte-und-dienstleistungen/inorganic-crystal-structure-database-icsd).

File: processed-data/super_fam.csv (part 18 of 36)
num :,element :,name :,str3 :,tc :,lata :,latb :,latc :,refno :,ma1 :,ma2 :,mb1 :,mb2 :,mc1 :,mc2 :,md1 :,md2 :,me1 :,me2 :,mf1 :,mf2 :,mg1 :,mg2 :,mh1 :,mh2 :,mi1 :,mi2 :,mo1 :,mo2 :,oz :,composition :
8770,Y1Ba2Cu3O6.95,YBa2Cu3Oz,Y123,91.0,3.818,3.89,11.665999999999999,PSS0411363,Y,1.0,Ba,2.0,Cu,3.0,,,,,,,,,,,,,O,6.95,6.95,Y1.0Ba2.0Cu3.0O6.95
8771,Y0.95Ca0.05Ba2Cu2.95Co0.05O6.96,"(Y,Ca)Ba2(Cu,Co)3Oz",Y123,88.0,3.83,3.89,11.668,PSS0411363,Y,0.95,Ca,0.05,Ba,2.0,Cu,2.95,Co,0.05,,,,,,,,,O,6.96,6.96,Y0.95Ca0.05Ba2.0Cu2.95Co0.05O6.96
8772,Y0.9Ca0.1Ba2Cu2.9Co0.1O6.95,"(Y,Ca)Ba2(Cu,Co)3Oz",Y123,88.0,3.862,3.87,11.673,PSS0411363,Y,0.9,Ca,0.1,Ba,2.0,Cu,2.9,Co,0.1,,,,,,,,,O,6.95,6.95,Y0.9Ca0.1Ba2.0Cu2.9Co0.1O6.95
8773,Y0.85Ca0.15Ba2Cu2.85Co0.15O6.97,"(Y,Ca)Ba2(Cu,Co)3Oz",Y123,86.0,3.864,3.8680000000000003,11.675999999999998,PSS0411363,Y,0.85,Ca,0.15,Ba,2.0,Cu,2.85,Co,0.15,,,,,,,,,O,6.97,6.97,Y0.85Ca0.15Ba2.0Cu2.85Co0.15O6.97
8774,Y0.8Ca0.2Ba2Cu2.8Co0.2O6.98,"(Y,Ca)Ba2(Cu,Co)3Oz",Y123,82.5,3.865,,11.695,PSS0411363,Y,0.8,Ca,0.2,Ba,2.0,Cu,2.8,Co,0.2,,,,,,,,,O,6.98,6.98,Y0.8Ca0.2Ba2.0Cu2.8Co0.2O6.98
8775,Y0.75Ca0.25Ba2Cu2.75Co0.25O7,"(Y,Ca)Ba2(Cu,Co)3Oz",Y123,82.5,3.867,,11.689,PSS0411363,Y,0.75,Ca,0.25,Ba,2.0,Cu,2.75,Co,0.25,,,,,,,,,O,7.0,7.0,Y0.75Ca0.25Ba2.0Cu2.75Co0.25O7.0
8776,Y0.7Ca0.3Ba2Cu2.7Co0.3O7.02,"(Y,Ca)Ba2(Cu,Co)3Oz",Y123,82.0,3.866,,11.698,PSS0411363,Y,0.7,Ca,0.3,Ba,2.0,Cu,2.7,Co,0.3,,,,,,,,,O,7.02,7.02,Y0.7Ca0.3Ba2.0Cu2.7Co0.3O7.02
8777,Y1Ba2Cu3O6.82,YBa2Cu3Oz,Y123,85.0,3.826,3.89,11.702,PSS0411363,Y,1.0,Ba,2.0,Cu,3.0,,,,,,,,,,,,,O,6.82,6.82,Y1.0Ba2.0Cu3.0O6.82
8778,Y0.95Ca0.05Ba2Cu2.95Co0.05O6.84,"(Y,Ca)Ba2(Cu,Co)3Oz",Y123,72.5,3.8369999999999997,3.88,11.710999999999999,PSS0411363,Y,0.95,Ca,0.05,Ba,2.0,Cu,2.95,Co,0.05,,,,,,,,,O,6.84,6.84,Y0.95Ca0.05Ba2.0Cu2.95Co0.05O6.84
8779,Y0.9Ca0.1Ba2Cu2.9Co0.1O6.84,"(Y,Ca)Ba2(Cu,Co)3Oz",Y123,69.5,3.863,,11.710999999999999,PSS0411363,Y,0.9,Ca,0.1,Ba,2.0,Cu,2.9,Co,0.1,,,,,,,,,O,6.84,6.84,Y0.9Ca0.1Ba2.0Cu2.9Co0.1O6.84
8780,Y0.85Ca0.15Ba2Cu2.85Co0.15O6.83,"(Y,Ca)Ba2(Cu,Co)3Oz",Y123,67.5,3.864,,11.716,PSS0411363,Y,0.85,Ca,0.15,Ba,2.0,Cu,2.85,Co,0.15,,,,,,,,,O,6.83,6.83,Y0.85Ca0.15Ba2.0Cu2.85Co0.15O6.83
8781,Y0.8Ca0.2Ba2Cu2.8Co0.2O6.83,"(Y,Ca)Ba2(Cu,Co)3Oz",Y123,69.0,3.8680000000000003,,11.72,PSS0411363,Y,0.8,Ca,0.2,Ba,2.0,Cu,2.8,Co,0.2,,,,,,,,,O,6.83,6.83,Y0.8Ca0.2Ba2.0Cu2.8Co0.2O6.83
8782,Y0.75Ca0.25Ba2Cu2.75Co0.25O6.82,"(Y,Ca)Ba2(Cu,Co)3Oz",Y123,67.5,3.8680000000000003,,11.715,PSS0411363,Y,0.75,Ca,0.25,Ba,2.0,Cu,2.75,Co,0.25,,,,,,,,,O,6.82,6.82,Y0.75Ca0.25Ba2.0Cu2.75Co0.25O6.82
8783,Y0.7Ca0.3Ba2Cu2.7Co0.3O6.84,"(Y,Ca)Ba2(Cu,Co)3Oz",Y123,70.0,3.8680000000000003,,11.714,PSS0411363,Y,0.7,Ca,0.3,Ba,2.0,Cu,2.7,Co,0.3,,,,,,,,,O,6.84,6.84,Y0.7Ca0.3Ba2.0Cu2.7Co0.3O6.84
8784,Y1Ba2Cu3O6.74,YBa2Cu3O7,Y123,79.5,3.824,3.8960000000000004,11.704,PSS0411363,Y,1.0,Ba,2.0,Cu,3.0,,,,,,,,,,,,,O,6.74,6.74,Y1.0Ba2.0Cu3.0O6.74
8785,Y0.95Ca0.05Ba2Cu2.95Co0.05O6.75,"(Y,Ca)Ba2(Cu,Co)3O7",Y123,64.0,3.8360000000000003,3.886,11.71,PSS0411363,Y,0.95,Ca,0.05,Ba,2.0,Cu,2.95,Co,0.05,,,,,,,,,O,6.75,6.75,Y0.95Ca0.05Ba2.0Cu2.95Co0.05O6.75
8786,Y0.9Ca0.1Ba2Cu2.9Co0.1O6.76,"(Y,Ca)Ba2(Cu,Co)3O7",Y123,57.5,3.864,,11.713,PSS0411363,Y,0.9,Ca,0.1,Ba,2.0,Cu,2.9,Co,0.1,,,,,,,,,O,6.76,6.76,Y0.9Ca0.1Ba2.0Cu2.9Co0.1O6.76
8787,Y0.85Ca0.15Ba2Cu2.85Co0.15O6.78,"(Y,Ca)Ba2(Cu,Co)3O7",Y123,57.5,3.865,,11.717,PSS0411363,Y,0.85,Ca,0.15,Ba,2.0,Cu,2.85,Co,0.15,,,,,,,,,O,6.78,6.78,Y0.85Ca0.15Ba2.0Cu2.85Co0.15O6.78
8788,Y0.8Ca0.2Ba2Cu2.8Co0.2O6.78,"(Y,Ca)Ba2(Cu,Co)3O7",Y123,55.5,3.866,,11.73,PSS0411363,Y,0.8,Ca,0.2,Ba,2.0,Cu,2.8,Co,0.2,,,,,,,,,O,6.78,6.78,Y0.8Ca0.2Ba2.0Cu2.8Co0.2O6.78
8789,Y0.75Ca0.25Ba2Cu2.75Co0.25O6.8,"(Y,Ca)Ba2(Cu,Co)3O7",Y123,61.0,3.8680000000000003,,11.73,PSS0411363,Y,0.75,Ca,0.25,Ba,2.0,Cu,2.75,Co,0.25,,,,,,,,,O,6.8,6.8,Y0.75Ca0.25Ba2.0Cu2.75Co0.25O6.8
8790,Y0.7Ca0.3Ba2Cu2.7Co0.3O6.78,"(Y,Ca)Ba2(Cu,Co)3O7",Y123,59.0,3.87,,11.725,PSS0411363,Y,0.7,Ca,0.3,Ba,2.0,Cu,2.7,Co,0.3,,,,,,,,,O,6.78,6.78,Y0.7Ca0.3Ba2.0Cu2.7Co0.3O6.78
8791,Pr1.85Ce0.15Cu1O4-z,"(Pr,Ce)2CuO4",T',18.0,,,,PSS0411165,Pr,1.85,Ce,0.15,Cu,1.0,,,,,,,,,,,,,O,4.0,,Pr1.85Ce0.15Cu1.0O4.0
8792,Sr2Cu1F2O2,SrCuO2F2-z,T,46.0,,,,JSC1350017,Sr,2.0,Cu,1.0,F,2.0,,,,,,,,,,,,,O,2.0,,Sr2.0Cu1.0F2.0O2.0
8793,Sr1.4Ba0.6Cu1F2O2,"(Sr,Ba)2CuO2F2-z",T,64.0,,,,JSC1350017,Sr,1.4,Ba,0.6,Cu,1.0,F,2.0,,,,,,,,,,,O,2.0,,Sr1.4Ba0.6Cu1.0F2.0O2.0
8794,Y1Ba2Cu3O4,YBa2Cu3O7,Y123,92.0,,,,PRL0822792,Y,1.0,Ba,2.0,Cu,3.0,,,,,,,,,,,,,O,4.0,,Y1.0Ba2.0Cu3.0O4.0
8811,Hg0.8Ba2Cu1.2O4+Z,"(Hg,Cu)Ba2CuOz",Hg1201,97.0,3.8827,,9.5274,PHC3140196,Hg,0.8,Ba,2.0,Cu,1.2,,,,,,,,,,,,,O,4.0,,Hg0.8Ba2.0Cu1.2O4.0
8812,Hg0.8Ba2Cu1.2O4+Z,"(Hg,Cu)Ba2CuOz",Hg1201,80.0,3.8884,,9.5372,PHC3140196,Hg,0.8,Ba,2.0,Cu,1.2,,,,,,,,,,,,,O,4.0,,Hg0.8Ba2.0Cu1.2O4.0
8813,Hg0.8Ba2Cu1.2O4+Z,"(Hg,Cu)Ba2CuOz",Hg1201,75.0,3.8896,,9.5347,PHC3140196,Hg,0.8,Ba,2.0,Cu,1.2,,,,,,,,,,,,,O,4.0,,Hg0.8Ba2.0Cu1.2O4.0
8814,Hg0.8Ba2Cu1.2O4+Z,"(Hg,Cu)Ba2CuOz",Hg1201,55.0,,,,PHC3140196,Hg,0.8,Ba,2.0,Cu,1.2,,,,,,,,,,,,,O,4.0,,Hg0.8Ba2.0Cu1.2O4.0
8815,Hg0.8Ba2Cu1.2O4+Z,"(HG,Cu)Ba2CuOz",Hg1201,92.0,,,,PHC3140196,Hg,0.8,Ba,2.0,Cu,1.2,,,,,,,,,,,,,O,4.0,,Hg0.8Ba2.0Cu1.2O4.0
8816,Hg0.8Ba2Cu1.2O4+Z,"(HG,Cu)Ba2CuOz",Hg1201,85.0,,,,PHC3140196,Hg,0.8,Ba,2.0,Cu,1.2,,,,,,,,,,,,,O,4.0,,Hg0.8Ba2.0Cu1.2O4.0
8817,Hg0.8Ba2Cu1.2O4+Z,"(HG,Cu)Ba2CuOz",Hg1201,62.0,,,,PHC3140196,Hg,0.8,Ba,2.0,Cu,1.2,,,,,,,,,,,,,O,4.0,,Hg0.8Ba2.0Cu1.2O4.0
8818,La2Cu1O4+Z,La2CuO4,T,33.0,,,,PR05614275,La,2.0,Cu,1.0,,,,,,,,,,,,,,,O,4.0,,La2.0Cu1.0O4.0
8819,La1.89Ca1.1Cu2O6+Z,"(La,Ca)2CaCu2O6",2126,47.0,,,,PR05614275,La,1.89,Ca,1.1,Cu,2.0,,,,,,,,,,,,,O,6.0,,La1.89Ca1.1Cu2.0O6.0
8820,Nd2Cu1FO4-X,"Nd2Cu(O,F)4",T',21.0,,,,PR05614275,Nd,2.0,Cu,1.0,F,,,,,,,,,,,,,,O,4.0,,Nd2.0Cu1.0FO4.0
8821,Bi2Sr2Ca1Cu2O8+Z,Bi2Sr2CaCu2Oz,Bi2212,89.0,,,,PR05911672,Bi,2.0,Sr,2.0,Ca,1.0,Cu,2.0,,,,,,,,,,,O,8.0,,Bi2.0Sr2.0Ca1.0Cu2.0O8.0
8822,Bi2Sr2Ca1Cu2O8+Z,Bi2Sr2CaCu2Oz,Bi2212,85.0,,,,PR05911672,Bi,2.0,Sr,2.0,Ca,1.0,Cu,2.0,,,,,,,,,,,O,8.0,,Bi2.0Sr2.0Ca1.0Cu2.0O8.0
8823,Bi2Sr2Ca1Cu2O8+Z,Bi2Sr2CaCu2Oz,Bi2212,79.0,,,,PR05911672,Bi,2.0,Sr,2.0,Ca,1.0,Cu,2.0,,,,,,,,,,,O,8.0,,Bi2.0Sr2.0Ca1.0Cu2.0O8.0
8824,Bi2Sr2Ca1Cu2O8+Z,Bi2Sr2CaCu2Oz,Bi2212,71.0,,,,PR05911672,Bi,2.0,Sr,2.0,Ca,1.0,Cu,2.0,,,,,,,,,,,O,8.0,,Bi2.0Sr2.0Ca1.0Cu2.0O8.0
8825,Dy1Ba2Cu3O7,DyBa2Cu3O7,Y123,91.05,,,,PHC3210001,Dy,1.0,Ba,2.0,Cu,3.0,,,,,,,,,,,,,O,7.0,,Dy1.0Ba2.0Cu3.0O7.0
8826,Sm1La0.8Sr0.2Cu1O3.95,"Sm(La,Sr)CuOz",T*,28.8,,,,PRL0813519,Sm,1.0,La,0.8,Sr,0.2,Cu,1.0,,,,,,,,,,,O,3.95,3.95,Sm1.0La0.8Sr0.2Cu1.0O3.95
8827,Sm1La0.8Sr0.2Cu1O3.945,"Sm(La,Sr)CuOz",T*,26.0,,,,PRL0813519,Sm,1.0,La,0.8,Sr,0.2,Cu,1.0,,,,,,,,,,,O,3.945,3.945,Sm1.0La0.8Sr0.2Cu1.0O3.945
8828,Sm1La0.8Sr0.2Cu1O3.94,"Sm(La,Sr)CuOz",T*,24.6,,,,PRL0813519,Sm,1.0,La,0.8,Sr,0.2,Cu,1.0,,,,,,,,,,,O,3.94,3.94,Sm1.0La0.8Sr0.2Cu1.0O3.94
8829,Sm1La0.8Sr0.2Cu1O3.925,"Sm(La,Sr)CuOz",T*,19.6,,,,PRL0813519,Sm,1.0,La,0.8,Sr,0.2,Cu,1.0,,,,,,,,,,,O,3.925,3.925,Sm1.0La0.8Sr0.2Cu1.0O3.925
8831,Nd1.85Ce0.15Cu1O4-Z,"(Nd,Ce)2CuO4",T',20.0,,,,ETP1161723,Nd,1.85,Ce,0.15,Cu,1.0,,,,,,,,,,,,,O,4.0,,Nd1.85Ce0.15Cu1.0O4.0
8832,Nd1.83Ce0.17Cu1O4-Z,"(Nd,Ce)2CuO4",T',12.0,,,,ETP1161723,Nd,1.83,Ce,0.17,Cu,1.0,,,,,,,,,,,,,O,4.0,,Nd1.83Ce0.17Cu1.0O4.0
8835,Y1Ba2Cu3O6.96,YBa2Cu3O7,Y123,88.0,3.815,3.8810000000000002,11.667,PSS0391520,Y,1.0,Ba,2.0,Cu,3.0,,,,,,,,,,,,,O,6.96,6.96,Y1.0Ba2.0Cu3.0O6.96
8836,Y0.95Pr0.05Ba2Cu3O6.96,"(Y,Pr)Ba2Cu3O7",Y123,87.5,3.822,3.883,11.684000000000001,PSS0391520,Y,0.95,Pr,0.05,Ba,2.0,Cu,3.0,,,,,,,,,,,O,6.96,6.96,Y0.95Pr0.05Ba2.0Cu3.0O6.96
8837,Y0.9Pr0.1Ba2Cu3O6.96,"(Y,Pr)Ba2Cu3O7",Y123,83.0,3.823,3.89,11.67,PSS0391520,Y,0.9,Pr,0.1,Ba,2.0,Cu,3.0,,,,,,,,,,,O,6.96,6.96,Y0.9Pr0.1Ba2.0Cu3.0O6.96
8838,Y0.8Pr0.2Ba2Cu3O6.96,"(Y,Pr)Ba2Cu3O7",Y123,70.0,3.826,3.895,11.674000000000001,PSS0391520,Y,0.8,Pr,0.2,Ba,2.0,Cu,3.0,,,,,,,,,,,O,6.96,6.96,Y0.8Pr0.2Ba2.0Cu3.0O6.96
8839,Y0.7Pr0.3Ba2Cu3O6.96,"(Y,Pr)Ba2Cu3O7",Y123,57.0,3.8310000000000004,3.897,11.665999999999999,PSS0391520,Y,0.7,Pr,0.3,Ba,2.0,Cu,3.0,,,,,,,,,,,O,6.96,6.96,Y0.7Pr0.3Ba2.0Cu3.0O6.96
8840,Y0.6Pr0.4Ba2Cu3O6.96,"(Y,Pr)Ba2Cu3O7",Y123,32.0,3.8360000000000003,3.8989999999999996,11.667,PSS0391520,Y,0.6,Pr,0.4,Ba,2.0,Cu,3.0,,,,,,,,,,,O,6.96,6.96,Y0.6Pr0.4Ba2.0Cu3.0O6.96
8841,Y0.5Pr0.5Ba2Cu3O6.96,"(Y,Pr)Ba2Cu3O7",Y123,12.0,3.838,3.908,11.675,PSS0391520,Y,0.5,Pr,0.5,Ba,2.0,Cu,3.0,,,,,,,,,,,O,6.96,6.96,Y0.5Pr0.5Ba2.0Cu3.0O6.96
8845,La1.35Ba1.5Ca0.15Cu3O6.67,"La(Ba,La,Ca)2Cu3O7",Y123,43.0,3.8989999999999996,,11.732000000000001,BMS0210463,La,1.35,Ba,1.5,Ca,0.15,Cu,3.0,,,,,,,,,,,O,6.67,6.67,La1.35Ba1.5Ca0.15Cu3.0O6.67
8846,La1.3Ba1.5Ca0.2Cu3O6.72,"La(Ba,La,Ca)2Cu3O7",Y123,48.0,3.891,,11.725999999999999,BMS0210463,La,1.3,Ba,1.5,Ca,0.2,Cu,3.0,,,,,,,,,,,O,6.72,6.72,La1.3Ba1.5Ca0.2Cu3.0O6.72
8847,La1.25Ba1.5Ca0.25Cu3O6.74,"La(Ba,La,Ca)2Cu3O7",Y123,70.0,3.888,,11.72,BMS0210463,La,1.25,Ba,1.5,Ca,0.25,Cu,3.0,,,,,,,,,,,O,6.74,6.74,La1.25Ba1.5Ca0.25Cu3.0O6.74
8848,La1.65Ba1.5Ca0.35Cu3O6.79,"La(Ba,La,Ca)2Cu3O7",Y123,72.0,3.885,,11.703,BMS0210463,La,1.65,Ba,1.5,Ca,0.35,Cu,3.0,,,,,,,,,,,O,6.79,6.79,La1.65Ba1.5Ca0.35Cu3.0O6.79
8849,La1.1Ba1.5Ca0.4Cu3O6.82,"La(Ba,La,Ca)2Cu3O7",Y123,72.0,3.884,,11.693,BMS0210463,La,1.1,Ba,1.5,Ca,0.4,Cu,3.0,,,,,,,,,,,O,6.82,6.82,La1.1Ba1.5Ca0.4Cu3.0O6.82
8850,La1.05Ba1.5Ca0.45Cu3O6.81,"La(Ba,La,Ca)2Cu3O7",Y123,74.0,3.8810000000000002,,11.686,BMS0210463,La,1.05,Ba,1.5,Ca,0.45,Cu,3.0,,,,,,,,,,,O,6.81,6.81,La1.05Ba1.5Ca0.45Cu3.0O6.81
8851,La1Ba1.5Ca0.5Cu3O6.85,"La(Ba,La,Ca)2Cu3O7",Y123,76.0,3.878,,11.665999999999999,BMS0210463,La,1.0,Ba,1.5,Ca,0.5,Cu,3.0,,,,,,,,,,,O,6.85,6.85,La1.0Ba1.5Ca0.5Cu3.0O6.85
8852,La0.9Ba1.5Ca0.6Cu3O6.74,"La(Ba,La,Ca)2Cu3O7",Y123,73.0,3.8989999999999996,,11.700999999999999,BMS0210463,La,0.9,Ba,1.5,Ca,0.6,Cu,3.0,,,,,,,,,,,O,6.74,6.74,La0.9Ba1.5Ca0.6Cu3.0O6.74
8853,La1Ba1.4Ca0.6Cu3O6.9,"La(Ba,Ca)2Cu3O7",Y123,74.0,3.8739999999999997,,11.654000000000002,BMS0210463,La,1.0,Ba,1.4,Ca,0.6,Cu,3.0,,,,,,,,,,,O,6.9,6.9,La1.0Ba1.4Ca0.6Cu3.0O6.9
8854,La1Ba1.3Ca0.7Cu3O6.92,"La(Ba,Ca)2Cu3O7",Y123,73.0,3.867,,11.64,BMS0210463,La,1.0,Ba,1.3,Ca,0.7,Cu,3.0,,,,,,,,,,,O,6.92,6.92,La1.0Ba1.3Ca0.7Cu3.0O6.92
8855,La1Ba1.2Ca0.8Cu3O6.95,"La(Ba,Ca)2Cu3O7",Y123,74.0,3.863,,11.630999999999998,BMS0210463,La,1.0,Ba,1.2,Ca,0.8,Cu,3.0,,,,,,,,,,,O,6.95,6.95,La1.0Ba1.2Ca0.8Cu3.0O6.95
8856,La1Ba1.1Ca0.9Cu3O7.02,"La(Ba,Ca)2Cu3O7",Y123,75.0,3.858,,11.613,BMS0210463,La,1.0,Ba,1.1,Ca,0.9,Cu,3.0,,,,,,,,,,,O,7.02,7.02,La1.0Ba1.1Ca0.9Cu3.0O7.02
8857,La1Ba1Ca1Cu3O6.99,"La(Ba,Ca)2Cu3O7",Y123,75.0,3.85,,11.56,BMS0210463,La,1.0,Ba,1.0,Ca,1.0,Cu,3.0,,,,,,,,,,,O,6.99,6.99,La1.0Ba1.0Ca1.0Cu3.0O6.99
8858,La1Ba0.9Ca1.1Cu3O7.05,"La(Ba,Ca)2Cu3O7",Y123,71.0,3.824,,11.482999999999999,BMS0210463,La,1.0,Ba,0.9,Ca,1.1,Cu,3.0,,,,,,,,,,,O,7.05,7.05,La1.0Ba0.9Ca1.1Cu3.0O7.05
8859,La1Ba0.8Ca1.2Cu3O7.11,"La(Ba,Ca)2Cu3O7",Y123,60.0,3.803,,11.419,BMS0210463,La,1.0,Ba,0.8,Ca,1.2,Cu,3.0,,,,,,,,,,,O,7.11,7.11,La1.0Ba0.8Ca1.2Cu3.0O7.11
8860,Pr1.85Ce0.15Cu1O4+Z,"(Pr,Ce)2CuO4",T',23.2,,,,PRL0804293,Pr,1.85,Ce,0.15,Cu,1.0,,,,,,,,,,,,,O,4.0,,Pr1.85Ce0.15Cu1.0O4.0
8861,Pr1.85Ce0.15Cu1O4+Z,"(Pr,Ce)2CuO4",T',12.1,,,,PRL0804293,Pr,1.85,Ce,0.15,Cu,1.0,,,,,,,,,,,,,O,4.0,,Pr1.85Ce0.15Cu1.0O4.0
8862,Y1Ba2Cu3O6.37,YBa2Cu3Oz,Y123,13.5,,,,PR04510071,Y,1.0,Ba,2.0,Cu,3.0,,,,,,,,,,,,,O,6.37,6.37,Y1.0Ba2.0Cu3.0O6.37
8863,Y1Ba2Cu3O6.38,YBa2Cu3Oz,Y123,10.1,,,,PR04510071,Y,1.0,Ba,2.0,Cu,3.0,,,,,,,,,,,,,O,6.38,6.38,Y1.0Ba2.0Cu3.0O6.38
8864,Y1Ba2Cu3O6.38,YBa2Cu3Oz,Y123,11.3,,,,PR04510071,Y,1.0,Ba,2.0,Cu,3.0,,,,,,,,,,,,,O,6.38,6.38,Y1.0Ba2.0Cu3.0O6.38
8865,Y1Ba2Cu3O6.38,YBa2Cu3Oz,Y123,15.4,,,,PR04510071,Y,1.0,Ba,2.0,Cu,3.0,,,,,,,,,,,,,O,6.38,6.38,Y1.0Ba2.0Cu3.0O6.38
8866,Y1Ba2Cu3O6.38,YBa2Cu3Oz,Y123,17.0,,,,PR04510071,Y,1.0,Ba,2.0,Cu,3.0,,,,,,,,,,,,,O,6.38,6.38,Y1.0Ba2.0Cu3.0O6.38
8867,Y1Ba2Cu3O6.43,YBa2Cu3Oz,Y123,35.0,,,,PR04510071,Y,1.0,Ba,2.0,Cu,3.0,,,,,,,,,,,,,O,6.43,6.43,Y1.0Ba2.0Cu3.0O6.43
8868,Y1Ba2Cu3O6.45,YBa2Cu3Oz,Y123,31.5,,,,PR04510071,Y,1.0,Ba,2.0,Cu,3.0,,,,,,,,,,,,,O,6.45,6.45,Y1.0Ba2.0Cu3.0O6.45
8869,Y1Ba2Cu3O6.45,YBa2Cu3Oz,Y123,33.5,,,,PR04510071,Y,1.0,Ba,2.0,Cu,3.0,,,,,,,,,,,,,O,6.45,6.45,Y1.0Ba2.0Cu3.0O6.45
8870,Y1Ba2Cu3O6.45,YBa2Cu3Oz,Y123,35.7,,,,PR04510071,Y,1.0,Ba,2.0,Cu,3.0,,,,,,,,,,,,,O,6.45,6.45,Y1.0Ba2.0Cu3.0O6.45
8871,Y1Ba2Cu3O6.45,YBa2Cu3Oz,Y123,39.9,,,,PR04510071,Y,1.0,Ba,2.0,Cu,3.0,,,,,,,,,,,,,O,6.45,6.45,Y1.0Ba2.0Cu3.0O6.45
8872,Y1Ba2Cu3O6.52,YBa2Cu3Oz,Y123,55.0,,,,PR04510071,Y,1.0,Ba,2.0,Cu,3.0,,,,,,,,,,,,,O,6.52,6.52,Y1.0Ba2.0Cu3.0O6.52
8873,Y1Ba2Cu3O6.52,YBa2Cu3Oz,Y123,55.0,,,,PR04510071,Y,1.0,Ba,2.0,Cu,3.0,,,,,,,,,,,,,O,6.52,6.52,Y1.0Ba2.0Cu3.0O6.52
8874,Y1Ba2Cu3O7,YBa2Cu3O7,Y123,89.9,,,,PRL0653441,Y,1.0,Ba,2.0,Cu,3.0,,,,,,,,,,,,,O,7.0,,Y1.0Ba2.0Cu3.0O7.0
8875,Y1Ba2Cu3O7,YBa2Cu3O7,Y123,90.1,,,,PRL0653441,Y,1.0,Ba,2.0,Cu,3.0,,,,,,,,,,,,,O,7.0,,Y1.0Ba2.0Cu3.0O7.0
8876,Y1Ba2Cu3O7,YBa2Cu3O7,Y123,91.4,,,,PRL0653441,Y,1.0,Ba,2.0,Cu,3.0,,,,,,,,,,,,,O,7.0,,Y1.0Ba2.0Cu3.0O7.0
8877,Y1Ba2Cu3O7,YBa2Cu3O7,Y123,90.2,,,,PRL0653441,Y,1.0,Ba,2.0,Cu,3.0,,,,,,,,,,,,,O,7.0,,Y1.0Ba2.0Cu3.0O7.0
8878,Y1Ba2Cu3O7,YBa2Cu3O7,Y123,90.2,,,,PRL0653441,Y,1.0,Ba,2.0,Cu,3.0,,,,,,,,,,,,,O,7.0,,Y1.0Ba2.0Cu3.0O7.0
8879,Y1Ba2Cu3O7-Z,YBa2Cu3O7,Y123,89.7,,,,PRL0620217,Y,1.0,Ba,2.0,Cu,3.0,,,,,,,,,,,,,O,7.0,,Y1.0Ba2.0Cu3.0O7.0
8880,Y1Ba2Cu3O7-Z,YBa2Cu3O7,Y123,92.5,,,,PRL0621908,Y,1.0,Ba,2.0,Cu,3.0,,,,,,,,,,,,,O,7.0,,Y1.0Ba2.0Cu3.0O7.0
8903,Ca0.1La0.9Ba1.65La0.35Cu3O7.15,"(Ca,La)(Ba,La)2Cu3O7",Y123,57.0,,,,PHC3210199,Ca,0.1,La,0.9,Ba,1.65,La,0.35,Cu,3.0,,,,,,,,,O,7.15,7.15,Ca0.1La0.9Ba1.65La0.35Cu3.0O7.15
8904,Ca0.2La0.8Ba1.55La0.45Cu3O7.16,"(Ca,La)(Ba,La)2Cu3O7",Y123,68.0,,,,PHC3210199,Ca,0.2,La,0.8,Ba,1.55,La,0.45,Cu,3.0,,,,,,,,,O,7.16,7.16,Ca0.2La0.8Ba1.55La0.45Cu3.0O7.16
8905,Ca0.3La0.7Ba1.45La0.55Cu3O7.16,"(Ca,La)(Ba,La)2Cu3O7",Y123,76.0,,,,PHC3210199,Ca,0.3,La,0.7,Ba,1.45,La,0.55,Cu,3.0,,,,,,,,,O,7.16,7.16,Ca0.3La0.7Ba1.45La0.55Cu3.0O7.16
8906,Ca0.4La0.6Ba1.35La0.65Cu3O7.15,"(Ca,La)(Ba,La)2Cu3O7",Y123,80.0,,,,PHC3210199,Ca,0.4,La,0.6,Ba,1.35,La,0.65,Cu,3.0,,,,,,,,,O,7.15,7.15,Ca0.4La0.6Ba1.35La0.65Cu3.0O7.15
8918,Tl1Sr2Ca2Cu3O9.4,TlSr2Ca2Cu3Oz,Tl1223,86.0,3.813,,15.24,PHC3240015,Tl,1.0,Sr,2.0,Ca,2.0,Cu,3.0,,,,,,,,,,,O,9.4,9.4,Tl1.0Sr2.0Ca2.0Cu3.0O9.4
8928,Bi2Sr2Ca1Cu2O8+Z,Bi2Sr2CaCu2O8,Bi2212,85.6,,,3.0914,PHC3250153,Bi,2.0,Sr,2.0,Ca,1.0,Cu,2.0,,,,,,,,,,,O,8.0,,Bi2.0Sr2.0Ca1.0Cu2.0O8.0
8929,Bi2Sr2Ca0.975La0.025Cu2O8+Z,"Bi2Sr2(Ca,La)Cu2O8",Bi2212,73.5,,,3.0818,PHC3250153,Bi,2.0,Sr,2.0,Ca,0.975,La,0.025,Cu,2.0,,,,,,,,,O,8.0,,Bi2.0Sr2.0Ca0.975La0.025Cu2.0O8.0
8930,Bi2Sr2Ca0.95La0.05Cu2O8+Z,"Bi2Sr2(Ca,La)Cu2O8",Bi2212,64.4,,,3.6860000000000004,PHC3250153,Bi,2.0,Sr,2.0,Ca,0.95,La,0.05,Cu,2.0,,,,,,,,,O,8.0,,Bi2.0Sr2.0Ca0.95La0.05Cu2.0O8.0
8931,Bi2Sr2Ca0.925La0.075Cu2O8+Z,"Bi2Sr2(Ca,La)Cu2O8",Bi2212,57.6,,,3.641,PHC3250153,Bi,2.0,Sr,2.0,Ca,0.925,La,0.075,Cu,2.0,,,,,,,,,O,8.0,,Bi2.0Sr2.0Ca0.925La0.075Cu2.0O8.0
8932,Bi2Sr2Ca0.8La0.2Cu2O8+Z,"Bi2Sr2(Ca,La)Cu2O8",Bi2212,29.6,,,3.0586,PHC3250153,Bi,2.0,Sr,2.0,Ca,0.8,La,0.2,Cu,2.0,,,,,,,,,O,8.0,,Bi2.0Sr2.0Ca0.8La0.2Cu2.0O8.0
8933,Bi2Sr2Ca0.75La0.25Cu2O8+Z,"Bi2Sr2(Ca,La)Cu2O8",Bi2212,17.4,,,3.568,PHC3250153,Bi,2.0,Sr,2.0,Ca,0.75,La,0.25,Cu,2.0,,,,,,,,,O,8.0,,Bi2.0Sr2.0Ca0.75La0.25Cu2.0O8.0
8934,Hg0.75Mo0.25Ba2Cu1O4.59,"(Hg,Mo)Ba2CuOz",Hg1201,12.0,3.883,,9.3547,PHC3250041,Hg,0.75,Mo,0.25,Ba,2.0,Cu,1.0,,,,,,,,,,,O,4.59,4.59,Hg0.75Mo0.25Ba2.0Cu1.0O4.59
8935,Hg0.75Mo0.25Ba2Cu1O4.51,"(Hg,Mo)Ba2CuOz",Hg1201,40.0,3.8875,,9.3592,PHC3250041,Hg,0.75,Mo,0.25,Ba,2.0,Cu,1.0,,,,,,,,,,,O,4.51,4.51,Hg0.75Mo0.25Ba2.0Cu1.0O4.51
8936,Sr3.1Ca5.9Bi0.4Y0.3Pb0.3Cu16.7O29,"(Sr,Ca,Bi,Y,Pb)10Cu17O29",LAD,80.0,11.315999999999999,12.763,19.491,EPL0450387,Sr,3.1,Ca,5.9,Bi,0.4,Y,0.3,Pb,0.3,Cu,16.7,,,,,,,O,29.0,,Sr3.1Ca5.9Bi0.4Y0.3Pb0.3Cu16.7O29.0
8937,Nd1Ba2Cu3O7-Z,NdBa2Cu3O7,Y123,95.65,,,,EPL0460787,Nd,1.0,Ba,2.0,Cu,3.0,,,,,,,,,,,,,O,7.0,,Nd1.0Ba2.0Cu3.0O7.0
8938,La1.91Sr0.09Cu1O4,"(La,Sr)2CuO4",T,27.9,,,,PRL0722263,La,1.91,Sr,0.09,Cu,1.0,,,,,,,,,,,,,O,4.0,,La1.91Sr0.09Cu1.0O4.0
8939,La1.88Sr0.12Cu1O4,"(La,Sr)2CuO4",T,32.0,,,,PRL0722263,La,1.88,Sr,0.12,Cu,1.0,,,,,,,,,,,,,O,4.0,,La1.88Sr0.12Cu1.0O4.0
8940,La1.85Sr0.15Cu1O4,"(La,Sr)2CuO4",T,35.1,,,,PRL0722263,La,1.85,Sr,0.15,Cu,1.0,,,,,,,,,,,,,O,4.0,,La1.85Sr0.15Cu1.0O4.0
8941,La1.82Sr0.18Cu1O4,"(La,Sr)2CuO4",T,32.2,,,,PRL0722263,La,1.82,Sr,0.18,Cu,1.0,,,,,,,,,,,,,O,4.0,,La1.82Sr0.18Cu1.0O4.0
8942,La1.81Sr0.19Cu1O4,"(La,Sr)2CuO4",T,29.1,,,,PRL0722263,La,1.81,Sr,0.19,Cu,1.0,,,,,,,,,,,,,O,4.0,,La1.81Sr0.19Cu1.0O4.0
8947,Bi2Sr2Ca1Cu2O8+Z,Bi2Sr2CaCu2O8,Bi2212,80.0,5.41,,30.88,JAP0858299,Bi,2.0,Sr,2.0,Ca,1.0,Cu,2.0,,,,,,,,,,,O,8.0,,Bi2.0Sr2.0Ca1.0Cu2.0O8.0
8948,Y1Ba2Cu3O7-Z,YBa2Cu3O7,Y123,89.0,3.81,3.88,11.67,JAP0858299,Y,1.0,Ba,2.0,Cu,3.0,,,,,,,,,,,,,O,7.0,,Y1.0Ba2.0Cu3.0O7.0
8954,La1.85Nd0Ca1.15Cu2O5.99,"(La,Ca)2CaCu2O6",2126,23.0,3.823,,19.419,PHC2650171,La,1.85,Nd,0.0,Ca,1.15,Cu,2.0,,,,,,,,,,,O,5.99,5.99,La1.85Nd0.0Ca1.15Cu2.0O5.99
8955,La1.8Nd0.05Ca1.15Cu2O6-Z,"(La,Nd,Ca)2CaCu2O6",2126,19.0,3.822,,19.405,PHC2650171,La,1.8,Nd,0.05,Ca,1.15,Cu,2.0,,,,,,,,,,,O,6.0,,La1.8Nd0.05Ca1.15Cu2.0O6.0
8956,La1.75Nd0.1Ca1.15Cu2O6-Z,"(La,Nd,Ca)2CaCu2O6",2126,15.0,3.824,,19.4,PHC2650171,La,1.75,Nd,0.1,Ca,1.15,Cu,2.0,,,,,,,,,,,O,6.0,,La1.75Nd0.1Ca1.15Cu2.0O6.0
8957,La1.7Nd0.15Ca1.15Cu2O6-Z,"(La,Nd,Ca)2CaCu2O6",2126,11.0,3.822,,19.396,PHC2650171,La,1.7,Nd,0.15,Ca,1.15,Cu,2.0,,,,,,,,,,,O,6.0,,La1.7Nd0.15Ca1.15Cu2.0O6.0
8960,Sr2Cu1F2O2,Sr2Cu(O2F2),T,46.0,,,,JSC1350017,Sr,2.0,Cu,1.0,F,2.0,,,,,,,,,,,,,O,2.0,,Sr2.0Cu1.0F2.0O2.0
8961,Sr1.4Ba0.6Cu1F2O2,"(Sr,Ba)2Cu(O2,F2)",T,64.0,,,,JSC1350017,Sr,1.4,Ba,0.6,Cu,1.0,F,2.0,,,,,,,,,,,O,2.0,,Sr1.4Ba0.6Cu1.0F2.0O2.0
8968,Tl1Ba2Ca2Cu3O9+Z,TlBa2Ca2Cu3O9,Tl1223,103.0,,,,PHC2200310,Tl,1.0,Ba,2.0,Ca,2.0,Cu,3.0,,,,,,,,,,,O,9.0,,Tl1.0Ba2.0Ca2.0Cu3.0O9.0
8969,Sr0.6Ca0.333Cu1O2.15,"(Sr,Ca)CuO2",IL,82.0,,,,PHC2080226,Sr,0.6,Ca,0.33299999999999996,Cu,1.0,,,,,,,,,,,,,O,2.15,2.15,Sr0.6Ca0.33299999999999996Cu1.0O2.15
8970,Sr0.6Ca0.333Cu1O2.2,"(Sr,Ca)CuO2",IK,98.0,,,,PHC2080226,Sr,0.6,Ca,0.33299999999999996,Cu,1.0,,,,,,,,,,,,,O,2.2,2.2,Sr0.6Ca0.33299999999999996Cu1.0O2.2
8971,Sr0.9La0.1Cu1O2,"(Sr,La)CuO2",IL,42.0,3.95,,3.409,PR04714654,Sr,0.9,La,0.1,Cu,1.0,,,,,,,,,,,,,O,2.0,,Sr0.9La0.1Cu1.0O2.0
8972,Sr0.7Ca0.3Cu1O2,"(Sr,Ca)CuO2",IL,110.0,3.9019999999999997,,3.35,NAT3560775,Sr,0.7,Ca,0.3,Cu,1.0,,,,,,,,,,,,,O,2.0,,Sr0.7Ca0.3Cu1.0O2.0
8983,Bi0.1485Mo0.1815Cu2.67Sr2Y1O7.21,"(Bi,Mo,Cu)Sr2YCu2Oz",M1212,20.6,3.8138,,11.5938,PR06000687,Bi,0.1485,Mo,0.1815,Cu,2.67,Sr,2.0,Y,1.0,,,,,,,,,O,7.21,7.21,Bi0.1485Mo0.1815Cu2.67Sr2.0Y1.0O7.21
8984,Bi0.132Mo0.198Cu2.67Sr2Y1O7.2,"(Bi,Mo,Cu)Sr2YCu2Oz",M1212,29.0,3.812,,11.5852,PR06000687,Bi,0.132,Mo,0.198,Cu,2.67,Sr,2.0,Y,1.0,,,,,,,,,O,7.2,7.2,Bi0.132Mo0.198Cu2.67Sr2.0Y1.0O7.2
8987,Bi0Mo0.33Cu2.67Sr2Y1O7.41,"(Bi,Mo,Cu)Sr2YCu2Oz",M1212,33.0,3.8132,,11.5222,PR06000687,Bi,0.0,Mo,0.33,Cu,2.67,Sr,2.0,Y,1.0,,,,,,,,,O,7.41,7.41,Bi0.0Mo0.33Cu2.67Sr2.0Y1.0O7.41
8988,Bi0.066Mo0.264Cu2.67Sr2Y1O7.32,"(Bi,Mo,Cu)Sr2YCu2Oz",M1212,31.0,3.8125,,11.5469,PR06000687,Bi,0.066,Mo,0.264,Cu,2.67,Sr,2.0,Y,1.0,,,,,,,,,O,7.32,7.32,Bi0.066Mo0.264Cu2.67Sr2.0Y1.0O7.32
8991,Y1Ba2Cu4O8,YBa2Cu4O8,Y124,81.9,,,,PHB1651335,Y,1.0,Ba,2.0,Cu,4.0,,,,,,,,,,,,,O,8.0,,Y1.0Ba2.0Cu4.0O8.0
8992,La1.88Sr0.12Cu1O4,"(La,Sr)2CuO4",T,16.4,,,13.172,PR05407481,La,1.88,Sr,0.12,Cu,1.0,,,,,,,,,,,,,O,4.0,,La1.88Sr0.12Cu1.0O4.0
8993,La1.84Sr0.16Cu1O4,"(La,Sr)2CuO4",T,22.6,,,13.182,PR05407481,La,1.84,Sr,0.16,Cu,1.0,,,,,,,,,,,,,O,4.0,,La1.84Sr0.16Cu1.0O4.0
8994,La1.83Sr0.17Cu1O4,"(La,Sr)2CuO4",T,21.0,,,13.198,PR05407481,La,1.83,Sr,0.17,Cu,1.0,,,,,,,,,,,,,O,4.0,,La1.83Sr0.17Cu1.0O4.0
8995,Y1Ba2Cu3O7-Z,YBa2Cu3O7,Y123,91.3,,,,EPL0480073,Y,1.0,Ba,2.0,Cu,3.0,,,,,,,,,,,,,O,7.0,,Y1.0Ba2.0Cu3.0O7.0
8996,Y1Ba2Cu3O7-Z,YBa2Cu3O7,Y123,89.0,,,,EPL0480073,Y,1.0,Ba,2.0,Cu,3.0,,,,,,,,,,,,,O,7.0,,Y1.0Ba2.0Cu3.0O7.0
8997,Y1Ba2Cu3O7-Z,YBa2Cu3O7,Y123,91.0,,,,EPL0480073,Y,1.0,Ba,2.0,Cu,3.0,,,,,,,,,,,,,O,7.0,,Y1.0Ba2.0Cu3.0O7.0
8998,Bi2Sr2Ca1Cu2O8+Z,Bi2Sr2CaCu2O8,Bi2212,88.5,5.41,5.55,30.81,EPL0490086,Bi,2.0,Sr,2.0,Ca,1.0,Cu,2.0,,,,,,,,,,,O,8.0,,Bi2.0Sr2.0Ca1.0Cu2.0O8.0
8999,La1.45Nd0.4Sr0.15Cu1O4,"(La,Nd,Sr)2CuO4",T,12.0,,,,EPL0470715,La,1.45,Nd,0.4,Sr,0.15,Cu,1.0,,,,,,,,,,,O,4.0,,La1.45Nd0.4Sr0.15Cu1.0O4.0
9000,Y1Ba2Cu3.96Ni0.04O8,"YBa2(Cu,Ni)4O8",Y124,57.0,,,,PR05802956,Y,1.0,Ba,2.0,Cu,3.96,Ni,0.04,,,,,,,,,,,O,8.0,,Y1.0Ba2.0Cu3.96Ni0.04O8.0
9001,Y1Ba2Cu4O8,YBa2Cu4O8,Y124,82.0,,,,PR05911668,Y,1.0,Ba,2.0,Cu,4.0,,,,,,,,,,,,,O,8.0,,Y1.0Ba2.0Cu4.0O8.0
9002,Nd1Ba2Cu3O7-Z,NdBa2Cu3O7,Y123,95.56,,,,PR05911563,Nd,1.0,Ba,2.0,Cu,3.0,,,,,,,,,,,,,O,7.0,,Nd1.0Ba2.0Cu3.0O7.0
9003,Ru1Sr2Gd1Cu2O8,RuSr2GdCu2O8,Ru1212,40.5,,,,PR05911679,Ru,1.0,Sr,2.0,Gd,1.0,Cu,2.0,,,,,,,,,,,O,8.0,,Ru1.0Sr2.0Gd1.0Cu2.0O8.0
9009,Gd1Ba2Cu4O8,GdBa2Cu4O8,Y124,74.0,,,,PHC2821403,Gd,1.0,Ba,2.0,Cu,4.0,,,,,,,,,,,,,O,8.0,,Gd1.0Ba2.0Cu4.0O8.0
9012,Bi1.8Pb0.2Sr2Ca1Cu2O8,"(Bi,Pb)2Sr2CaCu2O8",Bi2212,67.0,,,,PHC2821415,Bi,1.8,Pb,0.2,Sr,2.0,Ca,1.0,Cu,2.0,,,,,,,,,O,8.0,,Bi1.8Pb0.2Sr2.0Ca1.0Cu2.0O8.0
9013,Bi1.8Pb0.2Sr2Ca1Cu2O8,"(Bi,Pb)2Sr2CaCu2O8",Bi2212,92.0,,,,PHC2821415,Bi,1.8,Pb,0.2,Sr,2.0,Ca,1.0,Cu,2.0,,,,,,,,,O,8.0,,Bi1.8Pb0.2Sr2.0Ca1.0Cu2.0O8.0
9014,Bi1.8Pb0.2Sr2Ca1Cu2O8,"(Bi,Pb)2Sr2CaCu2O8",Bi2212,80.0,,,,PHC2821415,Bi,1.8,Pb,0.2,Sr,2.0,Ca,1.0,Cu,2.0,,,,,,,,,O,8.0,,Bi1.8Pb0.2Sr2.0Ca1.0Cu2.0O8.0
9015,Bi1.8Pb0.2Sr2Ca1Cu2O8,"(Bi,Pb)2Sr2CaCu2O8",Bi2212,81.0,,,,PHC2821415,Bi,1.8,Pb,0.2,Sr,2.0,Ca,1.0,Cu,2.0,,,,,,,,,O,8.0,,Bi1.8Pb0.2Sr2.0Ca1.0Cu2.0O8.0
9016,Lu1Ba2Cu3O7-Z,,Y123,91.85,,,,PRO5407462,Lu,1.0,Ba,2.0,Cu,3.0,,,,,,,,,,,,,O,7.0,,Lu1.0Ba2.0Cu3.0O7.0
9026,Hg1Ba2Cu1O4.02,,Hg1201,72.0,,,,PHC2821381,Hg,1.0,Ba,2.0,Cu,1.0,,,,,,,,,,,,,O,4.02,4.02,Hg1.0Ba2.0Cu1.0O4.02
9027,Hg1Ba2Cu1O4.08,,Hg1201,96.0,,,,PHC2821381,Hg,1.0,Ba,2.0,Cu,1.0,,,,,,,,,,,,,O,4.08,4.08,Hg1.0Ba2.0Cu1.0O4.08
9028,Hg0.95Sb0.05Ba2Ca2Cu3O8+Z,"(Hg,Sb)Ba2Ca2Cu3O8",Hg1223,132.0,,,,PHC3250109,Hg,0.95,Sb,0.05,Ba,2.0,Ca,2.0,Cu,3.0,,,,,,,,,O,8.0,,Hg0.95Sb0.05Ba2.0Ca2.0Cu3.0O8.0
9029,Y1Ba2Cu3O6.95,YBa2Cu3O7,Y123,93.4,,,,PRL0732484,Y,1.0,Ba,2.0,Cu,3.0,,,,,,,,,,,,,O,6.95,6.95,Y1.0Ba2.0Cu3.0O6.95
9032,Tl2Ba2Cu1O6.056,Tl2Ba2CuO6,Tl2201,40.0,3.867,,23.21,PR04611019,Tl,2.0,Ba,2.0,Cu,1.0,,,,,,,,,,,,,O,6.056,6.056,Tl2.0Ba2.0Cu1.0O6.056
9033,Tl2Ba2Cu1O6+Z,Tl2Ba2CuO6,Tl2201,50.0,,,,PR04611019,Tl,2.0,Ba,2.0,Cu,1.0,,,,,,,,,,,,,O,6.0,,Tl2.0Ba2.0Cu1.0O6.0
9036,Tl2Ba2Cu1O6+Z,Tl2Ba2CuO6,Tl2201,75.0,,,,PHC1900062,Tl,2.0,Ba,2.0,Cu,1.0,,,,,,,,,,,,,O,6.0,,Tl2.0Ba2.0Cu1.0O6.0
9037,Tl2Ba2Ca2Cu3O10+Z,Tl2Ba2Ca2Cu3O10,Tl2223,128.5,,,,PHC2180024,Tl,2.0,Ba,2.0,Ca,2.0,Cu,3.0,,,,,,,,,,,O,10.0,,Tl2.0Ba2.0Ca2.0Cu3.0O10.0
9038,Hg1Ba2Ca2Cu3O8+Z,HgBa2Ca2Cu3O8,Tl1223,134.0,,,,PHC2180001,Hg,1.0,Ba,2.0,Ca,2.0,Cu,3.0,,,,,,,,,,,O,8.0,,Hg1.0Ba2.0Ca2.0Cu3.0O8.0
9039,Hg1Ba2Cu1O4+Z,HgBa2CuO4,Hg1201,92.5,,,,PHC2351493,Hg,1.0,Ba,2.0,Cu,1.0,,,,,,,,,,,,,O,4.0,,Hg1.0Ba2.0Cu1.0O4.0
9040,Hg1Ba2Ca1Cu2O6+Z,HgBa2CaCu2O6,Hg1212,116.0,,,,PHC2351493,Hg,1.0,Ba,2.0,Ca,1.0,Cu,2.0,,,,,,,,,,,O,6.0,,Hg1.0Ba2.0Ca1.0Cu2.0O6.0
9041,Hg1Ba2Ca2Cu3O8+Z,HgBa2Ca2Cu3O8,Hg1223,123.0,,,,PHC2351493,Hg,1.0,Ba,2.0,Ca,2.0,Cu,3.0,,,,,,,,,,,O,8.0,,Hg1.0Ba2.0Ca2.0Cu3.0O8.0
9042,Hg0.9Pb0.1Ba2Ca2Cu3O8+Z,"(Hg,Pb)Ba2Ca2Cu3O8",Hg1223,130.0,,,,PHC2351493,Hg,0.9,Pb,0.1,Ba,2.0,Ca,2.0,Cu,3.0,,,,,,,,,O,8.0,,Hg0.9Pb0.1Ba2.0Ca2.0Cu3.0O8.0
9043,Hg0.8Pb0.2Ba2Ca2Cu3O8+Z,"(Hg,Pb)Ba2Ca2Cu3O8",Hg1223,132.0,,,,PHC2351493,Hg,0.8,Pb,0.2,Ba,2.0,Ca,2.0,Cu,3.0,,,,,,,,,O,8.0,,Hg0.8Pb0.2Ba2.0Ca2.0Cu3.0O8.0
9044,Y1Ba2Cu4O8,YBa2Cu4O8,Y124,77.5,3.8452,3.8666,27.2417,JAC2520076,Y,1.0,Ba,2.0,Cu,4.0,,,,,,,,,,,,,O,8.0,,Y1.0Ba2.0Cu4.0O8.0
9045,Y0.9Tb0.1Ba2Cu4O8,"(Y,Tb)Ba2Cu4O8",Y124,78.0,3.8459,3.8702,27.2521,JAC2520076,Y,0.9,Tb,0.1,Ba,2.0,Cu,4.0,,,,,,,,,,,O,8.0,,Y0.9Tb0.1Ba2.0Cu4.0O8.0
9046,Y0.9Ce0.1Ba2Cu4O8,"(Y,Ce)Ba2Cu4O8",Y124,38.0,3.8456,3.8747,27.2191,JAC2520076,Y,0.9,Ce,0.1,Ba,2.0,Cu,4.0,,,,,,,,,,,O,8.0,,Y0.9Ce0.1Ba2.0Cu4.0O8.0
9047,Y0.9Pr0.1Ba2Cu4O8,"(Y,Pr)Ba2Cu4O8",Y124,75.0,3.8446,3.8696,27.2321,JAC2520076,Y,0.9,Pr,0.1,Ba,2.0,Cu,4.0,,,,,,,,,,,O,8.0,,Y0.9Pr0.1Ba2.0Cu4.0O8.0
9056,Yb0.8Pr0.2Ba2Cu3O7-Z,"(Yb,Pr)Ba2Cu3O7",Y123,83.6,3.8203,3.8542,11.7312,JAP0785212,Yb,0.8,Pr,0.2,Ba,2.0,Cu,3.0,,,,,,,,,,,O,7.0,,Yb0.8Pr0.2Ba2.0Cu3.0O7.0
9057,Tm0.8Pr0.2Ba2Cu3O7-Z,"(Tm,Pr)Ba2Cu3O7",Y123,80.9,3.8254,3.8575,11.7349,JAP0785212,Tm,0.8,Pr,0.2,Ba,2.0,Cu,3.0,,,,,,,,,,,O,7.0,,Tm0.8Pr0.2Ba2.0Cu3.0O7.0
9058,Er0.8Pr0.2Ba2Cu3O7-Z,"(Er,Pr)Ba2Cu3O7",Y123,78.5,3.8269,3.8606,11.7393,JAP0785212,Er,0.8,Pr,0.2,Ba,2.0,Cu,3.0,,,,,,,,,,,O,7.0,,Er0.8Pr0.2Ba2.0Cu3.0O7.0
9059,Ho0.8Pr0.2Ba2Cu3O7-Z,"(Ho,Pr)Ba2Cu3O7",Y123,74.1,3.8301,3.8651,11.741,JAP0785212,Ho,0.8,Pr,0.2,Ba,2.0,Cu,3.0,,,,,,,,,,,O,7.0,,Ho0.8Pr0.2Ba2.0Cu3.0O7.0
9060,Dy0.8Pr0.2Ba2Cu3O7-Z,"(Dy,Pr)Ba2Cu3O7",Y123,69.1,3.8312,3.8704,11.7854,JAP0785212,Dy,0.8,Pr,0.2,Ba,2.0,Cu,3.0,,,,,,,,,,,O,7.0,,Dy0.8Pr0.2Ba2.0Cu3.0O7.0
9061,Gd0.8Pr0.2Ba2Cu3O7-Z,"(Gd,Pr)Ba2Cu3O7",Y123,66.8,3.8484,3.8828,11.793,JAP0785212,Gd,0.8,Pr,0.2,Ba,2.0,Cu,3.0,,,,,,,,,,,O,7.0,,Gd0.8Pr0.2Ba2.0Cu3.0O7.0
9062,Eu0.8Pr0.2Ba2Cu3O7-Z,"(Eu,Pr)Ba2Cu3O7",Y123,64.0,3.8493,3.8958,11.8003,JAP0785212,Eu,0.8,Pr,0.2,Ba,2.0,Cu,3.0,,,,,,,,,,,O,7.0,,Eu0.8Pr0.2Ba2.0Cu3.0O7.0
9063,Sm0.8Pr0.2Ba2Cu3O7-Z,"(Sm,Pr)Ba2Cu3O7",Y123,52.6,3.8541,3.8991,11.8038,JAP0785212,Sm,0.8,Pr,0.2,Ba,2.0,Cu,3.0,,,,,,,,,,,O,7.0,,Sm0.8Pr0.2Ba2.0Cu3.0O7.0
9064,Nd0.8Pr0.2Ba2Cu3O7-Z,"(Nd,Pr)Ba2Cu3O7",Y123,40.9,3.8637,3.8993,11.806,JAP0785212,Nd,0.8,Pr,0.2,Ba,2.0,Cu,3.0,,,,,,,,,,,O,7.0,,Nd0.8Pr0.2Ba2.0Cu3.0O7.0
9065,Gd1Ba2Cu3O6.969,GdBa2Cu3O7,Y123,91.0,3.8387,3.8968,11.6979,PHC2910025,Gd,1.0,Ba,2.0,Cu,3.0,,,,,,,,,,,,,O,6.968999999999999,6.968999999999999,Gd1.0Ba2.0Cu3.0O6.968999999999999
9066,Gd0.95Mo0.05Ba2Cu3O6.948,"(Gd,Mo)Ba2Cu3O7",Y123,82.4,3.8461,3.903,11.7015,PHC2910025,Gd,0.95,Mo,0.05,Ba,2.0,Cu,3.0,,,,,,,,,,,O,6.9479999999999995,6.9479999999999995,Gd0.95Mo0.05Ba2.0Cu3.0O6.9479999999999995
9067,Gd0.9Mo0.1Ba2Cu3O6.907,"(Gd,Mo)Ba2Cu3O7",Y123,65.9,3.8844,3.8782,11.7126,PHC2910025,Gd,0.9,Mo,0.1,Ba,2.0,Cu,3.0,,,,,,,,,,,O,6.907,6.907,Gd0.9Mo0.1Ba2.0Cu3.0O6.907
9068,Gd0.85Mo0.15Ba2Cu3O6.855,"(Gd,Mo)Ba2Cu3O7",Y123,59.2,3.8795,3.8881,11.7312,PHC2910025,Gd,0.85,Mo,0.15,Ba,2.0,Cu,3.0,,,,,,,,,,,O,6.855,6.855,Gd0.85Mo0.15Ba2.0Cu3.0O6.855
9069,Gd0.8Mo0.2Ba2Cu3O6.807,"(Gd,Mo)Ba2Cu3O7",Y123,52.5,3.9376,3.9451,11.6571,PHC2910025,Gd,0.8,Mo,0.2,Ba,2.0,Cu,3.0,,,,,,,,,,,O,6.807,6.807,Gd0.8Mo0.2Ba2.0Cu3.0O6.807
9070,Gd0.8Ca0.05Mo0.15Ba2Cu3O6.651,"(Gd,Ca,Mo)Ba2Cu3O7",Y123,66.1,3.8504,3.897,11.6697,PHC2910025,Gd,0.8,Ca,0.05,Mo,0.15,Ba,2.0,Cu,3.0,,,,,,,,,O,6.651,6.651,Gd0.8Ca0.05Mo0.15Ba2.0Cu3.0O6.651
9071,Gd0.75Ca0.1Mo0.15Ba2Cu3O6.671,"(Gd,Ca,Mo)Ba2Cu3O7",Y123,75.1,3.8565,3.8929,11.7183,PHC2910025,Gd,0.75,Ca,0.1,Mo,0.15,Ba,2.0,Cu,3.0,,,,,,,,,O,6.671,6.671,Gd0.75Ca0.1Mo0.15Ba2.0Cu3.0O6.671
9072,Gd0.7Ca0.15Mo0.15Ba2Cu3O6.716,"(Gd,Ca,Mo)Ba2Cu3O7",Y123,86.3,3.8473,3.8939,11.7,PHC2910025,Gd,0.7,Ca,0.15,Mo,0.15,Ba,2.0,Cu,3.0,,,,,,,,,O,6.716,6.716,Gd0.7Ca0.15Mo0.15Ba2.0Cu3.0O6.716
9073,Gd0.65Ca0.2Mo0.15Ba2Cu3O6.818,"(Gd,Ca,Mo)Ba2Cu3O7",Y123,84.1,3.8494,3.897,11.694,PHC2910025,Gd,0.65,Ca,0.2,Mo,0.15,Ba,2.0,Cu,3.0,,,,,,,,,O,6.818,6.818,Gd0.65Ca0.2Mo0.15Ba2.0Cu3.0O6.818
9074,Gd0.6Ca0.25Mo0.15Ba2Cu3O6.761,"(Gd,Ca,Mo)Ba2Cu3O7",Y123,83.7,3.8392,3.9061,11.697000000000001,PHC2910025,Gd,0.6,Ca,0.25,Mo,0.15,Ba,2.0,Cu,3.0,,,,,,,,,O,6.761,6.761,Gd0.6Ca0.25Mo0.15Ba2.0Cu3.0O6.761
9075,Gd0.55Ca0.3Mo0.15Ba2Cu3O6.626,"(Gd,Ca,Mo)Ba2Cu3O7",Y123,80.7,3.8433,3.8949,11.7273,PHC2910025,Gd,0.55,Ca,0.3,Mo,0.15,Ba,2.0,Cu,3.0,,,,,,,,,O,6.626,6.626,Gd0.55Ca0.3Mo0.15Ba2.0Cu3.0O6.626
9076,Gd0.5Ca0.35Mo0.15Ba2Cu3O6.586,"(Gd,Ca,Mo)Ba2Cu3O7",Y123,77.7,3.8352,3.8959,11.703,PHC2910025,Gd,0.5,Ca,0.35,Mo,0.15,Ba,2.0,Cu,3.0,,,,,,,,,O,6.586,6.586,Gd0.5Ca0.35Mo0.15Ba2.0Cu3.0O6.586
9077,Gd0.45Ca0.4Mo0.15Ba2Cu3O6.537,"(Gd,Ca,Mo)Ba2Cu3O7",Y123,73.0,3.8392,3.898,11.697000000000001,PHC2910025,Gd,0.45,Ca,0.4,Mo,0.15,Ba,2.0,Cu,3.0,,,,,,,,,O,6.537000000000001,6.537000000000001,Gd0.45Ca0.4Mo0.15Ba2.0Cu3.0O6.537000000000001
9078,Pb0.7Sr2Ca0.5Y0.5Cu2.3O7-Z,"(Pb,Cu)Sr2(Ca,Y)Cu2O7",Pb1212,40.0,,,,PHC1950035,Pb,0.7,Sr,2.0,Ca,0.5,Y,0.5,Cu,2.3,,,,,,,,,O,7.0,,Pb0.7Sr2.0Ca0.5Y0.5Cu2.3O7.0
9079,Pb0.5Cd0.5Sr2Ca0.5Y0.5Cu2O7-Z,"(Pb,Cd)Sr2(Ca,Y)Cu2O7",Pb1212,65.0,3.8195,,11.9543,PHC1950035,Pb,0.5,Cd,0.5,Sr,2.0,Ca,0.5,Y,0.5,Cu,2.0,,,,,,,O,7.0,,Pb0.5Cd0.5Sr2.0Ca0.5Y0.5Cu2.0O7.0
9096,Eu1.5Ce0.5Ru1Sr2Cu2O10,"(Eu,Ce)2RuSr2Cu2O10",Ru1222,32.0,3.846,,28.72,PHC3340141,Eu,1.5,Ce,0.5,Ru,1.0,Sr,2.0,Cu,2.0,,,,,,,,,O,10.0,,Eu1.5Ce0.5Ru1.0Sr2.0Cu2.0O10.0
9097,Eu1.5Ce0.5Ru1Sr2Cu2O10,"(Eu,Ce)2RuSr2Cu2O10",Ru1222,38.0,,,,PHC3340141,Eu,1.5,Ce,0.5,Ru,1.0,Sr,2.0,Cu,2.0,,,,,,,,,O,10.0,,Eu1.5Ce0.5Ru1.0Sr2.0Cu2.0O10.0
9098,Eu1.5Ce0.5Ru1Sr2Cu2O10,"(Eu,Ce)2RuSr2Cu2O10",Ru1222,46.0,,,,PHC3340141,Eu,1.5,Ce,0.5,Ru,1.0,Sr,2.0,Cu,2.0,,,,,,,,,O,10.0,,Eu1.5Ce0.5Ru1.0Sr2.0Cu2.0O10.0
9099,Eu1.5Ce0.5Ru1Sr2Cu2O10,"(Eu,Ce)2RuSr2Cu2O10",Ru1222,49.0,,,,PHC3340141,Eu,1.5,Ce,0.5,Ru,1.0,Sr,2.0,Cu,2.0,,,,,,,,,O,10.0,,Eu1.5Ce0.5Ru1.0Sr2.0Cu2.0O10.0
9101,La1.85Sr0.15Cu1O4,"(La,Sr)2CuO4",T,39.0,3.773,,13.232999999999999,PHC3340025,La,1.85,Sr,0.15,Cu,1.0,,,,,,,,,,,,,O,4.0,,La1.85Sr0.15Cu1.0O4.0
9150,La2Cu1O4.093,La2CuO4,T,45.0,,,,SSC1130121,La,2.0,Cu,1.0,,,,,,,,,,,,,,,O,4.093,4.093,La2.0Cu1.0O4.093
9152,La2Cu1O4.068,La2CuOz,T,36.0,,,,PHC3340289,La,2.0,Cu,1.0,,,,,,,,,,,,,,,O,4.0680000000000005,4.0680000000000005,La2.0Cu1.0O4.0680000000000005
9153,La2Cu1O4.093,La2CuOz,T,45.0,,,,PHC3340289,La,2.0,Cu,1.0,,,,,,,,,,,,,,,O,4.093,4.093,La2.0Cu1.0O4.093
9154,La1.9Sr0.1Cu1O3.997,"(La,Sr)2CuOz",T,32.0,,,,PHC3340289,La,1.9,Sr,0.1,Cu,1.0,,,,,,,,,,,,,O,3.997,3.997,La1.9Sr0.1Cu1.0O3.997
9155,La1.9Sr0.1Cu1O4.018,"(La,Sr)2CuOz",T,40.0,,,,PHC3340289,La,1.9,Sr,0.1,Cu,1.0,,,,,,,,,,,,,O,4.018,4.018,La1.9Sr0.1Cu1.0O4.018
9156,La1.9Sr0.1Cu1O4.023,"(La,Sr)2CuOz",T,40.0,,,,PHC3340289,La,1.9,Sr,0.1,Cu,1.0,,,,,,,,,,,,,O,4.023,4.023,La1.9Sr0.1Cu1.0O4.023
9161,La1.85Sr0.15Cu1O3.998,"(La,Sr)2CuOz",T,37.0,,,,PHC3340289,La,1.85,Sr,0.15,Cu,1.0,,,,,,,,,,,,,O,3.998,3.998,La1.85Sr0.15Cu1.0O3.998
9162,La1.85Sr0.15Cu1O4.022,"(La,Sr)2CuOz",T,40.0,,,,PHC3340289,La,1.85,Sr,0.15,Cu,1.0,,,,,,,,,,,,,O,4.022,4.022,La1.85Sr0.15Cu1.0O4.022
9163,La1.85Sr0.15Cu1O4.03,"(La,Sr)2CuOz",T,40.0,,,,PHC3340289,La,1.85,Sr,0.15,Cu,1.0,,,,,,,,,,,,,O,4.03,4.03,La1.85Sr0.15Cu1.0O4.03
9165,Pr1.85Ce0.15Cu1O4,"(Pr,Ce)2CuO4",T',17.0,3.9530000000000003,,12.129000000000001,APJ0393366,Pr,1.85,Ce,0.15,Cu,1.0,,,,,,,,,,,,,O,4.0,,Pr1.85Ce0.15Cu1.0O4.0
9166,Pr1.8315Y0.0185Ce0.15Cu1O4,"(Pr,Y,Ce)2CuO4",T',16.0,3.952,,12.126,APJ0393366,Pr,1.8315,Y,0.0185,Ce,0.15,Cu,1.0,,,,,,,,,,,O,4.0,,Pr1.8315Y0.0185Ce0.15Cu1.0O4.0
9167,Pr1.7945Y0.0555Ce0.15Cu1O4,"(Pr,Y,Ce)2CuO4",T',15.0,3.95,,12.11,APJ0393366,Pr,1.7945,Y,0.0555,Ce,0.15,Cu,1.0,,,,,,,,,,,O,4.0,,Pr1.7945Y0.0555Ce0.15Cu1.0O4.0
9168,Pr1.7575Y0.0925Ce0.15Cu1O4,"(Pr,Y,Ce)2CuO4",T',14.5,3.948,,12.105,APJ0393366,Pr,1.7575,Y,0.0925,Ce,0.15,Cu,1.0,,,,,,,,,,,O,4.0,,Pr1.7575Y0.0925Ce0.15Cu1.0O4.0
9169,Pr1.665Y0.185Ce0.15Cu1O4,"(Pr,Y,Ce)2CuO4",T',13.0,3.944,,12.069,APJ0393366,Pr,1.665,Y,0.185,Ce,0.15,Cu,1.0,,,,,,,,,,,O,4.0,,Pr1.665Y0.185Ce0.15Cu1.0O4.0
9170,Pr1.5725Y0.2775Ce0.15Cu1O4,"(Pr,Y,Ce)2CuO4",T',11.0,3.94,,12.046,APJ0393366,Pr,1.5725,Y,0.2775,Ce,0.15,Cu,1.0,,,,,,,,,,,O,4.0,,Pr1.5725Y0.2775Ce0.15Cu1.0O4.0
9173,Nd1.85Y0.15Cu1O4,"(Nd,Ce)2CuO4",T',21.0,3.9389999999999996,,12.052999999999999,APJ0393366,Nd,1.85,Y,0.15,Cu,1.0,,,,,,,,,,,,,O,4.0,,Nd1.85Y0.15Cu1.0O4.0
9174,Nd1.8315Y0.0185Ce0.15Cu1O4,"(Nd,Y,Ce)2CuO4",T',20.0,3.938,,12.04,APJ0393366,Nd,1.8315,Y,0.0185,Ce,0.15,Cu,1.0,,,,,,,,,,,O,4.0,,Nd1.8315Y0.0185Ce0.15Cu1.0O4.0
9175,Nd1.7945Y0.0555Ce0.15Cu1O4,"(Nd,Y,Ce)2CuO4",T',19.0,3.935,,12.025,APJ0393366,Nd,1.7945,Y,0.0555,Ce,0.15,Cu,1.0,,,,,,,,,,,O,4.0,,Nd1.7945Y0.0555Ce0.15Cu1.0O4.0
9176,Nd1.7575Y0.0925Ce0.15Cu1O4,"(Nd,Y,Ce)2CuO4",T',18.0,3.9339999999999997,,12.014000000000001,APJ0393366,Nd,1.7575,Y,0.0925,Ce,0.15,Cu,1.0,,,,,,,,,,,O,4.0,,Nd1.7575Y0.0925Ce0.15Cu1.0O4.0
9177,Nd1.665Y0.185Ce0.15Cu1O4,"(Nd,Y,Ce)2CuO4",T',16.0,3.929,,11.999,APJ0393366,Nd,1.665,Y,0.185,Ce,0.15,Cu,1.0,,,,,,,,,,,O,4.0,,Nd1.665Y0.185Ce0.15Cu1.0O4.0
9178,Nd1.5725Y0.2775Ce0.15Cu1O4,"(Nd,Y,Ce)2CuO4",T',10.5,3.926,,11.982999999999999,APJ0393366,Nd,1.5725,Y,0.2775,Ce,0.15,Cu,1.0,,,,,,,,,,,O,4.0,,Nd1.5725Y0.2775Ce0.15Cu1.0O4.0
9181,Sm1.85Ce0.15Cu1O4,"(Sm,Ce)2CuO4",T',17.0,3.912,,11.874,APJ0393366,Sm,1.85,Ce,0.15,Cu,1.0,,,,,,,,,,,,,O,4.0,,Sm1.85Ce0.15Cu1.0O4.0
9182,Sm1.80375Y0.04625Ce0.15Cu1O4,"(Sm,Y,Ce)2CuO4",T',15.0,3.91,,11.868,APJ0393366,Sm,1.80375,Y,0.04625,Ce,0.15,Cu,1.0,,,,,,,,,,,O,4.0,,Sm1.80375Y0.04625Ce0.15Cu1.0O4.0
9183,Sm1.7575Y0.0925Ce0.15Cu1O4,"(Sm,Y,Ce)2CuO4",T',14.0,3.909,,11.865,APJ0393366,Sm,1.7575,Y,0.0925,Ce,0.15,Cu,1.0,,,,,,,,,,,O,4.0,,Sm1.7575Y0.0925Ce0.15Cu1.0O4.0
9184,Sm1.71125Y0.13875Ce0.15Cu1O4,"(Sm,Y,Ce)2CuO4",T',12.0,3.907,,11.852,APJ0393366,Sm,1.71125,Y,0.13875,Ce,0.15,Cu,1.0,,,,,,,,,,,O,4.0,,Sm1.71125Y0.13875Ce0.15Cu1.0O4.0
9206,Bi2Sr2Ca1Cu2O8,Bi2Sr2CaCu2O8,Bi2212,88.0,,,,APL0763795,Bi,2.0,Sr,2.0,Ca,1.0,Cu,2.0,,,,,,,,,,,O,8.0,,Bi2.0Sr2.0Ca1.0Cu2.0O8.0
9207,La1.92Sr0.08Cu1O4,"(La,Sr)2CuO4",T,19.6,,,,PRL0844192,La,1.92,Sr,0.08,Cu,1.0,,,,,,,,,,,,,O,4.0,,La1.92Sr0.08Cu1.0O4.0
9208,La1.914Sr0.086Cu1O4,"(La,Sr)2CuO4",T,22.25,,,,PRL0844192,La,1.9140000000000001,Sr,0.086,Cu,1.0,,,,,,,,,,,,,O,4.0,,La1.9140000000000001Sr0.086Cu1.0O4.0
9209,Y1Ba2Cu4O8,YBa2Cu4O8,Y124,81.8,,,,PRL0800377,Y,1.0,Ba,2.0,Cu,4.0,,,,,,,,,,,,,O,8.0,,Y1.0Ba2.0Cu4.0O8.0
9210,Y1Ba2Cu4O8,YBa2Cu4O8,Y124,81.0,,,,PRL0815912,Y,1.0,Ba,2.0,Cu,4.0,,,,,,,,,,,,,O,8.0,,Y1.0Ba2.0Cu4.0O8.0
9211,Ho1Ba2Cu4O8,HoBa2Cu4O8,Y124,79.0,,,,PRL0841990,Ho,1.0,Ba,2.0,Cu,4.0,,,,,,,,,,,,,O,8.0,,Ho1.0Ba2.0Cu4.0O8.0
9212,Y1Ba2Cu3O6.98,YBa2Cu3O7,Y123,92.0,,,,PR05815208,Y,1.0,Ba,2.0,Cu,3.0,,,,,,,,,,,,,O,6.98,6.98,Y1.0Ba2.0Cu3.0O6.98
9213,Y1Ba1.96Sr0.04Cu3O6.98,"Y(Ba,Sr)2Cu3O7",Y123,91.8,,,,PR05815208,Y,1.0,Ba,1.96,Sr,0.04,Cu,3.0,,,,,,,,,,,O,6.98,6.98,Y1.0Ba1.96Sr0.04Cu3.0O6.98
9214,Y1Ba1.8Sr0.2Cu3O6.98,"Y(Ba,Sr)2Cu3O7",Y123,89.0,,,,PR05815208,Y,1.0,Ba,1.8,Sr,0.2,Cu,3.0,,,,,,,,,,,O,6.98,6.98,Y1.0Ba1.8Sr0.2Cu3.0O6.98
9215,Y1Ba1.5Sr0.5Cu3O6.98,"Y(Ba,Sr)2Cu3O7",Y123,86.0,,,,PR05815208,Y,1.0,Ba,1.5,Sr,0.5,Cu,3.0,,,,,,,,,,,O,6.98,6.98,Y1.0Ba1.5Sr0.5Cu3.0O6.98
9216,Y1Ba1.3Sr0.7Cu3O6.98,"Y(Ba,Sr)2Cu3O7",Y123,84.5,,,,PR05815208,Y,1.0,Ba,1.3,Sr,0.7,Cu,3.0,,,,,,,,,,,O,6.98,6.98,Y1.0Ba1.3Sr0.7Cu3.0O6.98
9217,Y1Ba1Sr1Cu3O6.98,"Y(Ba,Sr)2Cu3O7",Y123,83.6,,,,PR05815208,Y,1.0,Ba,1.0,Sr,1.0,Cu,3.0,,,,,,,,,,,O,6.98,6.98,Y1.0Ba1.0Sr1.0Cu3.0O6.98
9218,Y1Ba0.74Sr1.26Cu3O6.98,"Y(Ba,Sr)2Cu3O7",Y123,80.5,,,,PR05815208,Y,1.0,Ba,0.74,Sr,1.26,Cu,3.0,,,,,,,,,,,O,6.98,6.98,Y1.0Ba0.74Sr1.26Cu3.0O6.98
9219,Y1Ba0.5Sr1.5Cu3O6.98,"Y(Ba,Sr)2Cu3O7",Y123,78.0,,,,PR05815208,Y,1.0,Ba,0.5,Sr,1.5,Cu,3.0,,,,,,,,,,,O,6.98,6.98,Y1.0Ba0.5Sr1.5Cu3.0O6.98
9220,Y1Ba2Cu3O6.72,YBa2Cu3O7,Y123,64.6,,,,PR05815208,Y,1.0,Ba,2.0,Cu,3.0,,,,,,,,,,,,,O,6.72,6.72,Y1.0Ba2.0Cu3.0O6.72
9221,Y1Ba2Cu3O6.75,YBa2Cu3O7,Y123,76.6,,,,PR05815208,Y,1.0,Ba,2.0,Cu,3.0,,,,,,,,,,,,,O,6.75,6.75,Y1.0Ba2.0Cu3.0O6.75
9222,Y1Ba2Cu3O6.8,YBa2Cu3O7,Y123,88.3,,,,PR05815208,Y,1.0,Ba,2.0,Cu,3.0,,,,,,,,,,,,,O,6.8,6.8,Y1.0Ba2.0Cu3.0O6.8
9223,Y1Ba2Cu3O6.85,YBa2Cu3O7,Y123,89.0,,,,PR05815208,Y,1.0,Ba,2.0,Cu,3.0,,,,,,,,,,,,,O,6.85,6.85,Y1.0Ba2.0Cu3.0O6.85
9224,Y1Ba2Cu3O6.89,YBa2Cu3O7,Y123,92.1,,,,PR05815208,Y,1.0,Ba,2.0,Cu,3.0,,,,,,,,,,,,,O,6.89,6.89,Y1.0Ba2.0Cu3.0O6.89
9225,Y1Ba2Cu3O6.93,YBa2Cu3O7,Y123,93.1,,,,PR05815208,Y,1.0,Ba,2.0,Cu,3.0,,,,,,,,,,,,,O,6.93,6.93,Y1.0Ba2.0Cu3.0O6.93
9226,Y1Ba2Cu3O6.96,YBa2Cu3O7,Y123,91.4,,,,PR05815208,Y,1.0,Ba,2.0,Cu,3.0,,,,,,,,,,,,,O,6.96,6.96,Y1.0Ba2.0Cu3.0O6.96
9227,Y1Ba1.5Sr0.5Cu3O6.75,"Y(Ba,Sr)2Cu3Oz",Y123,49.9,,,,PR05815208,Y,1.0,Ba,1.5,Sr,0.5,Cu,3.0,,,,,,,,,,,O,6.75,6.75,Y1.0Ba1.5Sr0.5Cu3.0O6.75
9228,Y1Ba1.5Sr0.5Cu3O6.85,"Y(Ba,Sr)2Cu3Oz",Y123,72.9,,,,PR05815208,Y,1.0,Ba,1.5,Sr,0.5,Cu,3.0,,,,,,,,,,,O,6.85,6.85,Y1.0Ba1.5Sr0.5Cu3.0O6.85
9229,Y1Ba1.5Sr0.5Cu3O6.9,"Y(Ba,Sr)2Cu3Oz",Y123,86.3,,,,PR05815208,Y,1.0,Ba,1.5,Sr,0.5,Cu,3.0,,,,,,,,,,,O,6.9,6.9,Y1.0Ba1.5Sr0.5Cu3.0O6.9
9230,Y1Ba1.5Sr0.5Cu3O6.91,"Y(Ba,Sr)2Cu3Oz",Y123,86.3,,,,PR05815208,Y,1.0,Ba,1.5,Sr,0.5,Cu,3.0,,,,,,,,,,,O,6.91,6.91,Y1.0Ba1.5Sr0.5Cu3.0O6.91
9231,Y1Ba1.5Sr0.5Cu3O6.95,"Y(Ba,Sr)2Cu3Oz",Y123,85.9,,,,PR05815208,Y,1.0,Ba,1.5,Sr,0.5,Cu,3.0,,,,,,,,,,,O,6.95,6.95,Y1.0Ba1.5Sr0.5Cu3.0O6.95
9232,Y1Ba1Sr1Cu3O6.83,YBaSrCu3Oz,Y123,58.5,,,,PR05815208,Y,1.0,Ba,1.0,Sr,1.0,Cu,3.0,,,,,,,,,,,O,6.83,6.83,Y1.0Ba1.0Sr1.0Cu3.0O6.83
9233,Y1Ba1Sr1Cu3O6.88,YBaSrCu3Oz,Y123,75.6,,,,PR05815208,Y,1.0,Ba,1.0,Sr,1.0,Cu,3.0,,,,,,,,,,,O,6.88,6.88,Y1.0Ba1.0Sr1.0Cu3.0O6.88
9234,Y1Ba1Sr1Cu3O6.93,YBaSrCu3Oz,Y123,80.8,,,,PR05815208,Y,1.0,Ba,1.0,Sr,1.0,Cu,3.0,,,,,,,,,,,O,6.93,6.93,Y1.0Ba1.0Sr1.0Cu3.0O6.93
9235,Ru1Sr2Gd1Cu2O8,RuSr2GdCu2O8,Ru1212,16.0,3.84,,11.57,PR05914099,Ru,1.0,Sr,2.0,Gd,1.0,Cu,2.0,,,,,,,,,,,O,8.0,,Ru1.0Sr2.0Gd1.0Cu2.0O8.0
9236,Ba2Yb1Cu3O6+z,CuBa2YbCu2Oz,Cu1212,90.1,3.795,3.8789999999999996,11.61,PHC3380025,Ba,2.0,Yb,1.0,Cu,3.0,,,,,,,,,,,,,O,6.0,,Ba2.0Yb1.0Cu3.0O6.0
9237,Ba1.8Sr0.2Yb1Cu3O6+z,"Cu(Ba,Sr)2YbCu2Oz",Cu1212,85.6,3.792,3.872,11.6,PHC3380025,Ba,1.8,Sr,0.2,Yb,1.0,Cu,3.0,,,,,,,,,,,O,6.0,,Ba1.8Sr0.2Yb1.0Cu3.0O6.0
9238,Ba1.6Sr0.4Yb1Cu3O6+z,"Cu(Ba,Sr)2YbCu2Oz",Cu1212,79.5,3.7889999999999997,3.865,11.59,PHC3380025,Ba,1.6,Sr,0.4,Yb,1.0,Cu,3.0,,,,,,,,,,,O,6.0,,Ba1.6Sr0.4Yb1.0Cu3.0O6.0
9239,Ba1.4Sr0.6Yb1Cu3O6+z,"Cu(Ba,Sr)2YbCu2Oz",Cu1212,77.9,3.785,3.859,11.56,PHC3380025,Ba,1.4,Sr,0.6,Yb,1.0,Cu,3.0,,,,,,,,,,,O,6.0,,Ba1.4Sr0.6Yb1.0Cu3.0O6.0
9240,Ba1.2Sr0.8Yb1Cu3O6+z,"Cu(Ba,Sr)2YbCu2Oz",Cu1212,78.5,3.78,3.853,11.53,PHC3380025,Ba,1.2,Sr,0.8,Yb,1.0,Cu,3.0,,,,,,,,,,,O,6.0,,Ba1.2Sr0.8Yb1.0Cu3.0O6.0
9241,Ba2Yb1Cu3O6.66,CuBa2YbCu2Oz,Cu1212,65.3,3.8139999999999996,3.873,11.7,PHC3380025,Ba,2.0,Yb,1.0,Cu,3.0,,,,,,,,,,,,,O,6.66,6.66,Ba2.0Yb1.0Cu3.0O6.66
9242,Ba1.8Sr0.2Yb1Cu3O6.61,"Cu(Ba,Sr)2YbCu2Oz",Cu1212,56.7,3.81,3.8680000000000003,11.67,PHC3380025,Ba,1.8,Sr,0.2,Yb,1.0,Cu,3.0,,,,,,,,,,,O,6.61,6.61,Ba1.8Sr0.2Yb1.0Cu3.0O6.61
9243,Ba1.6Sr0.4Yb1Cu3O6.69,"Cu(Ba,Sr)2YbCu2Oz",Cu1212,48.9,3.806,3.861,11.65,PHC3380025,Ba,1.6,Sr,0.4,Yb,1.0,Cu,3.0,,,,,,,,,,,O,6.69,6.69,Ba1.6Sr0.4Yb1.0Cu3.0O6.69
9244,Ba1.4Sr0.6Yb1Cu3O6.66,"Cu(Ba,Sr)2YbCu2Oz",Cu1212,43.1,3.802,3.852,11.62,PHC3380025,Ba,1.4,Sr,0.6,Yb,1.0,Cu,3.0,,,,,,,,,,,O,6.66,6.66,Ba1.4Sr0.6Yb1.0Cu3.0O6.66
9245,Ba1.2Sr0.8Yb1Cu3O6.61,"Cu(Ba,Sr)2YbCu2Oz",Cu1212,36.7,3.801,3.8510000000000004,11.59,PHC3380025,Ba,1.2,Sr,0.8,Yb,1.0,Cu,3.0,,,,,,,,,,,O,6.61,6.61,Ba1.2Sr0.8Yb1.0Cu3.0O6.61
9246,La1.934Ba0.066Cu1O4,"(La,Ba)2CuO4",T,22.6,,,,PHC2030240,La,1.9340000000000002,Ba,0.066,Cu,1.0,,,,,,,,,,,,,O,4.0,,La1.9340000000000002Ba0.066Cu1.0O4.0
9247,La1.93Ba0.07Cu1O4,"(La,Ba)2CuO4",T,23.4,,,,PHC2030240,La,1.93,Ba,0.07,Cu,1.0,,,,,,,,,,,,,O,4.0,,La1.93Ba0.07Cu1.0O4.0
9248,La1.92Ba0.08Cu1O4,"(La,Ba)2CuO4",T,26.0,,,,PHC2030240,La,1.92,Ba,0.08,Cu,1.0,,,,,,,,,,,,,O,4.0,,La1.92Ba0.08Cu1.0O4.0
9249,La1.897Ba0.103Cu1O4,"(La,Ba)2CuO4",T,14.5,,,,PHC2030240,La,1.8969999999999998,Ba,0.10300000000000001,Cu,1.0,,,,,,,,,,,,,O,4.0,,La1.8969999999999998Ba0.10300000000000001Cu1.0O4.0
9250,La1.892Ba0.108Cu1O4,"(La,Ba)2CuO4",T,10.7,,,,PHC2030240,La,1.892,Ba,0.10800000000000001,Cu,1.0,,,,,,,,,,,,,O,4.0,,La1.892Ba0.10800000000000001Cu1.0O4.0
9253,La1.86Ba0.14Cu1O4,"(La,Ba)2CuO4",T,12.7,,,,PHC2030240,La,1.86,Ba,0.14,Cu,1.0,,,,,,,,,,,,,O,4.0,,La1.86Ba0.14Cu1.0O4.0
9254,La1.84Ba0.16Cu1O4,"(La,Ba)2CuO4",T,26.1,,,,PHC2030240,La,1.84,Ba,0.16,Cu,1.0,,,,,,,,,,,,,O,4.0,,La1.84Ba0.16Cu1.0O4.0
9255,La1.82Ba0.18Cu1O4,"(La,Ba)2CuO4",T,24.2,,,,PHC2030240,La,1.82,Ba,0.18,Cu,1.0,,,,,,,,,,,,,O,4.0,,La1.82Ba0.18Cu1.0O4.0
9257,La1.92Ba0.08Cu1O4,"(La,Ba)2CuO4",T,30.9,,,,PHC2030240,La,1.92,Ba,0.08,Cu,1.0,,,,,,,,,,,,,O,4.0,,La1.92Ba0.08Cu1.0O4.0
9258,La1.895Ba0.105Cu1O4,"(La,Ba)2CuO4",T,33.1,,,,PHC2030240,La,1.895,Ba,0.105,Cu,1.0,,,,,,,,,,,,,O,4.0,,La1.895Ba0.105Cu1.0O4.0
9259,La1.89Ba0.11Cu1O4,"(La,Ba)2CuO4",T,32.3,,,,PHC2030240,La,1.89,Ba,0.11,Cu,1.0,,,,,,,,,,,,,O,4.0,,La1.89Ba0.11Cu1.0O4.0
9260,La1.884Ba0.116Cu1O4,"(La,Ba)2CuO4",T,21.8,,,,PHC2030240,La,1.8840000000000001,Ba,0.11599999999999999,Cu,1.0,,,,,,,,,,,,,O,4.0,,La1.8840000000000001Ba0.11599999999999999Cu1.0O4.0
9262,La1.877Ba0.123Cu1O4,"(La,Ba)2CuO4",T,23.6,,,,PHC2030240,La,1.8769999999999998,Ba,0.12300000000000001,Cu,1.0,,,,,,,,,,,,,O,4.0,,La1.8769999999999998Ba0.12300000000000001Cu1.0O4.0
9263,La1.86Ba0.14Cu1O4,"(La,Ba)2CuO4",T,30.1,,,,PHC2030240,La,1.86,Ba,0.14,Cu,1.0,,,,,,,,,,,,,O,4.0,,La1.86Ba0.14Cu1.0O4.0
