Repository: CompRhys/apical

# Data Guide

In all cases whilst compiling this data we have been careful to include as much meta-information as possible to allow data to be traced back to it's original sources. For SuperCon this takes the form of the SuperCon "num :" reference id and then the source publication details. For ICSD we provide the ICSD collection code.

We acknowledge the Japanese National Institute for Materials Science for maintaining the [SuperCon](https://supercon.nims.go.jp/index_en.html) database as well as FIZ Karlsruhe GmbH for maintaining [ICSD](https://www.fiz-karlsruhe.de/en/produkte-und-dienstleistungen/inorganic-crystal-structure-database-icsd).

File: processed-data/super_apical.csv (part 19 of 20)
num :,composition :,str3 :,tc :,lata :,latb :,latc :,refno :,author :,title :,journal :,year :,lata* :,layers :,types :,cu-o_a :,cid :,cu-o_p :
34170,Gd1.0Ba1.75Pr0.25Cu3.0O7.06,RE123,39.2,3.868,,11.635,P068104516,"M.Akhavan, M.R.Mohammadizadeh,",Pr at Gd or Ba site in GdBa2Cu3O7 : Appearance of superconductivity,"Phys.Rev.B, 68(2003)104516",2003.0,3.868,Two,RE,2.238345921995312,,1.934
34171,Gd1.0Ba1.7Pr0.3Cu3.0O7.06,RE123,22.9,3.869,,11.608,P068104516,"M.Akhavan, M.R.Mohammadizadeh,",Pr at Gd or Ba site in GdBa2Cu3O7 : Appearance of superconductivity,"Phys.Rev.B, 68(2003)104516",2003.0,3.869,Two,RE,2.213525887082916,,1.9345
34256,La1.83Sr0.15Na0.02Cu1.0O4.0,T,37.0,3.7899,,13.1809,P068174505,"Changjin Zhang, Li Lu, Liwei Liu, Yuheng Zhang,",Microstructure and the superconductivity in La2-x-ySrxNayCuO4 systems,"Phys.Rev.B, 68(2003)174505",2003.0,3.7899,One,RE,2.3962572315654995,,1.89495
34257,La1.8Sr0.15Na0.05Cu1.0O4.0,T,37.0,3.7878,,13.1995,P068174505,"Changjin Zhang, Li Lu, Liwei Liu, Yuheng Zhang,",Microstructure and the superconductivity in La2-x-ySrxNayCuO4 systems,"Phys.Rev.B, 68(2003)174505",2003.0,3.7878,One,RE,2.401421403912138,,1.8939
34258,La1.75Sr0.15Na0.1Cu1.0O4.0,T,37.0,3.7776,,13.1811,P068174505,"Changjin Zhang, Li Lu, Liwei Liu, Yuheng Zhang,",Microstructure and the superconductivity in La2-x-ySrxNayCuO4 systems,"Phys.Rev.B, 68(2003)174505",2003.0,3.7776,One,RE,2.399185787031185,,1.8888
34259,La1.7Sr0.15Na0.15Cu1.0O4.0,T,37.0,3.7751,,13.1901,P068174505,"Changjin Zhang, Li Lu, Liwei Liu, Yuheng Zhang,",Microstructure and the superconductivity in La2-x-ySrxNayCuO4 systems,"Phys.Rev.B, 68(2003)174505",2003.0,3.7751,One,RE,2.4020318192761154,,1.88755
34260,La1.55Sr0.15Na0.3Cu1.0O4.0,T,37.0,3.7655,,13.2025,P068174505,"Changjin Zhang, Li Lu, Liwei Liu, Yuheng Zhang,",Microstructure and the superconductivity in La2-x-ySrxNayCuO4 systems,"Phys.Rev.B, 68(2003)174505",2003.0,3.7655,One,RE,2.4073934747106485,,1.88275
34274,La1.85Sr0.15Cu1.0O4.0,T,35.0,3.775,,13.22,JPC0151693,"C.H.Wang, H.T.Zhang, L.Li, S.Y.Li, X.G.Luo, X.H.Chen, Y.M.Xiong,",Transport properties of Ru-doped La1.85Sr0.15CuO4 and the effect of carrier concentration compensation,J.Phys.:Condens.Matter 15(2003)1693,2003.0,3.775,One,RE,2.4095667969252315,,1.8875
34275,La1.85Sr0.15Cu0.99Ru0.01O4.0,T,20.5,3.7803,,13.2059,JPC0151693,"C.H.Wang, H.T.Zhang, L.Li, S.Y.Li, X.G.Luo, X.H.Chen, Y.M.Xiong,",Transport properties of Ru-doped La1.85Sr0.15CuO4 and the effect of carrier concentration compensation,J.Phys.:Condens.Matter 15(2003)1693,2003.0,3.7803,One,RE,2.4047843006130125,,1.89015
34276,La1.85Sr0.15Cu0.98Ru0.02O4.0,T,10.8,3.7809,,13.1935,JPC0151693,"C.H.Wang, H.T.Zhang, L.Li, S.Y.Li, X.G.Luo, X.H.Chen, Y.M.Xiong,",Transport properties of Ru-doped La1.85Sr0.15CuO4 and the effect of carrier concentration compensation,J.Phys.:Condens.Matter 15(2003)1693,2003.0,3.7809,One,RE,2.401528726255427,,1.89045
34277,La1.85Sr0.15Cu0.97Ru0.03O4.0,T,10.8,3.7848,,13.1891,JPC0151693,"C.H.Wang, H.T.Zhang, L.Li, S.Y.Li, X.G.Luo, X.H.Chen, Y.M.Xiong,",Transport properties of Ru-doped La1.85Sr0.15CuO4 and the effect of carrier concentration compensation,J.Phys.:Condens.Matter 15(2003)1693,2003.0,3.7848,One,RE,2.399510708590566,,1.8924
34279,La1.83Sr0.17Cu0.99Ru0.01O4.0,T,31.1,3.775,,13.2182,JPC0151693,"C.H.Wang, H.T.Zhang, L.Li, S.Y.Li, X.G.Luo, X.H.Chen, Y.M.Xiong,",Transport properties of Ru-doped La1.85Sr0.15CuO4 and the effect of carrier concentration compensation,J.Phys.:Condens.Matter 15(2003)1693,2003.0,3.775,One,RE,2.4091145949805197,,1.8875
34291,La1.79Sr0.21Cu0.97Ru0.03O4.0,T,14.8,3.7797,,13.2138,JPC0151693,"C.H.Wang, H.T.Zhang, L.Li, S.Y.Li, X.G.Luo, X.H.Chen, Y.M.Xiong,",Transport properties of Ru-doped La1.85Sr0.15CuO4 and the effect of carrier concentration compensation,J.Phys.:Condens.Matter 15(2003)1693,2003.0,3.7797,One,RE,2.4069093701088202,,1.88985
34327,Ba1.0Sr1.0Y1.0Cu3.0O7.0,Y123,82.7,3.7864,3.8542,11.557,P069014507,"C.Dong, G.C.Che, H.Chen, S.L.Jia, Y.M.Ni, Z.A.Ren, Z.X.Zhao,","Fe0.5Cu0.5(Ba1-xSrx)2YCu2O7+z (x=0, 0.5, and 1) superconductors prepared by high-pressure synthesis","Phys.Rev.B, 69(2004)14507",2004.0,3.7864,Two,RE,2.164835866145573,,1.8932
34328,Fe0.1Ba1.0Sr1.0Y1.0Cu2.9O7.0,Y123,46.6,3.8218,3.8448,11.5386,P069014507,"C.Dong, G.C.Che, H.Chen, S.L.Jia, Y.M.Ni, Z.A.Ren, Z.X.Zhao,","Fe0.5Cu0.5(Ba1-xSrx)2YCu2O7+z (x=0, 0.5, and 1) superconductors prepared by high-pressure synthesis","Phys.Rev.B, 69(2004)14507",2004.0,3.8218,Two,RE,2.177871200068104,,1.9109
34329,Fe0.2Ba1.0Sr1.0Y1.0Cu2.8O7.0,Y123,36.1,3.8282,,11.5467,P069014507,"C.Dong, G.C.Che, H.Chen, S.L.Jia, Y.M.Ni, Z.A.Ren, Z.X.Zhao,","Fe0.5Cu0.5(Ba1-xSrx)2YCu2O7+z (x=0, 0.5, and 1) superconductors prepared by high-pressure synthesis","Phys.Rev.B, 69(2004)14507",2004.0,3.8282,Two,RE,2.189488836113968,,1.9141
34332,Fe0.5Ba2.0Y1.0Cu2.5O7.0,Y123,73.0,3.87,,11.601,P069014507,"C.Dong, G.C.Che, H.Chen, S.L.Jia, Y.M.Ni, Z.A.Ren, Z.X.Zhao,","Fe0.5Cu0.5(Ba1-xSrx)2YCu2O7+z (x=0, 0.5, and 1) superconductors prepared by high-pressure synthesis","Phys.Rev.B, 69(2004)14507",2004.0,3.87,Two,RE,2.266498657400531,,1.935
34333,Fe0.5Sr2.0Y1.0Cu2.5O7.0,Y123,77.0,3.859,,11.602,P069014507,"C.Dong, G.C.Che, H.Chen, S.L.Jia, Y.M.Ni, Z.A.Ren, Z.X.Zhao,","Fe0.5Cu0.5(Ba1-xSrx)2YCu2O7+z (x=0, 0.5, and 1) superconductors prepared by high-pressure synthesis","Phys.Rev.B, 69(2004)14507",2004.0,3.859,Two,RE,2.258624690504952,,1.9295
34334,Fe0.5Ba1.0Sr1.0Y1.0Cu2.5O7.35,Y123,60.0,3.838,,11.5211,P069014507,"C.Dong, G.C.Che, H.Chen, S.L.Jia, Y.M.Ni, Z.A.Ren, Z.X.Zhao,","Fe0.5Cu0.5(Ba1-xSrx)2YCu2O7+z (x=0, 0.5, and 1) superconductors prepared by high-pressure synthesis","Phys.Rev.B, 69(2004)14507",2004.0,3.838,Two,RE,2.1764776607325675,,1.919
34352,Hg2.0Ba1.0Sr1.0Y1.0Cu2.0O8.0,Hg2212,32.0,3.8327,,28.422,PHC4020152,"P.Odier, P.Toulemonde,",Enhancement of Tc by Sr substitution for Ba in Hg-2212 superconductor,"Physica C, 402(2004)152",2004.0,3.8327,Two,Hg,2.3462411318842173,,1.91635
34353,Hg2.0Sr2.0Y1.0Cu2.0O8.0,Hg2212,42.0,3.8108,,28.141,PHC4020152,"P.Odier, P.Toulemonde,",Enhancement of Tc by Sr substitution for Ba in Hg-2212 superconductor,"Physica C, 402(2004)152",2004.0,3.8108,Two,Hg,2.2741841371359834,,1.9054
34354,Hg2.0Ba2.0Y0.8Ca0.2Cu2.0O8.0,Hg2212,21.0,3.8589,,28.91800000000001,PHC4020152,"P.Odier, P.Toulemonde,",Enhancement of Tc by Sr substitution for Ba in Hg-2212 superconductor,"Physica C, 402(2004)152",2004.0,3.8589,Two,Hg,2.4570161443735676,,1.92945
34355,Hg2.0Ba1.9Sr0.1Y0.8Ca0.2Cu2.0O8.0,Hg2212,27.0,3.8546,,28.873,PHC4020152,"P.Odier, P.Toulemonde,",Enhancement of Tc by Sr substitution for Ba in Hg-2212 superconductor,"Physica C, 402(2004)152",2004.0,3.8546,Two,Hg,2.444431923812389,,1.9273
34356,Hg2.0Ba1.8Sr0.2Y0.8Ca0.2Cu2.0O8.0,Hg2212,32.5,3.8514,,28.846,PHC4020152,"P.Odier, P.Toulemonde,",Enhancement of Tc by Sr substitution for Ba in Hg-2212 superconductor,"Physica C, 402(2004)152",2004.0,3.8514,Two,Hg,2.436064368348693,,1.9257
34357,Hg2.0Ba1.7Sr0.3Y0.8Ca0.2Cu2.0O8.0,Hg2212,39.5,3.8477,,28.806,PHC4020152,"P.Odier, P.Toulemonde,",Enhancement of Tc by Sr substitution for Ba in Hg-2212 superconductor,"Physica C, 402(2004)152",2004.0,3.8477,Two,Hg,2.4250394564232893,,1.92385
34358,Hg2.0Ba1.6Sr0.4Y0.8Ca0.2Cu2.0O8.0,Hg2212,38.5,3.8454,,28.763,PHC4020152,"P.Odier, P.Toulemonde,",Enhancement of Tc by Sr substitution for Ba in Hg-2212 superconductor,"Physica C, 402(2004)152",2004.0,3.8454,Two,Hg,2.4153982507736744,,1.9227
34359,Hg2.0Ba1.5Sr0.5Y0.8Ca0.2Cu2.0O8.0,Hg2212,41.0,3.8425,,28.733,PHC4020152,"P.Odier, P.Toulemonde,",Enhancement of Tc by Sr substitution for Ba in Hg-2212 superconductor,"Physica C, 402(2004)152",2004.0,3.8425,Two,Hg,2.4069648444249863,,1.92125
34360,Hg2.0Ba1.2Sr0.8Y0.8Ca0.2Cu2.0O8.0,Hg2212,51.0,3.8333,,28.575,PHC4020152,"P.Odier, P.Toulemonde,",Enhancement of Tc by Sr substitution for Ba in Hg-2212 superconductor,"Physica C, 402(2004)152",2004.0,3.8333,Two,Hg,2.370552216888407,,1.91665
34361,Hg2.0Ba0.6Sr1.4Y0.8Ca0.2Cu2.0O8.0,Hg2212,60.0,3.8134,,28.302,PHC4020152,"P.Odier, P.Toulemonde,",Enhancement of Tc by Sr substitution for Ba in Hg-2212 superconductor,"Physica C, 402(2004)152",2004.0,3.8134,Two,Hg,2.3023606063639717,,1.9067
34362,Hg2.0Sr2.0Y0.8Ca0.2Cu2.0O8.0,Hg2212,58.0,3.8039,,28.107,PHC4020152,"P.Odier, P.Toulemonde,",Enhancement of Tc by Sr substitution for Ba in Hg-2212 superconductor,"Physica C, 402(2004)152",2004.0,3.8039,Two,Hg,2.259864700964166,,1.90195
34380,Y1.0Ba2.0Cu2.94Co0.06O7.0,Y123,78.3,3.8375,3.8815,11.7,P069094506,"A.Forget, F.Maury, I.Mirebeau, J.A.Hodges, P.Bourges, Y.Sidis,","Long- and short-range magnetic order, charge transfer, and superconductivity in YBa2Cu3-xCoxO7","Phys.Rev.B, 69(2004)94506",2004.0,3.8375,Two,RE,2.32107735134983,,1.91875
34381,Y1.0Ba2.0Cu2.88Co0.12O7.0,Y123,71.0,3.8681,,11.699000000000002,P069094506,"A.Forget, F.Maury, I.Mirebeau, J.A.Hodges, P.Bourges, Y.Sidis,","Long- and short-range magnetic order, charge transfer, and superconductivity in YBa2Cu3-xCoxO7","Phys.Rev.B, 69(2004)94506",2004.0,3.8681,Two,RE,2.344425419301336,,1.93405
34382,Y1.0Ba2.0Cu2.76Co0.24O6.999,Y123,50.7,3.8724,,11.697,P069094506,"A.Forget, F.Maury, I.Mirebeau, J.A.Hodges, P.Bourges, Y.Sidis,","Long- and short-range magnetic order, charge transfer, and superconductivity in YBa2Cu3-xCoxO7","Phys.Rev.B, 69(2004)94506",2004.0,3.8724,Two,RE,2.3461992924450463,,1.9362
34383,Y1.0Ba2.0Cu2.64Co0.36O7.03,Y123,22.0,3.8795,,11.693,P069094506,"A.Forget, F.Maury, I.Mirebeau, J.A.Hodges, P.Bourges, Y.Sidis,","Long- and short-range magnetic order, charge transfer, and superconductivity in YBa2Cu3-xCoxO7","Phys.Rev.B, 69(2004)94506",2004.0,3.8795,Two,RE,2.348562796304723,,1.93975
34441,La2.0Cu1.0O4.086,T,45.2,5.34,5.416,13.225,SSC1290075,"B.K.Ma, J.K.Liang, Q.Y.Tu, X.L.Chen, Z.X.Zhao,",Superconductivity and magnetism of La2Cu1-xZnxO4+z chemically oxidized by NaClO,"Solid State Commun., 129(2004)75",2004.0,3.775950211536164,One,RE,2.4106005553788283,,1.887975105768082
34442,La2.0Cu0.99Zn0.01O4.099,T,29.3,5.3420000000000005,5.414,13.217,SSC1290075,"B.K.Ma, J.K.Liang, Q.Y.Tu, X.L.Chen, Z.X.Zhao,",Superconductivity and magnetism of La2Cu1-xZnxO4+z chemically oxidized by NaClO,"Solid State Commun., 129(2004)75",2004.0,3.777364425098537,One,RE,2.4082598302442806,,1.8886822125492686
34443,La2.0Cu0.98Zn0.02O4.099,T,19.2,5.341,5.416,13.217,SSC1290075,"B.K.Ma, J.K.Liang, Q.Y.Tu, X.L.Chen, Z.X.Zhao,",Superconductivity and magnetism of La2Cu1-xZnxO4+z chemically oxidized by NaClO,"Solid State Commun., 129(2004)75",2004.0,3.7766573183173504,One,RE,2.4084252996010846,,1.8883286591586752
34471,Bi2.0Sr2.1Y0.1Ca0.8Cu2.0O8.26,Bi2212,96.0,5.405,,30.76,PHC4060058,"J.Hejtmanek, K.Knizek, N.Hudakova,",The infrared properties of Bi2Y0.1Sr1.9CaCu2O8+z superconductor,"Physica C, 406(2004)58",2004.0,3.821912152313289,Two,Bi,2.471829429433883,,1.9109560761566444
34472,Bi2.0Sr1.9Y0.1Ca1.0Cu2.0O8.24,Bi2212,94.0,5.4,,30.74,PHC4060058,"J.Hejtmanek, K.Knizek, N.Hudakova,",The infrared properties of Bi2Y0.1Sr1.9CaCu2O8+z superconductor,"Physica C, 406(2004)58",2004.0,3.8183766184073566,Two,Bi,2.4714912021661486,,1.9091883092036783
34473,Bi2.0Sr1.8Y0.1Ca1.1Cu2.0O8.23,Bi2212,93.0,5.4,,30.73,PHC4060058,"J.Hejtmanek, K.Knizek, N.Hudakova,",The infrared properties of Bi2Y0.1Sr1.9CaCu2O8+z superconductor,"Physica C, 406(2004)58",2004.0,3.8183766184073566,Two,Bi,2.4689949037644747,,1.9091883092036783
34474,Bi2.0Sr1.6Y0.1Ca1.3Cu2.0O8.23,Bi2212,89.0,5.401,,30.65,PHC4060058,"J.Hejtmanek, K.Knizek, N.Hudakova,",The infrared properties of Bi2Y0.1Sr1.9CaCu2O8+z superconductor,"Physica C, 406(2004)58",2004.0,3.819083725188543,Two,Bi,2.4480936426439524,,1.9095418625942715
34507,Hg2.0Ba1.0Sr1.0Y1.0Cu2.0O8.0,Hg2212,32.0,3.8319,,28.4176,JP01604061,"E.Suard, P.Bordet, P.Odier, P.Toulemonde, S.Le Floch,",The effect of Sr substitution on superconductivity in Hg2(Ba1-ySry)2YCu2O8-z: I.A neutron powder diffraction study,"J.Phys.:Condens.Matter, 16(2004)4061",2004.0,3.8319,Two,Hg,2.344510504332251,,1.91595
34508,Hg2.0Sr2.0Y1.0Cu2.0O8.0,Hg2212,42.0,3.8112,,28.136,JP01604061,"E.Suard, P.Bordet, P.Odier, P.Toulemonde, S.Le Floch,",The effect of Sr substitution on superconductivity in Hg2(Ba1-ySry)2YCu2O8-z: I.A neutron powder diffraction study,"J.Phys.:Condens.Matter, 16(2004)4061",2004.0,3.8112,Two,Hg,2.273942607737287,,1.9056
34554,Gd1.05Ba1.95Cu3.0O6.94,RE123,85.0,3.8571,3.8977,11.7036,P068100507,"K.Rogacki,",Evidence for an interplay between superconductivity and antiferromagnetism of rare-earth ions in Gd1+xBa2-xCu3O7-z,"Phys.Rev.B, 68(2003)10050",2003.0,3.8571,Two,RE,2.3178417804918108,,1.92855
34555,Gd1.15Ba1.85Cu3.0O6.99,RE123,48.0,3.8662,3.8826,11.6733,P068100507,"K.Rogacki,",Evidence for an interplay between superconductivity and antiferromagnetism of rare-earth ions in Gd1+xBa2-xCu3O7-z,"Phys.Rev.B, 68(2003)10050",2003.0,3.8662,Two,RE,2.2743036065607045,,1.9331
34556,Gd1.2Ba1.8Cu3.0O7.03,RE123,42.0,3.8722,,11.6553,P068100507,"K.Rogacki,",Evidence for an interplay between superconductivity and antiferromagnetism of rare-earth ions in Gd1+xBa2-xCu3O7-z,"Phys.Rev.B, 68(2003)10050",2003.0,3.8722,Two,RE,2.247271404064625,,1.9361
34557,Gd1.25Ba1.75Cu3.0O6.98,RE123,28.0,3.8741,,11.6346,P068100507,"K.Rogacki,",Evidence for an interplay between superconductivity and antiferromagnetism of rare-earth ions in Gd1+xBa2-xCu3O7-z,"Phys.Rev.B, 68(2003)10050",2003.0,3.8741,Two,RE,2.2260145392139603,,1.93705
34569,La2.0Cu0.985V0.015O4.021,T,40.0,5.3972,5.3522,13.144,SST0170023,"C.Dong, G.C.Che, G.D.Liu, H.Chen, L.H.Liu, S.L.Jia, W.W.Huang, Z.X.Zhao,",The doping effect of vanadium in La1.85Sr0.15CuO4+z and La2Cu1?xVxO4+z systems,"Supercond.Sci.Technol., 17(2004)23",2004.0,3.816396719420034,One,RE,2.380786620657616,,1.908198359710017
34570,La2.0Cu0.975V0.025O4.032,T,40.0,5.3992,5.3522,13.144,SST0170023,"C.Dong, G.C.Che, G.D.Liu, H.Chen, L.H.Liu, S.L.Jia, W.W.Huang, Z.X.Zhao,",The doping effect of vanadium in La1.85Sr0.15CuO4+z and La2Cu1?xVxO4+z systems,"Supercond.Sci.Technol., 17(2004)23",2004.0,3.817810932982408,One,RE,2.3804556819440075,,1.908905466491204
34571,La2.0Cu0.965V0.035O4.045,T,40.0,5.3979,5.3528,13.1472,SST0170023,"C.Dong, G.C.Che, G.D.Liu, H.Chen, L.H.Liu, S.L.Jia, W.W.Huang, Z.X.Zhao,",The doping effect of vanadium in La1.85Sr0.15CuO4+z and La2Cu1?xVxO4+z systems,"Supercond.Sci.Technol., 17(2004)23",2004.0,3.816891694166865,One,RE,2.3814747066762285,,1.9084458470834325
34572,La2.0Cu0.955V0.045O4.056,T,40.0,5.3979,5.3522,13.1425,SST0170023,"C.Dong, G.C.Che, G.D.Liu, H.Chen, L.H.Liu, S.L.Jia, W.W.Huang, Z.X.Zhao,",The doping effect of vanadium in La1.85Sr0.15CuO4+z and La2Cu1?xVxO4+z systems,"Supercond.Sci.Technol., 17(2004)23",2004.0,3.816891694166865,One,RE,2.3802939571539268,,1.9084458470834325
34579,Y1.0Ba2.0Cu3.0O6.93,Y123,92.0,3.817,3.886,11.682,JP01601439,"Ashok Rao,",Influence of Zn doping on the thermal expansion of the high Tc superconductor Y1Ba2Cu3Oy,"J.Phys.:Condens.Matter, 16(2004)1439",2004.0,3.817,Two,RE,2.290304108494732,,1.9085
34580,Y1.0Ba2.0Cu2.9925Zn0.0075O6.92,Y123,88.0,3.819,3.884,11.68,JP01601439,"Ashok Rao,",Influence of Zn doping on the thermal expansion of the high Tc superconductor Y1Ba2Cu3Oy,"J.Phys.:Condens.Matter, 16(2004)1439",2004.0,3.819,Two,RE,2.2902621432492296,,1.9095
34581,Y1.0Ba2.0Cu2.985Zn0.015O6.95,Y123,86.0,3.817,3.885,11.678,JP01601439,"Ashok Rao,",Influence of Zn doping on the thermal expansion of the high Tc superconductor Y1Ba2Cu3Oy,"J.Phys.:Condens.Matter, 16(2004)1439",2004.0,3.817,Two,RE,2.287062198196395,,1.9085
34582,Y1.0Ba2.0Cu2.9775Zn0.0225O6.93,Y123,83.0,3.821,3.884,11.673,JP01601439,"Ashok Rao,",Influence of Zn doping on the thermal expansion of the high Tc superconductor Y1Ba2Cu3Oy,"J.Phys.:Condens.Matter, 16(2004)1439",2004.0,3.821,Two,RE,2.286167790130804,,1.9105
34583,Y1.0Ba2.0Cu2.97Zn0.03O6.98,Y123,80.0,3.82,3.884,11.67,JP01601439,"Ashok Rao,",Influence of Zn doping on the thermal expansion of the high Tc superconductor Y1Ba2Cu3Oy,"J.Phys.:Condens.Matter, 16(2004)1439",2004.0,3.82,Two,RE,2.2829468624552156,,1.91
34584,Y1.0Ba2.0Cu2.94Zn0.06O6.96,Y123,71.0,3.822,3.886,11.672,JP01601439,"Ashok Rao,",Influence of Zn doping on the thermal expansion of the high Tc superconductor Y1Ba2Cu3Oy,"J.Phys.:Condens.Matter, 16(2004)1439",2004.0,3.822,Two,RE,2.286146807508052,,1.911
34585,Y1.0Ba2.0Cu2.88Zn0.12O6.95,Y123,64.0,3.824,3.887,11.677,JP01601439,"Ashok Rao,",Influence of Zn doping on the thermal expansion of the high Tc superconductor Y1Ba2Cu3Oy,"J.Phys.:Condens.Matter, 16(2004)1439",2004.0,3.824,Two,RE,2.29177818528464,,1.912
34655,Y0.4Pr0.6Ba1.2Sr0.8Cu3.0O7.0,Y123,15.5,3.852,,11.5659,PHC4170033,"A.Gupta, A.V.Narlikar, D.Buddhikot, H.Kishan, M.A.Ansari, R.B.Saxena, R.Rawat, S.K.Malik, V.Ganesan, V.P.S.Awana,",Induction of superconductivity in Y0.4Pr0.6Ba2-xSrxCu3O7 system with increasing Sr substitution,"Physica C, 417(2004)33",2004.0,3.852,Two,RE,2.223839985399618,,1.926
34656,Y0.4Pr0.6Ba1.0Sr1.0Cu3.0O7.0,Y123,23.0,3.849,,11.5461,PHC4170033,"A.Gupta, A.V.Narlikar, D.Buddhikot, H.Kishan, M.A.Ansari, R.B.Saxena, R.Rawat, S.K.Malik, V.Ganesan, V.P.S.Awana,",Induction of superconductivity in Y0.4Pr0.6Ba2-xSrxCu3O7 system with increasing Sr substitution,"Physica C, 417(2004)33",2004.0,3.849,Two,RE,2.2054240445673443,,1.9245
34657,Y1.0Ba2.0Cu3.0O7.0,Y123,44.7,3.8797,3.8174,11.6667,PHC4170063,"G.Liu, J.Du, J.Gao, J.S.Liu, S.S.Jiang, S.Xu, X.S.Wu,",Structure and spin gap in YBa2Cu3-xGdxO7-z superconductors,"Physica C, 417(2004)63",2004.0,3.8797,Two,RE,2.3274051350835165,,1.93985
34658,Y1.0Ba2.0Cu2.99Gd0.01O7.0,Y123,44.4,3.8781,3.8155,11.6629,PHC4170063,"G.Liu, J.Du, J.Gao, J.S.Liu, S.S.Jiang, S.Xu, X.S.Wu,",Structure and spin gap in YBa2Cu3-xGdxO7-z superconductors,"Physica C, 417(2004)63",2004.0,3.8781,Two,RE,2.3230621283771633,,1.93905
34659,Y1.0Ba2.0Cu2.98Gd0.02O7.0,Y123,42.5,3.8803,3.8174,11.6659,PHC4170063,"G.Liu, J.Du, J.Gao, J.S.Liu, S.S.Jiang, S.Xu, X.S.Wu,",Structure and spin gap in YBa2Cu3-xGdxO7-z superconductors,"Physica C, 417(2004)63",2004.0,3.8803,Two,RE,2.327230449994948,,1.94015
34660,Y1.0Ba2.0Cu2.97Gd0.03O7.0,Y123,40.4,3.8819,3.8194,11.6704,PHC4170063,"G.Liu, J.Du, J.Gao, J.S.Liu, S.S.Jiang, S.Xu, X.S.Wu,",Structure and spin gap in YBa2Cu3-xGdxO7-z superconductors,"Physica C, 417(2004)63",2004.0,3.8819,Two,RE,2.3321407910035106,,1.94095
34661,Y1.0Ba2.0Cu2.95Gd0.05O7.0,Y123,44.8,3.8778,3.8161,11.6599,PHC4170063,"G.Liu, J.Du, J.Gao, J.S.Liu, S.S.Jiang, S.Xu, X.S.Wu,",Structure and spin gap in YBa2Cu3-xGdxO7-z superconductors,"Physica C, 417(2004)63",2004.0,3.8778,Two,RE,2.3203938471678587,,1.9389
34662,Y1.0Ba2.0Cu2.9Gd0.1O7.0,Y123,33.7,3.8777,3.8162,11.6539,PHC4170063,"G.Liu, J.Du, J.Gao, J.S.Liu, S.S.Jiang, S.Xu, X.S.Wu,",Structure and spin gap in YBa2Cu3-xGdxO7-z superconductors,"Physica C, 417(2004)63",2004.0,3.8777,Two,RE,2.315452032225167,,1.93885
34663,Y1.0Ba2.0Cu2.85Gd0.15O7.0,Y123,44.1,3.8818,3.8212,11.6681,PHC4170063,"G.Liu, J.Du, J.Gao, J.S.Liu, S.S.Jiang, S.Xu, X.S.Wu,",Structure and spin gap in YBa2Cu3-xGdxO7-z superconductors,"Physica C, 417(2004)63",2004.0,3.8818,Two,RE,2.3301977430867833,,1.9409
34706,Gd1.1Ba1.9Cu3.0O7.0,RE123,93.0,3.8504,3.8918,11.655,PHC4170077,"A.Hu, C.Xu, I.Hirabayashi, M.Izumi, N.Sakai,","Solubility and superconductivity of Gd1+xBa2 xCu3O7-z compounds (x = -0.1, 0, 0.05, 0.1, 0.15 and 0.2)","Physica C, 417(2005)77",2005.0,3.8504,Two,RE,2.2898770032832063,,1.9252
34707,Y0.8Ca0.2Ba2.0Cu3.0O6.84,Y123,82.0,3.8269,3.8881,11.6539,PHC4180043,"C.Chi, C.Jing, F.Liu, J.Zhang, L.Li, S.Cao, W.Li,","Local electronic structure, O?T phase transition and oxygen content in Y0.8Ca0.2Ba2Cu3Oy (y = 6.84 - 6.32) high-Tc superconductors","Physica C, 418(2005)43",2005.0,3.8269,Two,RE,2.2753456886720542,,1.91345
34708,Y0.8Ca0.2Ba2.0Cu3.0O6.78,Y123,84.2,3.8372,3.8828,11.6612,PHC4180043,"C.Chi, C.Jing, F.Liu, J.Zhang, L.Li, S.Cao, W.Li,","Local electronic structure, O?T phase transition and oxygen content in Y0.8Ca0.2Ba2Cu3Oy (y = 6.84 - 6.32) high-Tc superconductors","Physica C, 418(2005)43",2005.0,3.8372,Two,RE,2.2893939729704,,1.9186
34709,Y0.8Ca0.2Ba2.0Cu3.0O6.59,Y123,67.3,3.855,3.8728,11.6701,PHC4180043,"C.Chi, C.Jing, F.Liu, J.Zhang, L.Li, S.Cao, W.Li,","Local electronic structure, O?T phase transition and oxygen content in Y0.8Ca0.2Ba2Cu3Oy (y = 6.84 - 6.32) high-Tc superconductors","Physica C, 418(2005)43",2005.0,3.855,Two,RE,2.3106602335268285,,1.9275
34710,Y0.8Ca0.2Ba2.0Cu3.0O6.51,Y123,62.6,3.8439,3.8531,11.6729,PHC4180043,"C.Chi, C.Jing, F.Liu, J.Zhang, L.Li, S.Cao, W.Li,","Local electronic structure, O?T phase transition and oxygen content in Y0.8Ca0.2Ba2Cu3Oy (y = 6.84 - 6.32) high-Tc superconductors","Physica C, 418(2005)43",2005.0,3.8439,Two,RE,2.3041661767703197,,1.92195
34711,Y0.8Ca0.2Ba2.0Cu3.0O6.49,Y123,61.0,3.85,,11.6773,PHC4180043,"C.Chi, C.Jing, F.Liu, J.Zhang, L.Li, S.Cao, W.Li,","Local electronic structure, O?T phase transition and oxygen content in Y0.8Ca0.2Ba2Cu3Oy (y = 6.84 - 6.32) high-Tc superconductors","Physica C, 418(2005)43",2005.0,3.85,Two,RE,2.3125481973046735,,1.925
34712,Y0.8Ca0.2Ba2.0Cu3.0O6.41,Y123,32.4,3.8481,,11.6924,PHC4180043,"C.Chi, C.Jing, F.Liu, J.Zhang, L.Li, S.Cao, W.Li,","Local electronic structure, O?T phase transition and oxygen content in Y0.8Ca0.2Ba2Cu3Oy (y = 6.84 - 6.32) high-Tc superconductors","Physica C, 418(2005)43",2005.0,3.8481,Two,RE,2.3232863682724165,,1.92405
34713,Y0.8Ca0.2Ba2.0Cu3.0O6.32,Y123,25.8,3.8369,,11.7453,PHC4180043,"C.Chi, C.Jing, F.Liu, J.Zhang, L.Li, S.Cao, W.Li,","Local electronic structure, O?T phase transition and oxygen content in Y0.8Ca0.2Ba2Cu3Oy (y = 6.84 - 6.32) high-Tc superconductors","Physica C, 418(2005)43",2005.0,3.8369,Two,RE,2.357318288507413,,1.91845
40239,Hg0.82Re0.18Ba2.0Ca2.0Cu3.0O8.0,Hg1223,132.6,3.8545,,15.6874,PHC4340053,"M.T.D.Orlando, C.A.C.Passos, J.L.Passamai Jr., E.F.Medeiros, C.G.P.Orlando, R.V.Sampaio, H.S.P.Correa, F.C.L.de Melo, L.G.Martinez, J.L.Rossi,",Distortion of ReO6 octahedron in the Hg0.82Re0.18Ba2Ca2Cu3O8+z superconductor,"Physica C, 434(2006)53",2006.0,3.8545,Three,Hg,2.6503464094396474,,1.92725
40240,Hg0.82Re0.18Ba2.0Ca2.0Cu3.0O8.0,Hg1223,133.2,3.8541,,15.6881,PHC4340053,"M.T.D.Orlando, C.A.C.Passos, J.L.Passamai Jr., E.F.Medeiros, C.G.P.Orlando, R.V.Sampaio, H.S.P.Correa, F.C.L.de Melo, L.G.Martinez, J.L.Rossi,",Distortion of ReO6 octahedron in the Hg0.82Re0.18Ba2Ca2Cu3O8+z superconductor,"Physica C, 434(2006)53",2006.0,3.8541,Three,Hg,2.6525592157889166,,1.92705
40241,Hg0.82Re0.18Ba2.0Ca2.0Cu3.0O8.0,Hg1223,132.7,3.8544,,15.6891,PHC4340053,"M.T.D.Orlando, C.A.C.Passos, J.L.Passamai Jr., E.F.Medeiros, C.G.P.Orlando, R.V.Sampaio, H.S.P.Correa, F.C.L.de Melo, L.G.Martinez, J.L.Rossi,",Distortion of ReO6 octahedron in the Hg0.82Re0.18Ba2Ca2Cu3O8+z superconductor,"Physica C, 434(2006)53",2006.0,3.8544,Three,Hg,2.6525983734578134,,1.9272
40362,La1.77Sr0.23Cu0.94Mn0.06O4.0,T,34.0,3.7519,,13.1423,SSC1340725,"Huan Wu, Shun Tan, Yuheng Zhang,",Superconductivity coexisting with ferromagnetism in mixed-valence Mn doped La1.85-(4/3)xSr0.15+(4/3)xCu1-xMnxO4,"Solid State Commun., 134(2005)725",2005.0,3.7519,One,RE,2.395452354409356,,1.87595
40363,Tl0.5Pb0.5Sr2.0Ca1.0Cu2.0O7.0,Tl1212,85.0,3.8028,,12.1148,SSC1350214,"E.Kandyel, M.A.Sekkina, M.A.T.Dawoud, M.Y.Bohnam,",Effect of 3d metal ion doping on the structure and superconductivity of (Tl0.5Pb0.5)Sr2CaCu2O7,"Solid State Commun., 135(2005)214",2005.0,3.8028,Two,Tl,2.3981341244007357,,1.9014
40365,Tl0.5Pb0.5Sr2.0Ca1.0Cu2.95Co0.05O7.0,Tl1212,53.0,3.8039,,12.1426,SSC1350214,"E.Kandyel, M.A.Sekkina, M.A.T.Dawoud, M.Y.Bohnam,",Effect of 3d metal ion doping on the structure and superconductivity of (Tl0.5Pb0.5)Sr2CaCu2O7,"Solid State Commun., 135(2005)214",2005.0,3.8039,Two,Tl,2.41311690982994,,1.90195
40366,Tl0.5Pb0.5Sr2.0Ca1.0Cu2.98Ni0.02O7.0,Tl1212,63.5,3.8031,,12.1025,SSC1350214,"E.Kandyel, M.A.Sekkina, M.A.T.Dawoud, M.Y.Bohnam,",Effect of 3d metal ion doping on the structure and superconductivity of (Tl0.5Pb0.5)Sr2CaCu2O7,"Solid State Commun., 135(2005)214",2005.0,3.8031,Two,Tl,2.3921073048194064,,1.90155
40367,Tl0.5Pb0.5Sr2.0Ca1.0Cu2.95Ni0.05O7.0,Tl1212,50.0,3.8037,,12.0748,SSC1350214,"E.Kandyel, M.A.Sekkina, M.A.T.Dawoud, M.Y.Bohnam,",Effect of 3d metal ion doping on the structure and superconductivity of (Tl0.5Pb0.5)Sr2CaCu2O7,"Solid State Commun., 135(2005)214",2005.0,3.8037,Two,Tl,2.3784768277408155,,1.90185
40368,Tl0.5Pb0.5Sr2.0Ca1.0Cu2.98Zn0.02O7.0,Tl1212,71.0,3.8032,,12.1264,SSC1350214,"E.Kandyel, M.A.Sekkina, M.A.T.Dawoud, M.Y.Bohnam,",Effect of 3d metal ion doping on the structure and superconductivity of (Tl0.5Pb0.5)Sr2CaCu2O7,"Solid State Commun., 135(2005)214",2005.0,3.8032,Two,Tl,2.4043407719416,,1.9016
40369,Tl0.5Pb0.5Sr2.0Ca1.0Cu2.95Zn0.05O7.0,Tl1212,73.0,3.804,,12.1558,SSC1350214,"E.Kandyel, M.A.Sekkina, M.A.T.Dawoud, M.Y.Bohnam,",Effect of 3d metal ion doping on the structure and superconductivity of (Tl0.5Pb0.5)Sr2CaCu2O7,"Solid State Commun., 135(2005)214",2005.0,3.804,Two,Tl,2.4199077428551963,,1.902
40384,Y0.8Ca0.2Sr1.0Ba1.0Cu2.6B0.4O8.2,Y123,31.0,3.8762,3.816,11.622,PCS0670594,"D.A.Bustamante, V.L.De Los Santos, B.Willems, V.H.Barinotto C., J.C.Gonzalez, X.Obradors,",Superconductivity in the system [Y0.8Ca0.2](SrBa)Cu3-x(BO3)xO7-z with 0.1=< x =<0.5,"J.Phys.Chem.Solids, 67(2006)594",2006.0,3.8762,Two,RE,2.2884135551681695,,1.9381
40451,Nd1.0Ba2.0Cu3.0O7.0,RE123,95.1,3.8649,3.9163,11.767,PHC4340178,"T.Wuernisha, F.Sano, Y.Takahashi, T.Kamiyama, Y.Takano, K.Sekizawa,",Comparison of the Sr substitution effect on Nd(Ba1 xSrx)2Cu3O6+d and Pr(Ba1-xSrx)2Cu3O6+d prepared under reducing atmosphere,"Physica C, 434(2006)178",2006.0,3.8649,Two,RE,2.356171299231045,,1.93245
40452,Nd1.0Ba1.8Sr0.2Cu3.0O6.96,RE123,91.1,3.8646,3.9043,11.741,PHC4340178,"T.Wuernisha, F.Sano, Y.Takahashi, T.Kamiyama, Y.Takano, K.Sekizawa,",Comparison of the Sr substitution effect on Nd(Ba1 xSrx)2Cu3O6+d and Pr(Ba1-xSrx)2Cu3O6+d prepared under reducing atmosphere,"Physica C, 434(2006)178",2006.0,3.8646,Two,RE,2.3347535524967094,,1.9323
40453,Nd1.0Ba1.6Sr0.4Cu3.0O6.94,RE123,86.0,3.8656,3.8954,11.719,PHC4340178,"T.Wuernisha, F.Sano, Y.Takahashi, T.Kamiyama, Y.Takano, K.Sekizawa,",Comparison of the Sr substitution effect on Nd(Ba1 xSrx)2Cu3O6+d and Pr(Ba1-xSrx)2Cu3O6+d prepared under reducing atmosphere,"Physica C, 434(2006)178",2006.0,3.8656,Two,RE,2.314165740048837,,1.9328
40454,Nd1.0Ba1.4Sr0.6Cu3.0O6.94,RE123,75.0,3.8702,3.8856,11.699000000000002,PHC4340178,"T.Wuernisha, F.Sano, Y.Takahashi, T.Kamiyama, Y.Takano, K.Sekizawa,",Comparison of the Sr substitution effect on Nd(Ba1 xSrx)2Cu3O6+d and Pr(Ba1-xSrx)2Cu3O6+d prepared under reducing atmosphere,"Physica C, 434(2006)178",2006.0,3.8702,Two,RE,2.2881930956124976,,1.9351
40455,Nd1.0Ba1.2Sr0.8Cu3.0O6.97,RE123,66.9,3.869,3.8757,11.673,PHC4340178,"T.Wuernisha, F.Sano, Y.Takahashi, T.Kamiyama, Y.Takano, K.Sekizawa,",Comparison of the Sr substitution effect on Nd(Ba1 xSrx)2Cu3O6+d and Pr(Ba1-xSrx)2Cu3O6+d prepared under reducing atmosphere,"Physica C, 434(2006)178",2006.0,3.869,Two,RE,2.2685447791217292,,1.9345
40456,Nd1.0Ba1.0Sr1.0Cu3.0O7.02,RE123,49.9,3.8667,3.8691,11.637,PHC4340178,"T.Wuernisha, F.Sano, Y.Takahashi, T.Kamiyama, Y.Takano, K.Sekizawa,",Comparison of the Sr substitution effect on Nd(Ba1 xSrx)2Cu3O6+d and Pr(Ba1-xSrx)2Cu3O6+d prepared under reducing atmosphere,"Physica C, 434(2006)178",2006.0,3.8667,Two,RE,2.242594654666277,,1.93335
40650,La1.85Sr0.15Cu1.0O4.0,T,37.4,3.7743,,13.2242,P073144518,"Caixia Wang, Yuping Sun, Zhe Qu, Yuheng Zhang,",Suppression of superconductivity by the localization of hole carriers in Ti-doped La1.85Sr0.15CuO4,"Phys.Rev.B, 73(2006)144518",2006.0,3.7743,One,RE,2.410785741102209,,1.88715
40651,La1.85Sr0.15Cu0.98Ti0.02O4.0,T,32.3,3.781,,13.2077,P073144518,"Caixia Wang, Yuping Sun, Zhe Qu, Yuheng Zhang,",Suppression of superconductivity by the localization of hole carriers in Ti-doped La1.85Sr0.15CuO4,"Phys.Rev.B, 73(2006)144518",2006.0,3.781,One,RE,2.405072696251739,,1.8905
40652,La1.85Sr0.15Cu0.96Ti0.04O4.0,T,26.1,3.7873,,13.1849,P073144518,"Caixia Wang, Yuping Sun, Zhe Qu, Yuheng Zhang,",Suppression of superconductivity by the localization of hole carriers in Ti-doped La1.85Sr0.15CuO4,"Phys.Rev.B, 73(2006)144518",2006.0,3.7873,One,RE,2.397870548198199,,1.89365
40654,La1.81Sr0.19Cu0.98Ti0.02O4.0,T,33.0,3.7743,,13.218,P073144518,"Caixia Wang, Yuping Sun, Zhe Qu, Yuheng Zhang,",Suppression of superconductivity by the localization of hole carriers in Ti-doped La1.85Sr0.15CuO4,"Phys.Rev.B, 73(2006)144518",2006.0,3.7743,One,RE,2.409228156625981,,1.88715
40655,La1.77Sr0.23Cu0.96Ti0.04O4.0,T,32.8,3.7765,,13.2135,P073144518,"Caixia Wang, Yuping Sun, Zhe Qu, Yuheng Zhang,",Suppression of superconductivity by the localization of hole carriers in Ti-doped La1.85Sr0.15CuO4,"Phys.Rev.B, 73(2006)144518",2006.0,3.7765,One,RE,2.4075828319453936,,1.88825
40656,La1.73Sr0.27Cu0.94Ti0.06O4.0,T,30.0,3.7785,,13.2096,P073144518,"Caixia Wang, Yuping Sun, Zhe Qu, Yuheng Zhang,",Suppression of superconductivity by the localization of hole carriers in Ti-doped La1.85Sr0.15CuO4,"Phys.Rev.B, 73(2006)144518",2006.0,3.7785,One,RE,2.4061350430480863,,1.88925
40657,La1.69Sr0.31Cu0.92Ti0.08O4.0,T,30.0,3.7805,,13.2006,P073144518,"Caixia Wang, Yuping Sun, Zhe Qu, Yuheng Zhang,",Suppression of superconductivity by the localization of hole carriers in Ti-doped La1.85Sr0.15CuO4,"Phys.Rev.B, 73(2006)144518",2006.0,3.7805,One,RE,2.40340601530743,,1.89025
40658,La1.65Sr0.35Cu0.9Ti0.1O4.0,T,29.9,3.7834,,13.1983,P073144518,"Caixia Wang, Yuping Sun, Zhe Qu, Yuheng Zhang,",Suppression of superconductivity by the localization of hole carriers in Ti-doped La1.85Sr0.15CuO4,"Phys.Rev.B, 73(2006)144518",2006.0,3.7834,One,RE,2.402149575586616,,1.8917
40660,La1.85Sr0.15Cu1.0O4.0,T,37.0,3.7721,,13.2004,P073174515,"Jing Xie, Jiyu Fan, Shun Tan, Yuheng Zhang,",Superconductivity and anomalous magnetic properties of the double-doping La1.85?2xSr0.15+2xCu1?xRuxO4 (0=,"Phys.Rev.B, 73(2006)174515",2006.0,3.7721,One,RE,2.405321446318724,,1.88605
40661,La1.83Sr0.17Cu0.99Ru0.01O4.0,T,30.0,3.7715,,13.2017,P073174515,"Jing Xie, Jiyu Fan, Shun Tan, Yuheng Zhang,",Superconductivity and anomalous magnetic properties of the double-doping La1.85?2xSr0.15+2xCu1?xRuxO4 (0=,"Phys.Rev.B, 73(2006)174515",2006.0,3.7715,One,RE,2.405788442017257,,1.88575
40663,La1.79Sr0.21Cu0.97Ru0.03O4.0,T,24.0,3.7751,,13.1945,P073174515,"Jing Xie, Jiyu Fan, Shun Tan, Yuheng Zhang,",Superconductivity and anomalous magnetic properties of the double-doping La1.85?2xSr0.15+2xCu1?xRuxO4 (0=,"Phys.Rev.B, 73(2006)174515",2006.0,3.7751,One,RE,2.4031372018076325,,1.88755
40879,Y0.38Ba1.74La0.88Cu3.0O6.95,Y123,25.0,3.901,,11.763,P074100508,"K.Segawa, Y.Ando,",Doping n-type carriers by La substitution for Ba in the YBa2Cu3Oy system,"Phys.Rev.B, 74(2006)100508R",2006.0,3.901,Two,RE,2.422270367990052,,1.9505
42026,Hg0.8Sb0.2Ba2.0Ca2.0Cu3.0O8.0,Hg1223,126.0,3.846,,15.845999999999998,PHC4510001,"Rajiv Giri, R.S.Tiwari, O.N.Srivastava,","Influence of simultaneous doping of Sb and Pb on phase formation, superconducting and microstructural characteristics of HgBa2Ca2Cu3O8+d","Physica C, 451(2007)1",2007.0,3.846,Three,Hg,2.8574699413281994,,1.923
42027,Hg0.8Sb0.15Pb0.05Ba2.0Ca2.0Cu3.0O8.0,Hg1223,127.0,3.845,,15.854,PHC4510001,"Rajiv Giri, R.S.Tiwari, O.N.Srivastava,","Influence of simultaneous doping of Sb and Pb on phase formation, superconducting and microstructural characteristics of HgBa2Ca2Cu3O8+d","Physica C, 451(2007)1",2007.0,3.845,Three,Hg,2.8699640983114154,,1.9225
42028,Hg0.8Sb0.1Pb0.1Ba2.0Ca2.0Cu3.0O8.0,Hg1223,129.0,3.847,,15.866,PHC4510001,"Rajiv Giri, R.S.Tiwari, O.N.Srivastava,","Influence of simultaneous doping of Sb and Pb on phase formation, superconducting and microstructural characteristics of HgBa2Ca2Cu3O8+d","Physica C, 451(2007)1",2007.0,3.847,Three,Hg,2.876166176517992,,1.9235
42029,Hg0.8Sb0.05Pb0.15Ba2.0Ca2.0Cu3.0O8.0,Hg1223,133.0,3.843,,15.871,PHC4510001,"Rajiv Giri, R.S.Tiwari, O.N.Srivastava,","Influence of simultaneous doping of Sb and Pb on phase formation, superconducting and microstructural characteristics of HgBa2Ca2Cu3O8+d","Physica C, 451(2007)1",2007.0,3.843,Three,Hg,2.8960663548554537,,1.9215
42030,Hg0.8Pb0.2Ba2.0Ca2.0Cu3.0O8.0,Hg1223,130.0,3.842,,15.878,PHC4510001,"Rajiv Giri, R.S.Tiwari, O.N.Srivastava,","Influence of simultaneous doping of Sb and Pb on phase formation, superconducting and microstructural characteristics of HgBa2Ca2Cu3O8+d","Physica C, 451(2007)1",2007.0,3.842,Three,Hg,2.907446569261059,,1.921
150147,Bi2.1Sr1.7Ca0.2Cu1.0O6.0,Bi2201,79.2,5.35,5.37,24.5,JJP046L167,"R.Yoshizaki, T.Nakajima, M.Tange,",Ca Substitution Effect for Sr upon Superconductivity of Bi2.1CaySr1.9-yCuO6+d,"Jpn.J.Appl.Phys., 46(2007)L167",2007.0,3.783021279348029,One,Bi,2.5182210915234853,,1.8915106396740144
150148,Bi2.1Sr1.5Ca0.4Cu1.0O6.0,Bi2201,83.0,5.33,5.35,24.33,JJP046L167,"R.Yoshizaki, T.Nakajima, M.Tange,",Ca Substitution Effect for Sr upon Superconductivity of Bi2.1CaySr1.9-yCuO6+d,"Jpn.J.Appl.Phys., 46(2007)L167",2007.0,3.7688791437242983,One,Bi,2.448135311853643,,1.8844395718621492
150149,Bi2.1Sr1.3Ca0.6Cu1.0O6.0,Bi2201,77.8,5.34,5.37,24.39,JJP046L167,"R.Yoshizaki, T.Nakajima, M.Tange,",Ca Substitution Effect for Sr upon Superconductivity of Bi2.1CaySr1.9-yCuO6+d,"Jpn.J.Appl.Phys., 46(2007)L167",2007.0,3.775950211536164,One,Bi,2.4732693955341842,,1.887975105768082
150150,Bi2.1Sr1.1Ca0.8Cu1.0O6.0,Bi2201,77.4,5.35,5.37,24.31,JJP046L167,"R.Yoshizaki, T.Nakajima, M.Tange,",Ca Substitution Effect for Sr upon Superconductivity of Bi2.1CaySr1.9-yCuO6+d,"Jpn.J.Appl.Phys., 46(2007)L167",2007.0,3.783021279348029,One,Bi,2.4429141647501966,,1.8915106396740144
150151,Bi2.1Sr0.95Ca0.95Cu1.0O6.0,Bi2201,74.8,5.35,5.36,24.32,JJP046L167,"R.Yoshizaki, T.Nakajima, M.Tange,",Ca Substitution Effect for Sr upon Superconductivity of Bi2.1CaySr1.9-yCuO6+d,"Jpn.J.Appl.Phys., 46(2007)L167",2007.0,3.783021279348029,One,Bi,2.4468776872119493,,1.8915106396740144
150152,Bi2.1Sr0.9Ca1.0Cu1.0O6.0,Bi2201,74.6,5.32,5.35,24.19,JJP046L167,"R.Yoshizaki, T.Nakajima, M.Tange,",Ca Substitution Effect for Sr upon Superconductivity of Bi2.1CaySr1.9-yCuO6+d,"Jpn.J.Appl.Phys., 46(2007)L167",2007.0,3.7618080759124326,One,Bi,2.3912930484790875,,1.8809040379562163
150153,Bi2.1Sr0.7Ca1.2Cu1.0O6.0,Bi2201,75.0,5.34,5.42,24.15,JJP046L167,"R.Yoshizaki, T.Nakajima, M.Tange,",Ca Substitution Effect for Sr upon Superconductivity of Bi2.1CaySr1.9-yCuO6+d,"Jpn.J.Appl.Phys., 46(2007)L167",2007.0,3.775950211536164,One,Bi,2.378144856452134,,1.887975105768082
150154,Bi2.1Sr0.5Ca1.4Cu1.0O6.0,Bi2201,73.9,5.34,5.38,23.91,JJP046L167,"R.Yoshizaki, T.Nakajima, M.Tange,",Ca Substitution Effect for Sr upon Superconductivity of Bi2.1CaySr1.9-yCuO6+d,"Jpn.J.Appl.Phys., 46(2007)L167",2007.0,3.775950211536164,One,Bi,2.2830203173700854,,1.887975105768082
150330,Bi2.0Sr1.6La0.4Cu1.0O6.36,Bi2201,31.2,5.4,,24.33,P076140502,"X.J.Chen, B.Liang, C.Ulrich, C.T.Lin, V.V.Struzhkin, Z.Wu, R.J.Hemley, H.K.Mao, H.Q.Lin,","Oxygen isotope effect in Bi2Sr2Can-1CunO2n+4+z (n=1,2,3) single crystals","Phys.Rev.B, 76(2007)140502",2007.0,3.8183766184073566,One,Bi,2.457605954223845,,1.9091883092036783
150331,Bi2.0Sr2.0Ca1.0Cu2.0O8.12,Bi2212,81.3,5.4,,30.8,P076140502,"X.J.Chen, B.Liang, C.Ulrich, C.T.Lin, V.V.Struzhkin, Z.Wu, R.J.Hemley, H.K.Mao, H.Q.Lin,","Oxygen isotope effect in Bi2Sr2Can-1CunO2n+4+z (n=1,2,3) single crystals","Phys.Rev.B, 76(2007)140502",2007.0,3.8183766184073566,Two,Bi,2.486468992576198,,1.9091883092036783
150948,La1.88Sr0.12Cu1.0O4.0,T,29.1,3.7813,,13.224,SCI2501390,"M.K.Crawford, W.E.Fameth, E.M.McCarron, R.L.Harlow, A.H.Moudden,",Oxygen isotope effect and structural phase transitions in La2CuO4-based superconductors,"Science, 250(1990)1390",1990.0,3.7813,One,RE,2.409097433381838,,1.89065
151732,Y1.0Ba2.0Cu4.0O8.0,Y124,74.5,3.846,3.8689999999999998,27.241,MCP1190208,"T. Klemkiene, R. Raudonis, A. Beganskiene, A. Zalga, I. Grigoraviciute, A. Kareiva,",Scandium and gallium substitution effects in the (Y1?xScx)Ba2Cu4O8 and (Y1?xGax)Ba2Cu4O8 superconducting oxides,"Mat.Chem.Phys., 119(2010)208",2010.0,3.846,Two,RE,2.317340409191522,,1.923
151733,Y0.95Sc0.05Ba2.0Cu4.0O8.0,Y124,79.0,3.845,3.8689999999999998,27.24,MCP1190208,"T. Klemkiene, R. Raudonis, A. Beganskiene, A. Zalga, I. Grigoraviciute, A. Kareiva,",Scandium and gallium substitution effects in the (Y1?xScx)Ba2Cu4O8 and (Y1?xGax)Ba2Cu4O8 superconducting oxides,"Mat.Chem.Phys., 119(2010)208",2010.0,3.845,Two,RE,2.3201323449704456,,1.9225
151734,Y0.9Sc0.1Ba2.0Cu4.0O8.0,Y124,81.0,3.847,3.872,27.239,MCP1190208,"T. Klemkiene, R. Raudonis, A. Beganskiene, A. Zalga, I. Grigoraviciute, A. Kareiva,",Scandium and gallium substitution effects in the (Y1?xScx)Ba2Cu4O8 and (Y1?xGax)Ba2Cu4O8 superconducting oxides,"Mat.Chem.Phys., 119(2010)208",2010.0,3.847,Two,RE,2.312893764814735,,1.9235
151735,Y0.8Sc0.2Ba2.0Cu4.0O8.0,Y124,87.0,3.845,3.8739999999999997,27.232,MCP1190208,"T. Klemkiene, R. Raudonis, A. Beganskiene, A. Zalga, I. Grigoraviciute, A. Kareiva,",Scandium and gallium substitution effects in the (Y1?xScx)Ba2Cu4O8 and (Y1?xGax)Ba2Cu4O8 superconducting oxides,"Mat.Chem.Phys., 119(2010)208",2010.0,3.845,Two,RE,2.3157197887094756,,1.9225
151736,Y0.95Ga0.05Ba2.0Cu4.0O8.0,Y124,75.0,3.844,3.8680000000000003,27.237,MCP1190208,"T. Klemkiene, R. Raudonis, A. Beganskiene, A. Zalga, I. Grigoraviciute, A. Kareiva,",Scandium and gallium substitution effects in the (Y1?xScx)Ba2Cu4O8 and (Y1?xGax)Ba2Cu4O8 superconducting oxides,"Mat.Chem.Phys., 119(2010)208",2010.0,3.844,Two,RE,2.3218211416841292,,1.922
151737,Y0.9Ga0.1Ba2.0Cu4.0O8.0,Y124,74.0,3.846,3.8710000000000004,27.233,MCP1190208,"T. Klemkiene, R. Raudonis, A. Beganskiene, A. Zalga, I. Grigoraviciute, A. Kareiva,",Scandium and gallium substitution effects in the (Y1?xScx)Ba2Cu4O8 and (Y1?xGax)Ba2Cu4O8 superconducting oxides,"Mat.Chem.Phys., 119(2010)208",2010.0,3.846,Two,RE,2.312927852930552,,1.923
151738,Y0.8Ga0.2Ba2.0Cu4.0O8.0,Y124,69.0,3.847,3.872,27.229,MCP1190208,"T. Klemkiene, R. Raudonis, A. Beganskiene, A. Zalga, I. Grigoraviciute, A. Kareiva,",Scandium and gallium substitution effects in the (Y1?xScx)Ba2Cu4O8 and (Y1?xGax)Ba2Cu4O8 superconducting oxides,"Mat.Chem.Phys., 119(2010)208",2010.0,3.847,Two,RE,2.3073780694885215,,1.9235
151741,Gd1.0Ba1.0Sr1.0Cu3.0O6.9371,RE123,76.5,3.8539999999999996,,11.571,PHC4690985,"T.V. Chong, S. Kambe, O. Ishii,",Effect of Ca doping on the superconducting properties of GdBaSrCu3O7 d bulk samples,"Physica C, 469(2009)985",2009.0,3.8539999999999996,Two,RE,2.2116979449049228,,1.9269999999999998
151742,Gd0.99Ca0.01Ba1.0Sr1.0Cu3.0O6.9198,RE123,70.5,3.841,,11.536,PHC4690985,"T.V. Chong, S. Kambe, O. Ishii,",Effect of Ca doping on the superconducting properties of GdBaSrCu3O7 d bulk samples,"Physica C, 469(2009)985",2009.0,3.841,Two,RE,2.207630824504809,,1.9205
151743,Gd0.96Ca0.04Ba1.0Sr1.0Cu3.0O6.9138,RE123,71.0,3.84,,11.53,PHC4690985,"T.V. Chong, S. Kambe, O. Ishii,",Effect of Ca doping on the superconducting properties of GdBaSrCu3O7 d bulk samples,"Physica C, 469(2009)985",2009.0,3.84,Two,RE,2.2045181911513443,,1.92
151744,Gd0.93Ca0.07Ba1.0Sr1.0Cu3.0O6.8804,RE123,53.5,3.842,,11.54,PHC4690985,"T.V. Chong, S. Kambe, O. Ishii,",Effect of Ca doping on the superconducting properties of GdBaSrCu3O7 d bulk samples,"Physica C, 469(2009)985",2009.0,3.842,Two,RE,2.2090505688724607,,1.921
151745,Gd0.9Ca0.1Ba1.0Sr1.0Cu3.0O6.8754,RE123,43.0,3.8510000000000004,,11.569,PHC4690985,"T.V. Chong, S. Kambe, O. Ishii,",Effect of Ca doping on the superconducting properties of GdBaSrCu3O7 d bulk samples,"Physica C, 469(2009)985",2009.0,3.8510000000000004,Two,RE,2.215903156731011,,1.9255000000000002
151902,Y1.0Ba2.0Cu4.0O8.0,Y124,79.8,3.8305,3.8659,27.19,PHC2720335,"M. Verma, V.S. Tomar,",Comparison of Co and Ni doping at copper sites in Y-124 high temperature superconductor,"Physica.C,272(1996)335-341",1996.0,3.8305,Two,RE,2.341034695356798,,1.91525
