Repository: CompRhys/apical

# Data Guide

In all cases whilst compiling this data we have been careful to include as much meta-information as possible to allow data to be traced back to it's original sources. For SuperCon this takes the form of the SuperCon "num :" reference id and then the source publication details. For ICSD we provide the ICSD collection code.

We acknowledge the Japanese National Institute for Materials Science for maintaining the [SuperCon](https://supercon.nims.go.jp/index_en.html) database as well as FIZ Karlsruhe GmbH for maintaining [ICSD](https://www.fiz-karlsruhe.de/en/produkte-und-dienstleistungen/inorganic-crystal-structure-database-icsd).

File: processed-data/super_cleaned.csv (part 19 of 21)
num :,composition :,str3 :,tc :,lata :,latb :,latc :,refno :,author :,title :,journal :,year :,lata* :
33648,Hg0.7Cr0.3Sr2.0Cu0.96Ni0.04O4.0,Hg1201,43.0,3.8424,,8.6792,PCS0631815,"E.Kandyel, M.A.Sekkina,","Influence of Co, Ni, and Zn substitution for Cu on the structural and superconducting properties of (Hg0.7Cr0.3)Sr2CuO4+z","J.Phys.Chem.Solids, 63(2002)1815",2002.0,3.8424
33649,Hg0.7Cr0.3Sr2.0Cu0.95Ni0.05O4.0,Hg1201,39.0,3.8426,,8.6809,PCS0631815,"E.Kandyel, M.A.Sekkina,","Influence of Co, Ni, and Zn substitution for Cu on the structural and superconducting properties of (Hg0.7Cr0.3)Sr2CuO4+z","J.Phys.Chem.Solids, 63(2002)1815",2002.0,3.8426
33650,Hg0.7Cr0.3Sr2.0Cu0.925Ni0.075O4.0,Hg1201,28.0,3.8429,,8.6619,PCS0631815,"E.Kandyel, M.A.Sekkina,","Influence of Co, Ni, and Zn substitution for Cu on the structural and superconducting properties of (Hg0.7Cr0.3)Sr2CuO4+z","J.Phys.Chem.Solids, 63(2002)1815",2002.0,3.8429
33651,Hg0.7Cr0.3Sr2.0Cu0.9Ni0.1O4.0,Hg1201,18.0,3.8432,,8.6477,PCS0631815,"E.Kandyel, M.A.Sekkina,","Influence of Co, Ni, and Zn substitution for Cu on the structural and superconducting properties of (Hg0.7Cr0.3)Sr2CuO4+z","J.Phys.Chem.Solids, 63(2002)1815",2002.0,3.8432
33652,Hg0.7Cr0.3Sr2.0Cu0.99Co0.01O4.0,Hg1201,58.0,3.8414,,8.6961,PCS0631815,"E.Kandyel, M.A.Sekkina,","Influence of Co, Ni, and Zn substitution for Cu on the structural and superconducting properties of (Hg0.7Cr0.3)Sr2CuO4+z","J.Phys.Chem.Solids, 63(2002)1815",2002.0,3.8414
33653,Hg0.7Cr0.3Sr2.0Cu0.98Co0.02O4.0,Hg1201,52.0,3.8417,,8.6902,PCS0631815,"E.Kandyel, M.A.Sekkina,","Influence of Co, Ni, and Zn substitution for Cu on the structural and superconducting properties of (Hg0.7Cr0.3)Sr2CuO4+z","J.Phys.Chem.Solids, 63(2002)1815",2002.0,3.8417
33654,Hg0.7Cr0.3Sr2.0Cu0.97Co0.03O4.0,Hg1201,46.0,3.8419,,8.6833,PCS0631815,"E.Kandyel, M.A.Sekkina,","Influence of Co, Ni, and Zn substitution for Cu on the structural and superconducting properties of (Hg0.7Cr0.3)Sr2CuO4+z","J.Phys.Chem.Solids, 63(2002)1815",2002.0,3.8419
33655,Hg0.7Cr0.3Sr2.0Cu0.96Co0.04O4.0,Hg1201,42.0,3.8424,,8.6777,PCS0631815,"E.Kandyel, M.A.Sekkina,","Influence of Co, Ni, and Zn substitution for Cu on the structural and superconducting properties of (Hg0.7Cr0.3)Sr2CuO4+z","J.Phys.Chem.Solids, 63(2002)1815",2002.0,3.8424
33656,Hg0.7Cr0.3Sr2.0Cu0.95Co0.05O4.0,Hg1201,35.0,3.8427,,8.6729,PCS0631815,"E.Kandyel, M.A.Sekkina,","Influence of Co, Ni, and Zn substitution for Cu on the structural and superconducting properties of (Hg0.7Cr0.3)Sr2CuO4+z","J.Phys.Chem.Solids, 63(2002)1815",2002.0,3.8427
33660,Tl1.0Sr2.0Ca0.8Y0.2Cu2.0O7.0,Tl1212,52.75,3.7933,,12.0801,DEN1100436,"A.Soeda, N.Maki, S.Takeuchi, T.Doi, T.Kamo,",Crystal structure and superconductivity in TlSr2Ca1-xYxCu2O7,"Trans.Inst.Elec.Eng. of Japan, 110(1990)436",1990.0,3.7933
33661,Tl1.0Sr2.0Ca0.6Y0.4Cu2.0O7.0,Tl1212,68.0,3.797,,12.045,DEN1100436,"A.Soeda, N.Maki, S.Takeuchi, T.Doi, T.Kamo,",Crystal structure and superconductivity in TlSr2Ca1-xYxCu2O7,"Trans.Inst.Elec.Eng. of Japan, 110(1990)436",1990.0,3.797
33662,Tl1.0Sr2.0Ca0.4Y0.6Cu2.0O7.0,Tl1212,35.0,3.802,,12.0105,DEN1100436,"A.Soeda, N.Maki, S.Takeuchi, T.Doi, T.Kamo,",Crystal structure and superconductivity in TlSr2Ca1-xYxCu2O7,"Trans.Inst.Elec.Eng. of Japan, 110(1990)436",1990.0,3.802
33690,Ru1.0Gd1.4Ce0.6Sr2.0Cu2.0O10.0,Ru1222,36.0,3.835,,28.56,P066144503,"A.H.Lacerda, L.Ben-Dor, M.S.Torikachvili, M.T.Escote, R.F.Jardim, V.A.Meza,",Upper critical field of the magnetic superconductor RuGd1.4Ce0.6Sr2Cu2O10-z,"Phys.Rev.B, 66(2002)144503",2002.0,3.835
33708,Y1.0Ba2.0Cu3.0O7.0,Y123,93.0,3.897,3.888,11.691,PHC3830048,"K.Yoshida, T.Harada,",The effect of Pr-doping on the critical current density in YBa2Cu3O7-z,"Physica C, 383(2002)48-54",2002.0,3.897
33709,Y0.98Pr0.02Ba2.0Cu3.0O7.0,Y123,92.2,3.898,3.888,11.693,PHC3830048,"K.Yoshida, T.Harada,",The effect of Pr-doping on the critical current density in YBa2Cu3O7-z,"Physica C, 383(2002)48-54",2002.0,3.898
33710,Y0.96Pr0.04Ba2.0Cu3.0O7.0,Y123,92.0,3.897,3.887,11.691,PHC3830048,"K.Yoshida, T.Harada,",The effect of Pr-doping on the critical current density in YBa2Cu3O7-z,"Physica C, 383(2002)48-54",2002.0,3.897
33711,Y0.94Pr0.06Ba2.0Cu3.0O7.0,Y123,91.5,3.897,3.889,11.691,PHC3830048,"K.Yoshida, T.Harada,",The effect of Pr-doping on the critical current density in YBa2Cu3O7-z,"Physica C, 383(2002)48-54",2002.0,3.897
33712,Y0.92Pr0.08Ba2.0Cu3.0O7.0,Y123,90.5,3.894,3.886,11.682,PHC3830048,"K.Yoshida, T.Harada,",The effect of Pr-doping on the critical current density in YBa2Cu3O7-z,"Physica C, 383(2002)48-54",2002.0,3.894
33713,Y0.9Pr0.1Ba2.0Cu3.0O7.0,Y123,89.2,3.895,3.888,11.686,PHC3830048,"K.Yoshida, T.Harada,",The effect of Pr-doping on the critical current density in YBa2Cu3O7-z,"Physica C, 383(2002)48-54",2002.0,3.895
33714,Y0.85Pr0.15Ba2.0Cu3.0O7.0,Y123,84.5,3.902,3.892,11.705,PHC3830048,"K.Yoshida, T.Harada,",The effect of Pr-doping on the critical current density in YBa2Cu3O7-z,"Physica C, 383(2002)48-54",2002.0,3.902
33715,Y0.8Pr0.2Ba2.0Cu3.0O7.0,Y123,79.5,3.915,3.907,11.746,PHC3830048,"K.Yoshida, T.Harada,",The effect of Pr-doping on the critical current density in YBa2Cu3O7-z,"Physica C, 383(2002)48-54",2002.0,3.915
33716,Y0.75Pr0.25Ba2.0Cu3.0O7.0,Y123,72.0,3.915,3.907,11.746,PHC3830048,"K.Yoshida, T.Harada,",The effect of Pr-doping on the critical current density in YBa2Cu3O7-z,"Physica C, 383(2002)48-54",2002.0,3.915
33717,Y0.7Pr0.3Ba2.0Cu3.0O7.0,Y123,64.0,3.894,3.887,11.684,PHC3830048,"K.Yoshida, T.Harada,",The effect of Pr-doping on the critical current density in YBa2Cu3O7-z,"Physica C, 383(2002)48-54",2002.0,3.894
33719,Bi2.0Sr2.0Ca1.0Cu2.0O8.0,Bi2212,84.0,5.41,5.4,30.81,PHC3830122,"E.Srinivasan, R.Jayavel, S.Subramanian, S.Uthayakumar,",Substitutional effect of Mn on floating zone growth Bi-2212 bulk textured crystals,"Physica C, 383(2002)122-126",2002.0,3.825447686219222
33757,Ru1.0Sr2.0Nd1.4Ce0.6Cu2.0O10.0,Ru1222,40.0,3.849,,28.575,PHC3830315,"A.S.Andreenko, E.P.Khlybov, G.M.Kuz'micheva, I.E.Kostyleva, Yu.V.Esaulova,","Synthesis, crystal structure and properties of superconducting and non-superconducting RuSr2(Nd,Ce)2Cu2O10 phases","Physica C, 383(2003)315",2003.0,3.849
33767,Bi2.2Sr1.72La0.08Ca1.0Cu2.0O8.0,Bi2212,83.1,5.4220000000000015,,30.73,PHC3830445,"A.Mumtaz, H.Bando, K.Oka, Y.Yamaguchi,",Vortex phase diagram for extremely underdoped Bi2.2Sr1.72La0.08CaCu2O8+z,"Physica C, 383(2003)445",2003.0,3.8339329675934612
33771,Ru1.0Sr2.0Gd1.4Ce0.6Cu2.0O10.0,Ru1222,42.0,3.8318,,28.5325,PHC3830450,"G.Li, L.Shi, S.J.Feng, X.-G.Li, X.D.Zhang,",Transport and magnetic resonance properties of Ru1-xSbxSr2Gd1.4Ce0.6Cu2O10-z,"Physica C, 383(2003)450-456",2003.0,3.8318
33772,Ru0.99Sb0.01Sr2.0Gd1.4Ce0.6Cu2.0O10.0,Ru1222,39.1,3.8328,,28.5472,PHC3830450,"G.Li, L.Shi, S.J.Feng, X.-G.Li, X.D.Zhang,",Transport and magnetic resonance properties of Ru1-xSbxSr2Gd1.4Ce0.6Cu2O10-z,"Physica C, 383(2003)450-456",2003.0,3.8328
33773,Ru0.98Sb0.02Sr2.0Gd1.4Ce0.6Cu2.0O10.0,Ru1222,33.0,3.834,,28.5416,PHC3830450,"G.Li, L.Shi, S.J.Feng, X.-G.Li, X.D.Zhang,",Transport and magnetic resonance properties of Ru1-xSbxSr2Gd1.4Ce0.6Cu2O10-z,"Physica C, 383(2003)450-456",2003.0,3.834
33774,Ru0.95Sb0.05Sr2.0Gd1.4Ce0.6Cu2.0O10.0,Ru1222,29.0,3.8345,,28.5282,PHC3830450,"G.Li, L.Shi, S.J.Feng, X.-G.Li, X.D.Zhang,",Transport and magnetic resonance properties of Ru1-xSbxSr2Gd1.4Ce0.6Cu2O10-z,"Physica C, 383(2003)450-456",2003.0,3.8345
33775,Ru0.93Sb0.07Sr2.0Gd1.4Ce0.6Cu2.0O10.0,Ru1222,17.0,3.837,,28.5108,PHC3830450,"G.Li, L.Shi, S.J.Feng, X.-G.Li, X.D.Zhang,",Transport and magnetic resonance properties of Ru1-xSbxSr2Gd1.4Ce0.6Cu2O10-z,"Physica C, 383(2003)450-456",2003.0,3.837
33787,Gd1.0Ba2.0Cu3.0O7.0,RE123,92.0,3.925,3.863,11.755,JPC0016853,"B.Chapman, D.P.Almond, E.F.Lambson, G.A.Saunders, J.Freestone, Qingxian Wang,",An ultrasonic study of superconducting and non-superconducting GdBa2Cu3O7-x,"J.Phys.C,1(1989)6853-6864",1989.0,3.925
33795,Bi1.7Pb0.3Sr2.0Ca1.0Cu2.0O8.0,Bi2212,81.0,5.41,5.42,30.68,SST0080101,"M.Muralidhar, P.V.Reddy, R.R.Reddy, V.H.Babu,",The relationship between the porosity and elastic moduli of the Bi-Pb-2212 high-Tc superconductor,"Supercond.Sci.Technol., 8(1995)101-107",1995.0,3.825447686219222
33799,La1.85Sr0.15Cu1.0O4.0,T,37.9,3.7743,,13.227,PHC3840075,"C.Dong, G.Che, G.Liu, H.Chen, L.Liu, S.Jia, Y.Ni, Z.Zhao,",The properties of V-substituted La1.85Sr0.15CuO4+z superconductor,"Physica C, 384(2003)75-80",2003.0,3.7743
33800,La1.85Sr0.15Cu0.995V0.005O4.0,T,36.9,3.7757,,13.2244,PHC3840075,"C.Dong, G.Che, G.Liu, H.Chen, L.Liu, S.Jia, Y.Ni, Z.Zhao,",The properties of V-substituted La1.85Sr0.15CuO4+z superconductor,"Physica C, 384(2003)75-80",2003.0,3.7757
33801,La1.85Sr0.15Cu0.9875V0.0125O4.0,T,35.9,3.7764,,13.2188,PHC3840075,"C.Dong, G.Che, G.Liu, H.Chen, L.Liu, S.Jia, Y.Ni, Z.Zhao,",The properties of V-substituted La1.85Sr0.15CuO4+z superconductor,"Physica C, 384(2003)75-80",2003.0,3.7764
33802,La1.85Sr0.15Cu0.9825V0.0175O4.0,T,35.0,3.7764,,13.2163,PHC3840075,"C.Dong, G.Che, G.Liu, H.Chen, L.Liu, S.Jia, Y.Ni, Z.Zhao,",The properties of V-substituted La1.85Sr0.15CuO4+z superconductor,"Physica C, 384(2003)75-80",2003.0,3.7764
33803,La1.85Sr0.15Cu0.98V0.02O4.0,T,30.9,3.7782,,13.2142,PHC3840075,"C.Dong, G.Che, G.Liu, H.Chen, L.Liu, S.Jia, Y.Ni, Z.Zhao,",The properties of V-substituted La1.85Sr0.15CuO4+z superconductor,"Physica C, 384(2003)75-80",2003.0,3.7782
33804,La1.85Sr0.15Cu0.975V0.025O4.0,T,29.9,3.7791,,13.2125,PHC3840075,"C.Dong, G.Che, G.Liu, H.Chen, L.Liu, S.Jia, Y.Ni, Z.Zhao,",The properties of V-substituted La1.85Sr0.15CuO4+z superconductor,"Physica C, 384(2003)75-80",2003.0,3.7791
33805,La1.85Sr0.15Cu0.95V0.05O4.0,T,28.0,3.7843,,13.1981,PHC3840075,"C.Dong, G.Che, G.Liu, H.Chen, L.Liu, S.Jia, Y.Ni, Z.Zhao,",The properties of V-substituted La1.85Sr0.15CuO4+z superconductor,"Physica C, 384(2003)75-80",2003.0,3.7843
33806,La1.85Sr0.15Cu0.925V0.075O4.0,T,23.9,3.7839,,13.1943,PHC3840075,"C.Dong, G.Che, G.Liu, H.Chen, L.Liu, S.Jia, Y.Ni, Z.Zhao,",The properties of V-substituted La1.85Sr0.15CuO4+z superconductor,"Physica C, 384(2003)75-80",2003.0,3.7839
33807,La1.85Sr0.15Cu0.9V0.1O4.0,T,15.0,3.7868,,13.1887,PHC3840075,"C.Dong, G.Che, G.Liu, H.Chen, L.Liu, S.Jia, Y.Ni, Z.Zhao,",The properties of V-substituted La1.85Sr0.15CuO4+z superconductor,"Physica C, 384(2003)75-80",2003.0,3.7868
33819,Y1.0Ba2.0Cu3.0O6.9570000000000025,Y123,91.0,3.823,3.885,11.675999999999998,MLT0210021,"K.Somaiah, P.V.Reddy, S.Shekar,",Elasticity studies of RE-Ba-Cu-O high-Tc superconductors,"Materials Lett., 21(1994)21-29",1994.0,3.823
33820,Sm1.0Ba2.0Cu3.0O6.858,RE123,90.0,3.856,3.899,11.69,MLT0210021,"K.Somaiah, P.V.Reddy, S.Shekar,",Elasticity studies of RE-Ba-Cu-O high-Tc superconductors,"Materials Lett., 21(1994)21-29",1994.0,3.856
33821,Gd1.0Ba2.0Cu3.0O6.757999999999999,RE123,92.0,3.832,3.887,11.704,MLT0210021,"K.Somaiah, P.V.Reddy, S.Shekar,",Elasticity studies of RE-Ba-Cu-O high-Tc superconductors,"Materials Lett., 21(1994)21-29",1994.0,3.832
33823,Dy1.0Ba2.0Cu3.0O6.879,RE123,86.0,3.853,3.898,11.653,MLT0210021,"K.Somaiah, P.V.Reddy, S.Shekar,",Elasticity studies of RE-Ba-Cu-O high-Tc superconductors,"Materials Lett., 21(1994)21-29",1994.0,3.853
33824,Tm1.0Ba2.0Cu3.0O6.71,RE123,78.0,3.831,3.888,11.768,MLT0210021,"K.Somaiah, P.V.Reddy, S.Shekar,",Elasticity studies of RE-Ba-Cu-O high-Tc superconductors,"Materials Lett., 21(1994)21-29",1994.0,3.831
33844,Y0.8Pr0.2Ba2.0Cu4.0O8.0,Y124,62.0,3.8488,3.8771,27.2354,PHC3850373,"M.L.Marquina, R.Escamilla, R.Gomez, R.Ridaura, T.Akachi, V.Marquina,",Effect of Fe substitution in the structure and superconducting properties of the (Y0.8Pr0.2)Ba2Cu4-xFexO8 system,"Physica C, 385(2003)373-382",2003.0,3.8488
33845,Y0.8Pr0.2Ba2.0Cu3.975Fe0.025O8.0,Y124,46.0,3.8485,3.8788,27.2247,PHC3850373,"M.L.Marquina, R.Escamilla, R.Gomez, R.Ridaura, T.Akachi, V.Marquina,",Effect of Fe substitution in the structure and superconducting properties of the (Y0.8Pr0.2)Ba2Cu4-xFexO8 system,"Physica C, 385(2003)373-382",2003.0,3.8485
33846,Y0.8Pr0.2Ba2.0Cu3.95Fe0.05O8.0,Y124,33.0,3.8496,3.8799,27.2139,PHC3850373,"M.L.Marquina, R.Escamilla, R.Gomez, R.Ridaura, T.Akachi, V.Marquina,",Effect of Fe substitution in the structure and superconducting properties of the (Y0.8Pr0.2)Ba2Cu4-xFexO8 system,"Physica C, 385(2003)373-382",2003.0,3.8496
33851,Y1.0Ba2.0Cu3.0O7.0,Y123,86.5,3.8171,3.8822,11.6734,MRB0360971,"A.K.Dhami, S.Basak, S.K.Ghatak, T.K.Dey,",Thermoelectric power of samarium substituted Y1-xSmxBa2Cu3O7-z superconducting pellets,"Mater.Res.Bull., 36(2001)971",2001.0,3.8171
33852,Y0.8Sm0.2Ba2.0Cu3.0O7.0,Y123,80.0,3.8171,3.884,11.6735,MRB0360971,"A.K.Dhami, S.Basak, S.K.Ghatak, T.K.Dey,",Thermoelectric power of samarium substituted Y1-xSmxBa2Cu3O7-z superconducting pellets,"Mater.Res.Bull., 36(2001)971",2001.0,3.8171
33853,Y0.6Sm0.4Ba2.0Cu3.0O7.0,Y123,78.0,3.8171,3.8852,11.6735,MRB0360971,"A.K.Dhami, S.Basak, S.K.Ghatak, T.K.Dey,",Thermoelectric power of samarium substituted Y1-xSmxBa2Cu3O7-z superconducting pellets,"Mater.Res.Bull., 36(2001)971",2001.0,3.8171
33892,Ru1.0Sr2.0Gd1.0Cu2.0O8.0,Ru1212,40.75,3.836,,11.527,JP01410747,"D.P.Hai, F.Honda, G.Oomi, K.Kadowaki, S.Kamizawa, T.Eto,",The effect of pressure on the superconductivity and magnetism of RuSr2GdCu2O8,"J.Phys.:Condens.Matter, 14(2002)10747",2002.0,3.836
33897,La1.85Sr0.15Cu1.0O4.0,T,37.5,3.771,,13.241,JP01407383,"Changjin Zhang, Yuheng Zhang,",Crystallographic evolution and superconductivity in the La1.85-xPrxSr0.15CuO4 system (0=,"J.Phys.:Condens.Matter, 14(2002)7383",2002.0,3.771
33898,La1.75Pr0.1Sr0.15Cu1.0O4.0,T,37.4,3.764,,13.24,JP01407383,"Changjin Zhang, Yuheng Zhang,",Crystallographic evolution and superconductivity in the La1.85-xPrxSr0.15CuO4 system (0=,"J.Phys.:Condens.Matter, 14(2002)7383",2002.0,3.764
33899,La1.35Pr0.5Sr0.15Cu1.0O4.0,T,34.3,3.746,,13.012,JP01407383,"Changjin Zhang, Yuheng Zhang,",Crystallographic evolution and superconductivity in the La1.85-xPrxSr0.15CuO4 system (0=,"J.Phys.:Condens.Matter, 14(2002)7383",2002.0,3.746
33902,La0.55Pr1.3Sr0.15Cu1.0O4.0,T',29.6,3.925,,12.286,JP01407383,"Changjin Zhang, Yuheng Zhang,",Crystallographic evolution and superconductivity in the La1.85-xPrxSr0.15CuO4 system (0=,"J.Phys.:Condens.Matter, 14(2002)7383",2002.0,3.925
33905,La1.85Sr0.15Cu1.0O4.0,T,37.0,3.779,,13.251,JP01409659,"Changjin Zhang, Yuheng Zhang,",Effects of Fe doping of La1.85Sr0.15CuO4,"J.Phys.:Condens.Matter, 14(2002)9659",2002.0,3.779
33906,La1.85Sr0.15Cu0.99Fe0.01O4.0,T,33.0,3.78,,13.2457,JP01409659,"Changjin Zhang, Yuheng Zhang,",Effects of Fe doping of La1.85Sr0.15CuO4,"J.Phys.:Condens.Matter, 14(2002)9659",2002.0,3.78
33908,La1.84Sr0.16Cu0.99Fe0.01O4.0,T,35.0,3.78,,13.246,JP01409659,"Changjin Zhang, Yuheng Zhang,",Effects of Fe doping of La1.85Sr0.15CuO4,"J.Phys.:Condens.Matter, 14(2002)9659",2002.0,3.78
33910,La1.83Sr0.17Cu0.98Fe0.02O4.0,T,31.0,3.7801,,13.2448,JP01409659,"Changjin Zhang, Yuheng Zhang,",Effects of Fe doping of La1.85Sr0.15CuO4,"J.Phys.:Condens.Matter, 14(2002)9659",2002.0,3.7801
33911,La1.82Sr0.18Cu0.97Fe0.03O4.0,T,29.0,3.7807,,13.2405,JP01409659,"Changjin Zhang, Yuheng Zhang,",Effects of Fe doping of La1.85Sr0.15CuO4,"J.Phys.:Condens.Matter, 14(2002)9659",2002.0,3.7807
33925,Y1.0Ba2.0Cu3.0O7.0,Y123,93.0,3.811,3.875,11.651,PHC3870411,"K.Yoshida, T.Harada,",Pr and Ca co-doping effects on the flux pinning properties in (Y1-x-yPrxCay)Ba2Cu3O7-z,"Physica C, 387(2003)411",2003.0,3.811
33926,Y0.9Pr0.05Ca0.05Ba2.0Cu3.0O7.0,Y123,86.2,3.822,3.88,11.667,PHC3870411,"K.Yoshida, T.Harada,",Pr and Ca co-doping effects on the flux pinning properties in (Y1-x-yPrxCay)Ba2Cu3O7-z,"Physica C, 387(2003)411",2003.0,3.822
33927,Y0.8Pr0.1Ca0.1Ba2.0Cu3.0O7.0,Y123,83.0,3.822,3.883,11.667,PHC3870411,"K.Yoshida, T.Harada,",Pr and Ca co-doping effects on the flux pinning properties in (Y1-x-yPrxCay)Ba2Cu3O7-z,"Physica C, 387(2003)411",2003.0,3.822
33928,Y0.7Pr0.15Ca0.15Ba2.0Cu3.0O7.0,Y123,75.8,3.823,3.882,11.665,PHC3870411,"K.Yoshida, T.Harada,",Pr and Ca co-doping effects on the flux pinning properties in (Y1-x-yPrxCay)Ba2Cu3O7-z,"Physica C, 387(2003)411",2003.0,3.823
33929,Y0.98Ca0.02Ba2.0Cu3.0O7.0,Y123,90.5,3.822,3.884,11.674,PHC3870411,"K.Yoshida, T.Harada,",Pr and Ca co-doping effects on the flux pinning properties in (Y1-x-yPrxCay)Ba2Cu3O7-z,"Physica C, 387(2003)411",2003.0,3.822
33930,Y0.95Ca0.05Ba2.0Cu3.0O7.0,Y123,88.6,3.817,3.879,11.665,PHC3870411,"K.Yoshida, T.Harada,",Pr and Ca co-doping effects on the flux pinning properties in (Y1-x-yPrxCay)Ba2Cu3O7-z,"Physica C, 387(2003)411",2003.0,3.817
33931,Y0.92Ca0.08Ba2.0Cu3.0O7.0,Y123,87.0,3.825,3.887,11.689,PHC3870411,"K.Yoshida, T.Harada,",Pr and Ca co-doping effects on the flux pinning properties in (Y1-x-yPrxCay)Ba2Cu3O7-z,"Physica C, 387(2003)411",2003.0,3.825
33932,Y0.95Pr0.05Ba2.0Cu3.0O7.0,Y123,91.8,3.817,3.88,11.67,PHC3870411,"K.Yoshida, T.Harada,",Pr and Ca co-doping effects on the flux pinning properties in (Y1-x-yPrxCay)Ba2Cu3O7-z,"Physica C, 387(2003)411",2003.0,3.817
33933,Y0.93Pr0.05Ca0.02Ba2.0Cu3.0O7.0,Y123,89.4,3.817,3.883,11.672,PHC3870411,"K.Yoshida, T.Harada,",Pr and Ca co-doping effects on the flux pinning properties in (Y1-x-yPrxCay)Ba2Cu3O7-z,"Physica C, 387(2003)411",2003.0,3.817
33934,Y0.91Pr0.05Ca0.04Ba2.0Cu3.0O7.0,Y123,87.3,3.822,3.884,11.679,PHC3870411,"K.Yoshida, T.Harada,",Pr and Ca co-doping effects on the flux pinning properties in (Y1-x-yPrxCay)Ba2Cu3O7-z,"Physica C, 387(2003)411",2003.0,3.822
33935,Y0.89Pr0.05Ca0.06Ba2.0Cu3.0O7.0,Y123,85.9,3.819,3.882,11.67,PHC3870411,"K.Yoshida, T.Harada,",Pr and Ca co-doping effects on the flux pinning properties in (Y1-x-yPrxCay)Ba2Cu3O7-z,"Physica C, 387(2003)411",2003.0,3.819
33936,Y0.9Pr0.1Ba2.0Cu3.0O7.0,Y123,88.8,3.823,3.879,11.66,PHC3870411,"K.Yoshida, T.Harada,",Pr and Ca co-doping effects on the flux pinning properties in (Y1-x-yPrxCay)Ba2Cu3O7-z,"Physica C, 387(2003)411",2003.0,3.823
33937,Y0.88Pr0.1Ca0.02Ba2.0Cu3.0O7.0,Y123,87.0,3.823,3.883,11.679,PHC3870411,"K.Yoshida, T.Harada,",Pr and Ca co-doping effects on the flux pinning properties in (Y1-x-yPrxCay)Ba2Cu3O7-z,"Physica C, 387(2003)411",2003.0,3.823
33938,Y0.86Pr0.1Ca0.04Ba2.0Cu3.0O7.0,Y123,85.5,3.823,3.888,11.684,PHC3870411,"K.Yoshida, T.Harada,",Pr and Ca co-doping effects on the flux pinning properties in (Y1-x-yPrxCay)Ba2Cu3O7-z,"Physica C, 387(2003)411",2003.0,3.823
33939,Y0.84Pr0.1Ca0.06Ba2.0Cu3.0O7.0,Y123,84.6,3.817,3.879,11.66,PHC3870411,"K.Yoshida, T.Harada,",Pr and Ca co-doping effects on the flux pinning properties in (Y1-x-yPrxCay)Ba2Cu3O7-z,"Physica C, 387(2003)411",2003.0,3.817
33940,Y0.82Pr0.1Ca0.08Ba2.0Cu3.0O7.0,Y123,83.4,3.823,3.88,11.665,PHC3870411,"K.Yoshida, T.Harada,",Pr and Ca co-doping effects on the flux pinning properties in (Y1-x-yPrxCay)Ba2Cu3O7-z,"Physica C, 387(2003)411",2003.0,3.823
34002,Y1.0Ba2.0Cu3.0O7.0,Y123,93.1,3.816,3.882,11.673,PHC3910001,"K.Yoshida, T.Harada,","The e?ect of rare-earth substitution at the Ba site on the ?ux pinning properties of Y(Ba2-xRx)Cu3O7-d (for R = La,Pr,and Nd)","Physica C, 391(2003)1",2003.0,3.816
34011,Y1.0Ba2.88Pr0.12Cu3.0O7.0,Y123,88.2,3.817,3.877,11.661,PHC3910001,"K.Yoshida, T.Harada,","The e?ect of rare-earth substitution at the Ba site on the ?ux pinning properties of Y(Ba2-xRx)Cu3O7-d (for R = La,Pr,and Nd)","Physica C, 391(2003)1",2003.0,3.817
34017,Yb1.0Ba2.0Cu3.0O7.0,RE123,91.0,3.804,3.874,11.654000000000002,PHC3910008,"K.Yashida, T.Harada, T.Kawakami,",E?ects of Pr-doping on the pinning properties in YbBa2Cu3O7-d,"Physica C, 391(2003)8",2003.0,3.804
34018,Yb0.98Pr0.02Ba2.0Cu3.0O7.0,RE123,91.3,3.806,3.877,11.667,PHC3910008,"K.Yashida, T.Harada, T.Kawakami,",E?ects of Pr-doping on the pinning properties in YbBa2Cu3O7-d,"Physica C, 391(2003)8",2003.0,3.806
34019,Yb0.96Pr0.04Ba2.0Cu3.0O7.0,RE123,91.6,3.808,3.877,11.667,PHC3910008,"K.Yashida, T.Harada, T.Kawakami,",E?ects of Pr-doping on the pinning properties in YbBa2Cu3O7-d,"Physica C, 391(2003)8",2003.0,3.808
34020,Yb0.94Pr0.06Ba2.0Cu3.0O7.0,RE123,91.5,3.807,3.875,11.656,PHC3910008,"K.Yashida, T.Harada, T.Kawakami,",E?ects of Pr-doping on the pinning properties in YbBa2Cu3O7-d,"Physica C, 391(2003)8",2003.0,3.807
34021,Yb0.92Pr0.08Ba2.0Cu3.0O7.0,RE123,91.2,3.81,3.877,11.663,PHC3910008,"K.Yashida, T.Harada, T.Kawakami,",E?ects of Pr-doping on the pinning properties in YbBa2Cu3O7-d,"Physica C, 391(2003)8",2003.0,3.81
34022,Yb0.9Pr0.1Ba2.0Cu3.0O7.0,RE123,89.9,3.809,3.874,11.653,PHC3910008,"K.Yashida, T.Harada, T.Kawakami,",E?ects of Pr-doping on the pinning properties in YbBa2Cu3O7-d,"Physica C, 391(2003)8",2003.0,3.809
34023,Yb0.85Pr0.15Ba2.0Cu3.0O7.0,RE123,87.5,3.811,3.876,11.659,PHC3910008,"K.Yashida, T.Harada, T.Kawakami,",E?ects of Pr-doping on the pinning properties in YbBa2Cu3O7-d,"Physica C, 391(2003)8",2003.0,3.811
34024,Yb0.8Pr0.2Ba2.0Cu3.0O7.0,RE123,82.9,3.814,3.874,11.654000000000002,PHC3910008,"K.Yashida, T.Harada, T.Kawakami,",E?ects of Pr-doping on the pinning properties in YbBa2Cu3O7-d,"Physica C, 391(2003)8",2003.0,3.814
34025,Yb0.75Pr0.25Ba2.0Cu3.0O7.0,RE123,76.1,3.819,3.88,11.666,PHC3910008,"K.Yashida, T.Harada, T.Kawakami,",E?ects of Pr-doping on the pinning properties in YbBa2Cu3O7-d,"Physica C, 391(2003)8",2003.0,3.819
34026,Yb0.7Pr0.3Ba2.0Cu3.0O7.0,RE123,68.0,3.827,3.878,11.667,PHC3910008,"K.Yashida, T.Harada, T.Kawakami,",E?ects of Pr-doping on the pinning properties in YbBa2Cu3O7-d,"Physica C, 391(2003)8",2003.0,3.827
34040,Ru1.0Sr2.0Sm1.0Cu2.0O8.0,Ru1212,12.0,3.8402,,11.5701,PHC3570406,"D.P.Hai, I.Kakeya, K.Kadowaki, M.Furuyama, S.Kamisawa, T.Mochiku,","Ferromagnetism and superconductivity in RuSr2RCu2O8 (R = Sm, Eu, Gd)","Physica C, 357-360(2001)406",2001.0,3.8402
34041,Ru1.0Sr2.0Eu1.0Cu2.0O8.0,Ru1212,17.0,3.8394,,11.5697,PHC3570406,"D.P.Hai, I.Kakeya, K.Kadowaki, M.Furuyama, S.Kamisawa, T.Mochiku,","Ferromagnetism and superconductivity in RuSr2RCu2O8 (R = Sm, Eu, Gd)","Physica C, 357-360(2001)406",2001.0,3.8394
34042,Ru1.0Sr2.0Gd1.0Cu2.0O8.0,Ru1212,36.0,3.8376,,11.5694,PHC3570406,"D.P.Hai, I.Kakeya, K.Kadowaki, M.Furuyama, S.Kamisawa, T.Mochiku,","Ferromagnetism and superconductivity in RuSr2RCu2O8 (R = Sm, Eu, Gd)","Physica C, 357-360(2001)406",2001.0,3.8376
34051,Ru1.0Sr2.0Gd1.0Cu2.0O8.0,Ru1212,38.0,3.838,,11.579,PHC3910049,"A.Hu, C.Artini, G.A.Costa, M.Murakami, N.Chikumoto, P.Mele, R.Masini,","Synthesis and superconductive characterisation of RuSr2NdxGd1-xCu2O8 compounds (x = 0, 0.09, 0.18, 0.35)","Physica C, 391(2003)49",2003.0,3.838
34052,Ru1.0Sr2.0Gd0.91Nd0.09Cu2.0O8.0,Ru1212,23.5,3.838,,11.579,PHC3910049,"A.Hu, C.Artini, G.A.Costa, M.Murakami, N.Chikumoto, P.Mele, R.Masini,","Synthesis and superconductive characterisation of RuSr2NdxGd1-xCu2O8 compounds (x = 0, 0.09, 0.18, 0.35)","Physica C, 391(2003)49",2003.0,3.838
34053,Ru1.0Sr2.0Gd0.82Nd0.18Cu2.0O8.0,Ru1212,21.0,3.844,,11.572,PHC3910049,"A.Hu, C.Artini, G.A.Costa, M.Murakami, N.Chikumoto, P.Mele, R.Masini,","Synthesis and superconductive characterisation of RuSr2NdxGd1-xCu2O8 compounds (x = 0, 0.09, 0.18, 0.35)","Physica C, 391(2003)49",2003.0,3.844
34074,Hg0.65V0.35Sr2.4Nd0.6Cu2.0O6.0,Hg1212,67.0,3.877,,11.924,PHC3910160,"I.Gameson, K.L.Moran, N.C.Hyatt, R.Dupree,","Synthesis, structure and superconducting properties of the (Hg0.65V0.35)Sr2(Nd1-ySry)Cu2O6+z system","Physica C, 391(2003)160",2003.0,3.877
34075,Hg0.65V0.35Sr2.5Nd0.5Cu2.0O6.0,Hg1212,82.0,3.8764,,11.93,PHC3910160,"I.Gameson, K.L.Moran, N.C.Hyatt, R.Dupree,","Synthesis, structure and superconducting properties of the (Hg0.65V0.35)Sr2(Nd1-ySry)Cu2O6+z system","Physica C, 391(2003)160",2003.0,3.8764
34076,Hg0.6V0.4Sr2.47Nd0.53Cu2.0O6.0,Hg1212,67.0,3.8765,,11.9232,PHC3910160,"I.Gameson, K.L.Moran, N.C.Hyatt, R.Dupree,","Synthesis, structure and superconducting properties of the (Hg0.65V0.35)Sr2(Nd1-ySry)Cu2O6+z system","Physica C, 391(2003)160",2003.0,3.8765
34077,La1.5Nd0.5Ca1.0Ba2.0Cu5.0O11.583,2125,79.0,3.8677,,11.5998,PHC3910237,"C.M.Thaker, D.C.Kundaliya, D.G.Kuberkar, D.S.Rana, K.Mavani, R.G.Kulkarni, S.K.Malik, S.Rayaprol,","Effect of Mo-substitution on superconductivity, flux pinning and critical currents of La1.5Nd0.5Ca1Ba2Cu5Oz","Physica C, 391(2003)237",2003.0,3.8677
34078,La1.5Nd0.5Ca1.0Ba2.0Cu4.95Mo0.05O11.345,2125,76.0,3.8727,,11.5998,PHC3910237,"C.M.Thaker, D.C.Kundaliya, D.G.Kuberkar, D.S.Rana, K.Mavani, R.G.Kulkarni, S.K.Malik, S.Rayaprol,","Effect of Mo-substitution on superconductivity, flux pinning and critical currents of La1.5Nd0.5Ca1Ba2Cu5Oz","Physica C, 391(2003)237",2003.0,3.8727
34079,La1.5Nd0.5Ca1.0Ba2.0Cu4.85Mo0.15O11.322000000000001,2125,70.0,3.8739,,11.5992,PHC3910237,"C.M.Thaker, D.C.Kundaliya, D.G.Kuberkar, D.S.Rana, K.Mavani, R.G.Kulkarni, S.K.Malik, S.Rayaprol,","Effect of Mo-substitution on superconductivity, flux pinning and critical currents of La1.5Nd0.5Ca1Ba2Cu5Oz","Physica C, 391(2003)237",2003.0,3.8739
34080,La1.5Nd0.5Ca1.0Ba2.0Cu4.75Mo0.25O11.142999999999999,2125,70.0,3.8664,,11.5704,PHC3910237,"C.M.Thaker, D.C.Kundaliya, D.G.Kuberkar, D.S.Rana, K.Mavani, R.G.Kulkarni, S.K.Malik, S.Rayaprol,","Effect of Mo-substitution on superconductivity, flux pinning and critical currents of La1.5Nd0.5Ca1Ba2Cu5Oz","Physica C, 391(2003)237",2003.0,3.8664
34081,La1.5Nd0.5Ca1.0Ba2.0Cu4.5Mo0.5O11.119000000000002,2125,50.0,3.8123,,11.6142,PHC3910237,"C.M.Thaker, D.C.Kundaliya, D.G.Kuberkar, D.S.Rana, K.Mavani, R.G.Kulkarni, S.K.Malik, S.Rayaprol,","Effect of Mo-substitution on superconductivity, flux pinning and critical currents of La1.5Nd0.5Ca1Ba2Cu5Oz","Physica C, 391(2003)237",2003.0,3.8123
34082,Hg1.0Ba2.0Ca1.0Cu2.0O6.0,Hg1212,121.0,3.8627,,12.709,PHC3910298,"A.Abakumov, D.A.Pavlov, E.V.Antipov, I.Bryntse, K.Luders, M.Baenitz, P.Schilbe,","Irreversibility ?elds of the high-Tc superconductors Hg-1212 and (Hg,Tl)-1212","Physica C, 391(2003)298",2003.0,3.8627
34083,Hg0.8Tl0.2Ba2.0Ca1.0Cu2.0O6.0,Hg1212,124.0,3.8592,,12.67,PHC3910298,"A.Abakumov, D.A.Pavlov, E.V.Antipov, I.Bryntse, K.Luders, M.Baenitz, P.Schilbe,","Irreversibility ?elds of the high-Tc superconductors Hg-1212 and (Hg,Tl)-1212","Physica C, 391(2003)298",2003.0,3.8592
34117,Y0.99La0.01Ba2.0Cu3.0O7.07,Y123,91.0,3.8218,3.8875,11.677,P068064502,"A.Gantis, D.Lampakis, D.Palles, E.Liarokapis, M.Calamiotou,",Phase formation and lattice strain in superconducting compound Y1-xLaxBa2Cu3Oy (0=,"Phys.Rev.B, 68(2003)64502",2003.0,3.8218
34118,Y0.9La0.1Ba2.0Cu3.0O6.97,Y123,91.0,3.8239,3.8866,11.675999999999998,P068064502,"A.Gantis, D.Lampakis, D.Palles, E.Liarokapis, M.Calamiotou,",Phase formation and lattice strain in superconducting compound Y1-xLaxBa2Cu3Oy (0=,"Phys.Rev.B, 68(2003)64502",2003.0,3.8239
34119,Y0.8La0.2Ba2.0Cu3.0O6.9,Y123,84.0,3.8301,3.8874,11.685,P068064502,"A.Gantis, D.Lampakis, D.Palles, E.Liarokapis, M.Calamiotou,",Phase formation and lattice strain in superconducting compound Y1-xLaxBa2Cu3Oy (0=,"Phys.Rev.B, 68(2003)64502",2003.0,3.8301
34120,Y0.7La0.3Ba2.0Cu3.0O6.92,Y123,83.0,3.8385,3.8927,11.702,P068064502,"A.Gantis, D.Lampakis, D.Palles, E.Liarokapis, M.Calamiotou,",Phase formation and lattice strain in superconducting compound Y1-xLaxBa2Cu3Oy (0=,"Phys.Rev.B, 68(2003)64502",2003.0,3.8385
34121,Y0.6La0.4Ba2.0Cu3.0O6.92,Y123,85.0,3.8502,3.9034,11.732,P068064502,"A.Gantis, D.Lampakis, D.Palles, E.Liarokapis, M.Calamiotou,",Phase formation and lattice strain in superconducting compound Y1-xLaxBa2Cu3Oy (0=,"Phys.Rev.B, 68(2003)64502",2003.0,3.8502
34122,Y0.5La0.5Ba2.0Cu3.0O7.01,Y123,86.0,3.843,3.8992,11.717,P068064502,"A.Gantis, D.Lampakis, D.Palles, E.Liarokapis, M.Calamiotou,",Phase formation and lattice strain in superconducting compound Y1-xLaxBa2Cu3Oy (0=,"Phys.Rev.B, 68(2003)64502",2003.0,3.843
34123,Y0.4La0.6Ba2.0Cu3.0O6.99,Y123,85.0,3.8561,3.9095,11.749,P068064502,"A.Gantis, D.Lampakis, D.Palles, E.Liarokapis, M.Calamiotou,",Phase formation and lattice strain in superconducting compound Y1-xLaxBa2Cu3Oy (0=,"Phys.Rev.B, 68(2003)64502",2003.0,3.8561
34124,Y0.3La0.7Ba2.0Cu3.0O6.98,Y123,82.0,3.8666,3.9165,11.778,P068064502,"A.Gantis, D.Lampakis, D.Palles, E.Liarokapis, M.Calamiotou,",Phase formation and lattice strain in superconducting compound Y1-xLaxBa2Cu3Oy (0=,"Phys.Rev.B, 68(2003)64502",2003.0,3.8666
34125,Y0.2La0.8Ba2.0Cu3.0O7.0,Y123,81.0,3.8694,3.9167,11.777,P068064502,"A.Gantis, D.Lampakis, D.Palles, E.Liarokapis, M.Calamiotou,",Phase formation and lattice strain in superconducting compound Y1-xLaxBa2Cu3Oy (0=,"Phys.Rev.B, 68(2003)64502",2003.0,3.8694
34126,Y0.1La0.9Ba2.0Cu3.0O7.05,Y123,79.0,3.8822,3.9269,11.805,P068064502,"A.Gantis, D.Lampakis, D.Palles, E.Liarokapis, M.Calamiotou,",Phase formation and lattice strain in superconducting compound Y1-xLaxBa2Cu3Oy (0=,"Phys.Rev.B, 68(2003)64502",2003.0,3.8822
34127,La1.0Ba2.0Cu3.0O6.95,RE123,74.0,3.8911,3.933,11.808,P068064502,"A.Gantis, D.Lampakis, D.Palles, E.Liarokapis, M.Calamiotou,",Phase formation and lattice strain in superconducting compound Y1-xLaxBa2Cu3Oy (0=,"Phys.Rev.B, 68(2003)64502",2003.0,3.8911
34130,Mo1.0Sr2.0Sm1.5Ce1.0Cu2.0O10.0,Ru1222,18.0,3.848,,28.43,P068064507,"E.Galstyan, I.Felner,",Competition of superconductivity and magnetism in MoSr2R1.5Ce0.5Cu2O10-z (R=rare earth),"Phys.Rev.B, 68(2003)64507",2003.0,3.848
34131,Mo1.0Sr2.0Eu1.5Ce1.0Cu2.0O10.0,Ru1222,23.0,3.838,,28.41,P068064507,"E.Galstyan, I.Felner,",Competition of superconductivity and magnetism in MoSr2R1.5Ce0.5Cu2O10-z (R=rare earth),"Phys.Rev.B, 68(2003)64507",2003.0,3.838
34165,Gd1.0Ba2.0Cu3.0O6.99,RE123,90.9,3.847,3.89,11.696,P068104516,"M.Akhavan, M.R.Mohammadizadeh,",Pr at Gd or Ba site in GdBa2Cu3O7 : Appearance of superconductivity,"Phys.Rev.B, 68(2003)104516",2003.0,3.847
34166,Gd1.0Ba1.95Pr0.05Cu3.0O7.03,RE123,86.8,3.847,3.889,11.692,P068104516,"M.Akhavan, M.R.Mohammadizadeh,",Pr at Gd or Ba site in GdBa2Cu3O7 : Appearance of superconductivity,"Phys.Rev.B, 68(2003)104516",2003.0,3.847
34167,Gd1.0Ba1.9Pr0.1Cu3.0O7.03,RE123,63.3,3.855,3.886,11.671,P068104516,"M.Akhavan, M.R.Mohammadizadeh,",Pr at Gd or Ba site in GdBa2Cu3O7 : Appearance of superconductivity,"Phys.Rev.B, 68(2003)104516",2003.0,3.855
34168,Gd1.0Ba1.85Pr0.15Cu3.0O7.09,RE123,55.8,3.86,3.881,11.66,P068104516,"M.Akhavan, M.R.Mohammadizadeh,",Pr at Gd or Ba site in GdBa2Cu3O7 : Appearance of superconductivity,"Phys.Rev.B, 68(2003)104516",2003.0,3.86
34169,Gd1.0Ba1.8Pr0.2Cu3.0O7.01,RE123,44.5,3.87,,11.645,P068104516,"M.Akhavan, M.R.Mohammadizadeh,",Pr at Gd or Ba site in GdBa2Cu3O7 : Appearance of superconductivity,"Phys.Rev.B, 68(2003)104516",2003.0,3.87
34170,Gd1.0Ba1.75Pr0.25Cu3.0O7.06,RE123,39.2,3.868,,11.635,P068104516,"M.Akhavan, M.R.Mohammadizadeh,",Pr at Gd or Ba site in GdBa2Cu3O7 : Appearance of superconductivity,"Phys.Rev.B, 68(2003)104516",2003.0,3.868
34171,Gd1.0Ba1.7Pr0.3Cu3.0O7.06,RE123,22.9,3.869,,11.608,P068104516,"M.Akhavan, M.R.Mohammadizadeh,",Pr at Gd or Ba site in GdBa2Cu3O7 : Appearance of superconductivity,"Phys.Rev.B, 68(2003)104516",2003.0,3.869
34189,Ru0.8Sr2.0Y1.0Cu2.2O7.8,Ru1212,43.0,3.815,,11.504,PHC3980085,"E.Takayama-Muromachi, T.Kawashima,","High-pressure synthesis and physical properties of ruthenate-cuprates RuSr2LnCu2O8 (Ln=Y, Dy, Ho, Er)","Physica C, 398(2003)85",2003.0,3.815
34190,Ru0.8Sr2.0Y1.0Cu2.2O8.1,Ru1212,65.0,3.808,,11.514,PHC3980085,"E.Takayama-Muromachi, T.Kawashima,","High-pressure synthesis and physical properties of ruthenate-cuprates RuSr2LnCu2O8 (Ln=Y, Dy, Ho, Er)","Physica C, 398(2003)85",2003.0,3.808
34193,Ru0.9Sr2.0Er1.0Cu2.0O7.8,Ru1212,23.0,3.81,,11.505,PHC3980085,"E.Takayama-Muromachi, T.Kawashima,","High-pressure synthesis and physical properties of ruthenate-cuprates RuSr2LnCu2O8 (Ln=Y, Dy, Ho, Er)","Physica C, 398(2003)85",2003.0,3.81
34199,Ru1.0Sr2.0Sm1.4Ce0.6Cu2.0O10.0,Ru1222,28.0,3.842,,28.469,PHC3990069,"G.Li, L.Shi, S.J.Feng, X.-G.Li, X.J.Fan,","Structural, transport and magnetic properties of RuSr2Sm1.4Ce0.6Cu2O10-d","Physica C, 399(2003)69",2003.0,3.842
34201,Ru1.0Sr2.0Sm1.4Ce0.6Cu2.0O10.0,Ru1222,32.0,3.842,,28.461,PHC3990069,"G.Li, L.Shi, S.J.Feng, X.-G.Li, X.J.Fan,","Structural, transport and magnetic properties of RuSr2Sm1.4Ce0.6Cu2O10-d","Physica C, 399(2003)69",2003.0,3.842
34203,Y1.0Ba2.0Cu2.5Fe0.5O7.35,1212,80.0,3.8659,,11.5985,PHC3990061,"G.Che, H.Chen, K.Li, S.Jia, W.Huang, Y.Liu, Z.Zhao,",High-pressure synthesis of Fe0.5Cu0.5Ba2YCu2O7+d superconductors and in?uence of synthesis conditions on the lattice parameters and superconductivity,"Physica C, 399(2003)61",2003.0,3.8659
34205,Fe1.0Sr2.0Y1.0Cu2.0O7.68,1212,50.0,3.822,,11.4024,JPS0710790,"H.Fujii, J.Suzuki, K.Hirata, K.Kadowaki, M.Furuyama, N.Metoki, S.Kamisawa, T.Mochiku, Y.Hata, Y.Mihara,",Crystal Structure of Magnetic Superconductor FeSr2YCu2O6+z,"J.Phys.Soc.Jpn, 71(2002)790",2002.0,3.822
34225,Ru1.0Sr2.0Gd1.4Ce0.6Cu2.0O10.0,Ru1222,45.0,3.8318,,28.5325,MTL0573919,"G.Li, L.Shi, S.J.Feng, X.-G.Li, X.D.Zhang, Y.Pu,",Effect of Pb doping on the superconducting and magnetic resonance properties of Ru-1222,"Materials Lett., 57(2003)3919",2003.0,3.8318
34226,Ru0.97Pb0.03Sr2.0Gd1.4Ce0.6Cu2.0O10.0,Ru1222,38.0,3.8329,,28.539,MTL0573919,"G.Li, L.Shi, S.J.Feng, X.-G.Li, X.D.Zhang, Y.Pu,",Effect of Pb doping on the superconducting and magnetic resonance properties of Ru-1222,"Materials Lett., 57(2003)3919",2003.0,3.8329
34227,Ru0.8Pb0.2Sr2.0Gd1.4Ce0.6Cu2.0O10.0,Ru1222,21.0,3.8405,,28.5806,MTL0573919,"G.Li, L.Shi, S.J.Feng, X.-G.Li, X.D.Zhang, Y.Pu,",Effect of Pb doping on the superconducting and magnetic resonance properties of Ru-1222,"Materials Lett., 57(2003)3919",2003.0,3.8405
34233,Ru0.75Mo0.25Sr2.0Gd1.4Ce0.6Cu2.0O10.0,Ru1222,17.5,3.8437,,28.526,PHC4000007,"A.S.Andreenko, A.Zalevski, G.M.Kuz'miicheva, I.E.Kostyleva, J.Warchulska,","Synthesis, structure, superconducting and magnetic properties of (Ru<5+>1-xMo<6+>x)(Sr,Gd)2(Gd0.7Ce<4+>0.3)2Cu2O10-z (x=0.0, 0.25, 0.50, 0.75, 1.0)","Physica C, 400(2003)7-18",2003.0,3.8437
34234,Ru0.5Mo0.5Sr2.0Gd1.4Ce0.6Cu2.0O10.0,Ru1222,13.5,3.8417,,28.485,PHC4000007,"A.S.Andreenko, A.Zalevski, G.M.Kuz'miicheva, I.E.Kostyleva, J.Warchulska,","Synthesis, structure, superconducting and magnetic properties of (Ru<5+>1-xMo<6+>x)(Sr,Gd)2(Gd0.7Ce<4+>0.3)2Cu2O10-z (x=0.0, 0.25, 0.50, 0.75, 1.0)","Physica C, 400(2003)7-18",2003.0,3.8417
34236,Ru1.0Sr2.0Gd1.0Cu2.0O8.0,Ru1212,41.0,3.8399,,11.5766,PHC4000071,"A.Hassen, A.Krimmel, A.Loidl, J.Hemberger,","Structural, transport and magnetic properties of Ru1-xMxSr2GdCu2O8 (M=Ti and Rh for 0=< x =<0.2)","Physica C, 400(2003)71-80",2003.0,3.8399
34237,Ru0.99Ti0.01Sr2.0Gd1.0Cu2.0O8.0,Ru1212,36.3,3.8378,,11.5686,PHC4000071,"A.Hassen, A.Krimmel, A.Loidl, J.Hemberger,","Structural, transport and magnetic properties of Ru1-xMxSr2GdCu2O8 (M=Ti and Rh for 0=< x =<0.2)","Physica C, 400(2003)71-80",2003.0,3.8378
34238,Ru0.97Ti0.03Sr2.0Gd1.0Cu2.0O8.0,Ru1212,40.3,3.8373,,11.5683,PHC4000071,"A.Hassen, A.Krimmel, A.Loidl, J.Hemberger,","Structural, transport and magnetic properties of Ru1-xMxSr2GdCu2O8 (M=Ti and Rh for 0=< x =<0.2)","Physica C, 400(2003)71-80",2003.0,3.8373
34239,Ru0.95Ti0.05Sr2.0Gd1.0Cu2.0O8.0,Ru1212,32.2,3.8387,,11.5649,PHC4000071,"A.Hassen, A.Krimmel, A.Loidl, J.Hemberger,","Structural, transport and magnetic properties of Ru1-xMxSr2GdCu2O8 (M=Ti and Rh for 0=< x =<0.2)","Physica C, 400(2003)71-80",2003.0,3.8387
34240,Ru0.925Ti0.075Sr2.0Gd1.0Cu2.0O8.0,Ru1212,29.2,3.8386,,11.5639,PHC4000071,"A.Hassen, A.Krimmel, A.Loidl, J.Hemberger,","Structural, transport and magnetic properties of Ru1-xMxSr2GdCu2O8 (M=Ti and Rh for 0=< x =<0.2)","Physica C, 400(2003)71-80",2003.0,3.8386
34256,La1.83Sr0.15Na0.02Cu1.0O4.0,T,37.0,3.7899,,13.1809,P068174505,"Changjin Zhang, Li Lu, Liwei Liu, Yuheng Zhang,",Microstructure and the superconductivity in La2-x-ySrxNayCuO4 systems,"Phys.Rev.B, 68(2003)174505",2003.0,3.7899
34257,La1.8Sr0.15Na0.05Cu1.0O4.0,T,37.0,3.7878,,13.1995,P068174505,"Changjin Zhang, Li Lu, Liwei Liu, Yuheng Zhang,",Microstructure and the superconductivity in La2-x-ySrxNayCuO4 systems,"Phys.Rev.B, 68(2003)174505",2003.0,3.7878
34258,La1.75Sr0.15Na0.1Cu1.0O4.0,T,37.0,3.7776,,13.1811,P068174505,"Changjin Zhang, Li Lu, Liwei Liu, Yuheng Zhang,",Microstructure and the superconductivity in La2-x-ySrxNayCuO4 systems,"Phys.Rev.B, 68(2003)174505",2003.0,3.7776
34259,La1.7Sr0.15Na0.15Cu1.0O4.0,T,37.0,3.7751,,13.1901,P068174505,"Changjin Zhang, Li Lu, Liwei Liu, Yuheng Zhang,",Microstructure and the superconductivity in La2-x-ySrxNayCuO4 systems,"Phys.Rev.B, 68(2003)174505",2003.0,3.7751
34260,La1.55Sr0.15Na0.3Cu1.0O4.0,T,37.0,3.7655,,13.2025,P068174505,"Changjin Zhang, Li Lu, Liwei Liu, Yuheng Zhang,",Microstructure and the superconductivity in La2-x-ySrxNayCuO4 systems,"Phys.Rev.B, 68(2003)174505",2003.0,3.7655
34269,Ru1.0Sr2.0Gd1.4Ce0.6Cu2.0O10.0,Ru1222,45.0,3.838,,28.58,JPS0723254,"H.Kojima, H.Shimizu, K.Yoshida,","Multiple Magnetic Transitions in RuSr2R1.4Ce0.6Cu2O10 (R = Gd, Eu) from Magnetization and ESR Spectroscopy","J.Phys.Soc.Jpn, 72(2003)3254",2003.0,3.838
34270,Ru1.0Sr2.0Eu1.4Ce0.6Cu2.0O10.0,Ru1222,44.0,3.838,,28.65,JPS0723254,"H.Kojima, H.Shimizu, K.Yoshida,","Multiple Magnetic Transitions in RuSr2R1.4Ce0.6Cu2O10 (R = Gd, Eu) from Magnetization and ESR Spectroscopy","J.Phys.Soc.Jpn, 72(2003)3254",2003.0,3.838
34274,La1.85Sr0.15Cu1.0O4.0,T,35.0,3.775,,13.22,JPC0151693,"C.H.Wang, H.T.Zhang, L.Li, S.Y.Li, X.G.Luo, X.H.Chen, Y.M.Xiong,",Transport properties of Ru-doped La1.85Sr0.15CuO4 and the effect of carrier concentration compensation,J.Phys.:Condens.Matter 15(2003)1693,2003.0,3.775
34275,La1.85Sr0.15Cu0.99Ru0.01O4.0,T,20.5,3.7803,,13.2059,JPC0151693,"C.H.Wang, H.T.Zhang, L.Li, S.Y.Li, X.G.Luo, X.H.Chen, Y.M.Xiong,",Transport properties of Ru-doped La1.85Sr0.15CuO4 and the effect of carrier concentration compensation,J.Phys.:Condens.Matter 15(2003)1693,2003.0,3.7803
34276,La1.85Sr0.15Cu0.98Ru0.02O4.0,T,10.8,3.7809,,13.1935,JPC0151693,"C.H.Wang, H.T.Zhang, L.Li, S.Y.Li, X.G.Luo, X.H.Chen, Y.M.Xiong,",Transport properties of Ru-doped La1.85Sr0.15CuO4 and the effect of carrier concentration compensation,J.Phys.:Condens.Matter 15(2003)1693,2003.0,3.7809
34277,La1.85Sr0.15Cu0.97Ru0.03O4.0,T,10.8,3.7848,,13.1891,JPC0151693,"C.H.Wang, H.T.Zhang, L.Li, S.Y.Li, X.G.Luo, X.H.Chen, Y.M.Xiong,",Transport properties of Ru-doped La1.85Sr0.15CuO4 and the effect of carrier concentration compensation,J.Phys.:Condens.Matter 15(2003)1693,2003.0,3.7848
34279,La1.83Sr0.17Cu0.99Ru0.01O4.0,T,31.1,3.775,,13.2182,JPC0151693,"C.H.Wang, H.T.Zhang, L.Li, S.Y.Li, X.G.Luo, X.H.Chen, Y.M.Xiong,",Transport properties of Ru-doped La1.85Sr0.15CuO4 and the effect of carrier concentration compensation,J.Phys.:Condens.Matter 15(2003)1693,2003.0,3.775
34291,La1.79Sr0.21Cu0.97Ru0.03O4.0,T,14.8,3.7797,,13.2138,JPC0151693,"C.H.Wang, H.T.Zhang, L.Li, S.Y.Li, X.G.Luo, X.H.Chen, Y.M.Xiong,",Transport properties of Ru-doped La1.85Sr0.15CuO4 and the effect of carrier concentration compensation,J.Phys.:Condens.Matter 15(2003)1693,2003.0,3.7797
34296,Co1.0Sr2.0Y0.9Ca0.1Cu2.0O7.0,M1212,15.0,5.4027,5.4104,22.5269,SSC1270493,"H.Yamauchi, M.Karppinen, Y.Morita,",Superconductivity in CoSr2(Y1-xCax)Cu2O7+z,"Solid State Commun., 127(2003)493",2003.0,3.8202858067165604
34297,Co1.0Sr2.0Y0.8Ca0.2Cu2.0O7.0,M1212,20.0,5.4031,5.4097,22.537,SSC1270493,"H.Yamauchi, M.Karppinen, Y.Morita,",Superconductivity in CoSr2(Y1-xCax)Cu2O7+z,"Solid State Commun., 127(2003)493",2003.0,3.8205686494290347
34299,Co1.0Sr2.0Y0.7Ca0.3Cu2.0O7.0,M1212,40.0,5.3995,5.41,22.5319,SSC1270493,"H.Yamauchi, M.Karppinen, Y.Morita,",Superconductivity in CoSr2(Y1-xCax)Cu2O7+z,"Solid State Commun., 127(2003)493",2003.0,3.818023065016763
34301,Co1.0Sr2.0Y0.6Ca0.4Cu2.0O7.0,M1212,34.0,5.3973,5.4082,22.5689,SSC1270493,"H.Yamauchi, M.Karppinen, Y.Morita,",Superconductivity in CoSr2(Y1-xCax)Cu2O7+z,"Solid State Commun., 127(2003)493",2003.0,3.816467430098153
34303,Co1.0Sr2.0Y0.5Ca0.5Cu2.0O7.0,M1212,15.0,5.3962,5.4068,22.6176,SSC1270493,"H.Yamauchi, M.Karppinen, Y.Morita,",Superconductivity in CoSr2(Y1-xCax)Cu2O7+z,"Solid State Commun., 127(2003)493",2003.0,3.8156896126388475
