Repository: CompRhys/apical

# Data Guide

In all cases whilst compiling this data we have been careful to include as much meta-information as possible to allow data to be traced back to it's original sources. For SuperCon this takes the form of the SuperCon "num :" reference id and then the source publication details. For ICSD we provide the ICSD collection code.

We acknowledge the Japanese National Institute for Materials Science for maintaining the [SuperCon](https://supercon.nims.go.jp/index_en.html) database as well as FIZ Karlsruhe GmbH for maintaining [ICSD](https://www.fiz-karlsruhe.de/en/produkte-und-dienstleistungen/inorganic-crystal-structure-database-icsd).

File: processed-data/super_cuprates.csv (part 19 of 58)
num :,composition :,str3 :,tc :,lata :,latb :,latc :,refno :,author :,title :,journal :,year :
5192,Er0.6Pr0.4Ba2.0Cu3.0O7.0,Y123,45.8,,,,PR04915993,"H.F. Lai, H.F.Lai, J.C. Ho, J.Y.T. Wei, J.Y.T.Wei, M.K. Wu, M.K.Wu, S.R. Sheen, S.R.Sheen, Weiyan Guan, Y.C. Chen, Y.C.Chen, Yunhui Xu,","Ion-size effect on TN in (R1-xPrx)Ba2Cu3O7-z systems (R=Lu,Yb,Tm,Er,Y,Ho,Dy,Gd,Eu,Sm, and Nd)","Phys.Rev.B, 49(1994)15993",1994.0
5193,Er0.5Pr0.5Ba2.0Cu3.0O7.0,Y123,28.6,,,,PR04915993,"H.F. Lai, H.F.Lai, J.C. Ho, J.Y.T. Wei, J.Y.T.Wei, M.K. Wu, M.K.Wu, S.R. Sheen, S.R.Sheen, Weiyan Guan, Y.C. Chen, Y.C.Chen, Yunhui Xu,","Ion-size effect on TN in (R1-xPrx)Ba2Cu3O7-z systems (R=Lu,Yb,Tm,Er,Y,Ho,Dy,Gd,Eu,Sm, and Nd)","Phys.Rev.B, 49(1994)15993",1994.0
5204,Lu1.0Ba2.0Cu3.0O7.0,Y123,90.8,,,,PR04915993,"H.F. Lai, H.F.Lai, J.C. Ho, J.Y.T. Wei, J.Y.T.Wei, M.K. Wu, M.K.Wu, S.R. Sheen, S.R.Sheen, Weiyan Guan, Y.C. Chen, Y.C.Chen, Yunhui Xu,","Ion-size effect on TN in (R1-xPrx)Ba2Cu3O7-z systems (R=Lu,Yb,Tm,Er,Y,Ho,Dy,Gd,Eu,Sm, and Nd)","Phys.Rev.B, 49(1994)15993",1994.0
5205,Lu0.85Pr0.15Ba2.0Cu3.0O7.0,Y123,89.7,,,,PR04915993,"H.F. Lai, H.F.Lai, J.C. Ho, J.Y.T. Wei, J.Y.T.Wei, M.K. Wu, M.K.Wu, S.R. Sheen, S.R.Sheen, Weiyan Guan, Y.C. Chen, Y.C.Chen, Yunhui Xu,","Ion-size effect on TN in (R1-xPrx)Ba2Cu3O7-z systems (R=Lu,Yb,Tm,Er,Y,Ho,Dy,Gd,Eu,Sm, and Nd)","Phys.Rev.B, 49(1994)15993",1994.0
5206,Lu0.8Pr0.2Ba2.0Cu3.0O7.0,Y123,86.8,,,,PR04915993,"H.F. Lai, H.F.Lai, J.C. Ho, J.Y.T. Wei, J.Y.T.Wei, M.K. Wu, M.K.Wu, S.R. Sheen, S.R.Sheen, Weiyan Guan, Y.C. Chen, Y.C.Chen, Yunhui Xu,","Ion-size effect on TN in (R1-xPrx)Ba2Cu3O7-z systems (R=Lu,Yb,Tm,Er,Y,Ho,Dy,Gd,Eu,Sm, and Nd)","Phys.Rev.B, 49(1994)15993",1994.0
5207,Lu0.7Pr0.3Ba2.0Cu3.0O7.0,Y123,73.5,,,,PR04915993,"H.F. Lai, H.F.Lai, J.C. Ho, J.Y.T. Wei, J.Y.T.Wei, M.K. Wu, M.K.Wu, S.R. Sheen, S.R.Sheen, Weiyan Guan, Y.C. Chen, Y.C.Chen, Yunhui Xu,","Ion-size effect on TN in (R1-xPrx)Ba2Cu3O7-z systems (R=Lu,Yb,Tm,Er,Y,Ho,Dy,Gd,Eu,Sm, and Nd)","Phys.Rev.B, 49(1994)15993",1994.0
5208,Lu0.6Pr0.4Ba2.0Cu3.0O7.0,Y123,59.1,,,,PR04915993,"H.F. Lai, H.F.Lai, J.C. Ho, J.Y.T. Wei, J.Y.T.Wei, M.K. Wu, M.K.Wu, S.R. Sheen, S.R.Sheen, Weiyan Guan, Y.C. Chen, Y.C.Chen, Yunhui Xu,","Ion-size effect on TN in (R1-xPrx)Ba2Cu3O7-z systems (R=Lu,Yb,Tm,Er,Y,Ho,Dy,Gd,Eu,Sm, and Nd)","Phys.Rev.B, 49(1994)15993",1994.0
5222,Hg0.4Ce0.6Sr2.5Ca0.2Nd0.2Cu2.1O7.0,,65.0,,,,PHC2320015,"A.Maignan, B.Raveau, C.Martin, C.Michel, M.Hervieu,","Cerium-mercury '1212' cuprates Hg0.4Ce0.5Sr3-xMxCu2.1O7-z (M=Ca,Ce,Nd). A new series of superconductors","Physica C,232 (1994) 15-21",1994.0
5223,Hg0.4Ce0.6Sr2.5Ca-0.1Nd0.5Cu2.1O7.0,,60.0,,,,PHC2320015,"A.Maignan, B.Raveau, C.Martin, C.Michel, M.Hervieu,","Cerium-mercury '1212' cuprates Hg0.4Ce0.5Sr3-xMxCu2.1O7-z (M=Ca,Ce,Nd). A new series of superconductors","Physica C,232 (1994) 15-21",1994.0
5236,Hg1.0Ba2.0Cu1.0O4.0,Hg1201,96.0,,,,PHC2330021,"H.Yamauchi, K.Isawa, R.Puzniak, R.Usami,","Superconducting-state thermodynamic paramenters of HgBa2Can-1CunOy(N=1,2,and 3)","Physica C,233 (1994) 21-29",1994.0
5237,Hg1.0Ba2.0Ca1.0Cu2.0O6.0,Hg1212,127.0,,,,PHC2330021,"H.Yamauchi, K.Isawa, R.Puzniak, R.Usami,","Superconducting-state thermodynamic paramenters of HgBa2Can-1CunOy(N=1,2,and 3)","Physica C,233 (1994) 21-29",1994.0
5238,Hg1.0Ba2.0Ca2.0Cu3.0O8.0,Hg1223,135.0,,,,PHC2330021,"H.Yamauchi, K.Isawa, R.Puzniak, R.Usami,","Superconducting-state thermodynamic paramenters of HgBa2Can-1CunOy(N=1,2,and 3)","Physica C,233 (1994) 21-29",1994.0
5250,Y1.0Ba2.0Cu2.88Zr0.12O7.0,Y123,84.0,3.858,3.88,11.86,SUP0070853,"D.G. Kuberkar, G.J. Baldha, I.A. Shaikh, J.A. Bhalodia, R.G. Kulkarni,",Influence of Zr Substitution on Superconductity of YBa2Cu3O7-delta,"J.Superconductivity,7(1994)853",1994.0
5251,Y1.0Ba2.0Cu2.85Zr0.15O7.0,Y123,82.5,3.859,3.8810000000000002,11.86,SUP0070853,"D.G. Kuberkar, G.J. Baldha, I.A. Shaikh, J.A. Bhalodia, R.G. Kulkarni,",Influence of Zr Substitution on Superconductity of YBa2Cu3O7-delta,"J.Superconductivity,7(1994)853",1994.0
5252,Hg1.0Sr2.0Cu1.0O4.0,Hg1201,56.0,,,,PHC2310009,"A.P.B.Sinha, D.E.Morris, K.K.Singh, K.Ksingh, V.Kirtikar,",A new 78 K superconductor by Mo substitution,"Physica C,231(1994) 9-14",1994.0
5253,Hg0.95Mo0.05Sr2.0Cu1.0O4.0,Hg1201,58.0,3.782,,8.846,PHC2310009,"A.P.B.Sinha, D.E.Morris, K.K.Singh, K.Ksingh, V.Kirtikar,",A new 78 K superconductor by Mo substitution,"Physica C,231(1994) 9-14",1994.0
5254,Hg0.9Mo0.1Sr2.0Cu1.0O4.0,Hg1201,72.0,3.785,,8.841000000000003,PHC2310009,"A.P.B.Sinha, D.E.Morris, K.K.Singh, K.Ksingh, V.Kirtikar,",A new 78 K superconductor by Mo substitution,"Physica C,231(1994) 9-14",1994.0
5255,Hg0.85Mo0.15Sr2.0Cu1.0O4.0,Hg1201,78.0,3.787,,8.844,PHC2310009,"A.P.B.Sinha, D.E.Morris, K.K.Singh, K.Ksingh, V.Kirtikar,",A new 78 K superconductor by Mo substitution,"Physica C,231(1994) 9-14",1994.0
5256,Hg0.8Mo0.2Sr2.0Cu1.0O4.0,Hg1201,72.0,3.7969999999999997,,8.818,PHC2310009,"A.P.B.Sinha, D.E.Morris, K.K.Singh, K.Ksingh, V.Kirtikar,",A new 78 K superconductor by Mo substitution,"Physica C,231(1994) 9-14",1994.0
5257,Hg0.75Mo0.25Sr2.0Cu1.0O4.0,Hg1201,50.0,3.795,,8.816,PHC2310009,"A.P.B.Sinha, D.E.Morris, K.K.Singh, K.Ksingh, V.Kirtikar,",A new 78 K superconductor by Mo substitution,"Physica C,231(1994) 9-14",1994.0
5258,Hg0.7Mo0.3Sr2.0Cu1.0O4.0,Hg1201,20.0,3.798,,8.81,PHC2310009,"A.P.B.Sinha, D.E.Morris, K.K.Singh, K.Ksingh, V.Kirtikar,",A new 78 K superconductor by Mo substitution,"Physica C,231(1994) 9-14",1994.0
5282,La1.85Sr0.15Cu1.0O4.0,T,35.45,3.78,,13.22,SUP0070813,"Atsushi Tanaka, Junji Sakurai, Katsuhiko Nishimura, Katsunori Mori, Koshichi Noto, Michiaki Matsukawa, Yoshikazu Isikawa,",Thermal Coductivity and Electrical Resistivity of the T' Phase and the T Phase in 2-1-4 Oxide Superconductors,"J.Superconductivity,7(1994)813",1994.0
5284,Nd1.85Ce0.15Cu1.0O4.0,T',20.35,3.95,,12.09,SUP0070813,"Atsushi Tanaka, Junji Sakurai, Katsuhiko Nishimura, Katsunori Mori, Koshichi Noto, Michiaki Matsukawa, Yoshikazu Isikawa,",Thermal Coductivity and Electrical Resistivity of the T' Phase and the T Phase in 2-1-4 Oxide Superconductors,"J.Superconductivity,7(1994)813",1994.0
5285,Pr1.85Ce0.15Cu1.0O4.0,T',19.5,3.96,,12.16,SUP0070813,"Atsushi Tanaka, Junji Sakurai, Katsuhiko Nishimura, Katsunori Mori, Koshichi Noto, Michiaki Matsukawa, Yoshikazu Isikawa,",Thermal Coductivity and Electrical Resistivity of the T' Phase and the T Phase in 2-1-4 Oxide Superconductors,"J.Superconductivity,7(1994)813",1994.0
5288,Ga1.0Sr2.0Ca3.0Cu4.0O10.8,Ga1234,93.0,5.4620000000000015,5.4170000000000025,35.78,JJP0331399,"Eiji Takayama-Muromachi, Masaki Isobe,","New Series of High Tc Superconductors,GaSr2Can-1CunO2n+3(n=3; Tc=70 K,n=4; Tc=107 K) Prepared at High Pressure","Jpn.J.Appl.Phys.Lett.,33(1994)L1399-1402",1994.0
5289,Ga1.0Sr2.0Ca3.0Cu4.0O10.9,Ga1234,100.0,,,,JJP0331399,"Eiji Takayama-Muromachi, Masaki Isobe,","New Series of High Tc Superconductors,GaSr2Can-1CunO2n+3(n=3; Tc=70 K,n=4; Tc=107 K) Prepared at High Pressure","Jpn.J.Appl.Phys.Lett.,33(1994)L1399-1402",1994.0
5290,Ga1.0Sr2.0Ca3.0Cu4.0O11.0,Ga1234,107.0,,,,JJP0331399,"Eiji Takayama-Muromachi, Masaki Isobe,","New Series of High Tc Superconductors,GaSr2Can-1CunO2n+3(n=3; Tc=70 K,n=4; Tc=107 K) Prepared at High Pressure","Jpn.J.Appl.Phys.Lett.,33(1994)L1399-1402",1994.0
5291,Ga1.0Sr2.0Ca3.0Cu4.0O11.1,Ga1234,107.0,,,,JJP0331399,"Eiji Takayama-Muromachi, Masaki Isobe,","New Series of High Tc Superconductors,GaSr2Can-1CunO2n+3(n=3; Tc=70 K,n=4; Tc=107 K) Prepared at High Pressure","Jpn.J.Appl.Phys.Lett.,33(1994)L1399-1402",1994.0
5292,Ga1.0Sr2.0Ca3.0Cu4.0O11.5,Ga1234,63.0,,,,JJP0331399,"Eiji Takayama-Muromachi, Masaki Isobe,","New Series of High Tc Superconductors,GaSr2Can-1CunO2n+3(n=3; Tc=70 K,n=4; Tc=107 K) Prepared at High Pressure","Jpn.J.Appl.Phys.Lett.,33(1994)L1399-1402",1994.0
5294,Pb2.0Sr2.0Ho0.5Ca0.5Cu3.0O8.0,Pb3212,78.5,,,,APJ0332515,"Akihiko Fujiwara, Kunihiro Ohtsubo, Masatsune Kato, Shunsuke Shiga, Takashi Noji, Yoji Koike, Yoshitami saito,","Growth,Superconductivity and Anisotropy in the Electrical Resistivity of Pb2Sr2Ho0.5Ca0.5Cu3O8 Single Crystals:The Effect of Contamination from theCrucible on Tc","Jpn.J.Appl.Phys.,33(1994)2515-2520",1994.0
5295,Y1.0Ba2.0Cu3.0O6.8870000000000005,Y123,89.8,3.84,3.886,11.665999999999999,APJ0334583,"Akihiko Nishida, Kauzumi Forai, Kouki Furuya, Nobuhiro Fuketa,","Examinations of Superconducting Transition Width, Oxygen Deficiency and Crystallographic Quality in YBa2Cu3O7-z","Jpn.J.Appl.Phys.,33(1994) 4583-4592",1994.0
5296,Y1.0Ba2.0Cu3.0O6.791,Y123,86.9,3.824,3.891,11.683,APJ0334583,"Akihiko Nishida, Kauzumi Forai, Kouki Furuya, Nobuhiro Fuketa,","Examinations of Superconducting Transition Width, Oxygen Deficiency and Crystallographic Quality in YBa2Cu3O7-z","Jpn.J.Appl.Phys.,33(1994) 4583-4592",1994.0
5297,Y1.0Ba2.0Cu3.0O6.8210000000000015,Y123,91.1,3.821,3.89,11.677999999999999,APJ0334583,"Akihiko Nishida, Kauzumi Forai, Kouki Furuya, Nobuhiro Fuketa,","Examinations of Superconducting Transition Width, Oxygen Deficiency and Crystallographic Quality in YBa2Cu3O7-z","Jpn.J.Appl.Phys.,33(1994) 4583-4592",1994.0
5298,Y1.0Ba2.0Cu3.0O6.869,Y123,90.0,3.8289999999999997,3.889,11.669,APJ0334583,"Akihiko Nishida, Kauzumi Forai, Kouki Furuya, Nobuhiro Fuketa,","Examinations of Superconducting Transition Width, Oxygen Deficiency and Crystallographic Quality in YBa2Cu3O7-z","Jpn.J.Appl.Phys.,33(1994) 4583-4592",1994.0
5299,Y1.0Ba2.0Cu3.0O6.87,Y123,88.7,3.82,3.891,11.669,APJ0334583,"Akihiko Nishida, Kauzumi Forai, Kouki Furuya, Nobuhiro Fuketa,","Examinations of Superconducting Transition Width, Oxygen Deficiency and Crystallographic Quality in YBa2Cu3O7-z","Jpn.J.Appl.Phys.,33(1994) 4583-4592",1994.0
5300,Y1.0Ba2.0Cu3.0O6.852,Y123,89.2,3.841,3.887,11.672,APJ0334583,"Akihiko Nishida, Kauzumi Forai, Kouki Furuya, Nobuhiro Fuketa,","Examinations of Superconducting Transition Width, Oxygen Deficiency and Crystallographic Quality in YBa2Cu3O7-z","Jpn.J.Appl.Phys.,33(1994) 4583-4592",1994.0
5301,Y1.0Ba2.0Cu3.0O6.858,Y123,87.4,3.8310000000000004,3.885,11.671,APJ0334583,"Akihiko Nishida, Kauzumi Forai, Kouki Furuya, Nobuhiro Fuketa,","Examinations of Superconducting Transition Width, Oxygen Deficiency and Crystallographic Quality in YBa2Cu3O7-z","Jpn.J.Appl.Phys.,33(1994) 4583-4592",1994.0
5302,Y1.0Ba2.0Cu3.0O6.937,Y123,84.8,3.8280000000000003,3.915,11.655999999999999,APJ0334583,"Akihiko Nishida, Kauzumi Forai, Kouki Furuya, Nobuhiro Fuketa,","Examinations of Superconducting Transition Width, Oxygen Deficiency and Crystallographic Quality in YBa2Cu3O7-z","Jpn.J.Appl.Phys.,33(1994) 4583-4592",1994.0
5303,Y1.0Ba2.0Cu3.0O6.837999999999999,Y123,84.8,3.827,3.889,11.675,APJ0334583,"Akihiko Nishida, Kauzumi Forai, Kouki Furuya, Nobuhiro Fuketa,","Examinations of Superconducting Transition Width, Oxygen Deficiency and Crystallographic Quality in YBa2Cu3O7-z","Jpn.J.Appl.Phys.,33(1994) 4583-4592",1994.0
5304,Y1.0Ba2.0Cu3.0O6.8610000000000015,Y123,80.5,3.8539999999999996,3.888,11.671,APJ0334583,"Akihiko Nishida, Kauzumi Forai, Kouki Furuya, Nobuhiro Fuketa,","Examinations of Superconducting Transition Width, Oxygen Deficiency and Crystallographic Quality in YBa2Cu3O7-z","Jpn.J.Appl.Phys.,33(1994) 4583-4592",1994.0
5305,Y1.0Ba2.0Cu3.0O6.894,Y123,80.5,3.835,3.886,11.664000000000001,APJ0334583,"Akihiko Nishida, Kauzumi Forai, Kouki Furuya, Nobuhiro Fuketa,","Examinations of Superconducting Transition Width, Oxygen Deficiency and Crystallographic Quality in YBa2Cu3O7-z","Jpn.J.Appl.Phys.,33(1994) 4583-4592",1994.0
5306,Y1.0Ba2.0Cu3O6.876,Y123,78.1,3.852,3.885,11.668,APJ0334583,"Akihiko Nishida, Kauzumi Forai, Kouki Furuya, Nobuhiro Fuketa,","Examinations of Superconducting Transition Width, Oxygen Deficiency and Crystallographic Quality in YBa2Cu3O7-z","Jpn.J.Appl.Phys.,33(1994) 4583-4592",1994.0
5307,Y1.0Ba2.0Cu3.0O6.882999999999999,Y123,74.0,3.886,3.886,11.665999999999999,APJ0334583,"Akihiko Nishida, Kauzumi Forai, Kouki Furuya, Nobuhiro Fuketa,","Examinations of Superconducting Transition Width, Oxygen Deficiency and Crystallographic Quality in YBa2Cu3O7-z","Jpn.J.Appl.Phys.,33(1994) 4583-4592",1994.0
5308,Y1.0Ba2.0Cu3.0O6.87,Y123,75.1,3.846,3.886,11.669,APJ0334583,"Akihiko Nishida, Kauzumi Forai, Kouki Furuya, Nobuhiro Fuketa,","Examinations of Superconducting Transition Width, Oxygen Deficiency and Crystallographic Quality in YBa2Cu3O7-z","Jpn.J.Appl.Phys.,33(1994) 4583-4592",1994.0
5309,Y1.0Ba2.0Cu3.0O6.829,Y123,57.7,3.8689999999999998,3.8939999999999997,11.675999999999998,APJ0334583,"Akihiko Nishida, Kauzumi Forai, Kouki Furuya, Nobuhiro Fuketa,","Examinations of Superconducting Transition Width, Oxygen Deficiency and Crystallographic Quality in YBa2Cu3O7-z","Jpn.J.Appl.Phys.,33(1994) 4583-4592",1994.0
5310,Y1.0Ba2.0Cu3.0O6.729,Y123,56.8,3.861,3.889,11.695,APJ0334583,"Akihiko Nishida, Kauzumi Forai, Kouki Furuya, Nobuhiro Fuketa,","Examinations of Superconducting Transition Width, Oxygen Deficiency and Crystallographic Quality in YBa2Cu3O7-z","Jpn.J.Appl.Phys.,33(1994) 4583-4592",1994.0
5311,Y1.0Ba2.0Cu3.0H0.2O6.98,Y123,94.5,,,,JJP0330507,"Hiroyuki Kaneko, Hitoshi Taimatsu, Katsuyuki Fujiwara, Takeji Kebukawa, Yoshitaka Kumaki, Yukichi Tatsumi,",Hydrogen-Absorption Effect on YBa2Cu3Ox,"Jpn.J.Appl.Phys.Lett.,33(1994)L507-509",1994.0
5312,Y1.0Ba2.0Cu3.0H1.4O6.98,Y123,92.0,,,,JJP0330507,"Hiroyuki Kaneko, Hitoshi Taimatsu, Katsuyuki Fujiwara, Takeji Kebukawa, Yoshitaka Kumaki, Yukichi Tatsumi,",Hydrogen-Absorption Effect on YBa2Cu3Ox,"Jpn.J.Appl.Phys.Lett.,33(1994)L507-509",1994.0
5313,Cu5.0Ba2.0Ca3.0O12.0,Cu1234,116.3,3.8560000000000003,,17.993,JJP0330503,"Akira Negishi, Hideo Ihara, Hirofumi Matuhata, Hirotomo Ozawa, Kazuyasu Tokiwa, Masayuki Hirabayashi, Young Seok Song,",New High-Tc Superconductor Family oof Cu-Based Cu1-xBa2Can-1CunO2n+4-z with Tc>116K,"Jpn.J.Apll.Phys.Lett.,33(1994)L503-506",1994.0
5314,Y0.95K0.05Ba2.0Cu3.0O6.6,Y123,89.4,3.825,3.8960000000000004,11.687999999999999,JJP0330219,"Fumihiko Kimura, Katsuyuki Fujiwara, Yukichi Tatsumi,",Effects of Substitution by Group Ia and IIIa Elements on Superconducting Properties of YBa2Cu3Oy,"Jpn.J.Appl.Phys.Lett.,33 (1994) L219-222",1994.0
5315,Y0.9K0.1Ba2.0Cu3.0O6.51,Y123,92.05,3.825,3.8960000000000004,11.692,JJP0330219,"Fumihiko Kimura, Katsuyuki Fujiwara, Yukichi Tatsumi,",Effects of Substitution by Group Ia and IIIa Elements on Superconducting Properties of YBa2Cu3Oy,"Jpn.J.Appl.Phys.Lett.,33 (1994) L219-222",1994.0
5316,Y0.85K0.15Ba2.0Cu3.0O6.48,Y123,90.15,3.823,3.8960000000000004,11.69,JJP0330219,"Fumihiko Kimura, Katsuyuki Fujiwara, Yukichi Tatsumi,",Effects of Substitution by Group Ia and IIIa Elements on Superconducting Properties of YBa2Cu3Oy,"Jpn.J.Appl.Phys.Lett.,33 (1994) L219-222",1994.0
5317,Y0.95Rb0.05Ba2.0Cu3.0O6.59,Y123,92.05,3.824,3.897,11.694,JJP0330219,"Fumihiko Kimura, Katsuyuki Fujiwara, Yukichi Tatsumi,",Effects of Substitution by Group Ia and IIIa Elements on Superconducting Properties of YBa2Cu3Oy,"Jpn.J.Appl.Phys.Lett.,33 (1994) L219-222",1994.0
5318,Y0.9Rb0.1Ba2.0Cu3.0O6.42,Y123,92.4,3.825,3.8960000000000004,11.693,JJP0330219,"Fumihiko Kimura, Katsuyuki Fujiwara, Yukichi Tatsumi,",Effects of Substitution by Group Ia and IIIa Elements on Superconducting Properties of YBa2Cu3Oy,"Jpn.J.Appl.Phys.Lett.,33 (1994) L219-222",1994.0
5319,Y0.85Rb0.15Ba2.0Cu3.0O6.48,Y123,91.95,3.822,3.8960000000000004,11.694,JJP0330219,"Fumihiko Kimura, Katsuyuki Fujiwara, Yukichi Tatsumi,",Effects of Substitution by Group Ia and IIIa Elements on Superconducting Properties of YBa2Cu3Oy,"Jpn.J.Appl.Phys.Lett.,33 (1994) L219-222",1994.0
5320,Y0.95Cs0.05Ba2.0Cu3.0O6.61,Y123,92.45,3.823,3.8960000000000004,11.69,JJP0330219,"Fumihiko Kimura, Katsuyuki Fujiwara, Yukichi Tatsumi,",Effects of Substitution by Group Ia and IIIa Elements on Superconducting Properties of YBa2Cu3Oy,"Jpn.J.Appl.Phys.Lett.,33 (1994) L219-222",1994.0
5321,Y0.9Cs0.1Ba2.0Cu3.0O6.47,Y123,91.3,3.827,3.895,11.685,JJP0330219,"Fumihiko Kimura, Katsuyuki Fujiwara, Yukichi Tatsumi,",Effects of Substitution by Group Ia and IIIa Elements on Superconducting Properties of YBa2Cu3Oy,"Jpn.J.Appl.Phys.Lett.,33 (1994) L219-222",1994.0
5322,Y0.85Cs0.15Ba2.0Cu3.0O6.5,Y123,90.4,3.823,3.897,11.696,JJP0330219,"Fumihiko Kimura, Katsuyuki Fujiwara, Yukichi Tatsumi,",Effects of Substitution by Group Ia and IIIa Elements on Superconducting Properties of YBa2Cu3Oy,"Jpn.J.Appl.Phys.Lett.,33 (1994) L219-222",1994.0
5323,Y1.0Ba1.9K0.1Cu3.0O6.61,Y123,92.7,3.8289999999999997,3.8960000000000004,11.693,JJP0330219,"Fumihiko Kimura, Katsuyuki Fujiwara, Yukichi Tatsumi,",Effects of Substitution by Group Ia and IIIa Elements on Superconducting Properties of YBa2Cu3Oy,"Jpn.J.Appl.Phys.Lett.,33 (1994) L219-222",1994.0
5324,Y1.0Ba1.8K0.2Cu3.0O6.57,Y123,93.0,3.8360000000000003,3.8960000000000004,11.690999999999999,JJP0330219,"Fumihiko Kimura, Katsuyuki Fujiwara, Yukichi Tatsumi,",Effects of Substitution by Group Ia and IIIa Elements on Superconducting Properties of YBa2Cu3Oy,"Jpn.J.Appl.Phys.Lett.,33 (1994) L219-222",1994.0
5325,Y1.0Ba1.7K0.3Cu3.0O6.54,Y123,92.85,3.8280000000000003,3.895,11.687000000000001,JJP0330219,"Fumihiko Kimura, Katsuyuki Fujiwara, Yukichi Tatsumi,",Effects of Substitution by Group Ia and IIIa Elements on Superconducting Properties of YBa2Cu3Oy,"Jpn.J.Appl.Phys.Lett.,33 (1994) L219-222",1994.0
5326,Y1.0Ba1.9Rb0.1Cu3.0O6.52,Y123,93.35,3.825,3.895,11.687000000000001,JJP0330219,"Fumihiko Kimura, Katsuyuki Fujiwara, Yukichi Tatsumi,",Effects of Substitution by Group Ia and IIIa Elements on Superconducting Properties of YBa2Cu3Oy,"Jpn.J.Appl.Phys.Lett.,33 (1994) L219-222",1994.0
5327,Y1.0Ba1.8Rb0.2Cu3.0O6.56,Y123,90.55,3.825,3.8930000000000002,11.684000000000001,JJP0330219,"Fumihiko Kimura, Katsuyuki Fujiwara, Yukichi Tatsumi,",Effects of Substitution by Group Ia and IIIa Elements on Superconducting Properties of YBa2Cu3Oy,"Jpn.J.Appl.Phys.Lett.,33 (1994) L219-222",1994.0
5328,Y1.0Ba1.7Rb0.3Cu3.0O6.52,Y123,91.05,3.826,3.895,11.684000000000001,JJP0330219,"Fumihiko Kimura, Katsuyuki Fujiwara, Yukichi Tatsumi,",Effects of Substitution by Group Ia and IIIa Elements on Superconducting Properties of YBa2Cu3Oy,"Jpn.J.Appl.Phys.Lett.,33 (1994) L219-222",1994.0
5329,Y1.0Ba1.9Cs0.1Cu3.0O6.65,Y123,93.45,3.826,3.895,11.687999999999999,JJP0330219,"Fumihiko Kimura, Katsuyuki Fujiwara, Yukichi Tatsumi,",Effects of Substitution by Group Ia and IIIa Elements on Superconducting Properties of YBa2Cu3Oy,"Jpn.J.Appl.Phys.Lett.,33 (1994) L219-222",1994.0
5330,Y1.0Ba1.8Cs0.2Cu3.0O6.58,Y123,93.3,3.827,3.8930000000000002,11.684000000000001,JJP0330219,"Fumihiko Kimura, Katsuyuki Fujiwara, Yukichi Tatsumi,",Effects of Substitution by Group Ia and IIIa Elements on Superconducting Properties of YBa2Cu3Oy,"Jpn.J.Appl.Phys.Lett.,33 (1994) L219-222",1994.0
5331,Y1.0Ba1.7Cs0.3Cu3.0O6.6,Y123,93.75,3.826,3.8960000000000004,11.69,JJP0330219,"Fumihiko Kimura, Katsuyuki Fujiwara, Yukichi Tatsumi,",Effects of Substitution by Group Ia and IIIa Elements on Superconducting Properties of YBa2Cu3Oy,"Jpn.J.Appl.Phys.Lett.,33 (1994) L219-222",1994.0
5332,Y0.95Sc0.05Ba2.0Cu3.0O6.63,Y123,91.7,3.8310000000000004,3.895,11.69,JJP0330219,"Fumihiko Kimura, Katsuyuki Fujiwara, Yukichi Tatsumi,",Effects of Substitution by Group Ia and IIIa Elements on Superconducting Properties of YBa2Cu3Oy,"Jpn.J.Appl.Phys.Lett.,33 (1994) L219-222",1994.0
5333,Y0.9Sc0.1Ba2.0Cu3.0O6.56,Y123,91.4,3.833,3.8960000000000004,11.687000000000001,JJP0330219,"Fumihiko Kimura, Katsuyuki Fujiwara, Yukichi Tatsumi,",Effects of Substitution by Group Ia and IIIa Elements on Superconducting Properties of YBa2Cu3Oy,"Jpn.J.Appl.Phys.Lett.,33 (1994) L219-222",1994.0
5334,Y0.95La0.05Ba2.0Cu3.0O6.58,Y123,93.65,3.8289999999999997,3.8960000000000004,11.7,JJP0330219,"Fumihiko Kimura, Katsuyuki Fujiwara, Yukichi Tatsumi,",Effects of Substitution by Group Ia and IIIa Elements on Superconducting Properties of YBa2Cu3Oy,"Jpn.J.Appl.Phys.Lett.,33 (1994) L219-222",1994.0
5335,Y0.9La0.1Ba2.0Cu3.0O6.62,Y123,92.35,3.8339999999999996,3.8960000000000004,11.69,JJP0330219,"Fumihiko Kimura, Katsuyuki Fujiwara, Yukichi Tatsumi,",Effects of Substitution by Group Ia and IIIa Elements on Superconducting Properties of YBa2Cu3Oy,"Jpn.J.Appl.Phys.Lett.,33 (1994) L219-222",1994.0
5336,Y1.0Ba1.9Sc0.1Cu3.0O6.55,Y123,88.95,3.8369999999999997,3.895,11.689,JJP0330219,"Fumihiko Kimura, Katsuyuki Fujiwara, Yukichi Tatsumi,",Effects of Substitution by Group Ia and IIIa Elements on Superconducting Properties of YBa2Cu3Oy,"Jpn.J.Appl.Phys.Lett.,33 (1994) L219-222",1994.0
5337,Y1.0Ba1.8Sc0.2Cu3.0O6.64,Y123,88.8,3.827,3.8930000000000002,11.681,JJP0330219,"Fumihiko Kimura, Katsuyuki Fujiwara, Yukichi Tatsumi,",Effects of Substitution by Group Ia and IIIa Elements on Superconducting Properties of YBa2Cu3Oy,"Jpn.J.Appl.Phys.Lett.,33 (1994) L219-222",1994.0
5338,Y1.1Ba1.9Cu3.0O6.65,Y123,91.25,3.8310000000000004,3.892,11.68,JJP0330219,"Fumihiko Kimura, Katsuyuki Fujiwara, Yukichi Tatsumi,",Effects of Substitution by Group Ia and IIIa Elements on Superconducting Properties of YBa2Cu3Oy,"Jpn.J.Appl.Phys.Lett.,33 (1994) L219-222",1994.0
5339,Y1.2Ba1.8Cu3.0O6.68,Y123,92.3,3.83,3.8939999999999997,11.696,JJP0330219,"Fumihiko Kimura, Katsuyuki Fujiwara, Yukichi Tatsumi,",Effects of Substitution by Group Ia and IIIa Elements on Superconducting Properties of YBa2Cu3Oy,"Jpn.J.Appl.Phys.Lett.,33 (1994) L219-222",1994.0
5340,Y1.0Ba1.9La0.1Cu3.0O6.73,Y123,92.85,3.8360000000000003,3.888,11.668,JJP0330219,"Fumihiko Kimura, Katsuyuki Fujiwara, Yukichi Tatsumi,",Effects of Substitution by Group Ia and IIIa Elements on Superconducting Properties of YBa2Cu3Oy,"Jpn.J.Appl.Phys.Lett.,33 (1994) L219-222",1994.0
5341,Y1.0Ba1.8La0.2Cu3.0O6.81,Y123,91.7,3.826,3.887,11.661,JJP0330219,"Fumihiko Kimura, Katsuyuki Fujiwara, Yukichi Tatsumi,",Effects of Substitution by Group Ia and IIIa Elements on Superconducting Properties of YBa2Cu3Oy,"Jpn.J.Appl.Phys.Lett.,33 (1994) L219-222",1994.0
5343,Y1.0Ba2.0Cu3.0O7.0,Y123,92.0,,,,JJP0330715,"Jurgen Weltz, Masato Murakami, Naoki Koshizuka, Naomichi Sakai, Sang-Im Yoo, Shoji Tanaka, Takamitsu Higuchi,",Flux Pinning in Melt-Grown NdBa2Cu3Oy and SmBa2Cu3Oy Superconductors,"Jpn.J.Appl.Phys.Lett.,33(1994)L715-717",1994.0
5344,Nd1.0Ba2.0Cu3.0O7.0,Y123,94.5,,,,JJP0330715,"Jurgen Weltz, Masato Murakami, Naoki Koshizuka, Naomichi Sakai, Sang-Im Yoo, Shoji Tanaka, Takamitsu Higuchi,",Flux Pinning in Melt-Grown NdBa2Cu3Oy and SmBa2Cu3Oy Superconductors,"Jpn.J.Appl.Phys.Lett.,33(1994)L715-717",1994.0
5360,Hg1.0Ba2.0CaSrCu3.0O8.0,Hg1223,132.0,,,,PHC2310021,"J.C.Park, K.-H.Yoo, N.H.Hur, S.C.Yu, Y.K.Park, Y.Y.Song,",Critical currents and irreversibility lines in HgBa2(Ca1-xSrx)2Cu3O8+z and Hg0.5Tl0.5Ba2(Ca1-xSrx)2Cu3O8+z,"Physica C,231(1994) 21-25",1994.0
5361,Hg0.5Tl0.5Ba2.0CaSrCu3.0O8.0,Hg1223,132.0,,,,PHC2310021,"J.C.Park, K.-H.Yoo, N.H.Hur, S.C.Yu, Y.K.Park, Y.Y.Song,",Critical currents and irreversibility lines in HgBa2(Ca1-xSrx)2Cu3O8+z and Hg0.5Tl0.5Ba2(Ca1-xSrx)2Cu3O8+z,"Physica C,231(1994) 21-25",1994.0
5362,Bi2.0Sr2.0Ca1.0Cu2.0O8.0,Bi2212,66.5,5.392,,30.854,PHC2220233,"D.C.Khan, Sandeep Singh,","Study of Hall effect, electrical resistivity and magnetoresistance in Bi2Sr2-xGdxCa1Cu2O8+z(x=0.00-0.65) systems","Physica C, 222(1994)233-240",1994.0
5363,Bi2.0Sr1.9Gd0.1Ca1.0Cu2.0O8.0,Bi2212,76.0,5.396,,30.715,PHC2220233,"D.C.Khan, Sandeep Singh,","Study of Hall effect, electrical resistivity and magnetoresistance in Bi2Sr2-xGdxCa1Cu2O8+z(x=0.00-0.65) systems","Physica C, 222(1994)233-240",1994.0
5364,Bi2.0Sr1.8Gd0.2Ca1.0Cu2.0O8.0,Bi2212,71.6,5.398,,30.572,PHC2220233,"D.C.Khan, Sandeep Singh,","Study of Hall effect, electrical resistivity and magnetoresistance in Bi2Sr2-xGdxCa1Cu2O8+z(x=0.00-0.65) systems","Physica C, 222(1994)233-240",1994.0
5365,Bi2.0Sr1.7Gd0.3Ca1.0Cu2.0O8.0,Bi2212,60.4,5.394,,30.384,PHC2220233,"D.C.Khan, Sandeep Singh,","Study of Hall effect, electrical resistivity and magnetoresistance in Bi2Sr2-xGdxCa1Cu2O8+z(x=0.00-0.65) systems","Physica C, 222(1994)233-240",1994.0
5366,Bi2.0Sr1.6Gd0.4Ca1.0Cu2.0O8.0,Bi2212,50.0,5.394,,30.329,PHC2220233,"D.C.Khan, Sandeep Singh,","Study of Hall effect, electrical resistivity and magnetoresistance in Bi2Sr2-xGdxCa1Cu2O8+z(x=0.00-0.65) systems","Physica C, 222(1994)233-240",1994.0
5367,Bi2.0Sr1.5Gd0.5Ca1.0Cu2.0O8.0,Bi2212,21.6,,,,PHC2220233,"D.C.Khan, Sandeep Singh,","Study of Hall effect, electrical resistivity and magnetoresistance in Bi2Sr2-xGdxCa1Cu2O8+z(x=0.00-0.65) systems","Physica C, 222(1994)233-240",1994.0
5371,Y1.0Ba2.0Cu4.0O8.0,Y124,80.4,3.842,3.863,27.204,PHC2340361,"H.Yamauchi, N.Koshizuka, N.Seiji, N.Watanabe,",Effects of Ni substitution on the superconducting and Raman spectra in YBa2Cu4O8,"Physica C.,234(1994) 361-367",1994.0
5372,Y1.0Ba2.0Cu3.96Ni0.04O8.0,Y124,45.4,3.843,3.859,27.226999999999997,PHC2340361,"H.Yamauchi, N.Koshizuka, N.Seiji, N.Watanabe,",Effects of Ni substitution on the superconducting and Raman spectra in YBa2Cu4O8,"Physica C.,234(1994) 361-367",1994.0
5373,Y1.0Ba2.0Cu3.92Ni0.08O8.0,Y124,17.0,3.843,3.858,27.206999999999997,PHC2340361,"H.Yamauchi, N.Koshizuka, N.Seiji, N.Watanabe,",Effects of Ni substitution on the superconducting and Raman spectra in YBa2Cu4O8,"Physica C.,234(1994) 361-367",1994.0
5380,Y1.0Ba2.0Cu3.0O6.92,Y123,92.4,,,,PHC2340269,"A.Junod, E.Janod, G.Triscone, J.-Y.Henry, K.-Q.Wang, R.Calemczuk,",Specific heat up to 14 tesla of a YBa2Cu3O6.92 single crystal,"Physica C.,234(1994) 269-279",1994.0
5381,Bi2.0Sr1.6La0.4Cu1.0O6.307,Bi2201,27.6,5.38,,,PHC2340255,"H.Nameki, M.Kikuchi, Y.Syono,",Effects of lanthanoid substitution on superconductivity and modulated structure of Bi2Sr2CuOy,"Physica C.,234(1994) 255-262",1994.0
5382,Bi2.0Sr1.6Pr0.4Cu1.0O6.313,Bi2201,21.8,5.3820000000000014,,,PHC2340255,"H.Nameki, M.Kikuchi, Y.Syono,",Effects of lanthanoid substitution on superconductivity and modulated structure of Bi2Sr2CuOy,"Physica C.,234(1994) 255-262",1994.0
5383,Bi2.0Sr1.6Nd0.4Cu1.0O6.32,Bi2201,23.1,5.3820000000000014,,,PHC2340255,"H.Nameki, M.Kikuchi, Y.Syono,",Effects of lanthanoid substitution on superconductivity and modulated structure of Bi2Sr2CuOy,"Physica C.,234(1994) 255-262",1994.0
5384,Bi2.0Sr1.6Sm0.4Cu1.0O6.3,Bi2201,17.0,5.377999999999999,,,PHC2340255,"H.Nameki, M.Kikuchi, Y.Syono,",Effects of lanthanoid substitution on superconductivity and modulated structure of Bi2Sr2CuOy,"Physica C.,234(1994) 255-262",1994.0
5385,Bi2.0Sr1.6Eu0.4Cu1.0O6.301,Bi2201,12.5,5.374,,,PHC2340255,"H.Nameki, M.Kikuchi, Y.Syono,",Effects of lanthanoid substitution on superconductivity and modulated structure of Bi2Sr2CuOy,"Physica C.,234(1994) 255-262",1994.0
5388,Bi2.0Sr1.3La0.7Cu1.0O6.4220000000000015,Bi2201,22.6,5.414,,,PHC2340255,"H.Nameki, M.Kikuchi, Y.Syono,",Effects of lanthanoid substitution on superconductivity and modulated structure of Bi2Sr2CuOy,"Physica C.,234(1994) 255-262",1994.0
5390,Bi2.0Sr1.3Nd0.7Cu1.0O6.4170000000000025,Bi2201,14.2,5.403,,,PHC2340255,"H.Nameki, M.Kikuchi, Y.Syono,",Effects of lanthanoid substitution on superconductivity and modulated structure of Bi2Sr2CuOy,"Physica C.,234(1994) 255-262",1994.0
5400,Pb2.0Sr2.0Ho0.05Ca0.5Cu2.9939999999999998Al0.006O8.0,Pb3212,76.4,,,,APJ0332515,"Akihiko Fujiwara, Kunihiro Ohtsubo, Masatsune Kato, Shunsuke Shiga, Takashi Noji, Yoji Koike, Yoshitami saito,","Growth,Superconductivity and Anisotropy in the Electrical Resistivity of Pb2Sr2Ho0.5Ca0.5Cu3O8 Single Crystals:The Effect of Contamination from theCrucible on Tc","Jpn.J.Appl.Phys.,33(1994)2515-2520",1994.0
5401,Pb2.0Sr2.0Ho0.5Ca0.5Cu2.9819999999999998Al0.018000000000000002O8.0,Pb3212,63.6,,,,APJ0332515,"Akihiko Fujiwara, Kunihiro Ohtsubo, Masatsune Kato, Shunsuke Shiga, Takashi Noji, Yoji Koike, Yoshitami saito,","Growth,Superconductivity and Anisotropy in the Electrical Resistivity of Pb2Sr2Ho0.5Ca0.5Cu3O8 Single Crystals:The Effect of Contamination from theCrucible on Tc","Jpn.J.Appl.Phys.,33(1994)2515-2520",1994.0
5402,Pb2.0Sr2.0Ho0.5Ca0.5Cu2.97Al0.03O8.0,Pb3212,59.1,,,,APJ0332515,"Akihiko Fujiwara, Kunihiro Ohtsubo, Masatsune Kato, Shunsuke Shiga, Takashi Noji, Yoji Koike, Yoshitami saito,","Growth,Superconductivity and Anisotropy in the Electrical Resistivity of Pb2Sr2Ho0.5Ca0.5Cu3O8 Single Crystals:The Effect of Contamination from theCrucible on Tc","Jpn.J.Appl.Phys.,33(1994)2515-2520",1994.0
5403,Pb2.0Sr2.0Ho0.5Ca0.5Cu2.94Al0.06O8.0,Pb3212,51.8,,,,APJ0332515,"Akihiko Fujiwara, Kunihiro Ohtsubo, Masatsune Kato, Shunsuke Shiga, Takashi Noji, Yoji Koike, Yoshitami saito,","Growth,Superconductivity and Anisotropy in the Electrical Resistivity of Pb2Sr2Ho0.5Ca0.5Cu3O8 Single Crystals:The Effect of Contamination from theCrucible on Tc","Jpn.J.Appl.Phys.,33(1994)2515-2520",1994.0
5404,Pb2.0Sr2.0Ho0.5Ca0.5Cu2.94Pt0.06O8.0,Pb3212,80.4,,,,APJ0332515,"Akihiko Fujiwara, Kunihiro Ohtsubo, Masatsune Kato, Shunsuke Shiga, Takashi Noji, Yoji Koike, Yoshitami saito,","Growth,Superconductivity and Anisotropy in the Electrical Resistivity of Pb2Sr2Ho0.5Ca0.5Cu3O8 Single Crystals:The Effect of Contamination from theCrucible on Tc","Jpn.J.Appl.Phys.,33(1994)2515-2520",1994.0
5410,Hg1.0Ba2.0Ca2.0Cu3.0O8.0,Hg1223,132.0,,,,PHC2340001,"A.Bertinotti, A.Carrington, C.Ayache, D.Colson, J.F.Marucco, Y.Dumont,",Transport properties of single-crystal HgBa2Ca2Cu3O8+z,"Physica C.,234(1994) 1-9",1994.0
5411,Hg1.0Ba2.0Ca2.0Cu3.0O8.0,Hg1223,124.0,,,,PHC2340001,"A.Bertinotti, A.Carrington, C.Ayache, D.Colson, J.F.Marucco, Y.Dumont,",Transport properties of single-crystal HgBa2Ca2Cu3O8+z,"Physica C.,234(1994) 1-9",1994.0
5412,Hg0.75Tl0.25Ba2.0Ca1.72Sr0.28Cu3.0O8.0,Hg1223,128.0,3.873,,16.006,PHC2340019,"Jong C.Park, Kyu W.Lee, Kyung H.Yoo, Nae H.Kim, Nam H.Hur, Yong K.Park,",New members in the family of Hg and Tl based superconductors Hg1-xTlxBa2(Ca0.86Sr0.14)2Cu3O8+z,"Physica C.,234(1994) 19-23",1994.0
5413,Hg0.5Tl0.5Ba2.0Ca1.72Sr0.28Cu3.0O8.0,Hg1223,124.0,3.865,,15.957,PHC2340019,"Jong C.Park, Kyu W.Lee, Kyung H.Yoo, Nae H.Kim, Nam H.Hur, Yong K.Park,",New members in the family of Hg and Tl based superconductors Hg1-xTlxBa2(Ca0.86Sr0.14)2Cu3O8+z,"Physica C.,234(1994) 19-23",1994.0
5414,Hg0.25Tl0.75Ba2.0Ca1.72Sr0.28Cu3.0O8.0,Hg1223,122.0,3.863,,15.869000000000002,PHC2340019,"Jong C.Park, Kyu W.Lee, Kyung H.Yoo, Nae H.Kim, Nam H.Hur, Yong K.Park,",New members in the family of Hg and Tl based superconductors Hg1-xTlxBa2(Ca0.86Sr0.14)2Cu3O8+z,"Physica C.,234(1994) 19-23",1994.0
5416,Tl2.0HgBa2.0Ca2.0Cu3.0O10.0,Tl2223,118.5,3.8489999999999998,,35.662,PHC2340024,"A.Zettl, C.S.Lee, Y.X.Jia,",Stabilization of the Tl2Ba2Ca2Cu3O10 superconductor by Hg doping,"Physica C.,234(1994) 24-28",1994.0
5417,Tl1.7Hg0.3Ba2.0Ca2.0Cu3.0O10.0,Tl2223,124.0,3.846,,35.74,PHC2340024,"A.Zettl, C.S.Lee, Y.X.Jia,",Stabilization of the Tl2Ba2Ca2Cu3O10 superconductor by Hg doping,"Physica C.,234(1994) 24-28",1994.0
5418,Tl1.6Hg0.4Ba2.0Ca2.0Cu3.0O10.0,Tl2223,127.0,3.843,,35.754,PHC2340024,"A.Zettl, C.S.Lee, Y.X.Jia,",Stabilization of the Tl2Ba2Ca2Cu3O10 superconductor by Hg doping,"Physica C.,234(1994) 24-28",1994.0
5419,Tl1.4Hg0.6Ba2.0Ca2.0Cu3.0O10.0,Tl2223,123.5,3.841,,35.816,PHC2340024,"A.Zettl, C.S.Lee, Y.X.Jia,",Stabilization of the Tl2Ba2Ca2Cu3O10 superconductor by Hg doping,"Physica C.,234(1994) 24-28",1994.0
5420,Y1.0Ba2.0Cu3.0F0.15O6.7,,89.5,,,,PR05001290,"C.Korn, C.Perrin, H.M.Vieth, K.Luders, S.D.Goren, W.Hoffmann,",NMR study of the <89>Y resonance in fluorinated YBa2Cu3Oz,"Phys.Rev.B, 50(1994)1290",1994.0
5421,Y1.0Ba2.0Cu3.0F0.25O6.7,,91.0,,,,PR05001290,"C.Korn, C.Perrin, H.M.Vieth, K.Luders, S.D.Goren, W.Hoffmann,",NMR study of the <89>Y resonance in fluorinated YBa2Cu3Oz,"Phys.Rev.B, 50(1994)1290",1994.0
5422,Y1.0Ba2.0Cu3.0F0.29O6.7,,91.0,,,,PR05001290,"C.Korn, C.Perrin, H.M.Vieth, K.Luders, S.D.Goren, W.Hoffmann,",NMR study of the <89>Y resonance in fluorinated YBa2Cu3Oz,"Phys.Rev.B, 50(1994)1290",1994.0
5423,Y1.0Ba2.0Cu3.0F0.38O6.7,,91.0,,,,PR05001290,"C.Korn, C.Perrin, H.M.Vieth, K.Luders, S.D.Goren, W.Hoffmann,",NMR study of the <89>Y resonance in fluorinated YBa2Cu3Oz,"Phys.Rev.B, 50(1994)1290",1994.0
5426,Er1.0Ba2.0Cu3.0O7.0,Y123,90.5,3.82,3.89,11.63,PR05000462,"A.K. Bandyopadhyay, A.V. Narlikar, Deepak Varandani, E. Gmelin,","Resistivity, magnetic-susceptibility, and specific-heat studies of ErBa2(Cu(1-x)Mx)3O7-y [(M=Ni,Zn,Fe,Co, and Ga) and x =0.005]: The effect of site-dependent substitutional disorder","Phys.Rev.B,50(1994)462",1994.0
5427,Er1.0Ba2.0Cu2.85Ni0.15O7.0,,89.5,3.82,3.89,11.62,PR05000462,"A.K. Bandyopadhyay, A.V. Narlikar, Deepak Varandani, E. Gmelin,","Resistivity, magnetic-susceptibility, and specific-heat studies of ErBa2(Cu(1-x)Mx)3O7-y [(M=Ni,Zn,Fe,Co, and Ga) and x =0.005]: The effect of site-dependent substitutional disorder","Phys.Rev.B,50(1994)462",1994.0
5428,Er1.0Ba2.0Cu2.85Zn0.15O7.0,,86.0,3.82,0.89,11.63,PR05000462,"A.K. Bandyopadhyay, A.V. Narlikar, Deepak Varandani, E. Gmelin,","Resistivity, magnetic-susceptibility, and specific-heat studies of ErBa2(Cu(1-x)Mx)3O7-y [(M=Ni,Zn,Fe,Co, and Ga) and x =0.005]: The effect of site-dependent substitutional disorder","Phys.Rev.B,50(1994)462",1994.0
5429,Er1.0Ba2.0Cu2.85Fe0.15O7.0,,90.0,3.83,3.86,11.64,PR05000462,"A.K. Bandyopadhyay, A.V. Narlikar, Deepak Varandani, E. Gmelin,","Resistivity, magnetic-susceptibility, and specific-heat studies of ErBa2(Cu(1-x)Mx)3O7-y [(M=Ni,Zn,Fe,Co, and Ga) and x =0.005]: The effect of site-dependent substitutional disorder","Phys.Rev.B,50(1994)462",1994.0
5430,Er1.0Ba2.0Cu2.85Co0.15O7.0,,88.5,3.83,3.87,11.63,PR05000462,"A.K. Bandyopadhyay, A.V. Narlikar, Deepak Varandani, E. Gmelin,","Resistivity, magnetic-susceptibility, and specific-heat studies of ErBa2(Cu(1-x)Mx)3O7-y [(M=Ni,Zn,Fe,Co, and Ga) and x =0.005]: The effect of site-dependent substitutional disorder","Phys.Rev.B,50(1994)462",1994.0
5431,Er1.0Ba2.0Cu2.85Ga0.15O7.0,,89.6,3.84,3.86,11.64,PR05000462,"A.K. Bandyopadhyay, A.V. Narlikar, Deepak Varandani, E. Gmelin,","Resistivity, magnetic-susceptibility, and specific-heat studies of ErBa2(Cu(1-x)Mx)3O7-y [(M=Ni,Zn,Fe,Co, and Ga) and x =0.005]: The effect of site-dependent substitutional disorder","Phys.Rev.B,50(1994)462",1994.0
5432,Bi2.0Sr2.0Ca1.0Cu2.0O8.0,Bi2212,85.0,,,,PHC2430389,"B.vom Hedt, K.Westerholt,",Flux penetration in Bi(2212) single crystals at low magnetic fields,"Physica C.,243(1995)389-396",1995.0
5434,Hg1.0Ba2.0Cu1.0O4.0,Hg1201,59.0,3.875,,9.5,PHC2430001,"A.Santoro, B.Souletie, E.T.Alexandre, E.V.Antipov, J.J.Capponi, J.L.Tholence, M.Marezio, Q.Huang, S.M.Loureiro, S.de.Brion,",Suppression of superconductivity and the overdoped region in HgBa2CuO4+z,"Physica C.,243(1995)1-9",1995.0
5435,Hg1.0Ba2.0Cu1.0O4.0,Hg1201,87.0,3.878,,9.51,PHC2430001,"A.Santoro, B.Souletie, E.T.Alexandre, E.V.Antipov, J.J.Capponi, J.L.Tholence, M.Marezio, Q.Huang, S.M.Loureiro, S.de.Brion,",Suppression of superconductivity and the overdoped region in HgBa2CuO4+z,"Physica C.,243(1995)1-9",1995.0
5436,Hg1.0Ba2.0Cu1.0O4.1,Hg1201,35.0,3.8739999999999997,,9.5,PHC2430001,"A.Santoro, B.Souletie, E.T.Alexandre, E.V.Antipov, J.J.Capponi, J.L.Tholence, M.Marezio, Q.Huang, S.M.Loureiro, S.de.Brion,",Suppression of superconductivity and the overdoped region in HgBa2CuO4+z,"Physica C.,243(1995)1-9",1995.0
5437,Hg1.0Ba2.0Cu1.0O4.09,Hg1201,36.0,3.8739999999999997,,9.507,PHC2430001,"A.Santoro, B.Souletie, E.T.Alexandre, E.V.Antipov, J.J.Capponi, J.L.Tholence, M.Marezio, Q.Huang, S.M.Loureiro, S.de.Brion,",Suppression of superconductivity and the overdoped region in HgBa2CuO4+z,"Physica C.,243(1995)1-9",1995.0
5438,Hg1.0Ba2.0Cu1.0O4.07,Hg1201,91.0,3.88,,9.512,PHC2430001,"A.Santoro, B.Souletie, E.T.Alexandre, E.V.Antipov, J.J.Capponi, J.L.Tholence, M.Marezio, Q.Huang, S.M.Loureiro, S.de.Brion,",Suppression of superconductivity and the overdoped region in HgBa2CuO4+z,"Physica C.,243(1995)1-9",1995.0
5439,Hg1.0Ba2.0Cu1.0O4.117,Hg1201,82.0,,,9.516,PHC2430019,"A.Fukuoka, H.Kubota, H.Yamauchi, R.Usami,",The oxygen-content dependence of the magnetization anisotropy of HgBaCuO4+z,"Physica C.,243(1995)19-23",1995.0
5440,Hg1.0Ba2.0Cu1.0O4.09,Hg1201,96.0,,,9.511000000000001,PHC2430019,"A.Fukuoka, H.Kubota, H.Yamauchi, R.Usami,",The oxygen-content dependence of the magnetization anisotropy of HgBaCuO4+z,"Physica C.,243(1995)19-23",1995.0
5441,Hg1.0Ba2.0Cu1.0O4.043,Hg1201,87.0,,,9.516,PHC2430019,"A.Fukuoka, H.Kubota, H.Yamauchi, R.Usami,",The oxygen-content dependence of the magnetization anisotropy of HgBaCuO4+z,"Physica C.,243(1995)19-23",1995.0
5442,Er1.0Ba2.0Cu3.0O6.92,Y123,90.0,3.821,3.888,11.669,PHC2430134,"M.Yahya, R.Abd-Shukor, S.S.Lee,",Ultrasonic velocity studies on superconducting and non-superconducting ErBa2Cu3O7-z,"Physica C.,243(1995)134-138",1995.0
5444,Y1.0CaBa2.0Cu3.0NiO6.89,Y123,91.0,3.825,3.8789999999999996,11.683,PHC2430160,"J.V.Yakhmi, R.A.Gunasekaran, R.Ganguly,",Superconducting behaviour of co-doped Y1-xCaxBa2Cu3-xMxO7-z(M=Ni or Zn and 0.0 x 0.30),"Physica C.,243(1995)160-166",1995.0
5445,Y0.95Ca0.05Ba2.0Cu2.95Ni0.05O6.83,Y123,82.0,3.827,3.8960000000000004,11.669,PHC2430160,"J.V.Yakhmi, R.A.Gunasekaran, R.Ganguly,",Superconducting behaviour of co-doped Y1-xCaxBa2Cu3-xMxO7-z(M=Ni or Zn and 0.0 x 0.30),"Physica C.,243(1995)160-166",1995.0
5446,Y0.9Ca0.1Ba2.0Cu2.9Ni0.1O6.86,Y123,74.0,3.8289999999999997,3.88,11.682,PHC2430160,"J.V.Yakhmi, R.A.Gunasekaran, R.Ganguly,",Superconducting behaviour of co-doped Y1-xCaxBa2Cu3-xMxO7-z(M=Ni or Zn and 0.0 x 0.30),"Physica C.,243(1995)160-166",1995.0
5447,Y0.85Ca0.15Ba2.0Cu2.85Ni0.15O6.85,Y123,67.0,3.823,3.885,11.671,PHC2430160,"J.V.Yakhmi, R.A.Gunasekaran, R.Ganguly,",Superconducting behaviour of co-doped Y1-xCaxBa2Cu3-xMxO7-z(M=Ni or Zn and 0.0 x 0.30),"Physica C.,243(1995)160-166",1995.0
5448,Y0.8Ca0.2Ba2.0Cu2.8Ni0.2O6.77,Y123,64.0,3.825,3.872,11.663,PHC2430160,"J.V.Yakhmi, R.A.Gunasekaran, R.Ganguly,",Superconducting behaviour of co-doped Y1-xCaxBa2Cu3-xMxO7-z(M=Ni or Zn and 0.0 x 0.30),"Physica C.,243(1995)160-166",1995.0
5449,Y0.75Ca0.25Ba2.0Cu2.75Ni0.25O6.77,Y123,62.0,3.8289999999999997,3.891,11.65,PHC2430160,"J.V.Yakhmi, R.A.Gunasekaran, R.Ganguly,",Superconducting behaviour of co-doped Y1-xCaxBa2Cu3-xMxO7-z(M=Ni or Zn and 0.0 x 0.30),"Physica C.,243(1995)160-166",1995.0
5450,Y0.7Ca0.3Ba2.0Cu2.7Ni0.3O7.0,Y123,65.0,,,,PHC2430160,"J.V.Yakhmi, R.A.Gunasekaran, R.Ganguly,",Superconducting behaviour of co-doped Y1-xCaxBa2Cu3-xMxO7-z(M=Ni or Zn and 0.0 x 0.30),"Physica C.,243(1995)160-166",1995.0
5451,Hg0.8V0.2Ba2.0Cu1.0O4.3,Hg1201,90.0,3.886,,9.339,PHC2430214,"A.Maignan, B.Raveau, C.Michel, D.Pelloquin, M.Hervieu,",New superconducting vanadomercury cuorates Hg0.8V0.2Ba2Cam-1CumO2m+2+z,"Physica C.,243(1995)214-221",1995.0
5452,Hg0.8V0.2Ba2.0Ca1.0Cu2.0O6.3,Hg1212,115.0,3.8689999999999998,,12.5,PHC2430214,"A.Maignan, B.Raveau, C.Michel, D.Pelloquin, M.Hervieu,",New superconducting vanadomercury cuorates Hg0.8V0.2Ba2Cam-1CumO2m+2+z,"Physica C.,243(1995)214-221",1995.0
5453,Hg0.8V0.2Ba2.0Ca1.0Cu2.0O6.3,Hg1212,125.0,,,,PHC2430214,"A.Maignan, B.Raveau, C.Michel, D.Pelloquin, M.Hervieu,",New superconducting vanadomercury cuorates Hg0.8V0.2Ba2Cam-1CumO2m+2+z,"Physica C.,243(1995)214-221",1995.0
5454,Y0.95Ca0.05Ba2.0Cu2.95Zn0.05O6.89,Y123,65.0,3.819,3.8760000000000003,11.658,PHC2430160,"J.V.Yakhmi, R.A.Gunasekaran, R.Ganguly,",Superconducting behaviour of co-doped Y1-xCaxBa2Cu3-xMxO7-z(M=Ni or Zn and 0.0 x 0.30),"Physica C.,243(1995)160-166",1995.0
5455,Y0.9Ca0.1Ba2.0Cu2.9Zn0.1O6.81,Y123,50.0,3.8139999999999996,3.885,11.661,PHC2430160,"J.V.Yakhmi, R.A.Gunasekaran, R.Ganguly,",Superconducting behaviour of co-doped Y1-xCaxBa2Cu3-xMxO7-z(M=Ni or Zn and 0.0 x 0.30),"Physica C.,243(1995)160-166",1995.0
5456,Y0.85Ca0.15Ba2.0Cu2.85Zn0.15O6.85,Y123,43.0,3.8160000000000003,3.8789999999999996,11.665999999999999,PHC2430160,"J.V.Yakhmi, R.A.Gunasekaran, R.Ganguly,",Superconducting behaviour of co-doped Y1-xCaxBa2Cu3-xMxO7-z(M=Ni or Zn and 0.0 x 0.30),"Physica C.,243(1995)160-166",1995.0
