Repository: CompRhys/apical

# Data Guide

In all cases whilst compiling this data we have been careful to include as much meta-information as possible to allow data to be traced back to it's original sources. For SuperCon this takes the form of the SuperCon "num :" reference id and then the source publication details. For ICSD we provide the ICSD collection code.

We acknowledge the Japanese National Institute for Materials Science for maintaining the [SuperCon](https://supercon.nims.go.jp/index_en.html) database as well as FIZ Karlsruhe GmbH for maintaining [ICSD](https://www.fiz-karlsruhe.de/en/produkte-und-dienstleistungen/inorganic-crystal-structure-database-icsd).

File: processed-data/super_fam.csv (part 19 of 36)
num :,element :,name :,str3 :,tc :,lata :,latb :,latc :,refno :,ma1 :,ma2 :,mb1 :,mb2 :,mc1 :,mc2 :,md1 :,md2 :,me1 :,me2 :,mf1 :,mf2 :,mg1 :,mg2 :,mh1 :,mh2 :,mi1 :,mi2 :,mo1 :,mo2 :,oz :,composition :
9264,La1.84Ba0.16Cu1O4,"(La,Ba)2CuO4",T,29.3,,,,PHC2030240,La,1.84,Ba,0.16,Cu,1.0,,,,,,,,,,,,,O,4.0,,La1.84Ba0.16Cu1.0O4.0
9265,La1.92Sr0.08Cu1O4,"(La,Sr)2CuO4",T,27.1,,,,PHC2030240,La,1.92,Sr,0.08,Cu,1.0,,,,,,,,,,,,,O,4.0,,La1.92Sr0.08Cu1.0O4.0
9266,La1.9Sr0.1Cu1O4,"(La,Sr)2CuO4",T,31.8,,,,PHC2030240,La,1.9,Sr,0.1,Cu,1.0,,,,,,,,,,,,,O,4.0,,La1.9Sr0.1Cu1.0O4.0
9267,La1.883Sr0.117Cu1O4,"(La,Sr)2CuO4",T,31.6,,,,PHC2030240,La,1.883,Sr,0.11699999999999999,Cu,1.0,,,,,,,,,,,,,O,4.0,,La1.883Sr0.11699999999999999Cu1.0O4.0
9268,La1.868Sr0.132Cu1O4,"(La,Sr)2CuO4",T,34.4,,,,PHC2030240,La,1.868,Sr,0.132,Cu,1.0,,,,,,,,,,,,,O,4.0,,La1.868Sr0.132Cu1.0O4.0
9269,La1.847Sr0.153Cu1O4,"(La,Sr)2CuO4",T,37.6,,,,PHC2030240,La,1.847,Sr,0.153,Cu,1.0,,,,,,,,,,,,,O,4.0,,La1.847Sr0.153Cu1.0O4.0
9270,La1.828Sr0.172Cu1O4,"(La,Sr)2CuO4",T,37.5,,,,PHC2030240,La,1.828,Sr,0.172,Cu,1.0,,,,,,,,,,,,,O,4.0,,La1.828Sr0.172Cu1.0O4.0
9271,La1.8Sr0.2Cu1O4,"(La,Sr)2CuO4",T,33.0,,,,PHC2030240,La,1.8,Sr,0.2,Cu,1.0,,,,,,,,,,,,,O,4.0,,La1.8Sr0.2Cu1.0O4.0
9272,La1.78Sr0.22Cu1O4,"(La,Sr)2CuO4",T,21.3,,,,PHC2030240,La,1.78,Sr,0.22,Cu,1.0,,,,,,,,,,,,,O,4.0,,La1.78Sr0.22Cu1.0O4.0
9273,La1.92Sr0.08Cu1O4,"(La,Sr)2CuO4",T,29.6,,,,PHC2030240,La,1.92,Sr,0.08,Cu,1.0,,,,,,,,,,,,,O,4.0,,La1.92Sr0.08Cu1.0O4.0
9274,La1.9Sr0.1Cu1O4,"(La,Sr)2CuO4",T,34.1,,,,PHC2030240,La,1.9,Sr,0.1,Cu,1.0,,,,,,,,,,,,,O,4.0,,La1.9Sr0.1Cu1.0O4.0
9275,La1.883Sr0.117Cu1O4,"(La,Sr)2CuO4",T,34.4,,,,PHC2030240,La,1.883,Sr,0.11699999999999999,Cu,1.0,,,,,,,,,,,,,O,4.0,,La1.883Sr0.11699999999999999Cu1.0O4.0
9276,La1.868Sr0.132Cu1O4,"(La,Sr)2CuO4",T,36.6,,,,PHC2030240,La,1.868,Sr,0.132,Cu,1.0,,,,,,,,,,,,,O,4.0,,La1.868Sr0.132Cu1.0O4.0
9277,La1.847Sr0.153Cu1O4,"(La,Sr)2CuO4",T,40.9,,,,PHC2030240,La,1.847,Sr,0.153,Cu,1.0,,,,,,,,,,,,,O,4.0,,La1.847Sr0.153Cu1.0O4.0
9278,La1.828Sr0.172Cu1O4,"(La,Sr)2CuO4",T,41.2,,,,PHC2030240,La,1.828,Sr,0.172,Cu,1.0,,,,,,,,,,,,,O,4.0,,La1.828Sr0.172Cu1.0O4.0
9279,La1.8Sr0.2Cu1O4,"(La,Sr)2CuO4",T,33.3,,,,PHC2030240,La,1.8,Sr,0.2,Cu,1.0,,,,,,,,,,,,,O,4.0,,La1.8Sr0.2Cu1.0O4.0
9280,La1.78Sr0.22Cu1O4,"(La,Sr)2CuO4",T,22.1,,,,PHC2030240,La,1.78,Sr,0.22,Cu,1.0,,,,,,,,,,,,,O,4.0,,La1.78Sr0.22Cu1.0O4.0
9281,La1.89Ba0.11Cu1O4,"(La,Ba)2CuO4",T,11.9,,,,PR05606288,La,1.89,Ba,0.11,Cu,1.0,,,,,,,,,,,,,O,4.0,,La1.89Ba0.11Cu1.0O4.0
9293,Nd1.75Sm0.1Ce0.15Cu1O3.972,"(Nd,Sm,Ce)2CuO4",T',22.2,3.9454,,12.079,SSC0730341,Nd,1.75,Sm,0.1,Ce,0.15,Cu,1.0,,,,,,,,,,,O,3.972,3.972,Nd1.75Sm0.1Ce0.15Cu1.0O3.972
9294,Nd1.65Sm0.2Ce0.15Cu1O3.971,"(Nd,Sm,Ce)2CuO4",T',21.6,3.9438,,12.068,SSC0730341,Nd,1.65,Sm,0.2,Ce,0.15,Cu,1.0,,,,,,,,,,,O,3.971,3.971,Nd1.65Sm0.2Ce0.15Cu1.0O3.971
9295,Nd1.55Sm0.3Ce0.15Cu1O3.972,"(Nd,Sm,Ce)2CuO4",T',21.8,3.9411,,12.055,SSC0730341,Nd,1.55,Sm,0.3,Ce,0.15,Cu,1.0,,,,,,,,,,,O,3.972,3.972,Nd1.55Sm0.3Ce0.15Cu1.0O3.972
9296,Nd1.85Ce0.15Cu1O3.971,"(Nd,La,Ce)2CuO4",T',21.6,3.9465,,12.092,SSC0730341,Nd,1.85,Ce,0.15,Cu,1.0,,,,,,,,,,,,,O,3.971,3.971,Nd1.85Ce0.15Cu1.0O3.971
9303,La1.45Nd0.4Sr0.15Cu1O4,"(La,Nd,Sr)2CuO4",T,10.6,,,,PRL0851738,La,1.45,Nd,0.4,Sr,0.15,Cu,1.0,,,,,,,,,,,O,4.0,,La1.45Nd0.4Sr0.15Cu1.0O4.0
9304,La1.4Nd0.4Sr0.2Cu1O4,"(La,Nd,Sr)2CuO4",T,13.9,,,,PRL0851738,La,1.4,Nd,0.4,Sr,0.2,Cu,1.0,,,,,,,,,,,O,4.0,,La1.4Nd0.4Sr0.2Cu1.0O4.0
9306,Tl0.5Ba2Ca2Cu3.5O10-z,"(Cu,Tl)Ba2Ca2Cu3O10",Tl1223,132.0,,,,PHB2841085,Tl,0.5,Ba,2.0,Ca,2.0,Cu,3.5,,,,,,,,,,,O,10.0,,Tl0.5Ba2.0Ca2.0Cu3.5O10.0
9307,Y0.6Pr0.4Ba2Cu3O6.95,"(Y,Pr)Ba2Cu3Oz",Y123,37.0,,,,JPS0690170,Y,0.6,Pr,0.4,Ba,2.0,Cu,3.0,,,,,,,,,,,O,6.95,6.95,Y0.6Pr0.4Ba2.0Cu3.0O6.95
9308,Y0.6Pr0.4Ba2Cu3O6.85,"(Y,Pr)Ba2Cu3Oz",Y123,27.8,,,,JPS0690170,Y,0.6,Pr,0.4,Ba,2.0,Cu,3.0,,,,,,,,,,,O,6.85,6.85,Y0.6Pr0.4Ba2.0Cu3.0O6.85
9309,Y0.6Pr0.4Ba2Cu3O6.61,"(Y,Pr)Ba2Cu3Oz",Y123,26.0,,,,JPS0690170,Y,0.6,Pr,0.4,Ba,2.0,Cu,3.0,,,,,,,,,,,O,6.61,6.61,Y0.6Pr0.4Ba2.0Cu3.0O6.61
9310,Y0.6Pr0.4Ba2Cu3O6.66,"(Y,Pr)Ba2Cu3Oz",Y123,25.4,,,,JPS0690170,Y,0.6,Pr,0.4,Ba,2.0,Cu,3.0,,,,,,,,,,,O,6.66,6.66,Y0.6Pr0.4Ba2.0Cu3.0O6.66
9311,Y0.6Pr0.4Ba2Cu3O6.76,"(Y,Pr)Ba2Cu3Oz",Y123,23.7,,,,JPS0690170,Y,0.6,Pr,0.4,Ba,2.0,Cu,3.0,,,,,,,,,,,O,6.76,6.76,Y0.6Pr0.4Ba2.0Cu3.0O6.76
9312,Y0.6Pr0.4Ba2Cu3O6.53,"(Y,Pr)Ba2Cu3Oz",Y123,15.0,,,,JPS0690170,Y,0.6,Pr,0.4,Ba,2.0,Cu,3.0,,,,,,,,,,,O,6.53,6.53,Y0.6Pr0.4Ba2.0Cu3.0O6.53
9314,Y1Ba2Cu3O6.45,YBa2Cu3Oz,Y123,33.0,,,,JPS0690170,Y,1.0,Ba,2.0,Cu,3.0,,,,,,,,,,,,,O,6.45,6.45,Y1.0Ba2.0Cu3.0O6.45
9315,Y1Ba2Cu3O6.53,YBa2Cu3Oz,Y123,50.3,,,,JPS0690170,Y,1.0,Ba,2.0,Cu,3.0,,,,,,,,,,,,,O,6.53,6.53,Y1.0Ba2.0Cu3.0O6.53
9316,Y1Ba2Cu3O6.61,YBa2Cu3Oz,Y123,55.5,,,,JPS0690170,Y,1.0,Ba,2.0,Cu,3.0,,,,,,,,,,,,,O,6.61,6.61,Y1.0Ba2.0Cu3.0O6.61
9317,Y1Ba2Cu3O6.66,YBa2Cu3Oz,Y123,56.7,,,,JPS0690170,Y,1.0,Ba,2.0,Cu,3.0,,,,,,,,,,,,,O,6.66,6.66,Y1.0Ba2.0Cu3.0O6.66
9318,Y1Ba2Cu3O6.71,YBa2Cu3Oz,Y123,59.0,,,,JPS0690170,Y,1.0,Ba,2.0,Cu,3.0,,,,,,,,,,,,,O,6.71,6.71,Y1.0Ba2.0Cu3.0O6.71
9319,Y1Ba2Cu3O6.76,YBa2Cu3Oz,Y123,63.0,,,,JPS0690170,Y,1.0,Ba,2.0,Cu,3.0,,,,,,,,,,,,,O,6.76,6.76,Y1.0Ba2.0Cu3.0O6.76
9320,Y1Ba2Cu3O6.85,YBa2Cu3Oz,Y123,87.9,,,,JPS0690170,Y,1.0,Ba,2.0,Cu,3.0,,,,,,,,,,,,,O,6.85,6.85,Y1.0Ba2.0Cu3.0O6.85
9321,Y1Ba2Cu3O6.95,YBa2Cu3Oz,Y123,90.2,,,,JPS0690170,Y,1.0,Ba,2.0,Cu,3.0,,,,,,,,,,,,,O,6.95,6.95,Y1.0Ba2.0Cu3.0O6.95
9329,Y0.5Pr0.5Ba2Cu3O6.95,"(Y,Pr)Ba2Cu3Oz",Y123,12.7,,,,JPS0690170,Y,0.5,Pr,0.5,Ba,2.0,Cu,3.0,,,,,,,,,,,O,6.95,6.95,Y0.5Pr0.5Ba2.0Cu3.0O6.95
9333,Sm0.8Pr0.2Ba2Cu3O6.65,"(Sm,Pr)Ba2Cu3Oz",Y123,21.0,,,,JPS0690170,Sm,0.8,Pr,0.2,Ba,2.0,Cu,3.0,,,,,,,,,,,O,6.65,6.65,Sm0.8Pr0.2Ba2.0Cu3.0O6.65
9334,Sm0.8Pr0.2Ba2Cu3O6.7,"(Sm,Pr)Ba2Cu3Oz",Y123,25.6,,,,JPS0690170,Sm,0.8,Pr,0.2,Ba,2.0,Cu,3.0,,,,,,,,,,,O,6.7,6.7,Sm0.8Pr0.2Ba2.0Cu3.0O6.7
9335,Sm0.8Pr0.2Ba2Cu3O6.75,"(Sm,Pr)Ba2Cu3Oz",Y123,23.4,,,,JPS0690170,Sm,0.8,Pr,0.2,Ba,2.0,Cu,3.0,,,,,,,,,,,O,6.75,6.75,Sm0.8Pr0.2Ba2.0Cu3.0O6.75
9336,Sm0.8Pr0.2Ba2Cu3O6.85,"(Sm,Pr)Ba2Cu3Oz",Y123,26.0,,,,JPS0690170,Sm,0.8,Pr,0.2,Ba,2.0,Cu,3.0,,,,,,,,,,,O,6.85,6.85,Sm0.8Pr0.2Ba2.0Cu3.0O6.85
9337,Sm0.8Pr0.2Ba2Cu3O6.95,"(Sm,Pr)Ba2Cu3Oz",Y123,41.0,,,,JPS0690170,Sm,0.8,Pr,0.2,Ba,2.0,Cu,3.0,,,,,,,,,,,O,6.95,6.95,Sm0.8Pr0.2Ba2.0Cu3.0O6.95
9338,Sm1Ba2Cu3O6.55,SmBa2Cu3Oz,Y123,12.8,,,,JPS0690170,Sm,1.0,Ba,2.0,Cu,3.0,,,,,,,,,,,,,O,6.55,6.55,Sm1.0Ba2.0Cu3.0O6.55
9339,Sm1Ba2Cu3O6.65,SmBa2Cu3Oz,Y123,32.8,,,,JPS0690170,Sm,1.0,Ba,2.0,Cu,3.0,,,,,,,,,,,,,O,6.65,6.65,Sm1.0Ba2.0Cu3.0O6.65
9340,Sm1Ba2Cu3O6.75,SmBa2Cu3Oz,Y123,38.4,,,,JPS0690170,Sm,1.0,Ba,2.0,Cu,3.0,,,,,,,,,,,,,O,6.75,6.75,Sm1.0Ba2.0Cu3.0O6.75
9341,Sm1Ba2Cu3O6.85,SmBa2Cu3Oz,Y123,54.7,,,,JPS0690170,Sm,1.0,Ba,2.0,Cu,3.0,,,,,,,,,,,,,O,6.85,6.85,Sm1.0Ba2.0Cu3.0O6.85
9342,Sm1Ba2Cu3O6.95,SmBa2Cu3Oz,Y123,79.4,,,,JPS0690170,Sm,1.0,Ba,2.0,Cu,3.0,,,,,,,,,,,,,O,6.95,6.95,Sm1.0Ba2.0Cu3.0O6.95
9343,Sm0.9Pr0.1Ba2Cu3O6.55,"(Sm,Pr)Ba2Cu3Oz",Y123,12.2,,,,JPS0690170,Sm,0.9,Pr,0.1,Ba,2.0,Cu,3.0,,,,,,,,,,,O,6.55,6.55,Sm0.9Pr0.1Ba2.0Cu3.0O6.55
9344,Sm0.9Pr0.1Ba2Cu3O6.65,"(Sm,Pr)Ba2Cu3Oz",Y123,30.6,,,,JPS0690170,Sm,0.9,Pr,0.1,Ba,2.0,Cu,3.0,,,,,,,,,,,O,6.65,6.65,Sm0.9Pr0.1Ba2.0Cu3.0O6.65
9345,Sm0.9Pr0.1Ba2Cu3O6.75,"(Sm,Pr)Ba2Cu3Oz",Y123,36.3,,,,JPS0690170,Sm,0.9,Pr,0.1,Ba,2.0,Cu,3.0,,,,,,,,,,,O,6.75,6.75,Sm0.9Pr0.1Ba2.0Cu3.0O6.75
9346,Sm0.9Pr0.1Ba2Cu3O6.85,"(Sm,Pr)Ba2Cu3Oz",Y123,42.2,,,,JPS0690170,Sm,0.9,Pr,0.1,Ba,2.0,Cu,3.0,,,,,,,,,,,O,6.85,6.85,Sm0.9Pr0.1Ba2.0Cu3.0O6.85
9347,Sm0.9Pr0.1Ba2Cu3O6.95,"(Sm,Pr)Ba2Cu3Oz",Y123,57.5,,,,JPS0690170,Sm,0.9,Pr,0.1,Ba,2.0,Cu,3.0,,,,,,,,,,,O,6.95,6.95,Sm0.9Pr0.1Ba2.0Cu3.0O6.95
9349,Sm0.7Pr0.3Ba2Cu3O6.65,"(Sm,Pr)Ba2Cu3Oz",Y123,10.6,,,,JPS0690170,Sm,0.7,Pr,0.3,Ba,2.0,Cu,3.0,,,,,,,,,,,O,6.65,6.65,Sm0.7Pr0.3Ba2.0Cu3.0O6.65
9353,Sm0.7Pr0.3Ba2Cu3O6.95,"(Sm,Pr)Ba2Cu3Oz",Y123,23.1,,,,JPS0690170,Sm,0.7,Pr,0.3,Ba,2.0,Cu,3.0,,,,,,,,,,,O,6.95,6.95,Sm0.7Pr0.3Ba2.0Cu3.0O6.95
9358,La1.92Ba0.08Cu1O4,"(La,Ba)2CuO4",T,25.0,,,,JPS0632314,La,1.92,Ba,0.08,Cu,1.0,,,,,,,,,,,,,O,4.0,,La1.92Ba0.08Cu1.0O4.0
9359,La1.9Ba0.1Cu1O4,"(La,Ba)2CuO4",T,26.0,,,,JPS0632314,La,1.9,Ba,0.1,Cu,1.0,,,,,,,,,,,,,O,4.0,,La1.9Ba0.1Cu1.0O4.0
9360,La1.89Ba0.11Cu1O4,"(La,Ba)2CuO4",T,18.8,,,,JPS0632314,La,1.89,Ba,0.11,Cu,1.0,,,,,,,,,,,,,O,4.0,,La1.89Ba0.11Cu1.0O4.0
9361,La1.885Ba0.115Cu1O4,"(La,Ba)2CuO4",T,13.9,,,,JPS0632314,La,1.885,Ba,0.115,Cu,1.0,,,,,,,,,,,,,O,4.0,,La1.885Ba0.115Cu1.0O4.0
9365,La1.855Ba0.145Cu1O4,"(La,Ba)2CuO4",T,13.0,,,,JPS0632314,La,1.855,Ba,0.145,Cu,1.0,,,,,,,,,,,,,O,4.0,,La1.855Ba0.145Cu1.0O4.0
9366,La1.845Ba0.155Cu1O4,"(La,Ba)2CuO4",T,26.0,,,,JPS0632314,La,1.845,Ba,0.155,Cu,1.0,,,,,,,,,,,,,O,4.0,,La1.845Ba0.155Cu1.0O4.0
9367,La1.84Ba0.16Cu1O4,"(La,Ba)2CuO4",T,27.0,,,,JPS0632314,La,1.84,Ba,0.16,Cu,1.0,,,,,,,,,,,,,O,4.0,,La1.84Ba0.16Cu1.0O4.0
9368,La1.83Ba0.17Cu1O4,"(La,Ba)2CuO4",T,26.9,,,,JPS0632314,La,1.83,Ba,0.17,Cu,1.0,,,,,,,,,,,,,O,4.0,,La1.83Ba0.17Cu1.0O4.0
9369,La1.82Ba0.18Cu1O4,"(La,Ba)2CuO4",T,22.0,,,,JPS0632314,La,1.82,Ba,0.18,Cu,1.0,,,,,,,,,,,,,O,4.0,,La1.82Ba0.18Cu1.0O4.0
9370,La1.8Ba0.2Cu1O4,"(La,Ba)2CuO4",T,17.9,,,,JPS0632314,La,1.8,Ba,0.2,Cu,1.0,,,,,,,,,,,,,O,4.0,,La1.8Ba0.2Cu1.0O4.0
9371,La1.83Nd0.1Ba0.07Cu1O4,"(La,Nd,Ba)2CuO4",T,16.0,,,,JPS0632314,La,1.83,Nd,0.1,Ba,0.07,Cu,1.0,,,,,,,,,,,O,4.0,,La1.83Nd0.1Ba0.07Cu1.0O4.0
9372,La1.8Nd0.1Ba0.1Cu1O4,"(La,Nd,Ba)2CuO4",T,22.0,,,,JPS0632314,La,1.8,Nd,0.1,Ba,0.1,Cu,1.0,,,,,,,,,,,O,4.0,,La1.8Nd0.1Ba0.1Cu1.0O4.0
9373,La1.79Nd0.1Ba0.11Cu1O4,"(La,Nd,Ba)2CuO4",T,13.0,,,,JPS0632314,La,1.79,Nd,0.1,Ba,0.11,Cu,1.0,,,,,,,,,,,O,4.0,,La1.79Nd0.1Ba0.11Cu1.0O4.0
9374,La1.75Nd0.1Ba0.15Cu1O4,"(La,Nd,Ba)2CuO4",T,12.0,,,,JPS0632314,La,1.75,Nd,0.1,Ba,0.15,Cu,1.0,,,,,,,,,,,O,4.0,,La1.75Nd0.1Ba0.15Cu1.0O4.0
9375,La1.74Nd0.1Ba0.16Cu1O4,"(La,Nd,Ba)2CuO4",T,16.9,,,,JPS0632314,La,1.74,Nd,0.1,Ba,0.16,Cu,1.0,,,,,,,,,,,O,4.0,,La1.74Nd0.1Ba0.16Cu1.0O4.0
9376,La1.72Nd0.1Ba0.18Cu1O4,"(La,Nd,Ba)2CuO4",T,19.8,,,,JPS0632314,La,1.72,Nd,0.1,Ba,0.18,Cu,1.0,,,,,,,,,,,O,4.0,,La1.72Nd0.1Ba0.18Cu1.0O4.0
9377,La1.72Nd0.2Ba0.08Cu1O4,"(La,Nd,Ba)2CuO4",T,16.9,,,,JPS0632314,La,1.72,Nd,0.2,Ba,0.08,Cu,1.0,,,,,,,,,,,O,4.0,,La1.72Nd0.2Ba0.08Cu1.0O4.0
9378,La1.7Nd0.2Ba0.1Cu1O4,"(La,Nd,Ba)2CuO4",T,15.0,,,,JPS0632314,La,1.7,Nd,0.2,Ba,0.1,Cu,1.0,,,,,,,,,,,O,4.0,,La1.7Nd0.2Ba0.1Cu1.0O4.0
9380,La1.64Nd0.2Ba0.16Cu1O4,"(La,Nd,Ba)2CuO4",T,12.0,,,,JPS0632314,La,1.64,Nd,0.2,Ba,0.16,Cu,1.0,,,,,,,,,,,O,4.0,,La1.64Nd0.2Ba0.16Cu1.0O4.0
9381,La1.62Nd0.2Ba0.18Cu1O4,"(La,Nd,Ba)2CuO4",T,14.9,,,,JPS0632314,La,1.62,Nd,0.2,Ba,0.18,Cu,1.0,,,,,,,,,,,O,4.0,,La1.62Nd0.2Ba0.18Cu1.0O4.0
9382,La1.6Nd0.2Ba0.2Cu1O4,"(La,Nd,Ba)2CuO4",T,11.0,,,,JPS0632314,La,1.6,Nd,0.2,Ba,0.2,Cu,1.0,,,,,,,,,,,O,4.0,,La1.6Nd0.2Ba0.2Cu1.0O4.0
9383,La1.52Nd0.4Ba0.08Cu1O4,"(La,Nd,Ba)2CuO4",T,11.0,,,,JPS0632314,La,1.52,Nd,0.4,Ba,0.08,Cu,1.0,,,,,,,,,,,O,4.0,,La1.52Nd0.4Ba0.08Cu1.0O4.0
9500,Tl1Sr2Ca1Cu2O6.8,TlSr2CaCu2O7,Tl1212,68.0,,,,PRL0850405,Tl,1.0,Sr,2.0,Ca,1.0,Cu,2.0,,,,,,,,,,,O,6.8,6.8,Tl1.0Sr2.0Ca1.0Cu2.0O6.8
9501,Nd1Ba2Cu3O7-Z,NdBa2Cu3O7,Y123,85.0,,,11.755,PRL0851116,Nd,1.0,Ba,2.0,Cu,3.0,,,,,,,,,,,,,O,7.0,,Nd1.0Ba2.0Cu3.0O7.0
9502,Nd1.04Ba1.96Cu3O7-Z,"Nd(Nd,Ba)2Cu3O7",Y123,86.0,,,11.74,PRL0851116,Nd,1.04,Ba,1.96,Cu,3.0,,,,,,,,,,,,,O,7.0,,Nd1.04Ba1.96Cu3.0O7.0
9503,Nd1.2Ba1.8Cu3O7-Z,"Nd(Nd,Ba)2Cu3O7",Y123,56.0,,,11.705,PRL0851116,Nd,1.2,Ba,1.8,Cu,3.0,,,,,,,,,,,,,O,7.0,,Nd1.2Ba1.8Cu3.0O7.0
9504,Bi2Sr1.77La0.23Cu1O6+Z,"Bi2(Sr,La)2CuO6",Bi2201,28.0,,,,PRL0850638,Bi,2.0,Sr,1.77,La,0.23,Cu,1.0,,,,,,,,,,,O,6.0,,Bi2.0Sr1.77La0.23Cu1.0O6.0
9505,Bi2Sr1.61La0.39Cu1O6+Z,"Bi2(Sr,La)2CuO6",Bi2201,38.8,,,,PRL0850638,Bi,2.0,Sr,1.61,La,0.39,Cu,1.0,,,,,,,,,,,O,6.0,,Bi2.0Sr1.61La0.39Cu1.0O6.0
9506,Bi2Sr1.34La0.66Cu1O6+Z,"Bi2(Sr,La)2CuO6",Bi2201,22.0,,,,PRL0850638,Bi,2.0,Sr,1.34,La,0.66,Cu,1.0,,,,,,,,,,,O,6.0,,Bi2.0Sr1.34La0.66Cu1.0O6.0
9507,Bi2Sr1.27La0.73Cu1O6+Z,"Bi2(Sr,La)2CuO6",Bi2201,14.0,,,,PRL0850638,Bi,2.0,Sr,1.27,La,0.73,Cu,1.0,,,,,,,,,,,O,6.0,,Bi2.0Sr1.27La0.73Cu1.0O6.0
9508,Bi2Sr1.24La0.76Cu1O6+Z,"Bi2(Sr,La)2CuO6",Bi2201,12.1,,,,PRL0850638,Bi,2.0,Sr,1.24,La,0.76,Cu,1.0,,,,,,,,,,,O,6.0,,Bi2.0Sr1.24La0.76Cu1.0O6.0
9510,Tl1Sr2Ca1Cu2O6.8,TlSr2CaCu2Oz,Tl1212,68.0,3.7956,,12.1252,PR0455553,Tl,1.0,Sr,2.0,Ca,1.0,Cu,2.0,,,,,,,,,,,O,6.8,6.8,Tl1.0Sr2.0Ca1.0Cu2.0O6.8
9512,Tl1Sr2Ca1Cu2O6.825,TlSr2CaCu2Oz,Tl1212,40.0,,,,PR0455553,Tl,1.0,Sr,2.0,Ca,1.0,Cu,2.0,,,,,,,,,,,O,6.825,6.825,Tl1.0Sr2.0Ca1.0Cu2.0O6.825
9513,Tl1Sr2Ca1Cu2O6.837,TlSr2CaCu2Oz,Tl1212,31.5,,,,PR0455553,Tl,1.0,Sr,2.0,Ca,1.0,Cu,2.0,,,,,,,,,,,O,6.8370000000000015,6.8370000000000015,Tl1.0Sr2.0Ca1.0Cu2.0O6.8370000000000015
9514,Tl1Sr2Ca1Cu2O6.85,TlSr2CaCu2Oz,Tl1212,24.0,3.7901,,12.115,PR0455553,Tl,1.0,Sr,2.0,Ca,1.0,Cu,2.0,,,,,,,,,,,O,6.85,6.85,Tl1.0Sr2.0Ca1.0Cu2.0O6.85
9515,Tl1Sr2Ca1Cu2O6.862,TlSr2CaCu2Oz,Tl1212,15.2,,,,PR0455553,Tl,1.0,Sr,2.0,Ca,1.0,Cu,2.0,,,,,,,,,,,O,6.862,6.862,Tl1.0Sr2.0Ca1.0Cu2.0O6.862
9525,Nd1Ba2Cu3O6.82,NdBa2Cu3O7,Y123,95.0,3.855,3.9130000000000003,11.741,SUP0110455,Nd,1.0,Ba,2.0,Cu,3.0,,,,,,,,,,,,,O,6.82,6.82,Nd1.0Ba2.0Cu3.0O6.82
9526,Nd0.9Ca0.1Ba2Cu3O6.63,"(Nd,Ca)Ba2Cu3O7",Y123,84.5,3.8539999999999996,3.911,11.722999999999999,SUP0110455,Nd,0.9,Ca,0.1,Ba,2.0,Cu,3.0,,,,,,,,,,,O,6.63,6.63,Nd0.9Ca0.1Ba2.0Cu3.0O6.63
9527,Nd0.8Pr0.2Ba2Cu3O6.81,"(Nd,Pr)Ba2Cu3O7",Y123,50.0,3.855,3.92,11.748,SUP0110455,Nd,0.8,Pr,0.2,Ba,2.0,Cu,3.0,,,,,,,,,,,O,6.81,6.81,Nd0.8Pr0.2Ba2.0Cu3.0O6.81
9528,Gd1Ba2Cu3O6.94,GdBa2Cu3O7,Y123,90.8,,,,SUP0110285,Gd,1.0,Ba,2.0,Cu,3.0,,,,,,,,,,,,,O,6.94,6.94,Gd1.0Ba2.0Cu3.0O6.94
9529,Gd0.95Hf0.05Ba2Cu3O6.91,"(Gd,Hf)Ba2Cu3O7",Y123,86.9,,,,SUP0110285,Gd,0.95,Hf,0.05,Ba,2.0,Cu,3.0,,,,,,,,,,,O,6.91,6.91,Gd0.95Hf0.05Ba2.0Cu3.0O6.91
9530,Gd0.9Hf0.1Ba2Cu3O6.88,"(Gd,Hf)Ba2Cu3O7",Y123,84.2,,,,SUP0110285,Gd,0.9,Hf,0.1,Ba,2.0,Cu,3.0,,,,,,,,,,,O,6.88,6.88,Gd0.9Hf0.1Ba2.0Cu3.0O6.88
9531,Gd0.85Hf0.15Ba2Cu3O6.84,"(Gd,Hf)Ba2Cu3O7",Y123,81.8,,,,SUP0110285,Gd,0.85,Hf,0.15,Ba,2.0,Cu,3.0,,,,,,,,,,,O,6.84,6.84,Gd0.85Hf0.15Ba2.0Cu3.0O6.84
9532,Gd0.8Hf0.2Ba2Cu3O6.79,"(Gd,Hf)Ba2Cu3O7",Y123,79.5,,,,SUP0110285,Gd,0.8,Hf,0.2,Ba,2.0,Cu,3.0,,,,,,,,,,,O,6.79,6.79,Gd0.8Hf0.2Ba2.0Cu3.0O6.79
9533,Gd0.8Ca0.05Hf0.15Ba2Cu3O6.86,"(Gd,Ca,Hf)Ba2Cu3O7",Y123,80.6,,,,SUP0110285,Gd,0.8,Ca,0.05,Hf,0.15,Ba,2.0,Cu,3.0,,,,,,,,,O,6.86,6.86,Gd0.8Ca0.05Hf0.15Ba2.0Cu3.0O6.86
9534,Gd0.75Ca0.1Hf0.15Ba2Cu3O6.89,"(Gd,Ca,Hf)Ba2Cu3O7",Y123,82.7,,,,SUP0110285,Gd,0.75,Ca,0.1,Hf,0.15,Ba,2.0,Cu,3.0,,,,,,,,,O,6.89,6.89,Gd0.75Ca0.1Hf0.15Ba2.0Cu3.0O6.89
9535,Gd0.7Ca0.15Hf0.15Ba2Cu3O6.93,"(Gd,Ca,Hf)Ba2Cu3O7",Y123,83.8,,,,SUP0110285,Gd,0.7,Ca,0.15,Hf,0.15,Ba,2.0,Cu,3.0,,,,,,,,,O,6.93,6.93,Gd0.7Ca0.15Hf0.15Ba2.0Cu3.0O6.93
9536,Gd0.65Ca0.2Hf0.15Ba2Cu3O6.96,"(Gd,Ca,Hf)Ba2Cu3O7",Y123,86.3,,,,SUP0110285,Gd,0.65,Ca,0.2,Hf,0.15,Ba,2.0,Cu,3.0,,,,,,,,,O,6.96,6.96,Gd0.65Ca0.2Hf0.15Ba2.0Cu3.0O6.96
9537,Gd0.6Ca0.25Hf0.15Ba2Cu3O7,"(Gd,Ca,Hf)Ba2Cu3O7",Y123,81.3,,,,SUP0110285,Gd,0.6,Ca,0.25,Hf,0.15,Ba,2.0,Cu,3.0,,,,,,,,,O,7.0,7.0,Gd0.6Ca0.25Hf0.15Ba2.0Cu3.0O7.0
9538,Gd0.55Ca0.35Hf0.15Ba2Cu3O7.06,"(Gd,Ca,Hf)Ba2Cu3O7",Y123,76.0,,,,SUP0110285,Gd,0.55,Ca,0.35,Hf,0.15,Ba,2.0,Cu,3.0,,,,,,,,,O,7.06,7.06,Gd0.55Ca0.35Hf0.15Ba2.0Cu3.0O7.06
9539,Gd0.45Ca0.4Hf0.15Ba2Cu3O7.08,"(Gd,Ca,Hf)Ba2Cu3O7",Y123,71.9,,,,SUP0110285,Gd,0.45,Ca,0.4,Hf,0.15,Ba,2.0,Cu,3.0,,,,,,,,,O,7.08,7.08,Gd0.45Ca0.4Hf0.15Ba2.0Cu3.0O7.08
9540,Ba0.62K0.38Bi1O3,"(Ba,K)BiO3",BKBO,21.5,4.2832,,,SSC0780967,Ba,0.62,K,0.38,Bi,1.0,,,,,,,,,,,,,O,3.0,,Ba0.62K0.38Bi1.0O3.0
9541,Ba0.57K0.43Bi1O3,"(Ba,K)BiO3",BKBO,21.2,4.2788,,,SSC0780967,Ba,0.57,K,0.43,Bi,1.0,,,,,,,,,,,,,O,3.0,,Ba0.57K0.43Bi1.0O3.0
9542,Ba0.54K0.46Bi1O3,"(Ba,K)BiO3",BKBO,19.0,4.2775,,,SSC0780967,Ba,0.54,K,0.46,Bi,1.0,,,,,,,,,,,,,O,3.0,,Ba0.54K0.46Bi1.0O3.0
9543,Ba0.52K0.48Bi1O3,"(Ba,K)BiO3",BKBO,18.7,4.2772,,,SSC0780967,Ba,0.52,K,0.48,Bi,1.0,,,,,,,,,,,,,O,3.0,,Ba0.52K0.48Bi1.0O3.0
9544,Ba0.5K0.5Bi1O3,"(Ba,K)BiO3",BKBO,16.5,4.2661,,,SSC0780967,Ba,0.5,K,0.5,Bi,1.0,,,,,,,,,,,,,O,3.0,,Ba0.5K0.5Bi1.0O3.0
9545,Ba0.6K0.4Bi1O3,"(Ba,K)BiO3",BKBO,31.2,,,,PHC2670270,Ba,0.6,K,0.4,Bi,1.0,,,,,,,,,,,,,O,3.0,,Ba0.6K0.4Bi1.0O3.0
9546,Ba0.6K0.4Bi1O3,"(Ba,K)BiO3",BKBO,29.1,,,,PHC2670270,Ba,0.6,K,0.4,Bi,1.0,,,,,,,,,,,,,O,3.0,,Ba0.6K0.4Bi1.0O3.0
9547,Hg1Ba2Cu1O4.01,HgBa2CuO4,Hg1201,61.0,,,,PR06114370,Hg,1.0,Ba,2.0,Cu,1.0,,,,,,,,,,,,,O,4.01,4.01,Hg1.0Ba2.0Cu1.0O4.01
9548,Hg1Ba2Cu1O4+z,HgBa2CuO4Fx,Hg1201,97.0,3.8828,,9.523,PR06114370,Hg,1.0,Ba,2.0,Cu,1.0,,,,,,,,,,,,,O,4.0,,Hg1.0Ba2.0Cu1.0O4.0
9549,Hg1Ba2Cu1O4+z,HgBa2CuO4Fx,Hg1201,96.0,3.8825,,9.51,PR06114370,Hg,1.0,Ba,2.0,Cu,1.0,,,,,,,,,,,,,O,4.0,,Hg1.0Ba2.0Cu1.0O4.0
9550,Ba0.6K0.4Bi1O3,"(Ba,K)BiO3",BKBO,29.0,,,,PR06114815,Ba,0.6,K,0.4,Bi,1.0,,,,,,,,,,,,,O,3.0,,Ba0.6K0.4Bi1.0O3.0
9551,Ba0.6K0.4Bi1O3,"(Ba,K)BiO3",BKBO,27.0,,,,PR06114815,Ba,0.6,K,0.4,Bi,1.0,,,,,,,,,,,,,O,3.0,,Ba0.6K0.4Bi1.0O3.0
9552,Ba1Pb0.75Bi0.25O3,"(Ba,Pb)BiO3",BPBO,11.6,,,,PR06114804,Ba,1.0,Pb,0.75,Bi,0.25,,,,,,,,,,,,,O,3.0,,Ba1.0Pb0.75Bi0.25O3.0
9553,Y1Ba2Cu3O6.8,YBa2Cu3O7,Y123,83.1,,,,PR06114795,Y,1.0,Ba,2.0,Cu,3.0,,,,,,,,,,,,,O,6.8,6.8,Y1.0Ba2.0Cu3.0O6.8
9554,Y1Ba2Cu3O7-z,YBa2Cu3O7,Y123,83.1,,,,PR06114795,Y,1.0,Ba,2.0,Cu,3.0,,,,,,,,,,,,,O,7.0,,Y1.0Ba2.0Cu3.0O7.0
9555,Y1Ba2Cu3O7-z,YBa2Cu3O7,Y123,82.6,,,,PR06114795,Y,1.0,Ba,2.0,Cu,3.0,,,,,,,,,,,,,O,7.0,,Y1.0Ba2.0Cu3.0O7.0
9556,Y1Ba2Cu3O7-z,YBa2Cu3O7,Y123,81.1,,,,PR06114795,Y,1.0,Ba,2.0,Cu,3.0,,,,,,,,,,,,,O,7.0,,Y1.0Ba2.0Cu3.0O7.0
9557,Bi2Sr2Ca1Cu2O8.22,Bi2Sr2CaCu2Oz,Bi2212,82.0,,,,PRL0854787,Bi,2.0,Sr,2.0,Ca,1.0,Cu,2.0,,,,,,,,,,,O,8.22,8.22,Bi2.0Sr2.0Ca1.0Cu2.0O8.22
9558,Bi2Sr2Ca1Cu2O8.24,Bi2Sr2CaCu2Oz,Bi2212,88.0,,,,PRL0854787,Bi,2.0,Sr,2.0,Ca,1.0,Cu,2.0,,,,,,,,,,,O,8.24,8.24,Bi2.0Sr2.0Ca1.0Cu2.0O8.24
9559,Bi2Sr2Ca1Cu2O8.25,Bi2Sr2CaCu2Oz,Bi2212,89.0,,,,PRL0854787,Bi,2.0,Sr,2.0,Ca,1.0,Cu,2.0,,,,,,,,,,,O,8.25,8.25,Bi2.0Sr2.0Ca1.0Cu2.0O8.25
9560,Bi2Sr2Ca1Cu2O8.28,Bi2Sr2CaCu2Oz,Bi2212,81.0,,,,PRL0854787,Bi,2.0,Sr,2.0,Ca,1.0,Cu,2.0,,,,,,,,,,,O,8.28,8.28,Bi2.0Sr2.0Ca1.0Cu2.0O8.28
9561,Tl2Ba2Ca1Cu2O8,TlBa2CaCu2O8,Tl2212,111.0,,,,EPL0520584,Tl,2.0,Ba,2.0,Ca,1.0,Cu,2.0,,,,,,,,,,,O,8.0,,Tl2.0Ba2.0Ca1.0Cu2.0O8.0
9562,Bi2Sr2Ca1Cu2O8,Bi2Sr2CaCu2O8,Bi2212,89.5,,,,APL0774202,Bi,2.0,Sr,2.0,Ca,1.0,Cu,2.0,,,,,,,,,,,O,8.0,,Bi2.0Sr2.0Ca1.0Cu2.0O8.0
9563,Pr1.85Ce0.15Cu1O4,"(Pr,Ce)2CuO4",T',22.5,,,,APL0774202,Pr,1.85,Ce,0.15,Cu,1.0,,,,,,,,,,,,,O,4.0,,Pr1.85Ce0.15Cu1.0O4.0
9564,Y1Ba2Cu3O7,YBa2Cu3O7,Y123,93.0,,,,APL0774202,Y,1.0,Ba,2.0,Cu,3.0,,,,,,,,,,,,,O,7.0,,Y1.0Ba2.0Cu3.0O7.0
9565,Sr0.4K0.6Bi1O3,"(Sr,K)BiO3",BKBO,12.0,5.9419,,8.4394,NAT3900148,Sr,0.4,K,0.6,Bi,1.0,,,,,,,,,,,,,O,3.0,,Sr0.4K0.6Bi1.0O3.0
9566,Sr0.5Rb0.5Bi1O3,"(Sr,Rb)BiO3",BKBO,13.0,,,,NAT3900148,Sr,0.5,Rb,0.5,Bi,1.0,,,,,,,,,,,,,O,3.0,,Sr0.5Rb0.5Bi1.0O3.0
9567,Sr0.4K0.6Bi1O3,"(Sr,K)BiO3",BKBO,11.18,5.9418,,8.4394,PR06211977,Sr,0.4,K,0.6,Bi,1.0,,,,,,,,,,,,,O,3.0,,Sr0.4K0.6Bi1.0O3.0
9568,Sr0.4K0.6Bi1O3,"(Sr,K)BiO3",BKBO,11.0,,,,PR06211977,Sr,0.4,K,0.6,Bi,1.0,,,,,,,,,,,,,O,3.0,,Sr0.4K0.6Bi1.0O3.0
9569,Sr0.4K0.6Bi1O3,"(Sr,K)BiO3",BKBO,11.5,,,,PR06211977,Sr,0.4,K,0.6,Bi,1.0,,,,,,,,,,,,,O,3.0,,Sr0.4K0.6Bi1.0O3.0
9571,La1.9Sr0.1Cu1O4,"(La,Sr)2CuO4",T,28.5,,,,JPS0691602,La,1.9,Sr,0.1,Cu,1.0,,,,,,,,,,,,,O,4.0,,La1.9Sr0.1Cu1.0O4.0
9572,La1.84Sr0.16Cu1O4,"(La,Sr)2CuO4",T,37.0,,,,JPS0691602,La,1.84,Sr,0.16,Cu,1.0,,,,,,,,,,,,,O,4.0,,La1.84Sr0.16Cu1.0O4.0
9573,La1.81Sr0.19Cu1O4,"(La,Sr)2CuO4",T,32.0,,,,JPS0691602,La,1.81,Sr,0.19,Cu,1.0,,,,,,,,,,,,,O,4.0,,La1.81Sr0.19Cu1.0O4.0
9591,Bi2.1Sr1.9Ca1Cu2O8+z,Bi2Sr2CaCu2O8,Bi2212,71.5,,,,P063014504,Bi,2.1,Sr,1.9,Ca,1.0,Cu,2.0,,,,,,,,,,,O,8.0,,Bi2.1Sr1.9Ca1.0Cu2.0O8.0
9592,Bi2.1Sr1.9Ca1Cu2O8+z,Bi2Sr2CaCu2O8,Bi2212,90.5,,,,P063014504,Bi,2.1,Sr,1.9,Ca,1.0,Cu,2.0,,,,,,,,,,,O,8.0,,Bi2.1Sr1.9Ca1.0Cu2.0O8.0
9593,Bi2.2Sr1.8Ca1Cu2O8+z,Bi2Sr2CaCu2O8,Bi2212,80.5,,,,P063014504,Bi,2.2,Sr,1.8,Ca,1.0,Cu,2.0,,,,,,,,,,,O,8.0,,Bi2.2Sr1.8Ca1.0Cu2.0O8.0
9594,Y1Ba1Sr1Cu3O7+z,Y(BaSr)Cu3O7,Y123,81.0,,,,P063054501,Y,1.0,Ba,1.0,Sr,1.0,Cu,3.0,,,,,,,,,,,O,7.0,,Y1.0Ba1.0Sr1.0Cu3.0O7.0
9595,Y1Ba1Sr1Cu2.95Mo0.05O7.07,"Y(BaSr)(Cu,Mo)3O7",Y123,85.0,3.8263,3.8126,11.5558,P063054501,Y,1.0,Ba,1.0,Sr,1.0,Cu,2.95,Mo,0.05,,,,,,,,,O,7.07,7.07,Y1.0Ba1.0Sr1.0Cu2.95Mo0.05O7.07
9596,Y1Ba1Sr1Cu2.9Mo0.1O7.16,"Y(BaSr)(Cu,Mo)3O7",Y123,86.0,3.8221,,11.5754,P063054501,Y,1.0,Ba,1.0,Sr,1.0,Cu,2.9,Mo,0.1,,,,,,,,,O,7.16,7.16,Y1.0Ba1.0Sr1.0Cu2.9Mo0.1O7.16
9597,Y1Ba1Sr1Cu2.8Mo0.2O7.3,"Y(BaSr)(Cu,Mo)3O7",Y123,68.0,3.8307,,11.5984,P063054501,Y,1.0,Ba,1.0,Sr,1.0,Cu,2.8,Mo,0.2,,,,,,,,,O,7.3,7.3,Y1.0Ba1.0Sr1.0Cu2.8Mo0.2O7.3
9598,Hg1Ba2Cu1O4.15,HgBa2CuO4,Hg1201,97.2,3.88,,9.527000000000001,P063014508,Hg,1.0,Ba,2.0,Cu,1.0,,,,,,,,,,,,,O,4.15,4.15,Hg1.0Ba2.0Cu1.0O4.15
9599,Hg0.95Re0.05Ba2Cu1O4.37,"(Hg,Re)Ba2CuO4",Hg1201,96.0,3.872,,9.464,P063014508,Hg,0.95,Re,0.05,Ba,2.0,Cu,1.0,,,,,,,,,,,O,4.37,4.37,Hg0.95Re0.05Ba2.0Cu1.0O4.37
9600,Hg0.9Re0.1Ba2Cu1O4.42,"(Hg,Re)Ba2CuO4",Hg1201,95.0,3.872,,9.42,P063014508,Hg,0.9,Re,0.1,Ba,2.0,Cu,1.0,,,,,,,,,,,O,4.42,4.42,Hg0.9Re0.1Ba2.0Cu1.0O4.42
9601,Hg0.85Re0.15Ba2Cu1O4.58,"(Hg,Re)Ba2CuO4",Hg1201,35.0,3.8760000000000003,,9.39,P063014508,Hg,0.85,Re,0.15,Ba,2.0,Cu,1.0,,,,,,,,,,,O,4.58,4.58,Hg0.85Re0.15Ba2.0Cu1.0O4.58
9602,Hg1Ba2Cu1O4.162,HgBa2CuO4,Hg1201,97.4,,,,P063014508,Hg,1.0,Ba,2.0,Cu,1.0,,,,,,,,,,,,,O,4.162,4.162,Hg1.0Ba2.0Cu1.0O4.162
9603,Hg0.95Re0.05Ba2Cu1O4.372,"(Hg,Re)Ba2CuO4",Hg1201,97.0,,,,P063014508,Hg,0.95,Re,0.05,Ba,2.0,Cu,1.0,,,,,,,,,,,O,4.372,4.372,Hg0.95Re0.05Ba2.0Cu1.0O4.372
9604,Hg0.9Re0.1Ba2Cu1O4.425,"(Hg,Re)Ba2CuO4",Hg1201,96.8,,,,P063014508,Hg,0.9,Re,0.1,Ba,2.0,Cu,1.0,,,,,,,,,,,O,4.425,4.425,Hg0.9Re0.1Ba2.0Cu1.0O4.425
9605,Hg0.85Re0.15Ba2Cu1O4.525,"(Hg,Re)Ba2CuO4",Hg1201,96.3,,,,P063014508,Hg,0.85,Re,0.15,Ba,2.0,Cu,1.0,,,,,,,,,,,O,4.525,4.525,Hg0.85Re0.15Ba2.0Cu1.0O4.525
9607,Bi2Sr2Ca1Cu1.988Ni0.012O8,"Bi2Sr2Ca(Cu,Ni)2O8",Bi2212,92.55,,,,LTP1050927,Bi,2.0,Sr,2.0,Ca,1.0,Cu,1.9880000000000002,Ni,0.012,,,,,,,,,O,8.0,,Bi2.0Sr2.0Ca1.0Cu1.9880000000000002Ni0.012O8.0
9608,Sm1La0.85Sr0.15Cu1O3.98,"Sm(La,Sr)CuO4",T*,30.0,,,,PRL0862122,Sm,1.0,La,0.85,Sr,0.15,Cu,1.0,,,,,,,,,,,O,3.98,3.98,Sm1.0La0.85Sr0.15Cu1.0O3.98
9609,Sm1La0.8Sr0.2Cu1O3.94,"Sm(La,Sr)CuO4",T*,25.0,,,,PRL0862122,Sm,1.0,La,0.8,Sr,0.2,Cu,1.0,,,,,,,,,,,O,3.94,3.94,Sm1.0La0.8Sr0.2Cu1.0O3.94
9613,Y1Ba2Cu3O6.4,YBa2Cu3Oz,Y123,35.8,,,,PRL0860496,Y,1.0,Ba,2.0,Cu,3.0,,,,,,,,,,,,,O,6.4,6.4,Y1.0Ba2.0Cu3.0O6.4
9614,Y1Ba2Cu3O6.45,YBa2Cu3Oz,Y123,47.3,,,,PRL0860496,Y,1.0,Ba,2.0,Cu,3.0,,,,,,,,,,,,,O,6.45,6.45,Y1.0Ba2.0Cu3.0O6.45
9615,Y1Ba2Cu3O6.5,YBa2Cu3Oz,Y123,58.8,,,,PRL0860496,Y,1.0,Ba,2.0,Cu,3.0,,,,,,,,,,,,,O,6.5,6.5,Y1.0Ba2.0Cu3.0O6.5
9616,Y1Ba2Cu3O6.9,YBa2Cu3Oz,Y123,92.0,,,,PRL0860496,Y,1.0,Ba,2.0,Cu,3.0,,,,,,,,,,,,,O,6.9,6.9,Y1.0Ba2.0Cu3.0O6.9
9617,La1.85Sr0.15Cu1O4,"(La,Sr)2CuO4",T,35.6,,,,PRL0860500,La,1.85,Sr,0.15,Cu,1.0,,,,,,,,,,,,,O,4.0,,La1.85Sr0.15Cu1.0O4.0
9618,La1.75Nd0.1Sr0.15Cu1O4,"(La,Nd,Sr)2CuO4",T,31.7,,,,PRL0860500,La,1.75,Nd,0.1,Sr,0.15,Cu,1.0,,,,,,,,,,,O,4.0,,La1.75Nd0.1Sr0.15Cu1.0O4.0
9619,La1.73Nd0.12Sr0.15Cu1O4,"(La,Nd,Sr)2CuO4",T,26.3,,,,PRL0860500,La,1.73,Nd,0.12,Sr,0.15,Cu,1.0,,,,,,,,,,,O,4.0,,La1.73Nd0.12Sr0.15Cu1.0O4.0
9620,La1.65Nd0.2Sr0.15Cu1O4,"(La,Nd,Sr)2CuO4",T,20.0,,,,PRL0860500,La,1.65,Nd,0.2,Sr,0.15,Cu,1.0,,,,,,,,,,,O,4.0,,La1.65Nd0.2Sr0.15Cu1.0O4.0
9633,Ru1Sr2Y1Cu2O8,RuSr2YCu2O8,Ru1212,35.0,3.843,,11.555,JPS0700333,Ru,1.0,Sr,2.0,Y,1.0,Cu,2.0,,,,,,,,,,,O,8.0,,Ru1.0Sr2.0Y1.0Cu2.0O8.0
9634,Y1Ba2Cu4O8,YBa2Cu4O8,Y124,78.0,,,,PHC3510245,Y,1.0,Ba,2.0,Cu,4.0,,,,,,,,,,,,,O,8.0,,Y1.0Ba2.0Cu4.0O8.0
9635,Y0.3Pr0.7Ba2Cu4O8,"(Y,Pr)Ba2Cu4O8",Y124,20.0,,,,PHC3510245,Y,0.3,Pr,0.7,Ba,2.0,Cu,4.0,,,,,,,,,,,O,8.0,,Y0.3Pr0.7Ba2.0Cu4.0O8.0
9639,Bi2Sr2Ca1Cu2O8+z,Bi2Sr2CaCu2O8,Bi2212,75.5,,,,PHC1910211,Bi,2.0,Sr,2.0,Ca,1.0,Cu,2.0,,,,,,,,,,,O,8.0,,Bi2.0Sr2.0Ca1.0Cu2.0O8.0
9640,Bi2Sr2Ca0.937Y0.063Cu2O8+z,"Bi2Sr2(Ca,Y)Cu2O8",Bi2212,78.0,,,,PHC1910211,Bi,2.0,Sr,2.0,Ca,0.937,Y,0.063,Cu,2.0,,,,,,,,,O,8.0,,Bi2.0Sr2.0Ca0.937Y0.063Cu2.0O8.0
9641,Bi2Sr2Ca0.875Y0.125Cu2O8+z,"Bi2Sr2(Ca,Y)Cu2O8",Bi2212,77.1,,,,PHC1910211,Bi,2.0,Sr,2.0,Ca,0.875,Y,0.125,Cu,2.0,,,,,,,,,O,8.0,,Bi2.0Sr2.0Ca0.875Y0.125Cu2.0O8.0
9642,Bi2Sr2Ca0.75Y0.25Cu2O8+z,"Bi2Sr2(Ca,Y)Cu2O8",Bi2212,71.3,,,,PHC1910211,Bi,2.0,Sr,2.0,Ca,0.75,Y,0.25,Cu,2.0,,,,,,,,,O,8.0,,Bi2.0Sr2.0Ca0.75Y0.25Cu2.0O8.0
9643,Bi2Sr2Ca0.65Y0.35Cu2O8+z,"Bi2Sr2(Ca,Y)Cu2O8",Bi2212,45.2,,,,PHC1910211,Bi,2.0,Sr,2.0,Ca,0.65,Y,0.35,Cu,2.0,,,,,,,,,O,8.0,,Bi2.0Sr2.0Ca0.65Y0.35Cu2.0O8.0
9645,Bi2Sr2Ca0.55Y0.45Cu2O8+z,"Bi2Sr2(Ca,Y)Cu2O8",Bi2212,22.1,,,,PHC1910211,Bi,2.0,Sr,2.0,Ca,0.55,Y,0.45,Cu,2.0,,,,,,,,,O,8.0,,Bi2.0Sr2.0Ca0.55Y0.45Cu2.0O8.0
9646,Y0.975Ca0.025Ba2Cu4O8,"(Y,Ca)Ba2Cu4O8",Y124,79.5,,,,PHC1910211,Y,0.975,Ca,0.025,Ba,2.0,Cu,4.0,,,,,,,,,,,O,8.0,,Y0.975Ca0.025Ba2.0Cu4.0O8.0
9647,Y0.95Ca0.05Ba2Cu4O8,"(Y,Ca)Ba2Cu4O8",Y124,82.2,,,,PHC1910211,Y,0.95,Ca,0.05,Ba,2.0,Cu,4.0,,,,,,,,,,,O,8.0,,Y0.95Ca0.05Ba2.0Cu4.0O8.0
9648,Y0.925Ca0.075Ba2Cu4O8,"(Y,Ca)Ba2Cu4O8",Y124,83.8,,,,PHC1910211,Y,0.925,Ca,0.075,Ba,2.0,Cu,4.0,,,,,,,,,,,O,8.0,,Y0.925Ca0.075Ba2.0Cu4.0O8.0
9649,Y0.9Ca0.1Ba2Cu4O8,"(Y,Ca)Ba2Cu4O8",Y124,88.9,,,,PHC1910211,Y,0.9,Ca,0.1,Ba,2.0,Cu,4.0,,,,,,,,,,,O,8.0,,Y0.9Ca0.1Ba2.0Cu4.0O8.0
9650,Y0.8Ca0.2Ba2Cu4O8,"(Y,Ca)Ba2Cu4O8",Y124,85.6,,,,PHC1910211,Y,0.8,Ca,0.2,Ba,2.0,Cu,4.0,,,,,,,,,,,O,8.0,,Y0.8Ca0.2Ba2.0Cu4.0O8.0
9651,Y0.75Ca0.25Ba2Cu4O8,"(Y,Ca)Ba2Cu4O8",Y124,82.9,,,,PHC1910211,Y,0.75,Ca,0.25,Ba,2.0,Cu,4.0,,,,,,,,,,,O,8.0,,Y0.75Ca0.25Ba2.0Cu4.0O8.0
9652,Y0.7Ca0.3Ba2Cu4O8,"(Y,Ca)Ba2Cu4O8",Y124,79.5,,,,PHC1910211,Y,0.7,Ca,0.3,Ba,2.0,Cu,4.0,,,,,,,,,,,O,8.0,,Y0.7Ca0.3Ba2.0Cu4.0O8.0
9653,Y1Ba2Cu3O6.5,YBa2Cu3O6.5,Y123,55.0,,,,PRL0864100,Y,1.0,Ba,2.0,Cu,3.0,,,,,,,,,,,,,O,6.5,6.5,Y1.0Ba2.0Cu3.0O6.5
9654,Nd1Ba2Cu3O7-z,NdBa2Cu3Oz,Y123,95.85,,,,SST0131356,Nd,1.0,Ba,2.0,Cu,3.0,,,,,,,,,,,,,O,7.0,,Nd1.0Ba2.0Cu3.0O7.0
9655,Nd1Ba2Cu3O7-z,NdBa2Cu3Oz,Y123,94.2,,,,SST0131356,Nd,1.0,Ba,2.0,Cu,3.0,,,,,,,,,,,,,O,7.0,,Nd1.0Ba2.0Cu3.0O7.0
9663,Bi1.64Pb0.36Sr2Ca0.79Y0.21Cu2O8+z,"(Bi,Pb)2Sr2(Ca,Y)Cu2O8",Bi2212,86.0,,,,P063184504,Bi,1.64,Pb,0.36,Sr,2.0,Ca,0.79,Y,0.21,Cu,2.0,,,,,,,O,8.0,,Bi1.64Pb0.36Sr2.0Ca0.79Y0.21Cu2.0O8.0
9664,La2Cu1O4.0625,La2CuOz,T,17.0,5.3593,5.3786,13.2087,SSC1140107,La,2.0,Cu,1.0,,,,,,,,,,,,,,,O,4.0625,4.0625,La2.0Cu1.0O4.0625
9665,La2Cu1O4.08,La2CuOz,T,32.0,5.3338,5.4346,13.227,SSC1140107,La,2.0,Cu,1.0,,,,,,,,,,,,,,,O,4.08,4.08,La2.0Cu1.0O4.08
9672,Y1Ba2Cu4O8,YBa2Cu4O8,Y124,78.0,3.8538,3.8745,27.267,JAC2250586,Y,1.0,Ba,2.0,Cu,4.0,,,,,,,,,,,,,O,8.0,,Y1.0Ba2.0Cu4.0O8.0
9673,Y0.75Eu0.25Ba2Cu4O8,"(Y,Eu)Ba2Cu4O8",Y124,78.0,3.8648,3.8861,27.29,JAC2250586,Y,0.75,Eu,0.25,Ba,2.0,Cu,4.0,,,,,,,,,,,O,8.0,,Y0.75Eu0.25Ba2.0Cu4.0O8.0
9674,Y0.5Eu0.5Ba2Cu4O8,"(Y,Eu)Ba2Cu4O8",Y124,77.0,3.8743,3.8930000000000002,27.291999999999998,JAC2250586,Y,0.5,Eu,0.5,Ba,2.0,Cu,4.0,,,,,,,,,,,O,8.0,,Y0.5Eu0.5Ba2.0Cu4.0O8.0
9675,Y0.25Eu0.75Ba2Cu4O8,"(Y,Eu)Ba2Cu4O8",Y124,75.0,3.8745,3.8921,27.291999999999998,JAC2250586,Y,0.25,Eu,0.75,Ba,2.0,Cu,4.0,,,,,,,,,,,O,8.0,,Y0.25Eu0.75Ba2.0Cu4.0O8.0
9676,Eu1Ba2Cu4O8,EuBa2Cu4O8,Y124,74.0,3.8819999999999997,3.8951,27271.0,JAC2250586,Eu,1.0,Ba,2.0,Cu,4.0,,,,,,,,,,,,,O,8.0,,Eu1.0Ba2.0Cu4.0O8.0
9677,Y1Ba2Cu3.96Fe0.04O8,"YBa2(Cu,Fe)4O8",Y124,73.0,3.8623,3.8823,27.21,JAC2250586,Y,1.0,Ba,2.0,Cu,3.96,Fe,0.04,,,,,,,,,,,O,8.0,,Y1.0Ba2.0Cu3.96Fe0.04O8.0
9678,Y1Ba2Cu3.92Fe0.08O8,"YBa2(Cu,Fe)4O8",Y124,70.0,3.8792,3.9084,27.138,JAC2250586,Y,1.0,Ba,2.0,Cu,3.92,Fe,0.08,,,,,,,,,,,O,8.0,,Y1.0Ba2.0Cu3.92Fe0.08O8.0
9679,Y1Ba2Cu3.88Fe0.12O8,"YBa2(Cu,Fe)4O8",Y124,65.0,3.8718,3.9113,27.131,JAC2250586,Y,1.0,Ba,2.0,Cu,3.88,Fe,0.12,,,,,,,,,,,O,8.0,,Y1.0Ba2.0Cu3.88Fe0.12O8.0
9680,Y1Ba2Cu3.84Fe0.16O8,"YBa2(Cu,Fe)4O8",Y124,61.0,3.8678,3.8865,27.980999999999998,JAC2250586,Y,1.0,Ba,2.0,Cu,3.84,Fe,0.16,,,,,,,,,,,O,8.0,,Y1.0Ba2.0Cu3.84Fe0.16O8.0
9683,Sr2Y1Ru0.95Cu0.05O6,"Sr2Y(Ru,Cu)O6",2116,11.9,5.7551,5.7841,8.1729,ZPB1020037,Sr,2.0,Y,1.0,Ru,0.95,Cu,0.05,,,,,,,,,,,O,6.0,,Sr2.0Y1.0Ru0.95Cu0.05O6.0
9684,Sr2Y1Ru0.92Cu0.08O6,"Sr2Y(Ru,Cu)O6",2116,17.6,,,,ZPB1020037,Sr,2.0,Y,1.0,Ru,0.92,Cu,0.08,,,,,,,,,,,O,6.0,,Sr2.0Y1.0Ru0.92Cu0.08O6.0
9685,Sr2Y1Ru0.9Cu0.1O6,"Sr2Y(Ru,Cu)O6",2116,20.4,5.7555,5.7868,8.1737,ZPB1020037,Sr,2.0,Y,1.0,Ru,0.9,Cu,0.1,,,,,,,,,,,O,6.0,,Sr2.0Y1.0Ru0.9Cu0.1O6.0
9686,Sr2Y1Ru0.8Cu0.2O6,"Sr2Y(Ru,Cu)O6",2116,23.0,,,,ZPB1020037,Sr,2.0,Y,1.0,Ru,0.8,Cu,0.2,,,,,,,,,,,O,6.0,,Sr2.0Y1.0Ru0.8Cu0.2O6.0
9687,Sr2Y1Ru0.5Cu0.5O6,"Sr2Y(Ru,Cu)O6",2116,61.5,,,,ZPB1020037,Sr,2.0,Y,1.0,Ru,0.5,Cu,0.5,,,,,,,,,,,O,6.0,,Sr2.0Y1.0Ru0.5Cu0.5O6.0
9688,Sr2Y1Ru0.5Cu0.5O6,"Sr2Y(Ru,Cu)O6",2116,45.0,,,,EPJ0150649,Sr,2.0,Y,1.0,Ru,0.5,Cu,0.5,,,,,,,,,,,O,6.0,,Sr2.0Y1.0Ru0.5Cu0.5O6.0
9692,Y1Ba2Cu4O8,YBa2Cu4O8,Y124,78.0,3.8538,3.8745,27.267,SST0080079,Y,1.0,Ba,2.0,Cu,4.0,,,,,,,,,,,,,O,8.0,,Y1.0Ba2.0Cu4.0O8.0
9693,Y1Ba2Cu3.96Fe0.04O8,"YBa2(Cu,Fe)4O8",Y124,73.0,3.8623,3.8823,27.21,SST0080079,Y,1.0,Ba,2.0,Cu,3.96,Fe,0.04,,,,,,,,,,,O,8.0,,Y1.0Ba2.0Cu3.96Fe0.04O8.0
9694,Y1Ba2Cu3.92Fe0.08O8,"YBa2(Cu,Fe)4O8",Y124,70.0,3.8792,3.9084,27.138,SST0080079,Y,1.0,Ba,2.0,Cu,3.92,Fe,0.08,,,,,,,,,,,O,8.0,,Y1.0Ba2.0Cu3.92Fe0.08O8.0
9695,Y1Ba2Cu3.88Fe0.12O8,"YBa2(Cu,Fe)4O8",Y124,65.0,3.8718,3.9113,27.131,SST0080079,Y,1.0,Ba,2.0,Cu,3.88,Fe,0.12,,,,,,,,,,,O,8.0,,Y1.0Ba2.0Cu3.88Fe0.12O8.0
9696,Y1Ba2Cu3.84Fe0.16O8,"YBa2(Cu,Fe)4O8",Y124,61.0,3.8678,3.8865,27.980999999999998,SST0080079,Y,1.0,Ba,2.0,Cu,3.84,Fe,0.16,,,,,,,,,,,O,8.0,,Y1.0Ba2.0Cu3.84Fe0.16O8.0
9697,Bi1.8Pb0.38Sr2.01Cu1O6-z,"(Bi,Pb)2Sr2CuO6",Bi2201,19.0,,,,P063132502,Bi,1.8,Pb,0.38,Sr,2.01,Cu,1.0,,,,,,,,,,,O,6.0,,Bi1.8Pb0.38Sr2.01Cu1.0O6.0
9698,Bi2Sr2Ca1Cu2O8,Bi2Sr2CaCu2O8,Bi2212,84.7,,,,PRL0692276,Bi,2.0,Sr,2.0,Ca,1.0,Cu,2.0,,,,,,,,,,,O,8.0,,Bi2.0Sr2.0Ca1.0Cu2.0O8.0
9699,Sr2Y1Ru0.9Cu1O6-z,"Sr2Y(Ru,Cu)O6",2116,60.0,,,,PHC2820073,Sr,2.0,Y,1.0,Ru,0.9,Cu,1.0,,,,,,,,,,,O,6.0,,Sr2.0Y1.0Ru0.9Cu1.0O6.0
9700,Ba2Y1Ru0.9Cu0.1O6-z,"Ba2Y(Ru,Cu)O6",2116,65.0,,,,PHC2820073,Ba,2.0,Y,1.0,Ru,0.9,Cu,0.1,,,,,,,,,,,O,6.0,,Ba2.0Y1.0Ru0.9Cu0.1O6.0
9701,Pb2Sr2Eu0.95Ca0.05Cu3O8.1,"(Pb2Cu)Sr2(Eu,Ca)Cu2O8",Pb3212,59.0,,,,PHC2920225,Pb,2.0,Sr,2.0,Eu,0.95,Ca,0.05,Cu,3.0,,,,,,,,,O,8.1,8.1,Pb2.0Sr2.0Eu0.95Ca0.05Cu3.0O8.1
9702,Pb2Sr2Eu0.9Ca0.1Cu3O8.1,"(Pb2Cu)Sr2(Eu,Ca)Cu2O8",Pb3212,69.0,,,,PHC2920225,Pb,2.0,Sr,2.0,Eu,0.9,Ca,0.1,Cu,3.0,,,,,,,,,O,8.1,8.1,Pb2.0Sr2.0Eu0.9Ca0.1Cu3.0O8.1
9703,Pb2Sr2Eu0.85Ca0.15Cu3O8.1,"(Pb2Cu)Sr2(Eu,Ca)Cu2O8",Pb3212,71.0,,,,PHC2920225,Pb,2.0,Sr,2.0,Eu,0.85,Ca,0.15,Cu,3.0,,,,,,,,,O,8.1,8.1,Pb2.0Sr2.0Eu0.85Ca0.15Cu3.0O8.1
9704,Pb2Sr2Eu0.8Ca0.2Cu3O8.1,"(Pb2Cu)Sr2(Eu,Ca)Cu2O8",Pb3212,73.0,,,,PHC2920225,Pb,2.0,Sr,2.0,Eu,0.8,Ca,0.2,Cu,3.0,,,,,,,,,O,8.1,8.1,Pb2.0Sr2.0Eu0.8Ca0.2Cu3.0O8.1
9705,Pb2Sr2Eu0.75Ca0.25Cu3O8.1,"(Pb2Cu)Sr2(Eu,Ca)Cu2O8",Pb3212,74.0,,,,PHC2920225,Pb,2.0,Sr,2.0,Eu,0.75,Ca,0.25,Cu,3.0,,,,,,,,,O,8.1,8.1,Pb2.0Sr2.0Eu0.75Ca0.25Cu3.0O8.1
9706,Pb2Sr2Eu0.7Ca0.3Cu3O8.1,"(Pb2Cu)Sr2(Eu,Ca)Cu2O8",Pb3212,73.0,,,,PHC2920225,Pb,2.0,Sr,2.0,Eu,0.7,Ca,0.3,Cu,3.0,,,,,,,,,O,8.1,8.1,Pb2.0Sr2.0Eu0.7Ca0.3Cu3.0O8.1
9707,Pb2Sr2Eu0.65Ca0.35Cu3O8.1,"(Pb2Cu)Sr2(Eu,Ca)Cu2O8",Pb3212,71.0,,,,PHC2920225,Pb,2.0,Sr,2.0,Eu,0.65,Ca,0.35,Cu,3.0,,,,,,,,,O,8.1,8.1,Pb2.0Sr2.0Eu0.65Ca0.35Cu3.0O8.1
9708,Ru1Sr2Eu1Cu2O8,RuSr2EuCu2O8,Ru1212,35.0,,,,P063212507,Ru,1.0,Sr,2.0,Eu,1.0,Cu,2.0,,,,,,,,,,,O,8.0,,Ru1.0Sr2.0Eu1.0Cu2.0O8.0
9709,Ru1Sr2Gd1Cu2O8,RuSr2GdCu2O8,Ru1212,48.0,,,,P063212507,Ru,1.0,Sr,2.0,Gd,1.0,Cu,2.0,,,,,,,,,,,O,8.0,,Ru1.0Sr2.0Gd1.0Cu2.0O8.0
9710,Ru1Sr2Gd0.6Dy0.4Cu2O8,"RuSr2(Gd,Dy)Cu2O8",Ru1212,58.0,,,,P063212507,Ru,1.0,Sr,2.0,Gd,0.6,Dy,0.4,Cu,2.0,,,,,,,,,O,8.0,,Ru1.0Sr2.0Gd0.6Dy0.4Cu2.0O8.0
9711,Ru1Sr1.6Ba0.4Gd1Cu2O8,"Ru(Sr,Ba)2GdCu2O8",Ru1212,39.0,,,,P063212507,Ru,1.0,Sr,1.6,Ba,0.4,Gd,1.0,Cu,2.0,,,,,,,,,O,8.0,,Ru1.0Sr1.6Ba0.4Gd1.0Cu2.0O8.0
9712,Ru1Sr2Gd1Cu2O8+z,RuSr2GdCu2O8,Ru1212,45.0,3.8375,,11.5623,P063224512,Ru,1.0,Sr,2.0,Gd,1.0,Cu,2.0,,,,,,,,,,,O,8.0,,Ru1.0Sr2.0Gd1.0Cu2.0O8.0
9713,Ru0.9Sr2Gd1Cu2.1O8+z,"(Ru,Cu)Sr2GdCu2O8",Ru1212,65.0,3.8353,,11.5362,P063224512,Ru,0.9,Sr,2.0,Gd,1.0,Cu,2.1,,,,,,,,,,,O,8.0,,Ru0.9Sr2.0Gd1.0Cu2.1O8.0
9714,Ru0.8Sr2Gd1Cu2.2O8+z,"(Ru,Cu)Sr2GdCu2O8",Ru1212,70.0,3.8278,,11.5263,P063224512,Ru,0.8,Sr,2.0,Gd,1.0,Cu,2.2,,,,,,,,,,,O,8.0,,Ru0.8Sr2.0Gd1.0Cu2.2O8.0
9715,Ru0.7Sr2Gd1Cu2.3O8+z,"(Ru,Cu)Sr2GdCu2O8",Ru1212,72.0,3.827,,11.512,P063224512,Ru,0.7,Sr,2.0,Gd,1.0,Cu,2.3,,,,,,,,,,,O,8.0,,Ru0.7Sr2.0Gd1.0Cu2.3O8.0
9716,Ru0.6Sr2Gd1Cu2.4O8+z,"(Ru,Cu)Sr2GdCu2O8",Ru1212,72.0,3.8238,,11.5066,P063224512,Ru,0.6,Sr,2.0,Gd,1.0,Cu,2.4,,,,,,,,,,,O,8.0,,Ru0.6Sr2.0Gd1.0Cu2.4O8.0
9717,Ru0.25Sr2Gd1Cu2.75O8+z,"(Ru,Cu)Sr2GdCu2O8",Ru1212,62.0,3.8197,,11.4581,P063224512,Ru,0.25,Sr,2.0,Gd,1.0,Cu,2.75,,,,,,,,,,,O,8.0,,Ru0.25Sr2.0Gd1.0Cu2.75O8.0
9718,Sm1.85Ce0.15Cu1O4-z,"(Sm,Ce)2CuO4",T',16.5,,,,P063214504,Sm,1.85,Ce,0.15,Cu,1.0,,,,,,,,,,,,,O,4.0,,Sm1.85Ce0.15Cu1.0O4.0
9723,Tl1Sr1.75Th0.25Ca1Cu2O7,"Tl(Sr,Th)2CaCu2O7",Tl1212,51.6,3.801,,12.099,PHC3490317,Tl,1.0,Sr,1.75,Th,0.25,Ca,1.0,Cu,2.0,,,,,,,,,O,7.0,,Tl1.0Sr1.75Th0.25Ca1.0Cu2.0O7.0
9724,Tl1Sr1.65Th0.35Ca1Cu2O7,"Tl(Sr,Th)2CaCu2O7",Tl1212,55.3,,,,PHC3490317,Tl,1.0,Sr,1.65,Th,0.35,Ca,1.0,Cu,2.0,,,,,,,,,O,7.0,,Tl1.0Sr1.65Th0.35Ca1.0Cu2.0O7.0
9725,Tl1Sr2Ca0.75Th0.25Cu2O7,"TlSr2(Ca,Th)Cu2O7",Tl1212,52.5,3.8,,12.094000000000001,PHC3490317,Tl,1.0,Sr,2.0,Ca,0.75,Th,0.25,Cu,2.0,,,,,,,,,O,7.0,,Tl1.0Sr2.0Ca0.75Th0.25Cu2.0O7.0
9726,Tl1Sr2Ca0.65Th0.35Cu2O7,"TlSr2(Ca,Th)Cu2O7",Tl1212,55.3,,,,PHC3490317,Tl,1.0,Sr,2.0,Ca,0.65,Th,0.35,Cu,2.0,,,,,,,,,O,7.0,,Tl1.0Sr2.0Ca0.65Th0.35Cu2.0O7.0
9727,Tl1Sr1.5Gd0.5Ca1Cu2O7,"Tl(Sr,Gd)2CaCu2O7",Tl1212,79.0,3.805,,12.026,PHC3110297,Tl,1.0,Sr,1.5,Gd,0.5,Ca,1.0,Cu,2.0,,,,,,,,,O,7.0,,Tl1.0Sr1.5Gd0.5Ca1.0Cu2.0O7.0
9728,Tl1Sr1.5Tb0.5Ca1Cu2O7,"Tl(Sr,Tb)2CaCu2O7",Tl1212,80.0,3.7960000000000003,,12.014000000000001,PHC3110297,Tl,1.0,Sr,1.5,Tb,0.5,Ca,1.0,Cu,2.0,,,,,,,,,O,7.0,,Tl1.0Sr1.5Tb0.5Ca1.0Cu2.0O7.0
9729,Tl1Sr1.5Dy0.5Ca1Cu2O7,"Tl(Sr,Dy)2CaCu2O7",Tl1212,80.0,3.795,,12.001,PHC3110297,Tl,1.0,Sr,1.5,Dy,0.5,Ca,1.0,Cu,2.0,,,,,,,,,O,7.0,,Tl1.0Sr1.5Dy0.5Ca1.0Cu2.0O7.0
9730,Tl1Sr1.5Ho0.5Ca1Cu2O7,"Tl(Sr,Ho)2CaCu2O7",Tl1212,80.0,3.7939999999999996,,11.995999999999999,PHC3110297,Tl,1.0,Sr,1.5,Ho,0.5,Ca,1.0,Cu,2.0,,,,,,,,,O,7.0,,Tl1.0Sr1.5Ho0.5Ca1.0Cu2.0O7.0
9731,Tl1Sr1.5Er0.5Ca1Cu2O7,"Tl(Sr,Er)2CaCu2O7",Tl1212,78.0,3.787,,11.997,PHC3110297,Tl,1.0,Sr,1.5,Er,0.5,Ca,1.0,Cu,2.0,,,,,,,,,O,7.0,,Tl1.0Sr1.5Er0.5Ca1.0Cu2.0O7.0
9732,Tl1Sr1.5Tm0.5Ca1Cu2O7,"Tl(Sr,Tm)2CaCu2O7",Tl1212,84.0,3.785,,11.982999999999999,PHC3110297,Tl,1.0,Sr,1.5,Tm,0.5,Ca,1.0,Cu,2.0,,,,,,,,,O,7.0,,Tl1.0Sr1.5Tm0.5Ca1.0Cu2.0O7.0
9733,Tl1Sr1.5Yb0.5Ca1Cu2O7,"Tl(Sr,Yb)2CaCu2O7",Tl1212,84.0,3.783,,11.981,PHC3110297,Tl,1.0,Sr,1.5,Yb,0.5,Ca,1.0,Cu,2.0,,,,,,,,,O,7.0,,Tl1.0Sr1.5Yb0.5Ca1.0Cu2.0O7.0
9734,Tl1Sr1.5La0.5Ca1Cu2O7,"Tl(Sr,La)2CaCu2O7",Tl1212,90.0,3.807,,12.071,PHC3110297,Tl,1.0,Sr,1.5,La,0.5,Ca,1.0,Cu,2.0,,,,,,,,,O,7.0,,Tl1.0Sr1.5La0.5Ca1.0Cu2.0O7.0
9736,Tl1Sr1.5Pr0.5Ca1Cu2O7,"Tl(Sr,Pr)2CaCu2O7",Tl1212,88.0,3.8089999999999997,,12.047,PHC3110297,Tl,1.0,Sr,1.5,Pr,0.5,Ca,1.0,Cu,2.0,,,,,,,,,O,7.0,,Tl1.0Sr1.5Pr0.5Ca1.0Cu2.0O7.0
9737,Tl1Sr1.5Nd0.5Ca1Cu2O7,"Tl(Sr,Nd)2CaCu2O7",Tl1212,88.0,3.8089999999999997,,12.046,PHC3110297,Tl,1.0,Sr,1.5,Nd,0.5,Ca,1.0,Cu,2.0,,,,,,,,,O,7.0,,Tl1.0Sr1.5Nd0.5Ca1.0Cu2.0O7.0
9738,Tl1Sr1.5Sm0.5Ca1Cu2O7,"Tl(Sr,Sm)2CaCu2O7",Tl1212,86.0,3.803,,12.030999999999999,PHC3110297,Tl,1.0,Sr,1.5,Sm,0.5,Ca,1.0,Cu,2.0,,,,,,,,,O,7.0,,Tl1.0Sr1.5Sm0.5Ca1.0Cu2.0O7.0
9739,Tl1Sr1.5Eu0.5Ca1Cu2O7,"Tl(Sr,Eu)2CaCu2O7",Tl1212,88.0,3.801,,12.024000000000001,PHC3110297,Tl,1.0,Sr,1.5,Eu,0.5,Ca,1.0,Cu,2.0,,,,,,,,,O,7.0,,Tl1.0Sr1.5Eu0.5Ca1.0Cu2.0O7.0
9740,Tl1Sr1.5Lu0.5Ca1Cu2O7,"Tl(Sr,Lu)2CaCu2O7",Tl1212,82.0,3.782,,11.98,PHC3110297,Tl,1.0,Sr,1.5,Lu,0.5,Ca,1.0,Cu,2.0,,,,,,,,,O,7.0,,Tl1.0Sr1.5Lu0.5Ca1.0Cu2.0O7.0
9741,Ca5.9Sr3.5Bi0.3Y0.1Pb0.1Al0.1Cu15.1O29,"(Sr,Ca)10Cu17O29",LAD,75.0,11.315999999999999,12.763,19.49,PHC3110187,Ca,5.9,Sr,3.5,Bi,0.3,Y,0.1,Pb,0.1,Al,0.1,Cu,15.1,,,,,O,29.0,,Ca5.9Sr3.5Bi0.3Y0.1Pb0.1Al0.1Cu15.1O29.0
9742,Ru0.92Ce0.58Sr1.7Eu1.8Cu2O10,"(Ru,Ce)(Sr,Eu)2(Eu,Ce)2Cu2O10",Ru1222,26.0,3.8424,,28.559,PHC3500105,Ru,0.92,Ce,0.58,Sr,1.7,Eu,1.8,Cu,2.0,,,,,,,,,O,10.0,,Ru0.92Ce0.58Sr1.7Eu1.8Cu2.0O10.0
9743,Ru1Sr2Gd1Cu2O8,RuSr2GdCu2O8,Ru1212,35.0,3.8375,,11.562999999999999,PHC3500024,Ru,1.0,Sr,2.0,Gd,1.0,Cu,2.0,,,,,,,,,,,O,8.0,,Ru1.0Sr2.0Gd1.0Cu2.0O8.0
9744,Ru1Sr2Gd0.98Ce0.02Cu2O8,"RuSr2(Gd,Ce)Cu2O8",Ru1212,13.0,3.8387,,11.5621,PHC3500024,Ru,1.0,Sr,2.0,Gd,0.98,Ce,0.02,Cu,2.0,,,,,,,,,O,8.0,,Ru1.0Sr2.0Gd0.98Ce0.02Cu2.0O8.0
9746,Ru1Sr2Gd0.9Ca0.1Cu2O8,"RuSr2(Gd,Ca)Cu2O8",Ru1212,61.0,,,,PHC3500024,Ru,1.0,Sr,2.0,Gd,0.9,Ca,0.1,Cu,2.0,,,,,,,,,O,8.0,,Ru1.0Sr2.0Gd0.9Ca0.1Cu2.0O8.0
9747,Eu1Ba2Cu3O7,EuBaSrCu3O7,Y123,84.4,3.8021,3.8453,11.5821,PHC3110246,Eu,1.0,Ba,2.0,Cu,3.0,,,,,,,,,,,,,O,7.0,,Eu1.0Ba2.0Cu3.0O7.0
9748,Eu0.9Pr0.1Ba2Cu3O7,"(Eu,Pr)BaSrCu3O7",Y123,68.3,3.8305,3.8463,11.6157,PHC3110246,Eu,0.9,Pr,0.1,Ba,2.0,Cu,3.0,,,,,,,,,,,O,7.0,,Eu0.9Pr0.1Ba2.0Cu3.0O7.0
9749,Eu0.8Pr0.2Ba2Cu3O7,"(Eu,Pr)BaSrCu3O7",Y123,63.0,3.8551,,11.6106,PHC3110246,Eu,0.8,Pr,0.2,Ba,2.0,Cu,3.0,,,,,,,,,,,O,7.0,,Eu0.8Pr0.2Ba2.0Cu3.0O7.0
9750,Eu0.7Pr0.3Ba2Cu3O7,"(Eu,Pr)BaSrCu3O7",Y123,53.8,3.8579,,11.597999999999999,PHC3110246,Eu,0.7,Pr,0.3,Ba,2.0,Cu,3.0,,,,,,,,,,,O,7.0,,Eu0.7Pr0.3Ba2.0Cu3.0O7.0
9751,Eu0.6Pr0.4Ba2Cu3O7,"(Eu,Pr)BaSrCu3O7",Y123,37.8,3.8596,,11.5989,PHC3110246,Eu,0.6,Pr,0.4,Ba,2.0,Cu,3.0,,,,,,,,,,,O,7.0,,Eu0.6Pr0.4Ba2.0Cu3.0O7.0
9752,Eu0.5Pr0.5Ba2Cu3O7,"(Eu,Pr)BaSrCu3O7",Y123,26.7,38586.0,,11.5938,PHC3110246,Eu,0.5,Pr,0.5,Ba,2.0,Cu,3.0,,,,,,,,,,,O,7.0,,Eu0.5Pr0.5Ba2.0Cu3.0O7.0
9754,Hg1Ba2Cu1O4.09,HgBa2CuO4,Hg1201,98.0,3.8817,,9.5339,PHC3510329,Hg,1.0,Ba,2.0,Cu,1.0,,,,,,,,,,,,,O,4.09,4.09,Hg1.0Ba2.0Cu1.0O4.09
9755,Ho1Nb1O3-z,HoNbO3,ABO3,15.0,,,,PHC3510363,Ho,1.0,Nb,1.0,,,,,,,,,,,,,,,O,3.0,,Ho1.0Nb1.0O3.0
9766,Tl2Ba2Cu1O6+z,Tl2Ba2CuO6,Tl2201,88.9,,,,PHC3530060,Tl,2.0,Ba,2.0,Cu,1.0,,,,,,,,,,,,,O,6.0,,Tl2.0Ba2.0Cu1.0O6.0
9767,Tl2Ba2Cu1O6+z,Tl2Ba2CuO6,Tl2201,40.0,,,,PHC3530060,Tl,2.0,Ba,2.0,Cu,1.0,,,,,,,,,,,,,O,6.0,,Tl2.0Ba2.0Cu1.0O6.0
9768,Nd1Ba2Cu3O7-z,NdBa2Cu3O7,Y123,93.3,,,11.7539,PHC3530077,Nd,1.0,Ba,2.0,Cu,3.0,,,,,,,,,,,,,O,7.0,,Nd1.0Ba2.0Cu3.0O7.0
9769,Nd0.95Pr0.05Ba2Cu3O7-z,"(Nd,Pr)Ba2Cu3O7",Y123,84.4,,,11.7514,PHC3530077,Nd,0.95,Pr,0.05,Ba,2.0,Cu,3.0,,,,,,,,,,,O,7.0,,Nd0.95Pr0.05Ba2.0Cu3.0O7.0
9770,Nd0.9Pr0.1Ba2Cu3O7-z,"(Nd,Pr)Ba2Cu3O7",Y123,73.0,,,11.7437,PHC3530077,Nd,0.9,Pr,0.1,Ba,2.0,Cu,3.0,,,,,,,,,,,O,7.0,,Nd0.9Pr0.1Ba2.0Cu3.0O7.0
9771,Nd0.85Pr0.15Ba2Cu3O7-z,"(Nd,Pr)Ba2Cu3O7",Y123,59.7,,,11.7435,PHC3530077,Nd,0.85,Pr,0.15,Ba,2.0,Cu,3.0,,,,,,,,,,,O,7.0,,Nd0.85Pr0.15Ba2.0Cu3.0O7.0
9772,Nd1Ba2Cu3O7-z,NdBa2Cu3O7,Y123,92.81,3.8719,3.9215,11.7399,PHC3390245,Nd,1.0,Ba,2.0,Cu,3.0,,,,,,,,,,,,,O,7.0,,Nd1.0Ba2.0Cu3.0O7.0
9773,Nd0.97Ca0.03Ba2Cu3O7-z,"(Nd,Ca)Ba2Cu3",Y123,90.36,3.8674,3.917,11.7423,PHC3390245,Nd,0.97,Ca,0.03,Ba,2.0,Cu,3.0,,,,,,,,,,,O,7.0,,Nd0.97Ca0.03Ba2.0Cu3.0O7.0
9774,Nd0.94Ca0.06Ba2Cu3O7-z,"(Nd,Ca)Ba2Cu3",Y123,88.0,3.8652,3.9104,11.751,PHC3390245,Nd,0.94,Ca,0.06,Ba,2.0,Cu,3.0,,,,,,,,,,,O,7.0,,Nd0.94Ca0.06Ba2.0Cu3.0O7.0
9775,Nd0.9Ca0.1Ba2Cu3O7-z,"(Nd,Ca)Ba2Cu3",Y123,85.34,3.8607,3.9044,11.751,PHC3390245,Nd,0.9,Ca,0.1,Ba,2.0,Cu,3.0,,,,,,,,,,,O,7.0,,Nd0.9Ca0.1Ba2.0Cu3.0O7.0
9776,Nd0.95La0.05Ba2Cu3O7-z,"(Nd,La)Ba2Cu3",Y123,91.78,3.8686,3.9174,11.7441,PHC3390245,Nd,0.95,La,0.05,Ba,2.0,Cu,3.0,,,,,,,,,,,O,7.0,,Nd0.95La0.05Ba2.0Cu3.0O7.0
9777,Nd0.9La0.1Ba2Cu3O7-z,"(Nd,La)Ba2Cu3",Y123,91.09,3.8680000000000003,3.9092,11.754000000000001,PHC3390245,Nd,0.9,La,0.1,Ba,2.0,Cu,3.0,,,,,,,,,,,O,7.0,,Nd0.9La0.1Ba2.0Cu3.0O7.0
9778,Nd0.85La0.15Ba2Cu3O7-z,"(Nd,La)Ba2Cu3",Y123,89.21,3.8680000000000003,3.9086,11.7561,PHC3390245,Nd,0.85,La,0.15,Ba,2.0,Cu,3.0,,,,,,,,,,,O,7.0,,Nd0.85La0.15Ba2.0Cu3.0O7.0
9795,Bi2Sr2Ca1Cu2O8+z,Bi2Sr2CaCu2O8,Bi2212,85.05,,,,SUP0130137,Bi,2.0,Sr,2.0,Ca,1.0,Cu,2.0,,,,,,,,,,,O,8.0,,Bi2.0Sr2.0Ca1.0Cu2.0O8.0
9796,Bi2Sr2Ca1Cu1.9Sn0.1O8+z,"Bi2Sr2Ca(Cu,Sn)2O8",Bi2212,84.82,,,,SUP0130137,Bi,2.0,Sr,2.0,Ca,1.0,Cu,1.9,Sn,0.1,,,,,,,,,O,8.0,,Bi2.0Sr2.0Ca1.0Cu1.9Sn0.1O8.0
9797,Bi2Sr2Ca1Cu1.8Sn0.2O8+z,"Bi2Sr2Ca(Cu,Sn)2O8",Bi2212,84.5,,,,SUP0130137,Bi,2.0,Sr,2.0,Ca,1.0,Cu,1.8,Sn,0.2,,,,,,,,,O,8.0,,Bi2.0Sr2.0Ca1.0Cu1.8Sn0.2O8.0
9798,Bi2Sr2Ca1Cu1.7Sn0.3O8+z,"Bi2Sr2Ca(Cu,Sn)2O8",Bi2212,83.76,,,,SUP0130137,Bi,2.0,Sr,2.0,Ca,1.0,Cu,1.7,Sn,0.3,,,,,,,,,O,8.0,,Bi2.0Sr2.0Ca1.0Cu1.7Sn0.3O8.0
9799,Bi2Sr2Ca1Cu1.6Sn0.4O8+z,"Bi2Sr2Ca(Cu,Sn)2O8",Bi2212,82.34,,,,SUP0130137,Bi,2.0,Sr,2.0,Ca,1.0,Cu,1.6,Sn,0.4,,,,,,,,,O,8.0,,Bi2.0Sr2.0Ca1.0Cu1.6Sn0.4O8.0
9800,Bi2Sr2Ca1Cu1.5Sn0.5O8+z,"Bi2Sr2Ca(Cu,Sn)2O8",Bi2212,80.31,,,,SUP0130137,Bi,2.0,Sr,2.0,Ca,1.0,Cu,1.5,Sn,0.5,,,,,,,,,O,8.0,,Bi2.0Sr2.0Ca1.0Cu1.5Sn0.5O8.0
