Repository: CompRhys/apical

# Data Guide

In all cases whilst compiling this data we have been careful to include as much meta-information as possible to allow data to be traced back to it's original sources. For SuperCon this takes the form of the SuperCon "num :" reference id and then the source publication details. For ICSD we provide the ICSD collection code.

We acknowledge the Japanese National Institute for Materials Science for maintaining the [SuperCon](https://supercon.nims.go.jp/index_en.html) database as well as FIZ Karlsruhe GmbH for maintaining [ICSD](https://www.fiz-karlsruhe.de/en/produkte-und-dienstleistungen/inorganic-crystal-structure-database-icsd).

File: processed-data/super_apical.csv (part 20 of 20)
num :,composition :,str3 :,tc :,lata :,latb :,latc :,refno :,author :,title :,journal :,year :,lata* :,layers :,types :,cu-o_a :,cid :,cu-o_p :
151903,Y1.0Ba2.0Cu3.96Co0.04O8.0,Y124,57.9,3.8393,3.8612,27.19,PHC2720335,"M. Verma, V.S. Tomar,",Comparison of Co and Ni doping at copper sites in Y-124 high temperature superconductor,"Physica.C,272(1996)335-341",1996.0,3.8393,Two,RE,2.3116118486151933,,1.91965
151904,Y1.0Ba2.0Cu3.92Co0.08O8.0,Y124,36.2,3.8471,3.8561,27.19,PHC2720335,"M. Verma, V.S. Tomar,",Comparison of Co and Ni doping at copper sites in Y-124 high temperature superconductor,"Physica.C,272(1996)335-341",1996.0,3.8471,Two,RE,2.285532507185136,,1.92355
151905,Y1.0Ba2.0Cu3.88Co0.12O8.0,Y124,16.9,3.8517,,27.19,PHC2720335,"M. Verma, V.S. Tomar,",Comparison of Co and Ni doping at copper sites in Y-124 high temperature superconductor,"Physica.C,272(1996)335-341",1996.0,3.8517,Two,RE,2.270152382752025,,1.92585
151906,Y1.0Ba2.0Cu3.96Ni0.04O8.0,Y124,62.4,3.832,3.8648,27.191,PHC2720335,"M. Verma, V.S. Tomar,",Comparison of Co and Ni doping at copper sites in Y-124 high temperature superconductor,"Physica.C,272(1996)335-341",1996.0,3.832,Two,RE,2.336571006922099,,1.916
151907,Y1.0Ba2.0Cu3.92Ni0.08O8.0,Y124,44.6,3.8310000000000004,3.8649,27.191,PHC2720335,"M. Verma, V.S. Tomar,",Comparison of Co and Ni doping at copper sites in Y-124 high temperature superconductor,"Physica.C,272(1996)335-341",1996.0,3.8310000000000004,Two,RE,2.339914512233643,,1.9155000000000002
151908,Y1.0Ba2.0Cu3.88Ni0.12O8.0,Y124,28.5,3.8310000000000004,3.8556,27.191,PHC2720335,"M. Verma, V.S. Tomar,",Comparison of Co and Ni doping at copper sites in Y-124 high temperature superconductor,"Physica.C,272(1996)335-341",1996.0,3.8310000000000004,Two,RE,2.339914512233643,,1.9155000000000002
152344,Sm1.0Ba2.0Cu3.0O7.0,RE123,42.8,3.8619,3.9092,11.7738,PRB082054510,"A. Kortyka, R. Puzniak, A. Wisniewski, M. Zehetmayer, H. W. Weber, C. Y. Tang, X. Yao, K. Conder,",Evidence for a temperature dependent anisotropy of the superconducting state parameters in underdoped SmBa2Cu3Ox,"Phys.Rev.B, 82(2010)054510",2010.0,3.8619,Two,RE,2.3678252225946963,,1.93095
152345,Sm1.0Ba2.0Cu3.0O7.0,RE123,51.5,3.8573,3.9131,11.7585,PRB082054510,"A. Kortyka, R. Puzniak, A. Wisniewski, M. Zehetmayer, H. W. Weber, C. Y. Tang, X. Yao, K. Conder,",Evidence for a temperature dependent anisotropy of the superconducting state parameters in underdoped SmBa2Cu3Ox,"Phys.Rev.B, 82(2010)054510",2010.0,3.8573,Two,RE,2.3639183764314944,,1.92865
152346,Sm1.0Ba2.0Cu3.0O7.0,RE123,56.5,3.8533,3.9131,11.7491,PRB082054510,"A. Kortyka, R. Puzniak, A. Wisniewski, M. Zehetmayer, H. W. Weber, C. Y. Tang, X. Yao, K. Conder,",Evidence for a temperature dependent anisotropy of the superconducting state parameters in underdoped SmBa2Cu3Ox,"Phys.Rev.B, 82(2010)054510",2010.0,3.8533,Two,RE,2.363825932614053,,1.92665
152347,Sm1.0Ba2.0Cu3.0O7.0,RE123,63.6,3.8516,3.9131,11.7438,PRB082054510,"A. Kortyka, R. Puzniak, A. Wisniewski, M. Zehetmayer, H. W. Weber, C. Y. Tang, X. Yao, K. Conder,",Evidence for a temperature dependent anisotropy of the superconducting state parameters in underdoped SmBa2Cu3Ox,"Phys.Rev.B, 82(2010)054510",2010.0,3.8516,Two,RE,2.3626820339283987,,1.9258
152438,La1.83Sr0.17Cu0.94Fe0.06O4.0,T,26.5,3.7859,,13.210999999999999,PHC4701920,"Junchao Lu, Li Pi, Shun Tan, Yuheng Zhang,","Superconductivity recurrence and charge carrier compensation effect in La2-xSrxCu0.94M0.06O4 (M = Fe, Co and Ni) system","Physica C, 470(2010)1920",2010.0,3.7859,One,RE,2.4047550890084826,,1.89295
152441,La1.77Sr0.23Cu0.94Fe0.06O4.0,T,30.5,3.7802,,13.228,PHC4701920,"Junchao Lu, Li Pi, Shun Tan, Yuheng Zhang,","Superconductivity recurrence and charge carrier compensation effect in La2-xSrxCu0.94M0.06O4 (M = Fe, Co and Ni) system","Physica C, 470(2010)1920",2010.0,3.7802,One,RE,2.410359736501712,,1.8901
152442,La1.75Sr0.25Cu0.94Fe0.06O4.0,T,30.5,3.7778,,13.231,PHC4701920,"Junchao Lu, Li Pi, Shun Tan, Yuheng Zhang,","Superconductivity recurrence and charge carrier compensation effect in La2-xSrxCu0.94M0.06O4 (M = Fe, Co and Ni) system","Physica C, 470(2010)1920",2010.0,3.7778,One,RE,2.411675028030084,,1.8889
152443,La1.73Sr0.27Cu0.94Fe0.06O4.0,T,32.5,3.7758,,13.238,PHC4701920,"Junchao Lu, Li Pi, Shun Tan, Yuheng Zhang,","Superconductivity recurrence and charge carrier compensation effect in La2-xSrxCu0.94M0.06O4 (M = Fe, Co and Ni) system","Physica C, 470(2010)1920",2010.0,3.7758,One,RE,2.413901609165505,,1.8879
152444,La1.71Sr0.29Cu0.94Fe0.06O4.0,T,32.5,3.7739999999999996,,13.244000000000002,PHC4701920,"Junchao Lu, Li Pi, Shun Tan, Yuheng Zhang,","Superconductivity recurrence and charge carrier compensation effect in La2-xSrxCu0.94M0.06O4 (M = Fe, Co and Ni) system","Physica C, 470(2010)1920",2010.0,3.7739999999999996,One,RE,2.415830165196599,,1.8869999999999998
152445,La1.69Sr0.31Cu0.94Fe0.06O4.0,T,28.4,3.7715,,13.247,PHC4701920,"Junchao Lu, Li Pi, Shun Tan, Yuheng Zhang,","Superconductivity recurrence and charge carrier compensation effect in La2-xSrxCu0.94M0.06O4 (M = Fe, Co and Ni) system","Physica C, 470(2010)1920",2010.0,3.7715,One,RE,2.4171688576258252,,1.88575
152448,La1.81Sr0.19Cu0.94Co0.06O4.0,T,31.8,3.7837,,13.192,PHC4701920,"Junchao Lu, Li Pi, Shun Tan, Yuheng Zhang,","Superconductivity recurrence and charge carrier compensation effect in La2-xSrxCu0.94M0.06O4 (M = Fe, Co and Ni) system","Physica C, 470(2010)1920",2010.0,3.7837,One,RE,2.4004966660775615,,1.89185
152449,La1.79Sr0.21Cu0.94Co0.06O4.0,T,31.8,3.7793,,13.192,PHC4701920,"Junchao Lu, Li Pi, Shun Tan, Yuheng Zhang,","Superconductivity recurrence and charge carrier compensation effect in La2-xSrxCu0.94M0.06O4 (M = Fe, Co and Ni) system","Physica C, 470(2010)1920",2010.0,3.7793,One,RE,2.4015263057151803,,1.88965
152450,La1.77Sr0.23Cu0.94Co0.06O4.0,T,32.5,3.7761,,13.197000000000001,PHC4701920,"Junchao Lu, Li Pi, Shun Tan, Yuheng Zhang,","Superconductivity recurrence and charge carrier compensation effect in La2-xSrxCu0.94M0.06O4 (M = Fe, Co and Ni) system","Physica C, 470(2010)1920",2010.0,3.7761,One,RE,2.403531251055626,,1.88805
152451,La1.75Sr0.25Cu0.94Co0.06O4.0,T,36.4,3.7754,,13.208,PHC4701920,"Junchao Lu, Li Pi, Shun Tan, Yuheng Zhang,","Superconductivity recurrence and charge carrier compensation effect in La2-xSrxCu0.94M0.06O4 (M = Fe, Co and Ni) system","Physica C, 470(2010)1920",2010.0,3.7754,One,RE,2.4064585136904024,,1.8877
152452,La1.73Sr0.27Cu0.94Co0.06O4.0,T,34.0,3.7729,,13.210999999999999,PHC4701920,"Junchao Lu, Li Pi, Shun Tan, Yuheng Zhang,","Superconductivity recurrence and charge carrier compensation effect in La2-xSrxCu0.94M0.06O4 (M = Fe, Co and Ni) system","Physica C, 470(2010)1920",2010.0,3.7729,One,RE,2.4077972061196284,,1.88645
152453,La1.71Sr0.29Cu0.94Co0.06O4.0,T,33.0,3.7707,,13.214,PHC4701920,"Junchao Lu, Li Pi, Shun Tan, Yuheng Zhang,","Superconductivity recurrence and charge carrier compensation effect in La2-xSrxCu0.94M0.06O4 (M = Fe, Co and Ni) system","Physica C, 470(2010)1920",2010.0,3.7707,One,RE,2.4090656958462904,,1.88535
152458,La1.79Sr0.21Cu0.94Ni0.06O4.0,T,28.3,5.3446,,13.212,PHC4701920,"Junchao Lu, Li Pi, Shun Tan, Yuheng Zhang,","Superconductivity recurrence and charge carrier compensation effect in La2-xSrxCu0.94M0.06O4 (M = Fe, Co and Ni) system","Physica C, 470(2010)1920",2010.0,3.779202902729621,One,RE,2.4065734934035024,,1.8896014513648105
152459,La1.77Sr0.23Cu0.94Ni0.06O4.0,T,31.5,5.3389,,13.210999999999999,PHC4701920,"Junchao Lu, Li Pi, Shun Tan, Yuheng Zhang,","Superconductivity recurrence and charge carrier compensation effect in La2-xSrxCu0.94M0.06O4 (M = Fe, Co and Ni) system","Physica C, 470(2010)1920",2010.0,3.775172394076858,One,RE,2.407265445434669,,1.887586197038429
152460,La1.75Sr0.25Cu0.94Ni0.06O4.0,T,36.5,5.336,,13.22,PHC4701920,"Junchao Lu, Li Pi, Shun Tan, Yuheng Zhang,","Superconductivity recurrence and charge carrier compensation effect in La2-xSrxCu0.94M0.06O4 (M = Fe, Co and Ni) system","Physica C, 470(2010)1920",2010.0,3.773121784411417,One,RE,2.4100063162929586,,1.8865608922057084
152461,La1.73Sr0.27Cu0.94Ni0.06O4.0,T,34.4,5.3355,,13.225999999999999,PHC4701920,"Junchao Lu, Li Pi, Shun Tan, Yuheng Zhang,","Superconductivity recurrence and charge carrier compensation effect in La2-xSrxCu0.94M0.06O4 (M = Fe, Co and Ni) system","Physica C, 470(2010)1920",2010.0,3.772768231020824,One,RE,2.411596390787065,,1.886384115510412
152470,Tl2.0Ba2.0Cu1.0O6.0,Tl2201,86.5,3.866,,23.239,PRB0380225,"C.C.Torardi, M.A.subramanian, J.C.Calabrese, J.Gopalakrishnan, E.M.McCarron, K.J.Morrissey, T.R.askew, R.B.Flippen, U.Chowdhry, A.W.Sleight,",Structures of the superconducting oxides Tl2Ba2CuO6 and Bi2Sr2CuO6,"Phys.Rev.B, 38(1988)225",1988.0,3.866,One,Tl,2.7126115283011103,,1.933
152914,Tl0.85Cr0.15Sr2.0Ca1.0Cu2.0O7.0,Tl1212,100.4,3.825,,12.056,PHC4710363,"A. Ali Yusuf, A.K. Yahya, Nawazish A. Khan, F. Md. Salleh, E. Marsom, N. Huda,","Effect of Ge4+ and Mg2+ doping on superconductivity, fluctuation induced conductivity and interplanar coupling of TlSr2CaCu2O7-d superconductors","Physica C, 471(2011)363",2011.0,3.825,Two,Tl,2.385220379132985,,1.9125
152915,Tl0.85Cr0.15Sr2.0Ca1.0Cu1.9Ge0.1O7.0,Tl1212,102.5,3.824,,12.033,PHC4710363,"A. Ali Yusuf, A.K. Yahya, Nawazish A. Khan, F. Md. Salleh, E. Marsom, N. Huda,","Effect of Ge4+ and Mg2+ doping on superconductivity, fluctuation induced conductivity and interplanar coupling of TlSr2CaCu2O7-d superconductors","Physica C, 471(2011)363",2011.0,3.824,Two,Tl,2.3727557046342476,,1.912
152916,Tl0.85Cr0.15Sr2.0Ca1.0Cu1.8Ge0.2O7.0,Tl1212,89.8,3.827,,12.008,PHC4710363,"A. Ali Yusuf, A.K. Yahya, Nawazish A. Khan, F. Md. Salleh, E. Marsom, N. Huda,","Effect of Ge4+ and Mg2+ doping on superconductivity, fluctuation induced conductivity and interplanar coupling of TlSr2CaCu2O7-d superconductors","Physica C, 471(2011)363",2011.0,3.827,Two,Tl,2.3623359332601854,,1.9135
152917,Tl0.85Cr0.15Sr2.0Ca1.0Cu1.7Ge0.3O7.0,Tl1212,88.65,3.823,,12.004000000000001,PHC4710363,"A. Ali Yusuf, A.K. Yahya, Nawazish A. Khan, F. Md. Salleh, E. Marsom, N. Huda,","Effect of Ge4+ and Mg2+ doping on superconductivity, fluctuation induced conductivity and interplanar coupling of TlSr2CaCu2O7-d superconductors","Physica C, 471(2011)363",2011.0,3.823,Two,Tl,2.357239085782089,,1.9115
152918,Tl0.85Cr0.15Sr2.0Ca1.0Cu1.6Ge0.4O7.0,Tl1212,54.0,3.822,,11.984000000000002,PHC4710363,"A. Ali Yusuf, A.K. Yahya, Nawazish A. Khan, F. Md. Salleh, E. Marsom, N. Huda,","Effect of Ge4+ and Mg2+ doping on superconductivity, fluctuation induced conductivity and interplanar coupling of TlSr2CaCu2O7-d superconductors","Physica C, 471(2011)363",2011.0,3.822,Two,Tl,2.3463003834600613,,1.911
152920,Tl0.5Pb0.5Sr1.8Yb0.2Ca1.0Cu2.0O7.0,Tl1212,98.45,3.793,,12.151,PHC4710363,"A. Ali Yusuf, A.K. Yahya, Nawazish A. Khan, F. Md. Salleh, E. Marsom, N. Huda,","Effect of Ge4+ and Mg2+ doping on superconductivity, fluctuation induced conductivity and interplanar coupling of TlSr2CaCu2O7-d superconductors","Physica C, 471(2011)363",2011.0,3.793,Two,Tl,2.409045088122296,,1.8965
152921,Tl0.5Pb0.5Sr1.8Yb0.2Ca0.8Mg0.2Cu2.0O7.0,Tl1212,96.8,3.8,,12.129000000000001,PHC4710363,"A. Ali Yusuf, A.K. Yahya, Nawazish A. Khan, F. Md. Salleh, E. Marsom, N. Huda,","Effect of Ge4+ and Mg2+ doping on superconductivity, fluctuation induced conductivity and interplanar coupling of TlSr2CaCu2O7-d superconductors","Physica C, 471(2011)363",2011.0,3.8,Two,Tl,2.4032135068340974,,1.9
152922,Tl0.5Pb0.5Sr1.8Yb0.2Ca0.6Mg0.4Cu2.0O7.0,Tl1212,101.1,3.798,,12.113,PHC4710363,"A. Ali Yusuf, A.K. Yahya, Nawazish A. Khan, F. Md. Salleh, E. Marsom, N. Huda,","Effect of Ge4+ and Mg2+ doping on superconductivity, fluctuation induced conductivity and interplanar coupling of TlSr2CaCu2O7-d superconductors","Physica C, 471(2011)363",2011.0,3.798,Two,Tl,2.3935438796037296,,1.899
152923,Tl0.5Pb0.5Sr1.8Yb0.2Ca0.4Mg0.6Cu2.0O7.0,Tl1212,102.75,3.8169999999999997,,12.062999999999999,PHC4710363,"A. Ali Yusuf, A.K. Yahya, Nawazish A. Khan, F. Md. Salleh, E. Marsom, N. Huda,","Effect of Ge4+ and Mg2+ doping on superconductivity, fluctuation induced conductivity and interplanar coupling of TlSr2CaCu2O7-d superconductors","Physica C, 471(2011)363",2011.0,3.8169999999999997,Two,Tl,2.3826565450603425,,1.9084999999999999
152924,Tl0.5Pb0.5Sr1.8Yb0.2Ca0.2Mg0.8Cu2.0O7.0,Tl1212,75.2,3.798,,12.142999999999999,PHC4710363,"A. Ali Yusuf, A.K. Yahya, Nawazish A. Khan, F. Md. Salleh, E. Marsom, N. Huda,","Effect of Ge4+ and Mg2+ doping on superconductivity, fluctuation induced conductivity and interplanar coupling of TlSr2CaCu2O7-d superconductors","Physica C, 471(2011)363",2011.0,3.798,Two,Tl,2.4088036013708383,,1.899
152925,Tl0.5Pb0.5Sr1.8Yb0.2Mg1.0Cu2.0O7.0,Tl1212,64.95,3.805,,12.125,PHC4710363,"A. Ali Yusuf, A.K. Yahya, Nawazish A. Khan, F. Md. Salleh, E. Marsom, N. Huda,","Effect of Ge4+ and Mg2+ doping on superconductivity, fluctuation induced conductivity and interplanar coupling of TlSr2CaCu2O7-d superconductors","Physica C, 471(2011)363",2011.0,3.805,Two,Tl,2.405006649651586,,1.9025
152926,Tl1.0Sr1.8Yb0.2Ca1.0Cu2.0O7.0,Tl1212,64.75,3.79,,12.017000000000001,INOV0130406,"H.Huda, A.K.Yahya,",Effects of Cu substitution on superconductivity and excess conductivity of Tl1-xCuxSr1.8Yb0.2CaCu2O7-z (x=0-0.6) ceramics,"Mat.Res.Innovations, 13(2009)406",2009.0,3.79,Two,Tl,2.33858833413068,,1.895
152927,Tl0.9Sr1.8Yb0.2Ca1.0Cu2.1O7.0,Tl1212,68.55,3.79,,12.062999999999999,INOV0130406,"H.Huda, A.K.Yahya,",Effects of Cu substitution on superconductivity and excess conductivity of Tl1-xCuxSr1.8Yb0.2CaCu2O7-z (x=0-0.6) ceramics,"Mat.Res.Innovations, 13(2009)406",2009.0,3.79,Two,Tl,2.3619865741735797,,1.895
152928,Tl0.8Sr1.8Yb0.2Ca1.0Cu2.2O7.0,Tl1212,78.35,3.79,,12.011,INOV0130406,"H.Huda, A.K.Yahya,",Effects of Cu substitution on superconductivity and excess conductivity of Tl1-xCuxSr1.8Yb0.2CaCu2O7-z (x=0-0.6) ceramics,"Mat.Res.Innovations, 13(2009)406",2009.0,3.79,Two,Tl,2.335536389777257,,1.895
152929,Tl0.7Sr1.8Yb0.2Ca1.0Cu2.3O7.0,Tl1212,79.5,3.79,,12.009,INOV0130406,"H.Huda, A.K.Yahya,",Effects of Cu substitution on superconductivity and excess conductivity of Tl1-xCuxSr1.8Yb0.2CaCu2O7-z (x=0-0.6) ceramics,"Mat.Res.Innovations, 13(2009)406",2009.0,3.79,Two,Tl,2.3345190749927838,,1.895
152930,Tl0.6Sr1.8Yb0.2Ca1.0Cu2.4O7.0,Tl1212,85.05,3.79,,12.093,INOV0130406,"H.Huda, A.K.Yahya,",Effects of Cu substitution on superconductivity and excess conductivity of Tl1-xCuxSr1.8Yb0.2CaCu2O7-z (x=0-0.6) ceramics,"Mat.Res.Innovations, 13(2009)406",2009.0,3.79,Two,Tl,2.3772462959406884,,1.895
152931,Tl0.5Sr1.8Yb0.2Ca1.0Cu2.5O7.0,Tl1212,76.15,3.79,,12.012,INOV0130406,"H.Huda, A.K.Yahya,",Effects of Cu substitution on superconductivity and excess conductivity of Tl1-xCuxSr1.8Yb0.2CaCu2O7-z (x=0-0.6) ceramics,"Mat.Res.Innovations, 13(2009)406",2009.0,3.79,Two,Tl,2.3360450471694936,,1.895
152932,Tl0.4Sr1.8Yb0.2Ca1.0Cu2.6O7.0,Tl1212,72.9,3.79,,12.09,INOV0130406,"H.Huda, A.K.Yahya,",Effects of Cu substitution on superconductivity and excess conductivity of Tl1-xCuxSr1.8Yb0.2CaCu2O7-z (x=0-0.6) ceramics,"Mat.Res.Innovations, 13(2009)406",2009.0,3.79,Two,Tl,2.3757203237639786,,1.895
152933,Tl1.0Sr1.6Yb0.4Ca1.0Cu2.0O7.0,Tl1212,87.0,3.7969999999999997,,12.014000000000001,JAC4920473,"Nurul H. Ahmad, Nawazish A. Khan, A.K.Yahya,",Superconducting fluctuation behavior and infrared absorption properties of Tl1?xCuxSr1.6Yb0.4CaCu2O7-z and Tl0.5Pb0.5Sr2-yMgyCa0.8Yb0.2Cu2O7-z ceramics,"J.Alloys Compd, 492(2010)473",2010.0,3.7969999999999997,Two,Tl,2.3424212432949805,,1.8984999999999999
152934,Tl0.9Sr1.6Yb0.4Ca1.0Cu2.1O7.0,Tl1212,78.0,3.798,,12.015,JAC4920473,"Nurul H. Ahmad, Nawazish A. Khan, A.K.Yahya,",Superconducting fluctuation behavior and infrared absorption properties of Tl1?xCuxSr1.6Yb0.4CaCu2O7-z and Tl0.5Pb0.5Sr2-yMgyCa0.8Yb0.2Cu2O7-z ceramics,"J.Alloys Compd, 492(2010)473",2010.0,3.798,Two,Tl,2.3436954551645055,,1.899
152935,Tl0.2Sr1.6Yb0.4Ca1.0Cu2.2O7.0,Tl1212,66.0,3.7960000000000003,,12.014000000000001,JAC4920473,"Nurul H. Ahmad, Nawazish A. Khan, A.K.Yahya,",Superconducting fluctuation behavior and infrared absorption properties of Tl1?xCuxSr1.6Yb0.4CaCu2O7-z and Tl0.5Pb0.5Sr2-yMgyCa0.8Yb0.2Cu2O7-z ceramics,"J.Alloys Compd, 492(2010)473",2010.0,3.7960000000000003,Two,Tl,2.341655688817694,,1.8980000000000001
152936,Tl0.3Sr1.6Yb0.4Ca1.0Cu2.3O7.0,Tl1212,87.5,3.7969999999999997,,12.007,JAC4920473,"Nurul H. Ahmad, Nawazish A. Khan, A.K.Yahya,",Superconducting fluctuation behavior and infrared absorption properties of Tl1?xCuxSr1.6Yb0.4CaCu2O7-z and Tl0.5Pb0.5Sr2-yMgyCa0.8Yb0.2Cu2O7-z ceramics,"J.Alloys Compd, 492(2010)473",2010.0,3.7969999999999997,Two,Tl,2.3388606415493207,,1.8984999999999999
152937,Tl0.4Sr1.6Yb0.4Ca1.0Cu2.4O7.0,Tl1212,63.5,3.7960000000000003,,12.005,JAC4920473,"Nurul H. Ahmad, Nawazish A. Khan, A.K.Yahya,",Superconducting fluctuation behavior and infrared absorption properties of Tl1?xCuxSr1.6Yb0.4CaCu2O7-z and Tl0.5Pb0.5Sr2-yMgyCa0.8Yb0.2Cu2O7-z ceramics,"J.Alloys Compd, 492(2010)473",2010.0,3.7960000000000003,Two,Tl,2.337077772287561,,1.8980000000000001
152938,Tl0.5Sr1.6Yb0.4Ca1.0Cu2.5O7.0,Tl1212,64.0,3.798,,12.004000000000001,JAC4920473,"Nurul H. Ahmad, Nawazish A. Khan, A.K.Yahya,",Superconducting fluctuation behavior and infrared absorption properties of Tl1?xCuxSr1.6Yb0.4CaCu2O7-z and Tl0.5Pb0.5Sr2-yMgyCa0.8Yb0.2Cu2O7-z ceramics,"J.Alloys Compd, 492(2010)473",2010.0,3.798,Two,Tl,2.3381002238498994,,1.899
153073,La1.76Sr0.24Cu0.94Mn0.06O4.0,T,34.0,3.778,,13.202,PHC4710528,"Caixia Wang, Qibing Huang, Xiaobing Chen,",The suppression of superconductivity by the localization of oxygen holes in the double-doped La1.85-1.5xSr0.15+1.5xCu1-xMnxO4 system,"Physica C, 471(2011)528",2011.0,3.778,One,RE,2.4043427504524684,,1.889
153143,Gd1.0Ba2.0Cu3.0O7.0,RE123,91.8,3.8539999999999996,3.898,11.698,SSC1511117,"Tirthankar Chakraborty, Bhasker Gahtori, Ajay Soni, G.S. Okram, S.K. Agrawal, S.-Y. Chen, Y.-K. Kuo, M.A.H. Ahsan, Ashok Rao,","Magneto-resistance, thermal conductivity, thermo-electric power and specific heat of superconductor Gd0.95Pr0.05Ba2Cu2.94M0.06O7?z (M = Fe, Ni, Zn and Mn)","Solid State Commum., 151(2011)1117",2011.0,3.8539999999999996,Two,RE,2.319196395503839,,1.9269999999999998
153144,Gd0.95Pr0.05Ba2.0Cu3.0O7.0,RE123,86.5,3.844,3.904,11.675,SSC1511117,"Tirthankar Chakraborty, Bhasker Gahtori, Ajay Soni, G.S. Okram, S.K. Agrawal, S.-Y. Chen, Y.-K. Kuo, M.A.H. Ahsan, Ashok Rao,","Magneto-resistance, thermal conductivity, thermo-electric power and specific heat of superconductor Gd0.95Pr0.05Ba2Cu2.94M0.06O7?z (M = Fe, Ni, Zn and Mn)","Solid State Commum., 151(2011)1117",2011.0,3.844,Two,RE,2.319388508206686,,1.922
153145,Gd0.95Pr0.05Ba2.0Cu2.94Mn0.06O7.0,RE123,68.0,3.8510000000000004,3.898,11.689,SSC1511117,"Tirthankar Chakraborty, Bhasker Gahtori, Ajay Soni, G.S. Okram, S.K. Agrawal, S.-Y. Chen, Y.-K. Kuo, M.A.H. Ahsan, Ashok Rao,","Magneto-resistance, thermal conductivity, thermo-electric power and specific heat of superconductor Gd0.95Pr0.05Ba2Cu2.94M0.06O7?z (M = Fe, Ni, Zn and Mn)","Solid State Commum., 151(2011)1117",2011.0,3.8510000000000004,Two,RE,2.317476495879592,,1.9255000000000002
153146,Gd0.95Pr0.05Ba2.0Cu2.94Fe0.06O7.0,RE123,54.5,3.863,3.895,11.679,SSC1511117,"Tirthankar Chakraborty, Bhasker Gahtori, Ajay Soni, G.S. Okram, S.K. Agrawal, S.-Y. Chen, Y.-K. Kuo, M.A.H. Ahsan, Ashok Rao,","Magneto-resistance, thermal conductivity, thermo-electric power and specific heat of superconductor Gd0.95Pr0.05Ba2Cu2.94M0.06O7?z (M = Fe, Ni, Zn and Mn)","Solid State Commum., 151(2011)1117",2011.0,3.863,Two,RE,2.285419647702955,,1.9315
153147,Gd0.95Pr0.05Ba2.0Cu2.94Ni0.06O7.0,RE123,64.0,3.824,3.9130000000000003,11.651,SSC1511117,"Tirthankar Chakraborty, Bhasker Gahtori, Ajay Soni, G.S. Okram, S.K. Agrawal, S.-Y. Chen, Y.-K. Kuo, M.A.H. Ahsan, Ashok Rao,","Magneto-resistance, thermal conductivity, thermo-electric power and specific heat of superconductor Gd0.95Pr0.05Ba2Cu2.94M0.06O7?z (M = Fe, Ni, Zn and Mn)","Solid State Commum., 151(2011)1117",2011.0,3.824,Two,RE,2.338394512456284,,1.912
153148,Gd0.95Pr0.05Ba2.0Cu2.94Zn0.06O7.0,RE123,46.2,3.8339999999999996,3.9130000000000003,11.675,SSC1511117,"Tirthankar Chakraborty, Bhasker Gahtori, Ajay Soni, G.S. Okram, S.K. Agrawal, S.-Y. Chen, Y.-K. Kuo, M.A.H. Ahsan, Ashok Rao,","Magneto-resistance, thermal conductivity, thermo-electric power and specific heat of superconductor Gd0.95Pr0.05Ba2Cu2.94M0.06O7?z (M = Fe, Ni, Zn and Mn)","Solid State Commum., 151(2011)1117",2011.0,3.8339999999999996,Two,RE,2.3390488442463444,,1.9169999999999998
153805,Tl0.9Bi0.1Sr1.8Yb0.2Ca1.0Cu1.99Fe0.01O7.0,Tl1212,64.05,3.7969999999999997,,12.126,CIN039S257,"S. Ismail, A.K.Yahya, Nawazish A. Khan,",Superconducting fluctuation and infrared absorption of Cd-substituted Tl0.9Bi0.1Sr1.8Yb0.2Ca1-xCdxCu1.99Fe0.01O7-d ceramics,"Ceramics International, 39(2013)S257",2013.0,3.7969999999999997,Two,Tl,2.3993908712255223,,1.8984999999999999
153806,Tl0.9Bi0.1Sr1.8Yb0.2Ca0.9Cd0.1Cu1.99Fe0.01O7.0,Tl1212,71.3,3.7960000000000003,,12.120999999999999,CIN039S257,"S. Ismail, A.K.Yahya, Nawazish A. Khan,",Superconducting fluctuation and infrared absorption of Cd-substituted Tl0.9Bi0.1Sr1.8Yb0.2Ca1-xCdxCu1.99Fe0.01O7-d ceramics,"Ceramics International, 39(2013)S257",2013.0,3.7960000000000003,Two,Tl,2.396082029787049,,1.8980000000000001
153807,Tl0.9Bi0.1Sr1.8Yb0.2Ca0.8Cd0.2Cu1.99Fe0.01O7.0,Tl1212,78.35,3.795,,12.118,CIN039S257,"S. Ismail, A.K.Yahya, Nawazish A. Khan,",Superconducting fluctuation and infrared absorption of Cd-substituted Tl0.9Bi0.1Sr1.8Yb0.2Ca1-xCdxCu1.99Fe0.01O7-d ceramics,"Ceramics International, 39(2013)S257",2013.0,3.795,Two,Tl,2.393790503133051,,1.8975
153808,Tl0.9Bi0.1Sr1.8Yb0.2Ca0.7Cd0.3Cu1.99Fe0.01O7.0,Tl1212,85.0,3.7939999999999996,,12.116,CIN039S257,"S. Ismail, A.K.Yahya, Nawazish A. Khan,",Superconducting fluctuation and infrared absorption of Cd-substituted Tl0.9Bi0.1Sr1.8Yb0.2Ca1-xCdxCu1.99Fe0.01O7-d ceramics,"Ceramics International, 39(2013)S257",2013.0,3.7939999999999996,Two,Tl,2.3920076338712892,,1.8969999999999998
153809,Tl0.9Bi0.1Sr1.8Yb0.2Ca0.6Cd0.4Cu1.99Fe0.01O7.0,Tl1212,83.35,3.793,,12.110999999999999,CIN039S257,"S. Ismail, A.K.Yahya, Nawazish A. Khan,",Superconducting fluctuation and infrared absorption of Cd-substituted Tl0.9Bi0.1Sr1.8Yb0.2Ca1-xCdxCu1.99Fe0.01O7-d ceramics,"Ceramics International, 39(2013)S257",2013.0,3.793,Two,Tl,2.388698792432818,,1.8965
