Repository: CompRhys/apical

# Data Guide

In all cases whilst compiling this data we have been careful to include as much meta-information as possible to allow data to be traced back to it's original sources. For SuperCon this takes the form of the SuperCon "num :" reference id and then the source publication details. For ICSD we provide the ICSD collection code.

We acknowledge the Japanese National Institute for Materials Science for maintaining the [SuperCon](https://supercon.nims.go.jp/index_en.html) database as well as FIZ Karlsruhe GmbH for maintaining [ICSD](https://www.fiz-karlsruhe.de/en/produkte-und-dienstleistungen/inorganic-crystal-structure-database-icsd).

File: processed-data/super_cleaned.csv (part 20 of 21)
num :,composition :,str3 :,tc :,lata :,latb :,latc :,refno :,author :,title :,journal :,year :,lata* :
34304,La1.9Pr0.1Ca0.2Ba2.0Cu4.2O9.8786,2125,25.5,3.8988,,11.7235,SSC1280097,"C.M.Thaker, D.G.Kuberkar, D.S.Rana, K.R.Mavani, Manglesh Dixit, S.Bhattacharya, S.Rayaprol,","Studies on La2-xPrxCayBa2Cu4+y (x = 0.1 - 0.5, y = 2x) type mixed oxide superconductors","Solid State Commun., 128(2003)97",2003.0,3.8988
34305,La1.8Pr0.2Ca0.4Ba2.0Cu4.4O10.7348,2125,35.4,3.8824,,11.6698,SSC1280097,"C.M.Thaker, D.G.Kuberkar, D.S.Rana, K.R.Mavani, Manglesh Dixit, S.Bhattacharya, S.Rayaprol,","Studies on La2-xPrxCayBa2Cu4+y (x = 0.1 - 0.5, y = 2x) type mixed oxide superconductors","Solid State Commun., 128(2003)97",2003.0,3.8824
34306,La1.7Pr0.3Ca0.6Ba2.0Cu4.6O10.8862,2125,47.6,3.8724,,11.6417,SSC1280097,"C.M.Thaker, D.G.Kuberkar, D.S.Rana, K.R.Mavani, Manglesh Dixit, S.Bhattacharya, S.Rayaprol,","Studies on La2-xPrxCayBa2Cu4+y (x = 0.1 - 0.5, y = 2x) type mixed oxide superconductors","Solid State Commun., 128(2003)97",2003.0,3.8724
34307,La1.6Pr0.4Ca0.8Ba2.0Cu4.8O11.1064,2125,54.0,3.865,,11.6336,SSC1280097,"C.M.Thaker, D.G.Kuberkar, D.S.Rana, K.R.Mavani, Manglesh Dixit, S.Bhattacharya, S.Rayaprol,","Studies on La2-xPrxCayBa2Cu4+y (x = 0.1 - 0.5, y = 2x) type mixed oxide superconductors","Solid State Commun., 128(2003)97",2003.0,3.865
34308,La1.5Pr0.5Ca1.0Ba2.0Cu5.0O11.782,2125,57.7,3.8712,,11.6388,SSC1280097,"C.M.Thaker, D.G.Kuberkar, D.S.Rana, K.R.Mavani, Manglesh Dixit, S.Bhattacharya, S.Rayaprol,","Studies on La2-xPrxCayBa2Cu4+y (x = 0.1 - 0.5, y = 2x) type mixed oxide superconductors","Solid State Commun., 128(2003)97",2003.0,3.8712
34327,Ba1.0Sr1.0Y1.0Cu3.0O7.0,Y123,82.7,3.7864,3.8542,11.557,P069014507,"C.Dong, G.C.Che, H.Chen, S.L.Jia, Y.M.Ni, Z.A.Ren, Z.X.Zhao,","Fe0.5Cu0.5(Ba1-xSrx)2YCu2O7+z (x=0, 0.5, and 1) superconductors prepared by high-pressure synthesis","Phys.Rev.B, 69(2004)14507",2004.0,3.7864
34328,Fe0.1Ba1.0Sr1.0Y1.0Cu2.9O7.0,Y123,46.6,3.8218,3.8448,11.5386,P069014507,"C.Dong, G.C.Che, H.Chen, S.L.Jia, Y.M.Ni, Z.A.Ren, Z.X.Zhao,","Fe0.5Cu0.5(Ba1-xSrx)2YCu2O7+z (x=0, 0.5, and 1) superconductors prepared by high-pressure synthesis","Phys.Rev.B, 69(2004)14507",2004.0,3.8218
34329,Fe0.2Ba1.0Sr1.0Y1.0Cu2.8O7.0,Y123,36.1,3.8282,,11.5467,P069014507,"C.Dong, G.C.Che, H.Chen, S.L.Jia, Y.M.Ni, Z.A.Ren, Z.X.Zhao,","Fe0.5Cu0.5(Ba1-xSrx)2YCu2O7+z (x=0, 0.5, and 1) superconductors prepared by high-pressure synthesis","Phys.Rev.B, 69(2004)14507",2004.0,3.8282
34332,Fe0.5Ba2.0Y1.0Cu2.5O7.0,Y123,73.0,3.87,,11.601,P069014507,"C.Dong, G.C.Che, H.Chen, S.L.Jia, Y.M.Ni, Z.A.Ren, Z.X.Zhao,","Fe0.5Cu0.5(Ba1-xSrx)2YCu2O7+z (x=0, 0.5, and 1) superconductors prepared by high-pressure synthesis","Phys.Rev.B, 69(2004)14507",2004.0,3.87
34333,Fe0.5Sr2.0Y1.0Cu2.5O7.0,Y123,77.0,3.859,,11.602,P069014507,"C.Dong, G.C.Che, H.Chen, S.L.Jia, Y.M.Ni, Z.A.Ren, Z.X.Zhao,","Fe0.5Cu0.5(Ba1-xSrx)2YCu2O7+z (x=0, 0.5, and 1) superconductors prepared by high-pressure synthesis","Phys.Rev.B, 69(2004)14507",2004.0,3.859
34334,Fe0.5Ba1.0Sr1.0Y1.0Cu2.5O7.35,Y123,60.0,3.838,,11.5211,P069014507,"C.Dong, G.C.Che, H.Chen, S.L.Jia, Y.M.Ni, Z.A.Ren, Z.X.Zhao,","Fe0.5Cu0.5(Ba1-xSrx)2YCu2O7+z (x=0, 0.5, and 1) superconductors prepared by high-pressure synthesis","Phys.Rev.B, 69(2004)14507",2004.0,3.838
34335,Mo1.0Sr2.0Y1.0Cu2.0O7.0,1212,18.0,3.811,,11.52,P069024512,"E.Galstyan, I.Felner,",Tuning the superconducting state in the magnetic MoSr2YCu2O8-z materials,"Phys.Rev.B, 69(2004)24512",2004.0,3.811
34337,Eu1.4Ce0.6Ru1.0Sr2.0Cu2.0O10.0,Ru1222,40.0,3.846,,28.72,P069024517,"A.Shengelaya, D.G.Eshchenko, H.Kekker, I.Felner, I.M.Savic, K.A.Muller, R.Khasanov, U.Asaf,",Coexistence of magnetism and superconductivity in Eu1.4Ce0.6RuSr2Cu2O10 : A muon spin rotation and magnetization study,"Phys.Rev.B, 69(2004)24517",2004.0,3.846
34352,Hg2.0Ba1.0Sr1.0Y1.0Cu2.0O8.0,Hg2212,32.0,3.8327,,28.422,PHC4020152,"P.Odier, P.Toulemonde,",Enhancement of Tc by Sr substitution for Ba in Hg-2212 superconductor,"Physica C, 402(2004)152",2004.0,3.8327
34353,Hg2.0Sr2.0Y1.0Cu2.0O8.0,Hg2212,42.0,3.8108,,28.141,PHC4020152,"P.Odier, P.Toulemonde,",Enhancement of Tc by Sr substitution for Ba in Hg-2212 superconductor,"Physica C, 402(2004)152",2004.0,3.8108
34354,Hg2.0Ba2.0Y0.8Ca0.2Cu2.0O8.0,Hg2212,21.0,3.8589,,28.91800000000001,PHC4020152,"P.Odier, P.Toulemonde,",Enhancement of Tc by Sr substitution for Ba in Hg-2212 superconductor,"Physica C, 402(2004)152",2004.0,3.8589
34355,Hg2.0Ba1.9Sr0.1Y0.8Ca0.2Cu2.0O8.0,Hg2212,27.0,3.8546,,28.873,PHC4020152,"P.Odier, P.Toulemonde,",Enhancement of Tc by Sr substitution for Ba in Hg-2212 superconductor,"Physica C, 402(2004)152",2004.0,3.8546
34356,Hg2.0Ba1.8Sr0.2Y0.8Ca0.2Cu2.0O8.0,Hg2212,32.5,3.8514,,28.846,PHC4020152,"P.Odier, P.Toulemonde,",Enhancement of Tc by Sr substitution for Ba in Hg-2212 superconductor,"Physica C, 402(2004)152",2004.0,3.8514
34357,Hg2.0Ba1.7Sr0.3Y0.8Ca0.2Cu2.0O8.0,Hg2212,39.5,3.8477,,28.806,PHC4020152,"P.Odier, P.Toulemonde,",Enhancement of Tc by Sr substitution for Ba in Hg-2212 superconductor,"Physica C, 402(2004)152",2004.0,3.8477
34358,Hg2.0Ba1.6Sr0.4Y0.8Ca0.2Cu2.0O8.0,Hg2212,38.5,3.8454,,28.763,PHC4020152,"P.Odier, P.Toulemonde,",Enhancement of Tc by Sr substitution for Ba in Hg-2212 superconductor,"Physica C, 402(2004)152",2004.0,3.8454
34359,Hg2.0Ba1.5Sr0.5Y0.8Ca0.2Cu2.0O8.0,Hg2212,41.0,3.8425,,28.733,PHC4020152,"P.Odier, P.Toulemonde,",Enhancement of Tc by Sr substitution for Ba in Hg-2212 superconductor,"Physica C, 402(2004)152",2004.0,3.8425
34360,Hg2.0Ba1.2Sr0.8Y0.8Ca0.2Cu2.0O8.0,Hg2212,51.0,3.8333,,28.575,PHC4020152,"P.Odier, P.Toulemonde,",Enhancement of Tc by Sr substitution for Ba in Hg-2212 superconductor,"Physica C, 402(2004)152",2004.0,3.8333
34361,Hg2.0Ba0.6Sr1.4Y0.8Ca0.2Cu2.0O8.0,Hg2212,60.0,3.8134,,28.302,PHC4020152,"P.Odier, P.Toulemonde,",Enhancement of Tc by Sr substitution for Ba in Hg-2212 superconductor,"Physica C, 402(2004)152",2004.0,3.8134
34362,Hg2.0Sr2.0Y0.8Ca0.2Cu2.0O8.0,Hg2212,58.0,3.8039,,28.107,PHC4020152,"P.Odier, P.Toulemonde,",Enhancement of Tc by Sr substitution for Ba in Hg-2212 superconductor,"Physica C, 402(2004)152",2004.0,3.8039
34373,Ru1.0Sr2.0Gd1.0Cu2.0O8.0,Ru1212,37.0,3.8396,,11.576,PHC4030177,"F.S.Liu, G.B.Song, G.H.Rao, J.K.Liang, J.Luo, L.T.Yang, Q.L.Liu,",Effect of Co substitution on superconductivity and magnetic order in RuSr2GdCu2O8,"Physica C, 403(2004)177",2004.0,3.8396
34374,Ru0.99Co0.01Sr2.0Gd1.0Cu2.0O8.0,Ru1212,25.5,3.8393,,11.5729,PHC4030177,"F.S.Liu, G.B.Song, G.H.Rao, J.K.Liang, J.Luo, L.T.Yang, Q.L.Liu,",Effect of Co substitution on superconductivity and magnetic order in RuSr2GdCu2O8,"Physica C, 403(2004)177",2004.0,3.8393
34375,Ru0.97Co0.03Sr2.0Gd1.0CuO8.0,Ru1212,13.0,3.8398,,11.5709,PHC4030177,"F.S.Liu, G.B.Song, G.H.Rao, J.K.Liang, J.Luo, L.T.Yang, Q.L.Liu,",Effect of Co substitution on superconductivity and magnetic order in RuSr2GdCu2O8,"Physica C, 403(2004)177",2004.0,3.8398
34380,Y1.0Ba2.0Cu2.94Co0.06O7.0,Y123,78.3,3.8375,3.8815,11.7,P069094506,"A.Forget, F.Maury, I.Mirebeau, J.A.Hodges, P.Bourges, Y.Sidis,","Long- and short-range magnetic order, charge transfer, and superconductivity in YBa2Cu3-xCoxO7","Phys.Rev.B, 69(2004)94506",2004.0,3.8375
34381,Y1.0Ba2.0Cu2.88Co0.12O7.0,Y123,71.0,3.8681,,11.699000000000002,P069094506,"A.Forget, F.Maury, I.Mirebeau, J.A.Hodges, P.Bourges, Y.Sidis,","Long- and short-range magnetic order, charge transfer, and superconductivity in YBa2Cu3-xCoxO7","Phys.Rev.B, 69(2004)94506",2004.0,3.8681
34382,Y1.0Ba2.0Cu2.76Co0.24O6.999,Y123,50.7,3.8724,,11.697,P069094506,"A.Forget, F.Maury, I.Mirebeau, J.A.Hodges, P.Bourges, Y.Sidis,","Long- and short-range magnetic order, charge transfer, and superconductivity in YBa2Cu3-xCoxO7","Phys.Rev.B, 69(2004)94506",2004.0,3.8724
34383,Y1.0Ba2.0Cu2.64Co0.36O7.03,Y123,22.0,3.8795,,11.693,P069094506,"A.Forget, F.Maury, I.Mirebeau, J.A.Hodges, P.Bourges, Y.Sidis,","Long- and short-range magnetic order, charge transfer, and superconductivity in YBa2Cu3-xCoxO7","Phys.Rev.B, 69(2004)94506",2004.0,3.8795
34422,La1.87Ce0.13Cu1.0O4.0,T',23.5,4.007,,12.44,JJP033L168,"H.Shibata, K.Kinoshita, T.Yamada,",Synthesis of superconducting T'-(La1-xCex)2CuO4,"Jpn.J.Appl.Phys., 33(1994)L168",1994.0,4.007
34423,La1.909Ce0.091Cu1.0O4.0,T',30.3,4.0116,,12.4524,PHC3721082,"M.Hepp, M.Naito, T.Greibe,",Role of substrates in molecular beam epitaxy growth of superconducting T'-La2-xCexCuO4 films,"Physica C, 372(2002)1082",2002.0,4.0116
34424,La1.89Ce0.11Cu1.0O4.0,T',29.75,4.0156,,12.4531,PHC3570333,"M.Hepp, M.Naito,",Superconducting T'-La2-xCexCuO4 films grown by molecular beam epitaxy,"Physica C, 357(2001)333",2001.0,4.0156
34441,La2.0Cu1.0O4.086,T,45.2,5.34,5.416,13.225,SSC1290075,"B.K.Ma, J.K.Liang, Q.Y.Tu, X.L.Chen, Z.X.Zhao,",Superconductivity and magnetism of La2Cu1-xZnxO4+z chemically oxidized by NaClO,"Solid State Commun., 129(2004)75",2004.0,3.7759502115361636
34442,La2.0Cu0.99Zn0.01O4.099,T,29.3,5.3420000000000005,5.414,13.217,SSC1290075,"B.K.Ma, J.K.Liang, Q.Y.Tu, X.L.Chen, Z.X.Zhao,",Superconductivity and magnetism of La2Cu1-xZnxO4+z chemically oxidized by NaClO,"Solid State Commun., 129(2004)75",2004.0,3.777364425098537
34443,La2.0Cu0.98Zn0.02O4.099,T,19.2,5.341,5.416,13.217,SSC1290075,"B.K.Ma, J.K.Liang, Q.Y.Tu, X.L.Chen, Z.X.Zhao,",Superconductivity and magnetism of La2Cu1-xZnxO4+z chemically oxidized by NaClO,"Solid State Commun., 129(2004)75",2004.0,3.7766573183173504
34471,Bi2.0Sr2.1Y0.1Ca0.8Cu2.0O8.26,Bi2212,96.0,5.405,,30.76,PHC4060058,"J.Hejtmanek, K.Knizek, N.Hudakova,",The infrared properties of Bi2Y0.1Sr1.9CaCu2O8+z superconductor,"Physica C, 406(2004)58",2004.0,3.8219121523132893
34472,Bi2.0Sr1.9Y0.1Ca1.0Cu2.0O8.24,Bi2212,94.0,5.4,,30.74,PHC4060058,"J.Hejtmanek, K.Knizek, N.Hudakova,",The infrared properties of Bi2Y0.1Sr1.9CaCu2O8+z superconductor,"Physica C, 406(2004)58",2004.0,3.8183766184073566
34473,Bi2.0Sr1.8Y0.1Ca1.1Cu2.0O8.23,Bi2212,93.0,5.4,,30.73,PHC4060058,"J.Hejtmanek, K.Knizek, N.Hudakova,",The infrared properties of Bi2Y0.1Sr1.9CaCu2O8+z superconductor,"Physica C, 406(2004)58",2004.0,3.8183766184073566
34474,Bi2.0Sr1.6Y0.1Ca1.3Cu2.0O8.23,Bi2212,89.0,5.401,,30.65,PHC4060058,"J.Hejtmanek, K.Knizek, N.Hudakova,",The infrared properties of Bi2Y0.1Sr1.9CaCu2O8+z superconductor,"Physica C, 406(2004)58",2004.0,3.819083725188543
34507,Hg2.0Ba1.0Sr1.0Y1.0Cu2.0O8.0,Hg2212,32.0,3.8319,,28.4176,JP01604061,"E.Suard, P.Bordet, P.Odier, P.Toulemonde, S.Le Floch,",The effect of Sr substitution on superconductivity in Hg2(Ba1-ySry)2YCu2O8-z: I.A neutron powder diffraction study,"J.Phys.:Condens.Matter, 16(2004)4061",2004.0,3.8319
34508,Hg2.0Sr2.0Y1.0Cu2.0O8.0,Hg2212,42.0,3.8112,,28.136,JP01604061,"E.Suard, P.Bordet, P.Odier, P.Toulemonde, S.Le Floch,",The effect of Sr substitution on superconductivity in Hg2(Ba1-ySry)2YCu2O8-z: I.A neutron powder diffraction study,"J.Phys.:Condens.Matter, 16(2004)4061",2004.0,3.8112
34548,Ru1.0Sr2.0Gd1.0Cu2.0O8.0,Ru1212,16.0,3.841,,11.5731,CEM1771072,"C.Q.Jin, F.S.Liu, G.B.Song, G.H.Rao, J.K.Liang, J.Luo, L.T.Yang, Q.L.Liu, X.M.Feng,","A systematic study on the crystal structure and properties of RuSr2RCu2O8-z (R=Gd, Tb, Dy, Y, Ho, Er)","J.Solid State Chem., 177(2004)1072",2004.0,3.841
34551,Ru1.0Sr2.0Y1.0Cu2.0O8.0,Ru1212,45.0,3.8275,,11.5326,CEM1771072,"C.Q.Jin, F.S.Liu, G.B.Song, G.H.Rao, J.K.Liang, J.Luo, L.T.Yang, Q.L.Liu, X.M.Feng,","A systematic study on the crystal structure and properties of RuSr2RCu2O8-z (R=Gd, Tb, Dy, Y, Ho, Er)","J.Solid State Chem., 177(2004)1072",2004.0,3.8275
34554,Gd1.05Ba1.95Cu3.0O6.94,RE123,85.0,3.8571,3.8977,11.7036,P068100507,"K.Rogacki,",Evidence for an interplay between superconductivity and antiferromagnetism of rare-earth ions in Gd1+xBa2-xCu3O7-z,"Phys.Rev.B, 68(2003)10050",2003.0,3.8571
34555,Gd1.15Ba1.85Cu3.0O6.99,RE123,48.0,3.8662,3.8826,11.6733,P068100507,"K.Rogacki,",Evidence for an interplay between superconductivity and antiferromagnetism of rare-earth ions in Gd1+xBa2-xCu3O7-z,"Phys.Rev.B, 68(2003)10050",2003.0,3.8662
34556,Gd1.2Ba1.8Cu3.0O7.03,RE123,42.0,3.8722,,11.6553,P068100507,"K.Rogacki,",Evidence for an interplay between superconductivity and antiferromagnetism of rare-earth ions in Gd1+xBa2-xCu3O7-z,"Phys.Rev.B, 68(2003)10050",2003.0,3.8722
34557,Gd1.25Ba1.75Cu3.0O6.98,RE123,28.0,3.8741,,11.6346,P068100507,"K.Rogacki,",Evidence for an interplay between superconductivity and antiferromagnetism of rare-earth ions in Gd1+xBa2-xCu3O7-z,"Phys.Rev.B, 68(2003)10050",2003.0,3.8741
34569,La2.0Cu0.985V0.015O4.021,T,40.0,5.3972,5.3522,13.144,SST0170023,"C.Dong, G.C.Che, G.D.Liu, H.Chen, L.H.Liu, S.L.Jia, W.W.Huang, Z.X.Zhao,",The doping effect of vanadium in La1.85Sr0.15CuO4+z and La2Cu1?xVxO4+z systems,"Supercond.Sci.Technol., 17(2004)23",2004.0,3.816396719420034
34570,La2.0Cu0.975V0.025O4.032,T,40.0,5.3992,5.3522,13.144,SST0170023,"C.Dong, G.C.Che, G.D.Liu, H.Chen, L.H.Liu, S.L.Jia, W.W.Huang, Z.X.Zhao,",The doping effect of vanadium in La1.85Sr0.15CuO4+z and La2Cu1?xVxO4+z systems,"Supercond.Sci.Technol., 17(2004)23",2004.0,3.8178109329824075
34571,La2.0Cu0.965V0.035O4.045,T,40.0,5.3979,5.3528,13.1472,SST0170023,"C.Dong, G.C.Che, G.D.Liu, H.Chen, L.H.Liu, S.L.Jia, W.W.Huang, Z.X.Zhao,",The doping effect of vanadium in La1.85Sr0.15CuO4+z and La2Cu1?xVxO4+z systems,"Supercond.Sci.Technol., 17(2004)23",2004.0,3.8168916941668645
34572,La2.0Cu0.955V0.045O4.056,T,40.0,5.3979,5.3522,13.1425,SST0170023,"C.Dong, G.C.Che, G.D.Liu, H.Chen, L.H.Liu, S.L.Jia, W.W.Huang, Z.X.Zhao,",The doping effect of vanadium in La1.85Sr0.15CuO4+z and La2Cu1?xVxO4+z systems,"Supercond.Sci.Technol., 17(2004)23",2004.0,3.8168916941668645
34579,Y1.0Ba2.0Cu3.0O6.93,Y123,92.0,3.817,3.886,11.682,JP01601439,"Ashok Rao,",Influence of Zn doping on the thermal expansion of the high Tc superconductor Y1Ba2Cu3Oy,"J.Phys.:Condens.Matter, 16(2004)1439",2004.0,3.817
34580,Y1.0Ba2.0Cu2.9925Zn0.0075O6.92,Y123,88.0,3.819,3.884,11.68,JP01601439,"Ashok Rao,",Influence of Zn doping on the thermal expansion of the high Tc superconductor Y1Ba2Cu3Oy,"J.Phys.:Condens.Matter, 16(2004)1439",2004.0,3.819
34581,Y1.0Ba2.0Cu2.985Zn0.015O6.95,Y123,86.0,3.817,3.885,11.678,JP01601439,"Ashok Rao,",Influence of Zn doping on the thermal expansion of the high Tc superconductor Y1Ba2Cu3Oy,"J.Phys.:Condens.Matter, 16(2004)1439",2004.0,3.817
34582,Y1.0Ba2.0Cu2.9775Zn0.0225O6.93,Y123,83.0,3.821,3.884,11.673,JP01601439,"Ashok Rao,",Influence of Zn doping on the thermal expansion of the high Tc superconductor Y1Ba2Cu3Oy,"J.Phys.:Condens.Matter, 16(2004)1439",2004.0,3.821
34583,Y1.0Ba2.0Cu2.97Zn0.03O6.98,Y123,80.0,3.82,3.884,11.67,JP01601439,"Ashok Rao,",Influence of Zn doping on the thermal expansion of the high Tc superconductor Y1Ba2Cu3Oy,"J.Phys.:Condens.Matter, 16(2004)1439",2004.0,3.82
34584,Y1.0Ba2.0Cu2.94Zn0.06O6.96,Y123,71.0,3.822,3.886,11.672,JP01601439,"Ashok Rao,",Influence of Zn doping on the thermal expansion of the high Tc superconductor Y1Ba2Cu3Oy,"J.Phys.:Condens.Matter, 16(2004)1439",2004.0,3.822
34585,Y1.0Ba2.0Cu2.88Zn0.12O6.95,Y123,64.0,3.824,3.887,11.677,JP01601439,"Ashok Rao,",Influence of Zn doping on the thermal expansion of the high Tc superconductor Y1Ba2Cu3Oy,"J.Phys.:Condens.Matter, 16(2004)1439",2004.0,3.824
34598,Fe0.5Ba2.0Y1.0Cu2.5O7.41,Cu1212,80.0,3.871,,11.589,PHC4110047,"G.C.Che, H.Chen, K.Q.Li, W.W.Huang, Y.H.Liu, Z.X.Zhao,","Structure, oxygen content and superconductivity of Fe0.5Cu0.5Ba2RCu2O7+z superconductors synthesized by high pressure","Physica C, 411(2004)47",2004.0,3.871
34601,Fe0.5Ba2.0Eu1.0Cu2.5O7.51,Cu1212,60.0,3.893,,11.654000000000002,PHC4110047,"G.C.Che, H.Chen, K.Q.Li, W.W.Huang, Y.H.Liu, Z.X.Zhao,","Structure, oxygen content and superconductivity of Fe0.5Cu0.5Ba2RCu2O7+z superconductors synthesized by high pressure","Physica C, 411(2004)47",2004.0,3.893
34602,Fe0.5Ba2.0Gd1.0Cu2.5O7.45,Cu1212,72.0,3.881,,11.628,PHC4110047,"G.C.Che, H.Chen, K.Q.Li, W.W.Huang, Y.H.Liu, Z.X.Zhao,","Structure, oxygen content and superconductivity of Fe0.5Cu0.5Ba2RCu2O7+z superconductors synthesized by high pressure","Physica C, 411(2004)47",2004.0,3.881
34603,Fe0.5Ba2.0Dy1.0Cu2.5O7.52,Cu1212,75.0,3.875,,11.621,PHC4110047,"G.C.Che, H.Chen, K.Q.Li, W.W.Huang, Y.H.Liu, Z.X.Zhao,","Structure, oxygen content and superconductivity of Fe0.5Cu0.5Ba2RCu2O7+z superconductors synthesized by high pressure","Physica C, 411(2004)47",2004.0,3.875
34604,Fe0.5Ba2.0Ho1.0Cu2.5O7.49,Cu1212,76.0,3.872,,11.615,PHC4110047,"G.C.Che, H.Chen, K.Q.Li, W.W.Huang, Y.H.Liu, Z.X.Zhao,","Structure, oxygen content and superconductivity of Fe0.5Cu0.5Ba2RCu2O7+z superconductors synthesized by high pressure","Physica C, 411(2004)47",2004.0,3.872
34605,Fe0.5Ba2.0Er1.0Cu2.5O7.46,Cu1212,72.0,3.866,,11.587,PHC4110047,"G.C.Che, H.Chen, K.Q.Li, W.W.Huang, Y.H.Liu, Z.X.Zhao,","Structure, oxygen content and superconductivity of Fe0.5Cu0.5Ba2RCu2O7+z superconductors synthesized by high pressure","Physica C, 411(2004)47",2004.0,3.866
34606,Fe0.5Ba2.0Tm1.0Cu2.5O7.43,Cu1212,60.0,3.866,,11.601,PHC4110047,"G.C.Che, H.Chen, K.Q.Li, W.W.Huang, Y.H.Liu, Z.X.Zhao,","Structure, oxygen content and superconductivity of Fe0.5Cu0.5Ba2RCu2O7+z superconductors synthesized by high pressure","Physica C, 411(2004)47",2004.0,3.866
34607,Fe0.5Ba2.0Yb1.0Cu2.5O7.45,Cu1212,72.0,3.86,,11.585,PHC4110047,"G.C.Che, H.Chen, K.Q.Li, W.W.Huang, Y.H.Liu, Z.X.Zhao,","Structure, oxygen content and superconductivity of Fe0.5Cu0.5Ba2RCu2O7+z superconductors synthesized by high pressure","Physica C, 411(2004)47",2004.0,3.86
34609,Ga0.65Cd0.4Sr2.0Y1.0Cu2.0O7.0,Ga1212,38.0,3.841,,11.4873,PHC4150001,"E.Kandyel,",Structural and superconducting properties of GaSr2YCu2O7 cuprate doped with cadmium,"Physica C, 415(2004)1",2004.0,3.841
34610,Ga0.65Cd0.5Sr2.0Y1.0Cu2.0O7.0,Ga1212,44.0,3.8374,,11.4958,PHC4150001,"E.Kandyel,",Structural and superconducting properties of GaSr2YCu2O7 cuprate doped with cadmium,"Physica C, 415(2004)1",2004.0,3.8374
34611,Ga0.65Cd0.6Sr2.0Y1.0Cu2.0O7.0,Ga1212,50.0,3.8353,,11.5043,PHC4150001,"E.Kandyel,",Structural and superconducting properties of GaSr2YCu2O7 cuprate doped with cadmium,"Physica C, 415(2004)1",2004.0,3.8353
34612,Ga0.65Sr2.0Y0.7Ca0.3Cu2.0O7.0,Ga1212,23.5,5.3901,5.4741,22.8611,PHC4150001,"E.Kandyel,",Structural and superconducting properties of GaSr2YCu2O7 cuprate doped with cadmium,"Physica C, 415(2004)1",2004.0,3.81137626127361
34613,Ga0.95Cd0.05Sr2.0Y0.7Ca0.3Cu2.0O7.0,Ga1212,27.5,5.3922,5.4709,22.8707,PHC4150001,"E.Kandyel,",Structural and superconducting properties of GaSr2YCu2O7 cuprate doped with cadmium,"Physica C, 415(2004)1",2004.0,3.8128611855141012
34614,Ga0.9Cd0.1Sr2.0Y0.7Ca0.3Cu2.0O7.0,Ga1212,32.5,5.3931,5.4655,22.8804,PHC4150001,"E.Kandyel,",Structural and superconducting properties of GaSr2YCu2O7 cuprate doped with cadmium,"Physica C, 415(2004)1",2004.0,3.813497581617169
34615,Ga0.85Cd0.15Sr2.0Y0.7Ca0.3Cu2.0O7.0,Ga1212,37.0,5.3963,5.464,22.9019,PHC4150001,"E.Kandyel,",Structural and superconducting properties of GaSr2YCu2O7 cuprate doped with cadmium,"Physica C, 415(2004)1",2004.0,3.815760323316966
34616,Ga0.8Cd0.2Sr2.0Y0.7Ca0.3Cu2.0O7.0,Ga1212,41.5,5.4031,5.4623,22.9203,PHC4150001,"E.Kandyel,",Structural and superconducting properties of GaSr2YCu2O7 cuprate doped with cadmium,"Physica C, 415(2004)1",2004.0,3.8205686494290347
34617,Ga0.75Cd0.25Sr2.0Y0.7Ca0.3Cu2.0O7.0,Ga1212,45.0,5.3962,5.4584,22.9269,PHC4150001,"E.Kandyel,",Structural and superconducting properties of GaSr2YCu2O7 cuprate doped with cadmium,"Physica C, 415(2004)1",2004.0,3.8156896126388475
34618,Ga0.7Cd0.3Sr2.0Y0.7Ca0.3Cu2.0O7.0,Ga1212,47.5,5.4146,5.4532,22.9393,PHC4150001,"E.Kandyel,",Structural and superconducting properties of GaSr2YCu2O7 cuprate doped with cadmium,"Physica C, 415(2004)1",2004.0,3.82870037741268
34619,Ga0.65Cd0.35Sr2.0Y0.7Ca0.3Cu2.0O7.0,Ga1212,51.0,3.8391,,11.4792,PHC4150001,"E.Kandyel,",Structural and superconducting properties of GaSr2YCu2O7 cuprate doped with cadmium,"Physica C, 415(2004)1",2004.0,3.8391
34620,Ga0.6Cd0.4Sr2.0Y0.7Ca0.3Cu2.0O7.0,Ga1212,52.5,3.8364,,11.4924,PHC4150001,"E.Kandyel,",Structural and superconducting properties of GaSr2YCu2O7 cuprate doped with cadmium,"Physica C, 415(2004)1",2004.0,3.8364
34621,Ga0.5Cd0.5Sr2.0Y0.7Ca0.3Cu2.0O7.0,Ga1212,58.5,3.8327,,11.5008,PHC4150001,"E.Kandyel,",Structural and superconducting properties of GaSr2YCu2O7 cuprate doped with cadmium,"Physica C, 415(2004)1",2004.0,3.8327
34622,Ga0.4Cd0.6Sr2.0Y0.7Ca0.3Cu2.0O7.0,Ga1212,61.5,3.8303,,11.5063,PHC4150001,"E.Kandyel,",Structural and superconducting properties of GaSr2YCu2O7 cuprate doped with cadmium,"Physica C, 415(2004)1",2004.0,3.8303
34623,Ru1.0Sr2.0Gd1.4Ce0.6Cu2.0O9.54,Ru1222,34.0,3.842,,28.606,PHC4150172,"G.V.M.Williams, H.K.Lee,",Effect of Nb doping on superconducting and magnetic properties of RuSr2(Gd1.5-yEuyCe0.5)Cu2Oz,"Physica C, 415(2004)172",2004.0,3.842
34627,Ru0.5Nb0.5Sr2.0Gd1.4Ce0.6Cu2.0O9.64,Ru1222,30.0,3.8531,,28.698,PHC4150172,"G.V.M.Williams, H.K.Lee,",Effect of Nb doping on superconducting and magnetic properties of RuSr2(Gd1.5-yEuyCe0.5)Cu2Oz,"Physica C, 415(2004)172",2004.0,3.8531
34628,Ga1.0Sr2.0Tm0.75Ca0.25Cu2.0O7.0,Ga1212,28.0,5.374,5.46,22.826,PHC2710325,"A. Ono, M. Tsutsumi,",Composition dependence of the critical temperature in superconducting Ga-1212 GaSr2Tm1-xCaxCu2O7,"Physica.C,271(1996)325-330",1996.0,3.7999918420965058
34629,Ga1.0Sr2.0Tm0.7Ca0.3Cu2.0O7.0,Ga1212,40.0,5.3729999999999976,5.4620000000000015,22.822,PHC2710325,"A. Ono, M. Tsutsumi,",Composition dependence of the critical temperature in superconducting Ga-1212 GaSr2Tm1-xCaxCu2O7,"Physica.C,271(1996)325-330",1996.0,3.799284735315318
34630,Ga1.0Sr2.0Tm0.65Ca0.35Cu2.0O7.0,Ga1212,47.0,5.374,5.459,22.813,PHC2710325,"A. Ono, M. Tsutsumi,",Composition dependence of the critical temperature in superconducting Ga-1212 GaSr2Tm1-xCaxCu2O7,"Physica.C,271(1996)325-330",1996.0,3.7999918420965058
34631,Ga1.0Sr2.0Tm0.6Ca0.4Cu2.0O7.0,Ga1212,51.0,5.369,5.4579999999999975,22.787,PHC2710325,"A. Ono, M. Tsutsumi,",Composition dependence of the critical temperature in superconducting Ga-1212 GaSr2Tm1-xCaxCu2O7,"Physica.C,271(1996)325-330",1996.0,3.796456308190573
34639,Ga1.0Sr2.0Y0.7Ca0.3Cu2.0O7.0,Ga1212,25.0,5.377999999999999,5.473,22.867,PHC1910174,"H.YAMAUCHI, KOH-ICHI KUBO, SATOSHI TAKANO, SEIJI ADACHI,","SUPERCONDUCTIVITY IN GA-BASED ""1212""CUPRATES","PHYSICA C,191(1992)174",1992.0,3.8028202692212516
34640,Ga1.0Sr2.0Y0.6Ca0.4Cu2.0O7.0,Ga1212,38.0,5.381,5.4691,22.862,PHC1910174,"H.YAMAUCHI, KOH-ICHI KUBO, SATOSHI TAKANO, SEIJI ADACHI,","SUPERCONDUCTIVITY IN GA-BASED ""1212""CUPRATES","PHYSICA C,191(1992)174",1992.0,3.804941589564812
34641,Ga1.0Sr2.0Y0.5Ca0.5Cu2.0O7.0,Ga1212,35.0,5.381,5.4691,22.85,PHC1910174,"H.YAMAUCHI, KOH-ICHI KUBO, SATOSHI TAKANO, SEIJI ADACHI,","SUPERCONDUCTIVITY IN GA-BASED ""1212""CUPRATES","PHYSICA C,191(1992)174",1992.0,3.804941589564812
34647,Fe1.0Sr2.0Y1.0Cu2.0O6.0,M1212,42.0,3.8128,,11.335,PHC4170017,"H.Yasuoka, I.Kakeya, J.Suzuki, K.Kadowaki, T.Mochiku, Y.Hata, Y.Mihara, e.Kita,",Redistribution of Fe ion and superconductivity of FeSr2YCu2O6+y system,"Physica C, 417(2004)17",2004.0,3.8128
34648,Fe1.0Sr2.0Y1.0Cu2.0O6.0,M1212,48.0,3.8112,,11.33,PHC4170017,"H.Yasuoka, I.Kakeya, J.Suzuki, K.Kadowaki, T.Mochiku, Y.Hata, Y.Mihara, e.Kita,",Redistribution of Fe ion and superconductivity of FeSr2YCu2O6+y system,"Physica C, 417(2004)17",2004.0,3.8112
34649,Fe1.0Sr2.0Y1.0Cu2.0O7.68,M1212,56.0,3.8103,,11.327,PHC4170017,"H.Yasuoka, I.Kakeya, J.Suzuki, K.Kadowaki, T.Mochiku, Y.Hata, Y.Mihara, e.Kita,",Redistribution of Fe ion and superconductivity of FeSr2YCu2O6+y system,"Physica C, 417(2004)17",2004.0,3.8103
34655,Y0.4Pr0.6Ba1.2Sr0.8Cu3.0O7.0,Y123,15.5,3.852,,11.5659,PHC4170033,"A.Gupta, A.V.Narlikar, D.Buddhikot, H.Kishan, M.A.Ansari, R.B.Saxena, R.Rawat, S.K.Malik, V.Ganesan, V.P.S.Awana,",Induction of superconductivity in Y0.4Pr0.6Ba2-xSrxCu3O7 system with increasing Sr substitution,"Physica C, 417(2004)33",2004.0,3.852
34656,Y0.4Pr0.6Ba1.0Sr1.0Cu3.0O7.0,Y123,23.0,3.849,,11.5461,PHC4170033,"A.Gupta, A.V.Narlikar, D.Buddhikot, H.Kishan, M.A.Ansari, R.B.Saxena, R.Rawat, S.K.Malik, V.Ganesan, V.P.S.Awana,",Induction of superconductivity in Y0.4Pr0.6Ba2-xSrxCu3O7 system with increasing Sr substitution,"Physica C, 417(2004)33",2004.0,3.849
34657,Y1.0Ba2.0Cu3.0O7.0,Y123,44.7,3.8797,3.8174,11.6667,PHC4170063,"G.Liu, J.Du, J.Gao, J.S.Liu, S.S.Jiang, S.Xu, X.S.Wu,",Structure and spin gap in YBa2Cu3-xGdxO7-z superconductors,"Physica C, 417(2004)63",2004.0,3.8797
34658,Y1.0Ba2.0Cu2.99Gd0.01O7.0,Y123,44.4,3.8781,3.8155,11.6629,PHC4170063,"G.Liu, J.Du, J.Gao, J.S.Liu, S.S.Jiang, S.Xu, X.S.Wu,",Structure and spin gap in YBa2Cu3-xGdxO7-z superconductors,"Physica C, 417(2004)63",2004.0,3.8781
34659,Y1.0Ba2.0Cu2.98Gd0.02O7.0,Y123,42.5,3.8803,3.8174,11.6659,PHC4170063,"G.Liu, J.Du, J.Gao, J.S.Liu, S.S.Jiang, S.Xu, X.S.Wu,",Structure and spin gap in YBa2Cu3-xGdxO7-z superconductors,"Physica C, 417(2004)63",2004.0,3.8803
34660,Y1.0Ba2.0Cu2.97Gd0.03O7.0,Y123,40.4,3.8819,3.8194,11.6704,PHC4170063,"G.Liu, J.Du, J.Gao, J.S.Liu, S.S.Jiang, S.Xu, X.S.Wu,",Structure and spin gap in YBa2Cu3-xGdxO7-z superconductors,"Physica C, 417(2004)63",2004.0,3.8819
34661,Y1.0Ba2.0Cu2.95Gd0.05O7.0,Y123,44.8,3.8778,3.8161,11.6599,PHC4170063,"G.Liu, J.Du, J.Gao, J.S.Liu, S.S.Jiang, S.Xu, X.S.Wu,",Structure and spin gap in YBa2Cu3-xGdxO7-z superconductors,"Physica C, 417(2004)63",2004.0,3.8778
34662,Y1.0Ba2.0Cu2.9Gd0.1O7.0,Y123,33.7,3.8777,3.8162,11.6539,PHC4170063,"G.Liu, J.Du, J.Gao, J.S.Liu, S.S.Jiang, S.Xu, X.S.Wu,",Structure and spin gap in YBa2Cu3-xGdxO7-z superconductors,"Physica C, 417(2004)63",2004.0,3.8777
34663,Y1.0Ba2.0Cu2.85Gd0.15O7.0,Y123,44.1,3.8818,3.8212,11.6681,PHC4170063,"G.Liu, J.Du, J.Gao, J.S.Liu, S.S.Jiang, S.Xu, X.S.Wu,",Structure and spin gap in YBa2Cu3-xGdxO7-z superconductors,"Physica C, 417(2004)63",2004.0,3.8818
34679,Mo0.25Sr2.0Ce2.01Y0.99Cu2.75O11.0,Cu1232,12.1,3.8311,,16.95,P070174515,"H.Yamauchi, M.Karppinen, T.Nagai, Y.Matsui, Y.Morita,","High-Tc superconductivity in three-fluorite-layer copper oxides. II. (Cu,Mo)Sr2(Ce,Y)3Cu2O11+z","Phys.Rev.B, 70(2004)174515",2004.0,3.8311
34680,Mo0.25Sr2.0Ce2.01Y0.99Cu2.75O11.0,Cu1232,33.4,3.8311,,16.933,P070174515,"H.Yamauchi, M.Karppinen, T.Nagai, Y.Matsui, Y.Morita,","High-Tc superconductivity in three-fluorite-layer copper oxides. II. (Cu,Mo)Sr2(Ce,Y)3Cu2O11+z","Phys.Rev.B, 70(2004)174515",2004.0,3.8311
34681,Mo0.25Sr2.0Ce2.01Y0.99Cu2.75O11.0,Cu1232,50.9,3.8305,,16.926,P070174515,"H.Yamauchi, M.Karppinen, T.Nagai, Y.Matsui, Y.Morita,","High-Tc superconductivity in three-fluorite-layer copper oxides. II. (Cu,Mo)Sr2(Ce,Y)3Cu2O11+z","Phys.Rev.B, 70(2004)174515",2004.0,3.8305
34682,Mo0.25Sr2.0Ce2.01Y0.99Cu2.75O11.0,Cu1232,51.7,3.828,,16.918,P070174515,"H.Yamauchi, M.Karppinen, T.Nagai, Y.Matsui, Y.Morita,","High-Tc superconductivity in three-fluorite-layer copper oxides. II. (Cu,Mo)Sr2(Ce,Y)3Cu2O11+z","Phys.Rev.B, 70(2004)174515",2004.0,3.828
34683,Mo0.25Sr2.0Ce2.01Y0.99Cu2.75O11.0,Cu1232,52.9,3.8292,,16.917,P070174515,"H.Yamauchi, M.Karppinen, T.Nagai, Y.Matsui, Y.Morita,","High-Tc superconductivity in three-fluorite-layer copper oxides. II. (Cu,Mo)Sr2(Ce,Y)3Cu2O11+z","Phys.Rev.B, 70(2004)174515",2004.0,3.8292
34706,Gd1.1Ba1.9Cu3.0O7.0,RE123,93.0,3.8504,3.8918,11.655,PHC4170077,"A.Hu, C.Xu, I.Hirabayashi, M.Izumi, N.Sakai,","Solubility and superconductivity of Gd1+xBa2 xCu3O7-z compounds (x = -0.1, 0, 0.05, 0.1, 0.15 and 0.2)","Physica C, 417(2005)77",2005.0,3.8504
34707,Y0.8Ca0.2Ba2.0Cu3.0O6.84,Y123,82.0,3.8269,3.8881,11.6539,PHC4180043,"C.Chi, C.Jing, F.Liu, J.Zhang, L.Li, S.Cao, W.Li,","Local electronic structure, O?T phase transition and oxygen content in Y0.8Ca0.2Ba2Cu3Oy (y = 6.84 - 6.32) high-Tc superconductors","Physica C, 418(2005)43",2005.0,3.8269
34708,Y0.8Ca0.2Ba2.0Cu3.0O6.78,Y123,84.2,3.8372,3.8828,11.6612,PHC4180043,"C.Chi, C.Jing, F.Liu, J.Zhang, L.Li, S.Cao, W.Li,","Local electronic structure, O?T phase transition and oxygen content in Y0.8Ca0.2Ba2Cu3Oy (y = 6.84 - 6.32) high-Tc superconductors","Physica C, 418(2005)43",2005.0,3.8372
34709,Y0.8Ca0.2Ba2.0Cu3.0O6.59,Y123,67.3,3.855,3.8728,11.6701,PHC4180043,"C.Chi, C.Jing, F.Liu, J.Zhang, L.Li, S.Cao, W.Li,","Local electronic structure, O?T phase transition and oxygen content in Y0.8Ca0.2Ba2Cu3Oy (y = 6.84 - 6.32) high-Tc superconductors","Physica C, 418(2005)43",2005.0,3.855
34710,Y0.8Ca0.2Ba2.0Cu3.0O6.51,Y123,62.6,3.8439,3.8531,11.6729,PHC4180043,"C.Chi, C.Jing, F.Liu, J.Zhang, L.Li, S.Cao, W.Li,","Local electronic structure, O?T phase transition and oxygen content in Y0.8Ca0.2Ba2Cu3Oy (y = 6.84 - 6.32) high-Tc superconductors","Physica C, 418(2005)43",2005.0,3.8439
34711,Y0.8Ca0.2Ba2.0Cu3.0O6.49,Y123,61.0,3.85,,11.6773,PHC4180043,"C.Chi, C.Jing, F.Liu, J.Zhang, L.Li, S.Cao, W.Li,","Local electronic structure, O?T phase transition and oxygen content in Y0.8Ca0.2Ba2Cu3Oy (y = 6.84 - 6.32) high-Tc superconductors","Physica C, 418(2005)43",2005.0,3.85
34712,Y0.8Ca0.2Ba2.0Cu3.0O6.41,Y123,32.4,3.8481,,11.6924,PHC4180043,"C.Chi, C.Jing, F.Liu, J.Zhang, L.Li, S.Cao, W.Li,","Local electronic structure, O?T phase transition and oxygen content in Y0.8Ca0.2Ba2Cu3Oy (y = 6.84 - 6.32) high-Tc superconductors","Physica C, 418(2005)43",2005.0,3.8481
34713,Y0.8Ca0.2Ba2.0Cu3.0O6.32,Y123,25.8,3.8369,,11.7453,PHC4180043,"C.Chi, C.Jing, F.Liu, J.Zhang, L.Li, S.Cao, W.Li,","Local electronic structure, O?T phase transition and oxygen content in Y0.8Ca0.2Ba2Cu3Oy (y = 6.84 - 6.32) high-Tc superconductors","Physica C, 418(2005)43",2005.0,3.8369
40073,Ru1.0Sr2.0Gd1.0Cu2.0O8.0,Ru1212,47.5,5.428,,11.589,P072174508,"C.Y.Yang, B.C.Chang, H.C.Ku, Y.Y.Hsu,",Critical fields and the spontaneous vortex state in the weakly ferromagnetic superconductor RuSr2GdCu2O8,"Phys.Rev.B, 72(2005)174508",2005.0,3.83817560828058
40109,Hg0.4Pr1.1Sr2.0Ca0.5Cu2.0O7.9,1212,76.0,3.8463,3.8018,12.154000000000002,PHC2160264,"A.MAIGNAN, B.RAVEAU, C.MICHEL, F.GOUTENOIRE, G.VAN TENDELOO, M.HERVIEU,",NEW 1212-TYPE SUPERCONDUCTORS WITH A TC UP TO 85 K IN THE SYSTEM HG-PR-SR-CA-CU-O,"PHYSICA C,216(1993)264",1993.0,3.8463
40110,Hg0.4Pr1.1Sr2.0Ca0.5Cu2.0O6.9,1212,60.0,3.8538,3.8181,12.17,PHC2160264,"A.MAIGNAN, B.RAVEAU, C.MICHEL, F.GOUTENOIRE, G.VAN TENDELOO, M.HERVIEU,",NEW 1212-TYPE SUPERCONDUCTORS WITH A TC UP TO 85 K IN THE SYSTEM HG-PR-SR-CA-CU-O,"PHYSICA C,216(1993)264",1993.0,3.8538
40210,Ba1.34Eu2.0Ce0.66Cu3.0O8.96,Cu1222,15.0,3.86,,28.49,CEM1781705,"M.Karppinen, M.Arai, J.M.Lee, T.S.Chan, Y.Morita, J.M.Chen, R.S.Liu, H.Yamauchi,",Oxygen nonstoichiometry and valence of copper in the Cu-1222 superconductor,"J.Solid State Chem., 178(2006)1705",2006.0,3.86
40211,Ba1.34Eu2.0Ce0.66Cu3.0O9.02,Cu1222,25.0,3.86,,28.48,CEM1781705,"M.Karppinen, M.Arai, J.M.Lee, T.S.Chan, Y.Morita, J.M.Chen, R.S.Liu, H.Yamauchi,",Oxygen nonstoichiometry and valence of copper in the Cu-1222 superconductor,"J.Solid State Chem., 178(2006)1705",2006.0,3.86
40212,Ba1.34Eu2.0Ce0.66Cu3.0O9.0,Cu1222,62.0,3.86,,28.48,CEM1781705,"M.Karppinen, M.Arai, J.M.Lee, T.S.Chan, Y.Morita, J.M.Chen, R.S.Liu, H.Yamauchi,",Oxygen nonstoichiometry and valence of copper in the Cu-1222 superconductor,"J.Solid State Chem., 178(2006)1705",2006.0,3.86
40214,V0.5Sr2.7Ca2.3Cu4.5O11.6,Cu1234,107.0,3.8497,,17.9,PHC3350259,"S.Yu, N.D.Zhigadlo, E.Takayama-Muromachi,",High-pressure synthesis and Jc-related properties of Cr- and V-based high Tc superconductors,"Physica C, 335(2000)259",2000.0,3.8497
40222,Mo0.25Sr2.0Y1.0Cu2.75O7.0,Cu1212,88.0,3.815,,11.47,CEM1783464,"M. Karppinen, Y.Morita, T.Kobayashi, I.Grigoraviciute, J.M.Chen, R.S.Liu, H.Yamauchi,","Hole doping and superconductivity characteristics of the s = 1, 2 and 3 members of the (Cu,Mo)-12s2 homologous series of layered copper oxides","J.Solid State Chem., 178(2006)3464",2005.0,3.815
40223,Mo0.25Sr2.0Ce0.9Y1.1Cu2.75O9.0,Cu1222,61.0,3.822,,14.2,CEM1783464,"M. Karppinen, Y.Morita, T.Kobayashi, I.Grigoraviciute, J.M.Chen, R.S.Liu, H.Yamauchi,","Hole doping and superconductivity characteristics of the s = 1, 2 and 3 members of the (Cu,Mo)-12s2 homologous series of layered copper oxides","J.Solid State Chem., 178(2006)3464",2005.0,3.822
40224,Mo0.25Sr2.0Ce2.01Y0.99Cu2.75O11.0,Cu1232,53.0,3.828,,16.92,CEM1783464,"M. Karppinen, Y.Morita, T.Kobayashi, I.Grigoraviciute, J.M.Chen, R.S.Liu, H.Yamauchi,","Hole doping and superconductivity characteristics of the s = 1, 2 and 3 members of the (Cu,Mo)-12s2 homologous series of layered copper oxides","J.Solid State Chem., 178(2006)3464",2005.0,3.828
40239,Hg0.82Re0.18Ba2.0Ca2.0Cu3.0O8.0,Hg1223,132.6,3.8545,,15.6874,PHC4340053,"M.T.D.Orlando, C.A.C.Passos, J.L.Passamai Jr., E.F.Medeiros, C.G.P.Orlando, R.V.Sampaio, H.S.P.Correa, F.C.L.de Melo, L.G.Martinez, J.L.Rossi,",Distortion of ReO6 octahedron in the Hg0.82Re0.18Ba2Ca2Cu3O8+z superconductor,"Physica C, 434(2006)53",2006.0,3.8545
40240,Hg0.82Re0.18Ba2.0Ca2.0Cu3.0O8.0,Hg1223,133.2,3.8541,,15.6881,PHC4340053,"M.T.D.Orlando, C.A.C.Passos, J.L.Passamai Jr., E.F.Medeiros, C.G.P.Orlando, R.V.Sampaio, H.S.P.Correa, F.C.L.de Melo, L.G.Martinez, J.L.Rossi,",Distortion of ReO6 octahedron in the Hg0.82Re0.18Ba2Ca2Cu3O8+z superconductor,"Physica C, 434(2006)53",2006.0,3.8541
40241,Hg0.82Re0.18Ba2.0Ca2.0Cu3.0O8.0,Hg1223,132.7,3.8544,,15.6891,PHC4340053,"M.T.D.Orlando, C.A.C.Passos, J.L.Passamai Jr., E.F.Medeiros, C.G.P.Orlando, R.V.Sampaio, H.S.P.Correa, F.C.L.de Melo, L.G.Martinez, J.L.Rossi,",Distortion of ReO6 octahedron in the Hg0.82Re0.18Ba2Ca2Cu3O8+z superconductor,"Physica C, 434(2006)53",2006.0,3.8544
40257,Ru1.0Sr2.0Eu1.5Ce0.5Cu2.0O10.0,Ru1222,33.0,3.835,,28.493,P073014517,"V.P.S.Awana, R.Lal, H.Kishan, A.V.Narlikar, M.Peurla, R.Laiho,",Experimental study of the magnetosuperconductor RuSr2Eu1.5Ce0.5Cu2O10-z : Effect of Mo doping on magnetic behavior and Tc variation,"Phys.Rev.B, 73(2006)014517",2006.0,3.835
40362,La1.77Sr0.23Cu0.94Mn0.06O4.0,T,34.0,3.7519,,13.1423,SSC1340725,"Huan Wu, Shun Tan, Yuheng Zhang,",Superconductivity coexisting with ferromagnetism in mixed-valence Mn doped La1.85-(4/3)xSr0.15+(4/3)xCu1-xMnxO4,"Solid State Commun., 134(2005)725",2005.0,3.7519
40363,Tl0.5Pb0.5Sr2.0Ca1.0Cu2.0O7.0,Tl1212,85.0,3.8028,,12.1148,SSC1350214,"E.Kandyel, M.A.Sekkina, M.A.T.Dawoud, M.Y.Bohnam,",Effect of 3d metal ion doping on the structure and superconductivity of (Tl0.5Pb0.5)Sr2CaCu2O7,"Solid State Commun., 135(2005)214",2005.0,3.8028
40365,Tl0.5Pb0.5Sr2.0Ca1.0Cu2.95Co0.05O7.0,Tl1212,53.0,3.8039,,12.1426,SSC1350214,"E.Kandyel, M.A.Sekkina, M.A.T.Dawoud, M.Y.Bohnam,",Effect of 3d metal ion doping on the structure and superconductivity of (Tl0.5Pb0.5)Sr2CaCu2O7,"Solid State Commun., 135(2005)214",2005.0,3.8039
40366,Tl0.5Pb0.5Sr2.0Ca1.0Cu2.98Ni0.02O7.0,Tl1212,63.5,3.8031,,12.1025,SSC1350214,"E.Kandyel, M.A.Sekkina, M.A.T.Dawoud, M.Y.Bohnam,",Effect of 3d metal ion doping on the structure and superconductivity of (Tl0.5Pb0.5)Sr2CaCu2O7,"Solid State Commun., 135(2005)214",2005.0,3.8031
40367,Tl0.5Pb0.5Sr2.0Ca1.0Cu2.95Ni0.05O7.0,Tl1212,50.0,3.8037,,12.0748,SSC1350214,"E.Kandyel, M.A.Sekkina, M.A.T.Dawoud, M.Y.Bohnam,",Effect of 3d metal ion doping on the structure and superconductivity of (Tl0.5Pb0.5)Sr2CaCu2O7,"Solid State Commun., 135(2005)214",2005.0,3.8037
40368,Tl0.5Pb0.5Sr2.0Ca1.0Cu2.98Zn0.02O7.0,Tl1212,71.0,3.8032,,12.1264,SSC1350214,"E.Kandyel, M.A.Sekkina, M.A.T.Dawoud, M.Y.Bohnam,",Effect of 3d metal ion doping on the structure and superconductivity of (Tl0.5Pb0.5)Sr2CaCu2O7,"Solid State Commun., 135(2005)214",2005.0,3.8032
40369,Tl0.5Pb0.5Sr2.0Ca1.0Cu2.95Zn0.05O7.0,Tl1212,73.0,3.804,,12.1558,SSC1350214,"E.Kandyel, M.A.Sekkina, M.A.T.Dawoud, M.Y.Bohnam,",Effect of 3d metal ion doping on the structure and superconductivity of (Tl0.5Pb0.5)Sr2CaCu2O7,"Solid State Commun., 135(2005)214",2005.0,3.804
40384,Y0.8Ca0.2Sr1.0Ba1.0Cu2.6B0.4O8.2,Y123,31.0,3.8762,3.816,11.622,PCS0670594,"D.A.Bustamante, V.L.De Los Santos, B.Willems, V.H.Barinotto C., J.C.Gonzalez, X.Obradors,",Superconductivity in the system [Y0.8Ca0.2](SrBa)Cu3-x(BO3)xO7-z with 0.1=< x =<0.5,"J.Phys.Chem.Solids, 67(2006)594",2006.0,3.8762
40401,Mo0.05Sr2.0Ce2.01Y0.99Cu2.95O11.0,Cu1232,34.0,3.822,,17.203,SSC1370601,"I.Grigoraviciute, M.Arai, H.Yamauchi, M.Karppinen,","Superconductivity in the 'triple-fluorite-layer' copper oxides (Cu,M)-1232 (M = Mo, W, Re, Pb)","Solid State Commun., 137(2006)601",2006.0,3.822
40402,Mo0.1Sr2.0Ce2.01Y0.99Cu2.9O11.0,Cu1232,34.0,3.828,,17.098,SSC1370601,"I.Grigoraviciute, M.Arai, H.Yamauchi, M.Karppinen,","Superconductivity in the 'triple-fluorite-layer' copper oxides (Cu,M)-1232 (M = Mo, W, Re, Pb)","Solid State Commun., 137(2006)601",2006.0,3.828
40403,Mo0.15Sr2.0Ce2.01Y0.99Cu2.85O11.0,Cu1232,41.0,3.829,,17.047,SSC1370601,"I.Grigoraviciute, M.Arai, H.Yamauchi, M.Karppinen,","Superconductivity in the 'triple-fluorite-layer' copper oxides (Cu,M)-1232 (M = Mo, W, Re, Pb)","Solid State Commun., 137(2006)601",2006.0,3.829
40404,Mo0.2Sr2.0Ce2.01Y0.99Cu2.8O11.0,Cu1232,47.0,3.825,,16.975,SSC1370601,"I.Grigoraviciute, M.Arai, H.Yamauchi, M.Karppinen,","Superconductivity in the 'triple-fluorite-layer' copper oxides (Cu,M)-1232 (M = Mo, W, Re, Pb)","Solid State Commun., 137(2006)601",2006.0,3.825
40405,Mo0.25Sr2.0Ce2.01Y0.99Cu2.75O11.0,Cu1232,53.0,3.828,,16.917,SSC1370601,"I.Grigoraviciute, M.Arai, H.Yamauchi, M.Karppinen,","Superconductivity in the 'triple-fluorite-layer' copper oxides (Cu,M)-1232 (M = Mo, W, Re, Pb)","Solid State Commun., 137(2006)601",2006.0,3.828
40406,W0.25Sr2.0Ce2.01Y0.99Cu2.75O11.0,Cu1232,53.0,3.82,,16.988,SSC1370601,"I.Grigoraviciute, M.Arai, H.Yamauchi, M.Karppinen,","Superconductivity in the 'triple-fluorite-layer' copper oxides (Cu,M)-1232 (M = Mo, W, Re, Pb)","Solid State Commun., 137(2006)601",2006.0,3.82
40407,Re0.25Sr2.0Ce2.01Y0.99Cu2.75O11.0,Cu1232,56.0,3.824,,16.938,SSC1370601,"I.Grigoraviciute, M.Arai, H.Yamauchi, M.Karppinen,","Superconductivity in the 'triple-fluorite-layer' copper oxides (Cu,M)-1232 (M = Mo, W, Re, Pb)","Solid State Commun., 137(2006)601",2006.0,3.824
40427,Pr1.85Ce0.15Cu1.0O3.98,T',21.2,3.968,,12.121,PHC4360081,"Fen Liu, Shixun, Cao, Jincang Zhang, Lingwei Li, Changyun Chi,",Effect on superconductivity of high valence ions V4+ and Ni3+ substitution for Cu site in Pr1.85Ce0.15CuO4-d system,"Physica C, 436(2006)81",2006.0,3.968
40428,Pr1.85Ce0.15Cu0.99V0.01O3.98,T',22.0,3.964,,12.158,PHC4360081,"Fen Liu, Shixun, Cao, Jincang Zhang, Lingwei Li, Changyun Chi,",Effect on superconductivity of high valence ions V4+ and Ni3+ substitution for Cu site in Pr1.85Ce0.15CuO4-d system,"Physica C, 436(2006)81",2006.0,3.964
40429,Pr1.85Ce0.15Cu0.98V0.02O3.98,T',22.3,3.965,,12.153,PHC4360081,"Fen Liu, Shixun, Cao, Jincang Zhang, Lingwei Li, Changyun Chi,",Effect on superconductivity of high valence ions V4+ and Ni3+ substitution for Cu site in Pr1.85Ce0.15CuO4-d system,"Physica C, 436(2006)81",2006.0,3.965
40430,Pr1.85Ce0.15Cu0.97V0.03O3.98,T',21.2,3.964,,12.15,PHC4360081,"Fen Liu, Shixun, Cao, Jincang Zhang, Lingwei Li, Changyun Chi,",Effect on superconductivity of high valence ions V4+ and Ni3+ substitution for Cu site in Pr1.85Ce0.15CuO4-d system,"Physica C, 436(2006)81",2006.0,3.964
40431,Pr1.85Ce0.15Cu0.96V0.04O3.98,T',22.4,3.961,,12.157,PHC4360081,"Fen Liu, Shixun, Cao, Jincang Zhang, Lingwei Li, Changyun Chi,",Effect on superconductivity of high valence ions V4+ and Ni3+ substitution for Cu site in Pr1.85Ce0.15CuO4-d system,"Physica C, 436(2006)81",2006.0,3.961
40432,Pr1.85Ce0.15Cu0.94V0.06O4.0,T',15.4,3.957,,12.199000000000002,PHC4360081,"Fen Liu, Shixun, Cao, Jincang Zhang, Lingwei Li, Changyun Chi,",Effect on superconductivity of high valence ions V4+ and Ni3+ substitution for Cu site in Pr1.85Ce0.15CuO4-d system,"Physica C, 436(2006)81",2006.0,3.957
40435,Pr1.85Ce0.15Cu0.995Ni0.005O4.0,T',17.5,3.961,,12.189,PHC4360081,"Fen Liu, Shixun, Cao, Jincang Zhang, Lingwei Li, Changyun Chi,",Effect on superconductivity of high valence ions V4+ and Ni3+ substitution for Cu site in Pr1.85Ce0.15CuO4-d system,"Physica C, 436(2006)81",2006.0,3.961
