Repository: CompRhys/apical

# Data Guide

In all cases whilst compiling this data we have been careful to include as much meta-information as possible to allow data to be traced back to it's original sources. For SuperCon this takes the form of the SuperCon "num :" reference id and then the source publication details. For ICSD we provide the ICSD collection code.

We acknowledge the Japanese National Institute for Materials Science for maintaining the [SuperCon](https://supercon.nims.go.jp/index_en.html) database as well as FIZ Karlsruhe GmbH for maintaining [ICSD](https://www.fiz-karlsruhe.de/en/produkte-und-dienstleistungen/inorganic-crystal-structure-database-icsd).

File: processed-data/super_cuprates.csv (part 20 of 58)
num :,composition :,str3 :,tc :,lata :,latb :,latc :,refno :,author :,title :,journal :,year :
5457,Y0.8Ca0.2Ba2.0Cu2.8Zn0.2O6.73,Y123,43.0,3.824,3.875,11.674000000000001,PHC2430160,"J.V.Yakhmi, R.A.Gunasekaran, R.Ganguly,",Superconducting behaviour of co-doped Y1-xCaxBa2Cu3-xMxO7-z(M=Ni or Zn and 0.0 x 0.30),"Physica C.,243(1995)160-166",1995.0
5458,Y0.75Ca0.25Ba2.0Cu2.75Zn0.25O6.76,Y123,42.0,3.82,3.8680000000000003,11.67,PHC2430160,"J.V.Yakhmi, R.A.Gunasekaran, R.Ganguly,",Superconducting behaviour of co-doped Y1-xCaxBa2Cu3-xMxO7-z(M=Ni or Zn and 0.0 x 0.30),"Physica C.,243(1995)160-166",1995.0
5459,Y0.7Ca0.3Ba1.0Cu2.7Zn0.3O7.0,Y123,45.0,,,,PHC2430160,"J.V.Yakhmi, R.A.Gunasekaran, R.Ganguly,",Superconducting behaviour of co-doped Y1-xCaxBa2Cu3-xMxO7-z(M=Ni or Zn and 0.0 x 0.30),"Physica C.,243(1995)160-166",1995.0
5471,Y0.6Ca0.4Sr1.8Ba0.2Cu2.0Ga1.0O7.0,,45.0,,,,SUP0080021,"C.Greaves, T.G.N.Babu,","Synthesis,Composition,and Structure of Superconducting (Y,Ca)(Sr,Ba)2GaO7-z","J.Supercomductivity.,8(1995)21-25",1995.0
5472,Y0.6Ca0.4Sr1.7Ba0.3Cu2.0Ga1.0O7.0,,50.0,,,,SUP0080021,"C.Greaves, T.G.N.Babu,","Synthesis,Composition,and Structure of Superconducting (Y,Ca)(Sr,Ba)2GaO7-z","J.Supercomductivity.,8(1995)21-25",1995.0
5473,Y0.6Ca0.4Sr1.6Ba0.4Cu2.0Ga1.0O7.0,,56.0,,,,SUP0080021,"C.Greaves, T.G.N.Babu,","Synthesis,Composition,and Structure of Superconducting (Y,Ca)(Sr,Ba)2GaO7-z","J.Supercomductivity.,8(1995)21-25",1995.0
5474,Y0.6Ca0.4Sr1.8Ba0.2Cu2.0Ga1.0O7.0,,68.0,,,,SUP0080021,"C.Greaves, T.G.N.Babu,","Synthesis,Composition,and Structure of Superconducting (Y,Ca)(Sr,Ba)2GaO7-z","J.Supercomductivity.,8(1995)21-25",1995.0
5475,Y0.65Ca0.35Sr2.0Cu2.0Ga1.0O7.0,,27.0,5.3839999999999995,5.474,22.815,SUP0080021,"C.Greaves, T.G.N.Babu,","Synthesis,Composition,and Structure of Superconducting (Y,Ca)(Sr,Ba)2GaO7-z","J.Supercomductivity.,8(1995)21-25",1995.0
5476,Y0.6Ca0.4Sr2.0Cu2.0Ga1.0O7.0,,41.0,5.3820000000000014,5.472,22.805,SUP0080021,"C.Greaves, T.G.N.Babu,","Synthesis,Composition,and Structure of Superconducting (Y,Ca)(Sr,Ba)2GaO7-z","J.Supercomductivity.,8(1995)21-25",1995.0
5479,Y0.8Ca0.2Sr1.5Ba0.5Cu2.8Cr0.2O7.0,,28.0,,,,PHC2430252,"A.Janossy, C.Greaves, J.R.Cooper, P.S.I.P.N.de Silva, T.G.N.Babu,",Comparison of carrier concentration determined by structural and electrical studies of substituted YSr2Cu3O7-z,"Physica C.,243(1995)252-256",1995.0
5480,Y0.7Ca0.3Sr1.5Ba0.5Cu2.8Cr0.2O7.0,,41.0,,,,PHC2430252,"A.Janossy, C.Greaves, J.R.Cooper, P.S.I.P.N.de Silva, T.G.N.Babu,",Comparison of carrier concentration determined by structural and electrical studies of substituted YSr2Cu3O7-z,"Physica C.,243(1995)252-256",1995.0
5481,Y1.0Ba2.0Cu2.8Cr0.2O7.0,Y123,87.5,,,,PHC2430252,"A.Janossy, C.Greaves, J.R.Cooper, P.S.I.P.N.de Silva, T.G.N.Babu,",Comparison of carrier concentration determined by structural and electrical studies of substituted YSr2Cu3O7-z,"Physica C.,243(1995)252-256",1995.0
5482,Y1.0Ba2.0Cu2.79Co0.21O7.0,Y123,22.0,,,,PHC2430252,"A.Janossy, C.Greaves, J.R.Cooper, P.S.I.P.N.de Silva, T.G.N.Babu,",Comparison of carrier concentration determined by structural and electrical studies of substituted YSr2Cu3O7-z,"Physica C.,243(1995)252-256",1995.0
5483,Y0.8Ca0.2Sr1.0Ba1.0Cu2.7Ga0.3O7.0,Y123,64.0,,,,PHC2430252,"A.Janossy, C.Greaves, J.R.Cooper, P.S.I.P.N.de Silva, T.G.N.Babu,",Comparison of carrier concentration determined by structural and electrical studies of substituted YSr2Cu3O7-z,"Physica C.,243(1995)252-256",1995.0
5484,Y0.8Ca0.2Sr1.6Ba0.4Cu2.7Ga0.3O7.0,Y123,53.9,,,,PHC2430252,"A.Janossy, C.Greaves, J.R.Cooper, P.S.I.P.N.de Silva, T.G.N.Babu,",Comparison of carrier concentration determined by structural and electrical studies of substituted YSr2Cu3O7-z,"Physica C.,243(1995)252-256",1995.0
5485,Hg0.9W0.1Ba2.0Cu1.0O4.2,Hg1201,89.0,3.875,,9.45,PHC2430233,"A.Maignan, B.Raveau, C.Michel, D.Pelloquin, M.Hervieu, S.Malo,",The great ability of mercury-based cuprates to accommodate transition elements,"Physica C.,243(1995)233-242",1995.0
5487,Hg0.6Cr0.4Ba2.0Cu1.0O4.1,Hg1201,70.0,3.926,,9.306000000000001,PHC2430233,"A.Maignan, B.Raveau, C.Michel, D.Pelloquin, M.Hervieu, S.Malo,",The great ability of mercury-based cuprates to accommodate transition elements,"Physica C.,243(1995)233-242",1995.0
5488,Hg0.8Mo0.2Ba2.0Cu1.0O4.4,Hg1201,74.0,3.8819999999999997,,9.378,PHC2430233,"A.Maignan, B.Raveau, C.Michel, D.Pelloquin, M.Hervieu, S.Malo,",The great ability of mercury-based cuprates to accommodate transition elements,"Physica C.,243(1995)233-242",1995.0
5489,Hg0.9Mo0.1Ba2.0Cu1.0O4.2,Hg1201,75.0,3.875,,9.435,PHC2430233,"A.Maignan, B.Raveau, C.Michel, D.Pelloquin, M.Hervieu, S.Malo,",The great ability of mercury-based cuprates to accommodate transition elements,"Physica C.,243(1995)233-242",1995.0
5490,Hg0.8W0.2Ba2.0Cu1.0O4.4,Hg1201,45.0,3.8710000000000004,,9.416,PHC2430233,"A.Maignan, B.Raveau, C.Michel, D.Pelloquin, M.Hervieu, S.Malo,",The great ability of mercury-based cuprates to accommodate transition elements,"Physica C.,243(1995)233-242",1995.0
5491,Hg0.9Ba2.0Cu1.0O4.0,Hg1201,91.0,3.883,,9.536,PHC2430233,"A.Maignan, B.Raveau, C.Michel, D.Pelloquin, M.Hervieu, S.Malo,",The great ability of mercury-based cuprates to accommodate transition elements,"Physica C.,243(1995)233-242",1995.0
5492,Hg0.8V0.2Ba2.0Cu1.0O4.3,Hg1201,96.0,3.8863,,9.338,PHC2430233,"A.Maignan, B.Raveau, C.Michel, D.Pelloquin, M.Hervieu, S.Malo,",The great ability of mercury-based cuprates to accommodate transition elements,"Physica C.,243(1995)233-242",1995.0
5493,Hg1.0Ba2.0Ca1.0Cu2.0O6.0,Hg1212,117.0,3.862,,12.704,PHC2430233,"A.Maignan, B.Raveau, C.Michel, D.Pelloquin, M.Hervieu, S.Malo,",The great ability of mercury-based cuprates to accommodate transition elements,"Physica C.,243(1995)233-242",1995.0
5494,Hg1.0Ba2.0Ca1.0Cu2.0O6.0,Hg1212,127.0,,,,PHC2430233,"A.Maignan, B.Raveau, C.Michel, D.Pelloquin, M.Hervieu, S.Malo,",The great ability of mercury-based cuprates to accommodate transition elements,"Physica C.,243(1995)233-242",1995.0
5495,Hg0.8V0.2Ba2.0Ca1.0Cu2.0O6.3,Hg1212,119.0,3.8689999999999998,,12.5,PHC2430233,"A.Maignan, B.Raveau, C.Michel, D.Pelloquin, M.Hervieu, S.Malo,",The great ability of mercury-based cuprates to accommodate transition elements,"Physica C.,243(1995)233-242",1995.0
5496,Hg0.8V0.2Ba2.0Ca1.0Cu2.0O6.3,Hg1212,128.0,,,,PHC2430233,"A.Maignan, B.Raveau, C.Michel, D.Pelloquin, M.Hervieu, S.Malo,",The great ability of mercury-based cuprates to accommodate transition elements,"Physica C.,243(1995)233-242",1995.0
5497,Hg0.8Mo0.2Ba2.0Ca1.0Cu2.0O6.4,Hg1212,127.0,3.86,,12.575999999999999,PHC2430233,"A.Maignan, B.Raveau, C.Michel, D.Pelloquin, M.Hervieu, S.Malo,",The great ability of mercury-based cuprates to accommodate transition elements,"Physica C.,243(1995)233-242",1995.0
5498,Hg0.8W0.2Ba2.0Ca1.0Cu2.0O6.4,Hg1212,118.0,3.861,,12.661,PHC2430233,"A.Maignan, B.Raveau, C.Michel, D.Pelloquin, M.Hervieu, S.Malo,",The great ability of mercury-based cuprates to accommodate transition elements,"Physica C.,243(1995)233-242",1995.0
5499,Hg0.9W0.1Ba2.0Ca1.0Cu2.0O6.2,Hg1212,118.0,3.864,,12.685,PHC2430233,"A.Maignan, B.Raveau, C.Michel, D.Pelloquin, M.Hervieu, S.Malo,",The great ability of mercury-based cuprates to accommodate transition elements,"Physica C.,243(1995)233-242",1995.0
5500,Hg0.8Ti0.2Ba2.0Ca1.0Cu2.0O6.2,Hg1212,127.0,3.8569999999999998,,12.581,PHC2430233,"A.Maignan, B.Raveau, C.Michel, D.Pelloquin, M.Hervieu, S.Malo,",The great ability of mercury-based cuprates to accommodate transition elements,"Physica C.,243(1995)233-242",1995.0
5501,Hg0.8Cr0.2Ba2.0Ca1.0Cu2.0O6.1,Hg1212,110.0,3.875,,12.488,PHC2430233,"A.Maignan, B.Raveau, C.Michel, D.Pelloquin, M.Hervieu, S.Malo,",The great ability of mercury-based cuprates to accommodate transition elements,"Physica C.,243(1995)233-242",1995.0
5502,Hg0.8Cr0.2Ba2.0Ca1.0Cu2.0O6.1,Hg1212,115.0,,,,PHC2430233,"A.Maignan, B.Raveau, C.Michel, D.Pelloquin, M.Hervieu, S.Malo,",The great ability of mercury-based cuprates to accommodate transition elements,"Physica C.,243(1995)233-242",1995.0
5504,Hg1.0Ba2.0Ca1.0Cu2.0O6.0,Hg1223,134.0,,,,PHC2430233,"A.Maignan, B.Raveau, C.Michel, D.Pelloquin, M.Hervieu, S.Malo,",The great ability of mercury-based cuprates to accommodate transition elements,"Physica C.,243(1995)233-242",1995.0
5505,Hg0.8V0.2Ba2.0Ca2.0Cu3.0O8.3,Hg1223,120.0,3.863,,15.652000000000001,PHC2430233,"A.Maignan, B.Raveau, C.Michel, D.Pelloquin, M.Hervieu, S.Malo,",The great ability of mercury-based cuprates to accommodate transition elements,"Physica C.,243(1995)233-242",1995.0
5506,Hg0.8V0.2Ba2.0Ca2.0Cu3.0O8.3,Hg1223,127.0,,,,PHC2430233,"A.Maignan, B.Raveau, C.Michel, D.Pelloquin, M.Hervieu, S.Malo,",The great ability of mercury-based cuprates to accommodate transition elements,"Physica C.,243(1995)233-242",1995.0
5507,Hg0.8Mo0.2Ba2.0Ca2.0Cu3.0O8.4,Hg1223,129.0,3.8539999999999996,,15.731,PHC2430233,"A.Maignan, B.Raveau, C.Michel, D.Pelloquin, M.Hervieu, S.Malo,",The great ability of mercury-based cuprates to accommodate transition elements,"Physica C.,243(1995)233-242",1995.0
5508,Hg0.8Mo0.2Ba2.0Ca2.0Cu3.0O8.4,Hg1223,134.0,,,,PHC2430233,"A.Maignan, B.Raveau, C.Michel, D.Pelloquin, M.Hervieu, S.Malo,",The great ability of mercury-based cuprates to accommodate transition elements,"Physica C.,243(1995)233-242",1995.0
5509,Hg0.6Ti0.4Ba2.0Ca2.0Cu3.0O8.4,Hg1223,128.0,3.8510000000000004,,15.707,PHC2430233,"A.Maignan, B.Raveau, C.Michel, D.Pelloquin, M.Hervieu, S.Malo,",The great ability of mercury-based cuprates to accommodate transition elements,"Physica C.,243(1995)233-242",1995.0
5510,Hg0.6Ti0.4Ba2.0Ca2.0Cu3.0O8.4,Hg1223,134.0,,,,PHC2430233,"A.Maignan, B.Raveau, C.Michel, D.Pelloquin, M.Hervieu, S.Malo,",The great ability of mercury-based cuprates to accommodate transition elements,"Physica C.,243(1995)233-242",1995.0
5511,Hg0.8Cr0.2Ba2.0Ca2.0Cu3.0O8.1,Hg1223,95.0,3.863,,15.625,PHC2430233,"A.Maignan, B.Raveau, C.Michel, D.Pelloquin, M.Hervieu, S.Malo,",The great ability of mercury-based cuprates to accommodate transition elements,"Physica C.,243(1995)233-242",1995.0
5512,Hg0.8Cr0.2Ba2.0Ca2.0Cu3.0O8.1,Hg1223,110.0,,,,PHC2430233,"A.Maignan, B.Raveau, C.Michel, D.Pelloquin, M.Hervieu, S.Malo,",The great ability of mercury-based cuprates to accommodate transition elements,"Physica C.,243(1995)233-242",1995.0
5513,Y0.95Ba1.95Ca0.1Cu4.0O8.0,Y124,80.0,,,,PHC2410383,"G.Levchenko, H.Szymczak, L.Gladczuk, M.Baran, S.Piechota, V.Dyakonov,",Comparative study of the pressure effect on critical parameters of GdBa2Cu4O8 and YBa2Cu4O8,"Physica C.,241(1995)383-388",1995.0
5514,Gd0.95Ba1.95Ca0.1Cu4.0O8.0,Y124,80.0,,,,PHC2410383,"G.Levchenko, H.Szymczak, L.Gladczuk, M.Baran, S.Piechota, V.Dyakonov,",Comparative study of the pressure effect on critical parameters of GdBa2Cu4O8 and YBa2Cu4O8,"Physica C.,241(1995)383-388",1995.0
5516,Y1.0Ba2.0Cu4.0O8.0,Y124,80.0,,,,PRL0740598,"B.Dabrowski, D.A.Bonn, D.B.Tanner, D.M.Ginsberg, D.N.Basov, J.P.Rice, M.Quijada, R.Liang, T.Timusk, W.N.Hardy,",In-Plane Anisotropy of the Penetration Depth in YBa2Cu3O7-x and YBa2Cu4O8 Superconductors,"Phys.Rev.Lett.,74(1995)0598",1995.0
5517,Y1.0Ba2.0Cu3.0O7.0,Y123,93.5,,,,PRL0740598,"B.Dabrowski, D.A.Bonn, D.B.Tanner, D.M.Ginsberg, D.N.Basov, J.P.Rice, M.Quijada, R.Liang, T.Timusk, W.N.Hardy,",In-Plane Anisotropy of the Penetration Depth in YBa2Cu3O7-x and YBa2Cu4O8 Superconductors,"Phys.Rev.Lett.,74(1995)0598",1995.0
5518,Y1.0Ba2.0Cu3.0O7.0,Y123,92.0,,,,PRL0740598,"B.Dabrowski, D.A.Bonn, D.B.Tanner, D.M.Ginsberg, D.N.Basov, J.P.Rice, M.Quijada, R.Liang, T.Timusk, W.N.Hardy,",In-Plane Anisotropy of the Penetration Depth in YBa2Cu3O7-x and YBa2Cu4O8 Superconductors,"Phys.Rev.Lett.,74(1995)0598",1995.0
5519,Hg1.0Ba2.0Cu1.0O4.0,Hg1201,90.0,,,,PHC2410001,"B.Raveau, C.Michel, D.Pelloquin, M.Hervieu, V.Badri,",Stabilization of mercury cuprates by bismuth The supercounductor Hg1-xBixBa2Cam-1CumO2m+2+z,"Physica C.,241(1995)1-9",1995.0
5520,Hg0.9Ba2.0Cu1.0O4.0,Hg1201,73.0,,,,PHC2410001,"B.Raveau, C.Michel, D.Pelloquin, M.Hervieu, V.Badri,",Stabilization of mercury cuprates by bismuth The supercounductor Hg1-xBixBa2Cam-1CumO2m+2+z,"Physica C.,241(1995)1-9",1995.0
5521,Hg0.8Bi0.2Ba2.0Cu1.0O4.2,Hg1201,85.0,3.8760000000000003,,9.475,PHC2410001,"B.Raveau, C.Michel, D.Pelloquin, M.Hervieu, V.Badri,",Stabilization of mercury cuprates by bismuth The supercounductor Hg1-xBixBa2Cam-1CumO2m+2+z,"Physica C.,241(1995)1-9",1995.0
5522,Hg0.8Bi0.2Ba2.0Ca2.0Cu3.0O8.2,Hg1223,130.0,3.85,,15.812999999999999,PHC2410001,"B.Raveau, C.Michel, D.Pelloquin, M.Hervieu, V.Badri,",Stabilization of mercury cuprates by bismuth The supercounductor Hg1-xBixBa2Cam-1CumO2m+2+z,"Physica C.,241(1995)1-9",1995.0
5523,Y1.0Ba2.0Cu3.0O7.0,Y123,92.03,3.818,3.886,11.679,PHC2410301,"A.Junod, A.Mirmelstein, E.Janod, J.Muller, K.-Q.Wang,",Specific heat of YBa2Cu3O7-z ceramics with single and double superconducting transitions in magnetic fields up to 14 T,"Physica C.,241(1995)301-310",1995.0
5524,Y1.0Ba2.0Cu3.0O7.0,Y123,92.83,3.818,3.885,11.677,PHC2410301,"A.Junod, A.Mirmelstein, E.Janod, J.Muller, K.-Q.Wang,",Specific heat of YBa2Cu3O7-z ceramics with single and double superconducting transitions in magnetic fields up to 14 T,"Physica C.,241(1995)301-310",1995.0
5527,Hg0.75SrBa2.0Ca2.0Cu3.0O8.0,Hg1223,133.5,3.855,,15.83,PHC2410211,"C.W.Chu, L.Gao, Q.M.Lin, Y.Y.Sun, Y.Y.Xue, Z.H.He,","High-pressure synthesis of single-phase superconductors HgzSrxBa2-xCa2Cu3O8+zand(Hg,M)Sr2Ca2CU3Oy with M=Pb and Mo","Physica C.,241(1995)211-218",1995.0
5528,Hg0.75Sr0.5Ba1.5Ca2.0Cu3.0O8.0,Hg1223,126.2,3.846,,15.68,PHC2410211,"C.W.Chu, L.Gao, Q.M.Lin, Y.Y.Sun, Y.Y.Xue, Z.H.He,","High-pressure synthesis of single-phase superconductors HgzSrxBa2-xCa2Cu3O8+zand(Hg,M)Sr2Ca2CU3Oy with M=Pb and Mo","Physica C.,241(1995)211-218",1995.0
5529,Hg0.75Sr1.0Ba1.0Ca2.0Cu3.0O8.0,Hg1223,122.0,3.8369999999999997,,15.552,PHC2410211,"C.W.Chu, L.Gao, Q.M.Lin, Y.Y.Sun, Y.Y.Xue, Z.H.He,","High-pressure synthesis of single-phase superconductors HgzSrxBa2-xCa2Cu3O8+zand(Hg,M)Sr2Ca2CU3Oy with M=Pb and Mo","Physica C.,241(1995)211-218",1995.0
5539,B1.0Sr2.0Ca3.0Cu4.0O11.0,B1234,110.0,3.8360000000000003,,17.082,PHC2410137,"E.Takayama-Muromachi, K.Kosuda, Y.Matsui,","New oxyborate superconductor,BSr2Ca3Cu4O11(Tc=110K) prepared at high pressure","Physica C.,241(1995)137-141",1995.0
5543,Nd1.85Ce0.15Cu1.0O4.0,T',23.0,,,,NAT3470369,"D.G.Hinks, J.F.Zasadzinski, J.L.Peng, K.E.Gray, N.Tralshawala, Q.Huang, R.L.Greene,",Tunnelling evidence for predominantly electron-phonon coupling in superconducting Ba1-xKxBiO3and Nd2-xCexCuO4-y,"NATURE.,347(1990)369",1990.0
5551,Bi1.82Pb0.18Sr2.0Ca2.0Cu3.0O16.0,Bi2223,102.98,,,,CRY0350271,"B.Chanda, S.K.Ghatak, T.K.Dey,",Influence of lead content on temperature dependence of thermoelectric power of 2223(Bi-Pb) sintered cuprates,Cryogenics 35 (1995)271-275,1994.0
5552,Bi1.72Pb0.28Sr2.0Ca2.0Cu3.0O16.0,Bi2223,102.98,,,,CRY0350271,"B.Chanda, S.K.Ghatak, T.K.Dey,",Influence of lead content on temperature dependence of thermoelectric power of 2223(Bi-Pb) sintered cuprates,Cryogenics 35 (1995)271-275,1994.0
5553,Bi1.62Pb0.38Sr2.0Ca2.0Cu3.0O16.0,Bi2223,104.44,,,,CRY0350271,"B.Chanda, S.K.Ghatak, T.K.Dey,",Influence of lead content on temperature dependence of thermoelectric power of 2223(Bi-Pb) sintered cuprates,Cryogenics 35 (1995)271-275,1994.0
5554,Bi1.52Pb0.48Sr2.0Ca2.0Cu3.0O16.0,Bi2223,107.17,5.4110000000000005,,37.03,CRY0350271,"B.Chanda, S.K.Ghatak, T.K.Dey,",Influence of lead content on temperature dependence of thermoelectric power of 2223(Bi-Pb) sintered cuprates,Cryogenics 35 (1995)271-275,1994.0
5562,Y0.3Pr0.7Ba1.0Sr1.0Cu3.0O6.95,Y123,14.0,,,,PLA1960263,"Guanghan Cao, Hongkai wu, Xiaojun Li, Yitai Qian, Yuheng Zhang, Zuyao Chen,",Structural properties and superconductivity in the Y1-xPrxBaSrCu3O7-delta system,"Phys.Lett.A,196(1994)263-266",1994.0
5568,La1.5Ba1.0Sr0.5Cu3.0O6.955,Y123,26.9,3.907,,11.741,PHC2410191,"A.R.West, J.M.S.Skakle,","Superconducting La1.5-xBa1.5+x-ySryCu3Ozsolid solutions.Stoichiometry,structure and properties","Physica C.,241(1995)191-197",1995.0
5572,La1.1Ba1.4Sr0.5Cu3.0O6.954,Y123,50.1,3.9019999999999997,,11.731,PHC2410191,"A.R.West, J.M.S.Skakle,","Superconducting La1.5-xBa1.5+x-ySryCu3Ozsolid solutions.Stoichiometry,structure and properties","Physica C.,241(1995)191-197",1995.0
5574,La1.0Ba1.5Sr0.5Cu3.0O6.9479999999999995,Y123,57.1,3.907,,11.741,PHC2410191,"A.R.West, J.M.S.Skakle,","Superconducting La1.5-xBa1.5+x-ySryCu3Ozsolid solutions.Stoichiometry,structure and properties","Physica C.,241(1995)191-197",1995.0
5579,La1.2Ba1.3Sr0.5Cu3.0O6.943,Y123,45.1,3.8989999999999996,,11.722000000000001,PHC2410191,"A.R.West, J.M.S.Skakle,","Superconducting La1.5-xBa1.5+x-ySryCu3Ozsolid solutions.Stoichiometry,structure and properties","Physica C.,241(1995)191-197",1995.0
5580,La1.3Ba1.7SrCu3.0O6.885,Y123,32.0,3.9210000000000003,,11.773,PHC2410191,"A.R.West, J.M.S.Skakle,","Superconducting La1.5-xBa1.5+x-ySryCu3Ozsolid solutions.Stoichiometry,structure and properties","Physica C.,241(1995)191-197",1995.0
5581,La1.3Ba1.5Sr0.2Cu3.0O6.901,Y123,43.8,3.911,,11.745999999999999,PHC2410191,"A.R.West, J.M.S.Skakle,","Superconducting La1.5-xBa1.5+x-ySryCu3Ozsolid solutions.Stoichiometry,structure and properties","Physica C.,241(1995)191-197",1995.0
5582,La1.3Ba1.4Sr0.3Cu3.0O6.91,Y123,50.0,3.906,,11.734000000000002,PHC2410191,"A.R.West, J.M.S.Skakle,","Superconducting La1.5-xBa1.5+x-ySryCu3Ozsolid solutions.Stoichiometry,structure and properties","Physica C.,241(1995)191-197",1995.0
5583,La1.3Ba1.3Sr0.4Cu3.0O6.928,Y123,45.2,3.9,,11.722000000000001,PHC2410191,"A.R.West, J.M.S.Skakle,","Superconducting La1.5-xBa1.5+x-ySryCu3Ozsolid solutions.Stoichiometry,structure and properties","Physica C.,241(1995)191-197",1995.0
5584,La1.3Ba1.2Sr0.5Cu3.0O6.955,Y123,38.0,3.895,,11.709000000000001,PHC2410191,"A.R.West, J.M.S.Skakle,","Superconducting La1.5-xBa1.5+x-ySryCu3Ozsolid solutions.Stoichiometry,structure and properties","Physica C.,241(1995)191-197",1995.0
5615,Y1.0Ba2.0Cu3.0O7.0,Y123,92.0,,,,PHC2420155,"H.Kronmuller, H.Theuss,",Magnetic properties of Y1-xGdxBa2Cu3O7-z Polycrystals,"Physica C.,242(1995)155-163",1995.0
5616,Y0.8Gd0.2Ba2.0Cu3.0O7.0,Y123,92.0,,,,PHC2420155,"H.Kronmuller, H.Theuss,",Magnetic properties of Y1-xGdxBa2Cu3O7-z Polycrystals,"Physica C.,242(1995)155-163",1995.0
5617,Y0.6Gd0.4Ba2.0Cu3.0O7.0,Y123,92.0,,,,PHC2420155,"H.Kronmuller, H.Theuss,",Magnetic properties of Y1-xGdxBa2Cu3O7-z Polycrystals,"Physica C.,242(1995)155-163",1995.0
5618,Y0.4Gd0.6Ba2.0Cu3.0O7.0,Y123,92.0,,,,PHC2420155,"H.Kronmuller, H.Theuss,",Magnetic properties of Y1-xGdxBa2Cu3O7-z Polycrystals,"Physica C.,242(1995)155-163",1995.0
5619,Y0.2Gd0.8Ba2.0Cu3.0O7.0,Y123,92.0,,,,PHC2420155,"H.Kronmuller, H.Theuss,",Magnetic properties of Y1-xGdxBa2Cu3O7-z Polycrystals,"Physica C.,242(1995)155-163",1995.0
5620,Gd1.0Ba2.0Cu3.0O7.0,Y123,92.0,,,,PHC2420155,"H.Kronmuller, H.Theuss,",Magnetic properties of Y1-xGdxBa2Cu3O7-z Polycrystals,"Physica C.,242(1995)155-163",1995.0
5646,Gd1.0Ba1.0Sr1.0Cu3.0O7.0,Y123,82.0,3.839,,11.572000000000001,PHC2420055,"B.Hellebrand, D.Bauerle, G.Wortmann, M.Strecker, W.Lang, X.Z.Wang,",Oxygen ordering and superconductivity in GdBaSrCu3O7-x,"Physica C.,242(1995)55-62",1995.0
5647,Gd1.0Ba1.0Sr1.0Cu3.0O7.0,Y123,85.0,3.804,3.863,11.588,PHC2420055,"B.Hellebrand, D.Bauerle, G.Wortmann, M.Strecker, W.Lang, X.Z.Wang,",Oxygen ordering and superconductivity in GdBaSrCu3O7-x,"Physica C.,242(1995)55-62",1995.0
5659,Bi2.0Sr2.0Ca1.0Cu2.0O8.0,Bi2212,86.1,,,,PHC2490139,"C.K.Subramaniam, D.Pooke, H.J.Trodahl, K.Kishio,",Thermoelectric power and the hole concentration in indine-intercalated Bi2Sr2CaCu2Ox crystals,"Physica C.,249(1995)139-143",1995.0
5660,I1.0Bi2.0Sr2.0Ca1.0Cu2.0O8.0,Bi2212,58.3,,,,PHC2490139,"C.K.Subramaniam, D.Pooke, H.J.Trodahl, K.Kishio,",Thermoelectric power and the hole concentration in indine-intercalated Bi2Sr2CaCu2Ox crystals,"Physica C.,249(1995)139-143",1995.0
5661,Bi2.0Sr2.0Ca1.0Cu2.0O8.0,Bi2212,72.2,,,,PHC2490139,"C.K.Subramaniam, D.Pooke, H.J.Trodahl, K.Kishio,",Thermoelectric power and the hole concentration in indine-intercalated Bi2Sr2CaCu2Ox crystals,"Physica C.,249(1995)139-143",1995.0
5662,I1.0Bi2.0Sr2.0Ca1.0Cu2.0O8.0,Bi2212,72.2,,,,PHC2490139,"C.K.Subramaniam, D.Pooke, H.J.Trodahl, K.Kishio,",Thermoelectric power and the hole concentration in indine-intercalated Bi2Sr2CaCu2Ox crystals,"Physica C.,249(1995)139-143",1995.0
5669,Pb0.5Cd0.5Sr2.0Y0.5Ca0.5Cu2.0O7.0,Pb1212,63.5,3.8169999999999997,,11.966,PHC2450281,"C.Dong, C.Wang, G.H.Rao, J.K.Chen, J.R.Min, X.R.Cheng, Y.D.Yu,",Synthesis and superconducting properties of (Pb0.5Cd0.5)Sr2(Y0.5Ca0.5)Cu2O7,"Physica C.,245(1995)281-286",1995.0
5670,Pb0.5Cd0.5Sr2.0Y0.5Ca0.5Cu2.0O7.0,Pb1212,22.0,,,,PHC2450281,"C.Dong, C.Wang, G.H.Rao, J.K.Chen, J.R.Min, X.R.Cheng, Y.D.Yu,",Synthesis and superconducting properties of (Pb0.5Cd0.5)Sr2(Y0.5Ca0.5)Cu2O7,"Physica C.,245(1995)281-286",1995.0
5671,Pb0.5Cd0.5Sr2.0Y0.5Ca0.5Cu2.0O7.0,Pb1212,70.5,,,,PHC2450281,"C.Dong, C.Wang, G.H.Rao, J.K.Chen, J.R.Min, X.R.Cheng, Y.D.Yu,",Synthesis and superconducting properties of (Pb0.5Cd0.5)Sr2(Y0.5Ca0.5)Cu2O7,"Physica C.,245(1995)281-286",1995.0
5691,Tl1.0Ba2.0Sr2.0Cu2.0C1.0O10.0,,61.0,,,,PHC2490220,"A.Maignan, B. Raveau, B.Raveau, C. Michel, C.Michel, D. Pelloquin, D.Pelloquin, M. Hervieu, M.Hervieu, S. Malo, S.Malo,","Stabilisation of three new oxycarbonates by V and Cr substitutions The superconductors(Tl,M)1Sr4Cu2(CO3)O7(M=Cr,V) and (Hg,V)1Sr4Cu2(CO3)O6+z","Physica C.,249(1995)220-233",1995.0
5692,Tl0.67Cr0.33Sr4.0Cu2.0C1.0O10.0,,77.0,5.4179999999999975,27.108,16.668,PHC2490220,"A.Maignan, B. Raveau, B.Raveau, C. Michel, C.Michel, D. Pelloquin, D.Pelloquin, M. Hervieu, M.Hervieu, S. Malo, S.Malo,","Stabilisation of three new oxycarbonates by V and Cr substitutions The superconductors(Tl,M)1Sr4Cu2(CO3)O7(M=Cr,V) and (Hg,V)1Sr4Cu2(CO3)O6+z","Physica C.,249(1995)220-233",1995.0
5693,Tl0.8V0.2Sr4.0Cu2.0C1.0O10.0,,50.0,5.401,27.076,16.628,PHC2490220,"A.Maignan, B. Raveau, B.Raveau, C. Michel, C.Michel, D. Pelloquin, D.Pelloquin, M. Hervieu, M.Hervieu, S. Malo, S.Malo,","Stabilisation of three new oxycarbonates by V and Cr substitutions The superconductors(Tl,M)1Sr4Cu2(CO3)O7(M=Cr,V) and (Hg,V)1Sr4Cu2(CO3)O6+z","Physica C.,249(1995)220-233",1995.0
5694,Tl0.5Pb0.5Sr4.0Cu2.0C1O10.0,,71.0,,,,PHC2490220,"A.Maignan, B. Raveau, B.Raveau, C. Michel, C.Michel, D. Pelloquin, D.Pelloquin, M. Hervieu, M.Hervieu, S. Malo, S.Malo,","Stabilisation of three new oxycarbonates by V and Cr substitutions The superconductors(Tl,M)1Sr4Cu2(CO3)O7(M=Cr,V) and (Hg,V)1Sr4Cu2(CO3)O6+z","Physica C.,249(1995)220-233",1995.0
5695,Hg0.6V0.4Sr4.0Cu2.0C1O9.0,,76.0,3.85,,16.24,PHC2490220,"A.Maignan, B. Raveau, B.Raveau, C. Michel, C.Michel, D. Pelloquin, D.Pelloquin, M. Hervieu, M.Hervieu, S. Malo, S.Malo,","Stabilisation of three new oxycarbonates by V and Cr substitutions The superconductors(Tl,M)1Sr4Cu2(CO3)O7(M=Cr,V) and (Hg,V)1Sr4Cu2(CO3)O6+z","Physica C.,249(1995)220-233",1995.0
5696,Hg0.5Mo0.5Sr4.0Cu2.0C1.0O9.0,,74.0,,,,PHC2490220,"A.Maignan, B. Raveau, B.Raveau, C. Michel, C.Michel, D. Pelloquin, D.Pelloquin, M. Hervieu, M.Hervieu, S. Malo, S.Malo,","Stabilisation of three new oxycarbonates by V and Cr substitutions The superconductors(Tl,M)1Sr4Cu2(CO3)O7(M=Cr,V) and (Hg,V)1Sr4Cu2(CO3)O6+z","Physica C.,249(1995)220-233",1995.0
5697,La1.8Sr0.2Cu1.0O4.0,T,28.0,3.7760000000000002,,13.247,PHC2420342,"A.Tressaud, B.Chevalier, E.Ben Salem, F.Weill, J.Etourneau, P.Gravereau,",Structural and superconducting properties of the La1.8-xSmxSr0.2CuO4 system (0 x 1),"Physica C.,242(1995)342-350",1995.0
5698,La1.65Sm0.15Sr0.2Cu1.0O4.0,T,24.0,3.775,,13.217,PHC2420342,"A.Tressaud, B.Chevalier, E.Ben Salem, F.Weill, J.Etourneau, P.Gravereau,",Structural and superconducting properties of the La1.8-xSmxSr0.2CuO4 system (0 x 1),"Physica C.,242(1995)342-350",1995.0
5699,La1.5Sm0.3Sr0.2Cu1.0O4.0,T,17.0,3.77,,13.152999999999999,PHC2420342,"A.Tressaud, B.Chevalier, E.Ben Salem, F.Weill, J.Etourneau, P.Gravereau,",Structural and superconducting properties of the La1.8-xSmxSr0.2CuO4 system (0 x 1),"Physica C.,242(1995)342-350",1995.0
5700,La1.35Sm0.45Sr0.2Cu1.0O4.0,,12.0,,,,PHC2420342,"A.Tressaud, B.Chevalier, E.Ben Salem, F.Weill, J.Etourneau, P.Gravereau,",Structural and superconducting properties of the La1.8-xSmxSr0.2CuO4 system (0 x 1),"Physica C.,242(1995)342-350",1995.0
5702,La1.0Sm0.8Sr0.2Cu1.0O4.0,,35.0,3.873,,12.605,PHC2420342,"A.Tressaud, B.Chevalier, E.Ben Salem, F.Weill, J.Etourneau, P.Gravereau,",Structural and superconducting properties of the La1.8-xSmxSr0.2CuO4 system (0 x 1),"Physica C.,242(1995)342-350",1995.0
5703,Y1.0Ba2.0Cu3.98Fe0.02O8.0,Y124,70.5,3.839,3.861,27.184,PHC2420373,"F.L.Juang, H.D.Yang, K.C.Huang, T.H.Meen, W.J.Huang, Y.C.Chen,","Structure,superconductivity and magnetism of YBa2(Cu1-xMx)4O8(M=Fe,Co,Ni,Zn and Ga)","Physica C.,242(1995)373-380",1995.0
5704,Y1.0Ba2.0Cu3.96Fe0.04O8.0,Y124,64.75,3.847,3.86,27.131999999999998,PHC2420373,"F.L.Juang, H.D.Yang, K.C.Huang, T.H.Meen, W.J.Huang, Y.C.Chen,","Structure,superconductivity and magnetism of YBa2(Cu1-xMx)4O8(M=Fe,Co,Ni,Zn and Ga)","Physica C.,242(1995)373-380",1995.0
5705,Y1.0Ba2.0Cu3.92Fe0.08O8.0,Y124,60.5,3.85,3.86,27.104,PHC2420373,"F.L.Juang, H.D.Yang, K.C.Huang, T.H.Meen, W.J.Huang, Y.C.Chen,","Structure,superconductivity and magnetism of YBa2(Cu1-xMx)4O8(M=Fe,Co,Ni,Zn and Ga)","Physica C.,242(1995)373-380",1995.0
5706,Y1.0Ba2.0Cu3.88Fe0.12O8.0,Y124,48.05,3.855,,27.079,PHC2420373,"F.L.Juang, H.D.Yang, K.C.Huang, T.H.Meen, W.J.Huang, Y.C.Chen,","Structure,superconductivity and magnetism of YBa2(Cu1-xMx)4O8(M=Fe,Co,Ni,Zn and Ga)","Physica C.,242(1995)373-380",1995.0
5707,Y1.0Ba2.0Cu3.84Fe0.16O8.0,Y124,40.8,3.855,,27.08,PHC2420373,"F.L.Juang, H.D.Yang, K.C.Huang, T.H.Meen, W.J.Huang, Y.C.Chen,","Structure,superconductivity and magnetism of YBa2(Cu1-xMx)4O8(M=Fe,Co,Ni,Zn and Ga)","Physica C.,242(1995)373-380",1995.0
5708,Y1.0Ba2.0Cu3.8Fe0.2O8.0,Y124,64.0,3.855,,27.08,PHC2420373,"F.L.Juang, H.D.Yang, K.C.Huang, T.H.Meen, W.J.Huang, Y.C.Chen,","Structure,superconductivity and magnetism of YBa2(Cu1-xMx)4O8(M=Fe,Co,Ni,Zn and Ga)","Physica C.,242(1995)373-380",1995.0
5710,Y1.0Ba2.0Cu3.96Co0.04O8.0,Y124,68.5,3.847,3.858,27.158,PHC2420373,"F.L.Juang, H.D.Yang, K.C.Huang, T.H.Meen, W.J.Huang, Y.C.Chen,","Structure,superconductivity and magnetism of YBa2(Cu1-xMx)4O8(M=Fe,Co,Ni,Zn and Ga)","Physica C.,242(1995)373-380",1995.0
5711,Y1.0Ba2.0Cu3.92Co0.08O8.0,Y124,63.75,3.85,3.8569999999999998,27.125,PHC2420373,"F.L.Juang, H.D.Yang, K.C.Huang, T.H.Meen, W.J.Huang, Y.C.Chen,","Structure,superconductivity and magnetism of YBa2(Cu1-xMx)4O8(M=Fe,Co,Ni,Zn and Ga)","Physica C.,242(1995)373-380",1995.0
5712,Y1.0Ba2.0Cu3.88Co0.12O8.0,Y124,58.0,3.8560000000000003,,27.109,PHC2420373,"F.L.Juang, H.D.Yang, K.C.Huang, T.H.Meen, W.J.Huang, Y.C.Chen,","Structure,superconductivity and magnetism of YBa2(Cu1-xMx)4O8(M=Fe,Co,Ni,Zn and Ga)","Physica C.,242(1995)373-380",1995.0
5713,Y1.0Ba2.0Cu3.84Co0.16O8.0,Y124,54.3,3.858,,27.09800000000001,PHC2420373,"F.L.Juang, H.D.Yang, K.C.Huang, T.H.Meen, W.J.Huang, Y.C.Chen,","Structure,superconductivity and magnetism of YBa2(Cu1-xMx)4O8(M=Fe,Co,Ni,Zn and Ga)","Physica C.,242(1995)373-380",1995.0
5714,Y1.0Ba2.0Cu3.8Co0.2O8.0,Y124,50.0,3.86,,27.09,PHC2420373,"F.L.Juang, H.D.Yang, K.C.Huang, T.H.Meen, W.J.Huang, Y.C.Chen,","Structure,superconductivity and magnetism of YBa2(Cu1-xMx)4O8(M=Fe,Co,Ni,Zn and Ga)","Physica C.,242(1995)373-380",1995.0
5715,Y1.0Ba2.0Cu1.0O8.0,Y124,84.5,3.842,3.861,27.206999999999997,PHC2420373,"F.L.Juang, H.D.Yang, K.C.Huang, T.H.Meen, W.J.Huang, Y.C.Chen,","Structure,superconductivity and magnetism of YBa2(Cu1-xMx)4O8(M=Fe,Co,Ni,Zn and Ga)","Physica C.,242(1995)373-380",1995.0
5716,Y1.0Ba2.0Cu3.98Ni0.02O8.0,Y124,71.05,3.844,3.862,27.201999999999998,PHC2420373,"F.L.Juang, H.D.Yang, K.C.Huang, T.H.Meen, W.J.Huang, Y.C.Chen,","Structure,superconductivity and magnetism of YBa2(Cu1-xMx)4O8(M=Fe,Co,Ni,Zn and Ga)","Physica C.,242(1995)373-380",1995.0
5717,Y1.0Ba2.0Cu3.96Ni0.04O8.0,Y124,63.7,3.8480000000000003,3.864,27.195999999999998,PHC2420373,"F.L.Juang, H.D.Yang, K.C.Huang, T.H.Meen, W.J.Huang, Y.C.Chen,","Structure,superconductivity and magnetism of YBa2(Cu1-xMx)4O8(M=Fe,Co,Ni,Zn and Ga)","Physica C.,242(1995)373-380",1995.0
5718,Y1.0Ba2.0Cu3.92Ni0.08O8.0,Y124,49.25,3.8510000000000004,3.865,27.191999999999997,PHC2420373,"F.L.Juang, H.D.Yang, K.C.Huang, T.H.Meen, W.J.Huang, Y.C.Chen,","Structure,superconductivity and magnetism of YBa2(Cu1-xMx)4O8(M=Fe,Co,Ni,Zn and Ga)","Physica C.,242(1995)373-380",1995.0
5719,Y1.0Ba2.0Cu3.88Ni0.12O8.0,Y124,50.0,3.855,3.866,27.186999999999998,PHC2420373,"F.L.Juang, H.D.Yang, K.C.Huang, T.H.Meen, W.J.Huang, Y.C.Chen,","Structure,superconductivity and magnetism of YBa2(Cu1-xMx)4O8(M=Fe,Co,Ni,Zn and Ga)","Physica C.,242(1995)373-380",1995.0
5722,Y1.0Ba2.0Cu3.98Zn0.02O8.0,Y124,67.55,3.841,3.861,27.2,PHC2420373,"F.L.Juang, H.D.Yang, K.C.Huang, T.H.Meen, W.J.Huang, Y.C.Chen,","Structure,superconductivity and magnetism of YBa2(Cu1-xMx)4O8(M=Fe,Co,Ni,Zn and Ga)","Physica C.,242(1995)373-380",1995.0
5723,Y1.0Ba2.0Cu3.96Zn0.04O8.0,Y124,56.25,3.845,3.862,27.195,PHC2420373,"F.L.Juang, H.D.Yang, K.C.Huang, T.H.Meen, W.J.Huang, Y.C.Chen,","Structure,superconductivity and magnetism of YBa2(Cu1-xMx)4O8(M=Fe,Co,Ni,Zn and Ga)","Physica C.,242(1995)373-380",1995.0
5724,Y1.0Ba2.0Cu3.92Zn0.08O8.0,Y124,49.0,3.847,3.862,27.191,PHC2420373,"F.L.Juang, H.D.Yang, K.C.Huang, T.H.Meen, W.J.Huang, Y.C.Chen,","Structure,superconductivity and magnetism of YBa2(Cu1-xMx)4O8(M=Fe,Co,Ni,Zn and Ga)","Physica C.,242(1995)373-380",1995.0
5725,Y1.0Ba2.0Cu3.88Zn0.12O8.0,Y124,34.5,3.8480000000000003,3.863,27.185,PHC2420373,"F.L.Juang, H.D.Yang, K.C.Huang, T.H.Meen, W.J.Huang, Y.C.Chen,","Structure,superconductivity and magnetism of YBa2(Cu1-xMx)4O8(M=Fe,Co,Ni,Zn and Ga)","Physica C.,242(1995)373-380",1995.0
5726,Y1.0Ba2.0Cu3.84Zn0.16O8.0,Y124,31.5,3.852,3.864,27.185,PHC2420373,"F.L.Juang, H.D.Yang, K.C.Huang, T.H.Meen, W.J.Huang, Y.C.Chen,","Structure,superconductivity and magnetism of YBa2(Cu1-xMx)4O8(M=Fe,Co,Ni,Zn and Ga)","Physica C.,242(1995)373-380",1995.0
5727,Y1.0Ba2.0Cu3.8Zn0.2O8.0,Y124,30.5,3.8569999999999998,3.865,27.186,PHC2420373,"F.L.Juang, H.D.Yang, K.C.Huang, T.H.Meen, W.J.Huang, Y.C.Chen,","Structure,superconductivity and magnetism of YBa2(Cu1-xMx)4O8(M=Fe,Co,Ni,Zn and Ga)","Physica C.,242(1995)373-380",1995.0
5728,Y1.0Ba2.0Cu3.98Ga0.02O8.0,Y124,77.75,3.844,3.86,27.197,PHC2420373,"F.L.Juang, H.D.Yang, K.C.Huang, T.H.Meen, W.J.Huang, Y.C.Chen,","Structure,superconductivity and magnetism of YBa2(Cu1-xMx)4O8(M=Fe,Co,Ni,Zn and Ga)","Physica C.,242(1995)373-380",1995.0
5729,Y1.0Ba2.0Cu3.96Ga0.04O8.0,Y124,77.5,3.8480000000000003,3.859,27.171999999999997,PHC2420373,"F.L.Juang, H.D.Yang, K.C.Huang, T.H.Meen, W.J.Huang, Y.C.Chen,","Structure,superconductivity and magnetism of YBa2(Cu1-xMx)4O8(M=Fe,Co,Ni,Zn and Ga)","Physica C.,242(1995)373-380",1995.0
5730,Y1.0Ba2.0Cu3.92Ga0.08O8.0,Y124,74.5,3.85,3.858,27.151999999999997,PHC2420373,"F.L.Juang, H.D.Yang, K.C.Huang, T.H.Meen, W.J.Huang, Y.C.Chen,","Structure,superconductivity and magnetism of YBa2(Cu1-xMx)4O8(M=Fe,Co,Ni,Zn and Ga)","Physica C.,242(1995)373-380",1995.0
5731,Y1.0Ba2.0Cu3.88Ga0.12O8.0,Y124,73.5,3.855,3.8569999999999998,27.129,PHC2420373,"F.L.Juang, H.D.Yang, K.C.Huang, T.H.Meen, W.J.Huang, Y.C.Chen,","Structure,superconductivity and magnetism of YBa2(Cu1-xMx)4O8(M=Fe,Co,Ni,Zn and Ga)","Physica C.,242(1995)373-380",1995.0
5732,Y1.0Ba2.0Cu3.84Ga0.16O8.0,Y124,71.25,3.8560000000000003,,27.12,PHC2420373,"F.L.Juang, H.D.Yang, K.C.Huang, T.H.Meen, W.J.Huang, Y.C.Chen,","Structure,superconductivity and magnetism of YBa2(Cu1-xMx)4O8(M=Fe,Co,Ni,Zn and Ga)","Physica C.,242(1995)373-380",1995.0
5733,Y1.0Ba2.0Cu3.8Ga0.2O8.0,Y124,70.25,3.858,,27.11,PHC2420373,"F.L.Juang, H.D.Yang, K.C.Huang, T.H.Meen, W.J.Huang, Y.C.Chen,","Structure,superconductivity and magnetism of YBa2(Cu1-xMx)4O8(M=Fe,Co,Ni,Zn and Ga)","Physica C.,242(1995)373-380",1995.0
5743,Tl1.0Ba0.8Sr1.2Ca2.0Cu3.0O9.0,Tl1223,95.0,,,,PHC2440341,"A. Maignan, A. Wahl, B. Raveau, Ch. Simon, J. Provost, V. Hardy,",Magnetic study of an overdoped %a1223%a system: TlBa0.8Sr1.2Ca2Cu3O9-delta single crystals,"Physica.C,244(1995)341-348",1995.0
5744,Tl1.0Ba0.8Sr1.2Ca2.0Cu3.0O9.0,Tl1223,115.0,,,,PHC2440341,"A. Maignan, A. Wahl, B. Raveau, Ch. Simon, J. Provost, V. Hardy,",Magnetic study of an overdoped %a1223%a system: TlBa0.8Sr1.2Ca2Cu3O9-delta single crystals,"Physica.C,244(1995)341-348",1995.0
5745,Tl1.0Ba0.8Sr1.2Ca2.0Cu3.0O9.0,Tl1223,98.0,,,,PHC2440341,"A. Maignan, A. Wahl, B. Raveau, Ch. Simon, J. Provost, V. Hardy,",Magnetic study of an overdoped %a1223%a system: TlBa0.8Sr1.2Ca2Cu3O9-delta single crystals,"Physica.C,244(1995)341-348",1995.0
5746,Nd1.85Ce0.15Cu1.0O4.0,T',21.7,,,,PHC2440389,"A.Beck, F.Gollnuk, H.Heansel, K.Knorr, R.Gross, R.P.Huebener,",Fabrication and electrical transprot properties of epitaxial Nd1.85Ce0.15CuO4-y films,"Physica C.,244(1995)389-399",1995.0
5748,Y1.0Ba2.0Cu3.0O6.92,Y123,92.2,,,,PHC2450036,"G.I.Frolova, V.G.Bessergenev, V.N.Naumov, Yu.A.Kovalevskaya,",Electron and phonon characteristics of YBa2Cu3O7-z,"Physica C.,245(1995)36-40",1995.0
5749,Hg1.0Ba2.0Cu1.0O4.0,Hg1201,50.0,3.872,,9.479,PHC2450207,"E.T.Alexandre, E.V.Antipov, J.J.Capponi, M.Marezio, P.Bordet, S.M.Loureiro, S.de Brion,",On the possibility of replacing Hg by Cu in the Hgba2CuO4+z phase synthesized under high-pressure,"Physica C.,245(1995)207-211",1995.0
5751,Hg1.0Ba2.0Ca3.0Cu4.0O10.0,Hg1234,116.0,3.852,,18.942999999999998,PHC2450001,"C.C.Abilio, J.J.Capponi, M.Godinho, S.M.Loureiro,",Magnetic properties of the HgBa2Ca3Cu4O10+z superconducting phase,"Physica C.,245(1995)1-5",1995.0
5771,Y0.6Ca0.4Sr1.8Ba0.2Cu2.0Ga1.0O7.0,Y123,45.0,,,,SUP0080021,"C.Greaves, T.G.N.Babu,","Synthesis,Composition,and Structure of Superconducting (Y,Ca)(Sr,Ba)2GaO7-z","J.Supercomductivity.,8(1995)21-25",1995.0
5772,Y0.6Ca0.4Sr1.7Ba0.3Cu2.0Ga1.0O7.0,Y123,50.0,,,,SUP0080021,"C.Greaves, T.G.N.Babu,","Synthesis,Composition,and Structure of Superconducting (Y,Ca)(Sr,Ba)2GaO7-z","J.Supercomductivity.,8(1995)21-25",1995.0
5773,Y0.6Ca0.4Sr1.6Ba0.4Cu2.0Ga1.0O7.0,Y123,56.0,,,,SUP0080021,"C.Greaves, T.G.N.Babu,","Synthesis,Composition,and Structure of Superconducting (Y,Ca)(Sr,Ba)2GaO7-z","J.Supercomductivity.,8(1995)21-25",1995.0
5775,Y0.6Ca0.4Sr2.0Ga1.0Cu2.0O7.0,,41.0,22.805,5.472,5.3820000000000014,SUP0080021,"C.Greaves, T.G.N.Babu,","Synthesis,Composition,and Structure of Superconducting (Y,Ca)(Sr,Ba)2GaO7-z","J.Supercomductivity.,8(1995)21-25",1995.0
5778,Y0.6Ca0.4Sr1.8Ba0.2Cu2.0Ga1.0O7.0,Y123,45.0,,,,SUP0080021,"C.Greaves, T.G.N.Babu,","Synthesis,Composition,and Structure of Superconducting (Y,Ca)(Sr,Ba)2GaO7-z","J.Supercomductivity.,8(1995)21-25",1995.0
5779,Y0.6Ca0.4Sr1.7Ba0.3Cu2.0Ga1.0O7.0,Y123,50.0,,,,SUP0080021,"C.Greaves, T.G.N.Babu,","Synthesis,Composition,and Structure of Superconducting (Y,Ca)(Sr,Ba)2GaO7-z","J.Supercomductivity.,8(1995)21-25",1995.0
5780,Y0.6Ca0.4Sr1.6Ba0.4Cu2.0Ga1.0O7.0,Y123,56.0,,,,SUP0080021,"C.Greaves, T.G.N.Babu,","Synthesis,Composition,and Structure of Superconducting (Y,Ca)(Sr,Ba)2GaO7-z","J.Supercomductivity.,8(1995)21-25",1995.0
5781,Pb0.5Sr2.0Ca1.0Cu2.5O6.8,Pb1223,115.0,3.82,,15.5,PHC2490111,"Chang-Qing Jin, H.Yamauchi, Seiji Adachi, Tadashi Tatsuki, Toshiyuki Tamura, Xiao-Jing Wu,",115 K superconductivity in the Pb-Sr-Ca-Cu-O system and formation of a new homologous series consisting of Pb-based layered cuprates,"Physica C.,249(1995)111-116",1995.0
5786,La1.96Na0.4Cu1.0O4.0,T,31.0,5.3610000000000015,,13.158,PHC2030115,"R.SCHOLLHORN, W.GUNTHER,",LOW TEMPERATURE SYNTHESIS AND PROPERTIES OF SUPERCONDUCTING ALKALI SUBSTITUTED LA2CUO4 PHASE,"PHYSICA C,203(1992)115",1992.0
5787,La1.8K0.2Cu1.0O4.0,T,41.0,5.334,,13.324000000000002,PHC2030115,"R.SCHOLLHORN, W.GUNTHER,",LOW TEMPERATURE SYNTHESIS AND PROPERTIES OF SUPERCONDUCTING ALKALI SUBSTITUTED LA2CUO4 PHASE,"PHYSICA C,203(1992)115",1992.0
5788,La1.92K0.08Cu1.0O4.0,T,21.0,5.3420000000000005,,13.238,PHC2030115,"R.SCHOLLHORN, W.GUNTHER,",LOW TEMPERATURE SYNTHESIS AND PROPERTIES OF SUPERCONDUCTING ALKALI SUBSTITUTED LA2CUO4 PHASE,"PHYSICA C,203(1992)115",1992.0
5792,Bi2.0Sr2.0Ca1.0Cu2.0O8.21,Bi2212,90.6,,,,PHC2450332,"Akihiko Fujiwara, Kei Wataanabe, Keniichi Sasaki, Masatsune Kato, Takashi Noji, Yoji Koike, Yoshitami Saito,",Carrier doping through iodine intercalation into Bi2Sr2CaCu2O8+z with different z values,"Physica C.,245(1995)332-340",1995.0
5793,Bi2.0Sr2.0Ca1.0Cu2.0I0.03O8.21,Bi2212,86.6,,,,PHC2450332,"Akihiko Fujiwara, Kei Wataanabe, Keniichi Sasaki, Masatsune Kato, Takashi Noji, Yoji Koike, Yoshitami Saito,",Carrier doping through iodine intercalation into Bi2Sr2CaCu2O8+z with different z values,"Physica C.,245(1995)332-340",1995.0
5794,Bi2.0Sr2.0Ca1.0Cu2.0I0.1O8.21,Bi2212,83.9,,,,PHC2450332,"Akihiko Fujiwara, Kei Wataanabe, Keniichi Sasaki, Masatsune Kato, Takashi Noji, Yoji Koike, Yoshitami Saito,",Carrier doping through iodine intercalation into Bi2Sr2CaCu2O8+z with different z values,"Physica C.,245(1995)332-340",1995.0
5795,Bi2.0Sr2.0Ca1.0Cu2.0I0.25O8.21,Bi2212,71.6,,,,PHC2450332,"Akihiko Fujiwara, Kei Wataanabe, Keniichi Sasaki, Masatsune Kato, Takashi Noji, Yoji Koike, Yoshitami Saito,",Carrier doping through iodine intercalation into Bi2Sr2CaCu2O8+z with different z values,"Physica C.,245(1995)332-340",1995.0
5796,Bi2.0Sr2.0Ca1.0Cu2.0I0.43O8.21,Bi2212,63.1,,,,PHC2450332,"Akihiko Fujiwara, Kei Wataanabe, Keniichi Sasaki, Masatsune Kato, Takashi Noji, Yoji Koike, Yoshitami Saito,",Carrier doping through iodine intercalation into Bi2Sr2CaCu2O8+z with different z values,"Physica C.,245(1995)332-340",1995.0
5797,Bi2.0Sr2.0Ca1.0Cu2.0I0.61O8.21,Bi2212,56.3,,,,PHC2450332,"Akihiko Fujiwara, Kei Wataanabe, Keniichi Sasaki, Masatsune Kato, Takashi Noji, Yoji Koike, Yoshitami Saito,",Carrier doping through iodine intercalation into Bi2Sr2CaCu2O8+z with different z values,"Physica C.,245(1995)332-340",1995.0
5798,Bi2.0Sr2.0Ca2.0Cu2.0I0.86O8.21,Bi2212,50.6,,,,PHC2450332,"Akihiko Fujiwara, Kei Wataanabe, Keniichi Sasaki, Masatsune Kato, Takashi Noji, Yoji Koike, Yoshitami Saito,",Carrier doping through iodine intercalation into Bi2Sr2CaCu2O8+z with different z values,"Physica C.,245(1995)332-340",1995.0
5799,Bi2.0Sr2.0Ca1.0Cu2.0I0.98O8.21,Bi2212,49.3,,,,PHC2450332,"Akihiko Fujiwara, Kei Wataanabe, Keniichi Sasaki, Masatsune Kato, Takashi Noji, Yoji Koike, Yoshitami Saito,",Carrier doping through iodine intercalation into Bi2Sr2CaCu2O8+z with different z values,"Physica C.,245(1995)332-340",1995.0
5800,Bi2.0Sr2.0Ca1.0Cu2.0O8.242,Bi2212,73.9,,,,PHC2450332,"Akihiko Fujiwara, Kei Wataanabe, Keniichi Sasaki, Masatsune Kato, Takashi Noji, Yoji Koike, Yoshitami Saito,",Carrier doping through iodine intercalation into Bi2Sr2CaCu2O8+z with different z values,"Physica C.,245(1995)332-340",1995.0
5802,Bi2.0Sr2.0Ca1.0Cu2.0I0.2O8.242,Bi2212,64.6,,,,PHC2450332,"Akihiko Fujiwara, Kei Wataanabe, Keniichi Sasaki, Masatsune Kato, Takashi Noji, Yoji Koike, Yoshitami Saito,",Carrier doping through iodine intercalation into Bi2Sr2CaCu2O8+z with different z values,"Physica C.,245(1995)332-340",1995.0
5803,Bi2.0Sr2.0Ca1.0Cu2.0I0.4O8.242,Bi2212,56.7,,,,PHC2450332,"Akihiko Fujiwara, Kei Wataanabe, Keniichi Sasaki, Masatsune Kato, Takashi Noji, Yoji Koike, Yoshitami Saito,",Carrier doping through iodine intercalation into Bi2Sr2CaCu2O8+z with different z values,"Physica C.,245(1995)332-340",1995.0
5804,Bi2.0Sr2.0Ca1.0Cu2.0I0.69O8.242,Bi2212,53.1,,,,PHC2450332,"Akihiko Fujiwara, Kei Wataanabe, Keniichi Sasaki, Masatsune Kato, Takashi Noji, Yoji Koike, Yoshitami Saito,",Carrier doping through iodine intercalation into Bi2Sr2CaCu2O8+z with different z values,"Physica C.,245(1995)332-340",1995.0
