Repository: CompRhys/apical

# Data Guide

In all cases whilst compiling this data we have been careful to include as much meta-information as possible to allow data to be traced back to it's original sources. For SuperCon this takes the form of the SuperCon "num :" reference id and then the source publication details. For ICSD we provide the ICSD collection code.

We acknowledge the Japanese National Institute for Materials Science for maintaining the [SuperCon](https://supercon.nims.go.jp/index_en.html) database as well as FIZ Karlsruhe GmbH for maintaining [ICSD](https://www.fiz-karlsruhe.de/en/produkte-und-dienstleistungen/inorganic-crystal-structure-database-icsd).

File: processed-data/super_fam.csv (part 20 of 36)
num :,element :,name :,str3 :,tc :,lata :,latb :,latc :,refno :,ma1 :,ma2 :,mb1 :,mb2 :,mc1 :,mc2 :,md1 :,md2 :,me1 :,me2 :,mf1 :,mf2 :,mg1 :,mg2 :,mh1 :,mh2 :,mi1 :,mi2 :,mo1 :,mo2 :,oz :,composition :
9803,Cd0.67Bi0.23Pb0.1Sr2Y1Cu2O7-z,"(Cd,Bi,Pb)Sr2YCu2O7",1212,27.5,3.7969999999999997,,11.968,SUP0130569,Cd,0.67,Bi,0.23,Pb,0.1,Sr,2.0,Y,1.0,Cu,2.0,,,,,,,O,7.0,,Cd0.67Bi0.23Pb0.1Sr2.0Y1.0Cu2.0O7.0
9804,Bi2Sr2Ca1Cu2O8+z,Bi2Sr2CaCu2O8,Bi2212,84.7,,,,SUP0130603,Bi,2.0,Sr,2.0,Ca,1.0,Cu,2.0,,,,,,,,,,,O,8.0,,Bi2.0Sr2.0Ca1.0Cu2.0O8.0
9805,Bi2Sr2Ca0.8Pr0.2Cu2O8+z,"Bi2Sr2(Ca,Pr)Cu2O8",Bi2212,69.4,,,,SUP0130603,Bi,2.0,Sr,2.0,Ca,0.8,Pr,0.2,Cu,2.0,,,,,,,,,O,8.0,,Bi2.0Sr2.0Ca0.8Pr0.2Cu2.0O8.0
9806,Bi2Sr2Ca0.6Pr0.4Cu2O8+z,"Bi2Sr2(Ca,Pr)Cu2O8",Bi2212,43.5,,,,SUP0130603,Bi,2.0,Sr,2.0,Ca,0.6,Pr,0.4,Cu,2.0,,,,,,,,,O,8.0,,Bi2.0Sr2.0Ca0.6Pr0.4Cu2.0O8.0
9834,Ru1Sr2Gd1.6Ce0.4Cu2O10+z,"RuSr2(Gd,Ce)2Cu2O10",Ru1222,30.9,3.84,,28.58,P064094515,Ru,1.0,Sr,2.0,Gd,1.6,Ce,0.4,Cu,2.0,,,,,,,,,O,10.0,,Ru1.0Sr2.0Gd1.6Ce0.4Cu2.0O10.0
9835,Ru1Sr2Gd1.5Ce0.5Cu2O10+z,"RuSr2(Gd,Ce)2Cu2O10",Ru1222,36.95,3.84,,28.58,P064094515,Ru,1.0,Sr,2.0,Gd,1.5,Ce,0.5,Cu,2.0,,,,,,,,,O,10.0,,Ru1.0Sr2.0Gd1.5Ce0.5Cu2.0O10.0
9836,Ru1Sr2Gd1.4Ce0.6Cu2O10+z,"RuSr2(Gd,Ce)2Cu2O10",Ru1222,42.3,3.84,,28.58,P064094515,Ru,1.0,Sr,2.0,Gd,1.4,Ce,0.6,Cu,2.0,,,,,,,,,O,10.0,,Ru1.0Sr2.0Gd1.4Ce0.6Cu2.0O10.0
9837,Ru1Sr2Gd1.3Ce0.7Cu2O10+z,"RuSr2(Gd,Ce)2Cu2O10",Ru1222,40.0,3.84,,28.58,P064094515,Ru,1.0,Sr,2.0,Gd,1.3,Ce,0.7,Cu,2.0,,,,,,,,,O,10.0,,Ru1.0Sr2.0Gd1.3Ce0.7Cu2.0O10.0
9838,Ru1Sr2Gd1.2Ce0.8Cu2O10+z,"RuSr2(Gd,Ce)2Cu2O10",Ru1222,33.15,3.84,,28.58,P064094515,Ru,1.0,Sr,2.0,Gd,1.2,Ce,0.8,Cu,2.0,,,,,,,,,O,10.0,,Ru1.0Sr2.0Gd1.2Ce0.8Cu2.0O10.0
9839,Ru1Sr2Eu1.4Ce0.6Cu2O10+z,"RuSr2(Eu,Ce)2Cu2O10",Ru1222,37.5,,,,P064094515,Ru,1.0,Sr,2.0,Eu,1.4,Ce,0.6,Cu,2.0,,,,,,,,,O,10.0,,Ru1.0Sr2.0Eu1.4Ce0.6Cu2.0O10.0
9840,Ru1Sr2Eu1Cu2O8,RuSr2EuCu2O8,Ru1212,32.0,,,,P064064508,Ru,1.0,Sr,2.0,Eu,1.0,Cu,2.0,,,,,,,,,,,O,8.0,,Ru1.0Sr2.0Eu1.0Cu2.0O8.0
9841,Sr0.4K0.6Bi1O3,"(Sr,K)BiO3",BKBO,11.3,5.94,,8.43,P064064502,Sr,0.4,K,0.6,Bi,1.0,,,,,,,,,,,,,O,3.0,,Sr0.4K0.6Bi1.0O3.0
9842,Sr0.4K0.6Bi1O3,"(Sr,K)BiO3",BKBO,11.55,,,,P064064502,Sr,0.4,K,0.6,Bi,1.0,,,,,,,,,,,,,O,3.0,,Sr0.4K0.6Bi1.0O3.0
9847,Bi1.9Pb0.5Sr2Ca2Cu3O10+z,"(Bi,Pb)2Sr2Ca2Cu3O10",Bi2223,110.0,,,,P064092510,Bi,1.9,Pb,0.5,Sr,2.0,Ca,2.0,Cu,3.0,,,,,,,,,O,10.0,,Bi1.9Pb0.5Sr2.0Ca2.0Cu3.0O10.0
9848,Y1Ba2Cu4O8,YBa2Cu4O8,Y124,77.7,3.8402,3.8702,27.2283,P064094518,Y,1.0,Ba,2.0,Cu,4.0,,,,,,,,,,,,,O,8.0,,Y1.0Ba2.0Cu4.0O8.0
9852,Y1Ba1.76Sr0.24Cu4O8,"Y(Ba,Sr)2Cu4O8",Y124,76.0,,,,P064094518,Y,1.0,Ba,1.76,Sr,0.24,Cu,4.0,,,,,,,,,,,O,8.0,,Y1.0Ba1.76Sr0.24Cu4.0O8.0
9853,Y1Ba1.46Sr0.54Cu4O8,"Y(Ba,Sr)2Cu4O8",Y124,79.5,,,,P064094518,Y,1.0,Ba,1.46,Sr,0.54,Cu,4.0,,,,,,,,,,,O,8.0,,Y1.0Ba1.46Sr0.54Cu4.0O8.0
9854,Y1Ba1.4Sr0.6Cu4O8,"Y(Ba,Sr)2Cu4O8",Y124,80.5,,,,P064094518,Y,1.0,Ba,1.4,Sr,0.6,Cu,4.0,,,,,,,,,,,O,8.0,,Y1.0Ba1.4Sr0.6Cu4.0O8.0
9855,Y1Ba2Cu4O8,YBa2Cu4O8,Y124,80.5,,,,P064094518,Y,1.0,Ba,2.0,Cu,4.0,,,,,,,,,,,,,O,8.0,,Y1.0Ba2.0Cu4.0O8.0
9856,Y1Ba1.8Sr0.2Cu4O8,"Y(Ba,Sr)2Cu4O8",Y124,79.8,,,,P064094518,Y,1.0,Ba,1.8,Sr,0.2,Cu,4.0,,,,,,,,,,,O,8.0,,Y1.0Ba1.8Sr0.2Cu4.0O8.0
9857,Y1Ba1.6Sr0.4Cu4O8,"Y(Ba,Sr)2Cu4O8",Y124,80.5,,,,P064094518,Y,1.0,Ba,1.6,Sr,0.4,Cu,4.0,,,,,,,,,,,O,8.0,,Y1.0Ba1.6Sr0.4Cu4.0O8.0
9858,Y1Ba1.4Sr0.6Cu4O8,"Y(Ba,Sr)2Cu4O8",Y124,81.2,,,,P064094518,Y,1.0,Ba,1.4,Sr,0.6,Cu,4.0,,,,,,,,,,,O,8.0,,Y1.0Ba1.4Sr0.6Cu4.0O8.0
9859,Sm1La0.8Sr0.2Cu1O4,"(Sm,La,Sr)2CuO4",T*,24.0,,,,P064134502,Sm,1.0,La,0.8,Sr,0.2,Cu,1.0,,,,,,,,,,,O,4.0,,Sm1.0La0.8Sr0.2Cu1.0O4.0
9863,Tl0.5Pb0.5Sr1.84Nd0.16Ca1Cu2O7,"(Tl,Pb)(sr,Nd)2CaCu2O7",Tl1212,102.0,3.815,,12.112,JJP0400262,Tl,0.5,Pb,0.5,Sr,1.84,Nd,0.16,Ca,1.0,Cu,2.0,,,,,,,O,7.0,,Tl0.5Pb0.5Sr1.84Nd0.16Ca1.0Cu2.0O7.0
9864,Y1Ba2Cu3O7-z,YBa2Cu3O7,Y123,90.5,,,,EPJ0200189,Y,1.0,Ba,2.0,Cu,3.0,,,,,,,,,,,,,O,7.0,,Y1.0Ba2.0Cu3.0O7.0
9865,Bi2Sr2Ca1Cu2O8,Bi2Sr2CaCu2O8,Bi2212,80.0,,,,EPJ0200189,Bi,2.0,Sr,2.0,Ca,1.0,Cu,2.0,,,,,,,,,,,O,8.0,,Bi2.0Sr2.0Ca1.0Cu2.0O8.0
9873,La1.7Nd0.3Ca0.6Ba2Cu4.6O11.892,"(La,Nd)2CaBa2Cu5Oz",2125,78.0,3.8735,,11.6686,JAP0897657,La,1.7,Nd,0.3,Ca,0.6,Ba,2.0,Cu,4.6,,,,,,,,,O,11.892000000000001,11.892000000000001,La1.7Nd0.3Ca0.6Ba2.0Cu4.6O11.892000000000001
9874,La1.6Nd0.4Ca0.8Ba2Cu4.8O10+z,"(La,Nd)2CaBa2Cu5Oz",2125,70.0,,,,JAP0897657,La,1.6,Nd,0.4,Ca,0.8,Ba,2.0,Cu,4.8,,,,,,,,,O,10.0,,La1.6Nd0.4Ca0.8Ba2.0Cu4.8O10.0
9875,La1.5Nd0.5Ca1Ba2Cu5O11.872,"(La,Nd)2CaBa2Cu5Oz",2125,78.0,3.8742,,11.6569,JAP0897657,La,1.5,Nd,0.5,Ca,1.0,Ba,2.0,Cu,5.0,,,,,,,,,O,11.872,11.872,La1.5Nd0.5Ca1.0Ba2.0Cu5.0O11.872
9876,La1.9Gd0.1Ca0.2Ba2Cu4.2O10+z,"(La,Gd)2CaBa2Cu5Oz",2125,22.0,,,,JAP0897657,La,1.9,Gd,0.1,Ca,0.2,Ba,2.0,Cu,4.2,,,,,,,,,O,10.0,,La1.9Gd0.1Ca0.2Ba2.0Cu4.2O10.0
9877,La1.7Gd0.3Ca0.6Ba2Cu4.6O10+z,"(La,Gd)2CaBa2Cu5Oz",2125,64.0,,,,JAP0897657,La,1.7,Gd,0.3,Ca,0.6,Ba,2.0,Cu,4.6,,,,,,,,,O,10.0,,La1.7Gd0.3Ca0.6Ba2.0Cu4.6O10.0
9878,La1.6Gd0.4Ca0.8Ba2Cu4.8O10+z,"(La,Gd)2CaBa2Cu5Oz",2125,77.0,,,,JAP0897657,La,1.6,Gd,0.4,Ca,0.8,Ba,2.0,Cu,4.8,,,,,,,,,O,10.0,,La1.6Gd0.4Ca0.8Ba2.0Cu4.8O10.0
9879,La1.5Gd0.5Ca1Ba2Cu5O10+z,"(La,Gd)2CaBa2Cu5Oz",2125,80.0,,,,JAP0897657,La,1.5,Gd,0.5,Ca,1.0,Ba,2.0,Cu,5.0,,,,,,,,,O,10.0,,La1.5Gd0.5Ca1.0Ba2.0Cu5.0O10.0
9881,La2.3Yb0.1Ba2.3Ca0.2Cu5O11.805,"La2(La,Ba,Yb,Ca)Ba2Cu5Oz",2125,25.0,,,,PHB2810924,La,2.3,Yb,0.1,Ba,2.3,Ca,0.2,Cu,5.0,,,,,,,,,O,11.805,11.805,La2.3Yb0.1Ba2.3Ca0.2Cu5.0O11.805
9882,La2.1Yb0.2Ba2.1Ca0.4Cu5O11.802,"La2(La,Ba,Yb,Ca)Ba2Cu5Oz",2125,47.0,,,,PHB2810924,La,2.1,Yb,0.2,Ba,2.1,Ca,0.4,Cu,5.0,,,,,,,,,O,11.802,11.802,La2.1Yb0.2Ba2.1Ca0.4Cu5.0O11.802
9883,La1.9Yb0.3Ba1.9Ca0.6Cu5O11.797,"La2(La,Ba,Yb,Ca)Ba2Cu5Oz",2125,60.0,,,,PHB2810924,La,1.9,Yb,0.3,Ba,1.9,Ca,0.6,Cu,5.0,,,,,,,,,O,11.797,11.797,La1.9Yb0.3Ba1.9Ca0.6Cu5.0O11.797
9884,La1.7Yb0.4Ba1.7Ca0.8Cu5O11.795,"La2(La,Ba,Yb,Ca)Ba2Cu5Oz",2125,76.0,,,,PHB2810924,La,1.7,Yb,0.4,Ba,1.7,Ca,0.8,Cu,5.0,,,,,,,,,O,11.795,11.795,La1.7Yb0.4Ba1.7Ca0.8Cu5.0O11.795
9885,La1.5Yb0.5Ba1.5Ca1Cu5O11.785,"La2(La,Ba,Yb,Ca)Ba2Cu5Oz",2125,76.0,,,,PHB2810924,La,1.5,Yb,0.5,Ba,1.5,Ca,1.0,Cu,5.0,,,,,,,,,O,11.785,11.785,La1.5Yb0.5Ba1.5Ca1.0Cu5.0O11.785
9886,La1.3Yb0.6Ba1.3Ca1.2Cu5O11.74,"La2(La,Ba,Yb,Ca)Ba2Cu5Oz",2125,73.0,,,,PHB2810924,La,1.3,Yb,0.6,Ba,1.3,Ca,1.2,Cu,5.0,,,,,,,,,O,11.74,11.74,La1.3Yb0.6Ba1.3Ca1.2Cu5.0O11.74
9887,La1.1Yb0.7Ba1.1Ca1.4Cu5O11.692,"La2(La,Ba,Yb,Ca)Ba2Cu5Oz",2125,70.0,,,,PHB2810924,La,1.1,Yb,0.7,Ba,1.1,Ca,1.4,Cu,5.0,,,,,,,,,O,11.692,11.692,La1.1Yb0.7Ba1.1Ca1.4Cu5.0O11.692
9893,Sr0.4K0.6Bi1O3,"(Sr,K)BiO3",BKBO,11.3,5.94,,8.43,SUP0140341,Sr,0.4,K,0.6,Bi,1.0,,,,,,,,,,,,,O,3.0,,Sr0.4K0.6Bi1.0O3.0
9894,La2.5Y0.5Ca1Ba3Cu7O16.574,"(La,Y)3CaBa3Cu7Oz",3137,80.0,3.8609,,11.642000000000001,SUP0140397,La,2.5,Y,0.5,Ca,1.0,Ba,3.0,Cu,7.0,,,,,,,,,O,16.574,16.574,La2.5Y0.5Ca1.0Ba3.0Cu7.0O16.574
9895,La2.5Y0.5Ca1Ba3Cu6.86Fe0.14O16.578,"(La,Y)3CaBa3(Cu,Fe)7Oz",3137,77.0,3.8689999999999998,,11.6697,SUP0140397,La,2.5,Y,0.5,Ca,1.0,Ba,3.0,Cu,6.86,Fe,0.14,,,,,,,O,16.578,16.578,La2.5Y0.5Ca1.0Ba3.0Cu6.86Fe0.14O16.578
9896,La2.5Y0.5Ca1Ba3Cu6.58Fe0.42O16.599,"(La,Y)3CaBa3(Cu,Fe)7Oz",3137,68.0,3.8707,,11.6225,SUP0140397,La,2.5,Y,0.5,Ca,1.0,Ba,3.0,Cu,6.58,Fe,0.42,,,,,,,O,16.599,16.599,La2.5Y0.5Ca1.0Ba3.0Cu6.58Fe0.42O16.599
9897,La2.5Y0.5Ca1Ba3Cu6.3Fe0.7O16.627,"(La,Y)3CaBa3(Cu,Fe)7Oz",3137,51.0,3.8772,,11.6318,SUP0140397,La,2.5,Y,0.5,Ca,1.0,Ba,3.0,Cu,6.3,Fe,0.7,,,,,,,O,16.627,16.627,La2.5Y0.5Ca1.0Ba3.0Cu6.3Fe0.7O16.627
9898,La1Ba2Cu3O7,LaBa2Cu3O7,Y123,89.6,,,,JAP0897663,La,1.0,Ba,2.0,Cu,3.0,,,,,,,,,,,,,O,7.0,,La1.0Ba2.0Cu3.0O7.0
9899,La0.9Pr0.1Ba2Cu3O7,"(La,Pr)Ba2Cu3O7",Y123,68.3,,,,JAP0897663,La,0.9,Pr,0.1,Ba,2.0,Cu,3.0,,,,,,,,,,,O,7.0,,La0.9Pr0.1Ba2.0Cu3.0O7.0
9900,La0.8Pr0.2Ba2Cu3O7,"(La,Pr)Ba2Cu3O7",Y123,59.8,,,,JAP0897663,La,0.8,Pr,0.2,Ba,2.0,Cu,3.0,,,,,,,,,,,O,7.0,,La0.8Pr0.2Ba2.0Cu3.0O7.0
9901,La0.7Pr0.3Ba2Cu3O7,"(La,Pr)Ba2Cu3O7",Y123,57.1,,,,JAP0897663,La,0.7,Pr,0.3,Ba,2.0,Cu,3.0,,,,,,,,,,,O,7.0,,La0.7Pr0.3Ba2.0Cu3.0O7.0
9902,La0.6Pr0.4Ba2Cu3O7,"(La,Pr)Ba2Cu3O7",Y123,54.8,,,,JAP0897663,La,0.6,Pr,0.4,Ba,2.0,Cu,3.0,,,,,,,,,,,O,7.0,,La0.6Pr0.4Ba2.0Cu3.0O7.0
9903,La0.5Pr0.5Ba2Cu3O7,"(La,Pr)Ba2Cu3O7",Y123,51.7,,,,JAP0897663,La,0.5,Pr,0.5,Ba,2.0,Cu,3.0,,,,,,,,,,,O,7.0,,La0.5Pr0.5Ba2.0Cu3.0O7.0
9909,Y1Ba2Cu3.964Ni0.036O8,"YBa2(Cu,Ni)4O8",Y124,63.0,,,,JPS0700644,Y,1.0,Ba,2.0,Cu,3.964,Ni,0.036000000000000004,,,,,,,,,,,O,8.0,,Y1.0Ba2.0Cu3.964Ni0.036000000000000004O8.0
9910,Y1Ba2Cu3.98Zn0.02O8,"YBa2(Cu,Zn)4O8",Y124,68.0,,,,JPS0700644,Y,1.0,Ba,2.0,Cu,3.98,Zn,0.02,,,,,,,,,,,O,8.0,,Y1.0Ba2.0Cu3.98Zn0.02O8.0
9911,Y1Ba2Cu3.96Zn0.04O8,"YBa2(Cu,Zn)4O8",Y124,56.0,,,,JPS0700644,Y,1.0,Ba,2.0,Cu,3.96,Zn,0.04,,,,,,,,,,,O,8.0,,Y1.0Ba2.0Cu3.96Zn0.04O8.0
9912,Y0.625La0.375Ba2Cu3O7-z,"(Y,La)Ba2Cu3O7",Y123,85.2,,,,PHB2810909,Y,0.625,La,0.375,Ba,2.0,Cu,3.0,,,,,,,,,,,O,7.0,,Y0.625La0.375Ba2.0Cu3.0O7.0
9913,Y0.5625La0.3375Pr0.1Ba2Cu3O7-z,"(Y,La,Pr)Ba2Cu3O7",Y123,63.7,,,,PHB2810909,Y,0.5625,La,0.3375,Pr,0.1,Ba,2.0,Cu,3.0,,,,,,,,,O,7.0,,Y0.5625La0.3375Pr0.1Ba2.0Cu3.0O7.0
9914,Y0.5La0.3Pr0.2Ba2Cu3O7-z,"(Y,La,Pr)Ba2Cu3O7",Y123,44.8,,,,PHB2810909,Y,0.5,La,0.3,Pr,0.2,Ba,2.0,Cu,3.0,,,,,,,,,O,7.0,,Y0.5La0.3Pr0.2Ba2.0Cu3.0O7.0
9915,Y0.4375La0.2625Pr0.3Ba2Cu3O7-z,"(Y,La,Pr)Ba2Cu3O7",Y123,28.9,,,,PHB2810909,Y,0.4375,La,0.2625,Pr,0.3,Ba,2.0,Cu,3.0,,,,,,,,,O,7.0,,Y0.4375La0.2625Pr0.3Ba2.0Cu3.0O7.0
9916,Y0.625La0.375Ba2Cu3O7-z,"(Y,La)Ba2Cu3O7",Y123,50.0,,,,PHB2810909,Y,0.625,La,0.375,Ba,2.0,Cu,3.0,,,,,,,,,,,O,7.0,,Y0.625La0.375Ba2.0Cu3.0O7.0
9917,Y0.5625La0.3375Pr0.1Ba2Cu3O7-z,"(Y,La,Pr)Ba2Cu3O7",Y123,40.0,,,,PHB2810909,Y,0.5625,La,0.3375,Pr,0.1,Ba,2.0,Cu,3.0,,,,,,,,,O,7.0,,Y0.5625La0.3375Pr0.1Ba2.0Cu3.0O7.0
9918,Y0.5La0.3Pr0.2Ba2Cu3O7-z,"(Y,La,Pr)Ba2Cu3O7",Y123,21.0,,,,PHB2810909,Y,0.5,La,0.3,Pr,0.2,Ba,2.0,Cu,3.0,,,,,,,,,O,7.0,,Y0.5La0.3Pr0.2Ba2.0Cu3.0O7.0
9920,Y1Ba2Cu3O6.95,GdBa2Cu3O7,Y123,92.2,,,,PHB2810909,Y,1.0,Ba,2.0,Cu,3.0,,,,,,,,,,,,,O,6.95,6.95,Y1.0Ba2.0Cu3.0O6.95
9921,Y0.9Pr0.1Ba2Cu3O6.95,"(Gd,Pr)Ba2Cu3O7",Y123,78.5,,,,PHB2810909,Y,0.9,Pr,0.1,Ba,2.0,Cu,3.0,,,,,,,,,,,O,6.95,6.95,Y0.9Pr0.1Ba2.0Cu3.0O6.95
9922,Y0.8Pr0.2Ba2Cu3O6.95,"(Gd,Pr)Ba2Cu3O7",Y123,58.5,,,,PHB2810909,Y,0.8,Pr,0.2,Ba,2.0,Cu,3.0,,,,,,,,,,,O,6.95,6.95,Y0.8Pr0.2Ba2.0Cu3.0O6.95
9923,Y0.7Pr0.3Ba2Cu3O6.95,"(Gd,Pr)Ba2Cu3O7",Y123,39.3,,,,PHB2810909,Y,0.7,Pr,0.3,Ba,2.0,Cu,3.0,,,,,,,,,,,O,6.95,6.95,Y0.7Pr0.3Ba2.0Cu3.0O6.95
9924,Y0.65Pr0.35Ba2Cu3O6.95,"(Gd,Pr)Ba2Cu3O7",Y123,33.0,,,,PHB2810909,Y,0.65,Pr,0.35,Ba,2.0,Cu,3.0,,,,,,,,,,,O,6.95,6.95,Y0.65Pr0.35Ba2.0Cu3.0O6.95
9925,Y0.6Pr0.4Ba2Cu3O6.95,"(Gd,Pr)Ba2Cu3O7",Y123,20.4,,,,PHB2810909,Y,0.6,Pr,0.4,Ba,2.0,Cu,3.0,,,,,,,,,,,O,6.95,6.95,Y0.6Pr0.4Ba2.0Cu3.0O6.95
9926,Y1Ba2Cu3O6.85,GdBa2Cu3O7,Y123,84.4,,,,PHB2810909,Y,1.0,Ba,2.0,Cu,3.0,,,,,,,,,,,,,O,6.85,6.85,Y1.0Ba2.0Cu3.0O6.85
9927,Y0.9Pr0.1Ba2Cu3O6.85,"(Gd,Pr)Ba2Cu3O7",Y123,61.5,,,,PHB2810909,Y,0.9,Pr,0.1,Ba,2.0,Cu,3.0,,,,,,,,,,,O,6.85,6.85,Y0.9Pr0.1Ba2.0Cu3.0O6.85
9928,Y0.8Pr0.2Ba2Cu3O6.85,"(Gd,Pr)Ba2Cu3O7",Y123,45.2,,,,PHB2810909,Y,0.8,Pr,0.2,Ba,2.0,Cu,3.0,,,,,,,,,,,O,6.85,6.85,Y0.8Pr0.2Ba2.0Cu3.0O6.85
9929,Y0.7Pr0.3Ba2Cu3O6.85,"(Gd,Pr)Ba2Cu3O7",Y123,27.4,,,,PHB2810909,Y,0.7,Pr,0.3,Ba,2.0,Cu,3.0,,,,,,,,,,,O,6.85,6.85,Y0.7Pr0.3Ba2.0Cu3.0O6.85
9930,Y0.65Pr0.35Ba2Cu3O6.85,"(Gd,Pr)Ba2Cu3O7",Y123,16.3,,,,PHB2810909,Y,0.65,Pr,0.35,Ba,2.0,Cu,3.0,,,,,,,,,,,O,6.85,6.85,Y0.65Pr0.35Ba2.0Cu3.0O6.85
9931,Y1Ba2Cu3O6.75,GdBa2Cu3O7,Y123,61.1,,,,PHB2810909,Y,1.0,Ba,2.0,Cu,3.0,,,,,,,,,,,,,O,6.75,6.75,Y1.0Ba2.0Cu3.0O6.75
9932,Y0.9Pr0.1Ba2Cu3O6.75,"(Gd,Pr)Ba2Cu3O7",Y123,52.2,,,,PHB2810909,Y,0.9,Pr,0.1,Ba,2.0,Cu,3.0,,,,,,,,,,,O,6.75,6.75,Y0.9Pr0.1Ba2.0Cu3.0O6.75
9933,Y0.8Pr0.2Ba2Cu3O6.75,"(Gd,Pr)Ba2Cu3O7",Y123,41.5,,,,PHB2810909,Y,0.8,Pr,0.2,Ba,2.0,Cu,3.0,,,,,,,,,,,O,6.75,6.75,Y0.8Pr0.2Ba2.0Cu3.0O6.75
9934,Y0.7Pr0.3Ba2Cu3O6.75,"(Gd,Pr)Ba2Cu3O7",Y123,25.2,,,,PHB2810909,Y,0.7,Pr,0.3,Ba,2.0,Cu,3.0,,,,,,,,,,,O,6.75,6.75,Y0.7Pr0.3Ba2.0Cu3.0O6.75
9936,Y1Ba2Cu3O6.6,GdBa2Cu3O7,Y123,49.6,,,,PHB2810909,Y,1.0,Ba,2.0,Cu,3.0,,,,,,,,,,,,,O,6.6,6.6,Y1.0Ba2.0Cu3.0O6.6
9937,Y0.9Pr0.1Ba2Cu3O6.6,"(Gd,Pr)Ba2Cu3O7",Y123,44.1,,,,PHB2810909,Y,0.9,Pr,0.1,Ba,2.0,Cu,3.0,,,,,,,,,,,O,6.6,6.6,Y0.9Pr0.1Ba2.0Cu3.0O6.6
9938,Y0.8Pr0.2Ba2Cu3O6.6,"(Gd,Pr)Ba2Cu3O7",Y123,37.0,,,,PHB2810909,Y,0.8,Pr,0.2,Ba,2.0,Cu,3.0,,,,,,,,,,,O,6.6,6.6,Y0.8Pr0.2Ba2.0Cu3.0O6.6
9939,Y0.7Pr0.3Ba2Cu3O6.6,"(Gd,Pr)Ba2Cu3O7",Y123,28.5,,,,PHB2810909,Y,0.7,Pr,0.3,Ba,2.0,Cu,3.0,,,,,,,,,,,O,6.6,6.6,Y0.7Pr0.3Ba2.0Cu3.0O6.6
9940,Y0.65Pr0.35Ba2Cu3O6.6,"(Gd,Pr)Ba2Cu3O7",Y123,21.5,,,,PHB2810909,Y,0.65,Pr,0.35,Ba,2.0,Cu,3.0,,,,,,,,,,,O,6.6,6.6,Y0.65Pr0.35Ba2.0Cu3.0O6.6
9942,Y1Ba2Cu3O6.5,GdBa2Cu3O7,Y123,31.1,,,,PHB2810909,Y,1.0,Ba,2.0,Cu,3.0,,,,,,,,,,,,,O,6.5,6.5,Y1.0Ba2.0Cu3.0O6.5
9943,Y0.9Pr0.1Ba2Cu3O6.5,"(Gd,Pr)Ba2Cu3O7",Y123,21.1,,,,PHB2810909,Y,0.9,Pr,0.1,Ba,2.0,Cu,3.0,,,,,,,,,,,O,6.5,6.5,Y0.9Pr0.1Ba2.0Cu3.0O6.5
9944,Y0.8Pr0.2Ba2Cu3O6.5,"(Gd,Pr)Ba2Cu3O7",Y123,11.1,,,,PHB2810909,Y,0.8,Pr,0.2,Ba,2.0,Cu,3.0,,,,,,,,,,,O,6.5,6.5,Y0.8Pr0.2Ba2.0Cu3.0O6.5
9946,La1.89Ba0.11Cu1O4,"(La,Ba)2CuO4",T,17.8,5.4378,5.4756,15.7902,P064144524,La,1.89,Ba,0.11,Cu,1.0,,,,,,,,,,,,,O,4.0,4.0,La1.89Ba0.11Cu1.0O4.0
9963,Pr1.85Ce0.15Cu1O4,"(Pr,Ce)2CuO4",T',17.0,3.9530000000000003,,12.129000000000001,PHC2600117,Pr,1.85,Ce,0.15,Cu,1.0,,,,,,,,,,,,,O,4.0,,Pr1.85Ce0.15Cu1.0O4.0
9964,Pr1.8315Y0.0185Ce0.15Cu1O4,"(Pr,Y,Ce)2CuO4",T',16.0,3.952,,12.126,PHC2600117,Pr,1.8315,Y,0.0185,Ce,0.15,Cu,1.0,,,,,,,,,,,O,4.0,,Pr1.8315Y0.0185Ce0.15Cu1.0O4.0
9965,Pr1.7945Y0.0555Ce0.15Cu1O4,"(Pr,Y,Ce)2CuO4",T',15.0,3.95,,12.11,PHC2600117,Pr,1.7945,Y,0.0555,Ce,0.15,Cu,1.0,,,,,,,,,,,O,4.0,,Pr1.7945Y0.0555Ce0.15Cu1.0O4.0
9966,Pr1.7575Y0.0925Ce0.15Cu1O4,"(Pr,Y,Ce)2CuO4",T',14.5,3.948,,12.105,PHC2600117,Pr,1.7575,Y,0.0925,Ce,0.15,Cu,1.0,,,,,,,,,,,O,4.0,,Pr1.7575Y0.0925Ce0.15Cu1.0O4.0
9967,Pr1.665Y0.185Ce0.15Cu1O4,"(Pr,Y,Ce)2CuO4",T',13.0,3.944,,12.069,PHC2600117,Pr,1.665,Y,0.185,Ce,0.15,Cu,1.0,,,,,,,,,,,O,4.0,,Pr1.665Y0.185Ce0.15Cu1.0O4.0
9968,Pr1.5725Y0.2775Ce0.15Cu1O4,"(Pr,Y,Ce)2CuO4",T',11.0,3.94,,12.046,PHC2600117,Pr,1.5725,Y,0.2775,Ce,0.15,Cu,1.0,,,,,,,,,,,O,4.0,,Pr1.5725Y0.2775Ce0.15Cu1.0O4.0
9971,Nd1.85Ce0.15Cu1O4,"(Nd,Ce)2CuO4",T',21.0,3.9389999999999996,,12.052999999999999,PHC2600117,Nd,1.85,Ce,0.15,Cu,1.0,,,,,,,,,,,,,O,4.0,,Nd1.85Ce0.15Cu1.0O4.0
9972,Nd1.8315Y0.0185Ce0.15Cu1O4,"(Nd,Y,Ce)2CuO4",T',20.0,3.938,,12.04,PHC2600117,Nd,1.8315,Y,0.0185,Ce,0.15,Cu,1.0,,,,,,,,,,,O,4.0,,Nd1.8315Y0.0185Ce0.15Cu1.0O4.0
9973,Nd1.7945Y0.0555Ce0.15Cu1O4,"(Nd,Y,Ce)2CuO4",T',19.0,3.935,,12.025,PHC2600117,Nd,1.7945,Y,0.0555,Ce,0.15,Cu,1.0,,,,,,,,,,,O,4.0,,Nd1.7945Y0.0555Ce0.15Cu1.0O4.0
9974,Nd1.7575Y0.0925Ce0.15Cu1O4,"(Nd,Y,Ce)2CuO4",T',18.0,3.9339999999999997,,12.014000000000001,PHC2600117,Nd,1.7575,Y,0.0925,Ce,0.15,Cu,1.0,,,,,,,,,,,O,4.0,,Nd1.7575Y0.0925Ce0.15Cu1.0O4.0
9975,Nd1.665Y0.185Ce0.15Cu1O4,"(Nd,Y,Ce)2CuO4",T',16.0,3.929,,11.999,PHC2600117,Nd,1.665,Y,0.185,Ce,0.15,Cu,1.0,,,,,,,,,,,O,4.0,,Nd1.665Y0.185Ce0.15Cu1.0O4.0
9976,Nd1.5725Y0.2775Ce0.15Cu1O4,"(Nd,Y,Ce)2CuO4",T',10.5,3.926,,11.982999999999999,PHC2600117,Nd,1.5725,Y,0.2775,Ce,0.15,Cu,1.0,,,,,,,,,,,O,4.0,,Nd1.5725Y0.2775Ce0.15Cu1.0O4.0
9979,Sm1.85Ce0.15Cu1O4,"(Sm,Ce)2CuO4",T',17.0,3.912,,11.874,PHC2600117,Sm,1.85,Ce,0.15,Cu,1.0,,,,,,,,,,,,,O,4.0,,Sm1.85Ce0.15Cu1.0O4.0
9980,Sm1.80375Y0.04625Ce0.15Cu1O4,"(Sm,Y,Ce)2CuO4",T',15.0,3.91,,11.868,PHC2600117,Sm,1.80375,Y,0.04625,Ce,0.15,Cu,1.0,,,,,,,,,,,O,4.0,,Sm1.80375Y0.04625Ce0.15Cu1.0O4.0
9981,Sm1.7575Y0.0925Ce0.15Cu1O4,"(Sm,Y,Ce)2CuO4",T',14.0,3.909,,11.865,PHC2600117,Sm,1.7575,Y,0.0925,Ce,0.15,Cu,1.0,,,,,,,,,,,O,4.0,,Sm1.7575Y0.0925Ce0.15Cu1.0O4.0
9982,Sm1.71125Y0.13875Ce0.15Cu1O4,"(Sm,Y,Ce)2CuO4",T',12.0,3.907,,11.852,PHC2600117,Sm,1.71125,Y,0.13875,Ce,0.15,Cu,1.0,,,,,,,,,,,O,4.0,,Sm1.71125Y0.13875Ce0.15Cu1.0O4.0
9984,Sm1.5725Y0.2775Ce0.15Cu1O4,"(Sm,Y,Ce)2CuO4",T',10.3,3.905,,11.838,PHC2600117,Sm,1.5725,Y,0.2775,Ce,0.15,Cu,1.0,,,,,,,,,,,O,4.0,,Sm1.5725Y0.2775Ce0.15Cu1.0O4.0
9993,Pr1.665Gd0.185Ce0.15Cu1O4,"(Pr,Gd,Ce)2CuO4",T',15.5,3.944,,12.075,PHC2600117,Pr,1.665,Gd,0.185,Ce,0.15,Cu,1.0,,,,,,,,,,,O,4.0,,Pr1.665Gd0.185Ce0.15Cu1.0O4.0
9994,Pr1.48Gd0.37Ce0.15Cu1O4,"(Pr,Gd,Ce)2CuO4",T',14.5,3.94,,12.045,PHC2600117,Pr,1.48,Gd,0.37,Ce,0.15,Cu,1.0,,,,,,,,,,,O,4.0,,Pr1.48Gd0.37Ce0.15Cu1.0O4.0
9995,Pr1.295Gd0.555Ce0.15Cu1O4,"(Pr,Gd,Ce)2CuO4",T',13.5,3.9339999999999997,,12.015,PHC2600117,Pr,1.295,Gd,0.555,Ce,0.15,Cu,1.0,,,,,,,,,,,O,4.0,,Pr1.295Gd0.555Ce0.15Cu1.0O4.0
9996,Pr1.11Gd0.74Ce0.15Cu1O4,"(Pr,Gd,Ce)2CuO4",T',12.5,3.926,,11.975999999999999,PHC2600117,Pr,1.11,Gd,0.74,Ce,0.15,Cu,1.0,,,,,,,,,,,O,4.0,,Pr1.11Gd0.74Ce0.15Cu1.0O4.0
10000,Bi2Sr2Ca2Cu3O10,Bi2Sr2Ca2Cu3O10,Bi2223,109.0,5.51,5.19,37.28,PR04901495,Bi,2.0,Sr,2.0,Ca,2.0,Cu,3.0,,,,,,,,,,,O,10.0,,Bi2.0Sr2.0Ca2.0Cu3.0O10.0
10001,Bi2Sr2Ca1Cu2O8.23,Bi2Sr2CaCu2O8,Bi2212,70.0,,,,PR04901407,Bi,2.0,Sr,2.0,Ca,1.0,Cu,2.0,,,,,,,,,,,O,8.23,8.23,Bi2.0Sr2.0Ca1.0Cu2.0O8.23
10002,Bi2Sr2Ca0.9Y0.1Cu2O8.23,"Bi2Sr2(Ca,Y)Cu2O8",Bi2212,85.0,,,,PR04901407,Bi,2.0,Sr,2.0,Ca,0.9,Y,0.1,Cu,2.0,,,,,,,,,O,8.23,8.23,Bi2.0Sr2.0Ca0.9Y0.1Cu2.0O8.23
10003,Bi2Sr2Ca0.7Y0.3Cu2O8.3,"Bi2Sr2(Ca,Y)Cu2O8",Bi2212,86.0,,,,PR04901407,Bi,2.0,Sr,2.0,Ca,0.7,Y,0.3,Cu,2.0,,,,,,,,,O,8.3,8.3,Bi2.0Sr2.0Ca0.7Y0.3Cu2.0O8.3
10004,Bi2Sr2Ca0.6Y0.4Cu2O8.29,"Bi2Sr2(Ca,Y)Cu2O8",Bi2212,64.0,,,,PR04901407,Bi,2.0,Sr,2.0,Ca,0.6,Y,0.4,Cu,2.0,,,,,,,,,O,8.29,8.29,Bi2.0Sr2.0Ca0.6Y0.4Cu2.0O8.29
10005,Bi2Sr2Ca0.5Y0.5Cu2O8.33,"Bi2Sr2(Ca,Y)Cu2O8",Bi2212,40.0,,,,PR04901407,Bi,2.0,Sr,2.0,Ca,0.5,Y,0.5,Cu,2.0,,,,,,,,,O,8.33,8.33,Bi2.0Sr2.0Ca0.5Y0.5Cu2.0O8.33
10009,Y1Ba2Cu3O6.98,YBa2Cu3O7,Y123,89.8,3.82,3.886,11.696,PR04901387,Y,1.0,Ba,2.0,Cu,3.0,,,,,,,,,,,,,O,6.98,6.98,Y1.0Ba2.0Cu3.0O6.98
10011,Y1Ba2Cu3O6.52,YBa2Cu3O7,Y123,52.8,3.833,3.8710000000000004,11.742,PR04901387,Y,1.0,Ba,2.0,Cu,3.0,,,,,,,,,,,,,O,6.52,6.52,Y1.0Ba2.0Cu3.0O6.52
10012,Ho1Ba2Cu2.94O6.94,HoBa2Cu3O7,Y123,77.0,3.841,3.875,11.682,PR04901387,Ho,1.0,Ba,2.0,Cu,2.94,,,,,,,,,,,,,O,6.94,6.94,Ho1.0Ba2.0Cu2.94O6.94
10013,Ho1Ba2Cu2.94O6.48,HoBa2Cu3O7,Y123,20.0,3.845,3.865,11.724,PR04901387,Ho,1.0,Ba,2.0,Cu,2.94,,,,,,,,,,,,,O,6.48,6.48,Ho1.0Ba2.0Cu2.94O6.48
10014,Y1Ba2Cu3H0.08O7,YBa2Cu3O7Hx,Y123,88.0,,,,PR04900600,Y,1.0,Ba,2.0,Cu,3.0,H,0.08,,,,,,,,,,,O,7.0,,Y1.0Ba2.0Cu3.0H0.08O7.0
10015,Y1Ba2Cu3H0.21O7,YBa2Cu3O7Hx,Y123,86.0,,,,PR04900600,Y,1.0,Ba,2.0,Cu,3.0,H,0.21,,,,,,,,,,,O,7.0,,Y1.0Ba2.0Cu3.0H0.21O7.0
10016,Y1Ba2Cu3H0.34O7,YBa2Cu3O7Hx,Y123,66.0,,,,PR04900600,Y,1.0,Ba,2.0,Cu,3.0,H,0.34,,,,,,,,,,,O,7.0,,Y1.0Ba2.0Cu3.0H0.34O7.0
10017,Y1Ba2Cu3H0.48O7,YBa2Cu3O7Hx,Y123,48.0,,,,PR04900600,Y,1.0,Ba,2.0,Cu,3.0,H,0.48,,,,,,,,,,,O,7.0,,Y1.0Ba2.0Cu3.0H0.48O7.0
10018,Y1Ba2Cu3O7-z,YBa2Cu3O7,Y123,92.5,,,,PR04901342,Y,1.0,Ba,2.0,Cu,3.0,,,,,,,,,,,,,O,7.0,,Y1.0Ba2.0Cu3.0O7.0
10019,Y1Ba2Cu2.985Fe0.015O7-z,"YBa2(Cu,Fe)3O7",Y123,91.5,,,,PR04901342,Y,1.0,Ba,2.0,Cu,2.985,Fe,0.015,,,,,,,,,,,O,7.0,,Y1.0Ba2.0Cu2.985Fe0.015O7.0
10020,Y1Ba2Cu2.96Fe0.04O7-z,"YBa2(Cu,Fe)3O7",Y123,90.0,,,,PR04901342,Y,1.0,Ba,2.0,Cu,2.96,Fe,0.04,,,,,,,,,,,O,7.0,,Y1.0Ba2.0Cu2.96Fe0.04O7.0
10021,Y1Ba2Cu2.87Fe0.13O7-z,"YBa2(Cu,Fe)3O7",Y123,78.0,,,,PR04901342,Y,1.0,Ba,2.0,Cu,2.87,Fe,0.13,,,,,,,,,,,O,7.0,,Y1.0Ba2.0Cu2.87Fe0.13O7.0
10022,Y1Ba2Cu2.83Fe0.17O7-z,"YBa2(Cu,Fe)3O7",Y123,72.0,,,,PR04901342,Y,1.0,Ba,2.0,Cu,2.83,Fe,0.17,,,,,,,,,,,O,7.0,,Y1.0Ba2.0Cu2.83Fe0.17O7.0
10023,Y1Ba2Cu2.78Fe0.22O7-z,"YBa2(Cu,Fe)3O7",Y123,64.0,,,,PR04901342,Y,1.0,Ba,2.0,Cu,2.78,Fe,0.22,,,,,,,,,,,O,7.0,,Y1.0Ba2.0Cu2.78Fe0.22O7.0
10024,Bi0.5Sr1.5Y1.15Ce0.85Cu2O8-z,"(Bi,Sr)2(Y,Ce)2Cu2O8",T*,34.0,3.822,,12.659,PR04901492,Bi,0.5,Sr,1.5,Y,1.15,Ce,0.85,Cu,2.0,,,,,,,,,O,8.0,,Bi0.5Sr1.5Y1.15Ce0.85Cu2.0O8.0
10026,Y1Ba2Cu3O7,YBa2Cu3O7,Y123,92.0,,,,PR04901417,Y,1.0,Ba,2.0,Cu,3.0,,,,,,,,,,,,,O,7.0,,Y1.0Ba2.0Cu3.0O7.0
10027,Y1Ba2Cu2.88Co0.12O7,"YBa2(Cu,Co)3O7",Y123,81.0,,,,PR04901417,Y,1.0,Ba,2.0,Cu,2.88,Co,0.12,,,,,,,,,,,O,7.0,,Y1.0Ba2.0Cu2.88Co0.12O7.0
10028,Y1Ba2Cu2.85Zn0.15O7,"YBa2(Cu,Zn)3O7",Y123,42.0,,,,PR04901417,Y,1.0,Ba,2.0,Cu,2.85,Zn,0.15,,,,,,,,,,,O,7.0,,Y1.0Ba2.0Cu2.85Zn0.15O7.0
10035,Bi2.1Sr1.93Ca0.97Cu2O8+z,Bi2Sr2(Ca)Cu2O8,Bi2212,76.2,5.404,,30.843000000000004,PR05006929,Bi,2.1,Sr,1.93,Ca,0.97,Cu,2.0,,,,,,,,,,,O,8.0,,Bi2.1Sr1.93Ca0.97Cu2.0O8.0
10036,Bi2.1Sr1.93Ca0.92Pr0.05Cu2O8+z,"Bi2Sr2(Ca,Pr)Cu2O8",Bi2212,70.6,5.405,,30.750999999999998,PR05006929,Bi,2.1,Sr,1.93,Ca,0.92,Pr,0.05,Cu,2.0,,,,,,,,,O,8.0,,Bi2.1Sr1.93Ca0.92Pr0.05Cu2.0O8.0
10037,Bi2.1Sr1.93Ca0.87Pr0.1Cu2O8+z,"Bi2Sr2(Ca,Pr)Cu2O8",Bi2212,70.0,5.41,,30.726,PR05006929,Bi,2.1,Sr,1.93,Ca,0.87,Pr,0.1,Cu,2.0,,,,,,,,,O,8.0,,Bi2.1Sr1.93Ca0.87Pr0.1Cu2.0O8.0
10038,Bi2.1Sr1.93Ca0.77Pr0.2Cu2O8+z,"Bi2Sr2(Ca,Pr)Cu2O8",Bi2212,57.0,5.42,,30.677,PR05006929,Bi,2.1,Sr,1.93,Ca,0.77,Pr,0.2,Cu,2.0,,,,,,,,,O,8.0,,Bi2.1Sr1.93Ca0.77Pr0.2Cu2.0O8.0
10039,Bi2.1Sr1.93Ca0.72Pr0.25Cu2O8+z,"Bi2Sr2(Ca,Pr)Cu2O8",Bi2212,47.4,5.426,,30.65,PR05006929,Bi,2.1,Sr,1.93,Ca,0.72,Pr,0.25,Cu,2.0,,,,,,,,,O,8.0,,Bi2.1Sr1.93Ca0.72Pr0.25Cu2.0O8.0
10040,Bi2.1Sr1.93Ca0.67Pr0.3Cu2O8+z,"Bi2Sr2(Ca,Pr)Cu2O8",Bi2212,30.3,5.432,,30.646,PR05006929,Bi,2.1,Sr,1.93,Ca,0.67,Pr,0.3,Cu,2.0,,,,,,,,,O,8.0,,Bi2.1Sr1.93Ca0.67Pr0.3Cu2.0O8.0
10042,Bi2.1Sr1.93Ca0.92Gd0.05Cu2O8+z,"Bi2Sr2(Ca,Gd)Cu2O8",Bi2212,78.6,5.4,,30.706999999999997,PR05006929,Bi,2.1,Sr,1.93,Ca,0.92,Gd,0.05,Cu,2.0,,,,,,,,,O,8.0,,Bi2.1Sr1.93Ca0.92Gd0.05Cu2.0O8.0
10043,Bi2.1Sr1.93Ca0.87Gd0.1Cu2O8+z,"Bi2Sr2(Ca,Gd)Cu2O8",Bi2212,63.3,5.4170000000000025,,30.744,PR05006929,Bi,2.1,Sr,1.93,Ca,0.87,Gd,0.1,Cu,2.0,,,,,,,,,O,8.0,,Bi2.1Sr1.93Ca0.87Gd0.1Cu2.0O8.0
10044,Bi2.1Sr1.93Ca0.82Gd0.15Cu2O8+z,"Bi2Sr2(Ca,Gd)Cu2O8",Bi2212,60.9,5.4079999999999995,,30.695999999999998,PR05006929,Bi,2.1,Sr,1.93,Ca,0.82,Gd,0.15,Cu,2.0,,,,,,,,,O,8.0,,Bi2.1Sr1.93Ca0.82Gd0.15Cu2.0O8.0
10045,Bi2.1Sr1.93Ca0.77Gd0.2Cu2O8+z,"Bi2Sr2(Ca,Gd)Cu2O8",Bi2212,49.6,5.4179999999999975,,30.62,PR05006929,Bi,2.1,Sr,1.93,Ca,0.77,Gd,0.2,Cu,2.0,,,,,,,,,O,8.0,,Bi2.1Sr1.93Ca0.77Gd0.2Cu2.0O8.0
10046,Bi2.1Sr1.93Ca0.67Gd0.3Cu2O8+z,"Bi2Sr2(Ca,Gd)Cu2O8",Bi2212,19.1,5.42,,30.553,PR05006929,Bi,2.1,Sr,1.93,Ca,0.67,Gd,0.3,Cu,2.0,,,,,,,,,O,8.0,,Bi2.1Sr1.93Ca0.67Gd0.3Cu2.0O8.0
10047,Bi2.1Sr1.93Ca0.92Er0.05Cu2O8+z,"Bi2Sr2(Ca,Er)Cu2O8",Bi2212,68.2,5.4079999999999995,,30.79300000000001,PR05006929,Bi,2.1,Sr,1.93,Ca,0.92,Er,0.05,Cu,2.0,,,,,,,,,O,8.0,,Bi2.1Sr1.93Ca0.92Er0.05Cu2.0O8.0
10048,Bi2.1Sr1.93Ca0.87Er0.1Cu2O8+z,"Bi2Sr2(Ca,Er)Cu2O8",Bi2212,66.6,5.4110000000000005,,30.763,PR05006929,Bi,2.1,Sr,1.93,Ca,0.87,Er,0.1,Cu,2.0,,,,,,,,,O,8.0,,Bi2.1Sr1.93Ca0.87Er0.1Cu2.0O8.0
10049,Bi2.1Sr1.93Ca0.82Er0.15Cu2O8+z,"Bi2Sr2(Ca,Er)Cu2O8",Bi2212,69.7,5.4110000000000005,,30.677,PR05006929,Bi,2.1,Sr,1.93,Ca,0.82,Er,0.15,Cu,2.0,,,,,,,,,O,8.0,,Bi2.1Sr1.93Ca0.82Er0.15Cu2.0O8.0
10051,La1.925Sr0.075Cu1O4,"(La,Sr)2CuO4",T,18.0,5.351,5.3660000000000005,13.208,PR04904163,La,1.925,Sr,0.075,Cu,1.0,,,,,,,,,,,,,O,4.0,,La1.925Sr0.075Cu1.0O4.0
10052,La1.913Sr0.087Cu1O4,"(La,Sr)2CuO4",T,25.0,5.349,5.359,13.208,PR04904163,La,1.913,Sr,0.087,Cu,1.0,,,,,,,,,,,,,O,4.0,,La1.913Sr0.087Cu1.0O4.0
10053,La1.9Sr0.1Cu1O4,"(La,Sr)2CuO4",T,27.0,5.349,5.354,13.213,PR04904163,La,1.9,Sr,0.1,Cu,1.0,,,,,,,,,,,,,O,4.0,,La1.9Sr0.1Cu1.0O4.0
10054,La1.888Sr0.112Cu1O4,"(La,Sr)2CuO4",T,27.0,5.347,,13.22,PR04904163,La,1.8880000000000001,Sr,0.11199999999999999,Cu,1.0,,,,,,,,,,,,,O,4.0,,La1.8880000000000001Sr0.11199999999999999Cu1.0O4.0
10055,La1.875Sr0.125Cu1O4,"(La,Sr)2CuO4",T,27.0,5.347,,13.225999999999999,PR04904163,La,1.875,Sr,0.125,Cu,1.0,,,,,,,,,,,,,O,4.0,,La1.875Sr0.125Cu1.0O4.0
10056,La1.862Sr0.138Cu1O4,"(La,Sr)2CuO4",T,33.0,5.345,,13.228,PR04904163,La,1.8619999999999999,Sr,0.138,Cu,1.0,,,,,,,,,,,,,O,4.0,,La1.8619999999999999Sr0.138Cu1.0O4.0
10057,La1.85Sr0.15Cu1O4,"(La,Sr)2CuO4",T,36.0,5.3420000000000005,,14.232000000000001,PR04904163,La,1.85,Sr,0.15,Cu,1.0,,,,,,,,,,,,,O,4.0,,La1.85Sr0.15Cu1.0O4.0
10058,La1.837Sr0.162Cu1O4,"(La,Sr)2CuO4",T,36.0,5.34,,13.235999999999999,PR04904163,La,1.837,Sr,0.162,Cu,1.0,,,,,,,,,,,,,O,4.0,,La1.837Sr0.162Cu1.0O4.0
10059,La1.825Sr0.175Cu1O4,"(La,Sr)2CuO4",T,35.0,5.337999999999999,,13.242,PR04904163,La,1.825,Sr,0.175,Cu,1.0,,,,,,,,,,,,,O,4.0,,La1.825Sr0.175Cu1.0O4.0
10060,La1.812Sr0.188Cu1O4,"(La,Sr)2CuO4",T,33.0,5.3370000000000015,,13.245999999999999,PR04904163,La,1.8119999999999998,Sr,0.188,Cu,1.0,,,,,,,,,,,,,O,4.0,,La1.8119999999999998Sr0.188Cu1.0O4.0
10061,La1.8Sr0.2Cu1O4,"(La,Sr)2CuO4",T,28.0,5.335,,13.247,PR04904163,La,1.8,Sr,0.2,Cu,1.0,,,,,,,,,,,,,O,4.0,,La1.8Sr0.2Cu1.0O4.0
10062,La1.788Sr0.213Cu1O4,"(La,Sr)2CuO4",T,23.0,5.332999999999998,,13.242,PR04904163,La,1.788,Sr,0.213,Cu,1.0,,,,,,,,,,,,,O,4.0,,La1.788Sr0.213Cu1.0O4.0
10063,La1.775Sr0.225Cu1O4,"(La,Sr)2CuO4",T,20.0,5.332000000000002,,13.254000000000001,PR04904163,La,1.775,Sr,0.225,Cu,1.0,,,,,,,,,,,,,O,4.0,,La1.775Sr0.225Cu1.0O4.0
10064,La1.763Sr0.237Cu1O4,"(La,Sr)2CuO4",T,13.0,5.33,,14.257,PR04904163,La,1.7630000000000001,Sr,0.237,Cu,1.0,,,,,,,,,,,,,O,4.0,,La1.7630000000000001Sr0.237Cu1.0O4.0
10068,Pr0.5Y0.5Ba2Cu3O7-d,"(Pr,Y)Ba2Cu3O7",Y123,22.0,,,,PR04904182,Pr,0.5,Y,0.5,Ba,2.0,Cu,3.0,,,,,,,,,,,O,7.0,,Pr0.5Y0.5Ba2.0Cu3.0O7.0
10070,Pr0.6Ca0.4Ba2Cu3O7-d,"(Pr,Ca)Ba2Cu3O7",Y123,17.5,3.84,3.904,11.739,PR04904182,Pr,0.6,Ca,0.4,Ba,2.0,Cu,3.0,,,,,,,,,,,O,7.0,,Pr0.6Ca0.4Ba2.0Cu3.0O7.0
10071,Pr0.5Ca0.5Ba2Cu3O7-x,"(Pr,Ca)Ba2Cu3O7",Y123,41.0,3.838,3.89,11.79,PR04904182,Pr,0.5,Ca,0.5,Ba,2.0,Cu,3.0,,,,,,,,,,,O,7.0,,Pr0.5Ca0.5Ba2.0Cu3.0O7.0
10077,Bi2.1Sr1.93Ca0.77Er0.2Cu2O8+z,"Bi2Sr2(Ca,Er)Cu2O8",Bi2212,61.9,5.4110000000000005,,30.72,PR05006929,Bi,2.1,Sr,1.93,Ca,0.77,Er,0.2,Cu,2.0,,,,,,,,,O,8.0,,Bi2.1Sr1.93Ca0.77Er0.2Cu2.0O8.0
10078,Bi2.1Sr1.93Ca0.72Er0.25Cu2O8+z,"Bi2Sr2(Ca,Er)Cu2O8",Bi2212,51.7,5.409,,30.634,PR05006929,Bi,2.1,Sr,1.93,Ca,0.72,Er,0.25,Cu,2.0,,,,,,,,,O,8.0,,Bi2.1Sr1.93Ca0.72Er0.25Cu2.0O8.0
10079,Bi2.1Sr1.93Ca0.67Er0.3Cu2O8+z,"Bi2Sr2(Ca,Er)Cu2O8",Bi2212,36.4,5.409,,30.585,PR05006929,Bi,2.1,Sr,1.93,Ca,0.67,Er,0.3,Cu,2.0,,,,,,,,,O,8.0,,Bi2.1Sr1.93Ca0.67Er0.3Cu2.0O8.0
10081,Y1Ba2Cu2.85Zn0.15O7-z,"YBa2(Cu,Zn)3O7",Y123,42.0,,,,PR05013744,Y,1.0,Ba,2.0,Cu,2.85,Zn,0.15,,,,,,,,,,,O,7.0,,Y1.0Ba2.0Cu2.85Zn0.15O7.0
10082,Y1Ba2Cu2.85Fe0.024Zn0.126O7-Z,"YBa2(Cu,Fe,Zn)3O7",Y123,47.2,,,,PR05013744,Y,1.0,Ba,2.0,Cu,2.85,Fe,0.024,Zn,0.126,,,,,,,,,O,7.0,,Y1.0Ba2.0Cu2.85Fe0.024Zn0.126O7.0
10083,Y1Ba2Cu2.85Fe0.049Zn0.101O7-Z,"YBa2(Cu,Fe,Zn,)3O7",Y123,46.6,,,,PR05013744,Y,1.0,Ba,2.0,Cu,2.85,Fe,0.049,Zn,0.10099999999999999,,,,,,,,,O,7.0,,Y1.0Ba2.0Cu2.85Fe0.049Zn0.10099999999999999O7.0
10084,Y1Ba2Cu2.85Fe0.075Zn0.075O7-z,"YBa2(Cu,Fe,Zn)3O7",Y123,50.0,,,,PR05013744,Y,1.0,Ba,2.0,Cu,2.85,Fe,0.075,Zn,0.075,,,,,,,,,O,7.0,,Y1.0Ba2.0Cu2.85Fe0.075Zn0.075O7.0
10085,Y1Ba2Cu2.85Fe0.097Zn0.052O7-z,"YBa2(Cu,Fe,Zn)3O7",Y123,59.0,,,,PR05013744,Y,1.0,Ba,2.0,Cu,2.85,Fe,0.09699999999999999,Zn,0.052000000000000005,,,,,,,,,O,7.0,,Y1.0Ba2.0Cu2.85Fe0.09699999999999999Zn0.052000000000000005O7.0
10086,Y1Ba2Cu2.85Fe0.126Zn0.024O7-Z,"YBa2(Cu,Fe,Zn)3O7",Y123,67.9,,,,PR05013744,Y,1.0,Ba,2.0,Cu,2.85,Fe,0.126,Zn,0.024,,,,,,,,,O,7.0,,Y1.0Ba2.0Cu2.85Fe0.126Zn0.024O7.0
10087,Y1Ba2Cu2.85Fe0.15O7-z,"YBa2(Cu,Fe)3O7",Y123,73.1,,,,PR05013744,Y,1.0,Ba,2.0,Cu,2.85,Fe,0.15,,,,,,,,,,,O,7.0,,Y1.0Ba2.0Cu2.85Fe0.15O7.0
10088,Y1Ba2Cu2.85Ni0.15O7-z,"YBa2(Cu,Ni)3O7",Y123,73.7,,,,PR05013744,Y,1.0,Ba,2.0,Cu,2.85,Ni,0.15,,,,,,,,,,,O,7.0,,Y1.0Ba2.0Cu2.85Ni0.15O7.0
10089,Y1Ba2Cu2.85Ga0.025Ni0.124O7-z,"YBa2(Cu,Ga,Ni)3O7",Y123,74.4,,,,PR05013744,Y,1.0,Ba,2.0,Cu,2.85,Ga,0.025,Ni,0.124,,,,,,,,,O,7.0,,Y1.0Ba2.0Cu2.85Ga0.025Ni0.124O7.0
10090,Y1Ba2Cu2.85Ga0.049Ni0.101O7-z,"YBa2(Cu,Ga,Ni)3O7",Y123,70.7,,,,PR05013744,Y,1.0,Ba,2.0,Cu,2.85,Ga,0.049,Ni,0.10099999999999999,,,,,,,,,O,7.0,,Y1.0Ba2.0Cu2.85Ga0.049Ni0.10099999999999999O7.0
10091,Y1Ba2Cu2.85Ga0.075Ni0.075O7-z,"YBa2(Cu,Ga,Ni)3O7",Y123,65.0,,,,PR05013744,Y,1.0,Ba,2.0,Cu,2.85,Ga,0.075,Ni,0.075,,,,,,,,,O,7.0,,Y1.0Ba2.0Cu2.85Ga0.075Ni0.075O7.0
10092,Y1Ba2Cu2.85Ga0.097Ni0.052O7-z,"YBa2(Cu,Ga,Ni)307",Y123,66.6,,,,PR05013744,Y,1.0,Ba,2.0,Cu,2.85,Ga,0.09699999999999999,Ni,0.052000000000000005,,,,,,,,,O,7.0,,Y1.0Ba2.0Cu2.85Ga0.09699999999999999Ni0.052000000000000005O7.0
10093,Y1Ba2Cu2.85Ga0.126Ni0.024O7-z,"YBa2(Cu,Ga,Ni)3O7",Y123,74.4,,,,PR05013744,Y,1.0,Ba,2.0,Cu,2.85,Ga,0.126,Ni,0.024,,,,,,,,,O,7.0,,Y1.0Ba2.0Cu2.85Ga0.126Ni0.024O7.0
10094,Y1Ba2Cu2.85Ga0.15O7-z,"YBa2(Cu,Ga)3O7",Y123,76.4,,,,PR05013744,Y,1.0,Ba,2.0,Cu,2.85,Ga,0.15,,,,,,,,,,,O,7.0,,Y1.0Ba2.0Cu2.85Ga0.15O7.0
10095,Y1Ba2Cu2.85Zn0.15O7-z,"YBa2(Cu,Zn)3O7",Y123,44.4,,,,PR05013744,Y,1.0,Ba,2.0,Cu,2.85,Zn,0.15,,,,,,,,,,,O,7.0,,Y1.0Ba2.0Cu2.85Zn0.15O7.0
10096,Y1Ba2Cu2.85Ga0.025Zn0.124O7-z,"YBa2(Cu,Ga,Zn)3O7",Y123,54.2,,,,PR05013744,Y,1.0,Ba,2.0,Cu,2.85,Ga,0.025,Zn,0.124,,,,,,,,,O,7.0,,Y1.0Ba2.0Cu2.85Ga0.025Zn0.124O7.0
10097,Y1Ba2Cu2.85Ga0.049Zn0.101O7-z,"YBa2(Cu,Ga,Zn)307",Y123,63.0,,,,PR05013744,Y,1.0,Ba,2.0,Cu,2.85,Ga,0.049,Zn,0.10099999999999999,,,,,,,,,O,7.0,,Y1.0Ba2.0Cu2.85Ga0.049Zn0.10099999999999999O7.0
10098,Y1Ba2Cu2.85Ga0.075Zn0.075O7-z,"YBa2(Cu,Ga,Zn)3O7",Y123,66.3,,,,PR05013744,Y,1.0,Ba,2.0,Cu,2.85,Ga,0.075,Zn,0.075,,,,,,,,,O,7.0,,Y1.0Ba2.0Cu2.85Ga0.075Zn0.075O7.0
10099,Y1Ba2Cu2.85Ga0.101Zn0.049O7-z,"YBa2(Cu,Ga,Zn)3O7",Y123,63.7,,,,PR05013744,Y,1.0,Ba,2.0,Cu,2.85,Ga,0.10099999999999999,Zn,0.049,,,,,,,,,O,7.0,,Y1.0Ba2.0Cu2.85Ga0.10099999999999999Zn0.049O7.0
10100,Y1Ba2Cu2.85Ga0.126Zn0.024O7-z,"YBa2(Cu,Ga,Zn)3O7",Y123,66.3,,,,PR05013744,Y,1.0,Ba,2.0,Cu,2.85,Ga,0.126,Zn,0.024,,,,,,,,,O,7.0,,Y1.0Ba2.0Cu2.85Ga0.126Zn0.024O7.0
10101,Y1Ba2Cu2.85Ga0.15O7-z,"YBa2(Cu,Ga)3O7",Y123,75.7,,,,PR05013744,Y,1.0,Ba,2.0,Cu,2.85,Ga,0.15,,,,,,,,,,,O,7.0,,Y1.0Ba2.0Cu2.85Ga0.15O7.0
10102,Y1Ba2Cu2.85Zn0.15O7-z,"YBa2(Cu,Zn)3O7",Y123,41.6,,,,PR05013744,Y,1.0,Ba,2.0,Cu,2.85,Zn,0.15,,,,,,,,,,,O,7.0,,Y1.0Ba2.0Cu2.85Zn0.15O7.0
10103,Y1Ba2Cu2.85Ni0.025Zn0.124O7-z,"YBa2(Cu,Ni,Zn)3O7",Y123,47.9,,,,PR05013744,Y,1.0,Ba,2.0,Cu,2.85,Ni,0.025,Zn,0.124,,,,,,,,,O,7.0,,Y1.0Ba2.0Cu2.85Ni0.025Zn0.124O7.0
10104,Y1Ba2Cu2.85Ni0.051Zn0.099O7-z,"YBa2(Cu,Ni,Zn)3O7",Y123,52.5,,,,PR05013744,Y,1.0,Ba,2.0,Cu,2.85,Ni,0.051,Zn,0.099,,,,,,,,,O,7.0,,Y1.0Ba2.0Cu2.85Ni0.051Zn0.099O7.0
10105,I1Bi2.2Sr1.8Ca1Cu2O8+y,IBi2Sr2CaCu2O8,Bi2212,73.6,5.13,5.13,37.1,PR04909885,I,1.0,Bi,2.2,Sr,1.8,Ca,1.0,Cu,2.0,,,,,,,,,O,8.0,,I1.0Bi2.2Sr1.8Ca1.0Cu2.0O8.0
10109,Bi2Sr2Ca1Cu2O8+d,Bi2Sr2CaCu2O8,Bi2212,90.7,,,,PR04909218,Bi,2.0,Sr,2.0,Ca,1.0,Cu,2.0,,,,,,,,,,,O,8.0,,Bi2.0Sr2.0Ca1.0Cu2.0O8.0
10112,La1.85Sr0.15Cu1O4,"(La,Sr)2CuO4",T,36.0,,,,PR04909084,La,1.85,Sr,0.15,Cu,1.0,,,,,,,,,,,,,O,4.0,,La1.85Sr0.15Cu1.0O4.0
10113,La1.82Sr0.18Cu1O4,"(La,Sr)2CuO4",T,34.6,,,,PR04909084,La,1.82,Sr,0.18,Cu,1.0,,,,,,,,,,,,,O,4.0,,La1.82Sr0.18Cu1.0O4.0
10114,La1.81Sr0.19Cu1O4,"(La,Sr)2CuO4",T,32.1,,,,PR04909084,La,1.81,Sr,0.19,Cu,1.0,,,,,,,,,,,,,O,4.0,,La1.81Sr0.19Cu1.0O4.0
10115,La1.8Sr0.2Cu1O4,"(La,Sr)2CuO4",T,30.5,,,,PR04909084,La,1.8,Sr,0.2,Cu,1.0,,,,,,,,,,,,,O,4.0,,La1.8Sr0.2Cu1.0O4.0
10118,La1.77Sr0.23Cu1O4,"(La,Sr)2CuO4",T,21.3,,,,PR04909084,La,1.77,Sr,0.23,Cu,1.0,,,,,,,,,,,,,O,4.0,,La1.77Sr0.23Cu1.0O4.0
10119,La1.76Sr0.24Cu1O4,"(La,Sr)2CuO4",T,20.0,,,,PR04909084,La,1.76,Sr,0.24,Cu,1.0,,,,,,,,,,,,,O,4.0,,La1.76Sr0.24Cu1.0O4.0
10122,La1.73Sr0.27Cu1O4,"(La,Sr)2CuO4",T,12.0,,,,PR04909084,La,1.73,Sr,0.27,Cu,1.0,,,,,,,,,,,,,O,4.0,,La1.73Sr0.27Cu1.0O4.0
10123,Bi2Sr2Ca1Cu2O8+d,Bi2Sr2CaCu2O8,Bi2212,84.0,5.375,5.395,30.65,PR04909898,Bi,2.0,Sr,2.0,Ca,1.0,Cu,2.0,,,,,,,,,,,O,8.0,,Bi2.0Sr2.0Ca1.0Cu2.0O8.0
10124,Bi2Sr2Ca1Cu1.994Fe0.006O8+d,"Bi2Sr2Ca(Cu,Fe)2O8",Bi2212,81.5,5.375,5.39,30.64,PR04909898,Bi,2.0,Sr,2.0,Ca,1.0,Cu,1.994,Fe,0.006,,,,,,,,,O,8.0,,Bi2.0Sr2.0Ca1.0Cu1.994Fe0.006O8.0
10125,Bi2Sr2Ca1Cu1.982Fe0.018O8+d,"Bi2Sr2Ca(Cu,Fe)2O8",Bi2212,71.5,,,,PR04909898,Bi,2.0,Sr,2.0,Ca,1.0,Cu,1.982,Fe,0.018000000000000002,,,,,,,,,O,8.0,,Bi2.0Sr2.0Ca1.0Cu1.982Fe0.018000000000000002O8.0
10126,Bi2Sr2Ca1Cu1.977Fe0.023O8+d,"Bi2Sr2Ca(Cu,Fe)2O8",Bi2212,66.0,,,,PR04909898,Bi,2.0,Sr,2.0,Ca,1.0,Cu,1.9769999999999999,Fe,0.023,,,,,,,,,O,8.0,,Bi2.0Sr2.0Ca1.0Cu1.9769999999999999Fe0.023O8.0
10127,Bi2Sr2Ca1Cu1.954Fe0.046O8+d,"Bi2Sr2Ca(Cu,Fe)2O8",Bi2212,69.5,5.4,5.425,30.68,PR04909898,Bi,2.0,Sr,2.0,Ca,1.0,Cu,1.954,Fe,0.046,,,,,,,,,O,8.0,,Bi2.0Sr2.0Ca1.0Cu1.954Fe0.046O8.0
10128,Bi2Sr2Ca1Cu1.91Fe0.09O8+d,"Bi2Sr2Ca(Cu,Fe)2O8",Bi2212,69.5,,,,PR04909898,Bi,2.0,Sr,2.0,Ca,1.0,Cu,1.91,Fe,0.09,,,,,,,,,O,8.0,,Bi2.0Sr2.0Ca1.0Cu1.91Fe0.09O8.0
10129,Bi2Sr2Ca1Cu1.991Ni0.009O8+d,"Bi2Sr2Ca(Cu,Ni)2O8",Bi2212,79.5,5.375,5.425,30.58,PR04909898,Bi,2.0,Sr,2.0,Ca,1.0,Cu,1.9909999999999999,Ni,0.009000000000000001,,,,,,,,,O,8.0,,Bi2.0Sr2.0Ca1.0Cu1.9909999999999999Ni0.009000000000000001O8.0
10130,Bi2Sr2Ca1Cu1.983Ni0.017O8+d,"Bi2Sr2Ca(Cu,Ni)2O8",Bi2212,75.5,5.375,5.42,30.59,PR04909898,Bi,2.0,Sr,2.0,Ca,1.0,Cu,1.983,Ni,0.017,,,,,,,,,O,8.0,,Bi2.0Sr2.0Ca1.0Cu1.983Ni0.017O8.0
10131,Bi2Sr2Ca1Cu1.982Ni0.018O8+d,"Bi2Sr2Ca(Cu,Ni)2O8",Bi2212,74.0,5.365,5.445,30.555,PR04909898,Bi,2.0,Sr,2.0,Ca,1.0,Cu,1.982,Ni,0.018000000000000002,,,,,,,,,O,8.0,,Bi2.0Sr2.0Ca1.0Cu1.982Ni0.018000000000000002O8.0
10132,Bi2Sr2Ca1Cu1.998Zn0.002O8+d,"Bi2Sr2Ca(Cu,Zn)2O8",Bi2212,83.0,5.37,5.405,30.635,PR04909898,Bi,2.0,Sr,2.0,Ca,1.0,Cu,1.9980000000000002,Zn,0.002,,,,,,,,,O,8.0,,Bi2.0Sr2.0Ca1.0Cu1.9980000000000002Zn0.002O8.0
10133,Bi2Sr2Ca1Cu1.996Zn0.004O8+d,"Bi2Sr2Ca(Cu,Zn)2O8",Bi2212,82.5,5.38,5.395,30.8,PR04909898,Bi,2.0,Sr,2.0,Ca,1.0,Cu,1.996,Zn,0.004,,,,,,,,,O,8.0,,Bi2.0Sr2.0Ca1.0Cu1.996Zn0.004O8.0
10152,Y1Ba2Cu3O7-d,YBa2Cu3O7,Y123,90.0,,,,PR04909924,Y,1.0,Ba,2.0,Cu,3.0,,,,,,,,,,,,,O,7.0,,Y1.0Ba2.0Cu3.0O7.0
10153,Y1Ba2Cu3O7-d,YBa2Cu3O7,Y123,92.3,,,,PR04910043,Y,1.0,Ba,2.0,Cu,3.0,,,,,,,,,,,,,O,7.0,,Y1.0Ba2.0Cu3.0O7.0
10154,Y1Ba2Cu2.979Zn0.021O7-d,"YBa2(Cu,Zn)3O7",Y123,84.0,,,,PR04910043,Y,1.0,Ba,2.0,Cu,2.9789999999999996,Zn,0.021,,,,,,,,,,,O,7.0,,Y1.0Ba2.0Cu2.9789999999999996Zn0.021O7.0
10155,Y1Ba2Cu2.954Zn0.047O7-d,"YBa2(Cu,Zn)3O7",Y123,73.8,,,,PR04910043,Y,1.0,Ba,2.0,Cu,2.9539999999999997,Zn,0.047,,,,,,,,,,,O,7.0,,Y1.0Ba2.0Cu2.9539999999999997Zn0.047O7.0
10156,Y1Ba2Cu2.91Zn0.09O7-d,"YBa2(Cu,Zn)3O7",Y123,57.5,,,,PR04910043,Y,1.0,Ba,2.0,Cu,2.91,Zn,0.09,,,,,,,,,,,O,7.0,,Y1.0Ba2.0Cu2.91Zn0.09O7.0
10157,Y1Ba2Cu3O7-d,YBa2Cu3O7,Y123,91.33,,,,PR04909168,Y,1.0,Ba,2.0,Cu,3.0,,,,,,,,,,,,,O,7.0,,Y1.0Ba2.0Cu3.0O7.0
10158,Y1Ba2Cu3O7-d,YBa2Cu3O7,Y123,91.075,,,,PR04909168,Y,1.0,Ba,2.0,Cu,3.0,,,,,,,,,,,,,O,7.0,,Y1.0Ba2.0Cu3.0O7.0
10159,Y1Ba2Cu3O7-d,YBa2Cu3O7,Y123,92.42,,,,PR04909168,Y,1.0,Ba,2.0,Cu,3.0,,,,,,,,,,,,,O,7.0,,Y1.0Ba2.0Cu3.0O7.0
10160,Y1Ba2Cu3O7,YBa2Cu3O7,Y123,92.12,,,,PR04912206,Y,1.0,Ba,2.0,Cu,3.0,,,,,,,,,,,,,O,7.0,,Y1.0Ba2.0Cu3.0O7.0
10161,Y1Ba2Cu3O7,YBa2Cu3O7,Y123,86.4,,,,PR04912206,Y,1.0,Ba,2.0,Cu,3.0,,,,,,,,,,,,,O,7.0,,Y1.0Ba2.0Cu3.0O7.0
10162,Bi2Sr2Ca1Cu2O8+y,Bi2Sr2CaCu2O8,Bi2212,85.7,,,,PR04912206,Bi,2.0,Sr,2.0,Ca,1.0,Cu,2.0,,,,,,,,,,,O,8.0,,Bi2.0Sr2.0Ca1.0Cu2.0O8.0
10163,Bi2Sr2Ca1Cu2O8+y,Bi2Sr2CaCu2O8,Bi2212,63.58,,,,PR04912206,Bi,2.0,Sr,2.0,Ca,1.0,Cu,2.0,,,,,,,,,,,O,8.0,,Bi2.0Sr2.0Ca1.0Cu2.0O8.0
10164,Bi2Sr2Ca1Cu2O8+y,Bi2Sr2CaCu2O8,Bi2212,50.33,,,,PR04912206,Bi,2.0,Sr,2.0,Ca,1.0,Cu,2.0,,,,,,,,,,,O,8.0,,Bi2.0Sr2.0Ca1.0Cu2.0O8.0
10166,Hg1Ba2Cu1O4+d,HgBa2CuO4,Hg1201,92.0,3.8739999999999997,,9.503,PR04913075,Hg,1.0,Ba,2.0,Cu,1.0,,,,,,,,,,,,,O,4.0,,Hg1.0Ba2.0Cu1.0O4.0
10175,Tl1Ba0.6Sr0.4La1Cu1O5,"Tl(Ba,Sr)LaCuO5",Tl1201,20.0,3.821,,8.901,PR04913123,Tl,1.0,Ba,0.6,Sr,0.4,La,1.0,Cu,1.0,,,,,,,,,O,5.0,5.0,Tl1.0Ba0.6Sr0.4La1.0Cu1.0O5.0
10176,Tl1Ba0.3Sr0.7La1Cu1O5,"Tl(Ba,Sr)LaCuO5",Tl1201,30.0,3.7939999999999996,,8.885,PR04913123,Tl,1.0,Ba,0.3,Sr,0.7,La,1.0,Cu,1.0,,,,,,,,,O,5.0,5.0,Tl1.0Ba0.3Sr0.7La1.0Cu1.0O5.0
10177,Tl1Sr1La1Cu1O5,"Tl(Sr,Ca)LaCuO5",Tl1201,32.0,3.779,,8.863999999999997,PR04913123,Tl,1.0,Sr,1.0,La,1.0,Cu,1.0,,,,,,,,,,,O,5.0,5.0,Tl1.0Sr1.0La1.0Cu1.0O5.0
10178,Tl1Sr0.7Ca0.3La1Cu1O5,"Tl(Sr,Ca)LaCuO5",Tl1201,32.0,3.761,,8.807,PR04913123,Tl,1.0,Sr,0.7,Ca,0.3,La,1.0,Cu,1.0,,,,,,,,,O,5.0,5.0,Tl1.0Sr0.7Ca0.3La1.0Cu1.0O5.0
10179,Tl1Sr0.4Ca0.6La1Cu1O5,"Tl(Sr,Ca)LaCuO5",Tl1201,26.0,3.753,,8.737,PR04913123,Tl,1.0,Sr,0.4,Ca,0.6,La,1.0,Cu,1.0,,,,,,,,,O,5.0,5.0,Tl1.0Sr0.4Ca0.6La1.0Cu1.0O5.0
10182,Tl1Ba0.6Ca0.4La1Cu1O5,"Tl(Ba,Ca)LaCuO5",Tl1201,14.0,3.8169999999999997,,8.885,PR04913123,Tl,1.0,Ba,0.6,Ca,0.4,La,1.0,Cu,1.0,,,,,,,,,O,5.0,,Tl1.0Ba0.6Ca0.4La1.0Cu1.0O5.0
10183,Tl1Ba0.4Ca0.6La1Cu1O5,"Tl(Ba,Ca)LaCuO5",Tl1201,16.0,3.79,,8.815,PR04913123,Tl,1.0,Ba,0.4,Ca,0.6,La,1.0,Cu,1.0,,,,,,,,,O,5.0,,Tl1.0Ba0.4Ca0.6La1.0Cu1.0O5.0
10184,Tl1Ba0.2Ca0.8La1Cu1O5,"Tl(Ba,Ca)LaCuO5",Tl1201,13.0,3.766,,8.75,PR04913123,Tl,1.0,Ba,0.2,Ca,0.8,La,1.0,Cu,1.0,,,,,,,,,O,5.0,,Tl1.0Ba0.2Ca0.8La1.0Cu1.0O5.0
10185,La1.9Sr0.1Cu1O4,"(La,Sr)2CuO4",T,28.5,,,,PR04913137,La,1.9,Sr,0.1,Cu,1.0,,,,,,,,,,,,,O,4.0,,La1.9Sr0.1Cu1.0O4.0
10186,La1.85Sr0.15Cu1O4,"(La,Sr)2CuO4",T,36.0,,,,PR04913137,La,1.85,Sr,0.15,Cu,1.0,,,,,,,,,,,,,O,4.0,,La1.85Sr0.15Cu1.0O4.0
10187,La1.8Sr0.2Cu1O4,"(La,Sr)2CuO4",T,29.5,,,,PR04913137,La,1.8,Sr,0.2,Cu,1.0,,,,,,,,,,,,,O,4.0,,La1.8Sr0.2Cu1.0O4.0
10188,Bi2Sr2Ca1Cu2O8+y,Bi2Sr2CaCu2O8,Bi2212,87.0,,,,PR04913184,Bi,2.0,Sr,2.0,Ca,1.0,Cu,2.0,,,,,,,,,,,O,8.0,,Bi2.0Sr2.0Ca1.0Cu2.0O8.0
10191,Ca0.4La1.25Ba1.35Cu3O6.99,"(Ca,La)(Ba,La)2Cu3O7",Y123,38.0,3.8760000000000003,,11.679,PR04915928,Ca,0.4,La,1.25,Ba,1.35,Cu,3.0,,,,,,,,,,,O,6.99,6.99,Ca0.4La1.25Ba1.35Cu3.0O6.99
10192,Ca0.4La1.25Ba1.35Cu3O7.055,"(Ca,La)(Ba,La)2Cu3O7",Y123,57.0,3.875,,11.669,PR04915928,Ca,0.4,La,1.25,Ba,1.35,Cu,3.0,,,,,,,,,,,O,7.055,7.055,Ca0.4La1.25Ba1.35Cu3.0O7.055
10193,Ca0.4La1.25Ba1.35Cu3O7.135,"(Ca,La)(Ba,La)2Cu3O7",Y123,76.0,3.872,,11.635,PR04915928,Ca,0.4,La,1.25,Ba,1.35,Cu,3.0,,,,,,,,,,,O,7.135,7.135,Ca0.4La1.25Ba1.35Cu3.0O7.135
10196,Ca0.1La1.25Ba1.65Cu3O7.06,"(Ca,La)(Ba,La)2Cu3O7",Y123,38.0,3.903,,11.72,PR04915928,Ca,0.1,La,1.25,Ba,1.65,Cu,3.0,,,,,,,,,,,O,7.06,7.06,Ca0.1La1.25Ba1.65Cu3.0O7.06
10208,Hg1Ba2Ca2Cu3O8+d,HgBa2Ca2Cu3O8,Hg1223,132.0,,,,PR04915416,Hg,1.0,Ba,2.0,Ca,2.0,Cu,3.0,,,,,,,,,,,O,8.0,,Hg1.0Ba2.0Ca2.0Cu3.0O8.0
10218,Bi2Sr2Ca1Cu2O8,Bi2Sr2CaCu2O8,Bi2212,82.4,,,,PR04915959,Bi,2.0,Sr,2.0,Ca,1.0,Cu,2.0,,,,,,,,,,,O,8.0,,Bi2.0Sr2.0Ca1.0Cu2.0O8.0
10238,Y1Ba2Cu3O6.65,"(Y,Ca)Ba2Cu3Oz",Y123,57.0,3.8339999999999996,3.87,11.694,PR05000594,Y,1.0,Ba,2.0,Cu,3.0,,,,,,,,,,,,,O,6.65,6.65,Y1.0Ba2.0Cu3.0O6.65
10239,Y0.95Ca0.05Ba2Cu3O6.7,"(Y,Ca)Ba2Cu3Oz",Y123,70.0,3.839,3.8689999999999998,11.732999999999999,PR05000594,Y,0.95,Ca,0.05,Ba,2.0,Cu,3.0,,,,,,,,,,,O,6.7,6.7,Y0.95Ca0.05Ba2.0Cu3.0O6.7
10240,Y0.9Ca0.1Ba2Cu3O6.7,"(Y,Ca)Ba2Cu3Oz",Y123,75.0,3.832,3.8739999999999997,11.745999999999999,PR05000594,Y,0.9,Ca,0.1,Ba,2.0,Cu,3.0,,,,,,,,,,,O,6.7,6.7,Y0.9Ca0.1Ba2.0Cu3.0O6.7
10241,Y0.85Ca0.15Ba2Cu3O6.71,"(Y,Ca)Ba2Cu3Oz",Y123,78.0,3.8369999999999997,3.867,11.755999999999998,PR05000594,Y,0.85,Ca,0.15,Ba,2.0,Cu,3.0,,,,,,,,,,,O,6.71,6.71,Y0.85Ca0.15Ba2.0Cu3.0O6.71
10251,Y1Ba2Cu3O7-d,YBa2Cu3O7-d,Y123,90.4,,,,PR05001178,Y,1.0,Ba,2.0,Cu,3.0,,,,,,,,,,,,,O,7.0,,Y1.0Ba2.0Cu3.0O7.0
10252,Y1Ba2Cu3O7-d,YBa2Cu3O7-d,Y123,90.3,,,,PR05001178,Y,1.0,Ba,2.0,Cu,3.0,,,,,,,,,,,,,O,7.0,,Y1.0Ba2.0Cu3.0O7.0
10253,Yb1Ba2Cu3O7-y,"YbBa2(Cu,Ga)O7-y",Y123,90.0,,,,PR05001223,Yb,1.0,Ba,2.0,Cu,3.0,,,,,,,,,,,,,O,7.0,,Yb1.0Ba2.0Cu3.0O7.0
10254,Yb1Ba2Cu2.95Ga0.05O7-y,"YbBa2(Cu,Ga)O7-y",Y123,90.0,,,,PR05001223,Yb,1.0,Ba,2.0,Cu,2.95,Ga,0.05,,,,,,,,,,,O,7.0,,Yb1.0Ba2.0Cu2.95Ga0.05O7.0
10255,Yb1Ba2Cu2.9Ga0.1O7-y,"YbBa2(Cu,Ga)O7-y",Y123,90.0,,,,PR05001223,Yb,1.0,Ba,2.0,Cu,2.9,Ga,0.1,,,,,,,,,,,O,7.0,,Yb1.0Ba2.0Cu2.9Ga0.1O7.0
10256,Yb1Ba2Cu2.85Ga0.15O7-y,"YbBa2(Cu,Ga)O7-y",Y123,90.0,,,,PR05001223,Yb,1.0,Ba,2.0,Cu,2.85,Ga,0.15,,,,,,,,,,,O,7.0,,Yb1.0Ba2.0Cu2.85Ga0.15O7.0
10257,Yb1Ba2Cu2.8Ga0.2O7-y,"YbBa2(Cu,Ga)O7-y",Y123,90.0,,,,PR05001223,Yb,1.0,Ba,2.0,Cu,2.8,Ga,0.2,,,,,,,,,,,O,7.0,,Yb1.0Ba2.0Cu2.8Ga0.2O7.0
10258,Yb1Ba2Cu2.7Ga0.3O7-y,"YbBa2(Cu,Ga)O7-y",Y123,90.0,,,,PR05001223,Yb,1.0,Ba,2.0,Cu,2.7,Ga,0.3,,,,,,,,,,,O,7.0,,Yb1.0Ba2.0Cu2.7Ga0.3O7.0
10259,Nd1Ba2Cu3O6.76,"NdBa2(Cu,Ga)O7-y",Y123,94.0,,,,PR05001223,Nd,1.0,Ba,2.0,Cu,3.0,,,,,,,,,,,,,O,6.76,6.76,Nd1.0Ba2.0Cu3.0O6.76
10260,Nd1Ba2Cu2.95Ga0.05O6.59,"NdBa2(Cu,Ga)O7-y",Y123,53.0,,,,PR05001223,Nd,1.0,Ba,2.0,Cu,2.95,Ga,0.05,,,,,,,,,,,O,6.59,6.59,Nd1.0Ba2.0Cu2.95Ga0.05O6.59
10261,Nd1Ba2Cu2.9Ga0.1O6.61,"NdBa2(Cu,Ga)O7-y",Y123,38.0,,,,PR05001223,Nd,1.0,Ba,2.0,Cu,2.9,Ga,0.1,,,,,,,,,,,O,6.61,6.61,Nd1.0Ba2.0Cu2.9Ga0.1O6.61
10262,Nd1Ba2Cu2.85Ga0.15O6.62,"NdBa2(Cu,Ga)O7-y",Y123,23.0,,,,PR05001223,Nd,1.0,Ba,2.0,Cu,2.85,Ga,0.15,,,,,,,,,,,O,6.62,6.62,Nd1.0Ba2.0Cu2.85Ga0.15O6.62
10265,Er1Ba2Cu3O6.85,"ErBa2(Cu,Ga)O7-y",Y123,93.0,,,,PR05001223,Er,1.0,Ba,2.0,Cu,3.0,,,,,,,,,,,,,O,6.85,6.85,Er1.0Ba2.0Cu3.0O6.85
