Repository: CompRhys/apical

# Data Guide

In all cases whilst compiling this data we have been careful to include as much meta-information as possible to allow data to be traced back to it's original sources. For SuperCon this takes the form of the SuperCon "num :" reference id and then the source publication details. For ICSD we provide the ICSD collection code.

We acknowledge the Japanese National Institute for Materials Science for maintaining the [SuperCon](https://supercon.nims.go.jp/index_en.html) database as well as FIZ Karlsruhe GmbH for maintaining [ICSD](https://www.fiz-karlsruhe.de/en/produkte-und-dienstleistungen/inorganic-crystal-structure-database-icsd).

File: processed-data/super_cleaned.csv (part 21 of 21)
num :,composition :,str3 :,tc :,lata :,latb :,latc :,refno :,author :,title :,journal :,year :,lata* :
40440,La3.0Ca1.0Ba3.0Cu7.0O16.678,3137,80.5,3.866,,11.6218,PHC4340141,"Elsayed Kandyel, Khaled M.Elsabawy,",On the effect of Cd doping for Ca in La3CaBa3Cu7Oy superconducting cuprate,"Physica C, 434(2006)141",2006.0,3.866
40441,La3.0Ca0.9Cd0.1Ba3.0Cu7.0O16.611,3137,77.5,3.8662,,11.6287,PHC4340141,"Elsayed Kandyel, Khaled M.Elsabawy,",On the effect of Cd doping for Ca in La3CaBa3Cu7Oy superconducting cuprate,"Physica C, 434(2006)141",2006.0,3.8662
40442,La3.0Ca0.8Cd0.2Ba3.0Cu7.0O16.535999999999998,3137,76.0,3.8668,,11.6324,PHC4340141,"Elsayed Kandyel, Khaled M.Elsabawy,",On the effect of Cd doping for Ca in La3CaBa3Cu7Oy superconducting cuprate,"Physica C, 434(2006)141",2006.0,3.8668
40443,La3.0Ca0.7Cd0.3Ba3.0Cu7.0O16.459,3137,71.5,3.8676,,11.6369,PHC4340141,"Elsayed Kandyel, Khaled M.Elsabawy,",On the effect of Cd doping for Ca in La3CaBa3Cu7Oy superconducting cuprate,"Physica C, 434(2006)141",2006.0,3.8676
40444,La3.0Ca0.6Cd0.4Ba3.0Cu7.0O16.41,3137,67.5,3.8685,,11.6492,PHC4340141,"Elsayed Kandyel, Khaled M.Elsabawy,",On the effect of Cd doping for Ca in La3CaBa3Cu7Oy superconducting cuprate,"Physica C, 434(2006)141",2006.0,3.8685
40445,La3.0Ca0.5Cd0.5Ba3.0Cu7.0O16.375,3137,59.0,3.8692,,11.6586,PHC4340141,"Elsayed Kandyel, Khaled M.Elsabawy,",On the effect of Cd doping for Ca in La3CaBa3Cu7Oy superconducting cuprate,"Physica C, 434(2006)141",2006.0,3.8692
40446,La3.0Ca0.4Cd0.6Ba3.0Cu7.0O16.336,3137,48.5,3.8701,,11.6695,PHC4340141,"Elsayed Kandyel, Khaled M.Elsabawy,",On the effect of Cd doping for Ca in La3CaBa3Cu7Oy superconducting cuprate,"Physica C, 434(2006)141",2006.0,3.8701
40447,La3.0Ca0.3Cd0.7Ba3.0Cu7.0O16.303,3137,36.0,3.871,,11.6826,PHC4340141,"Elsayed Kandyel, Khaled M.Elsabawy,",On the effect of Cd doping for Ca in La3CaBa3Cu7Oy superconducting cuprate,"Physica C, 434(2006)141",2006.0,3.871
40451,Nd1.0Ba2.0Cu3.0O7.0,RE123,95.1,3.8649,3.9163,11.767,PHC4340178,"T.Wuernisha, F.Sano, Y.Takahashi, T.Kamiyama, Y.Takano, K.Sekizawa,",Comparison of the Sr substitution effect on Nd(Ba1 xSrx)2Cu3O6+d and Pr(Ba1-xSrx)2Cu3O6+d prepared under reducing atmosphere,"Physica C, 434(2006)178",2006.0,3.8649
40452,Nd1.0Ba1.8Sr0.2Cu3.0O6.96,RE123,91.1,3.8646,3.9043,11.741,PHC4340178,"T.Wuernisha, F.Sano, Y.Takahashi, T.Kamiyama, Y.Takano, K.Sekizawa,",Comparison of the Sr substitution effect on Nd(Ba1 xSrx)2Cu3O6+d and Pr(Ba1-xSrx)2Cu3O6+d prepared under reducing atmosphere,"Physica C, 434(2006)178",2006.0,3.8646
40453,Nd1.0Ba1.6Sr0.4Cu3.0O6.94,RE123,86.0,3.8656,3.8954,11.719,PHC4340178,"T.Wuernisha, F.Sano, Y.Takahashi, T.Kamiyama, Y.Takano, K.Sekizawa,",Comparison of the Sr substitution effect on Nd(Ba1 xSrx)2Cu3O6+d and Pr(Ba1-xSrx)2Cu3O6+d prepared under reducing atmosphere,"Physica C, 434(2006)178",2006.0,3.8656
40454,Nd1.0Ba1.4Sr0.6Cu3.0O6.94,RE123,75.0,3.8702,3.8856,11.699000000000002,PHC4340178,"T.Wuernisha, F.Sano, Y.Takahashi, T.Kamiyama, Y.Takano, K.Sekizawa,",Comparison of the Sr substitution effect on Nd(Ba1 xSrx)2Cu3O6+d and Pr(Ba1-xSrx)2Cu3O6+d prepared under reducing atmosphere,"Physica C, 434(2006)178",2006.0,3.8702
40455,Nd1.0Ba1.2Sr0.8Cu3.0O6.97,RE123,66.9,3.869,3.8757,11.673,PHC4340178,"T.Wuernisha, F.Sano, Y.Takahashi, T.Kamiyama, Y.Takano, K.Sekizawa,",Comparison of the Sr substitution effect on Nd(Ba1 xSrx)2Cu3O6+d and Pr(Ba1-xSrx)2Cu3O6+d prepared under reducing atmosphere,"Physica C, 434(2006)178",2006.0,3.869
40456,Nd1.0Ba1.0Sr1.0Cu3.0O7.02,RE123,49.9,3.8667,3.8691,11.637,PHC4340178,"T.Wuernisha, F.Sano, Y.Takahashi, T.Kamiyama, Y.Takano, K.Sekizawa,",Comparison of the Sr substitution effect on Nd(Ba1 xSrx)2Cu3O6+d and Pr(Ba1-xSrx)2Cu3O6+d prepared under reducing atmosphere,"Physica C, 434(2006)178",2006.0,3.8667
40650,La1.85Sr0.15Cu1.0O4.0,T,37.4,3.7743,,13.2242,P073144518,"Caixia Wang, Yuping Sun, Zhe Qu, Yuheng Zhang,",Suppression of superconductivity by the localization of hole carriers in Ti-doped La1.85Sr0.15CuO4,"Phys.Rev.B, 73(2006)144518",2006.0,3.7743
40651,La1.85Sr0.15Cu0.98Ti0.02O4.0,T,32.3,3.781,,13.2077,P073144518,"Caixia Wang, Yuping Sun, Zhe Qu, Yuheng Zhang,",Suppression of superconductivity by the localization of hole carriers in Ti-doped La1.85Sr0.15CuO4,"Phys.Rev.B, 73(2006)144518",2006.0,3.781
40652,La1.85Sr0.15Cu0.96Ti0.04O4.0,T,26.1,3.7873,,13.1849,P073144518,"Caixia Wang, Yuping Sun, Zhe Qu, Yuheng Zhang,",Suppression of superconductivity by the localization of hole carriers in Ti-doped La1.85Sr0.15CuO4,"Phys.Rev.B, 73(2006)144518",2006.0,3.7873
40654,La1.81Sr0.19Cu0.98Ti0.02O4.0,T,33.0,3.7743,,13.218,P073144518,"Caixia Wang, Yuping Sun, Zhe Qu, Yuheng Zhang,",Suppression of superconductivity by the localization of hole carriers in Ti-doped La1.85Sr0.15CuO4,"Phys.Rev.B, 73(2006)144518",2006.0,3.7743
40655,La1.77Sr0.23Cu0.96Ti0.04O4.0,T,32.8,3.7765,,13.2135,P073144518,"Caixia Wang, Yuping Sun, Zhe Qu, Yuheng Zhang,",Suppression of superconductivity by the localization of hole carriers in Ti-doped La1.85Sr0.15CuO4,"Phys.Rev.B, 73(2006)144518",2006.0,3.7765
40656,La1.73Sr0.27Cu0.94Ti0.06O4.0,T,30.0,3.7785,,13.2096,P073144518,"Caixia Wang, Yuping Sun, Zhe Qu, Yuheng Zhang,",Suppression of superconductivity by the localization of hole carriers in Ti-doped La1.85Sr0.15CuO4,"Phys.Rev.B, 73(2006)144518",2006.0,3.7785
40657,La1.69Sr0.31Cu0.92Ti0.08O4.0,T,30.0,3.7805,,13.2006,P073144518,"Caixia Wang, Yuping Sun, Zhe Qu, Yuheng Zhang,",Suppression of superconductivity by the localization of hole carriers in Ti-doped La1.85Sr0.15CuO4,"Phys.Rev.B, 73(2006)144518",2006.0,3.7805
40658,La1.65Sr0.35Cu0.9Ti0.1O4.0,T,29.9,3.7834,,13.1983,P073144518,"Caixia Wang, Yuping Sun, Zhe Qu, Yuheng Zhang,",Suppression of superconductivity by the localization of hole carriers in Ti-doped La1.85Sr0.15CuO4,"Phys.Rev.B, 73(2006)144518",2006.0,3.7834
40660,La1.85Sr0.15Cu1.0O4.0,T,37.0,3.7721,,13.2004,P073174515,"Jing Xie, Jiyu Fan, Shun Tan, Yuheng Zhang,",Superconductivity and anomalous magnetic properties of the double-doping La1.85?2xSr0.15+2xCu1?xRuxO4 (0=,"Phys.Rev.B, 73(2006)174515",2006.0,3.7721
40661,La1.83Sr0.17Cu0.99Ru0.01O4.0,T,30.0,3.7715,,13.2017,P073174515,"Jing Xie, Jiyu Fan, Shun Tan, Yuheng Zhang,",Superconductivity and anomalous magnetic properties of the double-doping La1.85?2xSr0.15+2xCu1?xRuxO4 (0=,"Phys.Rev.B, 73(2006)174515",2006.0,3.7715
40663,La1.79Sr0.21Cu0.97Ru0.03O4.0,T,24.0,3.7751,,13.1945,P073174515,"Jing Xie, Jiyu Fan, Shun Tan, Yuheng Zhang,",Superconductivity and anomalous magnetic properties of the double-doping La1.85?2xSr0.15+2xCu1?xRuxO4 (0=,"Phys.Rev.B, 73(2006)174515",2006.0,3.7751
40741,Ru1.0Sr2.0Eu1.5Ce0.5Cu2.0O9.6,Ru1222,33.0,3.8378,,28.4849,JP01802563,"R.Lal, V.P.S.Awana, M.Peurla, Rajeev Rawat, V.Ganesan, H.Kishan, A.V.Marlikar, R.Laiho,","Magnetism, upper critical field and thermoelectric power of the magnetosuperconductor RuSr2Eu1.5Ce0.5Cu2O10-z","J.Phys.Condens.Matter, 18(2006)2563",2006.0,3.8378
40879,Y0.38Ba1.74La0.88Cu3.0O6.95,Y123,25.0,3.901,,11.763,P074100508,"K.Segawa, Y.Ando,",Doping n-type carriers by La substitution for Ba in the YBa2Cu3Oy system,"Phys.Rev.B, 74(2006)100508R",2006.0,3.901
42026,Hg0.8Sb0.2Ba2.0Ca2.0Cu3.0O8.0,Hg1223,126.0,3.846,,15.845999999999998,PHC4510001,"Rajiv Giri, R.S.Tiwari, O.N.Srivastava,","Influence of simultaneous doping of Sb and Pb on phase formation, superconducting and microstructural characteristics of HgBa2Ca2Cu3O8+d","Physica C, 451(2007)1",2007.0,3.846
42027,Hg0.8Sb0.15Pb0.05Ba2.0Ca2.0Cu3.0O8.0,Hg1223,127.0,3.845,,15.854,PHC4510001,"Rajiv Giri, R.S.Tiwari, O.N.Srivastava,","Influence of simultaneous doping of Sb and Pb on phase formation, superconducting and microstructural characteristics of HgBa2Ca2Cu3O8+d","Physica C, 451(2007)1",2007.0,3.845
42028,Hg0.8Sb0.1Pb0.1Ba2.0Ca2.0Cu3.0O8.0,Hg1223,129.0,3.847,,15.866,PHC4510001,"Rajiv Giri, R.S.Tiwari, O.N.Srivastava,","Influence of simultaneous doping of Sb and Pb on phase formation, superconducting and microstructural characteristics of HgBa2Ca2Cu3O8+d","Physica C, 451(2007)1",2007.0,3.847
42029,Hg0.8Sb0.05Pb0.15Ba2.0Ca2.0Cu3.0O8.0,Hg1223,133.0,3.843,,15.871,PHC4510001,"Rajiv Giri, R.S.Tiwari, O.N.Srivastava,","Influence of simultaneous doping of Sb and Pb on phase formation, superconducting and microstructural characteristics of HgBa2Ca2Cu3O8+d","Physica C, 451(2007)1",2007.0,3.843
42030,Hg0.8Pb0.2Ba2.0Ca2.0Cu3.0O8.0,Hg1223,130.0,3.842,,15.878,PHC4510001,"Rajiv Giri, R.S.Tiwari, O.N.Srivastava,","Influence of simultaneous doping of Sb and Pb on phase formation, superconducting and microstructural characteristics of HgBa2Ca2Cu3O8+d","Physica C, 451(2007)1",2007.0,3.842
42145,Ru1.0Sr2.0Gd1.0Cu2.0O8.0,Ru1212,39.0,3.8389,,11.5652,PHC4540030,"A.R.Jurelo, S.Andrade, R.F.Jardim, F.C.Fonseca, M.S.Torikachvili, A.H.Lacerda, L.Ben-Dor,",Effect of Ir substitution in the ferromagnetic superconductor RuSr2GdCu2O8,"Physica C, 454(2007)30",2007.0,3.8389
42148,Ru0.9Ir0.1Sr2.0Gd1.0Cu2.0O8.0,Ru1212,22.0,3.8399,,11.5644,PHC4540030,"A.R.Jurelo, S.Andrade, R.F.Jardim, F.C.Fonseca, M.S.Torikachvili, A.H.Lacerda, L.Ben-Dor,",Effect of Ir substitution in the ferromagnetic superconductor RuSr2GdCu2O8,"Physica C, 454(2007)30",2007.0,3.8399
42164,Ru1.0Sr2.0Gd1.5Ce0.5Cu2.0O10.0,Ru1222,25.0,3.835,,28.573,C019186225,"C.A.Cardoso, F.M.Araujo-Moreira, V.P.S.Awana, H.Kishan, O.F.de Lima,",Superconducting and magnetic behaviour of niobium doped RuSr2Gd1.5Ce0.5Cu2O10-z,"J. Phys.: Condens. Matter, 19(2007)186225",2007.0,3.835
42169,Ru0.5Nb0.5Sr2.0Gd1.5Ce0.5Cu2.0O10.0,Ru1222,25.7,3.851,,28.715,C019186225,"C.A.Cardoso, F.M.Araujo-Moreira, V.P.S.Awana, H.Kishan, O.F.de Lima,",Superconducting and magnetic behaviour of niobium doped RuSr2Gd1.5Ce0.5Cu2O10-z,"J. Phys.: Condens. Matter, 19(2007)186225",2007.0,3.851
150008,Ba2.0Ca3.0Cu4.0O10.35,Cu1234,116.0,3.8560000000000003,,17.93,PHC3080198,"H. Suematsu, H. Yamauchi, M. Karppinen, T. Ito,",Oxygen content in high-pressure synthesized CuBa2Cu4O10+delta (Cu1234:P) superconductor,"Physica.C,308(1998)198-202",,3.8560000000000003
150091,Ba2.0Ca3.0Cu5.0O12.0,Cu1234,116.0,3.8557,,17.993,PHC2350981,"H.Ihara, K.Tokiwa, A.Iyo, M.Hirabayashi, N.Terada, M.Tokumoto, Y.S.Song,",New high-Tc superconductor families of Ag1-xCuxBa2Can-1CunO2n+4-y with Tc>116 K,"Physica C, 235-240(1994)981",1994.0,3.8557
150094,Ba2.0Ca2.85Mg0.15Cu5.0O12.0,Cu1234,116.6,3.855,,17.954,PR05809504,"A.Iyo, A.V.Narlikar, H.Ihara, K.Tokiwa, M.Hamao, M.Tokumoto, M.Umeda, N.Terada, S.K.Agarwal, T.Saya, T.Watanabe, Y.Tanaka,",Superconductivity in the Mg-doped CuBa2Ca3Cu4O12-y system,"Phys.Rev.B, 58(1998)9504",1998.0,3.855
150095,Ba2.0Ca2.7Mg0.3Cu5.0O12.0,Cu1234,116.4,3.8480000000000003,,17.907,PR05809504,"A.Iyo, A.V.Narlikar, H.Ihara, K.Tokiwa, M.Hamao, M.Tokumoto, M.Umeda, N.Terada, S.K.Agarwal, T.Saya, T.Watanabe, Y.Tanaka,",Superconductivity in the Mg-doped CuBa2Ca3Cu4O12-y system,"Phys.Rev.B, 58(1998)9504",1998.0,3.8480000000000003
150096,Ba2.0Ca2.4Mg0.6Cu5.0O12.0,Cu1234,116.8,3.8480000000000003,,17.907,PR05809504,"A.Iyo, A.V.Narlikar, H.Ihara, K.Tokiwa, M.Hamao, M.Tokumoto, M.Umeda, N.Terada, S.K.Agarwal, T.Saya, T.Watanabe, Y.Tanaka,",Superconductivity in the Mg-doped CuBa2Ca3Cu4O12-y system,"Phys.Rev.B, 58(1998)9504",1998.0,3.8480000000000003
150097,Ba2.0Ca2.01Mg0.99Cu5.0O12.0,Cu1234,116.6,3.847,,17.917,PR05809504,"A.Iyo, A.V.Narlikar, H.Ihara, K.Tokiwa, M.Hamao, M.Tokumoto, M.Umeda, N.Terada, S.K.Agarwal, T.Saya, T.Watanabe, Y.Tanaka,",Superconductivity in the Mg-doped CuBa2Ca3Cu4O12-y system,"Phys.Rev.B, 58(1998)9504",1998.0,3.847
150098,Ba2.0Ca3.0Cu5.0O12.0,Cu1234,117.5,3.8560000000000003,,17.993,PR05809504,"A.Iyo, A.V.Narlikar, H.Ihara, K.Tokiwa, M.Hamao, M.Tokumoto, M.Umeda, N.Terada, S.K.Agarwal, T.Saya, T.Watanabe, Y.Tanaka,",Superconductivity in the Mg-doped CuBa2Ca3Cu4O12-y system,"Phys.Rev.B, 58(1998)9504",1998.0,3.8560000000000003
150131,Nd1.85Ce0.15Cu1.0O4.0,T',24.0,3.9445,,12.0524,PHC4630170,"H.M.Zhou, Y.Yang, G.Li, C.H.Cheng, M.H.Pu, Y.Zhao,",Mn doping effect on superconductivity and magnetic properties of Nd1.85Ce0.15CuO4 system,"Physica C, 463-465(2007)170",2007.0,3.9445
150132,Nd1.85Ce0.15Cu0.995Mn0.005O4.0,T',22.1,3.9424,3.9438,12.06,PHC4630170,"H.M.Zhou, Y.Yang, G.Li, C.H.Cheng, M.H.Pu, Y.Zhao,",Mn doping effect on superconductivity and magnetic properties of Nd1.85Ce0.15CuO4 system,"Physica C, 463-465(2007)170",2007.0,3.9424
150133,Nd1.85Ce0.15Cu0.98Mn0.02O4.0,T',21.1,3.9348,3.9507,12.0859,PHC4630170,"H.M.Zhou, Y.Yang, G.Li, C.H.Cheng, M.H.Pu, Y.Zhao,",Mn doping effect on superconductivity and magnetic properties of Nd1.85Ce0.15CuO4 system,"Physica C, 463-465(2007)170",2007.0,3.9348
150134,Nd1.85Ce0.15Cu0.96Mn0.04O4.0,T',21.0,3.9176,3.9548,12.0742,PHC4630170,"H.M.Zhou, Y.Yang, G.Li, C.H.Cheng, M.H.Pu, Y.Zhao,",Mn doping effect on superconductivity and magnetic properties of Nd1.85Ce0.15CuO4 system,"Physica C, 463-465(2007)170",2007.0,3.9176
150135,Nd1.85Ce0.15Cu0.91Mn0.09O4.0,T',17.9,3.9383,3.9472,12.0656,PHC4630170,"H.M.Zhou, Y.Yang, G.Li, C.H.Cheng, M.H.Pu, Y.Zhao,",Mn doping effect on superconductivity and magnetic properties of Nd1.85Ce0.15CuO4 system,"Physica C, 463-465(2007)170",2007.0,3.9383
150147,Bi2.1Sr1.7Ca0.2Cu1.0O6.0,Bi2201,79.2,5.35,5.37,24.5,JJP046L167,"R.Yoshizaki, T.Nakajima, M.Tange,",Ca Substitution Effect for Sr upon Superconductivity of Bi2.1CaySr1.9-yCuO6+d,"Jpn.J.Appl.Phys., 46(2007)L167",2007.0,3.783021279348029
150148,Bi2.1Sr1.5Ca0.4Cu1.0O6.0,Bi2201,83.0,5.33,5.35,24.33,JJP046L167,"R.Yoshizaki, T.Nakajima, M.Tange,",Ca Substitution Effect for Sr upon Superconductivity of Bi2.1CaySr1.9-yCuO6+d,"Jpn.J.Appl.Phys., 46(2007)L167",2007.0,3.768879143724298
150149,Bi2.1Sr1.3Ca0.6Cu1.0O6.0,Bi2201,77.8,5.34,5.37,24.39,JJP046L167,"R.Yoshizaki, T.Nakajima, M.Tange,",Ca Substitution Effect for Sr upon Superconductivity of Bi2.1CaySr1.9-yCuO6+d,"Jpn.J.Appl.Phys., 46(2007)L167",2007.0,3.7759502115361636
150150,Bi2.1Sr1.1Ca0.8Cu1.0O6.0,Bi2201,77.4,5.35,5.37,24.31,JJP046L167,"R.Yoshizaki, T.Nakajima, M.Tange,",Ca Substitution Effect for Sr upon Superconductivity of Bi2.1CaySr1.9-yCuO6+d,"Jpn.J.Appl.Phys., 46(2007)L167",2007.0,3.783021279348029
150151,Bi2.1Sr0.95Ca0.95Cu1.0O6.0,Bi2201,74.8,5.35,5.36,24.32,JJP046L167,"R.Yoshizaki, T.Nakajima, M.Tange,",Ca Substitution Effect for Sr upon Superconductivity of Bi2.1CaySr1.9-yCuO6+d,"Jpn.J.Appl.Phys., 46(2007)L167",2007.0,3.783021279348029
150152,Bi2.1Sr0.9Ca1.0Cu1.0O6.0,Bi2201,74.6,5.32,5.35,24.19,JJP046L167,"R.Yoshizaki, T.Nakajima, M.Tange,",Ca Substitution Effect for Sr upon Superconductivity of Bi2.1CaySr1.9-yCuO6+d,"Jpn.J.Appl.Phys., 46(2007)L167",2007.0,3.7618080759124326
150153,Bi2.1Sr0.7Ca1.2Cu1.0O6.0,Bi2201,75.0,5.34,5.42,24.15,JJP046L167,"R.Yoshizaki, T.Nakajima, M.Tange,",Ca Substitution Effect for Sr upon Superconductivity of Bi2.1CaySr1.9-yCuO6+d,"Jpn.J.Appl.Phys., 46(2007)L167",2007.0,3.7759502115361636
150154,Bi2.1Sr0.5Ca1.4Cu1.0O6.0,Bi2201,73.9,5.34,5.38,23.91,JJP046L167,"R.Yoshizaki, T.Nakajima, M.Tange,",Ca Substitution Effect for Sr upon Superconductivity of Bi2.1CaySr1.9-yCuO6+d,"Jpn.J.Appl.Phys., 46(2007)L167",2007.0,3.7759502115361636
150330,Bi2.0Sr1.6La0.4Cu1.0O6.36,Bi2201,31.2,5.4,,24.33,P076140502,"X.J.Chen, B.Liang, C.Ulrich, C.T.Lin, V.V.Struzhkin, Z.Wu, R.J.Hemley, H.K.Mao, H.Q.Lin,","Oxygen isotope effect in Bi2Sr2Can-1CunO2n+4+z (n=1,2,3) single crystals","Phys.Rev.B, 76(2007)140502",2007.0,3.8183766184073566
150331,Bi2.0Sr2.0Ca1.0Cu2.0O8.12,Bi2212,81.3,5.4,,30.8,P076140502,"X.J.Chen, B.Liang, C.Ulrich, C.T.Lin, V.V.Struzhkin, Z.Wu, R.J.Hemley, H.K.Mao, H.Q.Lin,","Oxygen isotope effect in Bi2Sr2Can-1CunO2n+4+z (n=1,2,3) single crystals","Phys.Rev.B, 76(2007)140502",2007.0,3.8183766184073566
150677,Fe1.0Sr2.0Y1.0Cu2.0O6.0,M1212,59.0,3.822,,11.365,PHB4031154,"T. Wuernisha, Y. Hata, T. Mochiku, H. Yasuoka, H. Kitazawa,",Substitution of neodymium in the FeSr2YCu2O6+z superconductor,"Physica B, 403(2008)1154",2008.0,3.822
150678,Fe1.0Sr2.0Y0.75Nd0.25Cu2.0O6.0,M1212,34.0,3.8304,,11.3952,PHB4031154,"T. Wuernisha, Y. Hata, T. Mochiku, H. Yasuoka, H. Kitazawa,",Substitution of neodymium in the FeSr2YCu2O6+z superconductor,"Physica B, 403(2008)1154",2008.0,3.8304
150679,Fe1.0Sr2.0Y0.5Nd0.5Cu2.0O6.0,M1212,23.0,3.8455,,11.4212,PHB4031154,"T. Wuernisha, Y. Hata, T. Mochiku, H. Yasuoka, H. Kitazawa,",Substitution of neodymium in the FeSr2YCu2O6+z superconductor,"Physica B, 403(2008)1154",2008.0,3.8455
150948,La1.88Sr0.12Cu1.0O4.0,T,29.1,3.7813,,13.224,SCI2501390,"M.K.Crawford, W.E.Fameth, E.M.McCarron, R.L.Harlow, A.H.Moudden,",Oxygen isotope effect and structural phase transitions in La2CuO4-based superconductors,"Science, 250(1990)1390",1990.0,3.7813
151090,Mo1.0Sr2.0Ho1.0Cu2.0O8.0,M1212,27.0,3.8369999999999997,,11.511,MMM3210388,"N. Balchev, K.Nenkov, G.Mihova, B.Kunev, J.Pirov, D.A.Dimitrov,","Structure, magnetic and superconducting properties of MoSr2HoCu2O8-z","J.Magn,Magn,Mater., 321(2009)388",2009.0,3.8369999999999997
151732,Y1.0Ba2.0Cu4.0O8.0,Y124,74.5,3.846,3.8689999999999998,27.241,MCP1190208,"T. Klemkiene, R. Raudonis, A. Beganskiene, A. Zalga, I. Grigoraviciute, A. Kareiva,",Scandium and gallium substitution effects in the (Y1?xScx)Ba2Cu4O8 and (Y1?xGax)Ba2Cu4O8 superconducting oxides,"Mat.Chem.Phys., 119(2010)208",2010.0,3.846
151733,Y0.95Sc0.05Ba2.0Cu4.0O8.0,Y124,79.0,3.845,3.8689999999999998,27.24,MCP1190208,"T. Klemkiene, R. Raudonis, A. Beganskiene, A. Zalga, I. Grigoraviciute, A. Kareiva,",Scandium and gallium substitution effects in the (Y1?xScx)Ba2Cu4O8 and (Y1?xGax)Ba2Cu4O8 superconducting oxides,"Mat.Chem.Phys., 119(2010)208",2010.0,3.845
151734,Y0.9Sc0.1Ba2.0Cu4.0O8.0,Y124,81.0,3.847,3.872,27.239,MCP1190208,"T. Klemkiene, R. Raudonis, A. Beganskiene, A. Zalga, I. Grigoraviciute, A. Kareiva,",Scandium and gallium substitution effects in the (Y1?xScx)Ba2Cu4O8 and (Y1?xGax)Ba2Cu4O8 superconducting oxides,"Mat.Chem.Phys., 119(2010)208",2010.0,3.847
151735,Y0.8Sc0.2Ba2.0Cu4.0O8.0,Y124,87.0,3.845,3.8739999999999997,27.232,MCP1190208,"T. Klemkiene, R. Raudonis, A. Beganskiene, A. Zalga, I. Grigoraviciute, A. Kareiva,",Scandium and gallium substitution effects in the (Y1?xScx)Ba2Cu4O8 and (Y1?xGax)Ba2Cu4O8 superconducting oxides,"Mat.Chem.Phys., 119(2010)208",2010.0,3.845
151736,Y0.95Ga0.05Ba2.0Cu4.0O8.0,Y124,75.0,3.844,3.8680000000000003,27.237,MCP1190208,"T. Klemkiene, R. Raudonis, A. Beganskiene, A. Zalga, I. Grigoraviciute, A. Kareiva,",Scandium and gallium substitution effects in the (Y1?xScx)Ba2Cu4O8 and (Y1?xGax)Ba2Cu4O8 superconducting oxides,"Mat.Chem.Phys., 119(2010)208",2010.0,3.844
151737,Y0.9Ga0.1Ba2.0Cu4.0O8.0,Y124,74.0,3.846,3.8710000000000004,27.233,MCP1190208,"T. Klemkiene, R. Raudonis, A. Beganskiene, A. Zalga, I. Grigoraviciute, A. Kareiva,",Scandium and gallium substitution effects in the (Y1?xScx)Ba2Cu4O8 and (Y1?xGax)Ba2Cu4O8 superconducting oxides,"Mat.Chem.Phys., 119(2010)208",2010.0,3.846
151738,Y0.8Ga0.2Ba2.0Cu4.0O8.0,Y124,69.0,3.847,3.872,27.229,MCP1190208,"T. Klemkiene, R. Raudonis, A. Beganskiene, A. Zalga, I. Grigoraviciute, A. Kareiva,",Scandium and gallium substitution effects in the (Y1?xScx)Ba2Cu4O8 and (Y1?xGax)Ba2Cu4O8 superconducting oxides,"Mat.Chem.Phys., 119(2010)208",2010.0,3.847
151741,Gd1.0Ba1.0Sr1.0Cu3.0O6.9371,RE123,76.5,3.8539999999999996,,11.571,PHC4690985,"T.V. Chong, S. Kambe, O. Ishii,",Effect of Ca doping on the superconducting properties of GdBaSrCu3O7 d bulk samples,"Physica C, 469(2009)985",2009.0,3.8539999999999996
151742,Gd0.99Ca0.01Ba1.0Sr1.0Cu3.0O6.9198,RE123,70.5,3.841,,11.536,PHC4690985,"T.V. Chong, S. Kambe, O. Ishii,",Effect of Ca doping on the superconducting properties of GdBaSrCu3O7 d bulk samples,"Physica C, 469(2009)985",2009.0,3.841
151743,Gd0.96Ca0.04Ba1.0Sr1.0Cu3.0O6.9138,RE123,71.0,3.84,,11.53,PHC4690985,"T.V. Chong, S. Kambe, O. Ishii,",Effect of Ca doping on the superconducting properties of GdBaSrCu3O7 d bulk samples,"Physica C, 469(2009)985",2009.0,3.84
151744,Gd0.93Ca0.07Ba1.0Sr1.0Cu3.0O6.8804,RE123,53.5,3.842,,11.54,PHC4690985,"T.V. Chong, S. Kambe, O. Ishii,",Effect of Ca doping on the superconducting properties of GdBaSrCu3O7 d bulk samples,"Physica C, 469(2009)985",2009.0,3.842
151745,Gd0.9Ca0.1Ba1.0Sr1.0Cu3.0O6.8754,RE123,43.0,3.8510000000000004,,11.569,PHC4690985,"T.V. Chong, S. Kambe, O. Ishii,",Effect of Ca doping on the superconducting properties of GdBaSrCu3O7 d bulk samples,"Physica C, 469(2009)985",2009.0,3.8510000000000004
151840,Mo1.0Sr2.0Y1.0Cu2.0O8.0,M1212,21.0,3.815,,11.446,PHC4700178,"N. Balchev, K. Nenkov, G. Mihova, J. Pirov, B. Kunev,",Superconducting properties of Ca-doped MoSr2YCu2O8-d,"Physica C, 470(2010)178",2010.0,3.815
151841,Mo1.0Sr2.0Y0.8Ca0.2Cu2.0O8.0,M1212,26.0,3.813,,11.437999999999999,PHC4700178,"N. Balchev, K. Nenkov, G. Mihova, J. Pirov, B. Kunev,",Superconducting properties of Ca-doped MoSr2YCu2O8-d,"Physica C, 470(2010)178",2010.0,3.813
151902,Y1.0Ba2.0Cu4.0O8.0,Y124,79.8,3.8305,3.8659,27.19,PHC2720335,"M. Verma, V.S. Tomar,",Comparison of Co and Ni doping at copper sites in Y-124 high temperature superconductor,"Physica.C,272(1996)335-341",1996.0,3.8305
151903,Y1.0Ba2.0Cu3.96Co0.04O8.0,Y124,57.9,3.8393,3.8612,27.19,PHC2720335,"M. Verma, V.S. Tomar,",Comparison of Co and Ni doping at copper sites in Y-124 high temperature superconductor,"Physica.C,272(1996)335-341",1996.0,3.8393
151904,Y1.0Ba2.0Cu3.92Co0.08O8.0,Y124,36.2,3.8471,3.8561,27.19,PHC2720335,"M. Verma, V.S. Tomar,",Comparison of Co and Ni doping at copper sites in Y-124 high temperature superconductor,"Physica.C,272(1996)335-341",1996.0,3.8471
151905,Y1.0Ba2.0Cu3.88Co0.12O8.0,Y124,16.9,3.8517,,27.19,PHC2720335,"M. Verma, V.S. Tomar,",Comparison of Co and Ni doping at copper sites in Y-124 high temperature superconductor,"Physica.C,272(1996)335-341",1996.0,3.8517
151906,Y1.0Ba2.0Cu3.96Ni0.04O8.0,Y124,62.4,3.832,3.8648,27.191,PHC2720335,"M. Verma, V.S. Tomar,",Comparison of Co and Ni doping at copper sites in Y-124 high temperature superconductor,"Physica.C,272(1996)335-341",1996.0,3.832
151907,Y1.0Ba2.0Cu3.92Ni0.08O8.0,Y124,44.6,3.8310000000000004,3.8649,27.191,PHC2720335,"M. Verma, V.S. Tomar,",Comparison of Co and Ni doping at copper sites in Y-124 high temperature superconductor,"Physica.C,272(1996)335-341",1996.0,3.8310000000000004
151908,Y1.0Ba2.0Cu3.88Ni0.12O8.0,Y124,28.5,3.8310000000000004,3.8556,27.191,PHC2720335,"M. Verma, V.S. Tomar,",Comparison of Co and Ni doping at copper sites in Y-124 high temperature superconductor,"Physica.C,272(1996)335-341",1996.0,3.8310000000000004
152344,Sm1.0Ba2.0Cu3.0O7.0,RE123,42.8,3.8619,3.9092,11.7738,PRB082054510,"A. Kortyka, R. Puzniak, A. Wisniewski, M. Zehetmayer, H. W. Weber, C. Y. Tang, X. Yao, K. Conder,",Evidence for a temperature dependent anisotropy of the superconducting state parameters in underdoped SmBa2Cu3Ox,"Phys.Rev.B, 82(2010)054510",2010.0,3.8619
152345,Sm1.0Ba2.0Cu3.0O7.0,RE123,51.5,3.8573,3.9131,11.7585,PRB082054510,"A. Kortyka, R. Puzniak, A. Wisniewski, M. Zehetmayer, H. W. Weber, C. Y. Tang, X. Yao, K. Conder,",Evidence for a temperature dependent anisotropy of the superconducting state parameters in underdoped SmBa2Cu3Ox,"Phys.Rev.B, 82(2010)054510",2010.0,3.8573
152346,Sm1.0Ba2.0Cu3.0O7.0,RE123,56.5,3.8533,3.9131,11.7491,PRB082054510,"A. Kortyka, R. Puzniak, A. Wisniewski, M. Zehetmayer, H. W. Weber, C. Y. Tang, X. Yao, K. Conder,",Evidence for a temperature dependent anisotropy of the superconducting state parameters in underdoped SmBa2Cu3Ox,"Phys.Rev.B, 82(2010)054510",2010.0,3.8533
152347,Sm1.0Ba2.0Cu3.0O7.0,RE123,63.6,3.8516,3.9131,11.7438,PRB082054510,"A. Kortyka, R. Puzniak, A. Wisniewski, M. Zehetmayer, H. W. Weber, C. Y. Tang, X. Yao, K. Conder,",Evidence for a temperature dependent anisotropy of the superconducting state parameters in underdoped SmBa2Cu3Ox,"Phys.Rev.B, 82(2010)054510",2010.0,3.8516
152371,Mo0.25Sr2.0Y1.0Cu2.75O7.0,Cu1212,87.0,3.8160000000000003,,11.470999999999998,PRB082104507,"O. Chmaissem, I. Grigoraviciute, H. Yamauchi, M. Karppinen, M. Marezio,","Superconductivity and oxygen ordering correlations in the homologous series of (Cu,Mo)Sr2(Ce,Y)sCu2O5+2s+z","Phys.Rev.B, 82(2010)104507",2010.0,3.8160000000000003
152372,Mo0.25Sr2.0Ce1.0Y1.0Cu2.75O9.0,Cu1222,56.0,3.83,,28.454,PRB082104507,"O. Chmaissem, I. Grigoraviciute, H. Yamauchi, M. Karppinen, M. Marezio,","Superconductivity and oxygen ordering correlations in the homologous series of (Cu,Mo)Sr2(Ce,Y)sCu2O5+2s+z","Phys.Rev.B, 82(2010)104507",2010.0,3.83
152373,Mo0.25Sr2.0Ce2.0Y1.0Cu2.75O11.0,Cu1232,54.5,3.8262,,16.9047,PRB082104507,"O. Chmaissem, I. Grigoraviciute, H. Yamauchi, M. Karppinen, M. Marezio,","Superconductivity and oxygen ordering correlations in the homologous series of (Cu,Mo)Sr2(Ce,Y)sCu2O5+2s+z","Phys.Rev.B, 82(2010)104507",2010.0,3.8262
152429,Nd1.4Cu1.0O4.0,T',27.85,3.9437,,12.124,PHC4701029,"O. Matsumoto, A. Tsukada, H. Yamamoto, T. Manabe, M. Naito,",Material characterization of superconducting T'-Nd2CuO4 films synthesized by metal organic decomposition,"Physica C, 470(2010)1029",2010.0,3.9437
152431,Nd1.8Cu1.0O4.0,T',31.3,3.9449,,12.127,PHC4701029,"O. Matsumoto, A. Tsukada, H. Yamamoto, T. Manabe, M. Naito,",Material characterization of superconducting T'-Nd2CuO4 films synthesized by metal organic decomposition,"Physica C, 470(2010)1029",2010.0,3.9449
152432,Nd2.0Cu1.0O4.0,T',32.0,3.9429,,12.12,PHC4701029,"O. Matsumoto, A. Tsukada, H. Yamamoto, T. Manabe, M. Naito,",Material characterization of superconducting T'-Nd2CuO4 films synthesized by metal organic decomposition,"Physica C, 470(2010)1029",2010.0,3.9429
152433,Nd2.1Cu1.0O4.0,T',30.35,3.9427,,12.125,PHC4701029,"O. Matsumoto, A. Tsukada, H. Yamamoto, T. Manabe, M. Naito,",Material characterization of superconducting T'-Nd2CuO4 films synthesized by metal organic decomposition,"Physica C, 470(2010)1029",2010.0,3.9427
152438,La1.83Sr0.17Cu0.94Fe0.06O4.0,T,26.5,3.7859,,13.210999999999999,PHC4701920,"Junchao Lu, Li Pi, Shun Tan, Yuheng Zhang,","Superconductivity recurrence and charge carrier compensation effect in La2-xSrxCu0.94M0.06O4 (M = Fe, Co and Ni) system","Physica C, 470(2010)1920",2010.0,3.7859
152441,La1.77Sr0.23Cu0.94Fe0.06O4.0,T,30.5,3.7802,,13.228,PHC4701920,"Junchao Lu, Li Pi, Shun Tan, Yuheng Zhang,","Superconductivity recurrence and charge carrier compensation effect in La2-xSrxCu0.94M0.06O4 (M = Fe, Co and Ni) system","Physica C, 470(2010)1920",2010.0,3.7802
152442,La1.75Sr0.25Cu0.94Fe0.06O4.0,T,30.5,3.7778,,13.231,PHC4701920,"Junchao Lu, Li Pi, Shun Tan, Yuheng Zhang,","Superconductivity recurrence and charge carrier compensation effect in La2-xSrxCu0.94M0.06O4 (M = Fe, Co and Ni) system","Physica C, 470(2010)1920",2010.0,3.7778
152443,La1.73Sr0.27Cu0.94Fe0.06O4.0,T,32.5,3.7758,,13.238,PHC4701920,"Junchao Lu, Li Pi, Shun Tan, Yuheng Zhang,","Superconductivity recurrence and charge carrier compensation effect in La2-xSrxCu0.94M0.06O4 (M = Fe, Co and Ni) system","Physica C, 470(2010)1920",2010.0,3.7758
152444,La1.71Sr0.29Cu0.94Fe0.06O4.0,T,32.5,3.7739999999999996,,13.244000000000002,PHC4701920,"Junchao Lu, Li Pi, Shun Tan, Yuheng Zhang,","Superconductivity recurrence and charge carrier compensation effect in La2-xSrxCu0.94M0.06O4 (M = Fe, Co and Ni) system","Physica C, 470(2010)1920",2010.0,3.7739999999999996
152445,La1.69Sr0.31Cu0.94Fe0.06O4.0,T,28.4,3.7715,,13.247,PHC4701920,"Junchao Lu, Li Pi, Shun Tan, Yuheng Zhang,","Superconductivity recurrence and charge carrier compensation effect in La2-xSrxCu0.94M0.06O4 (M = Fe, Co and Ni) system","Physica C, 470(2010)1920",2010.0,3.7715
152448,La1.81Sr0.19Cu0.94Co0.06O4.0,T,31.8,3.7837,,13.192,PHC4701920,"Junchao Lu, Li Pi, Shun Tan, Yuheng Zhang,","Superconductivity recurrence and charge carrier compensation effect in La2-xSrxCu0.94M0.06O4 (M = Fe, Co and Ni) system","Physica C, 470(2010)1920",2010.0,3.7837
152449,La1.79Sr0.21Cu0.94Co0.06O4.0,T,31.8,3.7793,,13.192,PHC4701920,"Junchao Lu, Li Pi, Shun Tan, Yuheng Zhang,","Superconductivity recurrence and charge carrier compensation effect in La2-xSrxCu0.94M0.06O4 (M = Fe, Co and Ni) system","Physica C, 470(2010)1920",2010.0,3.7793
152450,La1.77Sr0.23Cu0.94Co0.06O4.0,T,32.5,3.7761,,13.197000000000001,PHC4701920,"Junchao Lu, Li Pi, Shun Tan, Yuheng Zhang,","Superconductivity recurrence and charge carrier compensation effect in La2-xSrxCu0.94M0.06O4 (M = Fe, Co and Ni) system","Physica C, 470(2010)1920",2010.0,3.7761
152451,La1.75Sr0.25Cu0.94Co0.06O4.0,T,36.4,3.7754,,13.208,PHC4701920,"Junchao Lu, Li Pi, Shun Tan, Yuheng Zhang,","Superconductivity recurrence and charge carrier compensation effect in La2-xSrxCu0.94M0.06O4 (M = Fe, Co and Ni) system","Physica C, 470(2010)1920",2010.0,3.7754
152452,La1.73Sr0.27Cu0.94Co0.06O4.0,T,34.0,3.7729,,13.210999999999999,PHC4701920,"Junchao Lu, Li Pi, Shun Tan, Yuheng Zhang,","Superconductivity recurrence and charge carrier compensation effect in La2-xSrxCu0.94M0.06O4 (M = Fe, Co and Ni) system","Physica C, 470(2010)1920",2010.0,3.7729
152453,La1.71Sr0.29Cu0.94Co0.06O4.0,T,33.0,3.7707,,13.214,PHC4701920,"Junchao Lu, Li Pi, Shun Tan, Yuheng Zhang,","Superconductivity recurrence and charge carrier compensation effect in La2-xSrxCu0.94M0.06O4 (M = Fe, Co and Ni) system","Physica C, 470(2010)1920",2010.0,3.7707
152458,La1.79Sr0.21Cu0.94Ni0.06O4.0,T,28.3,5.3446,,13.212,PHC4701920,"Junchao Lu, Li Pi, Shun Tan, Yuheng Zhang,","Superconductivity recurrence and charge carrier compensation effect in La2-xSrxCu0.94M0.06O4 (M = Fe, Co and Ni) system","Physica C, 470(2010)1920",2010.0,3.7792029027296214
152459,La1.77Sr0.23Cu0.94Ni0.06O4.0,T,31.5,5.3389,,13.210999999999999,PHC4701920,"Junchao Lu, Li Pi, Shun Tan, Yuheng Zhang,","Superconductivity recurrence and charge carrier compensation effect in La2-xSrxCu0.94M0.06O4 (M = Fe, Co and Ni) system","Physica C, 470(2010)1920",2010.0,3.7751723940768582
152460,La1.75Sr0.25Cu0.94Ni0.06O4.0,T,36.5,5.336,,13.22,PHC4701920,"Junchao Lu, Li Pi, Shun Tan, Yuheng Zhang,","Superconductivity recurrence and charge carrier compensation effect in La2-xSrxCu0.94M0.06O4 (M = Fe, Co and Ni) system","Physica C, 470(2010)1920",2010.0,3.7731217844114173
152461,La1.73Sr0.27Cu0.94Ni0.06O4.0,T,34.4,5.3355,,13.225999999999999,PHC4701920,"Junchao Lu, Li Pi, Shun Tan, Yuheng Zhang,","Superconductivity recurrence and charge carrier compensation effect in La2-xSrxCu0.94M0.06O4 (M = Fe, Co and Ni) system","Physica C, 470(2010)1920",2010.0,3.772768231020824
152470,Tl2.0Ba2.0Cu1.0O6.0,Tl2201,86.5,3.866,,23.239,PRB0380225,"C.C.Torardi, M.A.subramanian, J.C.Calabrese, J.Gopalakrishnan, E.M.McCarron, K.J.Morrissey, T.R.askew, R.B.Flippen, U.Chowdhry, A.W.Sleight,",Structures of the superconducting oxides Tl2Ba2CuO6 and Bi2Sr2CuO6,"Phys.Rev.B, 38(1988)225",1988.0,3.866
152543,Mo1.0Sr2.0Y1.0Cu2.0O8.0,M1212,22.0,3.815,,11.446,PHC4702040,"N. Balchev, K. Nenkov, V. Antonov, J. Pirov, B. Kunev,",Superconductivity and critical fields in undoped and Sn-doped MoSr2YCu2O8,"Physica C, 470(2010)2040",2010.0,3.815
152545,Mo1.0Sn0.075Sr2.0Y1.0Cu2.0O8.0,M1212,22.0,3.793,,11.379000000000001,PHC4702040,"N. Balchev, K. Nenkov, V. Antonov, J. Pirov, B. Kunev,",Superconductivity and critical fields in undoped and Sn-doped MoSr2YCu2O8,"Physica C, 470(2010)2040",2010.0,3.793
152914,Tl0.85Cr0.15Sr2.0Ca1.0Cu2.0O7.0,Tl1212,100.4,3.825,,12.056,PHC4710363,"A. Ali Yusuf, A.K. Yahya, Nawazish A. Khan, F. Md. Salleh, E. Marsom, N. Huda,","Effect of Ge4+ and Mg2+ doping on superconductivity, fluctuation induced conductivity and interplanar coupling of TlSr2CaCu2O7-d superconductors","Physica C, 471(2011)363",2011.0,3.825
152915,Tl0.85Cr0.15Sr2.0Ca1.0Cu1.9Ge0.1O7.0,Tl1212,102.5,3.824,,12.033,PHC4710363,"A. Ali Yusuf, A.K. Yahya, Nawazish A. Khan, F. Md. Salleh, E. Marsom, N. Huda,","Effect of Ge4+ and Mg2+ doping on superconductivity, fluctuation induced conductivity and interplanar coupling of TlSr2CaCu2O7-d superconductors","Physica C, 471(2011)363",2011.0,3.824
152916,Tl0.85Cr0.15Sr2.0Ca1.0Cu1.8Ge0.2O7.0,Tl1212,89.8,3.827,,12.008,PHC4710363,"A. Ali Yusuf, A.K. Yahya, Nawazish A. Khan, F. Md. Salleh, E. Marsom, N. Huda,","Effect of Ge4+ and Mg2+ doping on superconductivity, fluctuation induced conductivity and interplanar coupling of TlSr2CaCu2O7-d superconductors","Physica C, 471(2011)363",2011.0,3.827
152917,Tl0.85Cr0.15Sr2.0Ca1.0Cu1.7Ge0.3O7.0,Tl1212,88.65,3.823,,12.004000000000001,PHC4710363,"A. Ali Yusuf, A.K. Yahya, Nawazish A. Khan, F. Md. Salleh, E. Marsom, N. Huda,","Effect of Ge4+ and Mg2+ doping on superconductivity, fluctuation induced conductivity and interplanar coupling of TlSr2CaCu2O7-d superconductors","Physica C, 471(2011)363",2011.0,3.823
152918,Tl0.85Cr0.15Sr2.0Ca1.0Cu1.6Ge0.4O7.0,Tl1212,54.0,3.822,,11.984000000000002,PHC4710363,"A. Ali Yusuf, A.K. Yahya, Nawazish A. Khan, F. Md. Salleh, E. Marsom, N. Huda,","Effect of Ge4+ and Mg2+ doping on superconductivity, fluctuation induced conductivity and interplanar coupling of TlSr2CaCu2O7-d superconductors","Physica C, 471(2011)363",2011.0,3.822
152920,Tl0.5Pb0.5Sr1.8Yb0.2Ca1.0Cu2.0O7.0,Tl1212,98.45,3.793,,12.151,PHC4710363,"A. Ali Yusuf, A.K. Yahya, Nawazish A. Khan, F. Md. Salleh, E. Marsom, N. Huda,","Effect of Ge4+ and Mg2+ doping on superconductivity, fluctuation induced conductivity and interplanar coupling of TlSr2CaCu2O7-d superconductors","Physica C, 471(2011)363",2011.0,3.793
152921,Tl0.5Pb0.5Sr1.8Yb0.2Ca0.8Mg0.2Cu2.0O7.0,Tl1212,96.8,3.8,,12.129000000000001,PHC4710363,"A. Ali Yusuf, A.K. Yahya, Nawazish A. Khan, F. Md. Salleh, E. Marsom, N. Huda,","Effect of Ge4+ and Mg2+ doping on superconductivity, fluctuation induced conductivity and interplanar coupling of TlSr2CaCu2O7-d superconductors","Physica C, 471(2011)363",2011.0,3.8
152922,Tl0.5Pb0.5Sr1.8Yb0.2Ca0.6Mg0.4Cu2.0O7.0,Tl1212,101.1,3.798,,12.113,PHC4710363,"A. Ali Yusuf, A.K. Yahya, Nawazish A. Khan, F. Md. Salleh, E. Marsom, N. Huda,","Effect of Ge4+ and Mg2+ doping on superconductivity, fluctuation induced conductivity and interplanar coupling of TlSr2CaCu2O7-d superconductors","Physica C, 471(2011)363",2011.0,3.798
152923,Tl0.5Pb0.5Sr1.8Yb0.2Ca0.4Mg0.6Cu2.0O7.0,Tl1212,102.75,3.8169999999999997,,12.062999999999999,PHC4710363,"A. Ali Yusuf, A.K. Yahya, Nawazish A. Khan, F. Md. Salleh, E. Marsom, N. Huda,","Effect of Ge4+ and Mg2+ doping on superconductivity, fluctuation induced conductivity and interplanar coupling of TlSr2CaCu2O7-d superconductors","Physica C, 471(2011)363",2011.0,3.8169999999999997
152924,Tl0.5Pb0.5Sr1.8Yb0.2Ca0.2Mg0.8Cu2.0O7.0,Tl1212,75.2,3.798,,12.142999999999999,PHC4710363,"A. Ali Yusuf, A.K. Yahya, Nawazish A. Khan, F. Md. Salleh, E. Marsom, N. Huda,","Effect of Ge4+ and Mg2+ doping on superconductivity, fluctuation induced conductivity and interplanar coupling of TlSr2CaCu2O7-d superconductors","Physica C, 471(2011)363",2011.0,3.798
152925,Tl0.5Pb0.5Sr1.8Yb0.2Mg1.0Cu2.0O7.0,Tl1212,64.95,3.805,,12.125,PHC4710363,"A. Ali Yusuf, A.K. Yahya, Nawazish A. Khan, F. Md. Salleh, E. Marsom, N. Huda,","Effect of Ge4+ and Mg2+ doping on superconductivity, fluctuation induced conductivity and interplanar coupling of TlSr2CaCu2O7-d superconductors","Physica C, 471(2011)363",2011.0,3.805
152926,Tl1.0Sr1.8Yb0.2Ca1.0Cu2.0O7.0,Tl1212,64.75,3.79,,12.017000000000001,INOV0130406,"H.Huda, A.K.Yahya,",Effects of Cu substitution on superconductivity and excess conductivity of Tl1-xCuxSr1.8Yb0.2CaCu2O7-z (x=0-0.6) ceramics,"Mat.Res.Innovations, 13(2009)406",2009.0,3.79
152927,Tl0.9Sr1.8Yb0.2Ca1.0Cu2.1O7.0,Tl1212,68.55,3.79,,12.062999999999999,INOV0130406,"H.Huda, A.K.Yahya,",Effects of Cu substitution on superconductivity and excess conductivity of Tl1-xCuxSr1.8Yb0.2CaCu2O7-z (x=0-0.6) ceramics,"Mat.Res.Innovations, 13(2009)406",2009.0,3.79
152928,Tl0.8Sr1.8Yb0.2Ca1.0Cu2.2O7.0,Tl1212,78.35,3.79,,12.011,INOV0130406,"H.Huda, A.K.Yahya,",Effects of Cu substitution on superconductivity and excess conductivity of Tl1-xCuxSr1.8Yb0.2CaCu2O7-z (x=0-0.6) ceramics,"Mat.Res.Innovations, 13(2009)406",2009.0,3.79
152929,Tl0.7Sr1.8Yb0.2Ca1.0Cu2.3O7.0,Tl1212,79.5,3.79,,12.009,INOV0130406,"H.Huda, A.K.Yahya,",Effects of Cu substitution on superconductivity and excess conductivity of Tl1-xCuxSr1.8Yb0.2CaCu2O7-z (x=0-0.6) ceramics,"Mat.Res.Innovations, 13(2009)406",2009.0,3.79
152930,Tl0.6Sr1.8Yb0.2Ca1.0Cu2.4O7.0,Tl1212,85.05,3.79,,12.093,INOV0130406,"H.Huda, A.K.Yahya,",Effects of Cu substitution on superconductivity and excess conductivity of Tl1-xCuxSr1.8Yb0.2CaCu2O7-z (x=0-0.6) ceramics,"Mat.Res.Innovations, 13(2009)406",2009.0,3.79
152931,Tl0.5Sr1.8Yb0.2Ca1.0Cu2.5O7.0,Tl1212,76.15,3.79,,12.012,INOV0130406,"H.Huda, A.K.Yahya,",Effects of Cu substitution on superconductivity and excess conductivity of Tl1-xCuxSr1.8Yb0.2CaCu2O7-z (x=0-0.6) ceramics,"Mat.Res.Innovations, 13(2009)406",2009.0,3.79
152932,Tl0.4Sr1.8Yb0.2Ca1.0Cu2.6O7.0,Tl1212,72.9,3.79,,12.09,INOV0130406,"H.Huda, A.K.Yahya,",Effects of Cu substitution on superconductivity and excess conductivity of Tl1-xCuxSr1.8Yb0.2CaCu2O7-z (x=0-0.6) ceramics,"Mat.Res.Innovations, 13(2009)406",2009.0,3.79
152933,Tl1.0Sr1.6Yb0.4Ca1.0Cu2.0O7.0,Tl1212,87.0,3.7969999999999997,,12.014000000000001,JAC4920473,"Nurul H. Ahmad, Nawazish A. Khan, A.K.Yahya,",Superconducting fluctuation behavior and infrared absorption properties of Tl1?xCuxSr1.6Yb0.4CaCu2O7-z and Tl0.5Pb0.5Sr2-yMgyCa0.8Yb0.2Cu2O7-z ceramics,"J.Alloys Compd, 492(2010)473",2010.0,3.7969999999999997
152934,Tl0.9Sr1.6Yb0.4Ca1.0Cu2.1O7.0,Tl1212,78.0,3.798,,12.015,JAC4920473,"Nurul H. Ahmad, Nawazish A. Khan, A.K.Yahya,",Superconducting fluctuation behavior and infrared absorption properties of Tl1?xCuxSr1.6Yb0.4CaCu2O7-z and Tl0.5Pb0.5Sr2-yMgyCa0.8Yb0.2Cu2O7-z ceramics,"J.Alloys Compd, 492(2010)473",2010.0,3.798
152935,Tl0.2Sr1.6Yb0.4Ca1.0Cu2.2O7.0,Tl1212,66.0,3.7960000000000003,,12.014000000000001,JAC4920473,"Nurul H. Ahmad, Nawazish A. Khan, A.K.Yahya,",Superconducting fluctuation behavior and infrared absorption properties of Tl1?xCuxSr1.6Yb0.4CaCu2O7-z and Tl0.5Pb0.5Sr2-yMgyCa0.8Yb0.2Cu2O7-z ceramics,"J.Alloys Compd, 492(2010)473",2010.0,3.7960000000000003
152936,Tl0.3Sr1.6Yb0.4Ca1.0Cu2.3O7.0,Tl1212,87.5,3.7969999999999997,,12.007,JAC4920473,"Nurul H. Ahmad, Nawazish A. Khan, A.K.Yahya,",Superconducting fluctuation behavior and infrared absorption properties of Tl1?xCuxSr1.6Yb0.4CaCu2O7-z and Tl0.5Pb0.5Sr2-yMgyCa0.8Yb0.2Cu2O7-z ceramics,"J.Alloys Compd, 492(2010)473",2010.0,3.7969999999999997
152937,Tl0.4Sr1.6Yb0.4Ca1.0Cu2.4O7.0,Tl1212,63.5,3.7960000000000003,,12.005,JAC4920473,"Nurul H. Ahmad, Nawazish A. Khan, A.K.Yahya,",Superconducting fluctuation behavior and infrared absorption properties of Tl1?xCuxSr1.6Yb0.4CaCu2O7-z and Tl0.5Pb0.5Sr2-yMgyCa0.8Yb0.2Cu2O7-z ceramics,"J.Alloys Compd, 492(2010)473",2010.0,3.7960000000000003
152938,Tl0.5Sr1.6Yb0.4Ca1.0Cu2.5O7.0,Tl1212,64.0,3.798,,12.004000000000001,JAC4920473,"Nurul H. Ahmad, Nawazish A. Khan, A.K.Yahya,",Superconducting fluctuation behavior and infrared absorption properties of Tl1?xCuxSr1.6Yb0.4CaCu2O7-z and Tl0.5Pb0.5Sr2-yMgyCa0.8Yb0.2Cu2O7-z ceramics,"J.Alloys Compd, 492(2010)473",2010.0,3.798
153073,La1.76Sr0.24Cu0.94Mn0.06O4.0,T,34.0,3.778,,13.202,PHC4710528,"Caixia Wang, Qibing Huang, Xiaobing Chen,",The suppression of superconductivity by the localization of oxygen holes in the double-doped La1.85-1.5xSr0.15+1.5xCu1-xMnxO4 system,"Physica C, 471(2011)528",2011.0,3.778
153143,Gd1.0Ba2.0Cu3.0O7.0,RE123,91.8,3.8539999999999996,3.898,11.698,SSC1511117,"Tirthankar Chakraborty, Bhasker Gahtori, Ajay Soni, G.S. Okram, S.K. Agrawal, S.-Y. Chen, Y.-K. Kuo, M.A.H. Ahsan, Ashok Rao,","Magneto-resistance, thermal conductivity, thermo-electric power and specific heat of superconductor Gd0.95Pr0.05Ba2Cu2.94M0.06O7?z (M = Fe, Ni, Zn and Mn)","Solid State Commum., 151(2011)1117",2011.0,3.8539999999999996
153144,Gd0.95Pr0.05Ba2.0Cu3.0O7.0,RE123,86.5,3.844,3.904,11.675,SSC1511117,"Tirthankar Chakraborty, Bhasker Gahtori, Ajay Soni, G.S. Okram, S.K. Agrawal, S.-Y. Chen, Y.-K. Kuo, M.A.H. Ahsan, Ashok Rao,","Magneto-resistance, thermal conductivity, thermo-electric power and specific heat of superconductor Gd0.95Pr0.05Ba2Cu2.94M0.06O7?z (M = Fe, Ni, Zn and Mn)","Solid State Commum., 151(2011)1117",2011.0,3.844
153145,Gd0.95Pr0.05Ba2.0Cu2.94Mn0.06O7.0,RE123,68.0,3.8510000000000004,3.898,11.689,SSC1511117,"Tirthankar Chakraborty, Bhasker Gahtori, Ajay Soni, G.S. Okram, S.K. Agrawal, S.-Y. Chen, Y.-K. Kuo, M.A.H. Ahsan, Ashok Rao,","Magneto-resistance, thermal conductivity, thermo-electric power and specific heat of superconductor Gd0.95Pr0.05Ba2Cu2.94M0.06O7?z (M = Fe, Ni, Zn and Mn)","Solid State Commum., 151(2011)1117",2011.0,3.8510000000000004
153146,Gd0.95Pr0.05Ba2.0Cu2.94Fe0.06O7.0,RE123,54.5,3.863,3.895,11.679,SSC1511117,"Tirthankar Chakraborty, Bhasker Gahtori, Ajay Soni, G.S. Okram, S.K. Agrawal, S.-Y. Chen, Y.-K. Kuo, M.A.H. Ahsan, Ashok Rao,","Magneto-resistance, thermal conductivity, thermo-electric power and specific heat of superconductor Gd0.95Pr0.05Ba2Cu2.94M0.06O7?z (M = Fe, Ni, Zn and Mn)","Solid State Commum., 151(2011)1117",2011.0,3.863
153147,Gd0.95Pr0.05Ba2.0Cu2.94Ni0.06O7.0,RE123,64.0,3.824,3.9130000000000003,11.651,SSC1511117,"Tirthankar Chakraborty, Bhasker Gahtori, Ajay Soni, G.S. Okram, S.K. Agrawal, S.-Y. Chen, Y.-K. Kuo, M.A.H. Ahsan, Ashok Rao,","Magneto-resistance, thermal conductivity, thermo-electric power and specific heat of superconductor Gd0.95Pr0.05Ba2Cu2.94M0.06O7?z (M = Fe, Ni, Zn and Mn)","Solid State Commum., 151(2011)1117",2011.0,3.824
153148,Gd0.95Pr0.05Ba2.0Cu2.94Zn0.06O7.0,RE123,46.2,3.8339999999999996,3.9130000000000003,11.675,SSC1511117,"Tirthankar Chakraborty, Bhasker Gahtori, Ajay Soni, G.S. Okram, S.K. Agrawal, S.-Y. Chen, Y.-K. Kuo, M.A.H. Ahsan, Ashok Rao,","Magneto-resistance, thermal conductivity, thermo-electric power and specific heat of superconductor Gd0.95Pr0.05Ba2Cu2.94M0.06O7?z (M = Fe, Ni, Zn and Mn)","Solid State Commum., 151(2011)1117",2011.0,3.8339999999999996
153805,Tl0.9Bi0.1Sr1.8Yb0.2Ca1.0Cu1.99Fe0.01O7.0,Tl1212,64.05,3.7969999999999997,,12.126,CIN039S257,"S. Ismail, A.K.Yahya, Nawazish A. Khan,",Superconducting fluctuation and infrared absorption of Cd-substituted Tl0.9Bi0.1Sr1.8Yb0.2Ca1-xCdxCu1.99Fe0.01O7-d ceramics,"Ceramics International, 39(2013)S257",2013.0,3.7969999999999997
153806,Tl0.9Bi0.1Sr1.8Yb0.2Ca0.9Cd0.1Cu1.99Fe0.01O7.0,Tl1212,71.3,3.7960000000000003,,12.120999999999999,CIN039S257,"S. Ismail, A.K.Yahya, Nawazish A. Khan,",Superconducting fluctuation and infrared absorption of Cd-substituted Tl0.9Bi0.1Sr1.8Yb0.2Ca1-xCdxCu1.99Fe0.01O7-d ceramics,"Ceramics International, 39(2013)S257",2013.0,3.7960000000000003
153807,Tl0.9Bi0.1Sr1.8Yb0.2Ca0.8Cd0.2Cu1.99Fe0.01O7.0,Tl1212,78.35,3.795,,12.118,CIN039S257,"S. Ismail, A.K.Yahya, Nawazish A. Khan,",Superconducting fluctuation and infrared absorption of Cd-substituted Tl0.9Bi0.1Sr1.8Yb0.2Ca1-xCdxCu1.99Fe0.01O7-d ceramics,"Ceramics International, 39(2013)S257",2013.0,3.795
153808,Tl0.9Bi0.1Sr1.8Yb0.2Ca0.7Cd0.3Cu1.99Fe0.01O7.0,Tl1212,85.0,3.7939999999999996,,12.116,CIN039S257,"S. Ismail, A.K.Yahya, Nawazish A. Khan,",Superconducting fluctuation and infrared absorption of Cd-substituted Tl0.9Bi0.1Sr1.8Yb0.2Ca1-xCdxCu1.99Fe0.01O7-d ceramics,"Ceramics International, 39(2013)S257",2013.0,3.7939999999999996
153809,Tl0.9Bi0.1Sr1.8Yb0.2Ca0.6Cd0.4Cu1.99Fe0.01O7.0,Tl1212,83.35,3.793,,12.110999999999999,CIN039S257,"S. Ismail, A.K.Yahya, Nawazish A. Khan,",Superconducting fluctuation and infrared absorption of Cd-substituted Tl0.9Bi0.1Sr1.8Yb0.2Ca1-xCdxCu1.99Fe0.01O7-d ceramics,"Ceramics International, 39(2013)S257",2013.0,3.793
154243,Eu1.0Sr2.0Nb0.8Sn0.2Cu2.0O8.0,M1212,40.0,3.874,,11.663,PHC4920165,"Keon Kim, Masatsune Kato, Takashi Noji, Yoji Koike,","New superconductor EuSr2Cu2(Nb,Sn)O8-y with the RE-123 type structure","Physica C, 492(2013)165",2013.0,3.874
154544,Mo1.0Sn0.03Sr2.0Y1.0Cu2.0O8.0,M1212,26.0,3.82,,11.459,PHC4702040,"N. Balchev, K. Nenkov, V. Antonov, J. Pirov, B. Kunev,",Superconductivity and critical fields in undoped and Sn-doped MoSr2YCu2O8,"Physica C, 470(2010)2040",2010.0,3.82
154700,Eu1.0Sr2.0Ta0.8Sn0.2Cu2.0O8.0,M1212,40.0,3.872,,11.674,PHC5040001,"Shinnosuke Sato, Keon Kim, Masatsune Kato, Takashi Noji, Yoji Koike,","Synthesis of a new superconductor EuSr2Cu2(Ta,Sn)O8-z","Physca C, 504(2014)1",2014.0,3.872
