Repository: CompRhys/apical

# Data Guide

In all cases whilst compiling this data we have been careful to include as much meta-information as possible to allow data to be traced back to it's original sources. For SuperCon this takes the form of the SuperCon "num :" reference id and then the source publication details. For ICSD we provide the ICSD collection code.

We acknowledge the Japanese National Institute for Materials Science for maintaining the [SuperCon](https://supercon.nims.go.jp/index_en.html) database as well as FIZ Karlsruhe GmbH for maintaining [ICSD](https://www.fiz-karlsruhe.de/en/produkte-und-dienstleistungen/inorganic-crystal-structure-database-icsd).

File: processed-data/super_cuprates.csv (part 21 of 58)
num :,composition :,str3 :,tc :,lata :,latb :,latc :,refno :,author :,title :,journal :,year :
5805,Bi2.0Sr2.0Ca1.0Cu2.0I0.86O8.242,Bi2212,55.5,,,,PHC2450332,"Akihiko Fujiwara, Kei Wataanabe, Keniichi Sasaki, Masatsune Kato, Takashi Noji, Yoji Koike, Yoshitami Saito,",Carrier doping through iodine intercalation into Bi2Sr2CaCu2O8+z with different z values,"Physica C.,245(1995)332-340",1995.0
5806,Bi2.0Sr2.0Ca1.0Cu2.0I1.0O8.242,Bi2212,53.0,,,,PHC2450332,"Akihiko Fujiwara, Kei Wataanabe, Keniichi Sasaki, Masatsune Kato, Takashi Noji, Yoji Koike, Yoshitami Saito,",Carrier doping through iodine intercalation into Bi2Sr2CaCu2O8+z with different z values,"Physica C.,245(1995)332-340",1995.0
5811,Y1.0Ba2.0Cu3.0O6.92,Y123,91.5,3.822,3.888,11.667,SUP0080373,"D.G. Kuberkar, G.K. Bichile, K.M. Jadhav, R.G. Kulkarni, R.L. Raibagkar,",Influence of Hole Filling by Ti on the Superconductivity of YBa2Cu3O7-delta,"J.Superconductivity,8(1995)373",1995.0
5812,Y1.0Ba2.0Cu2.97Ti0.03O6.92,Y123,82.0,3.873,3.895,11.652000000000001,SUP0080373,"D.G. Kuberkar, G.K. Bichile, K.M. Jadhav, R.G. Kulkarni, R.L. Raibagkar,",Influence of Hole Filling by Ti on the Superconductivity of YBa2Cu3O7-delta,"J.Superconductivity,8(1995)373",1995.0
5813,Y1.0Ba2.0Cu2.94Ti0.06O6.91,Y123,77.0,3.867,3.883,11.632,SUP0080373,"D.G. Kuberkar, G.K. Bichile, K.M. Jadhav, R.G. Kulkarni, R.L. Raibagkar,",Influence of Hole Filling by Ti on the Superconductivity of YBa2Cu3O7-delta,"J.Superconductivity,8(1995)373",1995.0
5814,Y1.0Ba2.0Cu2.91Ti0.09O6.9,Y123,74.1,3.877,3.9019999999999997,11.673,SUP0080373,"D.G. Kuberkar, G.K. Bichile, K.M. Jadhav, R.G. Kulkarni, R.L. Raibagkar,",Influence of Hole Filling by Ti on the Superconductivity of YBa2Cu3O7-delta,"J.Superconductivity,8(1995)373",1995.0
5815,Y1.0Ba2.0Cu2.88Ti0.12O6.88,Y123,68.4,3.8710000000000004,3.8939999999999997,11.652999999999999,SUP0080373,"D.G. Kuberkar, G.K. Bichile, K.M. Jadhav, R.G. Kulkarni, R.L. Raibagkar,",Influence of Hole Filling by Ti on the Superconductivity of YBa2Cu3O7-delta,"J.Superconductivity,8(1995)373",1995.0
5828,Y1.0Ba2.0Cu3.0O7.0,Y123,89.8,,,,PHC2510219,"G. Collin (b), H. Alloul (a), L. Guerrin (a),",Possible origin for the T2 dependence of the penetration depth detected by susceptibility measurements in aligned YBa2Cu3O7 powder samples,"Physica C,251(1995)219-230",1995.0
5829,Y1.0Ba2.0Cu3.0O7.0,Y123,90.3,,,,PHC2510219,"G. Collin (b), H. Alloul (a), L. Guerrin (a),",Possible origin for the T2 dependence of the penetration depth detected by susceptibility measurements in aligned YBa2Cu3O7 powder samples,"Physica C,251(1995)219-230",1995.0
5830,Y1.0Ba2.0Cu3.0O7.0,Y123,90.7,,,,PHC2510219,"G. Collin (b), H. Alloul (a), L. Guerrin (a),",Possible origin for the T2 dependence of the penetration depth detected by susceptibility measurements in aligned YBa2Cu3O7 powder samples,"Physica C,251(1995)219-230",1995.0
5836,Yb1.0Ba2.0Cu4.0O8.0,Y124,78.8,3.821,3.859,27.109,PHC2520013,"B. Dabrowski (c), C.A. Hijar (a,b), C.L. Stern (a), K. Rogacki (c), K.R. Poeppelmeier (a,b), Z. Chen (c),",Single-crystal growth and characterization of REBa2Cu4O8 and Y1-xCaxBa2Cu4O8,"Physica C,252(1995)13-21",1995.0
5837,Tm1.0Ba2.0Cu4.0O8.0,Y124,80.0,3.822,3.8560000000000003,27.113000000000003,PHC2520013,"B. Dabrowski (c), C.A. Hijar (a,b), C.L. Stern (a), K. Rogacki (c), K.R. Poeppelmeier (a,b), Z. Chen (c),",Single-crystal growth and characterization of REBa2Cu4O8 and Y1-xCaxBa2Cu4O8,"Physica C,252(1995)13-21",1995.0
5839,Ho1.0Ba2.0Cu4.0O8.0,Y124,79.2,3.832,3.865,27.128,PHC2520013,"B. Dabrowski (c), C.A. Hijar (a,b), C.L. Stern (a), K. Rogacki (c), K.R. Poeppelmeier (a,b), Z. Chen (c),",Single-crystal growth and characterization of REBa2Cu4O8 and Y1-xCaxBa2Cu4O8,"Physica C,252(1995)13-21",1995.0
5840,Dy1.0Ba2.0Cu4.0O8.0,Y124,74.0,3.833,3.864,27.115,PHC2520013,"B. Dabrowski (c), C.A. Hijar (a,b), C.L. Stern (a), K. Rogacki (c), K.R. Poeppelmeier (a,b), Z. Chen (c),",Single-crystal growth and characterization of REBa2Cu4O8 and Y1-xCaxBa2Cu4O8,"Physica C,252(1995)13-21",1995.0
5841,Y0.98Ca0.02Ba2.0Cu4.0O8.0,Y124,87.0,3.8339999999999996,3.864,27.156,PHC2520013,"B. Dabrowski (c), C.A. Hijar (a,b), C.L. Stern (a), K. Rogacki (c), K.R. Poeppelmeier (a,b), Z. Chen (c),",Single-crystal growth and characterization of REBa2Cu4O8 and Y1-xCaxBa2Cu4O8,"Physica C,252(1995)13-21",1995.0
5846,Pb0.5Cd0.5Sr2.0Tb0.6Ca0.4Cu2.0O7.0,Pb1212,19.0,3.826,,11.972000000000001,PHC2510110,"B. Yin, C. Dong, F. Wu, G.C. Che, H. Chen, S.L. Jia, Y.C. Lan, Z.X. Zhao,","New 1212 type (Pb,Cd) based cuprate superconducting system (Pb0.5Cd0.5)Sr2(Tb1-xCax)Cu2O7","Physica C,251(1995)110-114",1995.0
5847,Pb0.5Cd0.5Sr2.0Tb0.5Ca0.5Cu2.0O7.0,Pb1212,19.0,3.8277,,11.97,PHC2510110,"B. Yin, C. Dong, F. Wu, G.C. Che, H. Chen, S.L. Jia, Y.C. Lan, Z.X. Zhao,","New 1212 type (Pb,Cd) based cuprate superconducting system (Pb0.5Cd0.5)Sr2(Tb1-xCax)Cu2O7","Physica C,251(1995)110-114",1995.0
5859,Sr1.75K0.25Cu1.0C1.0O5.0,,13.0,3.892,,7.52,PHC2530401,"C. Chaillout, E.V. Antipov, J.J. Capponi, J.L. Tolence, M. Brunner, M. Marezio, S.M. Kazakov,","Synthesis of alkali-substituted Sr,Cu oxycarbonates Superconductivity in Sr2-xKxCuO2CO3(0.25%$ x %$0.7)","Physica C,253(1995)401-406",1995.0
5860,Sr1.7K0.3Cu1.0C1.0O5.0,,16.0,3.891,,7.519,PHC2530401,"C. Chaillout, E.V. Antipov, J.J. Capponi, J.L. Tolence, M. Brunner, M. Marezio, S.M. Kazakov,","Synthesis of alkali-substituted Sr,Cu oxycarbonates Superconductivity in Sr2-xKxCuO2CO3(0.25%$ x %$0.7)","Physica C,253(1995)401-406",1995.0
5861,Sr1.6K0.4Cu1.0C1.0O5.0,,23.0,3.891,,7.522,PHC2530401,"C. Chaillout, E.V. Antipov, J.J. Capponi, J.L. Tolence, M. Brunner, M. Marezio, S.M. Kazakov,","Synthesis of alkali-substituted Sr,Cu oxycarbonates Superconductivity in Sr2-xKxCuO2CO3(0.25%$ x %$0.7)","Physica C,253(1995)401-406",1995.0
5862,Sr1.5K0.5Cu1.0C1O5.0,,20.0,3.889,,7.523,PHC2530401,"C. Chaillout, E.V. Antipov, J.J. Capponi, J.L. Tolence, M. Brunner, M. Marezio, S.M. Kazakov,","Synthesis of alkali-substituted Sr,Cu oxycarbonates Superconductivity in Sr2-xKxCuO2CO3(0.25%$ x %$0.7)","Physica C,253(1995)401-406",1995.0
5863,Sr1.4K0.6Cu1.0C1.0O5.0,,21.0,3.888,,7.528,PHC2530401,"C. Chaillout, E.V. Antipov, J.J. Capponi, J.L. Tolence, M. Brunner, M. Marezio, S.M. Kazakov,","Synthesis of alkali-substituted Sr,Cu oxycarbonates Superconductivity in Sr2-xKxCuO2CO3(0.25%$ x %$0.7)","Physica C,253(1995)401-406",1995.0
5864,Sr1.3K0.7Cu1.0C1O5.0,,20.0,3.888,,7.524,PHC2530401,"C. Chaillout, E.V. Antipov, J.J. Capponi, J.L. Tolence, M. Brunner, M. Marezio, S.M. Kazakov,","Synthesis of alkali-substituted Sr,Cu oxycarbonates Superconductivity in Sr2-xKxCuO2CO3(0.25%$ x %$0.7)","Physica C,253(1995)401-406",1995.0
5865,La1.0Ba2.0Cu3.0O6.89,Y123,76.0,3.8930000000000002,3.925,11.775,PHC2530243,"A. Sequiera, G.N. Subbanna, H. Rajagopal, M.S. Hegde, N.Y. Vasanthacharya, S. Ramesh, S.K. Paranjpe,",Structural anomalies in RBa2Cu3-xCoxO7+-z (R= rare earth) defect perovskites,"Physica C,253(1995)243-253",1995.0
5866,La1.0Ba2.0Cu2.95Co0.05O6.94,Y123,40.5,3.9139999999999997,,11.758,PHC2530243,"A. Sequiera, G.N. Subbanna, H. Rajagopal, M.S. Hegde, N.Y. Vasanthacharya, S. Ramesh, S.K. Paranjpe,",Structural anomalies in RBa2Cu3-xCoxO7+-z (R= rare earth) defect perovskites,"Physica C,253(1995)243-253",1995.0
5894,Tl1.0Ba2.0Ca2.0Cu3.0O9.0,Tl1223,118.0,,,,PHC2530357,"D.K. Christen, E.D. Specht, J.R. Thompson, M. Paranthaman, Y.C. Kim,",Enhanced irreversibility fild and curret stabilization by Pb substitution in aligned Tl-1223 high-Tc superconductor,"Physica C,253(1995)357-366",1995.0
5895,Tl1.0Ba1.0Sr1.0Ca2.0Cu3.0O9.0,Tl1223,105.0,,,,PHC2530357,"D.K. Christen, E.D. Specht, J.R. Thompson, M. Paranthaman, Y.C. Kim,",Enhanced irreversibility fild and curret stabilization by Pb substitution in aligned Tl-1223 high-Tc superconductor,"Physica C,253(1995)357-366",1995.0
5896,Tl0.5Pb0.5Sr2.0Ca2.0Cu3.0O9.0,Tl1223,112.0,,,,PHC2530357,"D.K. Christen, E.D. Specht, J.R. Thompson, M. Paranthaman, Y.C. Kim,",Enhanced irreversibility fild and curret stabilization by Pb substitution in aligned Tl-1223 high-Tc superconductor,"Physica C,253(1995)357-366",1995.0
5897,Tl2.0Ba2.0Cu2.0O6.0,Tl2201,80.0,3.86,,23.2,PHC2530271,"A.M. Hermann, H.M. Duan, W. Kiehl,",Anisotropic Seebeck coefficient in Tl2Ba2CuO6-z single crystals,"Physica C,253(1995)271-278",1995.0
5898,Tl2.0Ba2.0Cu1.0O6.0,Tl2201,20.0,,,,PHC2530271,"A.M. Hermann, H.M. Duan, W. Kiehl,",Anisotropic Seebeck coefficient in Tl2Ba2CuO6-z single crystals,"Physica C,253(1995)271-278",1995.0
5899,Tl2.0Ba2.0Cu1.0O6.0,Tl2201,55.0,,,,PHC2530271,"A.M. Hermann, H.M. Duan, W. Kiehl,",Anisotropic Seebeck coefficient in Tl2Ba2CuO6-z single crystals,"Physica C,253(1995)271-278",1995.0
5901,Tl1.0Sr1.8Ce0.2Ca1.0Cu2.0O7.0,Tl1212,35.0,3.79,,12.059000000000001,PHC2530156,"D.C. Wang, W.H. Lee,",Effects of Ce on the crystal structure and supercoductivity in TlSr2CaCu2O7-z,"Physica C,253(1995)156-164",1995.0
5902,Tl1.0Sr1.75Ce0.25Ca1.0Cu2.0O7.0,Tl1212,46.3,3.7960000000000003,,12.052,PHC2530156,"D.C. Wang, W.H. Lee,",Effects of Ce on the crystal structure and supercoductivity in TlSr2CaCu2O7-z,"Physica C,253(1995)156-164",1995.0
5903,Tl1.0Sr1.7Ce0.3Ca1.0Cu2.0O7.0,Tl1212,57.1,3.799,,12.045,PHC2530156,"D.C. Wang, W.H. Lee,",Effects of Ce on the crystal structure and supercoductivity in TlSr2CaCu2O7-z,"Physica C,253(1995)156-164",1995.0
5904,Tl1.0Sr1.65Ce0.35Ca1.0Cu2.0O7.0,Tl1212,59.3,3.802,,12.038,PHC2530156,"D.C. Wang, W.H. Lee,",Effects of Ce on the crystal structure and supercoductivity in TlSr2CaCu2O7-z,"Physica C,253(1995)156-164",1995.0
5905,Tl1.0Sr1.6Ce0.4Ca1.0Cu2.0O7.0,Tl1212,38.9,3.804,,12.034,PHC2530156,"D.C. Wang, W.H. Lee,",Effects of Ce on the crystal structure and supercoductivity in TlSr2CaCu2O7-z,"Physica C,253(1995)156-164",1995.0
5906,Tl1.0Sr1.55Ce0.45Ca1.0Cu2.0O7.0,Tl1212,19.4,3.806,,12.030999999999999,PHC2530156,"D.C. Wang, W.H. Lee,",Effects of Ce on the crystal structure and supercoductivity in TlSr2CaCu2O7-z,"Physica C,253(1995)156-164",1995.0
5909,Tl1.0Sr2.0Ca0.7Ce0.3Cu2.0O7.0,Tl1212,51.5,3.801,,12.085999999999999,PHC2530156,"D.C. Wang, W.H. Lee,",Effects of Ce on the crystal structure and supercoductivity in TlSr2CaCu2O7-z,"Physica C,253(1995)156-164",1995.0
5910,Tl1.0Sr2.0Ca0.65Ce0.35Cu2.0O7.0,Tl1212,60.0,3.806,,12.085,PHC2530156,"D.C. Wang, W.H. Lee,",Effects of Ce on the crystal structure and supercoductivity in TlSr2CaCu2O7-z,"Physica C,253(1995)156-164",1995.0
5911,Tl1.0Sr2.0Ca0.6Ce0.4Cu2.0O7.0,Tl1212,35.0,3.81,,12.084000000000001,PHC2530156,"D.C. Wang, W.H. Lee,",Effects of Ce on the crystal structure and supercoductivity in TlSr2CaCu2O7-z,"Physica C,253(1995)156-164",1995.0
5916,Tl1.0Sr2.0Ca0.8Ce0.2Cu2.0O7.0,Tl1212,29.4,,,,PHC2530156,"D.C. Wang, W.H. Lee,",Effects of Ce on the crystal structure and supercoductivity in TlSr2CaCu2O7-z,"Physica C,253(1995)156-164",1995.0
5917,Pb2.0Sr0.9La1.1Cu2.0O6.31,Pb3201,33.2,5.305,5.416,12.655,PHC2440263,"Akihoko Fujiwara, Atsushi Sakuma, Masatsune Kato, Takashi Noji, Toyoo Miyajima, Yoji Koike, Yoshitami Saito,",Effects of extra oxygen on the physical properties in the Pb3201 phase of (Pb2Cu)Sr0.9La1.1CuO6+z prepared by the polymerized complex method,"Physica C.,244(1995)263-270",1995.0
5918,Pb2.0Sr0.9La1.1Cu2.0O6.65,Pb3201,30.3,5.309,5.42,12.655,PHC2440263,"Akihoko Fujiwara, Atsushi Sakuma, Masatsune Kato, Takashi Noji, Toyoo Miyajima, Yoji Koike, Yoshitami Saito,",Effects of extra oxygen on the physical properties in the Pb3201 phase of (Pb2Cu)Sr0.9La1.1CuO6+z prepared by the polymerized complex method,"Physica C.,244(1995)263-270",1995.0
5919,Pb2.0Cu0.9La1.1Cu2.0O7.42,Pb3201,18.1,5.296,5.431,12.62,PHC2440263,"Akihoko Fujiwara, Atsushi Sakuma, Masatsune Kato, Takashi Noji, Toyoo Miyajima, Yoji Koike, Yoshitami Saito,",Effects of extra oxygen on the physical properties in the Pb3201 phase of (Pb2Cu)Sr0.9La1.1CuO6+z prepared by the polymerized complex method,"Physica C.,244(1995)263-270",1995.0
5920,Pb2.0Cu0.9La1.1Cu2.0O6.28,Pb3201,33.4,5.317,5.419,12.622,PHC2440263,"Akihoko Fujiwara, Atsushi Sakuma, Masatsune Kato, Takashi Noji, Toyoo Miyajima, Yoji Koike, Yoshitami Saito,",Effects of extra oxygen on the physical properties in the Pb3201 phase of (Pb2Cu)Sr0.9La1.1CuO6+z prepared by the polymerized complex method,"Physica C.,244(1995)263-270",1995.0
5921,Pb2.0Cu0.9La1.1Cu2.0O6.24,Pb3201,31.3,5.221,5.42,12.622,PHC2440263,"Akihoko Fujiwara, Atsushi Sakuma, Masatsune Kato, Takashi Noji, Toyoo Miyajima, Yoji Koike, Yoshitami Saito,",Effects of extra oxygen on the physical properties in the Pb3201 phase of (Pb2Cu)Sr0.9La1.1CuO6+z prepared by the polymerized complex method,"Physica C.,244(1995)263-270",1995.0
5922,Pb2.0Cu0.9La1.1Cu2.0O6.19,,19.8,5.327999999999999,5.4220000000000015,12.607000000000001,PHC2440263,"Akihoko Fujiwara, Atsushi Sakuma, Masatsune Kato, Takashi Noji, Toyoo Miyajima, Yoji Koike, Yoshitami Saito,",Effects of extra oxygen on the physical properties in the Pb3201 phase of (Pb2Cu)Sr0.9La1.1CuO6+z prepared by the polymerized complex method,"Physica C.,244(1995)263-270",1995.0
5925,Y1.0Ba1.0Sr1.0Cu3.0O6.899,,80.2,3.8080000000000003,3.843,11.491,PHC2520381,"B. Chen, F. Wang, H. Kennedy, H. Zhang, Y. Zhao,",The mechanism of superconductivity suppression in the YBaSrCu3-xSnxOy system,"Physica c,252(1995)381-388",1995.0
5926,Y1.0Ba1.0Sr1.0Cu2.975Sn0.025O6.91,,76.3,3.81,3.847,11.489,PHC2520381,"B. Chen, F. Wang, H. Kennedy, H. Zhang, Y. Zhao,",The mechanism of superconductivity suppression in the YBaSrCu3-xSnxOy system,"Physica c,252(1995)381-388",1995.0
5927,Y1.0Ba1.0Sr1.0Cu2.95Sn0.05O6.96,,73.9,3.8089999999999997,3.84,11.469000000000001,PHC2520381,"B. Chen, F. Wang, H. Kennedy, H. Zhang, Y. Zhao,",The mechanism of superconductivity suppression in the YBaSrCu3-xSnxOy system,"Physica c,252(1995)381-388",1995.0
5928,Y1.0Ba1.0Sr1.0Cu2.9Sn0.1O7.001,,68.6,3.812,3.842,11.470999999999998,PHC2520381,"B. Chen, F. Wang, H. Kennedy, H. Zhang, Y. Zhao,",The mechanism of superconductivity suppression in the YBaSrCu3-xSnxOy system,"Physica c,252(1995)381-388",1995.0
5929,Y1.0Ba1.0Sr1.0Cu2.85Sn0.15O7.062,,63.7,3.8139999999999996,3.8480000000000003,11.478,PHC2520381,"B. Chen, F. Wang, H. Kennedy, H. Zhang, Y. Zhao,",The mechanism of superconductivity suppression in the YBaSrCu3-xSnxOy system,"Physica c,252(1995)381-388",1995.0
5930,Y1.0Ba1.0Sr1.0Cu2.8Sn0.2O7.122000000000001,,49.3,3.815,3.852,11.477,PHC2520381,"B. Chen, F. Wang, H. Kennedy, H. Zhang, Y. Zhao,",The mechanism of superconductivity suppression in the YBaSrCu3-xSnxOy system,"Physica c,252(1995)381-388",1995.0
5931,Y1.0Ba1.0Sr1.0Cu2.75Sn0.25O7.162999999999999,,40.9,3.815,3.853,11.49,PHC2520381,"B. Chen, F. Wang, H. Kennedy, H. Zhang, Y. Zhao,",The mechanism of superconductivity suppression in the YBaSrCu3-xSnxOy system,"Physica c,252(1995)381-388",1995.0
5933,Bi2.0Sr2.0Ca1.0Cu2.0O8.0,Bi2212,92.0,,,,PHC2540355,"Ajay Mohan Suvarna, C.S. Sunandana,",Magnetic penetration depth in polycrystalline Bi-2212 Bi2Sr2Ca1-xNaxCu2O8+z (x=0-0.3),"Physica.C,254(1995)355-358",1995.0
5934,Bi2.0Sr2.0Ca0.9Na0.1Cu2.0O8.0,Bi2212,81.0,,,,PHC2540355,"Ajay Mohan Suvarna, C.S. Sunandana,",Magnetic penetration depth in polycrystalline Bi-2212 Bi2Sr2Ca1-xNaxCu2O8+z (x=0-0.3),"Physica.C,254(1995)355-358",1995.0
5935,Bi2.0Sr2.0Ca0.8Na0.2Cu2.0O8.0,Bi2212,83.0,,,,PHC2540355,"Ajay Mohan Suvarna, C.S. Sunandana,",Magnetic penetration depth in polycrystalline Bi-2212 Bi2Sr2Ca1-xNaxCu2O8+z (x=0-0.3),"Physica.C,254(1995)355-358",1995.0
5936,Bi2.0Sr2.0Ca0.7Na0.3Cu2.0O8.0,Bi2212,86.0,,,,PHC2540355,"Ajay Mohan Suvarna, C.S. Sunandana,",Magnetic penetration depth in polycrystalline Bi-2212 Bi2Sr2Ca1-xNaxCu2O8+z (x=0-0.3),"Physica.C,254(1995)355-358",1995.0
5937,Y1.0Ba2.0Cu3.0O6.95,Y123,93.2,,,,PHC2540265,"C.C. Homes, D.A. Bonn, R. Liang, T. Timusk, W.N. herdy,","Optical properties along the c-axis of YBaCu3O6+x, for x =0.50-0.95 Evolution of the pseudogap","Physica. C,254(1995)265-280",1995.0
5938,Y1.0Ba2.0Cu3.0O6.9,Y123,91.5,,,,PHC2540265,"C.C. Homes, D.A. Bonn, R. Liang, T. Timusk, W.N. herdy,","Optical properties along the c-axis of YBaCu3O6+x, for x =0.50-0.95 Evolution of the pseudogap","Physica. C,254(1995)265-280",1995.0
5939,Y1.0Ba2.0Cu3.0O6.85,Y123,89.0,,,,PHC2540265,"C.C. Homes, D.A. Bonn, R. Liang, T. Timusk, W.N. herdy,","Optical properties along the c-axis of YBaCu3O6+x, for x =0.50-0.95 Evolution of the pseudogap","Physica. C,254(1995)265-280",1995.0
5940,Y1.0Ba2.0Cu3.0O6.8,Y123,78.0,,,,PHC2540265,"C.C. Homes, D.A. Bonn, R. Liang, T. Timusk, W.N. herdy,","Optical properties along the c-axis of YBaCu3O6+x, for x =0.50-0.95 Evolution of the pseudogap","Physica. C,254(1995)265-280",1995.0
5941,Y1.0Ba2.0Cu3.0O6.7,Y123,63.0,,,,PHC2540265,"C.C. Homes, D.A. Bonn, R. Liang, T. Timusk, W.N. herdy,","Optical properties along the c-axis of YBaCu3O6+x, for x =0.50-0.95 Evolution of the pseudogap","Physica. C,254(1995)265-280",1995.0
5942,Y1.0Ba2.0Cu3.0O6.6,Y123,58.0,,,,PHC2540265,"C.C. Homes, D.A. Bonn, R. Liang, T. Timusk, W.N. herdy,","Optical properties along the c-axis of YBaCu3O6+x, for x =0.50-0.95 Evolution of the pseudogap","Physica. C,254(1995)265-280",1995.0
5943,Y1.0Ba2.0Cu3.0O6.5,Y123,53.0,,,,PHC2540265,"C.C. Homes, D.A. Bonn, R. Liang, T. Timusk, W.N. herdy,","Optical properties along the c-axis of YBaCu3O6+x, for x =0.50-0.95 Evolution of the pseudogap","Physica. C,254(1995)265-280",1995.0
5949,Ca0.3Ba1.45La1.25Cu3.0O7.0,Y123,28.3,,,,PR05212982,"A. Knizhnik, D. Goldschmidt, G. M. Reisner, Y. Direktovitch, Y. Eckstein,","Relationship between superconductor and metal-insulator transitions in a large class of tetragonal 1:2:3 cuprates Ca-R-Ba-Cu-O (R=La, Nd)","Phys.Rev.B,52(1995)12982",1995.0
5950,Ca0.3Ba1.45La1.25Cu3.0O7.05,Y123,46.4,,,,PR05212982,"A. Knizhnik, D. Goldschmidt, G. M. Reisner, Y. Direktovitch, Y. Eckstein,","Relationship between superconductor and metal-insulator transitions in a large class of tetragonal 1:2:3 cuprates Ca-R-Ba-Cu-O (R=La, Nd)","Phys.Rev.B,52(1995)12982",1995.0
5951,Ca0.3Ba1.45La1.25Cu3.0O7.11,Y123,65.3,,,,PR05212982,"A. Knizhnik, D. Goldschmidt, G. M. Reisner, Y. Direktovitch, Y. Eckstein,","Relationship between superconductor and metal-insulator transitions in a large class of tetragonal 1:2:3 cuprates Ca-R-Ba-Cu-O (R=La, Nd)","Phys.Rev.B,52(1995)12982",1995.0
5952,Ca0.3Ba1.45La1.25Cu3.0O7.12,Y123,69.3,,,,PR05212982,"A. Knizhnik, D. Goldschmidt, G. M. Reisner, Y. Direktovitch, Y. Eckstein,","Relationship between superconductor and metal-insulator transitions in a large class of tetragonal 1:2:3 cuprates Ca-R-Ba-Cu-O (R=La, Nd)","Phys.Rev.B,52(1995)12982",1995.0
5953,Ca0.2Ba1.55La1.25Cu3.0O6.98,Y123,10.4,,,,PR05212982,"A. Knizhnik, D. Goldschmidt, G. M. Reisner, Y. Direktovitch, Y. Eckstein,","Relationship between superconductor and metal-insulator transitions in a large class of tetragonal 1:2:3 cuprates Ca-R-Ba-Cu-O (R=La, Nd)","Phys.Rev.B,52(1995)12982",1995.0
5954,Ca0.2Ba1.55La1.25Cu3.0O6.99,Y123,14.4,,,,PR05212982,"A. Knizhnik, D. Goldschmidt, G. M. Reisner, Y. Direktovitch, Y. Eckstein,","Relationship between superconductor and metal-insulator transitions in a large class of tetragonal 1:2:3 cuprates Ca-R-Ba-Cu-O (R=La, Nd)","Phys.Rev.B,52(1995)12982",1995.0
5955,Ca0.2Ba1.55La1.25Cu3.0O7.01,Y123,25.1,,,,PR05212982,"A. Knizhnik, D. Goldschmidt, G. M. Reisner, Y. Direktovitch, Y. Eckstein,","Relationship between superconductor and metal-insulator transitions in a large class of tetragonal 1:2:3 cuprates Ca-R-Ba-Cu-O (R=La, Nd)","Phys.Rev.B,52(1995)12982",1995.0
5956,Ca0.2Ba1.55La1.25Cu3.0O7.03,Y123,34.7,,,,PR05212982,"A. Knizhnik, D. Goldschmidt, G. M. Reisner, Y. Direktovitch, Y. Eckstein,","Relationship between superconductor and metal-insulator transitions in a large class of tetragonal 1:2:3 cuprates Ca-R-Ba-Cu-O (R=La, Nd)","Phys.Rev.B,52(1995)12982",1995.0
5957,Ca0.2Ba1.55La1.25Cu3.0O7.05,Y123,41.1,,,,PR05212982,"A. Knizhnik, D. Goldschmidt, G. M. Reisner, Y. Direktovitch, Y. Eckstein,","Relationship between superconductor and metal-insulator transitions in a large class of tetragonal 1:2:3 cuprates Ca-R-Ba-Cu-O (R=La, Nd)","Phys.Rev.B,52(1995)12982",1995.0
5958,Ca0.2Ba1.55La1.25Cu3.0O7.07,Y123,46.1,,,,PR05212982,"A. Knizhnik, D. Goldschmidt, G. M. Reisner, Y. Direktovitch, Y. Eckstein,","Relationship between superconductor and metal-insulator transitions in a large class of tetragonal 1:2:3 cuprates Ca-R-Ba-Cu-O (R=La, Nd)","Phys.Rev.B,52(1995)12982",1995.0
5959,Ca0.2Ba1.55La1.25Cu3.0O7.11,Y123,59.7,,,,PR05212982,"A. Knizhnik, D. Goldschmidt, G. M. Reisner, Y. Direktovitch, Y. Eckstein,","Relationship between superconductor and metal-insulator transitions in a large class of tetragonal 1:2:3 cuprates Ca-R-Ba-Cu-O (R=La, Nd)","Phys.Rev.B,52(1995)12982",1995.0
5961,Ca0.4Ba1.25La1.35Cu3.0O7.04,Y123,21.3,,,,PR05212982,"A. Knizhnik, D. Goldschmidt, G. M. Reisner, Y. Direktovitch, Y. Eckstein,","Relationship between superconductor and metal-insulator transitions in a large class of tetragonal 1:2:3 cuprates Ca-R-Ba-Cu-O (R=La, Nd)","Phys.Rev.B,52(1995)12982",1995.0
5962,Ca0.4Ba1.25La1.35Cu3.0O7.11,Y123,47.1,,,,PR05212982,"A. Knizhnik, D. Goldschmidt, G. M. Reisner, Y. Direktovitch, Y. Eckstein,","Relationship between superconductor and metal-insulator transitions in a large class of tetragonal 1:2:3 cuprates Ca-R-Ba-Cu-O (R=La, Nd)","Phys.Rev.B,52(1995)12982",1995.0
5963,Ca0.4Ba1.25La1.35Cu3.0O7.16,Y123,63.5,,,,PR05212982,"A. Knizhnik, D. Goldschmidt, G. M. Reisner, Y. Direktovitch, Y. Eckstein,","Relationship between superconductor and metal-insulator transitions in a large class of tetragonal 1:2:3 cuprates Ca-R-Ba-Cu-O (R=La, Nd)","Phys.Rev.B,52(1995)12982",1995.0
5964,Ca0.4Ba1.25La1.35Cu3.0O7.19,Y123,72.9,,,,PR05212982,"A. Knizhnik, D. Goldschmidt, G. M. Reisner, Y. Direktovitch, Y. Eckstein,","Relationship between superconductor and metal-insulator transitions in a large class of tetragonal 1:2:3 cuprates Ca-R-Ba-Cu-O (R=La, Nd)","Phys.Rev.B,52(1995)12982",1995.0
5965,Ca0.1Ba1.65La1.25Cu3.0O7.01,Y123,19.5,,,,PR05212982,"A. Knizhnik, D. Goldschmidt, G. M. Reisner, Y. Direktovitch, Y. Eckstein,","Relationship between superconductor and metal-insulator transitions in a large class of tetragonal 1:2:3 cuprates Ca-R-Ba-Cu-O (R=La, Nd)","Phys.Rev.B,52(1995)12982",1995.0
5966,Ca0.1Ba1.65La1.25Cu3.0O7.02,Y123,26.4,,,,PR05212982,"A. Knizhnik, D. Goldschmidt, G. M. Reisner, Y. Direktovitch, Y. Eckstein,","Relationship between superconductor and metal-insulator transitions in a large class of tetragonal 1:2:3 cuprates Ca-R-Ba-Cu-O (R=La, Nd)","Phys.Rev.B,52(1995)12982",1995.0
5967,Ca0.1Ba1.65La1.25Cu3.0O7.03,Y123,29.9,,,,PR05212982,"A. Knizhnik, D. Goldschmidt, G. M. Reisner, Y. Direktovitch, Y. Eckstein,","Relationship between superconductor and metal-insulator transitions in a large class of tetragonal 1:2:3 cuprates Ca-R-Ba-Cu-O (R=La, Nd)","Phys.Rev.B,52(1995)12982",1995.0
5968,Ca0.1Ba1.65La1.25Cu3.0O7.08,Y123,45.9,,,,PR05212982,"A. Knizhnik, D. Goldschmidt, G. M. Reisner, Y. Direktovitch, Y. Eckstein,","Relationship between superconductor and metal-insulator transitions in a large class of tetragonal 1:2:3 cuprates Ca-R-Ba-Cu-O (R=La, Nd)","Phys.Rev.B,52(1995)12982",1995.0
5970,Ca0.4Ba1.35La1.25Cu3.0O6.92,Y123,14.4,,,,PR05212982,"A. Knizhnik, D. Goldschmidt, G. M. Reisner, Y. Direktovitch, Y. Eckstein,","Relationship between superconductor and metal-insulator transitions in a large class of tetragonal 1:2:3 cuprates Ca-R-Ba-Cu-O (R=La, Nd)","Phys.Rev.B,52(1995)12982",1995.0
5971,Ca0.4Ba1.35La1.25Cu3.0O6.95,Y123,24.8,,,,PR05212982,"A. Knizhnik, D. Goldschmidt, G. M. Reisner, Y. Direktovitch, Y. Eckstein,","Relationship between superconductor and metal-insulator transitions in a large class of tetragonal 1:2:3 cuprates Ca-R-Ba-Cu-O (R=La, Nd)","Phys.Rev.B,52(1995)12982",1995.0
5972,Ca0.4Ba1.35La1.25Cu3.0O7.08,Y123,68.6,,,,PR05212982,"A. Knizhnik, D. Goldschmidt, G. M. Reisner, Y. Direktovitch, Y. Eckstein,","Relationship between superconductor and metal-insulator transitions in a large class of tetragonal 1:2:3 cuprates Ca-R-Ba-Cu-O (R=La, Nd)","Phys.Rev.B,52(1995)12982",1995.0
5973,Ca0.4Ba1.35La1.25Cu3.0O7.15,Y123,78.8,,,,PR05212982,"A. Knizhnik, D. Goldschmidt, G. M. Reisner, Y. Direktovitch, Y. Eckstein,","Relationship between superconductor and metal-insulator transitions in a large class of tetragonal 1:2:3 cuprates Ca-R-Ba-Cu-O (R=La, Nd)","Phys.Rev.B,52(1995)12982",1995.0
5974,Y1.0Sr2.0Cu2.7Mo0.3O7.0,Y123,33.2,3.81,,11.538,PHC2520079,"C.R. Shih (a,b), H.D. Yang (b), H.L. Tsay (a,b), T.H. Meen (b), W.H. Lee (c), Y.C. Chen (a),","Superconductivity and magnetic order in RSr2Mo0.3O7-z (R=Y,Pr,Gd,and Tb)","Physica C,252(1995)79-86",1995.0
5976,Gd1.0Sr2.0Cu2.7Mo0.3O7.0,Y123,25.7,3.8289999999999997,,11.550999999999998,PHC2520079,"C.R. Shih (a,b), H.D. Yang (b), H.L. Tsay (a,b), T.H. Meen (b), W.H. Lee (c), Y.C. Chen (a),","Superconductivity and magnetic order in RSr2Mo0.3O7-z (R=Y,Pr,Gd,and Tb)","Physica C,252(1995)79-86",1995.0
5977,Tb1.0Sr2.0Cu2.7Mo0.3O7.0,Y123,29.8,3.825,,11.547,PHC2520079,"C.R. Shih (a,b), H.D. Yang (b), H.L. Tsay (a,b), T.H. Meen (b), W.H. Lee (c), Y.C. Chen (a),","Superconductivity and magnetic order in RSr2Mo0.3O7-z (R=Y,Pr,Gd,and Tb)","Physica C,252(1995)79-86",1995.0
5978,Cu0.5S0.5Sr2.0Ca2.0Cu3.0O12.0,Cu1223,100.0,3.85,,14.322000000000001,PHC2520221,"E. Takayama-Muromachi (a), J. Ramirez-Castellanos (a,b), Y. Matsui (a),","New series of oxysulphate superconductors (Cu0.5S0.5)sr2Can-1CunOy (n=3-7),prepared at high pressure","Physica C,252(1995)221-228",1995.0
5986,Y0.8Ca0.2Ba2.0Cu3.0O6.0,,24.0,3.855,,11.831,PHC2520100,"M. Fujiwara, N. Suzuki, T. watanabe,",Superconducting and electrical properties of Ca-substituted YBa2Cu3O6,"Physica C,252(1995)100-106",1995.0
5987,Y0.77Ca0.23Ba2.0Cu3.0O6.0,,25.15,3.855,,11.831,PHC2520100,"M. Fujiwara, N. Suzuki, T. watanabe,",Superconducting and electrical properties of Ca-substituted YBa2Cu3O6,"Physica C,252(1995)100-106",1995.0
5988,Y0.75Ca0.25Ba2.0Cu3.0O6.007999999999999,,34.85,3.8560000000000003,,11.833,PHC2520100,"M. Fujiwara, N. Suzuki, T. watanabe,",Superconducting and electrical properties of Ca-substituted YBa2Cu3O6,"Physica C,252(1995)100-106",1995.0
6002,Hg0.5Pb0.5Ba2.0Ca4.0Cu5.0O12.5,Hg1245,110.0,3.853,,22.171999999999997,PHC2540007,"A. Morawski, A. Paszewin, C. Rossel, H. Schwer, J. Karpinski, L. Lesne, T. Lada,",X-ray single crystal structure analysis of the 1245 type supercoductor Hg0.5Pb0.5Ba2Ca4Cu5O12+z,"Physica C,254(1995)7-14",1995.0
6003,Tl0.8Bi0.2Sr1.6Ba0.4Ca2.0Cu3.0O9.0,Tl1223,113.0,3.821,,15.424000000000001,PHC2530109,"B.C. Chakoumakos, D.K. Christen, J.R. Thompson, M. Paranthaman, N.H. Hur,",Structure and supercoducting properties of (Tl0.8Bi0.2) (Sr1.6Ba0.4) Ca2Cu3O9-z,"Physica C,253(1995)109-114",1995.0
6004,Bi2.0Sr2.0Ca1.0Cu2.0O8.0,Bi2212,85.0,,,30.86,PHC1660405,"J.L.THOLENCE, M.SAINT-PAUL,",SOUND VELOCITY IN BI2SR2CACU2O8 SINGLE CRYSTALS,"PHYSICA C,166(1990)405",1990.0
6005,Y1.0Ba2.0Cu4.0O8.0,,74.0,,,,PR04816869,"E. Kaldis, J. Karpinski, J. Schoenes,",Anisotropy and double sign change of the Hall resistivity in YBa2Cu4O8 single crystals,"Phys.Rev.B,48(1993)16869",1993.0
6006,Y1.0Ba2.0Cu4.0O8.0,Y124,72.0,,,,PHC2580279,"H. Schwer, J. Karpinski, J. Lo""hle, P. Wachter,",Hall effect measurements on YBa2Cu4O8 single crystals,"Physica.C.258,(1996)279-283",1996.0
6008,Hg1.0Ba2.0Ca2.0Cu3.0O8.22,Hg1223,110.0,,,,PHC2460207,"C.C.Lam, G.J.Shen, H.M.Shao, J.C.L.Chow, J.H.Du, K.C.Hung, P.C.W.Fung, S.L.Ho, X.S.Xu, X.X.Yao,",The synthesis and characterization of HgBa2Ca2Cu3O8+z superconductors with substitution of Hg by Pb,"Physica C.,246(1995)207-215",1995.0
6009,Hg0.9Pb0.1Ba2.0Ca2.0Cu3.0O8.25,Hg1223,118.0,,,,PHC2460207,"C.C.Lam, G.J.Shen, H.M.Shao, J.C.L.Chow, J.H.Du, K.C.Hung, P.C.W.Fung, S.L.Ho, X.S.Xu, X.X.Yao,",The synthesis and characterization of HgBa2Ca2Cu3O8+z superconductors with substitution of Hg by Pb,"Physica C.,246(1995)207-215",1995.0
6010,Hg0.8Pb0.2Ba2.0Ca2.0Cu3.0O8.3,Hg1223,125.0,,,,PHC2460207,"C.C.Lam, G.J.Shen, H.M.Shao, J.C.L.Chow, J.H.Du, K.C.Hung, P.C.W.Fung, S.L.Ho, X.S.Xu, X.X.Yao,",The synthesis and characterization of HgBa2Ca2Cu3O8+z superconductors with substitution of Hg by Pb,"Physica C.,246(1995)207-215",1995.0
6011,Hg0.7Pb0.3Ba2.0Ca2.0Cu3.0O8.35,Hg1223,130.0,,,,PHC2460207,"C.C.Lam, G.J.Shen, H.M.Shao, J.C.L.Chow, J.H.Du, K.C.Hung, P.C.W.Fung, S.L.Ho, X.S.Xu, X.X.Yao,",The synthesis and characterization of HgBa2Ca2Cu3O8+z superconductors with substitution of Hg by Pb,"Physica C.,246(1995)207-215",1995.0
6012,Hg0.6Pb0.4Ba2.0Ca2.0Cu3.0O8.4,Hg1223,120.0,,,,PHC2460207,"C.C.Lam, G.J.Shen, H.M.Shao, J.C.L.Chow, J.H.Du, K.C.Hung, P.C.W.Fung, S.L.Ho, X.S.Xu, X.X.Yao,",The synthesis and characterization of HgBa2Ca2Cu3O8+z superconductors with substitution of Hg by Pb,"Physica C.,246(1995)207-215",1995.0
6013,Hg0.5Pb0.5Ba2.0Ca2.0Cu3.0O8.45,Hg1223,103.0,,,,PHC2460207,"C.C.Lam, G.J.Shen, H.M.Shao, J.C.L.Chow, J.H.Du, K.C.Hung, P.C.W.Fung, S.L.Ho, X.S.Xu, X.X.Yao,",The synthesis and characterization of HgBa2Ca2Cu3O8+z superconductors with substitution of Hg by Pb,"Physica C.,246(1995)207-215",1995.0
6014,Hg0.66Pb0.34Ba2.0Ca1.98Cu2.9O8.4,Hg1223,143.0,3.8480000000000003,,15.918,PHC2460207,"C.C.Lam, G.J.Shen, H.M.Shao, J.C.L.Chow, J.H.Du, K.C.Hung, P.C.W.Fung, S.L.Ho, X.S.Xu, X.X.Yao,",The synthesis and characterization of HgBa2Ca2Cu3O8+z superconductors with substitution of Hg by Pb,"Physica C.,246(1995)207-215",1995.0
6027,Tl0.8Mo0.2Sr2.0Ca1.0Cu2.0O7.0,Tl1212,40.0,3.79,,12.046,PHC2540033,"A. Maignan, B. Raveau, C. Martin, C. Michel, F. Letouz'e, M. Hervieu,",Stabilization of new superconducting thallium cuprates and oxycarbonates bymolybdenum,"Physica C,254(1995)33-43",1995.0
6028,Tl0.8Mo0.2Sr2.0Ca1.0Cu2.0O7.0,,24.0,,,,PHC2540033,"A. Maignan, B. Raveau, C. Martin, C. Michel, F. Letouz'e, M. Hervieu,",Stabilization of new superconducting thallium cuprates and oxycarbonates bymolybdenum,"Physica C,254(1995)33-43",1995.0
6029,Tl0.8Mo0.2Sr2.0Ca1.0Cu2.0O7.0,,86.0,,,,PHC2540033,"A. Maignan, B. Raveau, C. Martin, C. Michel, F. Letouz'e, M. Hervieu,",Stabilization of new superconducting thallium cuprates and oxycarbonates bymolybdenum,"Physica C,254(1995)33-43",1995.0
6030,Tl0.9Mo0.1Sr1.2La0.8Cu1.0O5.0,Tl1201,40.0,3.7760000000000002,,8.841000000000003,PHC2540033,"A. Maignan, B. Raveau, C. Martin, C. Michel, F. Letouz'e, M. Hervieu,",Stabilization of new superconducting thallium cuprates and oxycarbonates bymolybdenum,"Physica C,254(1995)33-43",1995.0
6031,Tl0.9Mo0.1Sr1.2La0.8Cu1.0O5.0,Tl1201,34.0,,,,PHC2540033,"A. Maignan, B. Raveau, C. Martin, C. Michel, F. Letouz'e, M. Hervieu,",Stabilization of new superconducting thallium cuprates and oxycarbonates bymolybdenum,"Physica C,254(1995)33-43",1995.0
6032,Tl0.8Mo0.2Sr4.0Cu2.0Co3.0O7.0,,30.0,3.825,,16.429000000000002,PHC2540033,"A. Maignan, B. Raveau, C. Martin, C. Michel, F. Letouz'e, M. Hervieu,",Stabilization of new superconducting thallium cuprates and oxycarbonates bymolybdenum,"Physica C,254(1995)33-43",1995.0
6033,Tl0.8Mo0.2Sr4.0Cu2.0Co3.0O7.0,,80.0,,,,PHC2540033,"A. Maignan, B. Raveau, C. Martin, C. Michel, F. Letouz'e, M. Hervieu,",Stabilization of new superconducting thallium cuprates and oxycarbonates bymolybdenum,"Physica C,254(1995)33-43",1995.0
6035,Y0.74Ca0.26Ba2.0Cu3.0O6.0,,44.7,3.8539999999999996,,11.831,PHC2520100,"M. Fujiwara, N. Suzuki, T. watanabe,",Superconducting and electrical properties of Ca-substituted YBa2Cu3O6,"Physica C,252(1995)100-106",1995.0
6036,Y0.72Ca0.28Ba2.0Cu3.0O6.0,,47.5,,,,PHC2520100,"M. Fujiwara, N. Suzuki, T. watanabe,",Superconducting and electrical properties of Ca-substituted YBa2Cu3O6,"Physica C,252(1995)100-106",1995.0
6037,Y0.69Ca0.31Ba2.0Cu3.0O6.0,,27.7,3.8560000000000003,,11.835999999999999,PHC2520100,"M. Fujiwara, N. Suzuki, T. watanabe,",Superconducting and electrical properties of Ca-substituted YBa2Cu3O6,"Physica C,252(1995)100-106",1995.0
6038,Al1.0Sr2.0Ca2.0Cu3.0O9.3,Al1223,63.0,3.8360000000000003,,14.405,PHC2540026,"A.T. Matveev, E. Takatama-Muromachi,","High-pressure synthesis of a new superconductor, AlSr2Ca2-xYxCu3O9 The n=3 member of the AlSr2Can-1CunO2n+3 family","Physica C,254(1995)26-32",1995.0
6039,Al1.0Sr2.0Ca2.0Cu3.0O9.5,Al1223,69.0,3.8360000000000003,,14.405,PHC2540026,"A.T. Matveev, E. Takatama-Muromachi,","High-pressure synthesis of a new superconductor, AlSr2Ca2-xYxCu3O9 The n=3 member of the AlSr2Can-1CunO2n+3 family","Physica C,254(1995)26-32",1995.0
6040,Al1.0Sr2.0Ca2.0Cu3.0O9.7,Al1223,72.0,3.8360000000000003,,14.405,PHC2540026,"A.T. Matveev, E. Takatama-Muromachi,","High-pressure synthesis of a new superconductor, AlSr2Ca2-xYxCu3O9 The n=3 member of the AlSr2Can-1CunO2n+3 family","Physica C,254(1995)26-32",1995.0
6041,Al1.0Sr2.0Ca2.0Cu3.0O9.9,Al1223,77.0,3.8360000000000003,,14.405,PHC2540026,"A.T. Matveev, E. Takatama-Muromachi,","High-pressure synthesis of a new superconductor, AlSr2Ca2-xYxCu3O9 The n=3 member of the AlSr2Can-1CunO2n+3 family","Physica C,254(1995)26-32",1995.0
6042,Al1.0Sr2.0Ca2.0Cu3.0O10.1,Al1223,76.0,3.8360000000000003,,14.405,PHC2540026,"A.T. Matveev, E. Takatama-Muromachi,","High-pressure synthesis of a new superconductor, AlSr2Ca2-xYxCu3O9 The n=3 member of the AlSr2Can-1CunO2n+3 family","Physica C,254(1995)26-32",1995.0
6048,Al1.0Sr2.0Ca1.4Y0.6Cu3.0O9.1,Al1212,14.0,3.847,,14.368,PHC2540026,"A.T. Matveev, E. Takatama-Muromachi,","High-pressure synthesis of a new superconductor, AlSr2Ca2-xYxCu3O9 The n=3 member of the AlSr2Can-1CunO2n+3 family","Physica C,254(1995)26-32",1995.0
6055,Y1.0Ba1.0Sr1.0Cu3.0O6.9,Y123,92.0,3.8008,3.8523,11.575999999999999,PLA1960263,"Guanghan Cao, Hongkai wu, Xiaojun Li, Yitai Qian, Yuheng Zhang, Zuyao Chen,",Structural properties and superconductivity in the Y1-xPrxBaSrCu3O7-delta system,"Phys.Lett.A,196(1994)263-266",1994.0
6056,Y0.8Pr0.2Ba1.0Sr1.0Cu3.0O6.9,Y123,79.4,3.8154,3.8546,11.573,PLA1960263,"Guanghan Cao, Hongkai wu, Xiaojun Li, Yitai Qian, Yuheng Zhang, Zuyao Chen,",Structural properties and superconductivity in the Y1-xPrxBaSrCu3O7-delta system,"Phys.Lett.A,196(1994)263-266",1994.0
6058,Y0.5Pr0.5Ba1.0Sr1.0Cu3.0O6.9,Y123,36.0,3.8438,,11.577,PLA1960263,"Guanghan Cao, Hongkai wu, Xiaojun Li, Yitai Qian, Yuheng Zhang, Zuyao Chen,",Structural properties and superconductivity in the Y1-xPrxBaSrCu3O7-delta system,"Phys.Lett.A,196(1994)263-266",1994.0
6059,Y0.4Pr0.6Ba1.0Sr1.0Cu3.0O8.9,Y123,24.1,3.85,,11.578,PLA1960263,"Guanghan Cao, Hongkai wu, Xiaojun Li, Yitai Qian, Yuheng Zhang, Zuyao Chen,",Structural properties and superconductivity in the Y1-xPrxBaSrCu3O7-delta system,"Phys.Lett.A,196(1994)263-266",1994.0
6060,Y0.35Pr0.65Ba1.0Sr1.0Cu3.0O6.9,Y123,20.3,,,,PLA1960263,"Guanghan Cao, Hongkai wu, Xiaojun Li, Yitai Qian, Yuheng Zhang, Zuyao Chen,",Structural properties and superconductivity in the Y1-xPrxBaSrCu3O7-delta system,"Phys.Lett.A,196(1994)263-266",1994.0
6063,Pb2.0Sr2.0Y1.0Cu3.0O8.0,Pb3212,31.0,,,,PHC2550010,"Masatsune Kato, Takashi Noji, Terukazu Nishizaki, Thutomu Takabayashi,",Carrer dependences of anisotropy and irrversibility field in Pb2Sr2Y1-xCaCu3O8 single srystals,"Physica.C,255(1995)10-18",1995.0
6064,Pb2.0Sr2.0Y0.85Ca0.15Cu3.0O8.0,Pb3212,47.0,,,,PHC2550010,"Masatsune Kato, Takashi Noji, Terukazu Nishizaki, Thutomu Takabayashi,",Carrer dependences of anisotropy and irrversibility field in Pb2Sr2Y1-xCaCu3O8 single srystals,"Physica.C,255(1995)10-18",1995.0
6065,Pb1.0Sr2.0Y0.62Ca0.38Cu3.0O8.0,Pb3212,71.0,,,,PHC2550010,"Masatsune Kato, Takashi Noji, Terukazu Nishizaki, Thutomu Takabayashi,",Carrer dependences of anisotropy and irrversibility field in Pb2Sr2Y1-xCaCu3O8 single srystals,"Physica.C,255(1995)10-18",1995.0
6066,Pb2.0Sr2.0Y0.53Ca0.47Cu3.0O8.0,Pb3212,76.0,,,,PHC2550010,"Masatsune Kato, Takashi Noji, Terukazu Nishizaki, Thutomu Takabayashi,",Carrer dependences of anisotropy and irrversibility field in Pb2Sr2Y1-xCaCu3O8 single srystals,"Physica.C,255(1995)10-18",1995.0
6067,Hg1.0Ba2.0Cu1.0O4.0,Hg1201,97.0,3.877,,9.498,PHC2550180,"A. Asab (a), A.R. Armstrong (b1), I. Gemeson (a), P.P. Edwards (a),",Single-step synthesis and crystal structure of HgBa2CuO4+z with a Tc of 97K,"Physica.C,255(1995)180-187",1995.0
6068,Bi2.0Sr2.0Ca1.0Cu2.0O8.0,Bi2212,83.0,,,30.818,PHC2460271,"M.Lelovic, N.G.Eror, P.Krishnaraj, U.Balachandran,","Oxygen stotchiometry,structure and superconductivity in Bi2Sr2CaCu2O8+x","Physica C.,246(1995)271-276",1995.0
6069,Bi2.0Sr2.0Ca1.0Cu2.0O8.15,Bi2212,87.0,,,30.843000000000004,PHC2460271,"M.Lelovic, N.G.Eror, P.Krishnaraj, U.Balachandran,","Oxygen stotchiometry,structure and superconductivity in Bi2Sr2CaCu2O8+x","Physica C.,246(1995)271-276",1995.0
6070,Bi2.0Sr2.0Ca1.0Cu2.0O8.16,Bi2212,85.0,,,30.831999999999997,PHC2460271,"M.Lelovic, N.G.Eror, P.Krishnaraj, U.Balachandran,","Oxygen stotchiometry,structure and superconductivity in Bi2Sr2CaCu2O8+x","Physica C.,246(1995)271-276",1995.0
6071,Bi2.0Sr2.0Ca1.0Cu2.0O8.26,Bi2212,75.0,,,30.796,PHC2460271,"M.Lelovic, N.G.Eror, P.Krishnaraj, U.Balachandran,","Oxygen stotchiometry,structure and superconductivity in Bi2Sr2CaCu2O8+x","Physica C.,246(1995)271-276",1995.0
6072,Bi2.0Sr2.0Ca1.0Cu2.0O8.28,Bi2212,75.0,,,30.791999999999998,PHC2460271,"M.Lelovic, N.G.Eror, P.Krishnaraj, U.Balachandran,","Oxygen stotchiometry,structure and superconductivity in Bi2Sr2CaCu2O8+x","Physica C.,246(1995)271-276",1995.0
6081,Tl1.0Ba2.0Ca2.0Cu3.0O8.0,Tl1223,123.0,3.845,,15.909,PHC2460203,"I.C.Chang, J.Z.Liu, M.D.Lan, P.Klavins, R.N.Shelton,",Superconductivity above 130 K in Tl1-xHgxBa2Ca2Cu3O8+z,"Physica C.,246(1995)203-206",1995.0
6082,Tl0.9Hg0.1Ba2.0Ca2.0Cu3.0O8.0,Tl1223,132.0,3.845,,15.902000000000001,PHC2460203,"I.C.Chang, J.Z.Liu, M.D.Lan, P.Klavins, R.N.Shelton,",Superconductivity above 130 K in Tl1-xHgxBa2Ca2Cu3O8+z,"Physica C.,246(1995)203-206",1995.0
6083,Tl0.7Hg0.3Ba2.0Ca2.0Cu3.0O8.0,Tl1223,133.0,3.845,,15.89,PHC2460203,"I.C.Chang, J.Z.Liu, M.D.Lan, P.Klavins, R.N.Shelton,",Superconductivity above 130 K in Tl1-xHgxBa2Ca2Cu3O8+z,"Physica C.,246(1995)203-206",1995.0
6084,Tl0.5Hg0.5Ba2.0Ca2.0Cu3.0O8.0,Tl1223,134.0,3.845,,15.873,PHC2460203,"I.C.Chang, J.Z.Liu, M.D.Lan, P.Klavins, R.N.Shelton,",Superconductivity above 130 K in Tl1-xHgxBa2Ca2Cu3O8+z,"Physica C.,246(1995)203-206",1995.0
6085,Tl0.3Hg0.7Ba2.0Ca2.0Cu3.0O8.0,Tl1223,134.0,3.845,,15.86,PHC2460203,"I.C.Chang, J.Z.Liu, M.D.Lan, P.Klavins, R.N.Shelton,",Superconductivity above 130 K in Tl1-xHgxBa2Ca2Cu3O8+z,"Physica C.,246(1995)203-206",1995.0
6086,Tl0.1Hg0.9Ba2.0Ca2.0Cu3.0O8.0,Tl1223,134.0,3.845,,15.850999999999999,PHC2460203,"I.C.Chang, J.Z.Liu, M.D.Lan, P.Klavins, R.N.Shelton,",Superconductivity above 130 K in Tl1-xHgxBa2Ca2Cu3O8+z,"Physica C.,246(1995)203-206",1995.0
6087,Tl0.05Hg0.95Ba2.0Ca2.0Cu3.0O8.0,Tl1223,134.0,3.845,,,PHC2460203,"I.C.Chang, J.Z.Liu, M.D.Lan, P.Klavins, R.N.Shelton,",Superconductivity above 130 K in Tl1-xHgxBa2Ca2Cu3O8+z,"Physica C.,246(1995)203-206",1995.0
6088,Hg1.0Ba2.0Ca2.0Cu3.0O8.0,Tl1223,134.0,3.845,,15.829,PHC2460203,"I.C.Chang, J.Z.Liu, M.D.Lan, P.Klavins, R.N.Shelton,",Superconductivity above 130 K in Tl1-xHgxBa2Ca2Cu3O8+z,"Physica C.,246(1995)203-206",1995.0
6089,Hg1.0Ba2.0Cu1.0O4.08,Hg1201,94.0,3.8819999999999997,,9.525,PHC2550173,"D.A. Mikhailova, E.V. Antipov, V.A. Alyoshin,",Synthesis of monophase HgBa2CuO4+z under controlled partial oxygen pressure,"Physica.C,255(1995)173-179",1995.0
6090,Hg1.0Ba2.0Cu1.0O4.01,Hg1201,68.0,3.887,,9.54,PHC2550173,"D.A. Mikhailova, E.V. Antipov, V.A. Alyoshin,",Synthesis of monophase HgBa2CuO4+z under controlled partial oxygen pressure,"Physica.C,255(1995)173-179",1995.0
6091,Hg1.0Ba2.0Cu1.0O4.0,Hg1201,95.0,3.8810000000000002,,9.525,PHC2550173,"D.A. Mikhailova, E.V. Antipov, V.A. Alyoshin,",Synthesis of monophase HgBa2CuO4+z under controlled partial oxygen pressure,"Physica.C,255(1995)173-179",1995.0
6092,Hg1.0Ba2.0Cu1.0O4.0,Hg1201,97.0,3.88,,9.521,PHC2550173,"D.A. Mikhailova, E.V. Antipov, V.A. Alyoshin,",Synthesis of monophase HgBa2CuO4+z under controlled partial oxygen pressure,"Physica.C,255(1995)173-179",1995.0
