Repository: CompRhys/apical

# Data Guide

In all cases whilst compiling this data we have been careful to include as much meta-information as possible to allow data to be traced back to it's original sources. For SuperCon this takes the form of the SuperCon "num :" reference id and then the source publication details. For ICSD we provide the ICSD collection code.

We acknowledge the Japanese National Institute for Materials Science for maintaining the [SuperCon](https://supercon.nims.go.jp/index_en.html) database as well as FIZ Karlsruhe GmbH for maintaining [ICSD](https://www.fiz-karlsruhe.de/en/produkte-und-dienstleistungen/inorganic-crystal-structure-database-icsd).

File: processed-data/super_fam.csv (part 21 of 36)
num :,element :,name :,str3 :,tc :,lata :,latb :,latc :,refno :,ma1 :,ma2 :,mb1 :,mb2 :,mc1 :,mc2 :,md1 :,md2 :,me1 :,me2 :,mf1 :,mf2 :,mg1 :,mg2 :,mh1 :,mh2 :,mi1 :,mi2 :,mo1 :,mo2 :,oz :,composition :
10266,Er1Ba2Cu2.95Ga0.05O6.75,"ErBa2(Cu,Ga)O7-y",Y123,90.0,,,,PR05001223,Er,1.0,Ba,2.0,Cu,2.95,Ga,0.05,,,,,,,,,,,O,6.75,6.75,Er1.0Ba2.0Cu2.95Ga0.05O6.75
10267,Er1Ba2Cu2.9Ga0.1O6.78,"ErBa2(Cu,Ga)O7-y",Y123,86.0,,,,PR05001223,Er,1.0,Ba,2.0,Cu,2.9,Ga,0.1,,,,,,,,,,,O,6.78,6.78,Er1.0Ba2.0Cu2.9Ga0.1O6.78
10268,Er1Ba2Cu2.85Ga0.15O6.69,"ErBa2(Cu,Ga)O7-y",Y123,82.0,,,,PR05001223,Er,1.0,Ba,2.0,Cu,2.85,Ga,0.15,,,,,,,,,,,O,6.69,6.69,Er1.0Ba2.0Cu2.85Ga0.15O6.69
10269,Er1Ba2Cu2.8Ga0.2O7-y,"ErBa2(Cu,Ga)O7-y",Y123,81.0,,,,PR05001223,Er,1.0,Ba,2.0,Cu,2.8,Ga,0.2,,,,,,,,,,,O,7.0,,Er1.0Ba2.0Cu2.8Ga0.2O7.0
10270,Er1Ba2Cu2.7Ga0.3O7-y,"ErBa2(Cu,Ga)O7-y",Y123,80.0,,,,PR05001223,Er,1.0,Ba,2.0,Cu,2.7,Ga,0.3,,,,,,,,,,,O,7.0,,Er1.0Ba2.0Cu2.7Ga0.3O7.0
10271,Y1Ba2Cu3O6.82,"YBa2(Cu,Ga)O7-y",Y123,93.0,,,,PR05001223,Y,1.0,Ba,2.0,Cu,3.0,,,,,,,,,,,,,O,6.82,6.82,Y1.0Ba2.0Cu3.0O6.82
10272,Y1Ba2Cu2.95Ga0.05O6.69,"YBa2(Cu,Ga)O7-y",Y123,88.0,,,,PR05001223,Y,1.0,Ba,2.0,Cu,2.95,Ga,0.05,,,,,,,,,,,O,6.69,6.69,Y1.0Ba2.0Cu2.95Ga0.05O6.69
10273,Y1Ba2Cu2.9Ga0.1O6.8,"YBa2(Cu,Ga)O7-y",Y123,81.0,,,,PR05001223,Y,1.0,Ba,2.0,Cu,2.9,Ga,0.1,,,,,,,,,,,O,6.8,6.8,Y1.0Ba2.0Cu2.9Ga0.1O6.8
10274,Y1Ba2Cu2.85Ga0.15O7-y,"YBa2(Cu,Ga)O7-y",Y123,78.0,,,,PR05001223,Y,1.0,Ba,2.0,Cu,2.85,Ga,0.15,,,,,,,,,,,O,7.0,,Y1.0Ba2.0Cu2.85Ga0.15O7.0
10275,Y1Ba2Cu2.8Ga0.2O7-y,"YBa2(Cu,Ga)O7-y",Y123,68.0,,,,PR05001223,Y,1.0,Ba,2.0,Cu,2.8,Ga,0.2,,,,,,,,,,,O,7.0,,Y1.0Ba2.0Cu2.8Ga0.2O7.0
10276,Y1Ba2Cu2.7Ga0.3O7-y,"YBa2(Cu,Ga)O7-y",Y123,70.0,,,,PR05001223,Y,1.0,Ba,2.0,Cu,2.7,Ga,0.3,,,,,,,,,,,O,7.0,,Y1.0Ba2.0Cu2.7Ga0.3O7.0
10277,Dy1Ba2Cu3O6.75,"DyBa2(Cu,Ga)O7-y",Y123,94.0,,,,PR05001223,Dy,1.0,Ba,2.0,Cu,3.0,,,,,,,,,,,,,O,6.75,6.75,Dy1.0Ba2.0Cu3.0O6.75
10278,Dy1Ba2Cu2.95Ga0.05O6.69,"DyBa2(Cu,Ga)O7-y",Y123,83.0,,,,PR05001223,Dy,1.0,Ba,2.0,Cu,2.95,Ga,0.05,,,,,,,,,,,O,6.69,6.69,Dy1.0Ba2.0Cu2.95Ga0.05O6.69
10279,Dy1Ba2Cu2.9Ga0.1O6.7,"DyBa2(Cu,Ga)O7-y",Y123,68.0,,,,PR05001223,Dy,1.0,Ba,2.0,Cu,2.9,Ga,0.1,,,,,,,,,,,O,6.7,6.7,Dy1.0Ba2.0Cu2.9Ga0.1O6.7
10281,Dy1Ba2Cu2.8Ga0.2O6.78,"DyBa2(Cu,Ga)O7-y",Y123,50.0,,,,PR05001223,Dy,1.0,Ba,2.0,Cu,2.8,Ga,0.2,,,,,,,,,,,O,6.78,6.78,Dy1.0Ba2.0Cu2.8Ga0.2O6.78
10282,Dy1Ba2Cu2.7Ga0.3O6.77,"DyBa2(Cu,Ga)O7-y",Y123,39.0,,,,PR05001223,Dy,1.0,Ba,2.0,Cu,2.7,Ga,0.3,,,,,,,,,,,O,6.77,6.77,Dy1.0Ba2.0Cu2.7Ga0.3O6.77
10286,Eu1Ba2Cu3O6.82,"EuBa2(Cu,Ga)O7-y",Y123,94.0,,,,PR05001223,Eu,1.0,Ba,2.0,Cu,3.0,,,,,,,,,,,,,O,6.82,6.82,Eu1.0Ba2.0Cu3.0O6.82
10287,Eu1Ba2Cu2.95Ga0.05O6.78,"EuBa2(Cu,Ga)O7-y",Y123,79.0,,,,PR05001223,Eu,1.0,Ba,2.0,Cu,2.95,Ga,0.05,,,,,,,,,,,O,6.78,6.78,Eu1.0Ba2.0Cu2.95Ga0.05O6.78
10288,Eu1Ba2Cu2.9Ga0.1O6.74,"EuBa2(Cu,Ga)O7-y",Y123,52.0,,,,PR05001223,Eu,1.0,Ba,2.0,Cu,2.9,Ga,0.1,,,,,,,,,,,O,6.74,6.74,Eu1.0Ba2.0Cu2.9Ga0.1O6.74
10289,Eu1Ba2Cu2.85Ga0.15O6.76,"EuBa2(Cu,Ga)O7-y",Y123,43.0,,,,PR05001223,Eu,1.0,Ba,2.0,Cu,2.85,Ga,0.15,,,,,,,,,,,O,6.76,6.76,Eu1.0Ba2.0Cu2.85Ga0.15O6.76
10290,Eu1Ba2Cu2.8Ga0.2O6.63,"EuBa2(Cu,Ga)O7-y",Y123,14.0,,,,PR05001223,Eu,1.0,Ba,2.0,Cu,2.8,Ga,0.2,,,,,,,,,,,O,6.63,6.63,Eu1.0Ba2.0Cu2.8Ga0.2O6.63
10300,Y1Ba2Cu4O8,YBa2Cu4O8,Y124,78.0,3.8539999999999996,3.8739999999999997,27.267,PR05004154,Y,1.0,Ba,2.0,Cu,4.0,,,,,,,,,,,,,O,8.0,,Y1.0Ba2.0Cu4.0O8.0
10301,Y0.75Eu0.25Ba2Cu4O8,"(Y,Eu)Ba2Cu4O8",Y124,78.0,3.865,3.886,27.29,PR05004154,Y,0.75,Eu,0.25,Ba,2.0,Cu,4.0,,,,,,,,,,,O,8.0,,Y0.75Eu0.25Ba2.0Cu4.0O8.0
10302,Y0.5Eu0.5Ba2Cu4O8,"(Y,Eu)Ba2Cu4O8",Y124,77.0,3.8739999999999997,3.8930000000000002,27.291999999999998,PR05004154,Y,0.5,Eu,0.5,Ba,2.0,Cu,4.0,,,,,,,,,,,O,8.0,,Y0.5Eu0.5Ba2.0Cu4.0O8.0
10303,Y0.25Eu0.75Ba2Cu4O8,"(Y,Eu)Ba2Cu4O8",Y124,75.0,3.8739999999999997,3.892,27.291999999999998,PR05004154,Y,0.25,Eu,0.75,Ba,2.0,Cu,4.0,,,,,,,,,,,O,8.0,,Y0.25Eu0.75Ba2.0Cu4.0O8.0
10304,Eu1Ba2Cu4O8,"(Y,Eu)Ba2Cu4O8",Y124,74.0,3.8819999999999997,3.895,27.27,PR05004154,Eu,1.0,Ba,2.0,Cu,4.0,,,,,,,,,,,,,O,8.0,,Eu1.0Ba2.0Cu4.0O8.0
10306,La2Cu1O4.017,La2CuO4,T,34.7,,,,PR05004168,La,2.0,Cu,1.0,,,,,,,,,,,,,,,O,4.0169999999999995,4.0169999999999995,La2.0Cu1.0O4.0169999999999995
10307,La2Cu1O4.034,La2CuO4,T,30.7,,,,PR05004168,La,2.0,Cu,1.0,,,,,,,,,,,,,,,O,4.034,4.034,La2.0Cu1.0O4.034
10308,La2Cu1O4.047,La2CuO4,T,29.7,,,,PR05004168,La,2.0,Cu,1.0,,,,,,,,,,,,,,,O,4.047,4.047,La2.0Cu1.0O4.047
10309,La2Cu1O4.054,La2CuO4,T,29.1,,,,PR05004168,La,2.0,Cu,1.0,,,,,,,,,,,,,,,O,4.053999999999999,4.053999999999999,La2.0Cu1.0O4.053999999999999
10310,La2Cu1O4.066,La2CuO4,T,38.0,,,,PR05004168,La,2.0,Cu,1.0,,,,,,,,,,,,,,,O,4.066,4.066,La2.0Cu1.0O4.066
10311,La2Cu1O4.07,La2CuO4,T,40.4,,,,PR05004168,La,2.0,Cu,1.0,,,,,,,,,,,,,,,O,4.07,4.07,La2.0Cu1.0O4.07
10312,La2Cu1O4.095,La2CuO4,T,37.8,,,,PR05004168,La,2.0,Cu,1.0,,,,,,,,,,,,,,,O,4.095,4.095,La2.0Cu1.0O4.095
10313,Hg1Ba2Cu1O4,HgBa2CuO4,Hg1201,96.0,,,,PR05004260,Hg,1.0,Ba,2.0,Cu,1.0,,,,,,,,,,,,,O,4.0,,Hg1.0Ba2.0Cu1.0O4.0
10314,Hg1Ba2Ca1Cu2O6,HgBa2CaCu2O6,Hg1212,125.0,,,,PR05004260,Hg,1.0,Ba,2.0,Ca,1.0,Cu,2.0,,,,,,,,,,,O,6.0,,Hg1.0Ba2.0Ca1.0Cu2.0O6.0
10315,Hg1Ba2Ca2Cu3O8,HgBa2Ca2Cu3O8,Hg1223,134.0,,,,PR05004260,Hg,1.0,Ba,2.0,Ca,2.0,Cu,3.0,,,,,,,,,,,O,8.0,,Hg1.0Ba2.0Ca2.0Cu3.0O8.0
10316,Hg0.9Pb0.1Ba2Ca2Cu3O8,"(Hg,Pb)Ba2Ca2Cu3O8",Hg1223,130.0,,,,PR05004260,Hg,0.9,Pb,0.1,Ba,2.0,Ca,2.0,Cu,3.0,,,,,,,,,O,8.0,,Hg0.9Pb0.1Ba2.0Ca2.0Cu3.0O8.0
10317,Hg0.8Pb0.2Ba2Ca2Cu3O8,"(Hg,Pb)Ba2Ca2Cu3O8",Hg1223,132.0,,,,PR05004260,Hg,0.8,Pb,0.2,Ba,2.0,Ca,2.0,Cu,3.0,,,,,,,,,O,8.0,,Hg0.8Pb0.2Ba2.0Ca2.0Cu3.0O8.0
10318,Y1Ba2Cu3O6.95,YBa2Cu3O7,Y123,93.05,,,,PR05004212,Y,1.0,Ba,2.0,Cu,3.0,,,,,,,,,,,,,O,6.95,6.95,Y1.0Ba2.0Cu3.0O6.95
10320,Y1Ba2Cu3O7-d,YBa2Cu3O7-d,Y123,93.0,,,,PR05003312,Y,1.0,Ba,2.0,Cu,3.0,,,,,,,,,,,,,O,7.0,,Y1.0Ba2.0Cu3.0O7.0
10321,Bi2Sr2Ca1Cu2O8+x,Bi2Sr2CaCu2O8+y,Bi2212,90.4,,,,PR05003312,Bi,2.0,Sr,2.0,Ca,1.0,Cu,2.0,,,,,,,,,,,O,8.0,,Bi2.0Sr2.0Ca1.0Cu2.0O8.0
10329,Bi2Sr2Ca1Cu2O8.197,Bi2Sr2CaCu2O8,Bi2212,74.0,5.4,,30.81,PR05003431,Bi,2.0,Sr,2.0,Ca,1.0,Cu,2.0,,,,,,,,,,,O,8.197000000000001,8.197000000000001,Bi2.0Sr2.0Ca1.0Cu2.0O8.197000000000001
10330,Bi2Sr2Ca0.9Pr0.1Cu2O8.234,"Bi2Sr2(Ca,Pr)Cu2O8",Bi2212,75.8,5.43,,30.791999999999998,PR05003431,Bi,2.0,Sr,2.0,Ca,0.9,Pr,0.1,Cu,2.0,,,,,,,,,O,8.234,8.234,Bi2.0Sr2.0Ca0.9Pr0.1Cu2.0O8.234
10331,Bi2Sr2Ca0.8Pr0.2Cu2O8.282,"Bi2Sr2(Ca,Pr)Cu2O8",Bi2212,70.0,5.43,,30.768,PR05003431,Bi,2.0,Sr,2.0,Ca,0.8,Pr,0.2,Cu,2.0,,,,,,,,,O,8.282,8.282,Bi2.0Sr2.0Ca0.8Pr0.2Cu2.0O8.282
10332,Bi2Sr2Ca0.7Pr0.3Cu2O8.299,"Bi2Sr2(Ca,Pr)Cu2O8",Bi2212,60.8,5.43,,30.721999999999998,PR05003431,Bi,2.0,Sr,2.0,Ca,0.7,Pr,0.3,Cu,2.0,,,,,,,,,O,8.299,8.299,Bi2.0Sr2.0Ca0.7Pr0.3Cu2.0O8.299
10333,Bi2Sr2Ca0.6Pr0.4Cu2O8.316,"Bi2Sr2(Ca,Pr)Cu2O8",Bi2212,57.0,5.452000000000001,,30.63,PR05003431,Bi,2.0,Sr,2.0,Ca,0.6,Pr,0.4,Cu,2.0,,,,,,,,,O,8.316,8.316,Bi2.0Sr2.0Ca0.6Pr0.4Cu2.0O8.316
10339,Pr1.85Ce0.15Cu1O4-y,"(Pr,Ce)2CuO4",T',20.5,,,,PR05003454,Pr,1.85,Ce,0.15,Cu,1.0,,,,,,,,,,,,,O,4.0,,Pr1.85Ce0.15Cu1.0O4.0
10340,Bi1.7Pb0.3Sr2Ca2Cu3O10,"(Bi,Pb)2Sr2Ca2Cu3(O,F)10",Bi2223,106.5,,,,PR05003209,Bi,1.7,Pb,0.3,Sr,2.0,Ca,2.0,Cu,3.0,,,,,,,,,O,10.0,10.0,Bi1.7Pb0.3Sr2.0Ca2.0Cu3.0O10.0
10341,Bi1.7Pb0.3Sr2Ca2Cu3F0.2O9.8,"(Bi,Pb)2Sr2Ca2Cu3(O,F)10",Bi2223,111.0,,,,PR05003209,Bi,1.7,Pb,0.3,Sr,2.0,Ca,2.0,Cu,3.0,F,0.2,,,,,,,O,9.8,9.8,Bi1.7Pb0.3Sr2.0Ca2.0Cu3.0F0.2O9.8
10342,Bi1.7Pb0.3Sr2Ca2Cu3F0.5O9.5,"(Bi,Pb)2Sr2Ca2Cu3(O,F)10",Bi2223,113.0,,,,PR05003209,Bi,1.7,Pb,0.3,Sr,2.0,Ca,2.0,Cu,3.0,F,0.5,,,,,,,O,9.5,9.5,Bi1.7Pb0.3Sr2.0Ca2.0Cu3.0F0.5O9.5
10343,Bi1.7Pb0.3Sr2Ca2Cu3F0.8O9.2,"(Bi,Pb)2Sr2Ca2Cu3(O,F)10",Bi2223,117.6,,,,PR05003209,Bi,1.7,Pb,0.3,Sr,2.0,Ca,2.0,Cu,3.0,F,0.8,,,,,,,O,9.2,9.2,Bi1.7Pb0.3Sr2.0Ca2.0Cu3.0F0.8O9.2
10346,Hg1Ba2Ca1Cu2O6+d,HgBa2CaCu2O6,Hg1212,124.0,,,,PR05003246,Hg,1.0,Ba,2.0,Ca,1.0,Cu,2.0,,,,,,,,,,,O,6.0,,Hg1.0Ba2.0Ca1.0Cu2.0O6.0
10347,Hg1Ba2Ca1Cu2O6+d,HgBa2CaCu2O6,Hg1212,124.0,,,,PR05003246,Hg,1.0,Ba,2.0,Ca,1.0,Cu,2.0,,,,,,,,,,,O,6.0,,Hg1.0Ba2.0Ca1.0Cu2.0O6.0
10350,Y1Ba2Cu3O7,YBa2Cu3O7,Y123,87.5,,,,PR05003337,Y,1.0,Ba,2.0,Cu,3.0,,,,,,,,,,,,,O,7.0,,Y1.0Ba2.0Cu3.0O7.0
10351,Y1Ba2Cu3O7,YBa2Cu3O7,Y123,88.3,,,,PR05003337,Y,1.0,Ba,2.0,Cu,3.0,,,,,,,,,,,,,O,7.0,,Y1.0Ba2.0Cu3.0O7.0
10352,Y1Ba2Cu3O7,YBa2Cu3O7,Y123,86.7,,,,PR05003337,Y,1.0,Ba,2.0,Cu,3.0,,,,,,,,,,,,,O,7.0,,Y1.0Ba2.0Cu3.0O7.0
10353,Nd1.85Ce0.15Cu1O4-d,"(Nd,Ce)2CuO4",T',18.2,,,12.08,PR05203071,Nd,1.85,Ce,0.15,Cu,1.0,,,,,,,,,,,,,O,4.0,,Nd1.85Ce0.15Cu1.0O4.0
10354,Tl1Sr1La1Cu1O5.09,"Tl(Ba,Sr)LaCuO5+d",Tl1201,30.0,3.76,,8.804,PR05204427,Tl,1.0,Sr,1.0,La,1.0,Cu,1.0,,,,,,,,,,,O,5.09,5.09,Tl1.0Sr1.0La1.0Cu1.0O5.09
10355,Tl1Ba0.3Sr0.7La1Cu1O5.11,"Tl(Ba,Sr)LaCuO5+d",Tl1201,25.0,3.787,,8.853,PR05204427,Tl,1.0,Ba,0.3,Sr,0.7,La,1.0,Cu,1.0,,,,,,,,,O,5.11,5.11,Tl1.0Ba0.3Sr0.7La1.0Cu1.0O5.11
10356,Tl1Ba0.6Sr0.4La1Cu1O5.16,"Tl(Ba,Sr)LaCuO5+d",Tl1201,22.0,3.805,,8.915,PR05204427,Tl,1.0,Ba,0.6,Sr,0.4,La,1.0,Cu,1.0,,,,,,,,,O,5.16,5.16,Tl1.0Ba0.6Sr0.4La1.0Cu1.0O5.16
10364,Nd1.85Ce0.15Cu1O4,"(Nd,Ce)2CuO4",T',22.5,,,,PR05203742,Nd,1.85,Ce,0.15,Cu,1.0,,,,,,,,,,,,,O,4.0,4.0,Nd1.85Ce0.15Cu1.0O4.0
10365,Nd1.85Ce0.15Cu0.999Ni0.001O4,"(Nd,Ce)2(Cu,Ni)O4",T',20.0,,,,PR05203742,Nd,1.85,Ce,0.15,Cu,0.9990000000000001,Ni,0.001,,,,,,,,,,,O,4.0,4.0,Nd1.85Ce0.15Cu0.9990000000000001Ni0.001O4.0
10366,Nd1.85Ce0.15Cu0.997Ni0.003O4,"(Nd,Ce)2(Cu,Ni)O4",T',16.0,,,,PR05203742,Nd,1.85,Ce,0.15,Cu,0.997,Ni,0.003,,,,,,,,,,,O,4.0,4.0,Nd1.85Ce0.15Cu0.997Ni0.003O4.0
10367,Nd1.85Ce0.15Cu0.995Ni0.005O4,"(Nd,Ce)2(Cu,Ni)O4",T',12.0,,,,PR05203742,Nd,1.85,Ce,0.15,Cu,0.995,Ni,0.005,,,,,,,,,,,O,4.0,4.0,Nd1.85Ce0.15Cu0.995Ni0.005O4.0
10371,Nd1.85Ce0.15Cu0.998Fe0.002O4,"(Nd,Ce)2(Cu,Fe)O4",T',19.5,,,,PR05203742,Nd,1.85,Ce,0.15,Cu,0.998,Fe,0.002,,,,,,,,,,,O,4.0,4.0,Nd1.85Ce0.15Cu0.998Fe0.002O4.0
10372,Nd1.85Ce0.15Cu0.995Fe0.005O4,"(Nd,Ce)2(Cu,Fe)O4",T',16.5,,,,PR05203742,Nd,1.85,Ce,0.15,Cu,0.995,Fe,0.005,,,,,,,,,,,O,4.0,4.0,Nd1.85Ce0.15Cu0.995Fe0.005O4.0
10373,Nd1.85Ce0.15Cu0.99Fe0.01O4,"(Nd,Ce)2(Cu,Fe)O4",T',13.0,,,,PR05203742,Nd,1.85,Ce,0.15,Cu,0.99,Fe,0.01,,,,,,,,,,,O,4.0,4.0,Nd1.85Ce0.15Cu0.99Fe0.01O4.0
10375,Nd1.85Ce0.15Cu0.995Zn0.005O4,"(Nd,Ce)2(Cu,Zn)O4",T',18.0,,,,PR05203742,Nd,1.85,Ce,0.15,Cu,0.995,Zn,0.005,,,,,,,,,,,O,4.0,4.0,Nd1.85Ce0.15Cu0.995Zn0.005O4.0
10376,Nd1.85Ce0.15Cu0.99Zn0.01O4,"(Nd,Ce)2(Cu,Zn)O4",T',15.5,,,,PR05203742,Nd,1.85,Ce,0.15,Cu,0.99,Zn,0.01,,,,,,,,,,,O,4.0,4.0,Nd1.85Ce0.15Cu0.99Zn0.01O4.0
10377,Nd1.85Ce0.15Cu0.987Zn0.013O4,"(Nd,Ce)2(Cu,Zn)O4",T',14.5,,,,PR05203742,Nd,1.85,Ce,0.15,Cu,0.987,Zn,0.013000000000000001,,,,,,,,,,,O,4.0,4.0,Nd1.85Ce0.15Cu0.987Zn0.013000000000000001O4.0
10378,Nd1.85Ce0.15Cu0.985Zn0.015O4,"(Nd,Ce)2(Cu,Zn)O4",T',14.0,,,,PR05203742,Nd,1.85,Ce,0.15,Cu,0.985,Zn,0.015,,,,,,,,,,,O,4.0,4.0,Nd1.85Ce0.15Cu0.985Zn0.015O4.0
10379,Nd1.85Ce0.15Cu0.98Zn0.02O4,"(Nd,Ce)2(Cu,Zn)O4",T',13.0,,,,PR05203742,Nd,1.85,Ce,0.15,Cu,0.98,Zn,0.02,,,,,,,,,,,O,4.0,4.0,Nd1.85Ce0.15Cu0.98Zn0.02O4.0
10380,Nd1.85Ce0.15Cu0.975Zn0.025O4,"(Nd,Ce)2(Cu,Zn)O4",T',12.0,,,,PR05203742,Nd,1.85,Ce,0.15,Cu,0.975,Zn,0.025,,,,,,,,,,,O,4.0,4.0,Nd1.85Ce0.15Cu0.975Zn0.025O4.0
10381,Nd1.85Ce0.15Cu0.97Zn0.03O4,"(Nd,Ce)2(Cu,Zn)O4",T',11.0,,,,PR05203742,Nd,1.85,Ce,0.15,Cu,0.97,Zn,0.03,,,,,,,,,,,O,4.0,4.0,Nd1.85Ce0.15Cu0.97Zn0.03O4.0
10418,Y1Ba2Cu3O6.68,YBa2Cu3O7,Y123,63.0,,,,PR05006534,Y,1.0,Ba,2.0,Cu,3.0,,,,,,,,,,,,,O,6.68,6.68,Y1.0Ba2.0Cu3.0O6.68
10419,Y1Ba2Cu3O6.78,YBa2Cu3O7,Y123,82.0,,,,PR05006534,Y,1.0,Ba,2.0,Cu,3.0,,,,,,,,,,,,,O,6.78,6.78,Y1.0Ba2.0Cu3.0O6.78
10420,Y1Ba2Cu3O6.88,YBa2Cu3O7,Y123,92.0,,,,PR05006534,Y,1.0,Ba,2.0,Cu,3.0,,,,,,,,,,,,,O,6.88,6.88,Y1.0Ba2.0Cu3.0O6.88
10421,Y1Ba2Cu3O6.93,YBa2Cu3O7,Y123,92.0,,,,PR05006534,Y,1.0,Ba,2.0,Cu,3.0,,,,,,,,,,,,,O,6.93,6.93,Y1.0Ba2.0Cu3.0O6.93
10423,Tl1Ba1.1La0.9Cu1O5,"Tl(Ba,La)2CuO5",Tl1201,38.4,3.844,,9.068,PR05006402,Tl,1.0,Ba,1.1,La,0.9,Cu,1.0,,,,,,,,,,,O,5.0,,Tl1.0Ba1.1La0.9Cu1.0O5.0
10424,Tl1Ba1.2La0.8Cu1O5,"Tl(Ba,La)2CuO5",Tl1201,45.0,3.84,,9.113999999999999,PR05006402,Tl,1.0,Ba,1.2,La,0.8,Cu,1.0,,,,,,,,,,,O,5.0,,Tl1.0Ba1.2La0.8Cu1.0O5.0
10425,Tl1Ba1.3La0.7Cu1O5,"Tl(Ba,La)2CuO5",Tl1201,38.8,3.838,,9.137,PR05006402,Tl,1.0,Ba,1.3,La,0.7,Cu,1.0,,,,,,,,,,,O,5.0,,Tl1.0Ba1.3La0.7Cu1.0O5.0
10426,Tl1Ba1.4La0.6Cu1O5,"Tl(Ba,La)2CuO5",Tl1201,24.0,3.838,,9.162,PR05006402,Tl,1.0,Ba,1.4,La,0.6,Cu,1.0,,,,,,,,,,,O,5.0,,Tl1.0Ba1.4La0.6Cu1.0O5.0
10500,Eu1Ba2Cu4O8,"(Eu,Pr)Ba2Cu4O8",Y124,70.5,,,,PR05010265,Eu,1.0,Ba,2.0,Cu,4.0,,,,,,,,,,,,,O,8.0,,Eu1.0Ba2.0Cu4.0O8.0
10501,Eu0.8Pr0.2Ba2Cu4O8,"(Eu,Pr)Ba2Cu4O8",Y124,63.5,,,,PR05010265,Eu,0.8,Pr,0.2,Ba,2.0,Cu,4.0,,,,,,,,,,,O,8.0,,Eu0.8Pr0.2Ba2.0Cu4.0O8.0
10502,Eu0.6Pr0.4Ba2Cu4O8,"(Eu,Pr)Ba2Cu4O8",Y124,40.0,,,,PR05010265,Eu,0.6,Pr,0.4,Ba,2.0,Cu,4.0,,,,,,,,,,,O,8.0,,Eu0.6Pr0.4Ba2.0Cu4.0O8.0
10503,Eu0.5Pr0.5Ba2Cu4O8,"(Eu,Pr)Ba2Cu4O8",Y124,27.5,,,,PR05010265,Eu,0.5,Pr,0.5,Ba,2.0,Cu,4.0,,,,,,,,,,,O,8.0,,Eu0.5Pr0.5Ba2.0Cu4.0O8.0
10506,Y1Ba2Cu4O8,"(Y,Pr)Ba2Cu4O8",Y124,80.5,3.83,3.87,27.16,PR05010265,Y,1.0,Ba,2.0,Cu,4.0,,,,,,,,,,,,,O,8.0,,Y1.0Ba2.0Cu4.0O8.0
10507,Y0.9Pr0.1Ba2Cu4O8,"(Y,Pr)Ba2Cu4O8",Y124,72.5,,,,PR05010265,Y,0.9,Pr,0.1,Ba,2.0,Cu,4.0,,,,,,,,,,,O,8.0,,Y0.9Pr0.1Ba2.0Cu4.0O8.0
10508,Y0.8Pr0.2Ba2Cu4O8,"(Y,Pr)Ba2Cu4O8",Y124,70.5,,,,PR05010265,Y,0.8,Pr,0.2,Ba,2.0,Cu,4.0,,,,,,,,,,,O,8.0,,Y0.8Pr0.2Ba2.0Cu4.0O8.0
10509,Y0.7Pr0.3Ba2Cu4O8,"(Y,Pr)Ba2Cu4O8",Y124,66.5,,,,PR05010265,Y,0.7,Pr,0.3,Ba,2.0,Cu,4.0,,,,,,,,,,,O,8.0,,Y0.7Pr0.3Ba2.0Cu4.0O8.0
10510,Y0.6Pr0.4Ba2Cu4O8,"(Y,Pr)Ba2Cu4O8",Y124,60.0,,,,PR05010265,Y,0.6,Pr,0.4,Ba,2.0,Cu,4.0,,,,,,,,,,,O,8.0,,Y0.6Pr0.4Ba2.0Cu4.0O8.0
10511,Y0.5Pr0.5Ba2Cu4O8,"(Y,Pr)Ba2Cu4O8",Y124,52.5,,,,PR05010265,Y,0.5,Pr,0.5,Ba,2.0,Cu,4.0,,,,,,,,,,,O,8.0,,Y0.5Pr0.5Ba2.0Cu4.0O8.0
10512,Y0.4Pr0.6Ba2Cu4O8,"(Y,Pr)Ba2Cu4O8",Y124,40.5,,,,PR05010265,Y,0.4,Pr,0.6,Ba,2.0,Cu,4.0,,,,,,,,,,,O,8.0,,Y0.4Pr0.6Ba2.0Cu4.0O8.0
10513,Y0.3Pr0.7Ba2Cu4O8,"(Y,Pr)Ba2Cu4O8",Y124,29.0,,,,PR05010265,Y,0.3,Pr,0.7,Ba,2.0,Cu,4.0,,,,,,,,,,,O,8.0,,Y0.3Pr0.7Ba2.0Cu4.0O8.0
10517,Tl1Ba1.6La0.4Cu1O5,"Tl(Ba,La)2CuO5",Tl1201,34.0,3.8480000000000003,,9.23,PR05010238,Tl,1.0,Ba,1.6,La,0.4,Cu,1.0,,,,,,,,,,,O,5.0,,Tl1.0Ba1.6La0.4Cu1.0O5.0
10518,Tl1Ba1.5La0.5Cu1O5,"Tl(Ba,La)2CuO5",Tl1201,35.0,3.846,,9.19,PR05010238,Tl,1.0,Ba,1.5,La,0.5,Cu,1.0,,,,,,,,,,,O,5.0,,Tl1.0Ba1.5La0.5Cu1.0O5.0
10519,Tl1Ba1.4La0.6Cu1O5,"Tl(Ba,La)2CuO5",Tl1201,38.0,3.843,,9.11,PR05010238,Tl,1.0,Ba,1.4,La,0.6,Cu,1.0,,,,,,,,,,,O,5.0,,Tl1.0Ba1.4La0.6Cu1.0O5.0
10520,Tl1Ba1.3La0.7Cu1O5,"Tl(Ba,La)2CuO5",Tl1201,40.0,3.844,,9.1,PR05010238,Tl,1.0,Ba,1.3,La,0.7,Cu,1.0,,,,,,,,,,,O,5.0,,Tl1.0Ba1.3La0.7Cu1.0O5.0
10521,Tl1Ba1.2La0.8Cu1O5,"Tl(Ba,La)2CuO5",Tl1201,30.0,3.84,,9.06,PR05010238,Tl,1.0,Ba,1.2,La,0.8,Cu,1.0,,,,,,,,,,,O,5.0,,Tl1.0Ba1.2La0.8Cu1.0O5.0
10524,Tl1Sr1.2La0.8Cu1O5,"Tl(Sr,La)2CuO5",Tl1201,27.0,3.7710000000000004,,8.863,PR05010238,Tl,1.0,Sr,1.2,La,0.8,Cu,1.0,,,,,,,,,,,O,5.0,,Tl1.0Sr1.2La0.8Cu1.0O5.0
10525,Tl1Sr1La1Cu1O8,"Tl(Sr,La)2CuO5",Tl1201,32.0,3.779,,8.863999999999997,PR05010238,Tl,1.0,Sr,1.0,La,1.0,Cu,1.0,,,,,,,,,,,O,8.0,,Tl1.0Sr1.0La1.0Cu1.0O8.0
10526,Tl1Ba2Ca0.7Gd0.3Cu2O7,"TlBa2(Ca,Gd)Cu2O7",Tl1212,78.0,3.867,,12.600999999999999,PR05010238,Tl,1.0,Ba,2.0,Ca,0.7,Gd,0.3,Cu,2.0,,,,,,,,,O,7.0,,Tl1.0Ba2.0Ca0.7Gd0.3Cu2.0O7.0
10528,Tl1Sr2Ca0.6Gd0.4Cu2O7,"TlSr2(Ca,Gd)Cu2O7",Tl1212,65.0,3.8080000000000003,,12.081,PR05010238,Tl,1.0,Sr,2.0,Ca,0.6,Gd,0.4,Cu,2.0,,,,,,,,,O,7.0,,Tl1.0Sr2.0Ca0.6Gd0.4Cu2.0O7.0
10529,Tl1Sr2Ca0.4Gd0.6Cu2O7,"TlSr2(Ca,Gd)Cu2O7",Tl1212,60.0,3.8160000000000003,,12.046,PR05010238,Tl,1.0,Sr,2.0,Ca,0.4,Gd,0.6,Cu,2.0,,,,,,,,,O,7.0,,Tl1.0Sr2.0Ca0.4Gd0.6Cu2.0O7.0
10533,Y1Ba2Cu3O7,"(Y,Pr)Ba2Cu3O7",Y123,93.0,,,,PR05009672,Y,1.0,Ba,2.0,Cu,3.0,,,,,,,,,,,,,O,7.0,,Y1.0Ba2.0Cu3.0O7.0
10554,Hg1Ba2Cu1O4.09,HgBa2CuO4+d,Hg1201,50.0,,,,PR05010346,Hg,1.0,Ba,2.0,Cu,1.0,,,,,,,,,,,,,O,4.09,4.09,Hg1.0Ba2.0Cu1.0O4.09
10555,Hg1Ba2Cu1O4.17,HgBa2CuO4+d,Hg1201,78.0,,,,PR05010346,Hg,1.0,Ba,2.0,Cu,1.0,,,,,,,,,,,,,O,4.17,4.17,Hg1.0Ba2.0Cu1.0O4.17
10556,Hg1Ba2Cu1O4.18,HgBa2CuO4+d,Hg1201,97.0,,,,PR05010346,Hg,1.0,Ba,2.0,Cu,1.0,,,,,,,,,,,,,O,4.18,4.18,Hg1.0Ba2.0Cu1.0O4.18
10557,Hg1Ba2Cu1O4.28,HgBa2CuO4+d,Hg1201,80.0,,,,PR05010346,Hg,1.0,Ba,2.0,Cu,1.0,,,,,,,,,,,,,O,4.28,4.28,Hg1.0Ba2.0Cu1.0O4.28
10558,Hg1Ba2Cu1O4.28,HgBa2CuO4+d,Hg1201,87.0,,,,PR05010346,Hg,1.0,Ba,2.0,Cu,1.0,,,,,,,,,,,,,O,4.28,4.28,Hg1.0Ba2.0Cu1.0O4.28
10559,Hg1Ba2Cu1O4.36,HgBa2CuO4+d,Hg1201,40.0,,,,PR05010346,Hg,1.0,Ba,2.0,Cu,1.0,,,,,,,,,,,,,O,4.36,4.36,Hg1.0Ba2.0Cu1.0O4.36
10560,Hg1Ba2Cu1O4.39,HgBa2CuO4+d,Hg1201,22.0,,,,PR05010346,Hg,1.0,Ba,2.0,Cu,1.0,,,,,,,,,,,,,O,4.39,4.39,Hg1.0Ba2.0Cu1.0O4.39
10562,Sm1.85Ce0.15Cu1O4-y,"(Sm,Ce)2CuO4",T',20.5,,,,PR05010080,Sm,1.85,Ce,0.15,Cu,1.0,,,,,,,,,,,,,O,4.0,,Sm1.85Ce0.15Cu1.0O4.0
10563,Sm1.84Ce0.16Cu1O4-y,"(Sm,Ce)2CuO4",T',21.0,,,,PR05010080,Sm,1.84,Ce,0.16,Cu,1.0,,,,,,,,,,,,,O,4.0,,Sm1.84Ce0.16Cu1.0O4.0
10564,Sm1.83Ce0.17Cu1O4-y,"(Sm,Ce)2CuO4",T',18.3,,,,PR05010080,Sm,1.83,Ce,0.17,Cu,1.0,,,,,,,,,,,,,O,4.0,,Sm1.83Ce0.17Cu1.0O4.0
10565,Sm1.82Ce0.18Cu1O4-y,"(Sm,Ce)2CuO4",T',16.8,,,,PR05010080,Sm,1.82,Ce,0.18,Cu,1.0,,,,,,,,,,,,,O,4.0,,Sm1.82Ce0.18Cu1.0O4.0
10566,Sm1.85Ce0.15Cu1O4-y,"(Sm,Ce)2CuO4",T',23.3,,,,PR05010080,Sm,1.85,Ce,0.15,Cu,1.0,,,,,,,,,,,,,O,4.0,,Sm1.85Ce0.15Cu1.0O4.0
10567,Sm1.84Ce0.16Cu1O4-y,"(Sm,Ce)2CuO4",T',22.9,,,,PR05010080,Sm,1.84,Ce,0.16,Cu,1.0,,,,,,,,,,,,,O,4.0,,Sm1.84Ce0.16Cu1.0O4.0
10568,Sm1.83Ce0.17Cu1O4-y,"(Sm,Ce)2CuO4",T',21.4,,,,PR05010080,Sm,1.83,Ce,0.17,Cu,1.0,,,,,,,,,,,,,O,4.0,,Sm1.83Ce0.17Cu1.0O4.0
10569,Sm1.82Ce0.18Cu1O4-y,"(Sm,Ce)2CuO4",T',18.8,,,,PR05010080,Sm,1.82,Ce,0.18,Cu,1.0,,,,,,,,,,,,,O,4.0,,Sm1.82Ce0.18Cu1.0O4.0
10620,Sr0.9La0.1Cu1O2,"(Sr,La)CuO2",IL,42.0,3.949,,3.407,PR05012752,Sr,0.9,La,0.1,Cu,1.0,,,,,,,,,,,,,O,2.0,,Sr0.9La0.1Cu1.0O2.0
10621,Sr0.7Ca0.3Cu1O2,"(Sr,Ca)CuO2",IL,99.0,3.903,,3.345,PR05012752,Sr,0.7,Ca,0.3,Cu,1.0,,,,,,,,,,,,,O,2.0,,Sr0.7Ca0.3Cu1.0O2.0
10624,Hg1Ba2Ca1.73Pb0.17Cu2.86O8+d,HgBa2Ca2Cu3O8+d,Hg1223,131.5,3.85,,15.849,PR05013778,Hg,1.0,Ba,2.0,Ca,1.73,Pb,0.17,Cu,2.86,,,,,,,,,O,8.0,,Hg1.0Ba2.0Ca1.73Pb0.17Cu2.86O8.0
10627,Bi2Sr2Ca1Cu2O8,Bi2Sr2CaCu2O8,Bi2212,83.0,,,,PR05013027,Bi,2.0,Sr,2.0,Ca,1.0,Cu,2.0,,,,,,,,,,,O,8.0,,Bi2.0Sr2.0Ca1.0Cu2.0O8.0
10628,Bi2Sr2Ca1Cu2O8,Bi2Sr2CaCu2O8,Bi2212,83.0,,,,PR05013027,Bi,2.0,Sr,2.0,Ca,1.0,Cu,2.0,,,,,,,,,,,O,8.0,,Bi2.0Sr2.0Ca1.0Cu2.0O8.0
10629,Bi2Sr2Ca1Cu2O8,Bi2Sr2CaCu2O8,Bi2212,83.0,,,,PR05013027,Bi,2.0,Sr,2.0,Ca,1.0,Cu,2.0,,,,,,,,,,,O,8.0,,Bi2.0Sr2.0Ca1.0Cu2.0O8.0
10630,Hg1Ba2Ca1.73Pb0.17Cu2.86O8+z,"HgBa2(Ca,Pb)2Cu3O8",Hg1223,133.0,3.8569999999999998,,15.849,PR05013778,Hg,1.0,Ba,2.0,Ca,1.73,Pb,0.17,Cu,2.86,,,,,,,,,O,8.0,,Hg1.0Ba2.0Ca1.73Pb0.17Cu2.86O8.0
10631,Sr0.9La0.1Cu1O2,"(Sr,La)CuO2",IL,42.0,3.949,,3.407,PR05012752,Sr,0.9,La,0.1,Cu,1.0,,,,,,,,,,,,,O,2.0,,Sr0.9La0.1Cu1.0O2.0
10632,Sr0.7Ca0.3Cu1O2,"(Sr,Ca)CuO2",IL,99.0,3.903,,3.345,PR05012752,Sr,0.7,Ca,0.3,Cu,1.0,,,,,,,,,,,,,O,2.0,,Sr0.7Ca0.3Cu1.0O2.0
10700,Nd1.85Ce0.15Cu1O4,"(Nd,Ce)2CuO4",T',15.9,,,,PR05015993,Nd,1.85,Ce,0.15,Cu,1.0,,,,,,,,,,,,,O,4.0,4.0,Nd1.85Ce0.15Cu1.0O4.0
10701,Nd1.85Ce0.15Cu1O4,"(Nd,Ce)2CuO4",T',20.0,,,,PR05015993,Nd,1.85,Ce,0.15,Cu,1.0,,,,,,,,,,,,,O,4.0,4.0,Nd1.85Ce0.15Cu1.0O4.0
10703,Y1Ba2Cu3.96Fe0.04O8,"YBa2(Cu,Fe)4O8",Y124,59.0,3.833,3.873,27.28,PR05015858,Y,1.0,Ba,2.0,Cu,3.96,Fe,0.04,,,,,,,,,,,O,8.0,8.0,Y1.0Ba2.0Cu3.96Fe0.04O8.0
10711,Tl2Ba2Cu1O6+d,Tl2Ba2CuO6,Tl2201,60.0,3.867,,23.234,PR05016033,Tl,2.0,Ba,2.0,Cu,1.0,,,,,,,,,,,,,O,6.0,,Tl2.0Ba2.0Cu1.0O6.0
10731,Cu0.68C0.32Ba2Ca3Cu4O11+d,"(Cu,C)Ba2Ca3Cu4Oz",Cu1234,117.0,3.862,,17.951,PR05016008,Cu,0.68,C,0.32,Ba,2.0,Ca,3.0,Cu,4.0,,,,,,,,,O,11.0,,Cu0.68C0.32Ba2.0Ca3.0Cu4.0O11.0
10800,Y1Ba2Cu3O7-d,YBa2Cu3O7,Y123,93.0,,,,PR05101401,Y,1.0,Ba,2.0,Cu,3.0,,,,,,,,,,,,,O,7.0,,Y1.0Ba2.0Cu3.0O7.0
10801,Y1Ba2Cu3O7-d,YBa2Cu3O7,Y123,65.0,,,11.72,PR05101401,Y,1.0,Ba,2.0,Cu,3.0,,,,,,,,,,,,,O,7.0,,Y1.0Ba2.0Cu3.0O7.0
10802,Y1Ba2Cu3O7-d,YBa2Cu3O7,Y123,63.0,,,11.73,PR05101401,Y,1.0,Ba,2.0,Cu,3.0,,,,,,,,,,,,,O,7.0,,Y1.0Ba2.0Cu3.0O7.0
10819,La2Cu1O4.035,La2CuO4,T,35.0,,,,PR05101286,La,2.0,Cu,1.0,,,,,,,,,,,,,,,O,4.035,4.035,La2.0Cu1.0O4.035
10821,Nd1.85Ce0.15Cu1O4-d,"(Nd,Ce)2CuO4",T',24.2,3.952,,,PR05101258,Nd,1.85,Ce,0.15,Cu,1.0,,,,,,,,,,,,,O,4.0,,Nd1.85Ce0.15Cu1.0O4.0
10915,Y1Ba2Cu3O6.95,YBa2Cu3O7-d,Y123,86.0,,,,PR05103116,Y,1.0,Ba,2.0,Cu,3.0,,,,,,,,,,,,,O,6.95,6.95,Y1.0Ba2.0Cu3.0O6.95
10916,Y1Ba2Cu3O6.7,YBa2Cu3O7-d,Y123,70.0,,,,PR05103116,Y,1.0,Ba,2.0,Cu,3.0,,,,,,,,,,,,,O,6.7,6.7,Y1.0Ba2.0Cu3.0O6.7
10917,Y1Ba2Cu3O6.96,YBa2Cu3O7-d,Y123,90.0,3.821,3.891,11.673,PR05103250,Y,1.0,Ba,2.0,Cu,3.0,,,,,,,,,,,,,O,6.96,6.96,Y1.0Ba2.0Cu3.0O6.96
10918,Y0.9Ca0.1Ba1.9La0.1Cu3O6.96,"(Y,Ca)(Ba,La)2Cu3O7",Y123,82.0,3.8280000000000003,3.884,11.652000000000001,PR05103250,Y,0.9,Ca,0.1,Ba,1.9,La,0.1,Cu,3.0,,,,,,,,,O,6.96,6.96,Y0.9Ca0.1Ba1.9La0.1Cu3.0O6.96
10919,Y0.8Ca0.2Ba1.8La0.2Cu3O6.96,"(Y,Ca)(Ba,La)2Cu3O7",Y123,78.0,3.8360000000000003,3.87,11.68,PR05103250,Y,0.8,Ca,0.2,Ba,1.8,La,0.2,Cu,3.0,,,,,,,,,O,6.96,6.96,Y0.8Ca0.2Ba1.8La0.2Cu3.0O6.96
10920,Y0.7Ca0.3Ba1.7La0.3Cu3O6.96,"(Y,Ca)(Ba,La)2Cu3O7",Y123,78.0,3.838,3.862,11.663,PR05103250,Y,0.7,Ca,0.3,Ba,1.7,La,0.3,Cu,3.0,,,,,,,,,O,6.96,6.96,Y0.7Ca0.3Ba1.7La0.3Cu3.0O6.96
10921,Y0.6Ca0.4Ba1.6La0.4Cu3O6.96,"(Y,Ca)(Ba,La)2Cu3O7",Y123,78.0,3.855,3.855,11.671,PR05103250,Y,0.6,Ca,0.4,Ba,1.6,La,0.4,Cu,3.0,,,,,,,,,O,6.96,6.96,Y0.6Ca0.4Ba1.6La0.4Cu3.0O6.96
10922,Y1Ba2Cu3O6.91,YBa2Cu3O7-d,Y123,90.0,,,,PR05103250,Y,1.0,Ba,2.0,Cu,3.0,,,,,,,,,,,,,O,6.91,6.91,Y1.0Ba2.0Cu3.0O6.91
10923,Y1Ba2Cu3O7-d,YBa2Cu3O7-d,Y123,85.0,,,,PR05103250,Y,1.0,Ba,2.0,Cu,3.0,,,,,,,,,,,,,O,7.0,,Y1.0Ba2.0Cu3.0O7.0
10924,Y1Ba2Cu3O7-d,YBa2Cu3O7-d,Y123,78.0,,,,PR05103250,Y,1.0,Ba,2.0,Cu,3.0,,,,,,,,,,,,,O,7.0,,Y1.0Ba2.0Cu3.0O7.0
10925,Y1Ba2Cu3O7-d,YBa2Cu3O7-d,Y123,60.0,,,,PR05103250,Y,1.0,Ba,2.0,Cu,3.0,,,,,,,,,,,,,O,7.0,,Y1.0Ba2.0Cu3.0O7.0
10926,Y1Ba2Cu3O7-d,YBa2Cu3O7-d,Y123,52.0,,,,PR05103250,Y,1.0,Ba,2.0,Cu,3.0,,,,,,,,,,,,,O,7.0,,Y1.0Ba2.0Cu3.0O7.0
10927,Y1Ba2Cu3O6.54,YBa2Cu3O7-d,Y123,50.0,,,,PR05103250,Y,1.0,Ba,2.0,Cu,3.0,,,,,,,,,,,,,O,6.54,6.54,Y1.0Ba2.0Cu3.0O6.54
10928,Hg1Ba2Ca2Cu3O8-x,Hg1Ba2Ca2Cu3O8-x,Hg1223,135.7,,,,PR05103261,Hg,1.0,Ba,2.0,Ca,2.0,Cu,3.0,,,,,,,,,,,O,8.0,,Hg1.0Ba2.0Ca2.0Cu3.0O8.0
10931,Tl1Sr2Ca0.8Pr0.2Cu2O7,"TlSr2(Ca,Pr)Cu2O7",Tl1212,58.0,,,,PR05103893,Tl,1.0,Sr,2.0,Ca,0.8,Pr,0.2,Cu,2.0,,,,,,,,,O,7.0,7.0,Tl1.0Sr2.0Ca0.8Pr0.2Cu2.0O7.0
10932,Tl1Sr2Ca0.6Pr0.4Cu2O7,"TlSr2(Ca,Pr)Cu2O7",Tl1212,70.0,,,,PR05103893,Tl,1.0,Sr,2.0,Ca,0.6,Pr,0.4,Cu,2.0,,,,,,,,,O,7.0,7.0,Tl1.0Sr2.0Ca0.6Pr0.4Cu2.0O7.0
10933,Tl1Sr2Ca0.4Pr0.6Cu2O7,"TlSr2(Ca,Pr)Cu2O7",Tl1212,74.0,3.82,,12.11,PR05103893,Tl,1.0,Sr,2.0,Ca,0.4,Pr,0.6,Cu,2.0,,,,,,,,,O,7.0,7.0,Tl1.0Sr2.0Ca0.4Pr0.6Cu2.0O7.0
10934,Tl1Sr2Ca0.2Pr0.8Cu2O7,"TlSr2(Ca,Pr)Cu2O7",Tl1212,38.0,,,,PR05103893,Tl,1.0,Sr,2.0,Ca,0.2,Pr,0.8,Cu,2.0,,,,,,,,,O,7.0,7.0,Tl1.0Sr2.0Ca0.2Pr0.8Cu2.0O7.0
10935,Tl1Sr2Ca0.4Tb0.6Cu2O7,"TlSr2(Ca,Tb)Cu2O7",Tl1212,62.0,3.81,,12.04,PR05103893,Tl,1.0,Sr,2.0,Ca,0.4,Tb,0.6,Cu,2.0,,,,,,,,,O,7.0,7.0,Tl1.0Sr2.0Ca0.4Tb0.6Cu2.0O7.0
10939,Y1Ba2Cu3O7-d,YBa2Cu3O7,Y123,92.0,,,,PR05103316,Y,1.0,Ba,2.0,Cu,3.0,,,,,,,,,,,,,O,7.0,,Y1.0Ba2.0Cu3.0O7.0
10942,Bi2Sr1.9Ca1Cu2O8+y,Bi2Sr2CaCu2O8,Bi2212,94.0,,,,PR05103806,Bi,2.0,Sr,1.9,Ca,1.0,Cu,2.0,,,,,,,,,,,O,8.0,,Bi2.0Sr1.9Ca1.0Cu2.0O8.0
11000,Y1Ba2Cu3O7,YBa2Cu3O7,Y123,92.0,,,,PR05115474,Y,1.0,Ba,2.0,Cu,3.0,,,,,,,,,,,,,O,7.0,7.0,Y1.0Ba2.0Cu3.0O7.0
11001,Bi2Sr2Ca1Cu2O8,Bi2Sr2CaCu2O8,Bi2212,80.0,,,,PR05115474,Bi,2.0,Sr,2.0,Ca,1.0,Cu,2.0,,,,,,,,,,,O,8.0,8.0,Bi2.0Sr2.0Ca1.0Cu2.0O8.0
11002,Er1Ba2Cu3O7,ErBa2Cu3O6+x,Y123,92.0,,,,PR05115429,Er,1.0,Ba,2.0,Cu,3.0,,,,,,,,,,,,,O,7.0,7.0,Er1.0Ba2.0Cu3.0O7.0
11003,Er1Ba2Cu3O6.6,ErBa2Cu3O6+x,Y123,75.0,,,,PR05115429,Er,1.0,Ba,2.0,Cu,3.0,,,,,,,,,,,,,O,6.6,6.6,Er1.0Ba2.0Cu3.0O6.6
11004,Dy1Ba2Cu3O6,DyBa2Cu3O6+x,Y123,90.0,,,,PR05115429,Dy,1.0,Ba,2.0,Cu,3.0,,,,,,,,,,,,,O,6.0,6.0,Dy1.0Ba2.0Cu3.0O6.0
11005,Dy1Ba2Cu3O7,DyBa2Cu3O6+x,Y123,50.0,,,,PR05115429,Dy,1.0,Ba,2.0,Cu,3.0,,,,,,,,,,,,,O,7.0,7.0,Dy1.0Ba2.0Cu3.0O7.0
11007,Nd1Ba2Cu3O6.94,NdBa2Cu3O6+x,Y123,90.0,,,,PR05115429,Nd,1.0,Ba,2.0,Cu,3.0,,,,,,,,,,,,,O,6.94,6.94,Nd1.0Ba2.0Cu3.0O6.94
11008,Nd1Ba2Cu3O6.78,NdBa2Cu3O6+x,Y123,63.0,,,,PR05115429,Nd,1.0,Ba,2.0,Cu,3.0,,,,,,,,,,,,,O,6.78,6.78,Nd1.0Ba2.0Cu3.0O6.78
11011,Y1Ba2Cu3O6.9,YBa2Cu3O7-d,Y123,90.565,,,,PR05115420,Y,1.0,Ba,2.0,Cu,3.0,,,,,,,,,,,,,O,6.9,6.9,Y1.0Ba2.0Cu3.0O6.9
11012,Y1Ba2Cu3O6.9,YBa2Cu3O7-d,Y123,90.815,,,,PR05115420,Y,1.0,Ba,2.0,Cu,3.0,,,,,,,,,,,,,O,6.9,6.9,Y1.0Ba2.0Cu3.0O6.9
11013,Y1Ba2Cu3O6.9,YBA2Cu3O7-d,Y123,88.55,,,,PR05115420,Y,1.0,Ba,2.0,Cu,3.0,,,,,,,,,,,,,O,6.9,6.9,Y1.0Ba2.0Cu3.0O6.9
11014,Y1Ba2Cu3O6.9,YBa2Cu3O7-d,Y123,89.935,,,,PR05115420,Y,1.0,Ba,2.0,Cu,3.0,,,,,,,,,,,,,O,6.9,6.9,Y1.0Ba2.0Cu3.0O6.9
11015,Hg1Ba2Ca2Cu3O8.27,HgBa2Ca2Cu3O8+d,Hg1223,135.0,3.8480000000000003,,15.777999999999999,PR05115407,Hg,1.0,Ba,2.0,Ca,2.0,Cu,3.0,,,,,,,,,,,O,8.27,8.27,Hg1.0Ba2.0Ca2.0Cu3.0O8.27
11016,Hg1Ba2Ca2Cu3O8.22,HgBa2Ca2Cu3O8+d,Hg1223,107.0,3.8539999999999996,,15.825,PR05115407,Hg,1.0,Ba,2.0,Ca,2.0,Cu,3.0,,,,,,,,,,,O,8.22,8.22,Hg1.0Ba2.0Ca2.0Cu3.0O8.22
11017,Hg1Ba2Ca2Cu3O8.18,HgBa2Ca2Cu3O8+d,Hg1223,94.0,3.855,,15.825,PR05115407,Hg,1.0,Ba,2.0,Ca,2.0,Cu,3.0,,,,,,,,,,,O,8.18,8.18,Hg1.0Ba2.0Ca2.0Cu3.0O8.18
11018,Y1Ba2Cu3O6.95,YBa2Cu3O7-d,Y123,92.8,,,,PR05115388,Y,1.0,Ba,2.0,Cu,3.0,,,,,,,,,,,,,O,6.95,6.95,Y1.0Ba2.0Cu3.0O6.95
11019,Y1Ba2Cu3O6.88,YBa2Cu3O7-d,Y123,91.5,,,,PR05115388,Y,1.0,Ba,2.0,Cu,3.0,,,,,,,,,,,,,O,6.88,6.88,Y1.0Ba2.0Cu3.0O6.88
11020,Y1Ba2Cu3O6.62,YBa2Cu3O7-d,Y123,34.0,,,,PR05115388,Y,1.0,Ba,2.0,Cu,3.0,,,,,,,,,,,,,O,6.62,6.62,Y1.0Ba2.0Cu3.0O6.62
11021,Y2Ba4Cu7O14.97,Y2Ba4Cu7O15-d,Y247,93.1,3.8310000000000004,3.8810000000000002,50.678999999999995,PR05115478,Y,2.0,Ba,4.0,Cu,7.0,,,,,,,,,,,,,O,14.97,14.97,Y2.0Ba4.0Cu7.0O14.97
11022,Y1Ba2Cu3O6.95,YBa2Cu3O7-d,Y123,92.0,,,,PR05115653,Y,1.0,Ba,2.0,Cu,3.0,,,,,,,,,,,,,O,6.95,6.95,Y1.0Ba2.0Cu3.0O6.95
11023,Y1Ba2Cu3O6.77,YBa2Cu3O7-d,Y123,80.0,,,,PR05115653,Y,1.0,Ba,2.0,Cu,3.0,,,,,,,,,,,,,O,6.77,6.77,Y1.0Ba2.0Cu3.0O6.77
11024,Y1Ba2Cu2.97Zn0.03O6.95,"YBa2(Cu,Zn)3O7-d",Y123,81.0,,,,PR05115653,Y,1.0,Ba,2.0,Cu,2.97,Zn,0.03,,,,,,,,,,,O,6.95,6.95,Y1.0Ba2.0Cu2.97Zn0.03O6.95
11025,Y1Ba2Cu2.97Zn0.03O6.77,"YBa2(Cu,Zn)3O7-d",Y123,67.0,,,,PR05115653,Y,1.0,Ba,2.0,Cu,2.97,Zn,0.03,,,,,,,,,,,O,6.77,6.77,Y1.0Ba2.0Cu2.97Zn0.03O6.77
11026,Y1Ba2Cu2.97Zn0.03O6.75,"YBa2(Cu,Zn)3O7-d",Y123,58.0,,,,PR05115653,Y,1.0,Ba,2.0,Cu,2.97,Zn,0.03,,,,,,,,,,,O,6.75,6.75,Y1.0Ba2.0Cu2.97Zn0.03O6.75
11027,Y1Ba2Cu2.97Zn0.03O6.7,"YBa2(Cu,Zn)3O7-d",Y123,50.0,,,,PR05115653,Y,1.0,Ba,2.0,Cu,2.97,Zn,0.03,,,,,,,,,,,O,6.7,6.7,Y1.0Ba2.0Cu2.97Zn0.03O6.7
11028,Y1Ba2Cu2.97Zn0.03O6.68,"YBa2(Cu,Zn)3O7-d",Y123,41.0,,,,PR05115653,Y,1.0,Ba,2.0,Cu,2.97,Zn,0.03,,,,,,,,,,,O,6.68,6.68,Y1.0Ba2.0Cu2.97Zn0.03O6.68
11029,Y1Ba2Cu2.94Zn0.06O6.95,"YBa2(Cu,Zn)3O7-d",Y123,65.0,,,,PR05115653,Y,1.0,Ba,2.0,Cu,2.94,Zn,0.06,,,,,,,,,,,O,6.95,6.95,Y1.0Ba2.0Cu2.94Zn0.06O6.95
11030,Y1Ba2Cu2.94Zn0.06O6.77,"YBa2(Cu,Zn)3O7-d",Y123,44.0,,,,PR05115653,Y,1.0,Ba,2.0,Cu,2.94,Zn,0.06,,,,,,,,,,,O,6.77,6.77,Y1.0Ba2.0Cu2.94Zn0.06O6.77
11031,Y1Ba2Cu2.94Zn0.06O6.75,"YBa2(Cu,Zn)3O7-d",Y123,37.0,,,,PR05115653,Y,1.0,Ba,2.0,Cu,2.94,Zn,0.06,,,,,,,,,,,O,6.75,6.75,Y1.0Ba2.0Cu2.94Zn0.06O6.75
11032,Y1Ba2Cu2.94Zn0.06O6.7,"YBa2(Cu,Zn)3O7-d",Y123,23.0,,,,PR05115653,Y,1.0,Ba,2.0,Cu,2.94,Zn,0.06,,,,,,,,,,,O,6.7,6.7,Y1.0Ba2.0Cu2.94Zn0.06O6.7
11033,Y1Ba2Cu2.94Zn0.06O6.68,"YBa2(Cu,Zn)3O7-d",Y123,20.0,,,,PR05115653,Y,1.0,Ba,2.0,Cu,2.94,Zn,0.06,,,,,,,,,,,O,6.68,6.68,Y1.0Ba2.0Cu2.94Zn0.06O6.68
11039,Y1Ba2Cu2.91Zn0.09O6.95,"YBa2(Cu,Zn)3O7-d",Y123,56.0,,,,PR05115653,Y,1.0,Ba,2.0,Cu,2.91,Zn,0.09,,,,,,,,,,,O,6.95,6.95,Y1.0Ba2.0Cu2.91Zn0.09O6.95
11040,Y1Ba2Cu2.91Zn0.09O6.77,"YBa2(Cu,Zn)3O7-d",Y123,30.0,,,,PR05115653,Y,1.0,Ba,2.0,Cu,2.91,Zn,0.09,,,,,,,,,,,O,6.77,6.77,Y1.0Ba2.0Cu2.91Zn0.09O6.77
11041,Y1Ba2Cu2.91Zn0.09O6.75,"YBa2(Cu,Zn)3O7-d",Y123,23.0,,,,PR05115653,Y,1.0,Ba,2.0,Cu,2.91,Zn,0.09,,,,,,,,,,,O,6.75,6.75,Y1.0Ba2.0Cu2.91Zn0.09O6.75
11042,Y1Ba2Cu2.91Zn0.09O6.7,"YBa2(Cu,Zn)3O7-d",Y123,20.0,,,,PR05115653,Y,1.0,Ba,2.0,Cu,2.91,Zn,0.09,,,,,,,,,,,O,6.7,6.7,Y1.0Ba2.0Cu2.91Zn0.09O6.7
11050,Y1Ba2Cu2.79Zn0.21O6.95,"YBa2(Cu,Zn)3O7-d",Y123,20.0,,,,PR05115653,Y,1.0,Ba,2.0,Cu,2.79,Zn,0.21,,,,,,,,,,,O,6.95,6.95,Y1.0Ba2.0Cu2.79Zn0.21O6.95
11058,Y1Ba2Cu3O6.94,YBa2Cu3O7-d,Y123,92.6,3.821,3.884,11.687000000000001,PR05116487,Y,1.0,Ba,2.0,Cu,3.0,,,,,,,,,,,,,O,6.94,6.94,Y1.0Ba2.0Cu3.0O6.94
11059,Y1Ba2Cu3O6.94,YBa2Cu3O7-d,Y123,92.9,3.821,3.884,11.687000000000001,PR05116487,Y,1.0,Ba,2.0,Cu,3.0,,,,,,,,,,,,,O,6.94,6.94,Y1.0Ba2.0Cu3.0O6.94
11060,Y0.6Pr0.4Ba2Cu3O6.88,"(Y, Pr)(Ba,Sr)2Cu3O7-d",Y123,47.0,3.835,3.895,11.682,PR05116444,Y,0.6,Pr,0.4,Ba,2.0,Cu,3.0,,,,,,,,,,,O,6.88,6.88,Y0.6Pr0.4Ba2.0Cu3.0O6.88
11061,Y0.6Pr0.4Ba1.8Sr0.2Cu3O6.85,"(Y, Pr)(Ba,Sr)2Cu3O7-d",Y123,47.0,3.84,3.885,11.652999999999999,PR05116444,Y,0.6,Pr,0.4,Ba,1.8,Sr,0.2,Cu,3.0,,,,,,,,,O,6.85,6.85,Y0.6Pr0.4Ba1.8Sr0.2Cu3.0O6.85
11062,Y0.6Pr0.4Ba1.6Sr0.4Cu3O6.87,"(Y, Pr)(Ba,Sr)2Cu3O7-d",Y123,44.0,3.844,3.875,11.64,PR05116444,Y,0.6,Pr,0.4,Ba,1.6,Sr,0.4,Cu,3.0,,,,,,,,,O,6.87,6.87,Y0.6Pr0.4Ba1.6Sr0.4Cu3.0O6.87
11063,Y0.6Pr0.4Ba1.4Sr0.6Cu3O6.83,"(Y, Pr)(Ba,Sr)2Cu3O7-d",Y123,45.0,3.843,3.863,11.615,PR05116444,Y,0.6,Pr,0.4,Ba,1.4,Sr,0.6,Cu,3.0,,,,,,,,,O,6.83,6.83,Y0.6Pr0.4Ba1.4Sr0.6Cu3.0O6.83
11064,Y0.6Pr0.4Ba1.2Sr0.8Cu3O6.89,"(Y, Pr)(Ba,Sr)2Cu3O7-d",Y123,52.0,3.844,3.8569999999999998,11.575,PR05116444,Y,0.6,Pr,0.4,Ba,1.2,Sr,0.8,Cu,3.0,,,,,,,,,O,6.89,6.89,Y0.6Pr0.4Ba1.2Sr0.8Cu3.0O6.89
11065,Y0.6Pr0.4Ba1Sr1Cu3O6.89,"(Y, Pr)(Ba,Sr)2Cu3O7-d",Y123,53.0,3.84,3.84,11.56,PR05116444,Y,0.6,Pr,0.4,Ba,1.0,Sr,1.0,Cu,3.0,,,,,,,,,O,6.89,6.89,Y0.6Pr0.4Ba1.0Sr1.0Cu3.0O6.89
11066,Y0.6Pr0.4Ba0.8Sr1.2Cu3O6.89,"(Y, Pr)(Ba,Sr)2Cu3O7-d",Y123,49.0,3.8360000000000003,3.8360000000000003,11.536,PR05116444,Y,0.6,Pr,0.4,Ba,0.8,Sr,1.2,Cu,3.0,,,,,,,,,O,6.89,6.89,Y0.6Pr0.4Ba0.8Sr1.2Cu3.0O6.89
11067,Y0.6Pr0.4Ba0.6Sr1.4Cu3O6.89,"(Y, Pr)(Ba,Sr)2Cu3O7-d",Y123,49.0,3.8339999999999996,3.8339999999999996,11.53,PR05116444,Y,0.6,Pr,0.4,Ba,0.6,Sr,1.4,Cu,3.0,,,,,,,,,O,6.89,6.89,Y0.6Pr0.4Ba0.6Sr1.4Cu3.0O6.89
11068,Y0.6Pr0.4Ba0.4Sr1.6Cu3O7-d,"(Y, Pr)(Ba,Sr)2Cu3O7-d",Y123,50.0,,,,PR05116444,Y,0.6,Pr,0.4,Ba,0.4,Sr,1.6,Cu,3.0,,,,,,,,,O,7.0,,Y0.6Pr0.4Ba0.4Sr1.6Cu3.0O7.0
11069,Y0.6Pr0.4Ba0.2Sr1.8Cu3O7-d,"(Y, Pr)(Ba,Sr)2Cu3O7-d",Y123,44.0,,,,PR05116444,Y,0.6,Pr,0.4,Ba,0.2,Sr,1.8,Cu,3.0,,,,,,,,,O,7.0,,Y0.6Pr0.4Ba0.2Sr1.8Cu3.0O7.0
11070,Y1Ba2Cu3.976Zn0.024O8,"YBa2(Cu,Zn)4O8",Y124,63.0,,,,PR05116503,Y,1.0,Ba,2.0,Cu,3.9760000000000004,Zn,0.024,,,,,,,,,,,O,8.0,8.0,Y1.0Ba2.0Cu3.9760000000000004Zn0.024O8.0
11071,Y1Ba2Cu3.95Zn0.05O8,"YBa2(Cu,Zn)4O8",Y124,47.0,,,,PR05116503,Y,1.0,Ba,2.0,Cu,3.95,Zn,0.05,,,,,,,,,,,O,8.0,8.0,Y1.0Ba2.0Cu3.95Zn0.05O8.0
11072,Y1Ba2Cu3.928Zn0.072O8,"YBa2(Cu,Zn)4O8",Y124,31.0,,,,PR05116503,Y,1.0,Ba,2.0,Cu,3.928,Zn,0.07200000000000001,,,,,,,,,,,O,8.0,8.0,Y1.0Ba2.0Cu3.928Zn0.07200000000000001O8.0
11073,Y1Ba2Cu3.9Zn0.1O8,"YBa2(Cu,Zn)4O8",Y124,12.0,,,,PR05116503,Y,1.0,Ba,2.0,Cu,3.9,Zn,0.1,,,,,,,,,,,O,8.0,8.0,Y1.0Ba2.0Cu3.9Zn0.1O8.0
11075,Y1Ba2Cu4O8,"YBa2(Cu,Zn)4O8",Y124,80.0,,,,PR05116503,Y,1.0,Ba,2.0,Cu,4.0,,,,,,,,,,,,,O,8.0,8.0,Y1.0Ba2.0Cu4.0O8.0
11078,La2Cu1O4.06,La2CuO4+d,T,45.0,,,,PR05116499,La,2.0,Cu,1.0,,,,,,,,,,,,,,,O,4.06,4.06,La2.0Cu1.0O4.06
11079,La2Cu1O4.065,La2CuO4+d,T,45.0,,,,PR05116499,La,2.0,Cu,1.0,,,,,,,,,,,,,,,O,4.065,4.065,La2.0Cu1.0O4.065
11080,La2Cu1O4.075,La2CuO4+d,T,45.0,,,,PR05116499,La,2.0,Cu,1.0,,,,,,,,,,,,,,,O,4.075,4.075,La2.0Cu1.0O4.075
11081,La2Cu1O4.08,La2CuO4+d,T,45.0,,,,PR05116499,La,2.0,Cu,1.0,,,,,,,,,,,,,,,O,4.08,4.08,La2.0Cu1.0O4.08
11082,La2Cu1O4.03,La2CuO4+d,T,32.0,,,,PR05116499,La,2.0,Cu,1.0,,,,,,,,,,,,,,,O,4.03,4.03,La2.0Cu1.0O4.03
11083,La2Cu1O4.04,La2CuO4+d,T,32.0,,,,PR05116499,La,2.0,Cu,1.0,,,,,,,,,,,,,,,O,4.04,4.04,La2.0Cu1.0O4.04
11084,La2Cu1O4.05,La2CuO4+d,T,32.0,,,,PR05116499,La,2.0,Cu,1.0,,,,,,,,,,,,,,,O,4.05,4.05,La2.0Cu1.0O4.05
11085,La2Cu1O4.06,La2CuO4+d,T,42.0,,,,PR05116499,La,2.0,Cu,1.0,,,,,,,,,,,,,,,O,4.06,4.06,La2.0Cu1.0O4.06
11086,La2Cu1O4.08,La2CuO4+d,T,42.0,,,,PR05116499,La,2.0,Cu,1.0,,,,,,,,,,,,,,,O,4.08,4.08,La2.0Cu1.0O4.08
11087,La2Cu1O4.09,La2CuO4+d,T,42.0,,,,PR05116499,La,2.0,Cu,1.0,,,,,,,,,,,,,,,O,4.09,4.09,La2.0Cu1.0O4.09
11104,Y1Ba2Cu4O8,YBa2Cu4O8,Y124,81.4,,,27.21,PR05106035,Y,1.0,Ba,2.0,Cu,4.0,,,,,,,,,,,,,O,8.0,8.0,Y1.0Ba2.0Cu4.0O8.0
11110,Bi2Sr2Ca1Cu2O8+d,Bi2Sr2CaCu2O8+d,Bi2212,87.0,,,,PR05106655,Bi,2.0,Sr,2.0,Ca,1.0,Cu,2.0,,,,,,,,,,,O,8.0,,Bi2.0Sr2.0Ca1.0Cu2.0O8.0
11111,Bi2Sr2Ca1Cu2O8+d,Bi2Sr2CaCu2O8+d,Bi2212,93.0,,,,PR05106655,Bi,2.0,Sr,2.0,Ca,1.0,Cu,2.0,,,,,,,,,,,O,8.0,,Bi2.0Sr2.0Ca1.0Cu2.0O8.0
11112,Bi2Sr2Ca1Cu2O8+d,Bi2Sr2CaCu2O8+d,Bi2212,87.5,,,,PR05106655,Bi,2.0,Sr,2.0,Ca,1.0,Cu,2.0,,,,,,,,,,,O,8.0,,Bi2.0Sr2.0Ca1.0Cu2.0O8.0
11235,Nd1Ba2Cu3O7-d,"NdBa2(Cu,Ga)3O7",Y123,89.7,3.86,3.91,11.78,PR05108503,Nd,1.0,Ba,2.0,Cu,3.0,,,,,,,,,,,,,O,7.0,,Nd1.0Ba2.0Cu3.0O7.0
11236,Nd1Ba2Cu2.99Ga0.01O7-y,"NdBa2(Cu,Ga)3O7",Y123,81.2,3.86,3.91,11.78,PR05108503,Nd,1.0,Ba,2.0,Cu,2.99,Ga,0.01,,,,,,,,,,,O,7.0,,Nd1.0Ba2.0Cu2.99Ga0.01O7.0
11237,Nb1Ba2Cu2.98Ga0.02O7-y,"NdBa2(Cu,Ga)3O7",Nb123,80.2,3.87,3.91,11.78,PR05108503,Nb,1.0,Ba,2.0,Cu,2.98,Ga,0.02,,,,,,,,,,,O,7.0,,Nb1.0Ba2.0Cu2.98Ga0.02O7.0
11238,Nd1Ba2Cu2.97Ga0.03O7-y,"NdBa2(Cu,Ga)3O7",Y123,70.5,3.88,3.92,11.77,PR05108503,Nd,1.0,Ba,2.0,Cu,2.97,Ga,0.03,,,,,,,,,,,O,7.0,,Nd1.0Ba2.0Cu2.97Ga0.03O7.0
11239,Nb1Ba2Cu2.96Ga0.04O7-y,"NdBa2(Cu,Ga)3O7",Nb123,60.6,3.88,3.92,11.77,PR05108503,Nb,1.0,Ba,2.0,Cu,2.96,Ga,0.04,,,,,,,,,,,O,7.0,,Nb1.0Ba2.0Cu2.96Ga0.04O7.0
11240,Nb1Ba2Cu2.95Ga0.05O7-y,"NdBa2(Cu,Ga)3O7",Nb123,60.0,3.88,3.91,11.76,PR05108503,Nb,1.0,Ba,2.0,Cu,2.95,Ga,0.05,,,,,,,,,,,O,7.0,,Nb1.0Ba2.0Cu2.95Ga0.05O7.0
11241,Nb1Ba2Cu2.94Ga0.06O7-y,"NdBa2(Cu,Ga)3O7",Nb123,56.2,3.89,3.91,11.76,PR05108503,Nb,1.0,Ba,2.0,Cu,2.94,Ga,0.06,,,,,,,,,,,O,7.0,,Nb1.0Ba2.0Cu2.94Ga0.06O7.0
11242,Nb1Ba2Cu2.93Ga0.07O7-y,"NdBa2(Cu,Ga)3O7",Nb123,52.0,3.89,3.9,11.76,PR05108503,Nb,1.0,Ba,2.0,Cu,2.93,Ga,0.07,,,,,,,,,,,O,7.0,,Nb1.0Ba2.0Cu2.93Ga0.07O7.0
11243,Nb1Ba2Cu2.92Ga0.08O7-y,"NdBa2(Cu,Ga)3O7",Nb123,52.4,3.89,3.9,11.76,PR05108503,Nb,1.0,Ba,2.0,Cu,2.92,Ga,0.08,,,,,,,,,,,O,7.0,,Nb1.0Ba2.0Cu2.92Ga0.08O7.0
11244,Nd1Ba2Cu2.91Ga0.09O7-y,"NdBa2(Cu,Ga)3O7",Y123,50.1,3.89,3.89,11.76,PR05108503,Nd,1.0,Ba,2.0,Cu,2.91,Ga,0.09,,,,,,,,,,,O,7.0,,Nd1.0Ba2.0Cu2.91Ga0.09O7.0
11245,Nb1Ba2Cu2.9Ga0.1O7-y,"NdBa2(Cu,Ga)3O7",Nb123,42.6,3.9,3.9,11.76,PR05108503,Nb,1.0,Ba,2.0,Cu,2.9,Ga,0.1,,,,,,,,,,,O,7.0,,Nb1.0Ba2.0Cu2.9Ga0.1O7.0
11248,Bi1.8Pb0.3Sr2Ca2Cu3O10,"(Bi,Pb)2Sr2Ca2Cu3O10",Bi2223,109.0,,,,PR05108551,Bi,1.8,Pb,0.3,Sr,2.0,Ca,2.0,Cu,3.0,,,,,,,,,O,10.0,10.0,Bi1.8Pb0.3Sr2.0Ca2.0Cu3.0O10.0
11249,Bi1.8Pb0.3Sr2Ca2Cu3O10,"(Bi,Pb)2Sr2Ca2Cu3O10",Bi2223,108.0,,,,PR05108551,Bi,1.8,Pb,0.3,Sr,2.0,Ca,2.0,Cu,3.0,,,,,,,,,O,10.0,10.0,Bi1.8Pb0.3Sr2.0Ca2.0Cu3.0O10.0
11250,Bi1.8Pb0.3Sr2Ca2Cu3O10,"(Bi,Pb)2Sr2Ca2Cu3O10",Bi2223,107.0,,,,PR05108551,Bi,1.8,Pb,0.3,Sr,2.0,Ca,2.0,Cu,3.0,,,,,,,,,O,10.0,10.0,Bi1.8Pb0.3Sr2.0Ca2.0Cu3.0O10.0
11251,Y1Ba2Cu2.94Ni0.06O7,"YBa2(Cu,Ni)3O7",Y123,79.0,,,,PR05109193,Y,1.0,Ba,2.0,Cu,2.94,Ni,0.06,,,,,,,,,,,O,7.0,7.0,Y1.0Ba2.0Cu2.94Ni0.06O7.0
11252,Y1Ba2Cu2.88Ni0.12O7,"YBa2(Cu,Ni)3O7",Y123,70.0,,,,PR05109193,Y,1.0,Ba,2.0,Cu,2.88,Ni,0.12,,,,,,,,,,,O,7.0,7.0,Y1.0Ba2.0Cu2.88Ni0.12O7.0
11253,Y1Ba2Cu2.82Ni0.18O7,"YBa2(Cu,Ni)3O7",Y123,68.0,,,,PR05109193,Y,1.0,Ba,2.0,Cu,2.82,Ni,0.18,,,,,,,,,,,O,7.0,7.0,Y1.0Ba2.0Cu2.82Ni0.18O7.0
11254,Y1Ba2Cu2.94Ni0.06O7,"YBa2(Cu,Ni)3O7",Y123,62.0,,,,PR05109193,Y,1.0,Ba,2.0,Cu,2.94,Ni,0.06,,,,,,,,,,,O,7.0,7.0,Y1.0Ba2.0Cu2.94Ni0.06O7.0
11255,Y1Ba2Cu2.88Ni0.12O7,"YBa2(Cu,Ni)3O7",Y123,43.0,,,,PR05109193,Y,1.0,Ba,2.0,Cu,2.88,Ni,0.12,,,,,,,,,,,O,7.0,7.0,Y1.0Ba2.0Cu2.88Ni0.12O7.0
11300,Yb1Ba2Cu3O7,YbBa2Cu3O7,Y123,87.9,3.7960000000000003,3.866,11.613,PR05112900,Yb,1.0,Ba,2.0,Cu,3.0,,,,,,,,,,,,,O,7.0,7.0,Yb1.0Ba2.0Cu3.0O7.0
11301,Tm1Ba2Cu3O7,TmBa2Cu3O7,Y123,90.4,3.801,3.8710000000000004,11.616,PR05112900,Tm,1.0,Ba,2.0,Cu,3.0,,,,,,,,,,,,,O,7.0,7.0,Tm1.0Ba2.0Cu3.0O7.0
11302,Ho1Ba2Cu3O7,HoBa2Cu3O7,Y123,91.5,3.818,3.883,11.633,PR05112900,Ho,1.0,Ba,2.0,Cu,3.0,,,,,,,,,,,,,O,7.0,7.0,Ho1.0Ba2.0Cu3.0O7.0
11303,Dy1Ba2Cu3O7,DyBa2Cu3O7,Y123,91.7,3.818,3.884,11.649000000000001,PR05112900,Dy,1.0,Ba,2.0,Cu,3.0,,,,,,,,,,,,,O,7.0,7.0,Dy1.0Ba2.0Cu3.0O7.0
11304,Gd1Ba2Cu3O7,GdBa2Cu3O7,Y123,93.6,,,,PR05112900,Gd,1.0,Ba,2.0,Cu,3.0,,,,,,,,,,,,,O,7.0,7.0,Gd1.0Ba2.0Cu3.0O7.0
11305,Sm1Ba2Cu3O7,SmBa2Cu3O7,Y123,93.1,3.8489999999999998,3.898,11.690999999999999,PR05112900,Sm,1.0,Ba,2.0,Cu,3.0,,,,,,,,,,,,,O,7.0,7.0,Sm1.0Ba2.0Cu3.0O7.0
11306,Nd1Ba2Cu3O7,NdBa2Cu3O7,Y123,94.4,3.8569999999999998,3.912,11.720999999999998,PR05112900,Nd,1.0,Ba,2.0,Cu,3.0,,,,,,,,,,,,,O,7.0,7.0,Nd1.0Ba2.0Cu3.0O7.0
11313,Tl1.75Ba2Cu1.2O5.98,Tl2Ba2CuO6,Tl2201,26.0,,,,PR05112759,Tl,1.75,Ba,2.0,Cu,1.2,,,,,,,,,,,,,O,5.98,5.98,Tl1.75Ba2.0Cu1.2O5.98
11314,Tl1.63Ba2Ca1.3Cu2O7.94,Tl2Ba2CaCu2O8,Tl2212,91.0,,,,PR05112759,Tl,1.63,Ba,2.0,Ca,1.3,Cu,2.0,,,,,,,,,,,O,7.94,7.94,Tl1.63Ba2.0Ca1.3Cu2.0O7.94
11315,Tl1.62Ba2Ca2.3Cu3O9.92,Tl2Ba2Ca2Cu3O10,Tl2223,113.0,,,,PR05112759,Tl,1.62,Ba,2.0,Ca,2.3,Cu,3.0,,,,,,,,,,,O,9.92,9.92,Tl1.62Ba2.0Ca2.3Cu3.0O9.92
11316,Tl1.6Ba2Ca3.3Cu4O11.89,Tl2Ba2Ca3Cu4O12,Tl2234,103.0,,,,PR05112759,Tl,1.6,Ba,2.0,Ca,3.3,Cu,4.0,,,,,,,,,,,O,11.89,11.89,Tl1.6Ba2.0Ca3.3Cu4.0O11.89
11317,Tl1.89Ba2Cu1.11O6.18,Tl2Ba2CuO6,Tl2201,49.0,3.6839999999999997,,23.136999999999997,PR05112747,Tl,1.89,Ba,2.0,Cu,1.11,,,,,,,,,,,,,O,6.18,6.18,Tl1.89Ba2.0Cu1.11O6.18
11322,Y0.8Pr0.2Ba2Cu3O7-d,"(Y,Pr)Ba2Cu3O7-d",Y123,75.0,,,,PR05111848,Y,0.8,Pr,0.2,Ba,2.0,Cu,3.0,,,,,,,,,,,O,7.0,,Y0.8Pr0.2Ba2.0Cu3.0O7.0
11323,Y0.7Pr0.3Ba2Cu3O7-d,"(Y,Pr)Ba2Cu3O7-d",Y123,60.5,,,,PR05111848,Y,0.7,Pr,0.3,Ba,2.0,Cu,3.0,,,,,,,,,,,O,7.0,,Y0.7Pr0.3Ba2.0Cu3.0O7.0
11324,Y0.6Pr0.4Ba2Cu3O7-d,"(Y,Pr)Ba2Cu3O7-d",Y123,47.0,,,,PR05111848,Y,0.6,Pr,0.4,Ba,2.0,Cu,3.0,,,,,,,,,,,O,7.0,,Y0.6Pr0.4Ba2.0Cu3.0O7.0
11325,Y0.5Pr0.5Ba2Cu3O7-d,"(Y,Pr)Ba2Cu3O7-d",Y123,32.7,,,,PR05111848,Y,0.5,Pr,0.5,Ba,2.0,Cu,3.0,,,,,,,,,,,O,7.0,,Y0.5Pr0.5Ba2.0Cu3.0O7.0
11326,Y0.8Pr0.2Ba2Cu3O7-d,"(Y,Pr,Ca)Ba2Cu3O7-d",Y123,67.7,,,,PR05111848,Y,0.8,Pr,0.2,Ba,2.0,Cu,3.0,,,,,,,,,,,O,7.0,,Y0.8Pr0.2Ba2.0Cu3.0O7.0
11327,T0.75Pr0.2Ca0.05Ba2Cu3O7-d,"(Y,Pr,Ca)Ba2Cu3O7-d",Y123,60.2,,,,PR05111848,T,0.75,Pr,0.2,Ca,0.05,Ba,2.0,Cu,3.0,,,,,,,,,O,7.0,,T0.75Pr0.2Ca0.05Ba2.0Cu3.0O7.0
11328,Y0.7Pr0.2Ca0.1Ba2Cu3O7-d,"(Y,Pr,Ca)Ba2Cu3O7-d",Y123,58.0,,,,PR05111848,Y,0.7,Pr,0.2,Ca,0.1,Ba,2.0,Cu,3.0,,,,,,,,,O,7.0,,Y0.7Pr0.2Ca0.1Ba2.0Cu3.0O7.0
11329,Y0.65Pr0.2Ca0.15Ba2Cu3O7-d,"(Y,Pr,Ca)Ba2Cu3O7-d",Y123,39.3,,,,PR05111848,Y,0.65,Pr,0.2,Ca,0.15,Ba,2.0,Cu,3.0,,,,,,,,,O,7.0,,Y0.65Pr0.2Ca0.15Ba2.0Cu3.0O7.0
11330,Y0.6Pr0.2Ca0.2Ba2Cu3O7-d,"(Y,Pr,Ca)Ba2Cu3O7-d",Y123,29.9,,,,PR05111848,Y,0.6,Pr,0.2,Ca,0.2,Ba,2.0,Cu,3.0,,,,,,,,,O,7.0,,Y0.6Pr0.2Ca0.2Ba2.0Cu3.0O7.0
11331,Y1.55Pr0.2Ca0.25Ba2Cu3O7-d,"(Y,Pr,Ca)Ba2Cu3O7-d",Y123,20.2,,,,PR05111848,Y,1.55,Pr,0.2,Ca,0.25,Ba,2.0,Cu,3.0,,,,,,,,,O,7.0,,Y1.55Pr0.2Ca0.25Ba2.0Cu3.0O7.0
11332,Y1Ba2Cu2.94Zn0.06O7-d,"YBa2(Cu,Zn)3O7-d",Y123,67.7,,,,PR05111848,Y,1.0,Ba,2.0,Cu,2.94,Zn,0.06,,,,,,,,,,,O,7.0,,Y1.0Ba2.0Cu2.94Zn0.06O7.0
11333,Y1Ba2Cu2.925Zn0.075O7-d,"YBa2(Cu,Zn)3O7-d",Y123,60.2,,,,PR05111848,Y,1.0,Ba,2.0,Cu,2.925,Zn,0.075,,,,,,,,,,,O,7.0,,Y1.0Ba2.0Cu2.925Zn0.075O7.0
11334,Y1Ba2Cu2.88Zn0.12O7-d,"YBa2(Cu,Zn)3O7-d",Y123,58.0,,,,PR05111848,Y,1.0,Ba,2.0,Cu,2.88,Zn,0.12,,,,,,,,,,,O,7.0,,Y1.0Ba2.0Cu2.88Zn0.12O7.0
11335,Y1Ba2Cu2.85Zn0.15O7-d,"YBa2(Cu,Zn)3O7-d",Y123,39.3,,,,PR05111848,Y,1.0,Ba,2.0,Cu,2.85,Zn,0.15,,,,,,,,,,,O,7.0,,Y1.0Ba2.0Cu2.85Zn0.15O7.0
11336,Y1Ba2Cu2.82Zn0.06O7-d,"YBa2(Cu,Zn)3O7-d",Y123,29.9,,,,PR05111848,Y,1.0,Ba,2.0,Cu,2.82,Zn,0.06,,,,,,,,,,,O,7.0,,Y1.0Ba2.0Cu2.82Zn0.06O7.0
11337,Y1Ba2Cu2.79Zn0.21O7-d,"YBa2(Cu,Zn)3O7-d",Y123,20.2,,,,PR05111848,Y,1.0,Ba,2.0,Cu,2.79,Zn,0.21,,,,,,,,,,,O,7.0,,Y1.0Ba2.0Cu2.79Zn0.21O7.0
11338,Y1Ba2Cu2.775Zn0.225O7-d,"YBa2(Cu,Zn)3O7-d",Y123,13.4,,,,PR05111848,Y,1.0,Ba,2.0,Cu,2.775,Zn,0.225,,,,,,,,,,,O,7.0,,Y1.0Ba2.0Cu2.775Zn0.225O7.0
11342,La1.8Sr0.2Ca1Cu2O6-d,"(La,Sr)2CaCu2O6-d",2126,26.5,3.818,,19.69,PR05111826,La,1.8,Sr,0.2,Ca,1.0,Cu,2.0,,,,,,,,,,,O,6.0,,La1.8Sr0.2Ca1.0Cu2.0O6.0
11343,La1.8Sr0.2Ca1Cu2O6-d,"(La,Sr)2CaCu2O6-d",2126,52.0,3.818,,19.69,PR05111826,La,1.8,Sr,0.2,Ca,1.0,Cu,2.0,,,,,,,,,,,O,6.0,,La1.8Sr0.2Ca1.0Cu2.0O6.0
11344,Hg1Ba2Ca2Cu3O8+d,HgBa2Ca2Cu3O8+d,Hg1223,133.5,,,,PR05111767,Hg,1.0,Ba,2.0,Ca,2.0,Cu,3.0,,,,,,,,,,,O,8.0,,Hg1.0Ba2.0Ca2.0Cu3.0O8.0
11700,Y1Ba2Cu3O6.97,YBa2Cu3O7,Y123,91.3,,,,PR05200541,Y,1.0,Ba,2.0,Cu,3.0,,,,,,,,,,,,,O,6.97,6.97,Y1.0Ba2.0Cu3.0O6.97
