Repository: CompRhys/apical

# Data Guide

In all cases whilst compiling this data we have been careful to include as much meta-information as possible to allow data to be traced back to it's original sources. For SuperCon this takes the form of the SuperCon "num :" reference id and then the source publication details. For ICSD we provide the ICSD collection code.

We acknowledge the Japanese National Institute for Materials Science for maintaining the [SuperCon](https://supercon.nims.go.jp/index_en.html) database as well as FIZ Karlsruhe GmbH for maintaining [ICSD](https://www.fiz-karlsruhe.de/en/produkte-und-dienstleistungen/inorganic-crystal-structure-database-icsd).

File: processed-data/super_cuprates.csv (part 22 of 58)
num :,composition :,str3 :,tc :,lata :,latb :,latc :,refno :,author :,title :,journal :,year :
6093,Hg1.0Ba2.0Cu1.0O4.12,Hg1201,89.0,3.8760000000000003,,9.514,PHC2550173,"D.A. Mikhailova, E.V. Antipov, V.A. Alyoshin,",Synthesis of monophase HgBa2CuO4+z under controlled partial oxygen pressure,"Physica.C,255(1995)173-179",1995.0
6094,Hg1.0Ba2.0Cu1.0O4.0,Hg1201,85.0,3.884,,9.53,PHC2550173,"D.A. Mikhailova, E.V. Antipov, V.A. Alyoshin,",Synthesis of monophase HgBa2CuO4+z under controlled partial oxygen pressure,"Physica.C,255(1995)173-179",1995.0
6095,Hg1.0Ba2.0Cu1.0O4.0,Hg1201,96.0,3.8789999999999996,,9.525,PHC2550173,"D.A. Mikhailova, E.V. Antipov, V.A. Alyoshin,",Synthesis of monophase HgBa2CuO4+z under controlled partial oxygen pressure,"Physica.C,255(1995)173-179",1995.0
6112,Nd1.0Ba1.0Sr1.0Cu3.0O6.92,Y123,64.0,3.8539999999999996,,11.634,PHC2560051,"I.K. Gopalakrishnan, J.V. Yakhmi, R. Ganguly,",Effect of substitution of Ca for Nd and Sr on the superconducting behaviour of NdBaSrCu3O7-z,"Physica.C,256(1996)51-56",1996.0
6113,Nd0.9Ca0.1Ba1.0Sr1.0Cu3.0O6.85,Y123,71.0,3.866,,11.673,PHC2560051,"I.K. Gopalakrishnan, J.V. Yakhmi, R. Ganguly,",Effect of substitution of Ca for Nd and Sr on the superconducting behaviour of NdBaSrCu3O7-z,"Physica.C,256(1996)51-56",1996.0
6114,Nd0.8Ca0.2Ba1.0Sr1.0Cu3.0O6.78,Y123,77.0,3.864,,11.648,PHC2560051,"I.K. Gopalakrishnan, J.V. Yakhmi, R. Ganguly,",Effect of substitution of Ca for Nd and Sr on the superconducting behaviour of NdBaSrCu3O7-z,"Physica.C,256(1996)51-56",1996.0
6115,Nd1.0Ba1.0Sr0.95Ca0.05Cu3.0O7.0,Y123,67.0,3.86,,11.627,PHC2560051,"I.K. Gopalakrishnan, J.V. Yakhmi, R. Ganguly,",Effect of substitution of Ca for Nd and Sr on the superconducting behaviour of NdBaSrCu3O7-z,"Physica.C,256(1996)51-56",1996.0
6116,Nd1.0Ba1.0Sr0.9Ca0.1Cu3.0O7.0,Y123,70.0,3.858,,11.62,PHC2560051,"I.K. Gopalakrishnan, J.V. Yakhmi, R. Ganguly,",Effect of substitution of Ca for Nd and Sr on the superconducting behaviour of NdBaSrCu3O7-z,"Physica.C,256(1996)51-56",1996.0
6117,Nd1.0Ba1.0Sr0.85Ca0.15Cu3.0O7.0,Y123,69.0,3.858,,11.615,PHC2560051,"I.K. Gopalakrishnan, J.V. Yakhmi, R. Ganguly,",Effect of substitution of Ca for Nd and Sr on the superconducting behaviour of NdBaSrCu3O7-z,"Physica.C,256(1996)51-56",1996.0
6118,Nd1.0Ba1.0Sr0.8Ca0.2Cu3.0O7.0,Y123,69.0,3.852,,11.607000000000001,PHC2560051,"I.K. Gopalakrishnan, J.V. Yakhmi, R. Ganguly,",Effect of substitution of Ca for Nd and Sr on the superconducting behaviour of NdBaSrCu3O7-z,"Physica.C,256(1996)51-56",1996.0
6119,Nd1.0Ba1.0Sr0.6Ca0.4Cu3.0O7.0,Y123,66.0,3.8539999999999996,,11.610999999999999,PHC2560051,"I.K. Gopalakrishnan, J.V. Yakhmi, R. Ganguly,",Effect of substitution of Ca for Nd and Sr on the superconducting behaviour of NdBaSrCu3O7-z,"Physica.C,256(1996)51-56",1996.0
6120,Nd1.0Ba1.0Sr0.4Ca0.6Cu3.0O7.0,Y123,63.0,3.862,,11.64,PHC2560051,"I.K. Gopalakrishnan, J.V. Yakhmi, R. Ganguly,",Effect of substitution of Ca for Nd and Sr on the superconducting behaviour of NdBaSrCu3O7-z,"Physica.C,256(1996)51-56",1996.0
6121,Nd1.0Ba1.0Sr0.2Ca0.8Cu3.0O7.0,Y123,51.0,3.865,,11.607999999999999,PHC2560051,"I.K. Gopalakrishnan, J.V. Yakhmi, R. Ganguly,",Effect of substitution of Ca for Nd and Sr on the superconducting behaviour of NdBaSrCu3O7-z,"Physica.C,256(1996)51-56",1996.0
6122,Nd1.0Ba1.0Ca1.0Cu3.0O7.0,Y123,59.0,3.864,,11.63,PHC2560051,"I.K. Gopalakrishnan, J.V. Yakhmi, R. Ganguly,",Effect of substitution of Ca for Nd and Sr on the superconducting behaviour of NdBaSrCu3O7-z,"Physica.C,256(1996)51-56",1996.0
6132,Gd0.7Pr0.2Ca0.1Ba2.0Cu3.0O7.0,Y123,64.4,,,,PHC2560161,"T.C. Poon, J. Gao,","Structual properties and solubility of calcium in the compounds R1-x-yPrxCayBa2Cu3O7-z (R=Y,Gd)","Physica.C,256(1996)161-167",1996.0
6149,Li1.0Ti1.91Cu0.09O4.0,,14.4,,,,PHC2550329,"O. Faran, V. Volterra,",Conductivity and superconductivity in the LiTi2-xCuxO4 spinel system,"Physica.C,255(1995)329-334",1995.0
6151,Hg1.0Ba2.0Ca4.0Cu5.0O12.0,Hg1245,100.0,3.855,,22.156,PHC2560001,"B. Souletie, C. Chaillout, E. Gautier, E.M. Kopin, E.V. Antipov, J.J. Capponi, J.L. Tholence, M. Brunner, M. Marezio, S.M. Loureiro,",High-pressure synthesis and heat treatments of the HgBa2Ca4Cu5O12+z and HgBa2Ca5Cu6O14+z,"Physica.C, 256(1996)1-7",1996.0
6152,Hg1.0Ba2.0Ca4.0Cu5.0O12.0,Hg1245,110.0,3.852,,22.141,PHC2560001,"B. Souletie, C. Chaillout, E. Gautier, E.M. Kopin, E.V. Antipov, J.J. Capponi, J.L. Tholence, M. Brunner, M. Marezio, S.M. Loureiro,",High-pressure synthesis and heat treatments of the HgBa2Ca4Cu5O12+z and HgBa2Ca5Cu6O14+z,"Physica.C, 256(1996)1-7",1996.0
6153,Hg1.0Ba2.0Ca5.0Cu6.0O14.0,Hg1256,100.0,3.852,,25.23,PHC2560001,"B. Souletie, C. Chaillout, E. Gautier, E.M. Kopin, E.V. Antipov, J.J. Capponi, J.L. Tholence, M. Brunner, M. Marezio, S.M. Loureiro,",High-pressure synthesis and heat treatments of the HgBa2Ca4Cu5O12+z and HgBa2Ca5Cu6O14+z,"Physica.C, 256(1996)1-7",1996.0
6154,Hg1.0Ba2.0Ca5.0Cu6.0O14.0,Hg1256,107.0,3.852,,25.26,PHC2560001,"B. Souletie, C. Chaillout, E. Gautier, E.M. Kopin, E.V. Antipov, J.J. Capponi, J.L. Tholence, M. Brunner, M. Marezio, S.M. Loureiro,",High-pressure synthesis and heat treatments of the HgBa2Ca4Cu5O12+z and HgBa2Ca5Cu6O14+z,"Physica.C, 256(1996)1-7",1996.0
6159,Hg0.5Bi0.5Sr1.75La0.25Cu1.0O5.0,Hg1201,27.0,3.773,,8.906,PHC2140087,"A.MAIGNAN, B.RAVEAU, C.MICHEL, D.PELLOQUIN, G.VAN TENDELOO, M.HERVIEU,","A NEW ""1201"" MERCURY CUPRATE","PHYSICA C,214(1993)87",1993.0
6160,Hg0.5Bi0.5Sr0.5La0.5Cu1.0O5.0,Hg1201,27.0,3.775,,8.877,PHC2140087,"A.MAIGNAN, B.RAVEAU, C.MICHEL, D.PELLOQUIN, G.VAN TENDELOO, M.HERVIEU,","A NEW ""1201"" MERCURY CUPRATE","PHYSICA C,214(1993)87",1993.0
6161,Hg0.5Bi0.5Sr1.25La0.75Cu1.0O5.0,Hg1201,27.0,3.778,,8.841000000000003,PHC2140087,"A.MAIGNAN, B.RAVEAU, C.MICHEL, D.PELLOQUIN, G.VAN TENDELOO, M.HERVIEU,","A NEW ""1201"" MERCURY CUPRATE","PHYSICA C,214(1993)87",1993.0
6162,Pb0.5Hg0.5Sr1.2La0.8Cu1.0O5.0,Hg1201,24.0,3.7910000000000004,,8.691,PHC2160273,"A.J.FREEMAN, D.L.NOVIKOV,","VAN HOVE SINGULARITIES AND THE ROLE OF DOPING IN THE STABILIZATION,SYNTHESIS AND SUPERCONDUCTIVITY OF HGBA2CAN-1CUNO2N+2+Z","PHYSICA C,216(1993)273",1993.0
6164,Hg0.3Pb0.7Sr1.75La0.25Cu1.0O4.0,Hg1201,30.0,3.76,,8.947000000000003,PHC2160243,"A.MAIGNAN, B.RAVEAU, C.MICHEL, F.GOUTENOIRE, G.VAN TENDELOO, M.HERVIEU, P.DANIEL,","NEW MERCURY-BASED SUPERCONDUCTORS WITH THE ""1201"" STRUCTURE","PHYSICA C,216(1993)243",1993.0
6165,Hg0.3Pb0.7Sr1.5La0.5Cu1.0O4.0,Hg1201,39.0,3.772,,8.894,PHC2160243,"A.MAIGNAN, B.RAVEAU, C.MICHEL, F.GOUTENOIRE, G.VAN TENDELOO, M.HERVIEU, P.DANIEL,","NEW MERCURY-BASED SUPERCONDUCTORS WITH THE ""1201"" STRUCTURE","PHYSICA C,216(1993)243",1993.0
6167,Hg0.3Pb0.7Sr1.0La1.0Cu1.0O4.0,Hg1201,41.0,,,,PHC2160243,"A.MAIGNAN, B.RAVEAU, C.MICHEL, F.GOUTENOIRE, G.VAN TENDELOO, M.HERVIEU, P.DANIEL,","NEW MERCURY-BASED SUPERCONDUCTORS WITH THE ""1201"" STRUCTURE","PHYSICA C,216(1993)243",1993.0
6169,Tl2.0Ba2.0Cu1.0O6.0,Tl2201,12.0,,,,PHC2500235,"A. Maignan (a), B. Raveau (a), C. Martin (a), Ch. Simon (a), J. Hejtmanek (b),","Systematic thermopower measurements of the thallium cuprates Tl(Ba,Sr)2Cam-xCumO2m+3-z and tl2Ba2Cam-1CumO2m+4+z","Physica C,250(1995)235-239",1995.0
6171,Tl2.0Ba2.0Cu1.0O6.0,Tl2201,88.0,,,,PHC2500235,"A. Maignan (a), B. Raveau (a), C. Martin (a), Ch. Simon (a), J. Hejtmanek (b),","Systematic thermopower measurements of the thallium cuprates Tl(Ba,Sr)2Cam-xCumO2m+3-z and tl2Ba2Cam-1CumO2m+4+z","Physica C,250(1995)235-239",1995.0
6172,Tl2.0Ba2.0Ca1.0Cu2.0O8.0,Tl2212,106.0,,,,PHC2500235,"A. Maignan (a), B. Raveau (a), C. Martin (a), Ch. Simon (a), J. Hejtmanek (b),","Systematic thermopower measurements of the thallium cuprates Tl(Ba,Sr)2Cam-xCumO2m+3-z and tl2Ba2Cam-1CumO2m+4+z","Physica C,250(1995)235-239",1995.0
6173,Tl1.0Ba2.0Ca1.0Cu2.0O8.0,Tl2212,105.0,,,,PHC2500235,"A. Maignan (a), B. Raveau (a), C. Martin (a), Ch. Simon (a), J. Hejtmanek (b),","Systematic thermopower measurements of the thallium cuprates Tl(Ba,Sr)2Cam-xCumO2m+3-z and tl2Ba2Cam-1CumO2m+4+z","Physica C,250(1995)235-239",1995.0
6174,Tl1.0Ba2.0Ca2.0Cu3.0O9.0,Tl1223,114.0,,,,PHC2500235,"A. Maignan (a), B. Raveau (a), C. Martin (a), Ch. Simon (a), J. Hejtmanek (b),","Systematic thermopower measurements of the thallium cuprates Tl(Ba,Sr)2Cam-xCumO2m+3-z and tl2Ba2Cam-1CumO2m+4+z","Physica C,250(1995)235-239",1995.0
6175,Tl1.0Ba2.0Ca2.0Cu3.0O9.0,Tl1223,108.0,,,,PHC2500235,"A. Maignan (a), B. Raveau (a), C. Martin (a), Ch. Simon (a), J. Hejtmanek (b),","Systematic thermopower measurements of the thallium cuprates Tl(Ba,Sr)2Cam-xCumO2m+3-z and tl2Ba2Cam-1CumO2m+4+z","Physica C,250(1995)235-239",1995.0
6176,Tl1.0Ba2.0Ca2.0Cu3.0O9.0,Tl1223,123.0,,,,PHC2500235,"A. Maignan (a), B. Raveau (a), C. Martin (a), Ch. Simon (a), J. Hejtmanek (b),","Systematic thermopower measurements of the thallium cuprates Tl(Ba,Sr)2Cam-xCumO2m+3-z and tl2Ba2Cam-1CumO2m+4+z","Physica C,250(1995)235-239",1995.0
6177,Tl2.0Ba2.0Ca2.0Cu3.0O10.0,Tl2223,125.0,,,,PHC2500235,"A. Maignan (a), B. Raveau (a), C. Martin (a), Ch. Simon (a), J. Hejtmanek (b),","Systematic thermopower measurements of the thallium cuprates Tl(Ba,Sr)2Cam-xCumO2m+3-z and tl2Ba2Cam-1CumO2m+4+z","Physica C,250(1995)235-239",1995.0
6178,Tl2.0Ba2.0Ca2.0Cu3.0O10.0,Tl2223,123.0,,,,PHC2500235,"A. Maignan (a), B. Raveau (a), C. Martin (a), Ch. Simon (a), J. Hejtmanek (b),","Systematic thermopower measurements of the thallium cuprates Tl(Ba,Sr)2Cam-xCumO2m+3-z and tl2Ba2Cam-1CumO2m+4+z","Physica C,250(1995)235-239",1995.0
6179,Tl1.0Ba1.0Sr1.0Ca1.0Cu2.0O7.0,Tl1212,16.0,,,,PHC2500235,"A. Maignan (a), B. Raveau (a), C. Martin (a), Ch. Simon (a), J. Hejtmanek (b),","Systematic thermopower measurements of the thallium cuprates Tl(Ba,Sr)2Cam-xCumO2m+3-z and tl2Ba2Cam-1CumO2m+4+z","Physica C,250(1995)235-239",1995.0
6180,Tl1.0Ba1.0Sr1.0Ca1.0Cu2.0O7.0,Tl1212,80.0,,,,PHC2500235,"A. Maignan (a), B. Raveau (a), C. Martin (a), Ch. Simon (a), J. Hejtmanek (b),","Systematic thermopower measurements of the thallium cuprates Tl(Ba,Sr)2Cam-xCumO2m+3-z and tl2Ba2Cam-1CumO2m+4+z","Physica C,250(1995)235-239",1995.0
6181,Tl1.0Ba1.0Sr1.0Ca2.0Cu3.0O9.0,Tl1223,97.0,,,,PHC2500235,"A. Maignan (a), B. Raveau (a), C. Martin (a), Ch. Simon (a), J. Hejtmanek (b),","Systematic thermopower measurements of the thallium cuprates Tl(Ba,Sr)2Cam-xCumO2m+3-z and tl2Ba2Cam-1CumO2m+4+z","Physica C,250(1995)235-239",1995.0
6182,Tl1.0Ba2.0Sr1.0Ca2.0Cu3.0O9.0,Tl1223,92.0,,,,PHC2500235,"A. Maignan (a), B. Raveau (a), C. Martin (a), Ch. Simon (a), J. Hejtmanek (b),","Systematic thermopower measurements of the thallium cuprates Tl(Ba,Sr)2Cam-xCumO2m+3-z and tl2Ba2Cam-1CumO2m+4+z","Physica C,250(1995)235-239",1995.0
6183,Hg1.0Ba2.0Ca2.0Cu3.0O8.0,Hg1223,133.0,3.853,15.818,,PHC2150001,"C.CHAILLOUT, E.V.ANTIPOV, J.J.CAPPONI, J.L.THOLENCE, M.MAREZIO, P.BORDET, S.M.LOUREIRO, S.N.PUTILIN,",THE SYNTHESIS AND CHARACTERIZATION OF THE HGBA2CA2CU3O8+Z ANDHGBA2CA3CU4O10+Z PHASES,"PHYSICA C,215(1993)1",1993.0
6184,Hg1.0Ba2.0Ca3.0Cu4.0O10.0,Hg1234,126.0,3.8539999999999996,,19.006,PHC2150001,"C.CHAILLOUT, E.V.ANTIPOV, J.J.CAPPONI, J.L.THOLENCE, M.MAREZIO, P.BORDET, S.M.LOUREIRO, S.N.PUTILIN,",THE SYNTHESIS AND CHARACTERIZATION OF THE HGBA2CA2CU3O8+Z ANDHGBA2CA3CU4O10+Z PHASES,"PHYSICA C,215(1993)1",1993.0
6186,Y1.0Ba2.0Cu3.0O6.19,Y123,93.2,3.818,3.8819999999999997,11.642999999999999,SPS0312056,"E.G. Ponyatovskii, I.N. Kremenskaya, I.O. Bashkin, M.A. Nevedomskaya, N.S. Sidorov, R.A. Dilanyan, R.K. Nikolaev, V.M. Prokopenko, V.Sh. Shekhtman, V.V. Sinitsyn, Zh.D. Sokolovskaya,",Influence of hydrogen on the superconducting ceramic YBa2Cu3Oy (y=6.91 and 6.54),Soviet Phys.;Solid State 31(1989)2056,1989.0
6187,Y1.0Ba2.0Cu3.0H0.14O6.91,Y123,90.95,3.819,3.885,11.645,SPS0312056,"E.G. Ponyatovskii, I.N. Kremenskaya, I.O. Bashkin, M.A. Nevedomskaya, N.S. Sidorov, R.A. Dilanyan, R.K. Nikolaev, V.M. Prokopenko, V.Sh. Shekhtman, V.V. Sinitsyn, Zh.D. Sokolovskaya,",Influence of hydrogen on the superconducting ceramic YBa2Cu3Oy (y=6.91 and 6.54),Soviet Phys.;Solid State 31(1989)2056,1989.0
6188,Y1.0Ba2.0Cu3.0H0.32O6.91,Y123,91.25,3.8480000000000003,3.888,11.645999999999999,SPS0312056,"E.G. Ponyatovskii, I.N. Kremenskaya, I.O. Bashkin, M.A. Nevedomskaya, N.S. Sidorov, R.A. Dilanyan, R.K. Nikolaev, V.M. Prokopenko, V.Sh. Shekhtman, V.V. Sinitsyn, Zh.D. Sokolovskaya,",Influence of hydrogen on the superconducting ceramic YBa2Cu3Oy (y=6.91 and 6.54),Soviet Phys.;Solid State 31(1989)2056,1989.0
6190,Y1.0Ba2.0Cu3.0H1.15O6.91,,76.7,,,,SPS0312056,"E.G. Ponyatovskii, I.N. Kremenskaya, I.O. Bashkin, M.A. Nevedomskaya, N.S. Sidorov, R.A. Dilanyan, R.K. Nikolaev, V.M. Prokopenko, V.Sh. Shekhtman, V.V. Sinitsyn, Zh.D. Sokolovskaya,",Influence of hydrogen on the superconducting ceramic YBa2Cu3Oy (y=6.91 and 6.54),Soviet Phys.;Solid State 31(1989)2056,1989.0
6192,Y1.0Ba2.0Cu3.0O6.54,Y123,54.9,3.841,3.886,11.665999999999999,SPS0312056,"E.G. Ponyatovskii, I.N. Kremenskaya, I.O. Bashkin, M.A. Nevedomskaya, N.S. Sidorov, R.A. Dilanyan, R.K. Nikolaev, V.M. Prokopenko, V.Sh. Shekhtman, V.V. Sinitsyn, Zh.D. Sokolovskaya,",Influence of hydrogen on the superconducting ceramic YBa2Cu3Oy (y=6.91 and 6.54),Soviet Phys.;Solid State 31(1989)2056,1989.0
6193,Y1.0Ba2.0Cu3.0H0.16O6.54,Y123,47.9,3.8489999999999998,3.888,11.662,SPS0312056,"E.G. Ponyatovskii, I.N. Kremenskaya, I.O. Bashkin, M.A. Nevedomskaya, N.S. Sidorov, R.A. Dilanyan, R.K. Nikolaev, V.M. Prokopenko, V.Sh. Shekhtman, V.V. Sinitsyn, Zh.D. Sokolovskaya,",Influence of hydrogen on the superconducting ceramic YBa2Cu3Oy (y=6.91 and 6.54),Soviet Phys.;Solid State 31(1989)2056,1989.0
6194,Y1.0Ba2.0Cu3.0H0.31O6.54,Y123,47.3,3.859,3.884,11.66,SPS0312056,"E.G. Ponyatovskii, I.N. Kremenskaya, I.O. Bashkin, M.A. Nevedomskaya, N.S. Sidorov, R.A. Dilanyan, R.K. Nikolaev, V.M. Prokopenko, V.Sh. Shekhtman, V.V. Sinitsyn, Zh.D. Sokolovskaya,",Influence of hydrogen on the superconducting ceramic YBa2Cu3Oy (y=6.91 and 6.54),Soviet Phys.;Solid State 31(1989)2056,1989.0
6195,Y1.0Ba2.0Cu3.0H0.53O6.54,Y123,43.8,3.8739999999999997,3.8819999999999997,11.655,SPS0312056,"E.G. Ponyatovskii, I.N. Kremenskaya, I.O. Bashkin, M.A. Nevedomskaya, N.S. Sidorov, R.A. Dilanyan, R.K. Nikolaev, V.M. Prokopenko, V.Sh. Shekhtman, V.V. Sinitsyn, Zh.D. Sokolovskaya,",Influence of hydrogen on the superconducting ceramic YBa2Cu3Oy (y=6.91 and 6.54),Soviet Phys.;Solid State 31(1989)2056,1989.0
6196,Y1.0Ba2.0Cu3.0H0.64O6.54,Y123,42.05,3.8819999999999997,,11.65,SPS0312056,"E.G. Ponyatovskii, I.N. Kremenskaya, I.O. Bashkin, M.A. Nevedomskaya, N.S. Sidorov, R.A. Dilanyan, R.K. Nikolaev, V.M. Prokopenko, V.Sh. Shekhtman, V.V. Sinitsyn, Zh.D. Sokolovskaya,",Influence of hydrogen on the superconducting ceramic YBa2Cu3Oy (y=6.91 and 6.54),Soviet Phys.;Solid State 31(1989)2056,1989.0
6197,Y1.0Ba2.0Cu3.0H0.6O6.91,Y123,86.5,,,,SPS0312056,"E.G. Ponyatovskii, I.N. Kremenskaya, I.O. Bashkin, M.A. Nevedomskaya, N.S. Sidorov, R.A. Dilanyan, R.K. Nikolaev, V.M. Prokopenko, V.Sh. Shekhtman, V.V. Sinitsyn, Zh.D. Sokolovskaya,",Influence of hydrogen on the superconducting ceramic YBa2Cu3Oy (y=6.91 and 6.54),Soviet Phys.;Solid State 31(1989)2056,1989.0
6198,Y1.0Ba2.0Cu3.0H0.69O6.91,Y123,85.7,3.847,3.886,11.645999999999999,SPS0312056,"E.G. Ponyatovskii, I.N. Kremenskaya, I.O. Bashkin, M.A. Nevedomskaya, N.S. Sidorov, R.A. Dilanyan, R.K. Nikolaev, V.M. Prokopenko, V.Sh. Shekhtman, V.V. Sinitsyn, Zh.D. Sokolovskaya,",Influence of hydrogen on the superconducting ceramic YBa2Cu3Oy (y=6.91 and 6.54),Soviet Phys.;Solid State 31(1989)2056,1989.0
6199,Y1.0Ba2.0Cu3.0H0.92O6.91,Y123,80.8,3.867,3.888,11.647,SPS0312056,"E.G. Ponyatovskii, I.N. Kremenskaya, I.O. Bashkin, M.A. Nevedomskaya, N.S. Sidorov, R.A. Dilanyan, R.K. Nikolaev, V.M. Prokopenko, V.Sh. Shekhtman, V.V. Sinitsyn, Zh.D. Sokolovskaya,",Influence of hydrogen on the superconducting ceramic YBa2Cu3Oy (y=6.91 and 6.54),Soviet Phys.;Solid State 31(1989)2056,1989.0
6200,Y1.0Ba2.0Cu3.0O6.93,Y123,90.85,3.823,3.887,11.68,PR0411863,"A.P.PAULIKAS, B.W.VEAL, G.W.CRABTREE, H.CLAUS, J.D.JORGENSEN, L.J.NOWICKI, W.K.KWOK,",STRUCTURAL PROPERTIES OF OXYGEN-DEFICIENT YBA2CU3O7-Z,"PHYS.REV.B,41(1990)1863",1990.0
6201,Y1.0Ba2.0Cu3.0O6.84,Y123,88.85,,,,PR0411863,"A.P.PAULIKAS, B.W.VEAL, G.W.CRABTREE, H.CLAUS, J.D.JORGENSEN, L.J.NOWICKI, W.K.KWOK,",STRUCTURAL PROPERTIES OF OXYGEN-DEFICIENT YBA2CU3O7-Z,"PHYS.REV.B,41(1990)1863",1990.0
6202,Y1.0Ba2.0Cu3.0O6.82,Y123,87.05,,,,PR0411863,"A.P.PAULIKAS, B.W.VEAL, G.W.CRABTREE, H.CLAUS, J.D.JORGENSEN, L.J.NOWICKI, W.K.KWOK,",STRUCTURAL PROPERTIES OF OXYGEN-DEFICIENT YBA2CU3O7-Z,"PHYS.REV.B,41(1990)1863",1990.0
6203,Y1.0Ba2.0Cu3.0O6.78,Y123,82.6,,,,PR0411863,"A.P.PAULIKAS, B.W.VEAL, G.W.CRABTREE, H.CLAUS, J.D.JORGENSEN, L.J.NOWICKI, W.K.KWOK,",STRUCTURAL PROPERTIES OF OXYGEN-DEFICIENT YBA2CU3O7-Z,"PHYS.REV.B,41(1990)1863",1990.0
6204,Y1.0Ba2.0Cu3.0O6.73,Y123,68.75,3.8280000000000003,3.888,11.706,PR0411863,"A.P.PAULIKAS, B.W.VEAL, G.W.CRABTREE, H.CLAUS, J.D.JORGENSEN, L.J.NOWICKI, W.K.KWOK,",STRUCTURAL PROPERTIES OF OXYGEN-DEFICIENT YBA2CU3O7-Z,"PHYS.REV.B,41(1990)1863",1990.0
6205,Y1.0Ba2.0Cu3.0O6.69,Y123,64.7,,,,PR0411863,"A.P.PAULIKAS, B.W.VEAL, G.W.CRABTREE, H.CLAUS, J.D.JORGENSEN, L.J.NOWICKI, W.K.KWOK,",STRUCTURAL PROPERTIES OF OXYGEN-DEFICIENT YBA2CU3O7-Z,"PHYS.REV.B,41(1990)1863",1990.0
6206,Y1.0Ba2.0Cu3.0O6.67,Y123,59.1,,,,PR0411863,"A.P.PAULIKAS, B.W.VEAL, G.W.CRABTREE, H.CLAUS, J.D.JORGENSEN, L.J.NOWICKI, W.K.KWOK,",STRUCTURAL PROPERTIES OF OXYGEN-DEFICIENT YBA2CU3O7-Z,"PHYS.REV.B,41(1990)1863",1990.0
6207,Y1.0Ba2.0Cu3.0O6.64,Y123,56.65,,,,PR0411863,"A.P.PAULIKAS, B.W.VEAL, G.W.CRABTREE, H.CLAUS, J.D.JORGENSEN, L.J.NOWICKI, W.K.KWOK,",STRUCTURAL PROPERTIES OF OXYGEN-DEFICIENT YBA2CU3O7-Z,"PHYS.REV.B,41(1990)1863",1990.0
6208,Y1.0Ba2.0Cu3.0O6.6,Y123,57.85,3.835,3.886,11.728,PR0411863,"A.P.PAULIKAS, B.W.VEAL, G.W.CRABTREE, H.CLAUS, J.D.JORGENSEN, L.J.NOWICKI, W.K.KWOK,",STRUCTURAL PROPERTIES OF OXYGEN-DEFICIENT YBA2CU3O7-Z,"PHYS.REV.B,41(1990)1863",1990.0
6209,Y1.0Ba2.0Cu3.0O6.57,Y123,57.2,,,,PR0411863,"A.P.PAULIKAS, B.W.VEAL, G.W.CRABTREE, H.CLAUS, J.D.JORGENSEN, L.J.NOWICKI, W.K.KWOK,",STRUCTURAL PROPERTIES OF OXYGEN-DEFICIENT YBA2CU3O7-Z,"PHYS.REV.B,41(1990)1863",1990.0
6210,Y1.0Ba2.0Cu3.0O6.55,Y123,55.55,3.8369999999999997,3.8810000000000002,11.728,PR0411863,"A.P.PAULIKAS, B.W.VEAL, G.W.CRABTREE, H.CLAUS, J.D.JORGENSEN, L.J.NOWICKI, W.K.KWOK,",STRUCTURAL PROPERTIES OF OXYGEN-DEFICIENT YBA2CU3O7-Z,"PHYS.REV.B,41(1990)1863",1990.0
6211,Y1.0Ba2.0Cu3.0O6.52,Y123,54.35,,,,PR0411863,"A.P.PAULIKAS, B.W.VEAL, G.W.CRABTREE, H.CLAUS, J.D.JORGENSEN, L.J.NOWICKI, W.K.KWOK,",STRUCTURAL PROPERTIES OF OXYGEN-DEFICIENT YBA2CU3O7-Z,"PHYS.REV.B,41(1990)1863",1990.0
6212,Y1.0Ba2.0Cu3.0O6.48,Y123,51.2,3.842,3.878,11.745999999999999,PR0411863,"A.P.PAULIKAS, B.W.VEAL, G.W.CRABTREE, H.CLAUS, J.D.JORGENSEN, L.J.NOWICKI, W.K.KWOK,",STRUCTURAL PROPERTIES OF OXYGEN-DEFICIENT YBA2CU3O7-Z,"PHYS.REV.B,41(1990)1863",1990.0
6213,Y1.0Ba2.0Cu3.0O6.45,Y123,26.85,3.844,3.877,11.751,PR0411863,"A.P.PAULIKAS, B.W.VEAL, G.W.CRABTREE, H.CLAUS, J.D.JORGENSEN, L.J.NOWICKI, W.K.KWOK,",STRUCTURAL PROPERTIES OF OXYGEN-DEFICIENT YBA2CU3O7-Z,"PHYS.REV.B,41(1990)1863",1990.0
6214,Y1.0Ba2.0Cu3.0O6.4,Y123,36.55,3.852,3.8710000000000004,,PR0411863,"A.P.PAULIKAS, B.W.VEAL, G.W.CRABTREE, H.CLAUS, J.D.JORGENSEN, L.J.NOWICKI, W.K.KWOK,",STRUCTURAL PROPERTIES OF OXYGEN-DEFICIENT YBA2CU3O7-Z,"PHYS.REV.B,41(1990)1863",1990.0
6215,Y1.0Ba2.0Cu3.0O6.4,Y123,23.35,,,,PR0411863,"A.P.PAULIKAS, B.W.VEAL, G.W.CRABTREE, H.CLAUS, J.D.JORGENSEN, L.J.NOWICKI, W.K.KWOK,",STRUCTURAL PROPERTIES OF OXYGEN-DEFICIENT YBA2CU3O7-Z,"PHYS.REV.B,41(1990)1863",1990.0
6216,Y1.0Ba2.0Cu3.0O6.38,Y123,23.9,,,,PR0411863,"A.P.PAULIKAS, B.W.VEAL, G.W.CRABTREE, H.CLAUS, J.D.JORGENSEN, L.J.NOWICKI, W.K.KWOK,",STRUCTURAL PROPERTIES OF OXYGEN-DEFICIENT YBA2CU3O7-Z,"PHYS.REV.B,41(1990)1863",1990.0
6217,Y1.0Ba2.0Cu3.0O6.48,Y123,40.05,,,,PR0411863,"A.P.PAULIKAS, B.W.VEAL, G.W.CRABTREE, H.CLAUS, J.D.JORGENSEN, L.J.NOWICKI, W.K.KWOK,",STRUCTURAL PROPERTIES OF OXYGEN-DEFICIENT YBA2CU3O7-Z,"PHYS.REV.B,41(1990)1863",1990.0
6219,Yb0.7Ca0.3Ba1.6Sr0.4Cu3.0O6.1,Y123,48.3,3.818,,11.744000000000002,PR04611923,"H.YAMAUCHI, KIYOTAKA MATSUURA, S.TAJIMA, TAKAHIRO WADA, YUJI YAEGASHI,","THERMOELECTRIC POWER FOR THE OVERDOPED SUPERCONDUCTORS (YB,CA)(BA,SR)2CU3OZ","PHYS.REV.B,46(1992)11923",1992.0
6220,Yb0.7Ca0.3Ba1.6Sr0.4Cu3.0O6.43,Y123,64.3,3.823,,11.707,PR04611923,"H.YAMAUCHI, KIYOTAKA MATSUURA, S.TAJIMA, TAKAHIRO WADA, YUJI YAEGASHI,","THERMOELECTRIC POWER FOR THE OVERDOPED SUPERCONDUCTORS (YB,CA)(BA,SR)2CU3OZ","PHYS.REV.B,46(1992)11923",1992.0
6221,Yb0.7Ca0.3Ba1.6Sr0.4Cu3.0O6.56,Y123,82.4,3.83,,11.675,PR04611923,"H.YAMAUCHI, KIYOTAKA MATSUURA, S.TAJIMA, TAKAHIRO WADA, YUJI YAEGASHI,","THERMOELECTRIC POWER FOR THE OVERDOPED SUPERCONDUCTORS (YB,CA)(BA,SR)2CU3OZ","PHYS.REV.B,46(1992)11923",1992.0
6222,Yb0.7Ca0.3Ba1.6Sr0.4Cu3.0O6.73,Y123,68.5,3.799,3.8569999999999998,11.591,PR04611923,"H.YAMAUCHI, KIYOTAKA MATSUURA, S.TAJIMA, TAKAHIRO WADA, YUJI YAEGASHI,","THERMOELECTRIC POWER FOR THE OVERDOPED SUPERCONDUCTORS (YB,CA)(BA,SR)2CU3OZ","PHYS.REV.B,46(1992)11923",1992.0
6223,Yb0.7Ca0.3Ba1.6Sr0.4Cu3.0O6.78,Y123,40.7,3.793,3.853,11.612,PR04611923,"H.YAMAUCHI, KIYOTAKA MATSUURA, S.TAJIMA, TAKAHIRO WADA, YUJI YAEGASHI,","THERMOELECTRIC POWER FOR THE OVERDOPED SUPERCONDUCTORS (YB,CA)(BA,SR)2CU3OZ","PHYS.REV.B,46(1992)11923",1992.0
6224,Yb1.0Ba1.6Sr0.4Cu3.0O6.88,Y123,80.2,3.7880000000000003,3.863,11.588,PR04611923,"H.YAMAUCHI, KIYOTAKA MATSUURA, S.TAJIMA, TAKAHIRO WADA, YUJI YAEGASHI,","THERMOELECTRIC POWER FOR THE OVERDOPED SUPERCONDUCTORS (YB,CA)(BA,SR)2CU3OZ","PHYS.REV.B,46(1992)11923",1992.0
6225,Yb0.9Ca0.1Ba1.6Sr0.4Cu3.0O6.89,Y123,62.1,3.7880000000000003,3.8539999999999996,11.588,PR04611923,"H.YAMAUCHI, KIYOTAKA MATSUURA, S.TAJIMA, TAKAHIRO WADA, YUJI YAEGASHI,","THERMOELECTRIC POWER FOR THE OVERDOPED SUPERCONDUCTORS (YB,CA)(BA,SR)2CU3OZ","PHYS.REV.B,46(1992)11923",1992.0
6226,Yb0.8Ca0.2Ba0.8Sr0.4Cu3.0O6.85,Y123,35.0,3.7960000000000003,3.8539999999999996,11.599,PR04611923,"H.YAMAUCHI, KIYOTAKA MATSUURA, S.TAJIMA, TAKAHIRO WADA, YUJI YAEGASHI,","THERMOELECTRIC POWER FOR THE OVERDOPED SUPERCONDUCTORS (YB,CA)(BA,SR)2CU3OZ","PHYS.REV.B,46(1992)11923",1992.0
6227,Yb0.7Ca0.3Ba1.6Sr0.4Cu3.0O6.78,Y123,24.4,3.7969999999999997,3.85,11.61,PR04611923,"H.YAMAUCHI, KIYOTAKA MATSUURA, S.TAJIMA, TAKAHIRO WADA, YUJI YAEGASHI,","THERMOELECTRIC POWER FOR THE OVERDOPED SUPERCONDUCTORS (YB,CA)(BA,SR)2CU3OZ","PHYS.REV.B,46(1992)11923",1992.0
6238,Y1.0Ba2.0Cu3.0O6.91,Y123,93.1,3.8169999999999997,3.886,11.669,JJP0270525,"Hirofumi KAWANAKA, Hironobu FUJII, Hitoshi FUKUBA, Shinichi ORIMO, Wei YE,",Effect of Hydrogen Absorption on Superconductivity in YBa2Cu3O6.91 and GdBa2Cu3O6.89,Jpn.J.Appl.Phys.Lett.27(1988)L252-L258,1988.0
6239,Y1.0Ba2.0Cu3.0H0.06O6.91,Y123,92.8,,,,JJP0270525,"Hirofumi KAWANAKA, Hironobu FUJII, Hitoshi FUKUBA, Shinichi ORIMO, Wei YE,",Effect of Hydrogen Absorption on Superconductivity in YBa2Cu3O6.91 and GdBa2Cu3O6.89,Jpn.J.Appl.Phys.Lett.27(1988)L252-L258,1988.0
6240,Y1.0Ba2.0Cu3.0H0.27O6.91,Y123,91.1,3.825,3.885,11.655999999999999,JJP0270525,"Hirofumi KAWANAKA, Hironobu FUJII, Hitoshi FUKUBA, Shinichi ORIMO, Wei YE,",Effect of Hydrogen Absorption on Superconductivity in YBa2Cu3O6.91 and GdBa2Cu3O6.89,Jpn.J.Appl.Phys.Lett.27(1988)L252-L258,1988.0
6241,Y1.0Ba2.0Cu3.0H0.52O6.91,Y123,91.7,3.865,3.887,11.619000000000002,JJP0270525,"Hirofumi KAWANAKA, Hironobu FUJII, Hitoshi FUKUBA, Shinichi ORIMO, Wei YE,",Effect of Hydrogen Absorption on Superconductivity in YBa2Cu3O6.91 and GdBa2Cu3O6.89,Jpn.J.Appl.Phys.Lett.27(1988)L252-L258,1988.0
6242,Y1.0Ba2.0Cu3.0H0.91O6.91,Y123,91.4,3.8710000000000004,,11.625,JJP0270525,"Hirofumi KAWANAKA, Hironobu FUJII, Hitoshi FUKUBA, Shinichi ORIMO, Wei YE,",Effect of Hydrogen Absorption on Superconductivity in YBa2Cu3O6.91 and GdBa2Cu3O6.89,Jpn.J.Appl.Phys.Lett.27(1988)L252-L258,1988.0
6244,Gd1.0Ba2.0Cu3.0O6.89,Y123,92.9,3.844,3.889,11.667,JJP0270525,"Hirofumi KAWANAKA, Hironobu FUJII, Hitoshi FUKUBA, Shinichi ORIMO, Wei YE,",Effect of Hydrogen Absorption on Superconductivity in YBa2Cu3O6.91 and GdBa2Cu3O6.89,Jpn.J.Appl.Phys.Lett.27(1988)L252-L258,1988.0
6245,Gd1.0Ba2.0Cu3.0H0.12O6.89,Y123,84.0,3.846,3.898,11.692,JJP0270525,"Hirofumi KAWANAKA, Hironobu FUJII, Hitoshi FUKUBA, Shinichi ORIMO, Wei YE,",Effect of Hydrogen Absorption on Superconductivity in YBa2Cu3O6.91 and GdBa2Cu3O6.89,Jpn.J.Appl.Phys.Lett.27(1988)L252-L258,1988.0
6246,Gd1.0Ba2.0Cu3.0H0.43O6.89,Y123,82.0,3.8489999999999998,3.904,11.697000000000001,JJP0270525,"Hirofumi KAWANAKA, Hironobu FUJII, Hitoshi FUKUBA, Shinichi ORIMO, Wei YE,",Effect of Hydrogen Absorption on Superconductivity in YBa2Cu3O6.91 and GdBa2Cu3O6.89,Jpn.J.Appl.Phys.Lett.27(1988)L252-L258,1988.0
6247,Gd1.0Ba2.0Cu3.0H1.32O6.89,Y123,78.2,3.9010000000000002,,11.681,JJP0270525,"Hirofumi KAWANAKA, Hironobu FUJII, Hitoshi FUKUBA, Shinichi ORIMO, Wei YE,",Effect of Hydrogen Absorption on Superconductivity in YBa2Cu3O6.91 and GdBa2Cu3O6.89,Jpn.J.Appl.Phys.Lett.27(1988)L252-L258,1988.0
6254,Y1.0Ba2.0Cu2.94Fe0.06O7.0,,73.0,3.843,3.858,11.66,PR04310368,"B.BROSH, C.KORN, I.FELNER, S.D.GOREN, V.VOLTERRA,",SUPERCONDUCTIVITY AND ANTIFERROMAGNETISM IN THE CU(2) PLANES OF YBA2CU3O7HX,"PHYS.REV.B,43(1991)10368",1991.0
6255,Y1.0Ba2.0Cu2.94Fe0.06H0.4O7.0,,47.0,,,11.72,PR04310368,"B.BROSH, C.KORN, I.FELNER, S.D.GOREN, V.VOLTERRA,",SUPERCONDUCTIVITY AND ANTIFERROMAGNETISM IN THE CU(2) PLANES OF YBA2CU3O7HX,"PHYS.REV.B,43(1991)10368",1991.0
6256,Y1.0Ba2.0Cu2.94Fe0.06H1.0O7.0,,30.0,,,11.72,PR04310368,"B.BROSH, C.KORN, I.FELNER, S.D.GOREN, V.VOLTERRA,",SUPERCONDUCTIVITY AND ANTIFERROMAGNETISM IN THE CU(2) PLANES OF YBA2CU3O7HX,"PHYS.REV.B,43(1991)10368",1991.0
6271,Pb0.5Cd0.5Sr1.6Ba0.4Ca0.5Y0.5Cu2.0O7.0,Pb1212,36.0,3.822,,12.027999999999999,PHC2610027,"G.E. Zhou, M.L. Tian, W.J. Yu, X.M. Liu, Y.H. Zhang, Z.Q. Mao,","Electonic structure of the Ba-doped (Pb,Cd)-1212 cuprates","Physica.C,261(1996)27-32",1996.0
6272,Pb0.5Cd0.5Sr1.5Ba0.5Ca0.5Y0.5Cu2.0O7.0,Pb1212,49.0,3.824,,12.054,PHC2610027,"G.E. Zhou, M.L. Tian, W.J. Yu, X.M. Liu, Y.H. Zhang, Z.Q. Mao,","Electonic structure of the Ba-doped (Pb,Cd)-1212 cuprates","Physica.C,261(1996)27-32",1996.0
6285,Pr0.2Ca0.8Ba1.0La1.0Cu3.0O7.1,Y123,33.5,3.89,,11.640999999999998,SSC0840183,"C. N. R. RAO, R. NAGARAJAN, VIKRAM PAVATE,","INVESTIGATIONS OF STRUCTURE AND SUPERCONDUCTING PROPERTIES OFTHE PR(CA)-BA(LA)-CU-O SYSTEM : PR1-XCAXBA2CU3O7-Z, PRBA2-XLAXCU3O7-Z AND PR1-XCAXBALACU3O7-Z","SOLID STATE COMMUN.,84(1992)183",1992.0
6286,Ca1.0Ba1.0La1.0Cu3.0O6.97,Y123,64.0,3.897,,11.669,SSC0840183,"C. N. R. RAO, R. NAGARAJAN, VIKRAM PAVATE,","INVESTIGATIONS OF STRUCTURE AND SUPERCONDUCTING PROPERTIES OFTHE PR(CA)-BA(LA)-CU-O SYSTEM : PR1-XCAXBA2CU3O7-Z, PRBA2-XLAXCU3O7-Z AND PR1-XCAXBALACU3O7-Z","SOLID STATE COMMUN.,84(1992)183",1992.0
6290,Y0.4Pr0.6Ba1.25Sr0.75Cu3.0O6.92,Y123,17.0,3.86,3.862,11.597000000000001,JPC0070287,"M E Lines,",Soft mode dynamics of the singlet-triplet ferromagnet,"J.Phys.C,7(1974)L287",1974.0
6291,Y0.4Pr0.6Ba1.0Sr1.0Cu3.0O6.92,Y123,18.0,,3.8489999999999998,11.574000000000002,JPC0070287,"M E Lines,",Soft mode dynamics of the singlet-triplet ferromagnet,"J.Phys.C,7(1974)L287",1974.0
6292,Y0.4Pr0.6Ba0.75Sr1.25Cu3.0O6.92,Y123,23.0,,3.841,11.543,JPC0070287,"M E Lines,",Soft mode dynamics of the singlet-triplet ferromagnet,"J.Phys.C,7(1974)L287",1974.0
6296,Y1.0Ba2.0Cu3.0O6.94,Y123,91.2,,,,SUP0080591,"D.D. Lawrie, J.P. Franck,",The Copper Isotope Effect in Oxygen-Deficient YBa2Cu3O7-delta,"J.Superconductivity,8(1995)591",1995.0
6297,Y1.0Ba2.0Cu3.0O6.68,Y123,66.9,,,,SUP0080591,"D.D. Lawrie, J.P. Franck,",The Copper Isotope Effect in Oxygen-Deficient YBa2Cu3O7-delta,"J.Superconductivity,8(1995)591",1995.0
6298,Y1.0Ba2.0Cu3.0O6.64,Y123,62.25,,,,SUP0080591,"D.D. Lawrie, J.P. Franck,",The Copper Isotope Effect in Oxygen-Deficient YBa2Cu3O7-delta,"J.Superconductivity,8(1995)591",1995.0
6299,Y1.0Ba2.0Cu3.0O6.61,Y123,61.3,,,,SUP0080591,"D.D. Lawrie, J.P. Franck,",The Copper Isotope Effect in Oxygen-Deficient YBa2Cu3O7-delta,"J.Superconductivity,8(1995)591",1995.0
6300,Y1.0Ba2.0Cu3.0O6.62,Y123,60.9,,,,SUP0080591,"D.D. Lawrie, J.P. Franck,",The Copper Isotope Effect in Oxygen-Deficient YBa2Cu3O7-delta,"J.Superconductivity,8(1995)591",1995.0
6301,Y1.0Ba2.0Cu3.0O6.61,Y123,61.38,,,,SUP0080591,"D.D. Lawrie, J.P. Franck,",The Copper Isotope Effect in Oxygen-Deficient YBa2Cu3O7-delta,"J.Superconductivity,8(1995)591",1995.0
6302,Y1.0Ba2.0Cu3.0O6.55,Y123,59.9,,,,SUP0080591,"D.D. Lawrie, J.P. Franck,",The Copper Isotope Effect in Oxygen-Deficient YBa2Cu3O7-delta,"J.Superconductivity,8(1995)591",1995.0
6303,Y1.0Ba2.0Cu3.0O6.52,Y123,61.34,,,,SUP0080591,"D.D. Lawrie, J.P. Franck,",The Copper Isotope Effect in Oxygen-Deficient YBa2Cu3O7-delta,"J.Superconductivity,8(1995)591",1995.0
6304,Y1.0Ba2.0Cu3.0O6.61,Y123,61.25,,,,SUP0080591,"D.D. Lawrie, J.P. Franck,",The Copper Isotope Effect in Oxygen-Deficient YBa2Cu3O7-delta,"J.Superconductivity,8(1995)591",1995.0
6305,Y1.0Ba2.0Cu3.0O6.76,Y123,85.23,,,,SUP0080591,"D.D. Lawrie, J.P. Franck,",The Copper Isotope Effect in Oxygen-Deficient YBa2Cu3O7-delta,"J.Superconductivity,8(1995)591",1995.0
6306,Y1.0Ba2.0Cu3.0O6.68,Y123,67.4,,,,SUP0080591,"D.D. Lawrie, J.P. Franck,",The Copper Isotope Effect in Oxygen-Deficient YBa2Cu3O7-delta,"J.Superconductivity,8(1995)591",1995.0
6307,Y1.0Ba2.0Cu3.0O6.75,Y123,83.65,,,,SUP0080591,"D.D. Lawrie, J.P. Franck,",The Copper Isotope Effect in Oxygen-Deficient YBa2Cu3O7-delta,"J.Superconductivity,8(1995)591",1995.0
6308,Y1.0Ba2.0Cu3.0O6.73,Y123,80.0,,,,SUP0080591,"D.D. Lawrie, J.P. Franck,",The Copper Isotope Effect in Oxygen-Deficient YBa2Cu3O7-delta,"J.Superconductivity,8(1995)591",1995.0
6309,Y1.0Ba2.0Cu3.0O6.7,Y123,73.62,,,,SUP0080591,"D.D. Lawrie, J.P. Franck,",The Copper Isotope Effect in Oxygen-Deficient YBa2Cu3O7-delta,"J.Superconductivity,8(1995)591",1995.0
6310,Y1.0Ba2.0Cu3.0O6.49,Y123,59.53,,,,SUP0080591,"D.D. Lawrie, J.P. Franck,",The Copper Isotope Effect in Oxygen-Deficient YBa2Cu3O7-delta,"J.Superconductivity,8(1995)591",1995.0
6311,Y1.0Ba2.0Cu3.0O6.37,Y123,40.87,,,,SUP0080591,"D.D. Lawrie, J.P. Franck,",The Copper Isotope Effect in Oxygen-Deficient YBa2Cu3O7-delta,"J.Superconductivity,8(1995)591",1995.0
6312,Y1.0Ba2.0Cu3.0O6.41,Y123,49.5,,,,SUP0080591,"D.D. Lawrie, J.P. Franck,",The Copper Isotope Effect in Oxygen-Deficient YBa2Cu3O7-delta,"J.Superconductivity,8(1995)591",1995.0
6316,Y1.0Ba2.0Cu4.0O8.0,Y124,76.0,,,,PR04712197,"H.YAMAUCHI, K.FOSSHEIM, S.TANAKA, T.WADA, WU TING, Y.YAEGASHI,",ULTRASONIC MEASUREMENTS ON TWO SINGLE-PHASE POLYCRYSTALLINE YBA2CU4O8 SUPERCONDUCTING SAMPLES,"PHYS.REV.B,47(1993)12197",1993.0
6318,Nd1.85Ce0.15Cu1.0O4.0,T',21.0,,,,PR0435526,"A.AL-KHEFFAJI, CHANG FANGGAO, D.A.LADDS, D.P.ALMOND, G.A.SAUNDERS, M.CANKURTARAN, P.J.FORD,",ULTRASONIC EVIDENCE OF STRONG VIBRATIONAL ANHARMONICITY IN HIGH-TC SUPERCONDUCTORS AND ITS EFFECT ON DETERMINATION OF THEIRELASTIC PROPERTIES,"PHYS.REV.B,43(1991)5526",1991.0
6320,La1.8Sr0.2Cu1.0O4.0,T,32.0,,,,PR0435526,"A.AL-KHEFFAJI, CHANG FANGGAO, D.A.LADDS, D.P.ALMOND, G.A.SAUNDERS, M.CANKURTARAN, P.J.FORD,",ULTRASONIC EVIDENCE OF STRONG VIBRATIONAL ANHARMONICITY IN HIGH-TC SUPERCONDUCTORS AND ITS EFFECT ON DETERMINATION OF THEIRELASTIC PROPERTIES,"PHYS.REV.B,43(1991)5526",1991.0
6321,Gd1.0Ba2.0Cu3.0O7.0,Y123,89.0,3.862,3.925,11.753,JPC0016853,"B.Chapman, D.P.Almond, E.F.Lambson, G.A.Saunders, J.Freestone, Qingxian Wang,",An ultrasonic study of superconducting and non-superconducting GdBa2Cu3O7-x,"J.Phys.C,1(1989)6853-6864",1989.0
6333,Sm1.0Ba2.0Cu3.0O6.99,,90.7,3.8489999999999998,3.91,11.724,PHC2540331,"C. Sul,kowski, D. Wl,osewicz, K. Rogacki, T. Plackowski, Z. Bukowski,",Electronic structure parameters of Sm1+xBa2-xCu3Oy solid solution of orthorhombic and tetragonal structure,"Physica.C,254(1995)331-341",1995.0
6334,Sm1.0Ba2.0Cu3.0O6.86,,91.0,3.861,3.9139999999999997,11.737,PHC2540331,"C. Sul,kowski, D. Wl,osewicz, K. Rogacki, T. Plackowski, Z. Bukowski,",Electronic structure parameters of Sm1+xBa2-xCu3Oy solid solution of orthorhombic and tetragonal structure,"Physica.C,254(1995)331-341",1995.0
6335,Sm1.0Ba2.0Cu3.0O6.82,,59.2,3.859,3.9139999999999997,11.755,PHC2540331,"C. Sul,kowski, D. Wl,osewicz, K. Rogacki, T. Plackowski, Z. Bukowski,",Electronic structure parameters of Sm1+xBa2-xCu3Oy solid solution of orthorhombic and tetragonal structure,"Physica.C,254(1995)331-341",1995.0
6336,Sm1.0Ba2.0Cu3.0O6.73,,44.9,3.86,3.912,11.748,PHC2540331,"C. Sul,kowski, D. Wl,osewicz, K. Rogacki, T. Plackowski, Z. Bukowski,",Electronic structure parameters of Sm1+xBa2-xCu3Oy solid solution of orthorhombic and tetragonal structure,"Physica.C,254(1995)331-341",1995.0
6337,Sm1.0Ba2.0Cu3.0O6.62,,34.2,3.872,3.908,11.787,PHC2540331,"C. Sul,kowski, D. Wl,osewicz, K. Rogacki, T. Plackowski, Z. Bukowski,",Electronic structure parameters of Sm1+xBa2-xCu3Oy solid solution of orthorhombic and tetragonal structure,"Physica.C,254(1995)331-341",1995.0
6339,Sm1.05Ba1.95Cu3.0O6.99,,88.5,3.862,3.897,11.694,PHC2540331,"C. Sul,kowski, D. Wl,osewicz, K. Rogacki, T. Plackowski, Z. Bukowski,",Electronic structure parameters of Sm1+xBa2-xCu3Oy solid solution of orthorhombic and tetragonal structure,"Physica.C,254(1995)331-341",1995.0
6340,Sm1.15Ba1.85Cu3.0O7.0,,83.0,3.8510000000000004,3.8989999999999996,11.703,PHC2540331,"C. Sul,kowski, D. Wl,osewicz, K. Rogacki, T. Plackowski, Z. Bukowski,",Electronic structure parameters of Sm1+xBa2-xCu3Oy solid solution of orthorhombic and tetragonal structure,"Physica.C,254(1995)331-341",1995.0
6341,Sm1.27Ba1.73Cu3.0O7.05,,50.1,3.8760000000000003,,11.655999999999999,PHC2540331,"C. Sul,kowski, D. Wl,osewicz, K. Rogacki, T. Plackowski, Z. Bukowski,",Electronic structure parameters of Sm1+xBa2-xCu3Oy solid solution of orthorhombic and tetragonal structure,"Physica.C,254(1995)331-341",1995.0
6342,Sm1.39Ba1.61Cu3.0O7.07,,31.8,3.873,,11.619000000000002,PHC2540331,"C. Sul,kowski, D. Wl,osewicz, K. Rogacki, T. Plackowski, Z. Bukowski,",Electronic structure parameters of Sm1+xBa2-xCu3Oy solid solution of orthorhombic and tetragonal structure,"Physica.C,254(1995)331-341",1995.0
6347,Y0.4Pr0.6Ba1.8Ca0.2Cu3.0O7.0,Y123,23.9,3.859,3.887,11.675999999999998,SUP0090089,"Guanghan Cao, Hongkai Wu, Yitai Qian, Yuheng Zhang, Zuyao Chen,",Structural Variation and Recovery of Superconductivity by Ca Substitution in Y0.4Pr0.6Ba2-xCaxCu3O7-delta,"J.Superconductivty,9(1996)",1996.0
6348,Y0.4Pr0.6Ba1.7Ca0.3Cu3.0O7.0,Y123,29.0,3.863,3.873,11.657,SUP0090089,"Guanghan Cao, Hongkai Wu, Yitai Qian, Yuheng Zhang, Zuyao Chen,",Structural Variation and Recovery of Superconductivity by Ca Substitution in Y0.4Pr0.6Ba2-xCaxCu3O7-delta,"J.Superconductivty,9(1996)",1996.0
6349,Y0.4Pr0.6Ba1.6Ca0.4Cu3.0O7.0,Y123,30.3,3.859,,11.629000000000001,SUP0090089,"Guanghan Cao, Hongkai Wu, Yitai Qian, Yuheng Zhang, Zuyao Chen,",Structural Variation and Recovery of Superconductivity by Ca Substitution in Y0.4Pr0.6Ba2-xCaxCu3O7-delta,"J.Superconductivty,9(1996)",1996.0
6350,Y0.4Pr0.6Ba1.5Ca0.5Cu3.0O7.0,,26.7,,,,SUP0090089,"Guanghan Cao, Hongkai Wu, Yitai Qian, Yuheng Zhang, Zuyao Chen,",Structural Variation and Recovery of Superconductivity by Ca Substitution in Y0.4Pr0.6Ba2-xCaxCu3O7-delta,"J.Superconductivty,9(1996)",1996.0
6351,Pb2.0Sr2.0Ho0.5Ca0.5Cu3.0O8.0,Pb3212,73.2,,,,SUP0090065,"Hideo Iwasaki, Masatsune Kato, Norio Kobayashi, Takashi Noji, Yoji Koike, Yoshitami Saito,",Anisotropy in the Resistive Superconducting Transition under Magnetic Fields in Single Crystal Pb2Sr2Ho0.5Ca0.5Cu3O8,"J.Superconductivity,9(1996)65",
6352,Pb2.0Sr2.0Ho0.5Ca0.5Cu3.0O8.0,Pb3212,75.0,,,,SUP0090065,"Hideo Iwasaki, Masatsune Kato, Norio Kobayashi, Takashi Noji, Yoji Koike, Yoshitami Saito,",Anisotropy in the Resistive Superconducting Transition under Magnetic Fields in Single Crystal Pb2Sr2Ho0.5Ca0.5Cu3O8,"J.Superconductivity,9(1996)65",
6353,Nd1.85Ce0.15Cu1.0O4.0,T',17.0,,,,SUP0090027,"A.A. Lakhtin, A.I. Ponomarev, K.R. Krylov, L.I. Leonyuk, T.B. Charikova, V.I. Tsidilkovski,",Transport Properties of Nd1.85Ce0.15CuO4-delta Single Crystals: The Narrow-Band Model,"J.Superconductivity,9(1996)27",1996.0
6354,Tl1.2Sr2.0Ca0.8Cu2.0O6.862,Tl1212,60.0,3.793,,12.126,PHC2530071,"B.A. Hunter, H. Shaked, H. Takahashi, J.D. Jorgensen, N. Mori, R.L. Hitterman, T. Kondo, T. Manako, Y. Kubo, Y. Shimakawa,",Pressure effects on Tc and structurein overdoped TISr2CaCu2O7-z,"Physica C,253(1995)71-78",1995.0
6356,Tl1.0Sr2.0Ca1.0Cu2.0O7.0,Tl1212,35.2,,,,PHC2530071,"B.A. Hunter, H. Shaked, H. Takahashi, J.D. Jorgensen, N. Mori, R.L. Hitterman, T. Kondo, T. Manako, Y. Kubo, Y. Shimakawa,",Pressure effects on Tc and structurein overdoped TISr2CaCu2O7-z,"Physica C,253(1995)71-78",1995.0
6357,Tl1.0Sr2.0Ca1.0Cu2.0O7.0,Tl1212,51.8,,,,PHC2530071,"B.A. Hunter, H. Shaked, H. Takahashi, J.D. Jorgensen, N. Mori, R.L. Hitterman, T. Kondo, T. Manako, Y. Kubo, Y. Shimakawa,",Pressure effects on Tc and structurein overdoped TISr2CaCu2O7-z,"Physica C,253(1995)71-78",1995.0
6358,Tl1.0Sr2.0Ca1.0Cu2.0O7.0,Tl1212,72.0,,,,PHC2530071,"B.A. Hunter, H. Shaked, H. Takahashi, J.D. Jorgensen, N. Mori, R.L. Hitterman, T. Kondo, T. Manako, Y. Kubo, Y. Shimakawa,",Pressure effects on Tc and structurein overdoped TISr2CaCu2O7-z,"Physica C,253(1995)71-78",1995.0
6359,Hg1.0Ba2.0Ca2.0Cu3.0O8.0,Hg1223,133.0,3.85,,15.85,SSC0920595,"G.C. Che, G.N. Zhang, H.L. Ji, H.M. Shao, J.C. Shen, K. Zhou, L.J. Shen, X.N. Xu, X.X. Yao, Y. Rui, Z. Wu, Z.J. Li, Z.X. Zhao,",SYNTHESIS AND X-RAY POWDER DIFFRACTION ANALYSIS OF THE HIGH-Tc SUPERCONDUCTOR HgBa2Ca2Cu3O8+delta,"Solid State Commun.,92(1994)595-599",1994.0
6368,Y0.9Ca0.1Ba2.0Cu3.0O7.0,Y123,81.8,,,,PHC2040237,"J.L.TALLON, N.E.FLOWER,",STOICHIOMETRIC YBA2CU3O7 IS OVERDOPED,"PHYSICA C,204(1993)237",1993.0
6369,Y0.9Ca0.1Ba2.0Cu3.0O6.9,Y123,88.6,,,,PHC2040237,"J.L.TALLON, N.E.FLOWER,",STOICHIOMETRIC YBA2CU3O7 IS OVERDOPED,"PHYSICA C,204(1993)237",1993.0
6370,Y0.9Ca0.1Ba2.0Cu3.0O6.8,Y123,84.1,,,,PHC2040237,"J.L.TALLON, N.E.FLOWER,",STOICHIOMETRIC YBA2CU3O7 IS OVERDOPED,"PHYSICA C,204(1993)237",1993.0
6371,Y0.9Ca0.1Ba2.0Cu3.0O6.7,Y123,71.0,,,,PHC2040237,"J.L.TALLON, N.E.FLOWER,",STOICHIOMETRIC YBA2CU3O7 IS OVERDOPED,"PHYSICA C,204(1993)237",1993.0
6372,Y0.9Ca0.1Ba2.0Cu3.0O6.6,Y123,65.3,,,,PHC2040237,"J.L.TALLON, N.E.FLOWER,",STOICHIOMETRIC YBA2CU3O7 IS OVERDOPED,"PHYSICA C,204(1993)237",1993.0
6373,Y0.9Ca0.1Ba2.0Cu3.0O6.5,Y123,54.5,,,,PHC2040237,"J.L.TALLON, N.E.FLOWER,",STOICHIOMETRIC YBA2CU3O7 IS OVERDOPED,"PHYSICA C,204(1993)237",1993.0
6374,Y0.9Ca0.1Ba2.0Cu3.0O6.4,Y123,41.8,,,,PHC2040237,"J.L.TALLON, N.E.FLOWER,",STOICHIOMETRIC YBA2CU3O7 IS OVERDOPED,"PHYSICA C,204(1993)237",1993.0
6375,Y0.8Ca0.2Ba2.0Cu3.0O7.0,Y123,71.6,,,,PHC2040237,"J.L.TALLON, N.E.FLOWER,",STOICHIOMETRIC YBA2CU3O7 IS OVERDOPED,"PHYSICA C,204(1993)237",1993.0
6376,Y0.8Ca0.2Ba2.0Cu3.0O6.9,Y123,82.9,,,,PHC2040237,"J.L.TALLON, N.E.FLOWER,",STOICHIOMETRIC YBA2CU3O7 IS OVERDOPED,"PHYSICA C,204(1993)237",1993.0
6377,Y0.8Ca0.2Ba2.0Cu3.0O6.8,Y123,84.1,,,,PHC2040237,"J.L.TALLON, N.E.FLOWER,",STOICHIOMETRIC YBA2CU3O7 IS OVERDOPED,"PHYSICA C,204(1993)237",1993.0
6378,Y0.8Ca0.2Ba2.0Cu3.0O6.7,Y123,76.7,,,,PHC2040237,"J.L.TALLON, N.E.FLOWER,",STOICHIOMETRIC YBA2CU3O7 IS OVERDOPED,"PHYSICA C,204(1993)237",1993.0
6379,Y0.8Ca0.2Ba2.0Cu3.0O6.6,Y123,72.1,,,,PHC2040237,"J.L.TALLON, N.E.FLOWER,",STOICHIOMETRIC YBA2CU3O7 IS OVERDOPED,"PHYSICA C,204(1993)237",1993.0
6380,Y0.8Ca0.2Ba2.0Cu3.0O6.5,Y123,61.9,,,,PHC2040237,"J.L.TALLON, N.E.FLOWER,",STOICHIOMETRIC YBA2CU3O7 IS OVERDOPED,"PHYSICA C,204(1993)237",1993.0
6381,Y0.8Ca0.2Ba2.0Cu3.0O6.4,Y123,52.6,,,,PHC2040237,"J.L.TALLON, N.E.FLOWER,",STOICHIOMETRIC YBA2CU3O7 IS OVERDOPED,"PHYSICA C,204(1993)237",1993.0
6382,Y0.8Ca0.2Ba2.0Cu3.0O6.3,Y123,40.6,,,,PHC2040237,"J.L.TALLON, N.E.FLOWER,",STOICHIOMETRIC YBA2CU3O7 IS OVERDOPED,"PHYSICA C,204(1993)237",1993.0
6383,Y1.0Ba1.9La0.1Cu3.0O7.0,Y123,88.6,,,,PHC2040237,"J.L.TALLON, N.E.FLOWER,",STOICHIOMETRIC YBA2CU3O7 IS OVERDOPED,"PHYSICA C,204(1993)237",1993.0
