Repository: CompRhys/apical

# Data Guide

In all cases whilst compiling this data we have been careful to include as much meta-information as possible to allow data to be traced back to it's original sources. For SuperCon this takes the form of the SuperCon "num :" reference id and then the source publication details. For ICSD we provide the ICSD collection code.

We acknowledge the Japanese National Institute for Materials Science for maintaining the [SuperCon](https://supercon.nims.go.jp/index_en.html) database as well as FIZ Karlsruhe GmbH for maintaining [ICSD](https://www.fiz-karlsruhe.de/en/produkte-und-dienstleistungen/inorganic-crystal-structure-database-icsd).

File: processed-data/super_fam.csv (part 22 of 36)
num :,element :,name :,str3 :,tc :,lata :,latb :,latc :,refno :,ma1 :,ma2 :,mb1 :,mb2 :,mc1 :,mc2 :,md1 :,md2 :,me1 :,me2 :,mf1 :,mf2 :,mg1 :,mg2 :,mh1 :,mh2 :,mi1 :,mi2 :,mo1 :,mo2 :,oz :,composition :
11701,Y1Ba2Cu3O6.962,YBa2Cu3O7,Y123,92.1,,,,PR05200541,Y,1.0,Ba,2.0,Cu,3.0,,,,,,,,,,,,,O,6.9620000000000015,6.9620000000000015,Y1.0Ba2.0Cu3.0O6.9620000000000015
11702,Y1Ba2Cu3O6.955,YBa2Cu3O7,Y123,91.8,,,,PR05200541,Y,1.0,Ba,2.0,Cu,3.0,,,,,,,,,,,,,O,6.955,6.955,Y1.0Ba2.0Cu3.0O6.955
11703,Y1Ba2Cu3O6.906,YBa2Cu3O7,Y123,92.4,,,,PR05200541,Y,1.0,Ba,2.0,Cu,3.0,,,,,,,,,,,,,O,6.9060000000000015,6.9060000000000015,Y1.0Ba2.0Cu3.0O6.9060000000000015
11704,Y1Ba2Cu3O6.828,YBa2Cu3O7,Y123,88.0,,,,PR05200541,Y,1.0,Ba,2.0,Cu,3.0,,,,,,,,,,,,,O,6.827999999999999,6.827999999999999,Y1.0Ba2.0Cu3.0O6.827999999999999
11705,Y1Ba2Cu3O6.773,YBa2Cu3O7,Y123,71.2,,,,PR05200541,Y,1.0,Ba,2.0,Cu,3.0,,,,,,,,,,,,,O,6.773,6.773,Y1.0Ba2.0Cu3.0O6.773
11706,Y1Ba2Cu3O6.702,YBa2Cu3O7,Y123,69.0,,,,PR05200541,Y,1.0,Ba,2.0,Cu,3.0,,,,,,,,,,,,,O,6.702000000000001,6.702000000000001,Y1.0Ba2.0Cu3.0O6.702000000000001
11707,Y1Ba2Cu3O6.666,YBa2Cu3O7,Y123,60.5,,,,PR05200541,Y,1.0,Ba,2.0,Cu,3.0,,,,,,,,,,,,,O,6.666,6.666,Y1.0Ba2.0Cu3.0O6.666
11708,Y1Ba2Cu3O6.602,YBa2Cu3O7,Y123,59.4,,,,PR05200541,Y,1.0,Ba,2.0,Cu,3.0,,,,,,,,,,,,,O,6.602,6.602,Y1.0Ba2.0Cu3.0O6.602
11709,Y1Ba2Cu3O6.556,YBa2Cu3O7,Y123,58.5,,,,PR05200541,Y,1.0,Ba,2.0,Cu,3.0,,,,,,,,,,,,,O,6.556,6.556,Y1.0Ba2.0Cu3.0O6.556
11710,Y1Ba2Cu3O6.546,YBa2Cu3O7,Y123,59.4,,,,PR05200541,Y,1.0,Ba,2.0,Cu,3.0,,,,,,,,,,,,,O,6.546,6.546,Y1.0Ba2.0Cu3.0O6.546
11711,Y1Ba2Cu3O6.516,YBa2Cu3O7,Y123,58.7,,,,PR05200541,Y,1.0,Ba,2.0,Cu,3.0,,,,,,,,,,,,,O,6.516,6.516,Y1.0Ba2.0Cu3.0O6.516
11712,Y1Ba2Cu4O8,YBa2Cu4O8,Y124,82.0,,,,PR05200541,Y,1.0,Ba,2.0,Cu,4.0,,,,,,,,,,,,,O,8.0,8.0,Y1.0Ba2.0Cu4.0O8.0
11713,Bi2Sr2Ca1Cu2O8+d,Bi2Sr2CaCu2O8,Bi2212,83.5,,,,PR05200541,Bi,2.0,Sr,2.0,Ca,1.0,Cu,2.0,,,,,,,,,,,O,8.0,,Bi2.0Sr2.0Ca1.0Cu2.0O8.0
11747,Lu0.9Ce0.05Ca0.05Ba2Cu3O7-d,"(Lu,Ce,Ca)Ba2Cu3O7",Y123,81.0,,,,PR05201362,Lu,0.9,Ce,0.05,Ca,0.05,Ba,2.0,Cu,3.0,,,,,,,,,O,7.0,,Lu0.9Ce0.05Ca0.05Ba2.0Cu3.0O7.0
11748,Lu0.8Ce0.1Ca0.1Ba2Cu3O7-d,"(Lu,Ce,Ca)Ba2Cu3O7",Y123,74.0,,,,PR05201362,Lu,0.8,Ce,0.1,Ca,0.1,Ba,2.0,Cu,3.0,,,,,,,,,O,7.0,,Lu0.8Ce0.1Ca0.1Ba2.0Cu3.0O7.0
11749,Lu0.8Ce0.15Ca0.05Ba2Cu3O7-d,"(Lu,Ce,Ca)Ba2Cu3O7",Y123,63.0,,,,PR05201362,Lu,0.8,Ce,0.15,Ca,0.05,Ba,2.0,Cu,3.0,,,,,,,,,O,7.0,,Lu0.8Ce0.15Ca0.05Ba2.0Cu3.0O7.0
11750,Lu0.75Ce0.15Ca0.1Ba2Cu3O7-d,"(Lu,Ce,Ca)Ba2Cu3O7",Y123,69.0,,,,PR05201362,Lu,0.75,Ce,0.15,Ca,0.1,Ba,2.0,Cu,3.0,,,,,,,,,O,7.0,,Lu0.75Ce0.15Ca0.1Ba2.0Cu3.0O7.0
11751,Lu0.7Ce0.15Ca0.15Ba2Cu3O7-d,"(Lu,Ce,Ca)Ba2Cu3O7",Y123,58.0,,,,PR05201362,Lu,0.7,Ce,0.15,Ca,0.15,Ba,2.0,Cu,3.0,,,,,,,,,O,7.0,,Lu0.7Ce0.15Ca0.15Ba2.0Cu3.0O7.0
11752,Lu1Ba2Cu3O7-d,LuBa2Cu3O7,Y123,88.0,,,,PR05201362,Lu,1.0,Ba,2.0,Cu,3.0,,,,,,,,,,,,,O,7.0,,Lu1.0Ba2.0Cu3.0O7.0
11753,Lu0.93Pr0.07Ba2Cu3O7-d,"(Lu,Pr)Ba2Cu3O7",Y123,85.0,,,,PR05201362,Lu,0.93,Pr,0.07,Ba,2.0,Cu,3.0,,,,,,,,,,,O,7.0,,Lu0.93Pr0.07Ba2.0Cu3.0O7.0
11754,Lu0.9Pr0.05Ca0.05Ba2Cu3O7-d,"(Lu,Pr,Ca)Ba2Cu3O7",Y123,82.0,,,,PR05201362,Lu,0.9,Pr,0.05,Ca,0.05,Ba,2.0,Cu,3.0,,,,,,,,,O,7.0,,Lu0.9Pr0.05Ca0.05Ba2.0Cu3.0O7.0
11755,Lu0.9Pr0.1Ba2Cu3O7-d,"(Lu,Pr)Ba2Cu3O7",Y123,83.0,,,,PR05201362,Lu,0.9,Pr,0.1,Ba,2.0,Cu,3.0,,,,,,,,,,,O,7.0,,Lu0.9Pr0.1Ba2.0Cu3.0O7.0
11756,Lu0.8Pr0.1Ca0.1Ba2Cu3O7-d,"(Lu,Pr,Ca)Ba2Cu3O7",Y123,78.0,,,,PR05201362,Lu,0.8,Pr,0.1,Ca,0.1,Ba,2.0,Cu,3.0,,,,,,,,,O,7.0,,Lu0.8Pr0.1Ca0.1Ba2.0Cu3.0O7.0
11757,Lu0.8Pr0.2Ba2Cu3O7-d,"(Lu,Pr)Ba2Cu3O7",Y123,79.0,,,,PR05201362,Lu,0.8,Pr,0.2,Ba,2.0,Cu,3.0,,,,,,,,,,,O,7.0,,Lu0.8Pr0.2Ba2.0Cu3.0O7.0
11758,Lu0.7Pr0.2Ca0.1Ba2Cu3O7-d,"(Lu,Pr,Ca)Ba2Cu3O7",Y123,76.0,,,,PR05201362,Lu,0.7,Pr,0.2,Ca,0.1,Ba,2.0,Cu,3.0,,,,,,,,,O,7.0,,Lu0.7Pr0.2Ca0.1Ba2.0Cu3.0O7.0
11759,Lu0.7Pr0.3Ba2Cu3O7-d,"(Lu,Pr)Ba2Cu3O7",Y123,70.0,,,,PR05201362,Lu,0.7,Pr,0.3,Ba,2.0,Cu,3.0,,,,,,,,,,,O,7.0,,Lu0.7Pr0.3Ba2.0Cu3.0O7.0
11760,Lu0.6Pr0.3Ca0.1Ba2Cu3O7-d,"(Lu,Pr,Ca)Ba2Cu3O7",Y123,74.0,,,,PR05201362,Lu,0.6,Pr,0.3,Ca,0.1,Ba,2.0,Cu,3.0,,,,,,,,,O,7.0,,Lu0.6Pr0.3Ca0.1Ba2.0Cu3.0O7.0
11761,Lu0.6Pr0.4Ba2Cu3O7,"(Lu,Pr)Ba2Cu3O7",Y123,54.0,,,,PR05201362,Lu,0.6,Pr,0.4,Ba,2.0,Cu,3.0,,,,,,,,,,,O,7.0,,Lu0.6Pr0.4Ba2.0Cu3.0O7.0
11762,Lu0.5Pr0.4Ca0.1Ba2Cu3O7-d,"(Lu,Pr,Ca)Ba2Cu3O7",Y123,57.0,,,,PR05201362,Lu,0.5,Pr,0.4,Ca,0.1,Ba,2.0,Cu,3.0,,,,,,,,,O,7.0,,Lu0.5Pr0.4Ca0.1Ba2.0Cu3.0O7.0
11763,Lu0.5Pr0.5Ba2Cu3O7-d,"(Lu,Pr)Ba2Cu3O7",Y123,37.0,,,,PR05201362,Lu,0.5,Pr,0.5,Ba,2.0,Cu,3.0,,,,,,,,,,,O,7.0,,Lu0.5Pr0.5Ba2.0Cu3.0O7.0
11764,Lu0.55Pr0.45Ba2Cu3O7-d,"(Lu,Pr)Ba2Cu3O7",Y123,24.0,,,,PR05201362,Lu,0.55,Pr,0.45,Ba,2.0,Cu,3.0,,,,,,,,,,,O,7.0,,Lu0.55Pr0.45Ba2.0Cu3.0O7.0
11785,Er1Ba2Cu2.985Fe0.015O7-d,"ErBa2(Cu,Fe)3O7",Y123,88.7,,,,PR05201320,Er,1.0,Ba,2.0,Cu,2.985,Fe,0.015,,,,,,,,,,,O,7.0,,Er1.0Ba2.0Cu2.985Fe0.015O7.0
11786,Er1Ba2Cu2.985Co0.015O7-d,"ErBa2(Cu,Co)3O7",Y123,89.0,,,,PR05201320,Er,1.0,Ba,2.0,Cu,2.985,Co,0.015,,,,,,,,,,,O,7.0,,Er1.0Ba2.0Cu2.985Co0.015O7.0
11787,Er1Ba2Cu2.985Ni0.015O7-d,"ErBa2(Cu,Ni)3O7",Y123,89.8,,,,PR05201320,Er,1.0,Ba,2.0,Cu,2.985,Ni,0.015,,,,,,,,,,,O,7.0,,Er1.0Ba2.0Cu2.985Ni0.015O7.0
11788,Er1Ba2Cu2.985Ga0.015O7-d,"ErBa2(Cu,Ga)3O7",Y123,89.5,,,,PR05201320,Er,1.0,Ba,2.0,Cu,2.985,Ga,0.015,,,,,,,,,,,O,7.0,,Er1.0Ba2.0Cu2.985Ga0.015O7.0
11789,Er1Ba2Cu3O7-d,ErBa2Cu3O7,Y123,92.5,,,,PR05201320,Er,1.0,Ba,2.0,Cu,3.0,,,,,,,,,,,,,O,7.0,,Er1.0Ba2.0Cu3.0O7.0
11790,Y0.9Tb0.1Ba2Cu3O7,"(Y,Tb)Ba2Cu3O7",Y123,91.0,,,,PR05200071,Y,0.9,Tb,0.1,Ba,2.0,Cu,3.0,,,,,,,,,,,O,7.0,,Y0.9Tb0.1Ba2.0Cu3.0O7.0
11791,Y0.68Tb0.32Ba2Cu3O7,"(Y,Tb)Ba2Cu3O7",Y123,91.0,,,,PR05200071,Y,0.68,Tb,0.32,Ba,2.0,Cu,3.0,,,,,,,,,,,O,7.0,,Y0.68Tb0.32Ba2.0Cu3.0O7.0
11792,Hg1Ba2Cu1O4.18,HgBa2CuO4,Hg1201,95.0,3.8810000000000002,,9.527999999999999,PR05200462,Hg,1.0,Ba,2.0,Cu,1.0,,,,,,,,,,,,,O,4.18,4.18,Hg1.0Ba2.0Cu1.0O4.18
11793,Hg1Ba2Cu1O4.08,HgBa2CuO4,Hg1201,53.0,3.8930000000000002,,9.527999999999999,PR05200462,Hg,1.0,Ba,2.0,Cu,1.0,,,,,,,,,,,,,O,4.08,4.08,Hg1.0Ba2.0Cu1.0O4.08
11794,Hg1Ba2Cu1O4.18,HgBa2CuO4,Hg1201,94.0,3.8810000000000002,,9.527999999999999,PR05200462,Hg,1.0,Ba,2.0,Cu,1.0,,,,,,,,,,,,,O,4.18,4.18,Hg1.0Ba2.0Cu1.0O4.18
11796,Hg1Ba2Cu1O4.23,HgBa2CuO4,Hg1201,30.0,3.8760000000000003,,9.517000000000001,PR05200462,Hg,1.0,Ba,2.0,Cu,1.0,,,,,,,,,,,,,O,4.23,4.23,Hg1.0Ba2.0Cu1.0O4.23
11797,Hg1Ba2Cu1O4.21,HgBa2CuO4,Hg1201,80.0,3.877,,9.522,PR05200462,Hg,1.0,Ba,2.0,Cu,1.0,,,,,,,,,,,,,O,4.21,4.21,Hg1.0Ba2.0Cu1.0O4.21
11800,Dy1Ba2Cu3O7-d,DyBa2Cu3O7,Y123,76.3,,,,PR05207030,Dy,1.0,Ba,2.0,Cu,3.0,,,,,,,,,,,,,O,7.0,,Dy1.0Ba2.0Cu3.0O7.0
11801,Gd1Ba2Cu3O7-d,GdBa2Cu3O7,Y123,73.1,,,,PR05207030,Gd,1.0,Ba,2.0,Cu,3.0,,,,,,,,,,,,,O,7.0,,Gd1.0Ba2.0Cu3.0O7.0
11802,Eu1Ba2Cu3O7-d,EuBa2Cu3O7,Y123,68.0,,,,PR05207030,Eu,1.0,Ba,2.0,Cu,3.0,,,,,,,,,,,,,O,7.0,,Eu1.0Ba2.0Cu3.0O7.0
11803,La1.895Sr0.105Cu1O4,"(La,Sr)2CuO4",T,26.3,,,,PR05206840,La,1.895,Sr,0.105,Cu,1.0,,,,,,,,,,,,,O,4.0,,La1.895Sr0.105Cu1.0O4.0
11804,La1.89Sr0.11Cu1O4,"(La,Sr)2CuO4",T,24.5,,,,PR05206840,La,1.89,Sr,0.11,Cu,1.0,,,,,,,,,,,,,O,4.0,,La1.89Sr0.11Cu1.0O4.0
11805,La1.885Sr0.115Cu1O4,"(La,Sr)2CuO4",T,24.7,,,,PR05206840,La,1.885,Sr,0.115,Cu,1.0,,,,,,,,,,,,,O,4.0,,La1.885Sr0.115Cu1.0O4.0
11812,Bi2Sr2Ca1Cu2O8+y,Bi2Sr2CaCu2O8,Bi2212,92.0,5.4,5.4,30.97,PR05207647,Bi,2.0,Sr,2.0,Ca,1.0,Cu,2.0,,,,,,,,,,,O,8.0,,Bi2.0Sr2.0Ca1.0Cu2.0O8.0
11813,Nd1.85Ce0.15Cu1O4,"(Nd,Ce)2CuO4",T',24.0,,,,PR05207046,Nd,1.85,Ce,0.15,Cu,1.0,,,,,,,,,,,,,O,4.0,,Nd1.85Ce0.15Cu1.0O4.0
11814,Tl2Ba2Ca1Cu2O8,Tl2Ba2CaCu2O8,Tl2212,104.0,,,,PR05207046,Tl,2.0,Ba,2.0,Ca,1.0,Cu,2.0,,,,,,,,,,,O,8.0,,Tl2.0Ba2.0Ca1.0Cu2.0O8.0
11815,Y1Ba2Cu3O7,YBa2Cu3O7,Y123,92.0,,,,PR05207046,Y,1.0,Ba,2.0,Cu,3.0,,,,,,,,,,,,,O,7.0,,Y1.0Ba2.0Cu3.0O7.0
11819,Y1Ba2Cu3F0.76O6,YBa2Cu3O7Fx,Y123,35.0,3.863,,11.745,PR05207619,Y,1.0,Ba,2.0,Cu,3.0,F,0.76,,,,,,,,,,,O,6.0,,Y1.0Ba2.0Cu3.0F0.76O6.0
11820,Y1Ba2Cu3F1.11O6,YBa2Cu3O7Fx,Y123,45.0,3.867,,11.739,PR05207619,Y,1.0,Ba,2.0,Cu,3.0,F,1.11,,,,,,,,,,,O,6.0,,Y1.0Ba2.0Cu3.0F1.11O6.0
11821,Y1Ba2Cu3F1.26O6,YBa2Cu3O7Fx,Y123,55.0,3.8680000000000003,,11.715,PR05207619,Y,1.0,Ba,2.0,Cu,3.0,F,1.26,,,,,,,,,,,O,6.0,,Y1.0Ba2.0Cu3.0F1.26O6.0
11822,Y1Ba2Cu3F1.46O6,YBa2Cu3O7Fx,Y123,55.0,3.8710000000000004,,11.709000000000001,PR05207619,Y,1.0,Ba,2.0,Cu,3.0,F,1.46,,,,,,,,,,,O,6.0,,Y1.0Ba2.0Cu3.0F1.46O6.0
11823,Y1Ba2Cu4O8,YBa2Cu4O8,Y124,80.0,,,,PR05207034,Y,1.0,Ba,2.0,Cu,4.0,,,,,,,,,,,,,O,8.0,,Y1.0Ba2.0Cu4.0O8.0
11824,Y1Ba2Cu3.972Zn0.028O8,"YBa2(Cu,Zn)4O8",Y124,63.0,,,,PR05207034,Y,1.0,Ba,2.0,Cu,3.972,Zn,0.027999999999999997,,,,,,,,,,,O,8.0,,Y1.0Ba2.0Cu3.972Zn0.027999999999999997O8.0
11825,Y1Ba2Cu3.95Zn0.05O8,"YBa2(Cu,Zn)4O8",Y124,47.5,,,,PR05207034,Y,1.0,Ba,2.0,Cu,3.95,Zn,0.05,,,,,,,,,,,O,8.0,,Y1.0Ba2.0Cu3.95Zn0.05O8.0
11826,Y1Ba2Cu3.924Zn0.076O8,"YBa2(Cu,Zn)4O8",Y124,30.1,,,,PR05207034,Y,1.0,Ba,2.0,Cu,3.924,Zn,0.076,,,,,,,,,,,O,8.0,,Y1.0Ba2.0Cu3.924Zn0.076O8.0
11827,Y1Ba2Cu3.9Zn0.1O8,"YBa2(Cu,Zn)4O8",Y124,11.5,,,,PR05207034,Y,1.0,Ba,2.0,Cu,3.9,Zn,0.1,,,,,,,,,,,O,8.0,,Y1.0Ba2.0Cu3.9Zn0.1O8.0
11829,Y1Ba1.9La0.1Cu3O8,"Y(Ba,La)2Cu4O8",Y124,64.0,,,,PR05207034,Y,1.0,Ba,1.9,La,0.1,Cu,3.0,,,,,,,,,,,O,8.0,,Y1.0Ba1.9La0.1Cu3.0O8.0
11830,Y1Ba1.9La0.1Cu3.972Zn0.028O8,"Y(Ba,La)2(Cu,Zn)4O8",Y124,48.7,,,,PR05207034,Y,1.0,Ba,1.9,La,0.1,Cu,3.972,Zn,0.027999999999999997,,,,,,,,,O,8.0,,Y1.0Ba1.9La0.1Cu3.972Zn0.027999999999999997O8.0
11831,Y1Ba1.9La0.1Cu3.95Zn0.05O8,"Y(Ba,La)2(Cu,Zn)4O8",Y124,33.3,,,,PR05207034,Y,1.0,Ba,1.9,La,0.1,Cu,3.95,Zn,0.05,,,,,,,,,O,8.0,,Y1.0Ba1.9La0.1Cu3.95Zn0.05O8.0
11832,Y1Ba1.9La0.1Cu3.93Zn0.07O8,"Y(Ba,La)2(Cu,Zn)4O8",Y124,17.8,,,,PR05207034,Y,1.0,Ba,1.9,La,0.1,Cu,3.93,Zn,0.07,,,,,,,,,O,8.0,,Y1.0Ba1.9La0.1Cu3.93Zn0.07O8.0
11833,Y1Ba1.8La0.2Cu4O8,"Y(Ba,La)2Cu4O8",Y124,44.0,,,,PR05207034,Y,1.0,Ba,1.8,La,0.2,Cu,4.0,,,,,,,,,,,O,8.0,,Y1.0Ba1.8La0.2Cu4.0O8.0
11834,Y1Ba1.8La0.2Cu3.97Zn0.03O8,"Y(Ba,La)2(Cu,Zn)4O8",Y124,16.2,,,,PR05207034,Y,1.0,Ba,1.8,La,0.2,Cu,3.97,Zn,0.03,,,,,,,,,O,8.0,,Y1.0Ba1.8La0.2Cu3.97Zn0.03O8.0
11835,Hg1Ba2Cu1O4.07,HgBa2CuO4,Hg1201,45.0,,,,PR05206854,Hg,1.0,Ba,2.0,Cu,1.0,,,,,,,,,,,,,O,4.07,4.07,Hg1.0Ba2.0Cu1.0O4.07
11836,Hg1Ba2Cu1O4.12,HgBa2CuO4,Hg1201,74.0,,,,PR05206854,Hg,1.0,Ba,2.0,Cu,1.0,,,,,,,,,,,,,O,4.12,4.12,Hg1.0Ba2.0Cu1.0O4.12
11837,Hg1Ba2Cu1O4.19,HgBa2CuO4,Hg1201,95.0,,,,PR05206854,Hg,1.0,Ba,2.0,Cu,1.0,,,,,,,,,,,,,O,4.19,4.19,Hg1.0Ba2.0Cu1.0O4.19
11838,Hg1Ba2Cu1O4.22,HgBa2CuO4,Hg1201,97.0,,,,PR05206854,Hg,1.0,Ba,2.0,Cu,1.0,,,,,,,,,,,,,O,4.22,4.22,Hg1.0Ba2.0Cu1.0O4.22
11839,Hg1Ba2Cu1O4.27,HgBa2CuO4,Hg1201,91.0,,,,PR05206854,Hg,1.0,Ba,2.0,Cu,1.0,,,,,,,,,,,,,O,4.27,4.27,Hg1.0Ba2.0Cu1.0O4.27
11840,Hg1Ba2Cu1O4.3,HgBa2CuO4,Hg1201,81.0,,,,PR05206854,Hg,1.0,Ba,2.0,Cu,1.0,,,,,,,,,,,,,O,4.3,4.3,Hg1.0Ba2.0Cu1.0O4.3
11841,Hg1Ba2Cu1O4.31,HgBa2CuO4,Hg1201,78.0,,,,PR05206854,Hg,1.0,Ba,2.0,Cu,1.0,,,,,,,,,,,,,O,4.31,4.31,Hg1.0Ba2.0Cu1.0O4.31
11842,Hg1Ba2Cu1O4.34,HgBa2CuO4,Hg1201,59.0,,,,PR05206854,Hg,1.0,Ba,2.0,Cu,1.0,,,,,,,,,,,,,O,4.34,4.34,Hg1.0Ba2.0Cu1.0O4.34
11843,Hg1Ba2Cu1O4.36,HgBa2CuO4,Hg1201,56.0,,,,PR05206854,Hg,1.0,Ba,2.0,Cu,1.0,,,,,,,,,,,,,O,4.36,4.36,Hg1.0Ba2.0Cu1.0O4.36
11844,Hg1Ba2Cu1O4.37,HgBa2CuO4,Hg1201,40.0,,,,PR05206854,Hg,1.0,Ba,2.0,Cu,1.0,,,,,,,,,,,,,O,4.37,4.37,Hg1.0Ba2.0Cu1.0O4.37
11845,Hg1Ba2Cu1O4.39,HgBa2CuO4,Hg1201,26.0,,,,PR05206854,Hg,1.0,Ba,2.0,Cu,1.0,,,,,,,,,,,,,O,4.39,4.39,Hg1.0Ba2.0Cu1.0O4.39
11904,Y1Ba2Cu3O6.95,YBa2Cu3O6.95,Y123,93.5,,,,PR05210569,Y,1.0,Ba,2.0,Cu,3.0,,,,,,,,,,,,,O,6.95,6.95,Y1.0Ba2.0Cu3.0O6.95
11944,Y1Ba2Cu2.91Zn0.09O7,"YBa2(Cu,Zn)3O7",Y123,56.9,3.82,3.88,11.65,PR05210474,Y,1.0,Ba,2.0,Cu,2.91,Zn,0.09,,,,,,,,,,,O,7.0,7.0,Y1.0Ba2.0Cu2.91Zn0.09O7.0
11945,Y1Ba2Cu2.85Zn0.15O7,"YBa2(Cu,Zn)3O7",Y123,43.2,3.81,3.88,11.64,PR05210474,Y,1.0,Ba,2.0,Cu,2.85,Zn,0.15,,,,,,,,,,,O,7.0,7.0,Y1.0Ba2.0Cu2.85Zn0.15O7.0
11946,Y1Ba2Cu2.76Zn0.24O7,"YBa2(Cu,Zn)3O7",Y123,13.0,3.81,3.88,11.64,PR05210474,Y,1.0,Ba,2.0,Cu,2.76,Zn,0.24,,,,,,,,,,,O,7.0,7.0,Y1.0Ba2.0Cu2.76Zn0.24O7.0
11948,Y1Ba2Cu2.979Zn0.021O7,"YBa2(Cu,Zn)3O7",Y123,80.2,3.81,3.88,11.65,PR05210474,Y,1.0,Ba,2.0,Cu,2.9789999999999996,Zn,0.021,,,,,,,,,,,O,7.0,7.0,Y1.0Ba2.0Cu2.9789999999999996Zn0.021O7.0
11949,Y1Ba2Cu2.97Zn0.03O7,"YBa2(Cu,Zn)3O7",Y123,77.0,3.81,3.88,11.65,PR05210474,Y,1.0,Ba,2.0,Cu,2.97,Zn,0.03,,,,,,,,,,,O,7.0,7.0,Y1.0Ba2.0Cu2.97Zn0.03O7.0
11950,Y1Ba2Cu2.88Zn0.12O7,"YBa2(Cu,Zn)3O7",Y123,52.0,3.81,3.88,11.64,PR05210474,Y,1.0,Ba,2.0,Cu,2.88,Zn,0.12,,,,,,,,,,,O,7.0,7.0,Y1.0Ba2.0Cu2.88Zn0.12O7.0
11951,Y1Ba2Cu3O7,"YBa2(Cu,Zn)3O7",Y123,88.0,3.82,3.88,11.66,PR05210474,Y,1.0,Ba,2.0,Cu,3.0,,,,,,,,,,,,,O,7.0,7.0,Y1.0Ba2.0Cu3.0O7.0
11952,Y1Ba2Cu2.993Zn0.007O7,"YBa2(Cu,Zn)3O7",Y123,84.0,3.81,3.88,11.65,PR05210474,Y,1.0,Ba,2.0,Cu,2.9930000000000003,Zn,0.006999999999999999,,,,,,,,,,,O,7.0,7.0,Y1.0Ba2.0Cu2.9930000000000003Zn0.006999999999999999O7.0
11953,Y1Ba2Cu2.985Zn0.015O7,"YBa2(Cu,Zn)3O7",Y123,80.0,3.822,3.89,11.66,PR05210474,Y,1.0,Ba,2.0,Cu,2.985,Zn,0.015,,,,,,,,,,,O,7.0,7.0,Y1.0Ba2.0Cu2.985Zn0.015O7.0
11954,Y1Ba2Cu2.97Zn0.03O7,"YBa2(Cu,Zn)3O7",Y123,76.0,3.81,3.88,11.65,PR05210474,Y,1.0,Ba,2.0,Cu,2.97,Zn,0.03,,,,,,,,,,,O,7.0,7.0,Y1.0Ba2.0Cu2.97Zn0.03O7.0
11955,Y1Ba2Cu2.955Zn0.045O7,"YBa2(Cu,Zn)3O7",Y123,70.1,3.81,3.88,11.65,PR05210474,Y,1.0,Ba,2.0,Cu,2.955,Zn,0.045,,,,,,,,,,,O,7.0,7.0,Y1.0Ba2.0Cu2.955Zn0.045O7.0
11956,Y1Ba2Cu2.82Zn0.18O7,"YBa2(Cu,Zn)3O7",Y123,38.4,3.81,3.89,11.64,PR05210474,Y,1.0,Ba,2.0,Cu,2.82,Zn,0.18,,,,,,,,,,,O,7.0,7.0,Y1.0Ba2.0Cu2.82Zn0.18O7.0
11957,Y1Ba2Cu2.79Zn0.21O7,"YBa2(Cu,Zn)3O7",Y123,24.2,3.82,3.89,11.64,PR05210474,Y,1.0,Ba,2.0,Cu,2.79,Zn,0.21,,,,,,,,,,,O,7.0,7.0,Y1.0Ba2.0Cu2.79Zn0.21O7.0
12008,Ca0.1Ba1.65La1.25Cu3O7.06,"(Ca,La)(Ba,La)2Cu3O7",Y123,41.9,3.903,,11.72,PR05212982,Ca,0.1,Ba,1.65,La,1.25,Cu,3.0,,,,,,,,,,,O,7.06,7.06,Ca0.1Ba1.65La1.25Cu3.0O7.06
12015,Ca0.4Ba1.25La1.25Cu3O6.98,"(Ca,La)(Ba,La)2Cu3O7",Y123,40.1,3.8760000000000003,,11.679,PR05212982,Ca,0.4,Ba,1.25,La,1.25,Cu,3.0,,,,,,,,,,,O,6.98,6.98,Ca0.4Ba1.25La1.25Cu3.0O6.98
12016,Ca0.4Ba1.25La1.25Cu3O7.05,"(Ca,La)(Ba,La)2Cu3O7",Y123,60.0,3.875,,11.669,PR05212982,Ca,0.4,Ba,1.25,La,1.25,Cu,3.0,,,,,,,,,,,O,7.05,7.05,Ca0.4Ba1.25La1.25Cu3.0O7.05
12017,Ca0.4Ba1.25La1.25Cu3O7.14,"(Ca,La)(Ba,La)2Cu3O7",Y123,78.8,3.873,,11.637,PR05212982,Ca,0.4,Ba,1.25,La,1.25,Cu,3.0,,,,,,,,,,,O,7.14,7.14,Ca0.4Ba1.25La1.25Cu3.0O7.14
12025,Ca0.4Ba1.15La1.45Cu3O7.21,"(Ca,La)(Ba,La)2Cu3O7",Y123,43.9,3.8710000000000004,,11.617,PR05212982,Ca,0.4,Ba,1.15,La,1.45,Cu,3.0,,,,,,,,,,,O,7.21,7.21,Ca0.4Ba1.15La1.45Cu3.0O7.21
12026,Ca0.4Ba1.15La1.45Cu3O7.23,"(Ca,La)(Ba,La)2Cu3O7",Y123,52.8,3.873,,,PR05212982,Ca,0.4,Ba,1.15,La,1.45,Cu,3.0,,,,,,,,,,,O,7.23,7.23,Ca0.4Ba1.15La1.45Cu3.0O7.23
12069,Bi2Sr1.6La0.4Cu1O6,"Bi2(Sr,La)2CuO6",Bi2201,32.0,,,,L094047006,Bi,2.0,Sr,1.6,La,0.4,Cu,1.0,,,,,,,,,,,O,6.0,,Bi2.0Sr1.6La0.4Cu1.0O6.0
12073,Pr0.5Ca0.5Ba2Cu3O7-z,"(Pr,Ca)Ba2Cu3O7",Y123,37.0,,,,SST0180041,Pr,0.5,Ca,0.5,Ba,2.0,Cu,3.0,,,,,,,,,,,O,7.0,,Pr0.5Ca0.5Ba2.0Cu3.0O7.0
12074,La1.85Sr0.15Cu1O4,"(La,Sr)2(Cu,Co)O4",T,37.0,,,,SST0180277,La,1.85,Sr,0.15,Cu,1.0,,,,,,,,,,,,,O,4.0,4.0,La1.85Sr0.15Cu1.0O4.0
12075,La1.84Sr0.16Cu0.99Co0.01O4,"(La,Sr)2(Cu,Co)O4",T,29.0,,,,SST0180277,La,1.84,Sr,0.16,Cu,0.99,Co,0.01,,,,,,,,,,,O,4.0,4.0,La1.84Sr0.16Cu0.99Co0.01O4.0
12076,La1.83Sr0.17Cu0.98Co0.02O4,"(La,Sr)2(Cu,Co)O4",T,16.0,,,,SST0180277,La,1.83,Sr,0.17,Cu,0.98,Co,0.02,,,,,,,,,,,O,4.0,4.0,La1.83Sr0.17Cu0.98Co0.02O4.0
12079,Pr0.88La1Ce0.12Cu1O4-z,"(Pr,La,Ce)2CuO4",T',24.0,,,,P071100502,Pr,0.88,La,1.0,Ce,0.12,Cu,1.0,,,,,,,,,,,O,4.0,,Pr0.88La1.0Ce0.12Cu1.0O4.0
12080,Pr0.88La1Ce0.12Cu1O4-z,"(Pr,La,Ce)2CuO4",T',21.0,,,,P071100502,Pr,0.88,La,1.0,Ce,0.12,Cu,1.0,,,,,,,,,,,O,4.0,,Pr0.88La1.0Ce0.12Cu1.0O4.0
12081,Pr0.88La1Ce0.12Cu1O4-z,"(Pr,La,Ce)2CuO4",T',16.0,,,,P071100502,Pr,0.88,La,1.0,Ce,0.12,Cu,1.0,,,,,,,,,,,O,4.0,,Pr0.88La1.0Ce0.12Cu1.0O4.0
12082,Y1Ba2Cu3O6.9,YBa2Cu3O7,Y123,92.5,3.8154,3.8842,11.677999999999999,P071104503,Y,1.0,Ba,2.0,Cu,3.0,,,,,,,,,,,,,O,6.9,6.9,Y1.0Ba2.0Cu3.0O6.9
12083,Y1Ba2Cu2.94Fe0.06O6.929,"(Cu,Fe)Ba2YCu2O7",Y123,85.0,3.8331,3.8712,11.674000000000001,P071104503,Y,1.0,Ba,2.0,Cu,2.94,Fe,0.06,,,,,,,,,,,O,6.928999999999999,6.928999999999999,Y1.0Ba2.0Cu2.94Fe0.06O6.928999999999999
12084,Y1Ba2Cu2.9Fe0.1O6.929,"(Cu,Fe)Ba2YCu2O7",Y123,71.0,3.8577,,11.694,P071104503,Y,1.0,Ba,2.0,Cu,2.9,Fe,0.1,,,,,,,,,,,O,6.928999999999999,6.928999999999999,Y1.0Ba2.0Cu2.9Fe0.1O6.928999999999999
12085,Y1Ba2Cu2.84Fe0.16O6.959,"(Cu,Fe)Ba2YCu2O7",Y123,53.0,3.8631,,11.687000000000001,P071104503,Y,1.0,Ba,2.0,Cu,2.84,Fe,0.16,,,,,,,,,,,O,6.959,6.959,Y1.0Ba2.0Cu2.84Fe0.16O6.959
12086,Y1Ba2Cu2.68Fe0.32O6.999,"(Cu,Fe)Ba2YCu2O7",Y123,26.0,3.87,,11.682,P071104503,Y,1.0,Ba,2.0,Cu,2.68,Fe,0.32,,,,,,,,,,,O,6.999,6.999,Y1.0Ba2.0Cu2.68Fe0.32O6.999
12089,Y1Ba2Cu3O7.19,YBa2Cu3O7,Y123,89.0,3.8531,,11.620999999999999,P071104503,Y,1.0,Ba,2.0,Cu,3.0,,,,,,,,,,,,,O,7.19,7.19,Y1.0Ba2.0Cu3.0O7.19
12090,Y1Ba2Cu2.94Fe0.06O7.254,"(Cu,Fe)Ba2YCu2O7",Y123,91.0,3.8565,,11.619000000000002,P071104503,Y,1.0,Ba,2.0,Cu,2.94,Fe,0.06,,,,,,,,,,,O,7.254,7.254,Y1.0Ba2.0Cu2.94Fe0.06O7.254
12091,Y1Ba2Cu2.9Fe0.1O7.293,"(Cu,Fe)Ba2YCu2O7",Y123,87.0,3.8596,,11.629000000000001,P071104503,Y,1.0,Ba,2.0,Cu,2.9,Fe,0.1,,,,,,,,,,,O,7.2929999999999975,7.2929999999999975,Y1.0Ba2.0Cu2.9Fe0.1O7.2929999999999975
12092,Y1Ba2Cu2.84Fe0.16O7.303,"(Cu,Fe)Ba2YCu2O7",Y123,85.0,3.8619,,11.626,P071104503,Y,1.0,Ba,2.0,Cu,2.84,Fe,0.16,,,,,,,,,,,O,7.303,7.303,Y1.0Ba2.0Cu2.84Fe0.16O7.303
12093,Y1Ba2Cu2.68Fe0.32O7.343,"(Cu,Fe)Ba2YCu2O7",Y123,82.0,3.8635,,11.619000000000002,P071104503,Y,1.0,Ba,2.0,Cu,2.68,Fe,0.32,,,,,,,,,,,O,7.343,7.343,Y1.0Ba2.0Cu2.68Fe0.32O7.343
12094,Y1Ba2Cu2.6Fe0.4O7.401,"(Cu,Fe)Ba2YCu2O7",Y123,82.0,3.8665,,11.609000000000002,P071104503,Y,1.0,Ba,2.0,Cu,2.6,Fe,0.4,,,,,,,,,,,O,7.401,7.401,Y1.0Ba2.0Cu2.6Fe0.4O7.401
12095,Y1Ba2Cu2.5Fe0.5O7.413,"(Cu,Fe)Ba2YCu2O7",Y123,80.0,3.8708,,11.59,P071104503,Y,1.0,Ba,2.0,Cu,2.5,Fe,0.5,,,,,,,,,,,O,7.4129999999999985,7.4129999999999985,Y1.0Ba2.0Cu2.5Fe0.5O7.4129999999999985
12096,Y1Ba2Cu2.4Fe0.6O7.453,"(Cu,Fe)Ba2YCu2O7",Y123,62.0,3.8727,,11.584000000000001,P071104503,Y,1.0,Ba,2.0,Cu,2.4,Fe,0.6,,,,,,,,,,,O,7.4529999999999985,7.4529999999999985,Y1.0Ba2.0Cu2.4Fe0.6O7.4529999999999985
12097,Y1Ba2Cu2.3Fe0.7O7.484,"(Cu,Fe)Ba2YCu2O7",Y123,60.0,3.8738,,11.579,P071104503,Y,1.0,Ba,2.0,Cu,2.3,Fe,0.7,,,,,,,,,,,O,7.484,7.484,Y1.0Ba2.0Cu2.3Fe0.7O7.484
12114,Y1Ba2Cu3O6.94,YBa2Cu3O7-d,Y123,91.4,,,,PR05215727,Y,1.0,Ba,2.0,Cu,3.0,,,,,,,,,,,,,O,6.94,6.94,Y1.0Ba2.0Cu3.0O6.94
12115,Y1Ba2Cu3O6.98,YBa2Cu3O7-d,Y123,89.4,,,,PR05215727,Y,1.0,Ba,2.0,Cu,3.0,,,,,,,,,,,,,O,6.98,6.98,Y1.0Ba2.0Cu3.0O6.98
12116,Y1Ba2Cu3O6.99,YBa2Cu3O7-d,Y123,87.8,,,,PR05215727,Y,1.0,Ba,2.0,Cu,3.0,,,,,,,,,,,,,O,6.99,6.99,Y1.0Ba2.0Cu3.0O6.99
12117,Y1Ba2Cu3O7,YBa2Cu3O7-d,Y123,87.5,,,,PR05215727,Y,1.0,Ba,2.0,Cu,3.0,,,,,,,,,,,,,O,7.0,7.0,Y1.0Ba2.0Cu3.0O7.0
12122,Hg1Ba2Ca2Cu3O8+d,HgBa2Ca2Cu3O8+d,Hg1223,132.0,3.852,,15.764000000000001,PR05215551,Hg,1.0,Ba,2.0,Ca,2.0,Cu,3.0,,,,,,,,,,,O,8.0,,Hg1.0Ba2.0Ca2.0Cu3.0O8.0
12126,Sr0.9La0.1Cu1O2,"(Sr,La)CuO2",IL,43.0,,,,P071134526,Sr,0.9,La,0.1,Cu,1.0,,,,,,,,,,,,,O,2.0,,Sr0.9La0.1Cu1.0O2.0
12127,Sr0.9Gd0.1Cu1O2,"(Sr,Gd)CuO2",IL,43.0,,,,P071134526,Sr,0.9,Gd,0.1,Cu,1.0,,,,,,,,,,,,,O,2.0,,Sr0.9Gd0.1Cu1.0O2.0
12129,Y1Ba2Cu3O6+z,YBa2Cu3Oz,Y123,13.7,,,,L094117001,Y,1.0,Ba,2.0,Cu,3.0,,,,,,,,,,,,,O,6.0,,Y1.0Ba2.0Cu3.0O6.0
12130,Y1Ba2Cu3O6+z,YBa2Cu3Oz,Y123,15.3,,,,L094117001,Y,1.0,Ba,2.0,Cu,3.0,,,,,,,,,,,,,O,6.0,,Y1.0Ba2.0Cu3.0O6.0
12131,Y1Ba2Cu3O6+z,YBa2Cu3Oz,Y123,17.6,,,,L094117001,Y,1.0,Ba,2.0,Cu,3.0,,,,,,,,,,,,,O,6.0,,Y1.0Ba2.0Cu3.0O6.0
12132,Y1Ba2Cu3O6+z,YBa2Cu3Oz,Y123,22.0,,,,L094117001,Y,1.0,Ba,2.0,Cu,3.0,,,,,,,,,,,,,O,6.0,,Y1.0Ba2.0Cu3.0O6.0
12133,Y1Ba2Cu3O6.5,YBa2Cu3Oz,Y123,56.0,,,,L094117001,Y,1.0,Ba,2.0,Cu,3.0,,,,,,,,,,,,,O,6.5,6.5,Y1.0Ba2.0Cu3.0O6.5
12134,Y1Ba2Cu3O6.52,YBa2Cu3Oz,Y123,56.0,,,,P069184513,Y,1.0,Ba,2.0,Cu,3.0,,,,,,,,,,,,,O,6.52,6.52,Y1.0Ba2.0Cu3.0O6.52
12135,Y1Ba2Cu3O6.77,YBa2Cu3Oz,Y123,75.0,,,,P069184513,Y,1.0,Ba,2.0,Cu,3.0,,,,,,,,,,,,,O,6.77,6.77,Y1.0Ba2.0Cu3.0O6.77
12136,Y1Ba2Cu3O6.995,YBa2Cu3Oz,Y123,89.0,,,,P069184513,Y,1.0,Ba,2.0,Cu,3.0,,,,,,,,,,,,,O,6.995,6.995,Y1.0Ba2.0Cu3.0O6.995
12137,Y1Ba2Cu3O6.6,YBa2Cu3Oz,Y123,59.0,,,,PRL0792875,Y,1.0,Ba,2.0,Cu,3.0,,,,,,,,,,,,,O,6.6,6.6,Y1.0Ba2.0Cu3.0O6.6
12138,Y1Ba2Cu3O6.6,YBa2Cu3Oz,Y123,59.0,,,,PRL0792875,Y,1.0,Ba,2.0,Cu,3.0,,,,,,,,,,,,,O,6.6,6.6,Y1.0Ba2.0Cu3.0O6.6
12139,Sr0.9La0.1Cu1O2,"(Sr,La)CuO2",IL,43.0,,,,L094127001,Sr,0.9,La,0.1,Cu,1.0,,,,,,,,,,,,,O,2.0,,Sr0.9La0.1Cu1.0O2.0
12141,Sr2Cu1Cl0.8O2+z,Sr2CuO2Clz,T,33.0,3.9231,,15.6742,PHC4200023,Sr,2.0,Cu,1.0,Cl,0.8,,,,,,,,,,,,,O,2.0,,Sr2.0Cu1.0Cl0.8O2.0
12142,Sr2Cu1Cl1O2+z,Sr2CuO2Clz,T,20.0,3.9329,,15.654000000000002,PHC4200023,Sr,2.0,Cu,1.0,Cl,1.0,,,,,,,,,,,,,O,2.0,,Sr2.0Cu1.0Cl1.0O2.0
12143,Sr2Cu1Cl1.2O2+z,Sr2CuO2Clz,T,30.0,3.9435,,15.6426,PHC4200023,Sr,2.0,Cu,1.0,Cl,1.2,,,,,,,,,,,,,O,2.0,,Sr2.0Cu1.0Cl1.2O2.0
12144,Sr2Cu1Cl1.4O2+z,Sr2CuO2Clz,T,30.0,3.9610000000000003,,15.6253,PHC4200023,Sr,2.0,Cu,1.0,Cl,1.4,,,,,,,,,,,,,O,2.0,,Sr2.0Cu1.0Cl1.4O2.0
12153,La1.85Sr0.15Cu1O4,"(La,Sr)2CuO4",T,37.0,3.7733,,13.2235,PHC4210056,La,1.85,Sr,0.15,Cu,1.0,,,,,,,,,,,,,O,4.0,,La1.85Sr0.15Cu1.0O4.0
12154,La1.82Sr0.18Cu0.98Mn0.02O4,"(La,Sr)2(Cu,Mn)O4",T,37.0,3.7761,,13.2174,PHC4210056,La,1.82,Sr,0.18,Cu,0.98,Mn,0.02,,,,,,,,,,,O,4.0,,La1.82Sr0.18Cu0.98Mn0.02O4.0
12155,La1.79Sr0.21Cu0.96Mn0.04O4,"(La,Sr)2(Cu,Mn)O4",T,37.0,3.7808,,13.1964,PHC4210056,La,1.79,Sr,0.21,Cu,0.96,Mn,0.04,,,,,,,,,,,O,4.0,,La1.79Sr0.21Cu0.96Mn0.04O4.0
12156,La1.76Sr0.24Cu0.94Mn0.06O4,"(La,Sr)2(Cu,Mn)O4",T,37.0,3.7818,,13.1367,PHC4210056,La,1.76,Sr,0.24,Cu,0.94,Mn,0.06,,,,,,,,,,,O,4.0,,La1.76Sr0.24Cu0.94Mn0.06O4.0
12157,La1.73Sr0.27Cu0.92Mn0.08O4,"(La,Sr)2(Cu,Mn)O4",T,37.0,3.7822,,13.1028,PHC4210056,La,1.73,Sr,0.27,Cu,0.92,Mn,0.08,,,,,,,,,,,O,4.0,,La1.73Sr0.27Cu0.92Mn0.08O4.0
12158,La1.7Sr0.3Cu0.9Mn0.1O4,"(La,Sr)2(Cu,Mn)O4",T,37.0,3.7837,,13.0371,PHC4210056,La,1.7,Sr,0.3,Cu,0.9,Mn,0.1,,,,,,,,,,,O,4.0,,La1.7Sr0.3Cu0.9Mn0.1O4.0
12163,Hg1.4Tl0.6Ba2Y1Cu2O7.92,"(Hg,Tl)2Ba2YCu2Oz",Hg2212,11.7,3.867,,28.88,PHC2820887,Hg,1.4,Tl,0.6,Ba,2.0,Y,1.0,Cu,2.0,,,,,,,,,O,7.92,7.92,Hg1.4Tl0.6Ba2.0Y1.0Cu2.0O7.92
12164,Hg1.4Tl0.6Ba2Y0.9Ca0.1Cu2O7.88,"(Hg,Tl)2Ba2(Y,Ca)Cu2Oz",Hg2212,37.0,3.864,,28.88,PHC2820887,Hg,1.4,Tl,0.6,Ba,2.0,Y,0.9,Ca,0.1,Cu,2.0,,,,,,,O,7.88,7.88,Hg1.4Tl0.6Ba2.0Y0.9Ca0.1Cu2.0O7.88
12165,Hg1.4Tl0.6Ba2Y0.8Ca0.2Cu2O7.83,"(Hg,Tl)2Ba2(Y,Ca)Cu2Oz",Hg2212,50.0,3.862,,28.87,PHC2820887,Hg,1.4,Tl,0.6,Ba,2.0,Y,0.8,Ca,0.2,Cu,2.0,,,,,,,O,7.83,7.83,Hg1.4Tl0.6Ba2.0Y0.8Ca0.2Cu2.0O7.83
12166,Hg1.4Tl0.6Ba2Y0.7Ca0.3Cu2O7.81,"(Hg,Tl)2Ba2(Y,Ca)Cu2Oz",Hg2212,74.5,3.859,,28.95,PHC2820887,Hg,1.4,Tl,0.6,Ba,2.0,Y,0.7,Ca,0.3,Cu,2.0,,,,,,,O,7.81,7.81,Hg1.4Tl0.6Ba2.0Y0.7Ca0.3Cu2.0O7.81
12167,Hg1.4Tl0.6Ba2Y0.6Ca0.4Cu2O7.78,"(Hg,Tl)2Ba2(Y,Ca)Cu2Oz",Hg2212,84.6,3.8569999999999998,,28.99,PHC2820887,Hg,1.4,Tl,0.6,Ba,2.0,Y,0.6,Ca,0.4,Cu,2.0,,,,,,,O,7.78,7.78,Hg1.4Tl0.6Ba2.0Y0.6Ca0.4Cu2.0O7.78
12168,Hg1.4Tl0.6Ba2Y0.5Ca0.5Cu2O7.74,"(Hg,Tl)2Ba2(Y,Ca)Cu2Oz",Hg2212,84.0,3.8539999999999996,,29.02,PHC2820887,Hg,1.4,Tl,0.6,Ba,2.0,Y,0.5,Ca,0.5,Cu,2.0,,,,,,,O,7.74,7.74,Hg1.4Tl0.6Ba2.0Y0.5Ca0.5Cu2.0O7.74
12169,Hg1.4Tl0.6Ba2Y0.4Ca0.6Cu2O7.71,"(Hg,Tl)2Ba2(Y,Ca)Cu2Oz",Hg2212,68.6,3.85,,29.13,PHC2820887,Hg,1.4,Tl,0.6,Ba,2.0,Y,0.4,Ca,0.6,Cu,2.0,,,,,,,O,7.71,7.71,Hg1.4Tl0.6Ba2.0Y0.4Ca0.6Cu2.0O7.71
12170,Hg1.4Tl0.6Ba2Y0.3Ca0.7Cu2O7.68,"(Hg,Tl)2Ba2(Y,Ca)Cu2Oz",Hg2212,66.4,3.8480000000000003,,29.19,PHC2820887,Hg,1.4,Tl,0.6,Ba,2.0,Y,0.3,Ca,0.7,Cu,2.0,,,,,,,O,7.68,7.68,Hg1.4Tl0.6Ba2.0Y0.3Ca0.7Cu2.0O7.68
12171,Hg1.4Tl0.6Ba2Y0.2Ca0.8Cu2O7.66,"(Hg,Tl)2Ba2(Y,Ca)Cu2Oz",Hg2212,35.3,3.845,,29.23,PHC2820887,Hg,1.4,Tl,0.6,Ba,2.0,Y,0.2,Ca,0.8,Cu,2.0,,,,,,,O,7.66,7.66,Hg1.4Tl0.6Ba2.0Y0.2Ca0.8Cu2.0O7.66
12192,Hg1Tl1Ba2Ca1Cu2O8,HgTlBa2CaCu2O8,Hg2212,35.0,3.845,,29.22,ADS0090399,Hg,1.0,Tl,1.0,Ba,2.0,Ca,1.0,Cu,2.0,,,,,,,,,O,8.0,,Hg1.0Tl1.0Ba2.0Ca1.0Cu2.0O8.0
12193,Hg1Tl1Ba2Ca2Cu3O10,HgTlBa2Ca2Cu3O10,Hg2223,76.0,3.844,,35.71,ADS0090399,Hg,1.0,Tl,1.0,Ba,2.0,Ca,2.0,Cu,3.0,,,,,,,,,O,10.0,,Hg1.0Tl1.0Ba2.0Ca2.0Cu3.0O10.0
12194,Hg1Tl1Ba2Ca3Cu4O12,HgTlBa2Ca3Cu4O12,Hg2234,110.0,3.8480000000000003,,42.11,ADS0090399,Hg,1.0,Tl,1.0,Ba,2.0,Ca,3.0,Cu,4.0,,,,,,,,,O,12.0,,Hg1.0Tl1.0Ba2.0Ca3.0Cu4.0O12.0
12195,Hg1Tl1Ba2Ca4Cu5O14,HgTlBa2Ca4Cu5O14,Hg2245,90.0,3.85,,48.44,ADS0090399,Hg,1.0,Tl,1.0,Ba,2.0,Ca,4.0,Cu,5.0,,,,,,,,,O,14.0,,Hg1.0Tl1.0Ba2.0Ca4.0Cu5.0O14.0
12200,Hg1Ba2Cu1O4+d,HgBa2CuO4,Hg1201,96.0,,,,PR05300086,Hg,1.0,Ba,2.0,Cu,1.0,,,,,,,,,,,,,O,4.0,,Hg1.0Ba2.0Cu1.0O4.0
12201,Hg1Ba2Cu1O4+d,HgBa2CuO4,Hg1201,52.0,,,,PR05300086,Hg,1.0,Ba,2.0,Cu,1.0,,,,,,,,,,,,,O,4.0,,Hg1.0Ba2.0Cu1.0O4.0
12220,Y0.8Ca0.2Ba2Cu3O7-z,"(Y,Ca)Ba2Cu3O7",Y123,84.6,,,,P071184510,Y,0.8,Ca,0.2,Ba,2.0,Cu,3.0,,,,,,,,,,,O,7.0,,Y0.8Ca0.2Ba2.0Cu3.0O7.0
12221,Y0.8Ca0.2Ba2Cu2.955Zn0.045O7-z,"(Y,Ca)Ba2(Cu,Zn)3O7",Y123,64.2,,,,P071184510,Y,0.8,Ca,0.2,Ba,2.0,Cu,2.955,Zn,0.045,,,,,,,,,O,7.0,,Y0.8Ca0.2Ba2.0Cu2.955Zn0.045O7.0
12222,Y0.8Ca0.2Ba2Cu2.91Zn0.09O7-z,"(Y,Ca)Ba2(Cu,Zn)3O7",Y123,51.4,,,,P071184510,Y,0.8,Ca,0.2,Ba,2.0,Cu,2.91,Zn,0.09,,,,,,,,,O,7.0,,Y0.8Ca0.2Ba2.0Cu2.91Zn0.09O7.0
12223,Y0.8Ca0.2Ba2Cu2.82Zn0.18O7-z,"(Y,Ca)Ba2(Cu,Zn)3O7",Y123,27.6,,,,P071184510,Y,0.8,Ca,0.2,Ba,2.0,Cu,2.82,Zn,0.18,,,,,,,,,O,7.0,,Y0.8Ca0.2Ba2.0Cu2.82Zn0.18O7.0
12224,Y1Ba2Cu3O6.5,YBa2Cu3Oz,Y123,53.0,,,,P071184515,Y,1.0,Ba,2.0,Cu,3.0,,,,,,,,,,,,,O,6.5,6.5,Y1.0Ba2.0Cu3.0O6.5
12225,Y1Ba2Cu3O6.6,YBa2Cu3Oz,Y123,58.0,,,,P071184515,Y,1.0,Ba,2.0,Cu,3.0,,,,,,,,,,,,,O,6.6,6.6,Y1.0Ba2.0Cu3.0O6.6
12226,Y1Ba2Cu3O6.7,YBa2Cu3Oz,Y123,63.0,,,,P071184515,Y,1.0,Ba,2.0,Cu,3.0,,,,,,,,,,,,,O,6.7,6.7,Y1.0Ba2.0Cu3.0O6.7
12227,Y1Ba2Cu3O6.8,YBa2Cu3Oz,Y123,78.0,,,,P071184515,Y,1.0,Ba,2.0,Cu,3.0,,,,,,,,,,,,,O,6.8,6.8,Y1.0Ba2.0Cu3.0O6.8
12228,Y1Ba2Cu3O6.85,YBa2Cu3Oz,Y123,89.0,,,,P071184515,Y,1.0,Ba,2.0,Cu,3.0,,,,,,,,,,,,,O,6.85,6.85,Y1.0Ba2.0Cu3.0O6.85
12229,Y1Ba2Cu3O6.9,YBa2Cu3Oz,Y123,91.6,,,,P071184515,Y,1.0,Ba,2.0,Cu,3.0,,,,,,,,,,,,,O,6.9,6.9,Y1.0Ba2.0Cu3.0O6.9
12230,Y1Ba2Cu3O6.95,YBa2Cu3Oz,Y123,93.2,,,,P071184515,Y,1.0,Ba,2.0,Cu,3.0,,,,,,,,,,,,,O,6.95,6.95,Y1.0Ba2.0Cu3.0O6.95
12231,Y1Ba2Cu3O6.99,YBa2Cu3Oz,Y123,90.0,,,,P071184515,Y,1.0,Ba,2.0,Cu,3.0,,,,,,,,,,,,,O,6.99,6.99,Y1.0Ba2.0Cu3.0O6.99
12235,Hg1Tl1Ba2Ca1Cu2O8-z,"(Hg,Tl)2Ba2(Y,Ca)Cu2O8",Hg2212,53.0,,,,PHC2590036,Hg,1.0,Tl,1.0,Ba,2.0,Ca,1.0,Cu,2.0,,,,,,,,,O,8.0,,Hg1.0Tl1.0Ba2.0Ca1.0Cu2.0O8.0
12237,Hg0.5Tl1.5Ba2Ca1Cu2O8-z,"(Hg,Tl)2Ba2(Y,Ca)Cu2O8",Hg2212,80.0,,,,PHC2590036,Hg,0.5,Tl,1.5,Ba,2.0,Ca,1.0,Cu,2.0,,,,,,,,,O,8.0,,Hg0.5Tl1.5Ba2.0Ca1.0Cu2.0O8.0
12238,Fe0.5Ba1Sr1Yb1Cu2.5O7.432,"(Fe,Cu)BaSrYbCu2O7",Cu1212,29.7,3.8242,,11.4721,PHC4220088,Fe,0.5,Ba,1.0,Sr,1.0,Yb,1.0,Cu,2.5,,,,,,,,,O,7.432,7.432,Fe0.5Ba1.0Sr1.0Yb1.0Cu2.5O7.432
12239,Fe0.5Ba1Sr1Tm1Cu2.5O7.432,"(Fe,Cu)BaSrTmCu2O7",Cu1212,40.0,3.8298,,11.4809,PHC4220088,Fe,0.5,Ba,1.0,Sr,1.0,Tm,1.0,Cu,2.5,,,,,,,,,O,7.432,7.432,Fe0.5Ba1.0Sr1.0Tm1.0Cu2.5O7.432
12240,Fe0.5Ba1Sr1Er1Cu2.5O7.439,"(Fe,Cu)BaSrErCu2O7",Cu1212,47.8,3.8322,,11.4826,PHC4220088,Fe,0.5,Ba,1.0,Sr,1.0,Er,1.0,Cu,2.5,,,,,,,,,O,7.439,7.439,Fe0.5Ba1.0Sr1.0Er1.0Cu2.5O7.439
12241,Fe0.5Ba1Sr1Y1Cu2.5O7.424,"(Fe,Cu)BaSrYCu2O7",Cu1212,52.5,3.8325,,11.4826,PHC4220088,Fe,0.5,Ba,1.0,Sr,1.0,Y,1.0,Cu,2.5,,,,,,,,,O,7.423999999999999,7.423999999999999,Fe0.5Ba1.0Sr1.0Y1.0Cu2.5O7.423999999999999
12242,Fe0.5Ba1Sr1Ho1Cu2.5O7.462,"(Fe,Cu)BaSrHoCu2O7",Cu1212,45.2,3.8346,,11.4932,PHC4220088,Fe,0.5,Ba,1.0,Sr,1.0,Ho,1.0,Cu,2.5,,,,,,,,,O,7.4620000000000015,7.4620000000000015,Fe0.5Ba1.0Sr1.0Ho1.0Cu2.5O7.4620000000000015
12243,Fe0.5Ba1Sr1Dy1Cu2.5O7.447,"(Fe,Cu)BaSrDyCu2O7",Cu1212,37.9,3.8411,,11.4976,PHC4220088,Fe,0.5,Ba,1.0,Sr,1.0,Dy,1.0,Cu,2.5,,,,,,,,,O,7.447,7.447,Fe0.5Ba1.0Sr1.0Dy1.0Cu2.5O7.447
12250,Hg0.5Fe0.5Sr2Y0.8Ca0.2Cu2O6.72,"(Hg,Fe)Sr2(Y,Ca)Cu2O7",Hg1212,30.0,3.8299,,11.8327,PHC4220102,Hg,0.5,Fe,0.5,Sr,2.0,Y,0.8,Ca,0.2,Cu,2.0,,,,,,,O,6.72,6.72,Hg0.5Fe0.5Sr2.0Y0.8Ca0.2Cu2.0O6.72
12251,Hg0.5Fe0.5Sr2Y0.7Ca0.3Cu2O6.7,"(Hg,Fe)Sr2(Y,Ca)Cu2O7",Hg1212,24.0,3.8267,,11.844000000000001,PHC4220102,Hg,0.5,Fe,0.5,Sr,2.0,Y,0.7,Ca,0.3,Cu,2.0,,,,,,,O,6.7,6.7,Hg0.5Fe0.5Sr2.0Y0.7Ca0.3Cu2.0O6.7
12252,Hg0.5Fe0.5Sr2Y0.6Ca0.4Cu2O6.7,"(Hg,Fe)Sr2(Y,Ca)Cu2O7",Hg1212,46.0,3.8249,,11.8538,PHC4220102,Hg,0.5,Fe,0.5,Sr,2.0,Y,0.6,Ca,0.4,Cu,2.0,,,,,,,O,6.7,6.7,Hg0.5Fe0.5Sr2.0Y0.6Ca0.4Cu2.0O6.7
12253,Hg0.5Fe0.5Sr2Y0.5Ca0.5Cu2O6.68,"(Hg,Fe)Sr2(Y,Ca)Cu2O7",Hg1212,66.5,3.8222,,11.8655,PHC4220102,Hg,0.5,Fe,0.5,Sr,2.0,Y,0.5,Ca,0.5,Cu,2.0,,,,,,,O,6.68,6.68,Hg0.5Fe0.5Sr2.0Y0.5Ca0.5Cu2.0O6.68
12254,Hg0.5Fe0.5Sr2Y0.4Ca0.6Cu2O6.67,"(Hg,Fe)Sr2(Y,Ca)Cu2O7",Hg1212,77.5,3.8196,,11.8772,PHC4220102,Hg,0.5,Fe,0.5,Sr,2.0,Y,0.4,Ca,0.6,Cu,2.0,,,,,,,O,6.67,6.67,Hg0.5Fe0.5Sr2.0Y0.4Ca0.6Cu2.0O6.67
12255,Hg0.5Fe0.5Sr2Y0.3Ca0.7Cu2O6.65,"(Hg,Fe)Sr2(Y,Ca)Cu2O7",Hg1212,72.5,3.8174,,11.8864,PHC4220102,Hg,0.5,Fe,0.5,Sr,2.0,Y,0.3,Ca,0.7,Cu,2.0,,,,,,,O,6.65,6.65,Hg0.5Fe0.5Sr2.0Y0.3Ca0.7Cu2.0O6.65
12256,Hg0.5Fe0.5Sr2Y0.2Ca0.8Cu2O6.63,"(Hg,Fe)Sr2(Y,Ca)Cu2O7",Hg1212,63.5,3.8174,,11.8861,PHC4220102,Hg,0.5,Fe,0.5,Sr,2.0,Y,0.2,Ca,0.8,Cu,2.0,,,,,,,O,6.63,6.63,Hg0.5Fe0.5Sr2.0Y0.2Ca0.8Cu2.0O6.63
12259,Bi1.74Pb0.38Sr1.88Cu1O6+z,"(Bi,Pb)2Sr2CuO6",Bi2201,21.0,,,,P072024533,Bi,1.74,Pb,0.38,Sr,1.88,Cu,1.0,,,,,,,,,,,O,6.0,,Bi1.74Pb0.38Sr1.88Cu1.0O6.0
12260,Bi1.35Pb0.85Sr1.47La0.38Cu1O6+z,"(Bi,Pb)2(Sr,La)2CuO6",Bi2201,35.0,,,,P072024533,Bi,1.35,Pb,0.85,Sr,1.47,La,0.38,Cu,1.0,,,,,,,,,O,6.0,,Bi1.35Pb0.85Sr1.47La0.38Cu1.0O6.0
12261,Bi1.35Pb0.85Sr1.4La0.45Cu1O6+z,"(Bi,Pb)2(Sr,La)2CuO6",Bi2201,27.0,,,,P072024533,Bi,1.35,Pb,0.85,Sr,1.4,La,0.45,Cu,1.0,,,,,,,,,O,6.0,,Bi1.35Pb0.85Sr1.4La0.45Cu1.0O6.0
12265,Mo0.25Sr2Ce2.01Yb0.99Cu2.75O11+z,"(Cu,Mo)Sr2(Ce,Yb)3Cu2O11+z",Cu1232,36.8,3.8179,,16.89,P072012501,Mo,0.25,Sr,2.0,Ce,2.01,Yb,0.99,Cu,2.75,,,,,,,,,O,11.0,,Mo0.25Sr2.0Ce2.01Yb0.99Cu2.75O11.0
12266,Mo0.25Sr2Ce2.01Ho0.99Cu2.75O11+z,"(Cu,Mo)Sr2(Ce,Ho)3Cu2O11+z",Cu1232,51.4,3.8307,,16.922,P072012501,Mo,0.25,Sr,2.0,Ce,2.01,Ho,0.99,Cu,2.75,,,,,,,,,O,11.0,,Mo0.25Sr2.0Ce2.01Ho0.99Cu2.75O11.0
12267,Mo0.25Sr2Ce2.01Y0.99Cu2.75O11+z,"(Cu,Mo)Sr2(Ce,Y)3Cu2O11+z",Cu1232,53.0,3.8293,,16.917,P072012501,Mo,0.25,Sr,2.0,Ce,2.01,Y,0.99,Cu,2.75,,,,,,,,,O,11.0,,Mo0.25Sr2.0Ce2.01Y0.99Cu2.75O11.0
12268,Mo0.25Sr2Ce2.01Dy0.99Cu2.75O11+z,"(Cu,Mo)Sr2(Ce,Dy)3Cu2O11+z",Cu1232,48.6,3.8327,,16.930999999999994,P072012501,Mo,0.25,Sr,2.0,Ce,2.01,Dy,0.99,Cu,2.75,,,,,,,,,O,11.0,,Mo0.25Sr2.0Ce2.01Dy0.99Cu2.75O11.0
12270,Mo0.25Sr2Ce2.01Gd0.99Cu2.75O11+z,"(Cu,Mo)Sr2(Ce,Gd)3Cu2O11+z",Cu1232,47.3,3.8428,,16.945999999999998,P072012501,Mo,0.25,Sr,2.0,Ce,2.01,Gd,0.99,Cu,2.75,,,,,,,,,O,11.0,,Mo0.25Sr2.0Ce2.01Gd0.99Cu2.75O11.0
12271,Mo0.25Sr2Ce2.01Eu0.99Cu2.75O11+z,"(Cu,Mo)Sr2(Ce,Eu)3Cu2O11+z",Cu1232,37.1,3.8436,,16.949,P072012501,Mo,0.25,Sr,2.0,Ce,2.01,Eu,0.99,Cu,2.75,,,,,,,,,O,11.0,,Mo0.25Sr2.0Ce2.01Eu0.99Cu2.75O11.0
12272,Mo0.25Sr2Ce2.01Nd0.99Cu2.75O11+z,"(Cu,Mo)Sr2(Ce,Nd)3Cu2O11+z",Cu1232,31.7,3.8569999999999998,,16.993,P072012501,Mo,0.25,Sr,2.0,Ce,2.01,Nd,0.99,Cu,2.75,,,,,,,,,O,11.0,,Mo0.25Sr2.0Ce2.01Nd0.99Cu2.75O11.0
12274,Mo0.25Sr2Ce2.01La0.99Cu2.75O11+z,"(Cu,Mo)Sr2(Ce,La)3Cu2O11+z",Cu1232,25.8,3.8743,,17.052,P072012501,Mo,0.25,Sr,2.0,Ce,2.01,La,0.99,Cu,2.75,,,,,,,,,O,11.0,,Mo0.25Sr2.0Ce2.01La0.99Cu2.75O11.0
12286,Bi2.02Sr1.82La0.15Cu1.02O6+z,"Bi2(Sr,La)2CuO6",Bi2201,11.0,,,,P072014504,Bi,2.02,Sr,1.82,La,0.15,Cu,1.02,,,,,,,,,,,O,6.0,,Bi2.02Sr1.82La0.15Cu1.02O6.0
12287,Bi1.93Sr1.85La0.23Cu0.99O6+z,"Bi2(Sr,La)2CuO6",Bi2201,15.0,,,,P072014504,Bi,1.93,Sr,1.85,La,0.23,Cu,0.99,,,,,,,,,,,O,6.0,,Bi1.93Sr1.85La0.23Cu0.99O6.0
12288,Bi1.96Sr1.66La0.31Cu1.01O6+z,"Bi2(Sr,La)2CuO6",Bi2201,17.0,,,,P072014504,Bi,1.96,Sr,1.66,La,0.31,Cu,1.01,,,,,,,,,,,O,6.0,,Bi1.96Sr1.66La0.31Cu1.01O6.0
12289,Bi1.99Sr1.66La0.33Cu1.01O6+z,"Bi2(Sr,La)2CuO6",Bi2201,18.5,,,,P072014504,Bi,1.99,Sr,1.66,La,0.33,Cu,1.01,,,,,,,,,,,O,6.0,,Bi1.99Sr1.66La0.33Cu1.01O6.0
12290,Bi1.91Sr1.69La0.4Cu0.98O6+z,"Bi2(Sr,La)2CuO6",Bi2201,16.0,,,,P072014504,Bi,1.91,Sr,1.69,La,0.4,Cu,0.98,,,,,,,,,,,O,6.0,,Bi1.91Sr1.69La0.4Cu0.98O6.0
12291,Bi1.97Sr1.56La0.45Cu1.02O6+z,"Bi2(Sr,La)2CuO6",Bi2201,13.0,,,,P072014504,Bi,1.97,Sr,1.56,La,0.45,Cu,1.02,,,,,,,,,,,O,6.0,,Bi1.97Sr1.56La0.45Cu1.02O6.0
12300,Yb1Ba2Cu3O7-y,YbBa2Cu3O7,Y123,91.3,3.877,3.801,11.645999999999999,PR05315245,Yb,1.0,Ba,2.0,Cu,3.0,,,,,,,,,,,,,O,7.0,,Yb1.0Ba2.0Cu3.0O7.0
12301,Yb1Ba2Cu2.99Zn0.01O7-y,"YbBa2(Cu,Zn)3O7",Y123,87.8,3.8689999999999998,3.801,11.655999999999999,PR05315245,Yb,1.0,Ba,2.0,Cu,2.99,Zn,0.01,,,,,,,,,,,O,7.0,,Yb1.0Ba2.0Cu2.99Zn0.01O7.0
12302,Yb1Ba2Cu2.98Zn0.02O7-y,"YbBa2(Cu,Zn)3O7",Y123,83.3,3.875,3.803,11.651,PR05315245,Yb,1.0,Ba,2.0,Cu,2.98,Zn,0.02,,,,,,,,,,,O,7.0,,Yb1.0Ba2.0Cu2.98Zn0.02O7.0
12303,Yb1Ba2Cu2.96Zn0.04O7-y,"YbBa2(Cu,Zn)3O7",Y123,73.9,3.8810000000000002,3.8080000000000003,11.655999999999999,PR05315245,Yb,1.0,Ba,2.0,Cu,2.96,Zn,0.04,,,,,,,,,,,O,7.0,,Yb1.0Ba2.0Cu2.96Zn0.04O7.0
12304,Yb1Ba2Cu2.94Zn0.06O7-y,"YbBa2(Cu,Zn)3O7",Y123,72.1,3.8819999999999997,3.805,11.654000000000002,PR05315245,Yb,1.0,Ba,2.0,Cu,2.94,Zn,0.06,,,,,,,,,,,O,7.0,,Yb1.0Ba2.0Cu2.94Zn0.06O7.0
12305,Yb1Ba2Cu2.92Zn0.08O7-y,"YbBa2(Cu,Zn)3O7",Y123,70.6,3.8789999999999996,3.8089999999999997,11.66,PR05315245,Yb,1.0,Ba,2.0,Cu,2.92,Zn,0.08,,,,,,,,,,,O,7.0,,Yb1.0Ba2.0Cu2.92Zn0.08O7.0
12306,Er1Ba2Cu3O7-y,ErBa2Cu3O7,Y123,93.1,3.878,3.8089999999999997,11.655,PR05315245,Er,1.0,Ba,2.0,Cu,3.0,,,,,,,,,,,,,O,7.0,,Er1.0Ba2.0Cu3.0O7.0
12307,Er1Ba2Cu2.99Zn0.01O7-y,"ErBa2(Cu,Zn)3O7",Y123,89.8,3.8789999999999996,3.8080000000000003,11.659,PR05315245,Er,1.0,Ba,2.0,Cu,2.99,Zn,0.01,,,,,,,,,,,O,7.0,,Er1.0Ba2.0Cu2.99Zn0.01O7.0
12308,Er1Ba2Cu2.98Zn0.02O7-y,"ErBa2(Cu,Zn)3O7",Y123,84.8,3.8760000000000003,3.805,11.647,PR05315245,Er,1.0,Ba,2.0,Cu,2.98,Zn,0.02,,,,,,,,,,,O,7.0,,Er1.0Ba2.0Cu2.98Zn0.02O7.0
12309,Er1Ba2Cu2.96Zn0.04O7-y,"ErBa2(Cu,Zn)3O7",Y123,76.3,3.8760000000000003,3.8080000000000003,11.652000000000001,PR05315245,Er,1.0,Ba,2.0,Cu,2.96,Zn,0.04,,,,,,,,,,,O,7.0,,Er1.0Ba2.0Cu2.96Zn0.04O7.0
12310,Er1Ba2Cu2.94Zn0.06O7-y,"ErBa2(Cu,Zn)3O7",Y123,68.3,3.88,3.8089999999999997,11.649000000000001,PR05315245,Er,1.0,Ba,2.0,Cu,2.94,Zn,0.06,,,,,,,,,,,O,7.0,,Er1.0Ba2.0Cu2.94Zn0.06O7.0
12311,Er1Ba2Cu2.92Zn0.08O7-y,"ErBa2(Cu,Zn)3O7",Y123,62.7,3.8760000000000003,3.807,11.65,PR05315245,Er,1.0,Ba,2.0,Cu,2.92,Zn,0.08,,,,,,,,,,,O,7.0,,Er1.0Ba2.0Cu2.92Zn0.08O7.0
12312,Er1Ba2Cu2.9Zn0.1O7-y,"ErBa2(Cu,Zn)3O7",Y123,60.4,3.877,3.8080000000000003,11.65,PR05315245,Er,1.0,Ba,2.0,Cu,2.9,Zn,0.1,,,,,,,,,,,O,7.0,,Er1.0Ba2.0Cu2.9Zn0.1O7.0
12313,Er1Ba2Cu2.85Zn0.15O7-y,"ErBa2(Cu,Zn)3O7",Y123,52.4,3.8789999999999996,3.8080000000000003,11.659,PR05315245,Er,1.0,Ba,2.0,Cu,2.85,Zn,0.15,,,,,,,,,,,O,7.0,,Er1.0Ba2.0Cu2.85Zn0.15O7.0
12314,Y1Ba2Cu3O7-y,YBa2Cu3O7,Y123,93.4,3.886,3.818,11.669,PR05315245,Y,1.0,Ba,2.0,Cu,3.0,,,,,,,,,,,,,O,7.0,,Y1.0Ba2.0Cu3.0O7.0
12315,Y1Ba2Cu2.99Zn0.01O7-y,"YBa2(Cu,Zn)3O7",Y123,88.6,3.886,3.818,11.665,PR05315245,Y,1.0,Ba,2.0,Cu,2.99,Zn,0.01,,,,,,,,,,,O,7.0,,Y1.0Ba2.0Cu2.99Zn0.01O7.0
12316,Y1Ba2Cu2.98Zn0.02O7-y,"YBa2(Cu,Zn)3O7",Y123,84.8,3.888,3.82,11.665,PR05315245,Y,1.0,Ba,2.0,Cu,2.98,Zn,0.02,,,,,,,,,,,O,7.0,,Y1.0Ba2.0Cu2.98Zn0.02O7.0
12317,Y1Ba2Cu2.96Zn0.04O7-y,"YBa2(Cu,Zn)3O7",Y123,75.1,3.886,3.8169999999999997,11.664000000000001,PR05315245,Y,1.0,Ba,2.0,Cu,2.96,Zn,0.04,,,,,,,,,,,O,7.0,,Y1.0Ba2.0Cu2.96Zn0.04O7.0
12318,Y1Ba2Cu2.94Zn0.06O7-y,"YBa2(Cu,Zn)3O7",Y123,69.2,3.886,3.8169999999999997,11.062999999999999,PR05315245,Y,1.0,Ba,2.0,Cu,2.94,Zn,0.06,,,,,,,,,,,O,7.0,,Y1.0Ba2.0Cu2.94Zn0.06O7.0
12319,Y1Ba2Cu2.92Zn0.08O7-y,"YBa2(Cu,Zn)3O7",Y123,62.1,3.886,3.8169999999999997,11.665999999999999,PR05315245,Y,1.0,Ba,2.0,Cu,2.92,Zn,0.08,,,,,,,,,,,O,7.0,,Y1.0Ba2.0Cu2.92Zn0.08O7.0
12320,Y1Ba2Cu2.9Zn0.1O7-y,"YBa2(Cu,Zn)3O7",Y123,60.1,3.886,3.818,11.667,PR05315245,Y,1.0,Ba,2.0,Cu,2.9,Zn,0.1,,,,,,,,,,,O,7.0,,Y1.0Ba2.0Cu2.9Zn0.1O7.0
12321,Y1Ba2Cu2.85Zn0.15O7-y,"YBa2(Cu,Zn)3O7",Y123,55.1,3.887,3.818,11.665999999999999,PR05315245,Y,1.0,Ba,2.0,Cu,2.85,Zn,0.15,,,,,,,,,,,O,7.0,,Y1.0Ba2.0Cu2.85Zn0.15O7.0
12322,Dy1Ba2Cu3O7-y,DyBa2Cu3O7,Y123,95.1,3.8939999999999997,3.8360000000000003,11.684000000000001,PR05315245,Dy,1.0,Ba,2.0,Cu,3.0,,,,,,,,,,,,,O,7.0,,Dy1.0Ba2.0Cu3.0O7.0
12323,Dy1Ba2Cu2.99Zn0.01O7-y,"DyBa2(Cu,Zn)3O7",Y123,89.5,3.889,3.826,11.673,PR05315245,Dy,1.0,Ba,2.0,Cu,2.99,Zn,0.01,,,,,,,,,,,O,7.0,,Dy1.0Ba2.0Cu2.99Zn0.01O7.0
12324,Dy1Ba2Cu2.98Zn0.02O7-y,"DyBa2(Cu,Zn)3O7",Y123,84.8,3.895,3.8289999999999997,11.672,PR05315245,Dy,1.0,Ba,2.0,Cu,2.98,Zn,0.02,,,,,,,,,,,O,7.0,,Dy1.0Ba2.0Cu2.98Zn0.02O7.0
12325,Dy1Ba2Cu2.96Zn0.04O7-y,"DyBa2(CuZ,n)3O7",Y123,76.8,3.887,3.821,11.674000000000001,PR05315245,Dy,1.0,Ba,2.0,Cu,2.96,Zn,0.04,,,,,,,,,,,O,7.0,,Dy1.0Ba2.0Cu2.96Zn0.04O7.0
12326,Dy1Ba2Cu2.94Zn0.06O7-y,"DyBa2(Cu,Zn)3O7",Y123,68.8,3.886,3.823,11.677,PR05315245,Dy,1.0,Ba,2.0,Cu,2.94,Zn,0.06,,,,,,,,,,,O,7.0,,Dy1.0Ba2.0Cu2.94Zn0.06O7.0
12327,Dy1Ba2Cu2.92Zn0.08O7-y,"DyBa2(Cu,Zn)3O7",Y123,60.6,3.885,3.821,11.68,PR05315245,Dy,1.0,Ba,2.0,Cu,2.92,Zn,0.08,,,,,,,,,,,O,7.0,,Dy1.0Ba2.0Cu2.92Zn0.08O7.0
12328,Dy1Ba2Cu2.9Zn0.1O7-y,"DyBa2(Cu,Zn)3O7",Y123,56.3,3.887,3.822,11.675999999999998,PR05315245,Dy,1.0,Ba,2.0,Cu,2.9,Zn,0.1,,,,,,,,,,,O,7.0,,Dy1.0Ba2.0Cu2.9Zn0.1O7.0
12329,Dy1Ba2Cu2.85Zn0.15O7-y,"DyBa2(Cu,Zn)3O7",Y123,51.5,3.887,3.8289999999999997,11.699000000000002,PR05315245,Dy,1.0,Ba,2.0,Cu,2.85,Zn,0.15,,,,,,,,,,,O,7.0,,Dy1.0Ba2.0Cu2.85Zn0.15O7.0
12330,Gd1Ba2Cu3O7-y,GdBa2Cu3O7,Y123,94.8,3.898,3.838,11.703,PR05315245,Gd,1.0,Ba,2.0,Cu,3.0,,,,,,,,,,,,,O,7.0,,Gd1.0Ba2.0Cu3.0O7.0
12331,Gd1Ba2Cu2.99Zn0.01O7-y,"GdBa2(Cu,Zn)3O7",Y123,89.8,3.906,3.842,11.703,PR05315245,Gd,1.0,Ba,2.0,Cu,2.99,Zn,0.01,,,,,,,,,,,O,7.0,,Gd1.0Ba2.0Cu2.99Zn0.01O7.0
12332,Gd1Ba2Cu2.98Zn0.02O7-y,"GdBa2(Cu,Zn)3O7",Y123,86.3,3.908,3.847,11.716,PR05315245,Gd,1.0,Ba,2.0,Cu,2.98,Zn,0.02,,,,,,,,,,,O,7.0,,Gd1.0Ba2.0Cu2.98Zn0.02O7.0
12333,Gd1Ba2Cu2.96Zn0.04O7-y,"GdBa2(Cu,Zn)3O7",Y123,72.7,3.909,3.844,11.717,PR05315245,Gd,1.0,Ba,2.0,Cu,2.96,Zn,0.04,,,,,,,,,,,O,7.0,,Gd1.0Ba2.0Cu2.96Zn0.04O7.0
12334,Gd1Ba2Cu2.94Zn0.06O7-y,"GdBa2(Cu,Zn)3O7",Y123,65.9,3.908,3.845,11.722000000000001,PR05315245,Gd,1.0,Ba,2.0,Cu,2.94,Zn,0.06,,,,,,,,,,,O,7.0,,Gd1.0Ba2.0Cu2.94Zn0.06O7.0
12335,Gd1Ba2Cu2.92Zn0.08O7-y,"GdBa2(Cu,Zn)3O7",Y123,55.9,3.907,3.847,11.722000000000001,PR05315245,Gd,1.0,Ba,2.0,Cu,2.92,Zn,0.08,,,,,,,,,,,O,7.0,,Gd1.0Ba2.0Cu2.92Zn0.08O7.0
12336,Gd1Ba2Cu2.9Zn0.1O7-y,"GdBa2(Cu,Zn)3O7",Y123,49.2,3.909,3.844,11.722000000000001,PR05315245,Gd,1.0,Ba,2.0,Cu,2.9,Zn,0.1,,,,,,,,,,,O,7.0,,Gd1.0Ba2.0Cu2.9Zn0.1O7.0
12337,Gd1Ba2Cu2.85Zn0.15O7-y,"GdBa2(Cu,Zn)3O7",Y123,42.4,3.909,3.847,11.727,PR05315245,Gd,1.0,Ba,2.0,Cu,2.85,Zn,0.15,,,,,,,,,,,O,7.0,,Gd1.0Ba2.0Cu2.85Zn0.15O7.0
12338,Eu1Ba2Cu3O7-y,EuBa2Cu3O7,Y123,94.5,3.897,3.84,11.709000000000001,PR05315245,Eu,1.0,Ba,2.0,Cu,3.0,,,,,,,,,,,,,O,7.0,,Eu1.0Ba2.0Cu3.0O7.0
12339,Eu1Ba2Cu2.99Zn0.01O7-y,"EuBa2(Cu,Zn)3O7",Y123,91.3,3.892,3.8339999999999996,11.714,PR05315245,Eu,1.0,Ba,2.0,Cu,2.99,Zn,0.01,,,,,,,,,,,O,7.0,,Eu1.0Ba2.0Cu2.99Zn0.01O7.0
12340,Eu1Ba2Cu2.98Zn0.02O7-y,"EuBa2(Cu,Zn)3O7",Y123,86.3,3.898,3.839,11.718,PR05315245,Eu,1.0,Ba,2.0,Cu,2.98,Zn,0.02,,,,,,,,,,,O,7.0,,Eu1.0Ba2.0Cu2.98Zn0.02O7.0
12341,Eu1Ba2Cu2.96Zn0.04O7-y,"EuBa2(Cu,Zn)3O7",Y123,74.8,3.8989999999999996,3.839,11.716,PR05315245,Eu,1.0,Ba,2.0,Cu,2.96,Zn,0.04,,,,,,,,,,,O,7.0,,Eu1.0Ba2.0Cu2.96Zn0.04O7.0
12342,Eu1Ba2Cu2.94Zn0.06O7-y,"EuBa2(Cu,Zn)3O7",Y123,65.9,3.9,3.84,11.716,PR05315245,Eu,1.0,Ba,2.0,Cu,2.94,Zn,0.06,,,,,,,,,,,O,7.0,,Eu1.0Ba2.0Cu2.94Zn0.06O7.0
12343,Eu1Ba2Cu2.92Zn0.08O7-y,"EuBa2(Cu,Zn)3O7",Y123,54.1,3.9019999999999997,3.843,11.717,PR05315245,Eu,1.0,Ba,2.0,Cu,2.92,Zn,0.08,,,,,,,,,,,O,7.0,,Eu1.0Ba2.0Cu2.92Zn0.08O7.0
12344,Eu1Ba2Cu2.9Zn0.1O7-y,"EuBa2(Cu,Zn)3O7",Y123,47.4,3.8960000000000004,3.839,11.717,PR05315245,Eu,1.0,Ba,2.0,Cu,2.9,Zn,0.1,,,,,,,,,,,O,7.0,,Eu1.0Ba2.0Cu2.9Zn0.1O7.0
12345,Eu1Ba2Cu2.85Zn0.15O7-y,"EuBa2(Cu,Zn)3O7",Y123,33.6,3.9,3.84,11.719000000000001,PR05315245,Eu,1.0,Ba,2.0,Cu,2.85,Zn,0.15,,,,,,,,,,,O,7.0,,Eu1.0Ba2.0Cu2.85Zn0.15O7.0
12346,Sm1Ba2Cu3O7-y,SmBa2Cu3O7,Y123,95.1,3.903,3.8489999999999998,11.732000000000001,PR05315245,Sm,1.0,Ba,2.0,Cu,3.0,,,,,,,,,,,,,O,7.0,,Sm1.0Ba2.0Cu3.0O7.0
12347,Sm1Ba2Cu2.99Zn0.01O7-y,"SmBa2(Cu,Zn)3O7",Y123,91.3,3.905,3.8489999999999998,11.737,PR05315245,Sm,1.0,Ba,2.0,Cu,2.99,Zn,0.01,,,,,,,,,,,O,7.0,,Sm1.0Ba2.0Cu2.99Zn0.01O7.0
12348,Sm1Ba2Cu2.98Zn0.02O7-y,"SmBa2(Cu,Zn)3O7",Y123,86.3,3.906,3.8480000000000003,11.735999999999999,PR05315245,Sm,1.0,Ba,2.0,Cu,2.98,Zn,0.02,,,,,,,,,,,O,7.0,,Sm1.0Ba2.0Cu2.98Zn0.02O7.0
