Repository: CompRhys/apical

# Data Guide

In all cases whilst compiling this data we have been careful to include as much meta-information as possible to allow data to be traced back to it's original sources. For SuperCon this takes the form of the SuperCon "num :" reference id and then the source publication details. For ICSD we provide the ICSD collection code.

We acknowledge the Japanese National Institute for Materials Science for maintaining the [SuperCon](https://supercon.nims.go.jp/index_en.html) database as well as FIZ Karlsruhe GmbH for maintaining [ICSD](https://www.fiz-karlsruhe.de/en/produkte-und-dienstleistungen/inorganic-crystal-structure-database-icsd).

File: processed-data/super_cuprates.csv (part 23 of 58)
num :,composition :,str3 :,tc :,lata :,latb :,latc :,refno :,author :,title :,journal :,year :
6384,Y1.0Ba1.9La0.1Cu3.0O6.9,Y123,81.8,,,,PHC2040237,"J.L.TALLON, N.E.FLOWER,",STOICHIOMETRIC YBA2CU3O7 IS OVERDOPED,"PHYSICA C,204(1993)237",1993.0
6385,Y1.0Ba1.9La0.1Cu3.0O6.85,Y123,67.0,,,,PHC2040237,"J.L.TALLON, N.E.FLOWER,",STOICHIOMETRIC YBA2CU3O7 IS OVERDOPED,"PHYSICA C,204(1993)237",1993.0
6386,Y1.0Ba1.9La0.1Cu3.0O6.8,Y123,57.9,,,,PHC2040237,"J.L.TALLON, N.E.FLOWER,",STOICHIOMETRIC YBA2CU3O7 IS OVERDOPED,"PHYSICA C,204(1993)237",1993.0
6387,Y1.0Ba1.9La0.1Cu3.0O6.7,Y123,54.5,,,,PHC2040237,"J.L.TALLON, N.E.FLOWER,",STOICHIOMETRIC YBA2CU3O7 IS OVERDOPED,"PHYSICA C,204(1993)237",1993.0
6388,Y1.0Ba1.9La0.1Cu3.0O6.6,Y123,50.6,,,,PHC2040237,"J.L.TALLON, N.E.FLOWER,",STOICHIOMETRIC YBA2CU3O7 IS OVERDOPED,"PHYSICA C,204(1993)237",1993.0
6389,Y1.0Ba1.9La0.1Cu3.0O6.5,Y123,32.9,,,,PHC2040237,"J.L.TALLON, N.E.FLOWER,",STOICHIOMETRIC YBA2CU3O7 IS OVERDOPED,"PHYSICA C,204(1993)237",1993.0
6390,Y1.0Ba1.8La0.2Cu3.0O7.0,Y123,81.8,,,,PHC2040237,"J.L.TALLON, N.E.FLOWER,",STOICHIOMETRIC YBA2CU3O7 IS OVERDOPED,"PHYSICA C,204(1993)237",1993.0
6391,Y1.0Ba1.8La0.2Cu3.0O6.9,Y123,61.4,,,,PHC2040237,"J.L.TALLON, N.E.FLOWER,",STOICHIOMETRIC YBA2CU3O7 IS OVERDOPED,"PHYSICA C,204(1993)237",1993.0
6392,Y1.0Ba1.8La0.2Cu3.0O6.85,Y123,51.4,,,,PHC2040237,"J.L.TALLON, N.E.FLOWER,",STOICHIOMETRIC YBA2CU3O7 IS OVERDOPED,"PHYSICA C,204(1993)237",1993.0
6393,Y1.0Ba1.8La0.2Cu3.0O6.8,Y123,47.2,,,,PHC2040237,"J.L.TALLON, N.E.FLOWER,",STOICHIOMETRIC YBA2CU3O7 IS OVERDOPED,"PHYSICA C,204(1993)237",1993.0
6394,Y1.0Ba1.8La0.2Cu3.0O6.7,Y123,44.3,,,,PHC2040237,"J.L.TALLON, N.E.FLOWER,",STOICHIOMETRIC YBA2CU3O7 IS OVERDOPED,"PHYSICA C,204(1993)237",1993.0
6395,Y1.0Ba1.8La0.2Cu3.0O6.6,Y123,28.1,,,,PHC2040237,"J.L.TALLON, N.E.FLOWER,",STOICHIOMETRIC YBA2CU3O7 IS OVERDOPED,"PHYSICA C,204(1993)237",1993.0
6402,Y1.0Ba1.9La0.1Cu3.0O7.0,Y123,96.1,,,,PHC1740383,"D.M.POOKE, G.V.M.WILLIAMS, H.L.JOHNSON, J.L.TALLON, M.BOWDEN, M.MEYLAN, M.P.STAINES, M.R.PRESLAND, N.E.FLOWER, R.G.BUCKLEY,","CA-AND LA-SUBSTITUTION IN YBA2CU3O7-Z,Y2BA4CU7O15-Z AND YBA2CU4O8","PHYSICA C,174(1991)383",1991.0
6403,Y1.0Ba1.8La0.2Cu3.0O7.0,Y123,76.3,,,,PHC1740383,"D.M.POOKE, G.V.M.WILLIAMS, H.L.JOHNSON, J.L.TALLON, M.BOWDEN, M.MEYLAN, M.P.STAINES, M.R.PRESLAND, N.E.FLOWER, R.G.BUCKLEY,","CA-AND LA-SUBSTITUTION IN YBA2CU3O7-Z,Y2BA4CU7O15-Z AND YBA2CU4O8","PHYSICA C,174(1991)383",1991.0
6404,Y1.0Ba1.7La0.3Cu3.0O7.0,Y123,54.8,,,,PHC1740383,"D.M.POOKE, G.V.M.WILLIAMS, H.L.JOHNSON, J.L.TALLON, M.BOWDEN, M.MEYLAN, M.P.STAINES, M.R.PRESLAND, N.E.FLOWER, R.G.BUCKLEY,","CA-AND LA-SUBSTITUTION IN YBA2CU3O7-Z,Y2BA4CU7O15-Z AND YBA2CU4O8","PHYSICA C,174(1991)383",1991.0
6405,Y1.0Ba1.6La0.4Cu3.0O7.0,Y123,32.2,,,,PHC1740383,"D.M.POOKE, G.V.M.WILLIAMS, H.L.JOHNSON, J.L.TALLON, M.BOWDEN, M.MEYLAN, M.P.STAINES, M.R.PRESLAND, N.E.FLOWER, R.G.BUCKLEY,","CA-AND LA-SUBSTITUTION IN YBA2CU3O7-Z,Y2BA4CU7O15-Z AND YBA2CU4O8","PHYSICA C,174(1991)383",1991.0
6411,Y0.961Ba1.9869999999999999Ca0.052000000000000005Cu3.5O7.5,Y247,93.5,3.833,3.8760000000000003,50.59,PHC1740383,"D.M.POOKE, G.V.M.WILLIAMS, H.L.JOHNSON, J.L.TALLON, M.BOWDEN, M.MEYLAN, M.P.STAINES, M.R.PRESLAND, N.E.FLOWER, R.G.BUCKLEY,","CA-AND LA-SUBSTITUTION IN YBA2CU3O7-Z,Y2BA4CU7O15-Z AND YBA2CU4O8","PHYSICA C,174(1991)383",1991.0
6412,Y0.98Ba1.993Ca0.026000000000000002Cu3.5O7.5,Y247,94.2,3.833,3.877,50.58,PHC1740383,"D.M.POOKE, G.V.M.WILLIAMS, H.L.JOHNSON, J.L.TALLON, M.BOWDEN, M.MEYLAN, M.P.STAINES, M.R.PRESLAND, N.E.FLOWER, R.G.BUCKLEY,","CA-AND LA-SUBSTITUTION IN YBA2CU3O7-Z,Y2BA4CU7O15-Z AND YBA2CU4O8","PHYSICA C,174(1991)383",1991.0
6413,Y0.99Ba1.9969999999999999Ca0.013000000000000001Cu3.5O7.5,Y247,92.8,3.835,3.878,50.59,PHC1740383,"D.M.POOKE, G.V.M.WILLIAMS, H.L.JOHNSON, J.L.TALLON, M.BOWDEN, M.MEYLAN, M.P.STAINES, M.R.PRESLAND, N.E.FLOWER, R.G.BUCKLEY,","CA-AND LA-SUBSTITUTION IN YBA2CU3O7-Z,Y2BA4CU7O15-Z AND YBA2CU4O8","PHYSICA C,174(1991)383",1991.0
6414,Y1.0Ba2.0Cu3.5O7.5,Y247,91.0,3.8360000000000003,3.878,50.583,PHC1740383,"D.M.POOKE, G.V.M.WILLIAMS, H.L.JOHNSON, J.L.TALLON, M.BOWDEN, M.MEYLAN, M.P.STAINES, M.R.PRESLAND, N.E.FLOWER, R.G.BUCKLEY,","CA-AND LA-SUBSTITUTION IN YBA2CU3O7-Z,Y2BA4CU7O15-Z AND YBA2CU4O8","PHYSICA C,174(1991)383",1991.0
6415,Y1.0Ba1.98La0.02Cu3.5O7.5,Y247,87.8,3.8339999999999996,3.8810000000000002,50.548,PHC1740383,"D.M.POOKE, G.V.M.WILLIAMS, H.L.JOHNSON, J.L.TALLON, M.BOWDEN, M.MEYLAN, M.P.STAINES, M.R.PRESLAND, N.E.FLOWER, R.G.BUCKLEY,","CA-AND LA-SUBSTITUTION IN YBA2CU3O7-Z,Y2BA4CU7O15-Z AND YBA2CU4O8","PHYSICA C,174(1991)383",1991.0
6416,Y1.0Ba1.925La0.075Cu3.5O7.5,Y247,77.3,3.833,3.878,50.492,PHC1740383,"D.M.POOKE, G.V.M.WILLIAMS, H.L.JOHNSON, J.L.TALLON, M.BOWDEN, M.MEYLAN, M.P.STAINES, M.R.PRESLAND, N.E.FLOWER, R.G.BUCKLEY,","CA-AND LA-SUBSTITUTION IN YBA2CU3O7-Z,Y2BA4CU7O15-Z AND YBA2CU4O8","PHYSICA C,174(1991)383",1991.0
6417,Y1.0Ba1.9La0.1Cu3.5O7.5,Y247,70.5,3.8369999999999997,3.878,50.44300000000001,PHC1740383,"D.M.POOKE, G.V.M.WILLIAMS, H.L.JOHNSON, J.L.TALLON, M.BOWDEN, M.MEYLAN, M.P.STAINES, M.R.PRESLAND, N.E.FLOWER, R.G.BUCKLEY,","CA-AND LA-SUBSTITUTION IN YBA2CU3O7-Z,Y2BA4CU7O15-Z AND YBA2CU4O8","PHYSICA C,174(1991)383",1991.0
6418,Y1.0Ba1.875La0.125Cu3.5O7.5,Y247,64.0,,,,PHC1740383,"D.M.POOKE, G.V.M.WILLIAMS, H.L.JOHNSON, J.L.TALLON, M.BOWDEN, M.MEYLAN, M.P.STAINES, M.R.PRESLAND, N.E.FLOWER, R.G.BUCKLEY,","CA-AND LA-SUBSTITUTION IN YBA2CU3O7-Z,Y2BA4CU7O15-Z AND YBA2CU4O8","PHYSICA C,174(1991)383",1991.0
6419,Y1.0Ba1.85La0.15Cu3.5O7.5,Y247,62.2,3.8369999999999997,3.877,50.37300000000001,PHC1740383,"D.M.POOKE, G.V.M.WILLIAMS, H.L.JOHNSON, J.L.TALLON, M.BOWDEN, M.MEYLAN, M.P.STAINES, M.R.PRESLAND, N.E.FLOWER, R.G.BUCKLEY,","CA-AND LA-SUBSTITUTION IN YBA2CU3O7-Z,Y2BA4CU7O15-Z AND YBA2CU4O8","PHYSICA C,174(1991)383",1991.0
6420,Y1.0Ba1.825La0.175Cu3.5O7.5,Y247,54.3,,,,PHC1740383,"D.M.POOKE, G.V.M.WILLIAMS, H.L.JOHNSON, J.L.TALLON, M.BOWDEN, M.MEYLAN, M.P.STAINES, M.R.PRESLAND, N.E.FLOWER, R.G.BUCKLEY,","CA-AND LA-SUBSTITUTION IN YBA2CU3O7-Z,Y2BA4CU7O15-Z AND YBA2CU4O8","PHYSICA C,174(1991)383",1991.0
6421,Y1.0Ba1.8La0.2Cu3.5O7.5,Y247,50.7,,,,PHC1740383,"D.M.POOKE, G.V.M.WILLIAMS, H.L.JOHNSON, J.L.TALLON, M.BOWDEN, M.MEYLAN, M.P.STAINES, M.R.PRESLAND, N.E.FLOWER, R.G.BUCKLEY,","CA-AND LA-SUBSTITUTION IN YBA2CU3O7-Z,Y2BA4CU7O15-Z AND YBA2CU4O8","PHYSICA C,174(1991)383",1991.0
6422,Y1.0Ba1.9Ca0.1Cu4.0O8.0,Y124,85.4,3.84,3.866,27.247,PHC1740383,"D.M.POOKE, G.V.M.WILLIAMS, H.L.JOHNSON, J.L.TALLON, M.BOWDEN, M.MEYLAN, M.P.STAINES, M.R.PRESLAND, N.E.FLOWER, R.G.BUCKLEY,","CA-AND LA-SUBSTITUTION IN YBA2CU3O7-Z,Y2BA4CU7O15-Z AND YBA2CU4O8","PHYSICA C,174(1991)383",1991.0
6423,Y1.0Ba1.926Ca0.07400000000000001Cu4.0O8.0,Y124,83.3,3.84,3.8689999999999998,27.241,PHC1740383,"D.M.POOKE, G.V.M.WILLIAMS, H.L.JOHNSON, J.L.TALLON, M.BOWDEN, M.MEYLAN, M.P.STAINES, M.R.PRESLAND, N.E.FLOWER, R.G.BUCKLEY,","CA-AND LA-SUBSTITUTION IN YBA2CU3O7-Z,Y2BA4CU7O15-Z AND YBA2CU4O8","PHYSICA C,174(1991)383",1991.0
6424,Y1.0Ba1.972Ca0.027999999999999997Cu4.0O8.0,Y124,79.7,3.841,3.87,27.244,PHC1740383,"D.M.POOKE, G.V.M.WILLIAMS, H.L.JOHNSON, J.L.TALLON, M.BOWDEN, M.MEYLAN, M.P.STAINES, M.R.PRESLAND, N.E.FLOWER, R.G.BUCKLEY,","CA-AND LA-SUBSTITUTION IN YBA2CU3O7-Z,Y2BA4CU7O15-Z AND YBA2CU4O8","PHYSICA C,174(1991)383",1991.0
6425,Y1.0Ba2.0Cu4.0O8.0,Y124,77.9,3.842,3.8710000000000004,27.24,PHC1740383,"D.M.POOKE, G.V.M.WILLIAMS, H.L.JOHNSON, J.L.TALLON, M.BOWDEN, M.MEYLAN, M.P.STAINES, M.R.PRESLAND, N.E.FLOWER, R.G.BUCKLEY,","CA-AND LA-SUBSTITUTION IN YBA2CU3O7-Z,Y2BA4CU7O15-Z AND YBA2CU4O8","PHYSICA C,174(1991)383",1991.0
6426,Y1.0Ba1.98La0.02Cu4.0O8.0,Y124,74.3,3.843,3.87,27.25,PHC1740383,"D.M.POOKE, G.V.M.WILLIAMS, H.L.JOHNSON, J.L.TALLON, M.BOWDEN, M.MEYLAN, M.P.STAINES, M.R.PRESLAND, N.E.FLOWER, R.G.BUCKLEY,","CA-AND LA-SUBSTITUTION IN YBA2CU3O7-Z,Y2BA4CU7O15-Z AND YBA2CU4O8","PHYSICA C,174(1991)383",1991.0
6427,Y1.0Ba1.9La0.1Cu4.0O8.0,Y124,61.0,3.842,3.875,27.218000000000004,PHC1740383,"D.M.POOKE, G.V.M.WILLIAMS, H.L.JOHNSON, J.L.TALLON, M.BOWDEN, M.MEYLAN, M.P.STAINES, M.R.PRESLAND, N.E.FLOWER, R.G.BUCKLEY,","CA-AND LA-SUBSTITUTION IN YBA2CU3O7-Z,Y2BA4CU7O15-Z AND YBA2CU4O8","PHYSICA C,174(1991)383",1991.0
6428,Y1.0Ba1.87La0.13Cu4.0O8.0,Y124,61.0,3.841,3.8760000000000003,27.208000000000002,PHC1740383,"D.M.POOKE, G.V.M.WILLIAMS, H.L.JOHNSON, J.L.TALLON, M.BOWDEN, M.MEYLAN, M.P.STAINES, M.R.PRESLAND, N.E.FLOWER, R.G.BUCKLEY,","CA-AND LA-SUBSTITUTION IN YBA2CU3O7-Z,Y2BA4CU7O15-Z AND YBA2CU4O8","PHYSICA C,174(1991)383",1991.0
6429,Y1.0Ba1.78La0.22Cu4.0O8.0,Y124,37.9,3.841,3.8810000000000002,27.174,PHC1740383,"D.M.POOKE, G.V.M.WILLIAMS, H.L.JOHNSON, J.L.TALLON, M.BOWDEN, M.MEYLAN, M.P.STAINES, M.R.PRESLAND, N.E.FLOWER, R.G.BUCKLEY,","CA-AND LA-SUBSTITUTION IN YBA2CU3O7-Z,Y2BA4CU7O15-Z AND YBA2CU4O8","PHYSICA C,174(1991)383",1991.0
6430,Y1.0Ba1.72La0.28Cu4.0O8.0,Y124,18.9,3.841,3.877,27.131999999999998,PHC1740383,"D.M.POOKE, G.V.M.WILLIAMS, H.L.JOHNSON, J.L.TALLON, M.BOWDEN, M.MEYLAN, M.P.STAINES, M.R.PRESLAND, N.E.FLOWER, R.G.BUCKLEY,","CA-AND LA-SUBSTITUTION IN YBA2CU3O7-Z,Y2BA4CU7O15-Z AND YBA2CU4O8","PHYSICA C,174(1991)383",1991.0
6431,Y1.0Ba2.0Cu3.0O6.94,,92.0,3.821,3.89,11.677999999999999,FA1590760,"GOODENOUGH J.B., MANTHIRAM A.,",FACTORS INFLUENCING TC IN 123 COPPER-OXIDE SUPERCONDUCTORS,PHYS.C.159(1989)760,1989.0
6432,Y1.0Ba1.9La0.1Cu3.0O6.92,,93.0,,,,FA1590760,"GOODENOUGH J.B., MANTHIRAM A.,",FACTORS INFLUENCING TC IN 123 COPPER-OXIDE SUPERCONDUCTORS,PHYS.C.159(1989)760,1989.0
6433,Y1.0Ba1.8La0.2Cu3.0O6.96,,82.0,,,,FA1590760,"GOODENOUGH J.B., MANTHIRAM A.,",FACTORS INFLUENCING TC IN 123 COPPER-OXIDE SUPERCONDUCTORS,PHYS.C.159(1989)760,1989.0
6434,Y1.0Ba1.7La0.3Cu3.0O7.02,,61.0,,,,FA1590760,"GOODENOUGH J.B., MANTHIRAM A.,",FACTORS INFLUENCING TC IN 123 COPPER-OXIDE SUPERCONDUCTORS,PHYS.C.159(1989)760,1989.0
6435,Y1.0Ba1.6La0.4Cu3.0O7.06,,52.0,,,,FA1590760,"GOODENOUGH J.B., MANTHIRAM A.,",FACTORS INFLUENCING TC IN 123 COPPER-OXIDE SUPERCONDUCTORS,PHYS.C.159(1989)760,1989.0
6436,Y1.0Ba1.5La0.5Cu3.0O7.1,,30.0,,,,FA1590760,"GOODENOUGH J.B., MANTHIRAM A.,",FACTORS INFLUENCING TC IN 123 COPPER-OXIDE SUPERCONDUCTORS,PHYS.C.159(1989)760,1989.0
6437,Y0.9Ca0.1Ba1.9La0.1Cu3.0O6.95,,86.0,3.8169999999999997,3.884,11.663,FA1590760,"GOODENOUGH J.B., MANTHIRAM A.,",FACTORS INFLUENCING TC IN 123 COPPER-OXIDE SUPERCONDUCTORS,PHYS.C.159(1989)760,1989.0
6438,Y0.9Ca0.1Ba1.8La0.2Cu3.0O6.97,,87.0,,,,FA1590760,"GOODENOUGH J.B., MANTHIRAM A.,",FACTORS INFLUENCING TC IN 123 COPPER-OXIDE SUPERCONDUCTORS,PHYS.C.159(1989)760,1989.0
6439,Y0.9Ca0.1Ba1.7La0.3Cu3.0O7.04,,82.0,,,,FA1590760,"GOODENOUGH J.B., MANTHIRAM A.,",FACTORS INFLUENCING TC IN 123 COPPER-OXIDE SUPERCONDUCTORS,PHYS.C.159(1989)760,1989.0
6440,Y0.9Ca0.1Ba1.6La0.4Cu3.0O7.09,,72.0,,,,FA1590760,"GOODENOUGH J.B., MANTHIRAM A.,",FACTORS INFLUENCING TC IN 123 COPPER-OXIDE SUPERCONDUCTORS,PHYS.C.159(1989)760,1989.0
6441,Y0.9Ca0.1Ba1.5La0.5Cu3.0O7.13,,60.0,,,,FA1590760,"GOODENOUGH J.B., MANTHIRAM A.,",FACTORS INFLUENCING TC IN 123 COPPER-OXIDE SUPERCONDUCTORS,PHYS.C.159(1989)760,1989.0
6442,Y0.9Ca0.1Ba1.6La6.0Cu3.0O7.18,,43.0,,,,FA1590760,"GOODENOUGH J.B., MANTHIRAM A.,",FACTORS INFLUENCING TC IN 123 COPPER-OXIDE SUPERCONDUCTORS,PHYS.C.159(1989)760,1989.0
6443,Y0.8Ca0.2Ba1.8La0.2Cu3.0O6.94,,84.0,3.821,3.88,11.652999999999999,FA1590760,"GOODENOUGH J.B., MANTHIRAM A.,",FACTORS INFLUENCING TC IN 123 COPPER-OXIDE SUPERCONDUCTORS,PHYS.C.159(1989)760,1989.0
6444,Y0.8Ca0.2Ba1.5La0.5Cu3.0O7.11,,80.0,,,,FA1590760,"GOODENOUGH J.B., MANTHIRAM A.,",FACTORS INFLUENCING TC IN 123 COPPER-OXIDE SUPERCONDUCTORS,PHYS.C.159(1989)760,1989.0
6445,Y0.8Ca0.2Ba1.4La0.6Cu3.0O7.15,,66.0,,,,FA1590760,"GOODENOUGH J.B., MANTHIRAM A.,",FACTORS INFLUENCING TC IN 123 COPPER-OXIDE SUPERCONDUCTORS,PHYS.C.159(1989)760,1989.0
6446,Y0.7Ca0.3Ba1.7La0.3Cu3.0O6.92,,82.0,3.8280000000000003,3.8689999999999998,11.645,FA1590760,"GOODENOUGH J.B., MANTHIRAM A.,",FACTORS INFLUENCING TC IN 123 COPPER-OXIDE SUPERCONDUCTORS,PHYS.C.159(1989)760,1989.0
6447,Y0.7Ca0.3Ba1.4La0.6Cu3.0O7.12,,82.0,,,,FA1590760,"GOODENOUGH J.B., MANTHIRAM A.,",FACTORS INFLUENCING TC IN 123 COPPER-OXIDE SUPERCONDUCTORS,PHYS.C.159(1989)760,1989.0
6448,Y0.7Ca0.3Ba1.3La0.7Cu3.0O7.16,,73.0,,,,FA1590760,"GOODENOUGH J.B., MANTHIRAM A.,",FACTORS INFLUENCING TC IN 123 COPPER-OXIDE SUPERCONDUCTORS,PHYS.C.159(1989)760,1989.0
6449,Y0.6Ca0.4Ba1.6La0.4Cu3.0O6.95,,82.0,3.852,,11.63,FA1590760,"GOODENOUGH J.B., MANTHIRAM A.,",FACTORS INFLUENCING TC IN 123 COPPER-OXIDE SUPERCONDUCTORS,PHYS.C.159(1989)760,1989.0
6450,Y0.6Ca0.4Ba1.4La0.6Cu3.0O7.07,,83.0,,,,FA1590760,"GOODENOUGH J.B., MANTHIRAM A.,",FACTORS INFLUENCING TC IN 123 COPPER-OXIDE SUPERCONDUCTORS,PHYS.C.159(1989)760,1989.0
6451,Y0.6Ca0.4Ba1.3La0.7Cu3.0O7.12,,82.0,,,,FA1590760,"GOODENOUGH J.B., MANTHIRAM A.,",FACTORS INFLUENCING TC IN 123 COPPER-OXIDE SUPERCONDUCTORS,PHYS.C.159(1989)760,1989.0
6452,Y0.6Ca0.4Ba1.2La0.8Cu3.0O7.15,,67.0,,,,FA1590760,"GOODENOUGH J.B., MANTHIRAM A.,",FACTORS INFLUENCING TC IN 123 COPPER-OXIDE SUPERCONDUCTORS,PHYS.C.159(1989)760,1989.0
6453,Y0.6Ca0.4Ba1.1La0.9Cu3.0O7.18,,47.0,,,,FA1590760,"GOODENOUGH J.B., MANTHIRAM A.,",FACTORS INFLUENCING TC IN 123 COPPER-OXIDE SUPERCONDUCTORS,PHYS.C.159(1989)760,1989.0
6454,Y0.5Ca0.5Ba1.5La0.5Cu3.0O6.94,,82.0,3.8539999999999996,,11.617,FA1590760,"GOODENOUGH J.B., MANTHIRAM A.,",FACTORS INFLUENCING TC IN 123 COPPER-OXIDE SUPERCONDUCTORS,PHYS.C.159(1989)760,1989.0
6455,Y0.5Ca0.5Ba1.2La0.8Cu3.0O7.12,Y123,82.0,,,,FA1590760,"GOODENOUGH J.B., MANTHIRAM A.,",FACTORS INFLUENCING TC IN 123 COPPER-OXIDE SUPERCONDUCTORS,PHYS.C.159(1989)760,1989.0
6456,Y0.5Ca0.5Ba1.1La0.9Cu3.0O7.15,Y123,70.0,,,,FA1590760,"GOODENOUGH J.B., MANTHIRAM A.,",FACTORS INFLUENCING TC IN 123 COPPER-OXIDE SUPERCONDUCTORS,PHYS.C.159(1989)760,1989.0
6457,Y0.4Cu0.6Ba1.4La0.6Cu3.0O6.95,Y123,81.0,3.8560000000000003,,11.594000000000001,FA1590760,"GOODENOUGH J.B., MANTHIRAM A.,",FACTORS INFLUENCING TC IN 123 COPPER-OXIDE SUPERCONDUCTORS,PHYS.C.159(1989)760,1989.0
6458,Y0.4Cu0.6Ba1.3La0.7Cu3.0O7.0,Y123,82.0,,,,FA1590760,"GOODENOUGH J.B., MANTHIRAM A.,",FACTORS INFLUENCING TC IN 123 COPPER-OXIDE SUPERCONDUCTORS,PHYS.C.159(1989)760,1989.0
6459,Y0.4Ca0.6Ba1.2La0.8Cu3.0O7.07,Y123,82.0,,,,FA1590760,"GOODENOUGH J.B., MANTHIRAM A.,",FACTORS INFLUENCING TC IN 123 COPPER-OXIDE SUPERCONDUCTORS,PHYS.C.159(1989)760,1989.0
6460,Y0.4Ca0.6Ba1.1La0.9Cu3.0O7.12,Y123,82.0,,,,FA1590760,"GOODENOUGH J.B., MANTHIRAM A.,",FACTORS INFLUENCING TC IN 123 COPPER-OXIDE SUPERCONDUCTORS,PHYS.C.159(1989)760,1989.0
6461,La1.0Ba1.87Ca0.13Cu3.0O6.922999999999999,,82.0,3.905,3.9189999999999996,11.764000000000001,FA1590760,"GOODENOUGH J.B., MANTHIRAM A.,",FACTORS INFLUENCING TC IN 123 COPPER-OXIDE SUPERCONDUCTORS,PHYS.C.159(1989)760,1989.0
6462,La1.0Ba1.75Ca0.25Cu3.0O6.9510000000000005,,80.0,3.898,,11.741,FA1590760,"GOODENOUGH J.B., MANTHIRAM A.,",FACTORS INFLUENCING TC IN 123 COPPER-OXIDE SUPERCONDUCTORS,PHYS.C.159(1989)760,1989.0
6463,La1.0Ba1.5Ca0.5Cu3.0O6.96,,79.9,3.89,,11.706,FA1590760,"GOODENOUGH J.B., MANTHIRAM A.,",FACTORS INFLUENCING TC IN 123 COPPER-OXIDE SUPERCONDUCTORS,PHYS.C.159(1989)760,1989.0
6464,La1.0Ba1.25Ca0.75Cu3.0O6.9579999999999975,,79.9,3.8819999999999997,,11.655,FA1590760,"GOODENOUGH J.B., MANTHIRAM A.,",FACTORS INFLUENCING TC IN 123 COPPER-OXIDE SUPERCONDUCTORS,PHYS.C.159(1989)760,1989.0
6466,Y1.0Ba2.0Cu3.0O6.939,,91.8,3.824,3.89,11.677,FA1590760,"GOODENOUGH J.B., MANTHIRAM A.,",FACTORS INFLUENCING TC IN 123 COPPER-OXIDE SUPERCONDUCTORS,PHYS.C.159(1989)760,1989.0
6467,Y1.0Ba1.75Sr0.25Cu3.0O6.928,,89.6,3.812,3.88,11.642000000000001,FA1590760,"GOODENOUGH J.B., MANTHIRAM A.,",FACTORS INFLUENCING TC IN 123 COPPER-OXIDE SUPERCONDUCTORS,PHYS.C.159(1989)760,1989.0
6468,Y1.0Ba1.5Sr0.5Cu3.0O6.938,,87.6,3.805,3.87,11.615,FA1590760,"GOODENOUGH J.B., MANTHIRAM A.,",FACTORS INFLUENCING TC IN 123 COPPER-OXIDE SUPERCONDUCTORS,PHYS.C.159(1989)760,1989.0
6469,Y1.0Ba1.25Sr0.75Cu3.0O6.928,,85.5,3.799,3.86,11.581,FA1590760,"GOODENOUGH J.B., MANTHIRAM A.,",FACTORS INFLUENCING TC IN 123 COPPER-OXIDE SUPERCONDUCTORS,PHYS.C.159(1989)760,1989.0
6470,Y1.0Ba1.0Sr1.0Cu3.0O6.947,,83.3,3.793,3.8489999999999998,11.546,FA1590760,"GOODENOUGH J.B., MANTHIRAM A.,",FACTORS INFLUENCING TC IN 123 COPPER-OXIDE SUPERCONDUCTORS,PHYS.C.159(1989)760,1989.0
6471,La1.0Ba1.75Sr0.25Cu3.0O6.9460000000000015,,72.5,3.909,,11.782,FA1590760,"GOODENOUGH J.B., MANTHIRAM A.,",FACTORS INFLUENCING TC IN 123 COPPER-OXIDE SUPERCONDUCTORS,PHYS.C.159(1989)760,1989.0
6472,La1.0Ba1.5Sr0.5Cu3.0O6.9670000000000005,,65.2,3.898,,11.759,FA1590760,"GOODENOUGH J.B., MANTHIRAM A.,",FACTORS INFLUENCING TC IN 123 COPPER-OXIDE SUPERCONDUCTORS,PHYS.C.159(1989)760,1989.0
6473,La1.0Ba1.25Sr0.75Cu3.0O6.996,,54.1,3.8939999999999997,,11.732999999999999,FA1590760,"GOODENOUGH J.B., MANTHIRAM A.,",FACTORS INFLUENCING TC IN 123 COPPER-OXIDE SUPERCONDUCTORS,PHYS.C.159(1989)760,1989.0
6474,La1.0Ba1.0Sr1.0Cu3.0O7.01,,41.5,3.885,,11.714,FA1590760,"GOODENOUGH J.B., MANTHIRAM A.,",FACTORS INFLUENCING TC IN 123 COPPER-OXIDE SUPERCONDUCTORS,PHYS.C.159(1989)760,1989.0
6475,Hg1.0Ba2.0Cu1.0O4.03,Hg1201,49.9,,,,PHC2510216,"A. Jacobson, C.W. Chu, F. Chen, J. Gibson, L.M. Liu, Q. Xiong, Y. Cao, Y.Y. Xue,",Dependence of Tc on hole concentration in HgBa2CuO4+delta,"Physica.C,251(1995)216-218",1995.0
6476,Hg1.0Ba2.0Cu1.0O4.18,Hg1201,93.2,,,,PHC2510216,"A. Jacobson, C.W. Chu, F. Chen, J. Gibson, L.M. Liu, Q. Xiong, Y. Cao, Y.Y. Xue,",Dependence of Tc on hole concentration in HgBa2CuO4+delta,"Physica.C,251(1995)216-218",1995.0
6477,Hg1.0Ba2.0Cu1.0O4.27,Hg1201,86.7,,,,PHC2510216,"A. Jacobson, C.W. Chu, F. Chen, J. Gibson, L.M. Liu, Q. Xiong, Y. Cao, Y.Y. Xue,",Dependence of Tc on hole concentration in HgBa2CuO4+delta,"Physica.C,251(1995)216-218",1995.0
6478,Hg1.0Ba2.0Cu1.0O4.36,Hg1201,40.0,,,,PHC2510216,"A. Jacobson, C.W. Chu, F. Chen, J. Gibson, L.M. Liu, Q. Xiong, Y. Cao, Y.Y. Xue,",Dependence of Tc on hole concentration in HgBa2CuO4+delta,"Physica.C,251(1995)216-218",1995.0
6479,Hg1.0Ba2.0Cu1.0O4.39,Hg1201,24.6,,,,PHC2510216,"A. Jacobson, C.W. Chu, F. Chen, J. Gibson, L.M. Liu, Q. Xiong, Y. Cao, Y.Y. Xue,",Dependence of Tc on hole concentration in HgBa2CuO4+delta,"Physica.C,251(1995)216-218",1995.0
6480,Y0.9Ca0.1Ba2.0Cu3.0O6.3,Y123,28.1,,,,PHC2040237,"J.L.TALLON, N.E.FLOWER,",STOICHIOMETRIC YBA2CU3O7 IS OVERDOPED,"PHYSICA C,204(1993)237",1993.0
6483,Nd1.3Ba1.5Ca0.2Cu3.0O6.952000000000001,Y123,36.0,3.883,,11.663,PHC2610105,"A.R. West, J.M.S. Skakle,","The superconducting solid solutions Nd1.5-xBa1.5+x-yMyCu3Oz (M=Ca,Sr)","Physica.C,261(1996)105-116",1996.0
6484,Nd1.2Ba1.6Ca0.2Cu3.0O6.928999999999999,Y123,51.0,3.888,,11.697000000000001,PHC2610105,"A.R. West, J.M.S. Skakle,","The superconducting solid solutions Nd1.5-xBa1.5+x-yMyCu3Oz (M=Ca,Sr)","Physica.C,261(1996)105-116",1996.0
6485,Nd1.1Ba1.7Ca0.2Cu3.0O6.894,Y123,65.0,3.892,,11.732000000000001,PHC2610105,"A.R. West, J.M.S. Skakle,","The superconducting solid solutions Nd1.5-xBa1.5+x-yMyCu3Oz (M=Ca,Sr)","Physica.C,261(1996)105-116",1996.0
6486,Nd1.0Ba1.8Ca0.2Cu3.0O6.8660000000000005,Y123,73.0,3.8960000000000004,,11.759,PHC2610105,"A.R. West, J.M.S. Skakle,","The superconducting solid solutions Nd1.5-xBa1.5+x-yMyCu3Oz (M=Ca,Sr)","Physica.C,261(1996)105-116",1996.0
6489,Nd1.3Ba1.3Ca0.4Cu3.0O6.912000000000001,Y123,13.0,3.8760000000000003,,11.637,PHC2610105,"A.R. West, J.M.S. Skakle,","The superconducting solid solutions Nd1.5-xBa1.5+x-yMyCu3Oz (M=Ca,Sr)","Physica.C,261(1996)105-116",1996.0
6490,Nd1.2Ba1.4Ca0.4Cu3.0O6.888,Y123,40.0,3.88,,11.665999999999999,PHC2610105,"A.R. West, J.M.S. Skakle,","The superconducting solid solutions Nd1.5-xBa1.5+x-yMyCu3Oz (M=Ca,Sr)","Physica.C,261(1996)105-116",1996.0
6491,Nd1.1Ba1.5Ca0.4Cu3.0O6.864,Y123,54.0,3.883,,11.696,PHC2610105,"A.R. West, J.M.S. Skakle,","The superconducting solid solutions Nd1.5-xBa1.5+x-yMyCu3Oz (M=Ca,Sr)","Physica.C,261(1996)105-116",1996.0
6492,Nd1.0Ba1.6Ca0.4Cu3.0O6.827999999999999,Y123,65.0,3.887,,11.719000000000001,PHC2610105,"A.R. West, J.M.S. Skakle,","The superconducting solid solutions Nd1.5-xBa1.5+x-yMyCu3Oz (M=Ca,Sr)","Physica.C,261(1996)105-116",1996.0
6493,Nd0.9Ba1.7Ca0.4Cu3.0O6.801,Y123,72.0,3.89,,11.749,PHC2610105,"A.R. West, J.M.S. Skakle,","The superconducting solid solutions Nd1.5-xBa1.5+x-yMyCu3Oz (M=Ca,Sr)","Physica.C,261(1996)105-116",1996.0
6494,Nd1.1Ba1.7Sr0.2Cu3.0O6.858,Y123,70.0,3.892,,11.732000000000001,PHC2610105,"A.R. West, J.M.S. Skakle,","The superconducting solid solutions Nd1.5-xBa1.5+x-yMyCu3Oz (M=Ca,Sr)","Physica.C,261(1996)105-116",1996.0
6495,Nd1.0Ba1.8Sr0.2Cu3.0O6.9270000000000005,Y123,82.0,3.8960000000000004,,11.76,PHC2610105,"A.R. West, J.M.S. Skakle,","The superconducting solid solutions Nd1.5-xBa1.5+x-yMyCu3Oz (M=Ca,Sr)","Physica.C,261(1996)105-116",1996.0
6499,Nd1.2Ba1.4Sr0.4Cu3.0O6.789,Y123,41.0,3.88,,11.665,PHC2610105,"A.R. West, J.M.S. Skakle,","The superconducting solid solutions Nd1.5-xBa1.5+x-yMyCu3Oz (M=Ca,Sr)","Physica.C,261(1996)105-116",1996.0
6500,Nd1.2Ba1.4Sr0.4Cu3.0O6.731,Y123,65.0,3.883,,11.695,PHC2610105,"A.R. West, J.M.S. Skakle,","The superconducting solid solutions Nd1.5-xBa1.5+x-yMyCu3Oz (M=Ca,Sr)","Physica.C,261(1996)105-116",1996.0
6501,Nd1.0Ba1.6Sr0.4Cu3.0O6.721,Y123,78.5,3.887,,11.719000000000001,PHC2610105,"A.R. West, J.M.S. Skakle,","The superconducting solid solutions Nd1.5-xBa1.5+x-yMyCu3Oz (M=Ca,Sr)","Physica.C,261(1996)105-116",1996.0
6502,Nd0.9Ba1.7Sr0.4Cu3.0O6.666,Y123,82.0,3.89,,11.748,PHC2610105,"A.R. West, J.M.S. Skakle,","The superconducting solid solutions Nd1.5-xBa1.5+x-yMyCu3Oz (M=Ca,Sr)","Physica.C,261(1996)105-116",1996.0
6506,Nd1.3Ba1.5Sr0.2Cu3.0O6.9170000000000025,Y123,36.0,3.883,,11.661,PHC2610105,"A.R. West, J.M.S. Skakle,","The superconducting solid solutions Nd1.5-xBa1.5+x-yMyCu3Oz (M=Ca,Sr)","Physica.C,261(1996)105-116",1996.0
6507,Nd1.2Ba1.6Sr0.2Cu3.0O6.885,Y123,45.0,3.888,,11.696,PHC2610105,"A.R. West, J.M.S. Skakle,","The superconducting solid solutions Nd1.5-xBa1.5+x-yMyCu3Oz (M=Ca,Sr)","Physica.C,261(1996)105-116",1996.0
6511,Nd1.3Ba1.7Cu3.0O6.987,Y123,33.0,3.889,,11.696,PHC2610105,"A.R. West, J.M.S. Skakle,","The superconducting solid solutions Nd1.5-xBa1.5+x-yMyCu3Oz (M=Ca,Sr)","Physica.C,261(1996)105-116",1996.0
6512,Nd1.2Ba1.8Cu3.0O6.954,Y123,50.0,3.8939999999999997,,11.735,PHC2610105,"A.R. West, J.M.S. Skakle,","The superconducting solid solutions Nd1.5-xBa1.5+x-yMyCu3Oz (M=Ca,Sr)","Physica.C,261(1996)105-116",1996.0
6513,Nd1.1Ba1.9Cu3.0O6.935,Y123,76.0,3.9010000000000002,,11.787,PHC2610105,"A.R. West, J.M.S. Skakle,","The superconducting solid solutions Nd1.5-xBa1.5+x-yMyCu3Oz (M=Ca,Sr)","Physica.C,261(1996)105-116",1996.0
6514,Y1.0Ba2.0Cu4.0O8.0,Y124,79.7,3.842,3.87,27.19400000000001,SSC0980971,"B. Jayaram, Dale J. Payne, H.R. Chandrasekhar, J. Ulanday, Meera Chandrasekhar,",EVIDENCE FOR CHAIN SITE SUBSTTUTION OF NICKEL IN YBa2(Cu1-xNix)4O8,"Solid State Commun.,98(1996)971",1996.0
6520,Y1.0Ba2.0Cu3.99Ni0.01O8.0,Y124,78.4,,,,SSC0980971,"B. Jayaram, Dale J. Payne, H.R. Chandrasekhar, J. Ulanday, Meera Chandrasekhar,",EVIDENCE FOR CHAIN SITE SUBSTTUTION OF NICKEL IN YBa2(Cu1-xNix)4O8,"Solid State Commun.,98(1996)971",1996.0
6521,Y1.0Ba2.0Cu3.99Zn0.01O8.0,Y124,73.3,,,,SSC0980971,"B. Jayaram, Dale J. Payne, H.R. Chandrasekhar, J. Ulanday, Meera Chandrasekhar,",EVIDENCE FOR CHAIN SITE SUBSTTUTION OF NICKEL IN YBa2(Cu1-xNix)4O8,"Solid State Commun.,98(1996)971",1996.0
6522,Y1.0Ba2.0Cu3.98Zn0.02O8.0,Y124,66.6,3.838,3.8689999999999998,27.212,SSC0980971,"B. Jayaram, Dale J. Payne, H.R. Chandrasekhar, J. Ulanday, Meera Chandrasekhar,",EVIDENCE FOR CHAIN SITE SUBSTTUTION OF NICKEL IN YBa2(Cu1-xNix)4O8,"Solid State Commun.,98(1996)971",1996.0
6523,Y1.0Ba2.0Cu3.9560000000000004Zn0.044000000000000004O8.0,Y124,56.8,3.84,3.8710000000000004,27.21,SSC0980971,"B. Jayaram, Dale J. Payne, H.R. Chandrasekhar, J. Ulanday, Meera Chandrasekhar,",EVIDENCE FOR CHAIN SITE SUBSTTUTION OF NICKEL IN YBa2(Cu1-xNix)4O8,"Solid State Commun.,98(1996)971",1996.0
6525,Y1.0Ba2.0Cu3.92Zn0.08O8.0,Y124,36.4,,,,SSC0980971,"B. Jayaram, Dale J. Payne, H.R. Chandrasekhar, J. Ulanday, Meera Chandrasekhar,",EVIDENCE FOR CHAIN SITE SUBSTTUTION OF NICKEL IN YBa2(Cu1-xNix)4O8,"Solid State Commun.,98(1996)971",1996.0
6526,Y1.0Ba2.0Cu3.9Zn0.1O8.0,Y124,22.1,3.841,3.873,27.206,SSC0980971,"B. Jayaram, Dale J. Payne, H.R. Chandrasekhar, J. Ulanday, Meera Chandrasekhar,",EVIDENCE FOR CHAIN SITE SUBSTTUTION OF NICKEL IN YBa2(Cu1-xNix)4O8,"Solid State Commun.,98(1996)971",1996.0
6529,Hg0.7Bi0.3Sr2.0Ca0.75Pr0.25Cu2.0O6.0,Hg1212,91.0,3.833,,12.107000000000001,PHC2610201,"H.J. Tsao, J.B. Shi, M.F. Tai,",Superconductivity and magnetism of the (Hg0.7Bi0.3)Sr2(Ca1-xPrx)Cu2O6+z system,"Physica.C,261(1996)201-206",1996.0
6530,Hg0.7Bi0.3Sr2.0Ca0.5Pr0.5Cu2.0O6.0,Hg1212,58.0,3.84,,12.1,PHC2610201,"H.J. Tsao, J.B. Shi, M.F. Tai,",Superconductivity and magnetism of the (Hg0.7Bi0.3)Sr2(Ca1-xPrx)Cu2O6+z system,"Physica.C,261(1996)201-206",1996.0
6532,Er1.0Ba2.0Cu3.0O6.952999999999999,Y123,90.9,3.821,3.885,11.667,PHC2610090,"D.G. Kuberkar, G.J. Baldha, K.M. Pansuria, R.G. Kulkarni, U.S. Joshi,",Effect of Hf and Hf-Ca substitution on the superconductivity of ErBa2Cu3O7-z,"Physica.C,261(1996)90-96",1996.0
6533,Er0.95Hf0.05Ba2.0Cu3.0O6.938,Y123,86.0,3.822,3.889,11.667,PHC2610090,"D.G. Kuberkar, G.J. Baldha, K.M. Pansuria, R.G. Kulkarni, U.S. Joshi,",Effect of Hf and Hf-Ca substitution on the superconductivity of ErBa2Cu3O7-z,"Physica.C,261(1996)90-96",1996.0
6534,Er0.9Hf0.1Ba2.0Cu3.0O6.862,Y123,82.9,3.8139999999999996,3.8789999999999996,11.659,PHC2610090,"D.G. Kuberkar, G.J. Baldha, K.M. Pansuria, R.G. Kulkarni, U.S. Joshi,",Effect of Hf and Hf-Ca substitution on the superconductivity of ErBa2Cu3O7-z,"Physica.C,261(1996)90-96",1996.0
6535,Er0.85Hf0.15Ba2.0Cu3.0O6.813,Y123,79.9,3.818,3.878,11.652000000000001,PHC2610090,"D.G. Kuberkar, G.J. Baldha, K.M. Pansuria, R.G. Kulkarni, U.S. Joshi,",Effect of Hf and Hf-Ca substitution on the superconductivity of ErBa2Cu3O7-z,"Physica.C,261(1996)90-96",1996.0
6536,Er0.8Hf0.2Ba2.0Cu3.0O6.772,Y123,78.8,3.8169999999999997,3.8810000000000002,11.667,PHC2610090,"D.G. Kuberkar, G.J. Baldha, K.M. Pansuria, R.G. Kulkarni, U.S. Joshi,",Effect of Hf and Hf-Ca substitution on the superconductivity of ErBa2Cu3O7-z,"Physica.C,261(1996)90-96",1996.0
6537,Er0.8Ca0.05Hf0.15Ba2.0Cu3.0O6.706,Y123,64.8,3.8280000000000003,3.8760000000000003,11.645999999999999,PHC2610090,"D.G. Kuberkar, G.J. Baldha, K.M. Pansuria, R.G. Kulkarni, U.S. Joshi,",Effect of Hf and Hf-Ca substitution on the superconductivity of ErBa2Cu3O7-z,"Physica.C,261(1996)90-96",1996.0
6538,Er0.75Ca0.1Hf0.15Ba2.0Cu3.0O6.796,Y123,73.6,3.823,3.87,11.658,PHC2610090,"D.G. Kuberkar, G.J. Baldha, K.M. Pansuria, R.G. Kulkarni, U.S. Joshi,",Effect of Hf and Hf-Ca substitution on the superconductivity of ErBa2Cu3O7-z,"Physica.C,261(1996)90-96",1996.0
6539,Er0.7Ca0.15Hf0.15Ba2.0Cu3.0O6.8210000000000015,Y123,77.3,3.825,3.8760000000000003,11.649000000000001,PHC2610090,"D.G. Kuberkar, G.J. Baldha, K.M. Pansuria, R.G. Kulkarni, U.S. Joshi,",Effect of Hf and Hf-Ca substitution on the superconductivity of ErBa2Cu3O7-z,"Physica.C,261(1996)90-96",1996.0
6540,Er0.65Ca0.2Hf0.15Ba2.0Cu3.0O6.83,Y123,80.9,3.83,3.877,11.67,PHC2610090,"D.G. Kuberkar, G.J. Baldha, K.M. Pansuria, R.G. Kulkarni, U.S. Joshi,",Effect of Hf and Hf-Ca substitution on the superconductivity of ErBa2Cu3O7-z,"Physica.C,261(1996)90-96",1996.0
6541,Er0.6Ca0.25Hf0.15Ba2.0Cu3.0O7.02,Y123,84.7,3.8289999999999997,3.873,11.702,PHC2610090,"D.G. Kuberkar, G.J. Baldha, K.M. Pansuria, R.G. Kulkarni, U.S. Joshi,",Effect of Hf and Hf-Ca substitution on the superconductivity of ErBa2Cu3O7-z,"Physica.C,261(1996)90-96",1996.0
6542,Er0.55Ca0.3Hf0.15Ba2.0Cu3.0O7.05,Y123,72.2,3.825,3.872,11.718,PHC2610090,"D.G. Kuberkar, G.J. Baldha, K.M. Pansuria, R.G. Kulkarni, U.S. Joshi,",Effect of Hf and Hf-Ca substitution on the superconductivity of ErBa2Cu3O7-z,"Physica.C,261(1996)90-96",1996.0
6543,Er0.45Ca0.4Hf0.15Ba2.0Cu3.0O7.1,Y123,66.0,3.8169999999999997,3.875,11.718,PHC2610090,"D.G. Kuberkar, G.J. Baldha, K.M. Pansuria, R.G. Kulkarni, U.S. Joshi,",Effect of Hf and Hf-Ca substitution on the superconductivity of ErBa2Cu3O7-z,"Physica.C,261(1996)90-96",1996.0
6545,Y0.9Ca0.1Sr2.0Cu2.6Fe0.4O6.0,Y123,28.0,3.802,,11.41,JSC0950239,"L. OUHAMMOU, M. GASGNIER, M.O. RUAULT, MAMIDANNA S.R.RAO, N.LE NAGARD, O. GOROCHOV, P. TREMBLAY, R. SURYANARAYANAN,","Possible Superconductivity and Microstructuctural Investigation in Y1-xCaxSrCu2.6Fe0.4O6+z(x=0, 0.1)",Journal solid state Chemistry 95(1991)239-243,1991.0
6546,Y1.0Sr2.0Cu2.8Re2.0O7.0,Y123,42.0,3.813,,11.52,SSC0990413,"A. Das, B. Dabrowski, R. Suryanarayanan,","ENHANCEMENT OF Tc IN Y1-xPrxCu2.8Re0.2O6+z(z~1;x=0, 0.75)DUE TO THE ELEVATED OXYGEN PRESSURE ANNEALING","Solid State 98.,(1996)413",1996.0
6548,Y1.0Sr2.0Cu2.8Re0.2O7.0,Y123,55.0,3.821,,11.548,SSC0990413,"A. Das, B. Dabrowski, R. Suryanarayanan,","ENHANCEMENT OF Tc IN Y1-xPrxCu2.8Re0.2O6+z(z~1;x=0, 0.75)DUE TO THE ELEVATED OXYGEN PRESSURE ANNEALING","Solid State 98.,(1996)413",1996.0
6549,Y0.25Pr0.75Sr2.0Cu2.8Re0.2O7.0,Y123,14.0,3.8539999999999996,,11.589,SSC0990413,"A. Das, B. Dabrowski, R. Suryanarayanan,","ENHANCEMENT OF Tc IN Y1-xPrxCu2.8Re0.2O6+z(z~1;x=0, 0.75)DUE TO THE ELEVATED OXYGEN PRESSURE ANNEALING","Solid State 98.,(1996)413",1996.0
6555,Y0.4Pr0.6Sr2.0Cu2.8Re0.2O6.0,,25.0,3.8360000000000003,11.562999999999999,,PHC2620135,"A. Das, C. Greaves, C.R. Taylor, I. Zelenay, R. Suryanarayanan,",Neutron diffraction and thermopower of Y1-xPrxSr2Cu2.8Re0.2O6+z (0 and 0.60 ),"Physica.C,262(1996)135-142",1996.0
6556,La2.5Ca1.0Ba2.5Cu6.0O14.145999999999999,336,79.0,,,,PHC2610284,"C.M. Wang, H.-C.I. Kao, W.N. Huang, Y.D. Leu,",Superconductivity and hole concentration of La3-xCa2xBa3-xCu6Oy compounds,"Physica.C,261(1996)284-288",1996.0
6557,La2.4Ca1.2Ba2.4Cu6.0O14.082,336,79.0,,,,PHC2610284,"C.M. Wang, H.-C.I. Kao, W.N. Huang, Y.D. Leu,",Superconductivity and hole concentration of La3-xCa2xBa3-xCu6Oy compounds,"Physica.C,261(1996)284-288",1996.0
6558,La2.375Ca1.25Ba2.375Cu6.0O14.062000000000001,336,78.0,,,,PHC2610284,"C.M. Wang, H.-C.I. Kao, W.N. Huang, Y.D. Leu,",Superconductivity and hole concentration of La3-xCa2xBa3-xCu6Oy compounds,"Physica.C,261(1996)284-288",1996.0
6559,La2.25Ca1.5Ba2.25Cu6.0O13.93,336,74.0,,,,PHC2610284,"C.M. Wang, H.-C.I. Kao, W.N. Huang, Y.D. Leu,",Superconductivity and hole concentration of La3-xCa2xBa3-xCu6Oy compounds,"Physica.C,261(1996)284-288",1996.0
6560,La2.0Ca2.0Ba2.0Cu3.0O13.712,336,76.0,,,,PHC2610284,"C.M. Wang, H.-C.I. Kao, W.N. Huang, Y.D. Leu,",Superconductivity and hole concentration of La3-xCa2xBa3-xCu6Oy compounds,"Physica.C,261(1996)284-288",1996.0
6563,La2.85Ca0.3Ba2.85Cu6.0O14.252,,22.0,,,,PHC2610284,"C.M. Wang, H.-C.I. Kao, W.N. Huang, Y.D. Leu,",Superconductivity and hole concentration of La3-xCa2xBa3-xCu6Oy compounds,"Physica.C,261(1996)284-288",1996.0
6564,La2.77Ca0.46Ba2.77Cu6.0O14.245999999999999,,42.0,,,,PHC2610284,"C.M. Wang, H.-C.I. Kao, W.N. Huang, Y.D. Leu,",Superconductivity and hole concentration of La3-xCa2xBa3-xCu6Oy compounds,"Physica.C,261(1996)284-288",1996.0
6565,La2.7Ca0.6Ba2.7Cu6.0O14.186,,74.0,,,,PHC2610284,"C.M. Wang, H.-C.I. Kao, W.N. Huang, Y.D. Leu,",Superconductivity and hole concentration of La3-xCa2xBa3-xCu6Oy compounds,"Physica.C,261(1996)284-288",1996.0
6566,La2.57Ca0.86Ba2.57Cu6.0O14.2,,80.0,,,,PHC2610284,"C.M. Wang, H.-C.I. Kao, W.N. Huang, Y.D. Leu,",Superconductivity and hole concentration of La3-xCa2xBa3-xCu6Oy compounds,"Physica.C,261(1996)284-288",1996.0
6567,Ho1.0Ba2.0Cu3.0O6.87,Y123,92.3,,,,PHC2620143,"E.B. Amitin, G.I. Frolova, P.P. Samoilov, V.E. Fedorov, V.N. Naumov,",Electoron heat capacity and moments of phonon density of states of HoBa2Cu3O7-z,"Physica.C,262(1996)143-148",1996.0
6568,Ho1.0Ba2.0Cu3.0O6.96,Y123,91.8,,,,PHC2620143,"E.B. Amitin, G.I. Frolova, P.P. Samoilov, V.E. Fedorov, V.N. Naumov,",Electoron heat capacity and moments of phonon density of states of HoBa2Cu3O7-z,"Physica.C,262(1996)143-148",1996.0
6569,Y1.0Ba2.0Cu3.0O6.92,Y123,92.2,,,,PHC2620143,"E.B. Amitin, G.I. Frolova, P.P. Samoilov, V.E. Fedorov, V.N. Naumov,",Electoron heat capacity and moments of phonon density of states of HoBa2Cu3O7-z,"Physica.C,262(1996)143-148",1996.0
6570,Y1.0Ba2.0Cu3.0O6.96,Y123,92.0,,,,PHC2620143,"E.B. Amitin, G.I. Frolova, P.P. Samoilov, V.E. Fedorov, V.N. Naumov,",Electoron heat capacity and moments of phonon density of states of HoBa2Cu3O7-z,"Physica.C,262(1996)143-148",1996.0
6571,Hg1.0Ba2.0Ca2.0Cu3.0O8.0,Hg1223,110.0,3.855,,15.842,PHC2610189,"C. Gou, D.F. Chen, D.W. Wang, H.M. Shao, S.S. Jiang, X.S. Wu, Z.H. Wu,",Syntheses and neutron powder diffraction studies of the superconductor HgBa2Ca2Cu3O8+z by Pb substitution,"Physica.C,261(1996)189-195",1996.0
6572,Hg0.9Pb0.1Ba2.0Ca2.0Cu3.0O8.0,Hg1223,118.0,3.85,,15.835999999999999,PHC2610189,"C. Gou, D.F. Chen, D.W. Wang, H.M. Shao, S.S. Jiang, X.S. Wu, Z.H. Wu,",Syntheses and neutron powder diffraction studies of the superconductor HgBa2Ca2Cu3O8+z by Pb substitution,"Physica.C,261(1996)189-195",1996.0
6573,Hg0.8Pb0.2Ba2.0Ca2.0Cu3.0O8.0,Hg1223,125.0,3.8480000000000003,,15.831,PHC2610189,"C. Gou, D.F. Chen, D.W. Wang, H.M. Shao, S.S. Jiang, X.S. Wu, Z.H. Wu,",Syntheses and neutron powder diffraction studies of the superconductor HgBa2Ca2Cu3O8+z by Pb substitution,"Physica.C,261(1996)189-195",1996.0
6574,Hg0.7Pb0.3Ba2.0Ca2.0Cu3.0O8.0,Hg1223,130.0,3.843,,15.824000000000002,PHC2610189,"C. Gou, D.F. Chen, D.W. Wang, H.M. Shao, S.S. Jiang, X.S. Wu, Z.H. Wu,",Syntheses and neutron powder diffraction studies of the superconductor HgBa2Ca2Cu3O8+z by Pb substitution,"Physica.C,261(1996)189-195",1996.0
6575,Hg0.6Pb0.4Ba2.0Ca2.0Cu3.0O8.0,Hg1223,120.0,3.842,,15.818,PHC2610189,"C. Gou, D.F. Chen, D.W. Wang, H.M. Shao, S.S. Jiang, X.S. Wu, Z.H. Wu,",Syntheses and neutron powder diffraction studies of the superconductor HgBa2Ca2Cu3O8+z by Pb substitution,"Physica.C,261(1996)189-195",1996.0
6576,Hg0.5Pb0.5Ba2.0Ca2.0Cu3.0O8.0,Hg1223,103.0,3.84,,15.822000000000001,PHC2610189,"C. Gou, D.F. Chen, D.W. Wang, H.M. Shao, S.S. Jiang, X.S. Wu, Z.H. Wu,",Syntheses and neutron powder diffraction studies of the superconductor HgBa2Ca2Cu3O8+z by Pb substitution,"Physica.C,261(1996)189-195",1996.0
6579,Nd1.0Ba1.5Sr0.5Cu3.0O6.91,Y123,83.0,3.86,3.8960000000000004,11.697000000000001,PHC2610097,"B. Hellebrand, D. Ba""uerle, M. Guillaume, M. Vybornov, P. Fischer, P. Rogl, X.Z. Wang,",Structural analysis of superconducting NdBa1.5Sr0.5Cu3O7-z,"Physica.C,261(1996)97-104",1996.0
6580,Nd1.0Ba1.5Sr0.5Cu3.0O6.91,Y123,71.0,3.8810000000000002,,11.687999999999999,PHC2610097,"B. Hellebrand, D. Ba""uerle, M. Guillaume, M. Vybornov, P. Fischer, P. Rogl, X.Z. Wang,",Structural analysis of superconducting NdBa1.5Sr0.5Cu3O7-z,"Physica.C,261(1996)97-104",1996.0
6604,Nd1.0Ba1.5Sr0.5Cu3.0O6.91,Y123,71.0,3.8810000000000002,,11.687999999999999,PHC2610097,"B. Hellebrand, D. Ba""uerle, M. Guillaume, M. Vybornov, P. Fischer, P. Rogl, X.Z. Wang,",Structural analysis of superconducting NdBa1.5Sr0.5Cu3O7-z,"Physica.C,261(1996)97-104",1996.0
6605,Nd1.0Ba1.5Sr0.5Cu3.0O6.91,Y123,83.0,3.86,3.8960000000000004,11.697000000000001,PHC2610097,"B. Hellebrand, D. Ba""uerle, M. Guillaume, M. Vybornov, P. Fischer, P. Rogl, X.Z. Wang,",Structural analysis of superconducting NdBa1.5Sr0.5Cu3O7-z,"Physica.C,261(1996)97-104",1996.0
6609,Y1.0Ba2.0Cu2.895Fe0.105O7.0,Y123,81.8,,,,PHC2610117,"J. Axna""s, O"". Rapp, W. Holm, Yu. Eltsev,",Fluctuation magnetoconductivity in Fe doped YBa2Cu3O7-z Sign change for B and I parallel to the planes,"Physica.C,261(1996)117-124",1996.0
6610,Y1.0Ba2.0Cu2.805Fe0.195O7.0,Y123,60.0,,,,PHC2610117,"J. Axna""s, O"". Rapp, W. Holm, Yu. Eltsev,",Fluctuation magnetoconductivity in Fe doped YBa2Cu3O7-z Sign change for B and I parallel to the planes,"Physica.C,261(1996)117-124",1996.0
6611,Y1.0Ba2.0Cu3.0O6.96,Y123,89.4,,,,PR0476054,"A.KNIZHNIK, B.FISHER, C.G.KUPER, G.M.REISNER, J.GENOSSAR, L.PATLAGAN,",EFFECTS OF SUBSTITUTING CALCIUM FOR YTTRIUM ON THE PROPERTIESOF YBA2CU3O7-Z,"PHYS.REV.B,47(1993)6054",1993.0
6612,Y0.9Ca0.1Ba2.0Cu3.0O6.91,Y123,84.2,,,,PR0476054,"A.KNIZHNIK, B.FISHER, C.G.KUPER, G.M.REISNER, J.GENOSSAR, L.PATLAGAN,",EFFECTS OF SUBSTITUTING CALCIUM FOR YTTRIUM ON THE PROPERTIESOF YBA2CU3O7-Z,"PHYS.REV.B,47(1993)6054",1993.0
6613,Y0.8Ca0.2Ba2.0Cu3.0O6.86,Y123,79.0,,,,PR0476054,"A.KNIZHNIK, B.FISHER, C.G.KUPER, G.M.REISNER, J.GENOSSAR, L.PATLAGAN,",EFFECTS OF SUBSTITUTING CALCIUM FOR YTTRIUM ON THE PROPERTIESOF YBA2CU3O7-Z,"PHYS.REV.B,47(1993)6054",1993.0
6614,Y0.7Ca0.3Ba2.0Cu3.0O6.78,Y123,78.0,,,,PR0476054,"A.KNIZHNIK, B.FISHER, C.G.KUPER, G.M.REISNER, J.GENOSSAR, L.PATLAGAN,",EFFECTS OF SUBSTITUTING CALCIUM FOR YTTRIUM ON THE PROPERTIESOF YBA2CU3O7-Z,"PHYS.REV.B,47(1993)6054",1993.0
6615,Gd1.0Ba1.5Sr0.5Cu3.0O6.63,Y123,16.0,,,,PHC2610125,"I. Fita, M. Baran,",High effect of pressure on the critical temperature in GdBa1.5Sr0.5Cu3Ox,"Physica.c,261(1996)125-130",1996.0
6616,Gd1.0Ba1.5Sr0.5Cu3.0O6.73,Y123,50.0,,,,PHC2610125,"I. Fita, M. Baran,",High effect of pressure on the critical temperature in GdBa1.5Sr0.5Cu3Ox,"Physica.c,261(1996)125-130",1996.0
6617,Gd1.0Ba1.5Sr0.5Cu3.0O6.93,Y123,89.0,,,,PHC2610125,"I. Fita, M. Baran,",High effect of pressure on the critical temperature in GdBa1.5Sr0.5Cu3Ox,"Physica.c,261(1996)125-130",1996.0
6618,Y1.0Ba2.0Cu3.0O6.83,Y123,92.0,3.822,3.888,11.667,PHC1830154,"D.G. Kuberkar, G.K. Bichile, R.G. Kulkarni, Smida Deshmukh,",Influence of hole filling and pair breaking by Pr and hole doping by Ca on superconductivity and flux pinning of YBa2Cu3O6.83,"Physica.C,183(1991)154-162",1991.0
6619,Y0.95Pr0.05Ba2.0Cu3.0O6.85,Y123,85.5,3.8139999999999996,3.884,11.65,PHC1830154,"D.G. Kuberkar, G.K. Bichile, R.G. Kulkarni, Smida Deshmukh,",Influence of hole filling and pair breaking by Pr and hole doping by Ca on superconductivity and flux pinning of YBa2Cu3O6.83,"Physica.C,183(1991)154-162",1991.0
6620,Y0.9Pr0.1Ba2.0Cu3.0O6.82,Y123,82.0,3.82,3.884,11.648,PHC1830154,"D.G. Kuberkar, G.K. Bichile, R.G. Kulkarni, Smida Deshmukh,",Influence of hole filling and pair breaking by Pr and hole doping by Ca on superconductivity and flux pinning of YBa2Cu3O6.83,"Physica.C,183(1991)154-162",1991.0
6621,Y0.85Pr0.15Ba2.0Cu3.0O6.84,Y123,75.0,3.8169999999999997,3.887,11.662,PHC1830154,"D.G. Kuberkar, G.K. Bichile, R.G. Kulkarni, Smida Deshmukh,",Influence of hole filling and pair breaking by Pr and hole doping by Ca on superconductivity and flux pinning of YBa2Cu3O6.83,"Physica.C,183(1991)154-162",1991.0
6622,Y0.8Pr0.2Ba2.0Cu3.0O6.81,Y123,68.0,3.826,3.889,11.669,PHC1830154,"D.G. Kuberkar, G.K. Bichile, R.G. Kulkarni, Smida Deshmukh,",Influence of hole filling and pair breaking by Pr and hole doping by Ca on superconductivity and flux pinning of YBa2Cu3O6.83,"Physica.C,183(1991)154-162",1991.0
6623,Y0.95Ca0.05Ba2.0Cu3.0O6.79,Y123,88.0,3.801,3.883,11.645999999999999,PHC1830154,"D.G. Kuberkar, G.K. Bichile, R.G. Kulkarni, Smida Deshmukh,",Influence of hole filling and pair breaking by Pr and hole doping by Ca on superconductivity and flux pinning of YBa2Cu3O6.83,"Physica.C,183(1991)154-162",1991.0
6624,Y0.9Ca0.1Ba2.0Cu3.0O6.67,Y123,82.0,3.841,3.89,11.689,PHC1830154,"D.G. Kuberkar, G.K. Bichile, R.G. Kulkarni, Smida Deshmukh,",Influence of hole filling and pair breaking by Pr and hole doping by Ca on superconductivity and flux pinning of YBa2Cu3O6.83,"Physica.C,183(1991)154-162",1991.0
6625,Y0.85Ca0.15Ba2.0Cu3.0O6.65,Y123,83.0,3.819,3.887,11.655,PHC1830154,"D.G. Kuberkar, G.K. Bichile, R.G. Kulkarni, Smida Deshmukh,",Influence of hole filling and pair breaking by Pr and hole doping by Ca on superconductivity and flux pinning of YBa2Cu3O6.83,"Physica.C,183(1991)154-162",1991.0
6626,Y0.8Ca0.2Ba2.0Cu3.0O6.64,Y123,81.0,3.822,3.872,11.617,PHC1830154,"D.G. Kuberkar, G.K. Bichile, R.G. Kulkarni, Smida Deshmukh,",Influence of hole filling and pair breaking by Pr and hole doping by Ca on superconductivity and flux pinning of YBa2Cu3O6.83,"Physica.C,183(1991)154-162",1991.0
