Repository: CompRhys/apical

# Data Guide

In all cases whilst compiling this data we have been careful to include as much meta-information as possible to allow data to be traced back to it's original sources. For SuperCon this takes the form of the SuperCon "num :" reference id and then the source publication details. For ICSD we provide the ICSD collection code.

We acknowledge the Japanese National Institute for Materials Science for maintaining the [SuperCon](https://supercon.nims.go.jp/index_en.html) database as well as FIZ Karlsruhe GmbH for maintaining [ICSD](https://www.fiz-karlsruhe.de/en/produkte-und-dienstleistungen/inorganic-crystal-structure-database-icsd).

File: processed-data/super_fam.csv (part 23 of 36)
num :,element :,name :,str3 :,tc :,lata :,latb :,latc :,refno :,ma1 :,ma2 :,mb1 :,mb2 :,mc1 :,mc2 :,md1 :,md2 :,me1 :,me2 :,mf1 :,mf2 :,mg1 :,mg2 :,mh1 :,mh2 :,mi1 :,mi2 :,mo1 :,mo2 :,oz :,composition :
12349,Sm1Ba2Cu2.96Zn0.04O7-y,"SmBa2(Cu,Zn)3O7",Y123,74.5,3.906,3.8510000000000004,11.732999999999999,PR05315245,Sm,1.0,Ba,2.0,Cu,2.96,Zn,0.04,,,,,,,,,,,O,7.0,,Sm1.0Ba2.0Cu2.96Zn0.04O7.0
12350,Sm1Ba2Cu2.94Zn0.06O7-y,"SmBa2(Cu,Zn)3O7",Y123,65.6,3.907,3.85,11.735999999999999,PR05315245,Sm,1.0,Ba,2.0,Cu,2.94,Zn,0.06,,,,,,,,,,,O,7.0,,Sm1.0Ba2.0Cu2.94Zn0.06O7.0
12351,Sm1Ba2Cu2.92Zn0.08O7-y,"SmBa2(Cu,Zn)3O7",Y123,52.1,3.903,3.8480000000000003,11.737,PR05315245,Sm,1.0,Ba,2.0,Cu,2.92,Zn,0.08,,,,,,,,,,,O,7.0,,Sm1.0Ba2.0Cu2.92Zn0.08O7.0
12352,Sm1Ba2Cu2.9Zn0.1O7-y,"SmBa2(Cu,Zn)3O7",Y123,43.6,3.909,3.853,11.737,PR05315245,Sm,1.0,Ba,2.0,Cu,2.9,Zn,0.1,,,,,,,,,,,O,7.0,,Sm1.0Ba2.0Cu2.9Zn0.1O7.0
12353,Sm1Ba2Cu2.85Zn0.15O7-y,"SmBa2(Cu,Zn)3O7",Y123,31.8,3.9130000000000003,3.8560000000000003,11.735,PR05315245,Sm,1.0,Ba,2.0,Cu,2.85,Zn,0.15,,,,,,,,,,,O,7.0,,Sm1.0Ba2.0Cu2.85Zn0.15O7.0
12354,Nd1Ba2Cu3O7-y,NdBa2Cu3O7,Y123,95.1,3.918,3.861,11.773,PR05315245,Nd,1.0,Ba,2.0,Cu,3.0,,,,,,,,,,,,,O,7.0,,Nd1.0Ba2.0Cu3.0O7.0
12355,Nd1Ba2Cu2.99Zn0.01O7-y,"NdBa2(Cu,Zn)3O7",Y123,94.5,3.9130000000000003,3.863,11.774000000000001,PR05315245,Nd,1.0,Ba,2.0,Cu,2.99,Zn,0.01,,,,,,,,,,,O,7.0,,Nd1.0Ba2.0Cu2.99Zn0.01O7.0
12356,Nd1Ba2Cu2.98Zn0.02O7-y,"NdBa2(Cu,Zn)3O7",Y123,86.0,3.915,3.86,11.774000000000001,PR05315245,Nd,1.0,Ba,2.0,Cu,2.98,Zn,0.02,,,,,,,,,,,O,7.0,,Nd1.0Ba2.0Cu2.98Zn0.02O7.0
12357,Nd1Ba2Cu2.96Zn0.04O7-y,"NdBa2(Cu,Zn)3O7",Y123,72.7,3.917,3.862,11.779000000000002,PR05315245,Nd,1.0,Ba,2.0,Cu,2.96,Zn,0.04,,,,,,,,,,,O,7.0,,Nd1.0Ba2.0Cu2.96Zn0.04O7.0
12358,Nd1Ba2Cu2.94Zn0.06O7-y,"NdBa2(Cu,Zn)3O7",Y123,64.1,3.91,3.86,11.77,PR05315245,Nd,1.0,Ba,2.0,Cu,2.94,Zn,0.06,,,,,,,,,,,O,7.0,,Nd1.0Ba2.0Cu2.94Zn0.06O7.0
12359,Nd1Ba2Cu2.92Zn0.08O7-y,"NdBa2(Cu,Zn)3O7",Y123,36.6,3.915,3.8569999999999998,11.788,PR05315245,Nd,1.0,Ba,2.0,Cu,2.92,Zn,0.08,,,,,,,,,,,O,7.0,,Nd1.0Ba2.0Cu2.92Zn0.08O7.0
12360,Nd1Ba2Cu2.9Zn0.1O7-y,"NdBa2(Cu,Zn)3O7",Y123,25.0,3.9160000000000004,3.859,11.78,PR05315245,Nd,1.0,Ba,2.0,Cu,2.9,Zn,0.1,,,,,,,,,,,O,7.0,,Nd1.0Ba2.0Cu2.9Zn0.1O7.0
12362,Bi2Sr2Ca1Cu2O8,Bi2Sr2CaCu2O8,Bi2212,93.0,,,,PR05315272,Bi,2.0,Sr,2.0,Ca,1.0,Cu,2.0,,,,,,,,,,,O,8.0,,Bi2.0Sr2.0Ca1.0Cu2.0O8.0
12363,Bi2Sr2Ca1Cu2O8,Bi2Sr2CaCu2O8,Bi2212,99.0,,,,PR05315272,Bi,2.0,Sr,2.0,Ca,1.0,Cu,2.0,,,,,,,,,,,O,8.0,,Bi2.0Sr2.0Ca1.0Cu2.0O8.0
12370,Sm1Ba2Cu2.8Fe0.2O6.96,"SmBa2(Cu,Fe)3O7",Y123,47.0,3.89,,11.685,PR05314637,Sm,1.0,Ba,2.0,Cu,2.8,Fe,0.2,,,,,,,,,,,O,6.96,6.96,Sm1.0Ba2.0Cu2.8Fe0.2O6.96
12450,Bi1.83Pb0.19Sr1.92Cu1.06O6+z,"(Bi,Pb)2Sr2CuO6",Bi2201,12.0,,,,P072014504,Bi,1.83,Pb,0.19,Sr,1.92,Cu,1.06,,,,,,,,,,,O,6.0,,Bi1.83Pb0.19Sr1.92Cu1.06O6.0
12451,Bi1.69Pb0.3Sr1.92La0.16Cu1.08O6+z,"(Bi,Pb)2(Sr,La)2CuO6",Bi2201,24.0,,,,P072014504,Bi,1.69,Pb,0.3,Sr,1.92,La,0.16,Cu,1.08,,,,,,,,,O,6.0,,Bi1.69Pb0.3Sr1.92La0.16Cu1.08O6.0
12452,Bi1.61Pb0.3Sr1.65La0.36Cu1.08O6+z,"(Bi,Pb)2(Sr,La)2CuO6",Bi2201,34.0,,,,P072014504,Bi,1.61,Pb,0.3,Sr,1.65,La,0.36,Cu,1.08,,,,,,,,,O,6.0,,Bi1.61Pb0.3Sr1.65La0.36Cu1.08O6.0
12453,Bi1.66Pb0.34Sr1.52La0.4Cu1.1O6+z,"(Bi,Pb)2(Sr,La)2CuO6",Bi2201,21.0,,,,P072014504,Bi,1.66,Pb,0.34,Sr,1.52,La,0.4,Cu,1.1,,,,,,,,,O,6.0,,Bi1.66Pb0.34Sr1.52La0.4Cu1.1O6.0
12454,Bi1.63Pb0.34Sr1.53La0.41Cu1.01O6+z,"(Bi,Pb)2(Sr,La)2CuO6",Bi2201,31.0,,,,P072014504,Bi,1.63,Pb,0.34,Sr,1.53,La,0.41,Cu,1.01,,,,,,,,,O,6.0,,Bi1.63Pb0.34Sr1.53La0.41Cu1.01O6.0
12500,Bi2Sr2Ca1Cu2O8+y,"Bi2Sr2(Ca,Ce)Cu2O8",Bi2212,95.0,5.402,5.4270000000000005,30.804000000000002,PR05302245,Bi,2.0,Sr,2.0,Ca,1.0,Cu,2.0,,,,,,,,,,,O,8.0,,Bi2.0Sr2.0Ca1.0Cu2.0O8.0
12501,Bi2Sr2Ca0.9Ce0.1Cu2O8+y,"Bi2Sr2(Ca,Ce)Cu2O8",Bi2212,52.0,5.4060000000000015,5.4270000000000005,30.715,PR05302245,Bi,2.0,Sr,2.0,Ca,0.9,Ce,0.1,Cu,2.0,,,,,,,,,O,8.0,,Bi2.0Sr2.0Ca0.9Ce0.1Cu2.0O8.0
12502,Bi2Sr2Ca0.8Ce0.2Cu2O8+y,"Bi2Sr2(Ca,Ce)Cu2O8",Bi2212,25.0,5.415,5.4270000000000005,30.649,PR05302245,Bi,2.0,Sr,2.0,Ca,0.8,Ce,0.2,Cu,2.0,,,,,,,,,O,8.0,,Bi2.0Sr2.0Ca0.8Ce0.2Cu2.0O8.0
12507,Sm1Ba2Cu3O6.95,SmBa2Cu3O7-y,Y123,95.0,3.846,3.911,11.73,PR05302781,Sm,1.0,Ba,2.0,Cu,3.0,,,,,,,,,,,,,O,6.95,6.95,Sm1.0Ba2.0Cu3.0O6.95
12509,Sm1Ba2Cu3O7,SmBa2Cu3O7-y,Y123,96.0,3.845,3.91,11.720999999999998,PR05302781,Sm,1.0,Ba,2.0,Cu,3.0,,,,,,,,,,,,,O,7.0,7.0,Sm1.0Ba2.0Cu3.0O7.0
12510,Hg1Ba2Cu1O4.16,HgBa2CuO4+delta,Hg1201,88.0,,,,PR05302811,Hg,1.0,Ba,2.0,Cu,1.0,,,,,,,,,,,,,O,4.16,4.16,Hg1.0Ba2.0Cu1.0O4.16
12511,Hg1Ba2Cu1O4.23,HgBa2CuO4+delta,Hg1201,97.0,,,,PR05302811,Hg,1.0,Ba,2.0,Cu,1.0,,,,,,,,,,,,,O,4.23,4.23,Hg1.0Ba2.0Cu1.0O4.23
12512,Hg1Ba2Cu1O4.28,HgBa2CuO4+delta,Hg1201,88.0,,,,PR05302811,Hg,1.0,Ba,2.0,Cu,1.0,,,,,,,,,,,,,O,4.28,4.28,Hg1.0Ba2.0Cu1.0O4.28
12514,Nd1.85Ce0.15Cu1O4,"(Nd,Ce)2CuO4",T',20.0,3.947,,12.075,PR05303003,Nd,1.85,Ce,0.15,Cu,1.0,,,,,,,,,,,,,O,4.0,4.0,Nd1.85Ce0.15Cu1.0O4.0
12515,Nd1.665Tb0.185Ce0.15Cu1O4,"(Nd,Tb,Ce)2CuO4",T',13.5,3.9419999999999997,,12.05,PR05303003,Nd,1.665,Tb,0.185,Ce,0.15,Cu,1.0,,,,,,,,,,,O,4.0,4.0,Nd1.665Tb0.185Ce0.15Cu1.0O4.0
12600,Y1Ba2Cu3O7-y,YBa2Cu3O7-y,Y123,60.0,,,,PR05306034,Y,1.0,Ba,2.0,Cu,3.0,,,,,,,,,,,,,O,7.0,,Y1.0Ba2.0Cu3.0O7.0
12601,Y1Ba2Cu3O7-y,YBa2Cu3O7-y,Y123,92.7,,,,PR05306034,Y,1.0,Ba,2.0,Cu,3.0,,,,,,,,,,,,,O,7.0,,Y1.0Ba2.0Cu3.0O7.0
12602,Y1Ba2Cu3O7-y,YBa2Cu3O7-y,Y123,92.7,,,,PR05306034,Y,1.0,Ba,2.0,Cu,3.0,,,,,,,,,,,,,O,7.0,,Y1.0Ba2.0Cu3.0O7.0
12603,Y1Ba2Cu3O7-y,YBa2Cu3O7-y,Y123,92.7,,,,PR05306034,Y,1.0,Ba,2.0,Cu,3.0,,,,,,,,,,,,,O,7.0,,Y1.0Ba2.0Cu3.0O7.0
12604,Ba2Ca3Cu5O11-y,CuBa2Ca3Cu4O11-y,Cu1234,115.9,3.859,,18.0,PR05305170,Ba,2.0,Ca,3.0,Cu,5.0,,,,,,,,,,,,,O,11.0,,Ba2.0Ca3.0Cu5.0O11.0
12606,Tl2Ba2Cu1O6+y,Tl2Ba2CuO6,Tl2201,15.0,,,,PR05305848,Tl,2.0,Ba,2.0,Cu,1.0,,,,,,,,,,,,,O,6.0,,Tl2.0Ba2.0Cu1.0O6.0
12620,Nd1Ba2Cu3O7-y,NdBa2Cu3O7,Y123,90.0,,,,PR05305856,Nd,1.0,Ba,2.0,Cu,3.0,,,,,,,,,,,,,O,7.0,,Nd1.0Ba2.0Cu3.0O7.0
12621,Nd1Ba2Cu2.925Ni0.075O7-y,"NdBa2(Cu,Ni)3O7",Y123,80.0,,,,PR05305856,Nd,1.0,Ba,2.0,Cu,2.925,Ni,0.075,,,,,,,,,,,O,7.0,,Nd1.0Ba2.0Cu2.925Ni0.075O7.0
12622,Nd1Ba2Cu2.85Ni0.15O7-y,"NdBa2(Cu,Ni)3O7",Y123,75.0,,,,PR05305856,Nd,1.0,Ba,2.0,Cu,2.85,Ni,0.15,,,,,,,,,,,O,7.0,,Nd1.0Ba2.0Cu2.85Ni0.15O7.0
12623,Nd1Ba2Cu2.775Ni0.225O7-y,"NdBa2(Cu,Ni)3O7",Y123,72.0,,,,PR05305856,Nd,1.0,Ba,2.0,Cu,2.775,Ni,0.225,,,,,,,,,,,O,7.0,,Nd1.0Ba2.0Cu2.775Ni0.225O7.0
12624,Nd1Ba2Cu2.7Ni0.3O7-y,"NdBa2(Cu,Ni)3O7",Y123,62.0,,,,PR05305856,Nd,1.0,Ba,2.0,Cu,2.7,Ni,0.3,,,,,,,,,,,O,7.0,,Nd1.0Ba2.0Cu2.7Ni0.3O7.0
12625,Nd1Ba2Cu2.55Ni0.45O7-y,"NdBa2(Cu,Ni)3O7",Y123,46.0,,,,PR05305856,Nd,1.0,Ba,2.0,Cu,2.55,Ni,0.45,,,,,,,,,,,O,7.0,,Nd1.0Ba2.0Cu2.55Ni0.45O7.0
12626,Y1Ba2Cu3O7-y,YBa2Cu3O7,Y123,90.0,,,,PR05305856,Y,1.0,Ba,2.0,Cu,3.0,,,,,,,,,,,,,O,7.0,,Y1.0Ba2.0Cu3.0O7.0
12627,Y1Ba2Cu2.925Ni0.075O7-y,"YBa2(Cu,Ni)3O7",Y123,80.0,,,,PR05305856,Y,1.0,Ba,2.0,Cu,2.925,Ni,0.075,,,,,,,,,,,O,7.0,,Y1.0Ba2.0Cu2.925Ni0.075O7.0
12628,Y1Ba2Cu2.85Ni0.15O7-y,"YBa2(Cu,Ni)3O7",Y123,73.0,,,,PR05305856,Y,1.0,Ba,2.0,Cu,2.85,Ni,0.15,,,,,,,,,,,O,7.0,,Y1.0Ba2.0Cu2.85Ni0.15O7.0
12629,Y1Ba2Cu2.775Ni0.225O7-y,"YBa2(Cu,Ni)3O7",Y123,68.0,,,,PR05305856,Y,1.0,Ba,2.0,Cu,2.775,Ni,0.225,,,,,,,,,,,O,7.0,,Y1.0Ba2.0Cu2.775Ni0.225O7.0
12630,Y1Ba2Cu2.7Ni0.3O7-y,"YBa2(Cu,Ni)3O7",Y123,60.0,,,,PR05305856,Y,1.0,Ba,2.0,Cu,2.7,Ni,0.3,,,,,,,,,,,O,7.0,,Y1.0Ba2.0Cu2.7Ni0.3O7.0
12631,Y1Ba2Cu2.55Ni0.45O7-y,"YBa2(Cu,Ni)3O7",Y123,45.0,,,,PR05305856,Y,1.0,Ba,2.0,Cu,2.55,Ni,0.45,,,,,,,,,,,O,7.0,,Y1.0Ba2.0Cu2.55Ni0.45O7.0
12632,Ho1Ba2Cu3O7-y,HoBa2Cu3O7,Y123,90.0,,,,PR05305856,Ho,1.0,Ba,2.0,Cu,3.0,,,,,,,,,,,,,O,7.0,,Ho1.0Ba2.0Cu3.0O7.0
12633,Ho1Ba2Cu2.925Ni0.075O7-y,"HoBa2(Cu,Ni)3O7",Y123,90.0,,,,PR05305856,Ho,1.0,Ba,2.0,Cu,2.925,Ni,0.075,,,,,,,,,,,O,7.0,,Ho1.0Ba2.0Cu2.925Ni0.075O7.0
12634,Ho1Ba2Cu2.85No0.15O7-y,"HoBa2(Cu,Ni)3O7",Y123,85.0,,,,PR05305856,Ho,1.0,Ba,2.0,Cu,2.85,No,0.15,,,,,,,,,,,O,7.0,,Ho1.0Ba2.0Cu2.85No0.15O7.0
12635,Ho1Ba2Cu2.775Ni0.225O7-y,"HoBa2(Cu,Ni)3O7",Y123,84.0,,,,PR05305856,Ho,1.0,Ba,2.0,Cu,2.775,Ni,0.225,,,,,,,,,,,O,7.0,,Ho1.0Ba2.0Cu2.775Ni0.225O7.0
12636,Ho1Ba2Cu2.7Ni0.3O7-y,"HoBa2(Cu,Ni)3O7",Y123,78.0,,,,PR05305856,Ho,1.0,Ba,2.0,Cu,2.7,Ni,0.3,,,,,,,,,,,O,7.0,,Ho1.0Ba2.0Cu2.7Ni0.3O7.0
12637,Ho1Ba2Cu2.55Ni0.45O7-y,"HoBa2(Cu,Ni)3O7",Y123,75.0,,,,PR05305856,Ho,1.0,Ba,2.0,Cu,2.55,Ni,0.45,,,,,,,,,,,O,7.0,,Ho1.0Ba2.0Cu2.55Ni0.45O7.0
12638,Tm1Ba2Cu3O7-y,TmBa2Cu3O7,Y123,90.0,,,,PR05305856,Tm,1.0,Ba,2.0,Cu,3.0,,,,,,,,,,,,,O,7.0,,Tm1.0Ba2.0Cu3.0O7.0
12639,Tm1Ba2Cu2.925Ni0.075O7-y,"TmBa2(Cu,Ni)3O7",Y123,86.0,,,,PR05305856,Tm,1.0,Ba,2.0,Cu,2.925,Ni,0.075,,,,,,,,,,,O,7.0,,Tm1.0Ba2.0Cu2.925Ni0.075O7.0
12640,Tm1Ba2Cu2.85Ni0.15O7-y,"TmBa2(Cu,Ni)3O7",Y123,84.0,,,,PR05305856,Tm,1.0,Ba,2.0,Cu,2.85,Ni,0.15,,,,,,,,,,,O,7.0,,Tm1.0Ba2.0Cu2.85Ni0.15O7.0
12641,Tm1Ba2Cu2.775Ni0.225O7-y,"TmBa2(Cu,Ni)3O7",Y123,82.0,,,,PR05305856,Tm,1.0,Ba,2.0,Cu,2.775,Ni,0.225,,,,,,,,,,,O,7.0,,Tm1.0Ba2.0Cu2.775Ni0.225O7.0
12642,Tm1Ba2Cu2.7Ni0.3O7-y,"TmBa2(Cu,Ni)3O7",Y123,80.0,,,,PR05305856,Tm,1.0,Ba,2.0,Cu,2.7,Ni,0.3,,,,,,,,,,,O,7.0,,Tm1.0Ba2.0Cu2.7Ni0.3O7.0
12643,Tm1Ba2Cu2.55Ni0.45O7-y,"TmBa2(Cu,Ni)3O7",Y123,80.0,,,,PR05305856,Tm,1.0,Ba,2.0,Cu,2.55,Ni,0.45,,,,,,,,,,,O,7.0,,Tm1.0Ba2.0Cu2.55Ni0.45O7.0
12644,Nd1Ba2Cu3O7-y,NdBa2Cu3O7,Y123,90.0,,,,PR05305856,Nd,1.0,Ba,2.0,Cu,3.0,,,,,,,,,,,,,O,7.0,,Nd1.0Ba2.0Cu3.0O7.0
12645,Nd1Ba2Cu2.925Fe0.075O7-y,"NdBa2(Cu,Fe)3O7",Y123,66.0,,,,PR05305856,Nd,1.0,Ba,2.0,Cu,2.925,Fe,0.075,,,,,,,,,,,O,7.0,,Nd1.0Ba2.0Cu2.925Fe0.075O7.0
12646,Nd1Ba2Cu2.85Fe0.15O7-y,"NdBa2(Cu,Fe)3O7",Y123,57.0,,,,PR05305856,Nd,1.0,Ba,2.0,Cu,2.85,Fe,0.15,,,,,,,,,,,O,7.0,,Nd1.0Ba2.0Cu2.85Fe0.15O7.0
12647,Nd1Ba2Cu2.775Fe0.225O7-y,"NdBa2(Cu,Fe)3O7",Y123,46.0,,,,PR05305856,Nd,1.0,Ba,2.0,Cu,2.775,Fe,0.225,,,,,,,,,,,O,7.0,,Nd1.0Ba2.0Cu2.775Fe0.225O7.0
12648,Nd1Ba2Cu2.7Fe0.3O7-y,"NdBa2(Cu,Fe)3O7",Y123,24.0,,,,PR05305856,Nd,1.0,Ba,2.0,Cu,2.7,Fe,0.3,,,,,,,,,,,O,7.0,,Nd1.0Ba2.0Cu2.7Fe0.3O7.0
12650,Y1Ba2Cu3O7-y,YBa2Cu3O7,Y123,90.0,,,,PR05305856,Y,1.0,Ba,2.0,Cu,3.0,,,,,,,,,,,,,O,7.0,,Y1.0Ba2.0Cu3.0O7.0
12651,Y1Ba2Cu2.925Fe0.075O7-y,"YBa2(Cu,Fe)3O7",Y123,88.0,,,,PR05305856,Y,1.0,Ba,2.0,Cu,2.925,Fe,0.075,,,,,,,,,,,O,7.0,,Y1.0Ba2.0Cu2.925Fe0.075O7.0
12652,Y1Ba2Cu2.775Fe0.225O7-y,"YBa2(Cu,Fe)3O7",Y123,63.0,,,,PR05305856,Y,1.0,Ba,2.0,Cu,2.775,Fe,0.225,,,,,,,,,,,O,7.0,,Y1.0Ba2.0Cu2.775Fe0.225O7.0
12653,Y1Ba2Cu2.7Fe0.3O7-y,"YBa2(Cu,Fe)3O7",Y123,35.0,,,,PR05305856,Y,1.0,Ba,2.0,Cu,2.7,Fe,0.3,,,,,,,,,,,O,7.0,,Y1.0Ba2.0Cu2.7Fe0.3O7.0
12655,Ho1Ba2Cu3O7-y,HoBa2Cu3O7,Y123,90.0,,,,PR05305856,Ho,1.0,Ba,2.0,Cu,3.0,,,,,,,,,,,,,O,7.0,,Ho1.0Ba2.0Cu3.0O7.0
12656,Ho1Ba2Cu2.925Fe0.075O7-y,"HoBa2(Cu,Fe)3O7",Y123,88.0,,,,PR05305856,Ho,1.0,Ba,2.0,Cu,2.925,Fe,0.075,,,,,,,,,,,O,7.0,,Ho1.0Ba2.0Cu2.925Fe0.075O7.0
12657,Ho1Ba2Cu2.85Fe0.15O7-y,"HoBa2(Cu,Fe)3O7",Y123,85.0,,,,PR05305856,Ho,1.0,Ba,2.0,Cu,2.85,Fe,0.15,,,,,,,,,,,O,7.0,,Ho1.0Ba2.0Cu2.85Fe0.15O7.0
12658,Ho1Ba2Cu2.775Fe0.225O7-y,"HoBa2(Cu,Fe)3O7",Y123,64.0,,,,PR05305856,Ho,1.0,Ba,2.0,Cu,2.775,Fe,0.225,,,,,,,,,,,O,7.0,,Ho1.0Ba2.0Cu2.775Fe0.225O7.0
12659,Ho1Ba2Cu2.7Fe0.3O7-y,"HoBa2(Cu,Fe)3O7",Y123,41.0,,,,PR05305856,Ho,1.0,Ba,2.0,Cu,2.7,Fe,0.3,,,,,,,,,,,O,7.0,,Ho1.0Ba2.0Cu2.7Fe0.3O7.0
12661,Tm1Ba2Cu3O7-y,TmBa2Cu3O7,Y123,90.0,,,,PR05305856,Tm,1.0,Ba,2.0,Cu,3.0,,,,,,,,,,,,,O,7.0,,Tm1.0Ba2.0Cu3.0O7.0
12662,Tm1Ba2Cu2.925Fe0.075O7-y,"TmBa2(Cu,Fe)3O7",Y123,89.0,,,,PR05305856,Tm,1.0,Ba,2.0,Cu,2.925,Fe,0.075,,,,,,,,,,,O,7.0,,Tm1.0Ba2.0Cu2.925Fe0.075O7.0
12663,Tm1Ba2Cu2.85Fe0.15O7-y,"TmBa2(Cu,Fe)3O7",Y123,86.0,,,,PR05305856,Tm,1.0,Ba,2.0,Cu,2.85,Fe,0.15,,,,,,,,,,,O,7.0,,Tm1.0Ba2.0Cu2.85Fe0.15O7.0
12664,Tm1Ba2Cu2.7Fe0.3O7-y,"TmBa2(Cu,Fe)3O7",Y123,77.0,,,,PR05305856,Tm,1.0,Ba,2.0,Cu,2.7,Fe,0.3,,,,,,,,,,,O,7.0,,Tm1.0Ba2.0Cu2.7Fe0.3O7.0
12665,Tm1Ba2Cu2.55Fe0.45O7-y,"TmBa2(Cu,Fe)3O7",Y123,55.0,,,,PR05305856,Tm,1.0,Ba,2.0,Cu,2.55,Fe,0.45,,,,,,,,,,,O,7.0,,Tm1.0Ba2.0Cu2.55Fe0.45O7.0
12666,Pr1.85Ce0.15Cu1O3.98,"(Pr,Ce)2CuO4",T',18.0,0.396,0.396,1.214,PR05305610,Pr,1.85,Ce,0.15,Cu,1.0,,,,,,,,,,,,,O,3.98,3.98,Pr1.85Ce0.15Cu1.0O3.98
12667,Yb0.8Pr0.2Ba2Cu3O7-y,"(Yb,Pr)Ba2Cu3O7",Y123,84.0,,,,PR05305839,Yb,0.8,Pr,0.2,Ba,2.0,Cu,3.0,,,,,,,,,,,O,7.0,,Yb0.8Pr0.2Ba2.0Cu3.0O7.0
12668,Er0.8Pr0.2Ba2Cu3O7-y,"(Er,Pr)Ba2Cu3O7",Y123,78.0,,,,PR05305839,Er,0.8,Pr,0.2,Ba,2.0,Cu,3.0,,,,,,,,,,,O,7.0,,Er0.8Pr0.2Ba2.0Cu3.0O7.0
12669,Dy0.8Pr0.2Ba2Cu3O7-y,"(Dy,Pr)Ba2Cu3O7",Y123,72.0,,,,PR05305839,Dy,0.8,Pr,0.2,Ba,2.0,Cu,3.0,,,,,,,,,,,O,7.0,,Dy0.8Pr0.2Ba2.0Cu3.0O7.0
12670,Gd0.8Pr0.2Ba2Cu3O7-y,"(Gd,Pr)Ba2Cu3O7",Y123,67.0,,,,PR05305839,Gd,0.8,Pr,0.2,Ba,2.0,Cu,3.0,,,,,,,,,,,O,7.0,,Gd0.8Pr0.2Ba2.0Cu3.0O7.0
12671,Eu0.8Pr0.2Ba2Cu3O7-y,"(Eu,Pr)Ba2Cu3O7",Y123,59.0,,,,PR05305839,Eu,0.8,Pr,0.2,Ba,2.0,Cu,3.0,,,,,,,,,,,O,7.0,,Eu0.8Pr0.2Ba2.0Cu3.0O7.0
12672,Nd0.8Pr0.2Ba2Cu3O7-y,"(Nd,Pr)Ba2Cu3O7",Y123,49.0,,,,PR05305839,Nd,0.8,Pr,0.2,Ba,2.0,Cu,3.0,,,,,,,,,,,O,7.0,,Nd0.8Pr0.2Ba2.0Cu3.0O7.0
12708,Hg1Ba2Ca0.86Sr0.14Cu2O6-Z,"HgBa2(Ca,Sr)Cu2O6",Hg1212,116.0,3.858,3.858,12.665,PR05309460,Hg,1.0,Ba,2.0,Ca,0.86,Sr,0.14,Cu,2.0,,,,,,,,,O,6.0,,Hg1.0Ba2.0Ca0.86Sr0.14Cu2.0O6.0
12800,Y1Ba2Cu3O6.96,YBa2Cu3O7,Y123,88.9,,,,PR05311976,Y,1.0,Ba,2.0,Cu,3.0,,,,,,,,,,,,,O,6.96,6.96,Y1.0Ba2.0Cu3.0O6.96
12801,Y1Ba2Cu4O8,YBa2Cu4O8,Y124,62.0,,,,PR05311976,Y,1.0,Ba,2.0,Cu,4.0,,,,,,,,,,,,,O,8.0,8.0,Y1.0Ba2.0Cu4.0O8.0
12804,Yb1Ba2Cu3O6.97,YbBa2Cu3O9.97,Y123,88.0,,,,PR05311855,Yb,1.0,Ba,2.0,Cu,3.0,,,,,,,,,,,,,O,6.97,6.97,Yb1.0Ba2.0Cu3.0O6.97
12805,Yb0.995Pr0.05Ba2Cu3O6.97,"(Yb,Pr)Ba2Cu3O7",Y123,89.5,,,,PR05311855,Yb,0.995,Pr,0.05,Ba,2.0,Cu,3.0,,,,,,,,,,,O,6.97,6.97,Yb0.995Pr0.05Ba2.0Cu3.0O6.97
12806,Yb0.925Pr0.075Ba2Cu3O6.97,"(Yb,Pr)Ba2Cu3O7",Y123,89.0,,,,PR05311855,Yb,0.925,Pr,0.075,Ba,2.0,Cu,3.0,,,,,,,,,,,O,6.97,6.97,Yb0.925Pr0.075Ba2.0Cu3.0O6.97
12807,Yb0.9Pr0.1Ba2Cu3O6.97,"(Yb,Pr)Ba2Cu3O7",Y123,88.5,,,,PR05311855,Yb,0.9,Pr,0.1,Ba,2.0,Cu,3.0,,,,,,,,,,,O,6.97,6.97,Yb0.9Pr0.1Ba2.0Cu3.0O6.97
12808,Yb0.85Pr0.15Ba2Cu3O6.97,"(Yb,Pr)Ba2Cu3O7",Y123,86.5,,,,PR05311855,Yb,0.85,Pr,0.15,Ba,2.0,Cu,3.0,,,,,,,,,,,O,6.97,6.97,Yb0.85Pr0.15Ba2.0Cu3.0O6.97
12809,Yb0.8Pr0.2Ba2Cu3O6.97,"(Yb,Pr)Ba2Cu3O7",Y123,82.0,,,,PR05311855,Yb,0.8,Pr,0.2,Ba,2.0,Cu,3.0,,,,,,,,,,,O,6.97,6.97,Yb0.8Pr0.2Ba2.0Cu3.0O6.97
12810,Yb0.7Pr0.3Ba2Cu3O6.97,"(Yb,Pr)Ba2Cu3O7",Y123,73.5,,,,PR05311855,Yb,0.7,Pr,0.3,Ba,2.0,Cu,3.0,,,,,,,,,,,O,6.97,6.97,Yb0.7Pr0.3Ba2.0Cu3.0O6.97
12831,Pr0.95Ca0.05Sr2Cu2.7Mo0.3O7-z,"(Pr,Ca)Sr2(Cu,Mo)3O7",Y123,17.0,,,,PR05311340,Pr,0.95,Ca,0.05,Sr,2.0,Cu,2.7,Mo,0.3,,,,,,,,,O,7.0,,Pr0.95Ca0.05Sr2.0Cu2.7Mo0.3O7.0
12832,Pr0.9Ca0.1Sr2Cu2.7Mo0.3O7-z,"(Pr,Ca)Sr2(Cu,Mo)3O7",Y123,17.0,3.8569999999999998,3.8569999999999998,11.624,PR05311340,Pr,0.9,Ca,0.1,Sr,2.0,Cu,2.7,Mo,0.3,,,,,,,,,O,7.0,,Pr0.9Ca0.1Sr2.0Cu2.7Mo0.3O7.0
12833,Pr0.85Ca0.15Sr2Cu2.7Mo0.3O7-z,"(Pr,Ca)Sr2(Cu,Mo)3O7",Y123,16.0,,,,PR05311340,Pr,0.85,Ca,0.15,Sr,2.0,Cu,2.7,Mo,0.3,,,,,,,,,O,7.0,,Pr0.85Ca0.15Sr2.0Cu2.7Mo0.3O7.0
12834,Pr0.95Sr2.05Cu2.7Mo0.3O7-z,"(Pr,Sr)Sr2(Cu,Mo))3O7",Y123,13.0,,,,PR05311340,Pr,0.95,Sr,2.05,Cu,2.7,Mo,0.3,,,,,,,,,,,O,7.0,,Pr0.95Sr2.05Cu2.7Mo0.3O7.0
12835,Pr0.9Sr2.1Cu2.7Mo0.3O7-z,"(Pr,Sr)Sr2(Cu,Mo)3O7",Y123,17.0,3.863,3.863,11.624,PR05311340,Pr,0.9,Sr,2.1,Cu,2.7,Mo,0.3,,,,,,,,,,,O,7.0,,Pr0.9Sr2.1Cu2.7Mo0.3O7.0
12836,Pr0.85Sr2.15Cu2.7Mo0.3O7-z,"(Pr,Sr)Sr2(Cu,Mo)3O7",Y123,17.0,,,,PR05311340,Pr,0.85,Sr,2.15,Cu,2.7,Mo,0.3,,,,,,,,,,,O,7.0,,Pr0.85Sr2.15Cu2.7Mo0.3O7.0
12837,Pr0.8Sr2.2Cu2.7Mo0.3O7-z,"(Pr,Sr)Sr2(Cu,Mo)3O7",Y123,21.0,,,,PR05311340,Pr,0.8,Sr,2.2,Cu,2.7,Mo,0.3,,,,,,,,,,,O,7.0,,Pr0.8Sr2.2Cu2.7Mo0.3O7.0
12848,La1.885Sr0.115Cu1O4,"(La,Sr)2CuO4",T,29.5,,,,PR05311324,La,1.885,Sr,0.115,Cu,1.0,,,,,,,,,,,,,O,4.0,,La1.885Sr0.115Cu1.0O4.0
12849,La1.845Nd0.04Sr0.115Cu1O4,"(La,Nd,Sr)2CuO4",T,28.5,,,,PR05311324,La,1.845,Nd,0.04,Sr,0.115,Cu,1.0,,,,,,,,,,,O,4.0,4.0,La1.845Nd0.04Sr0.115Cu1.0O4.0
12850,La1.805Nd0.08Sr0.115Cu1O4,"(La,Nd,Sr)2CuO4",T,27.5,,,,PR05311324,La,1.805,Nd,0.08,Sr,0.115,Cu,1.0,,,,,,,,,,,O,4.0,4.0,La1.805Nd0.08Sr0.115Cu1.0O4.0
12851,La1.785Nd0.1Sr0.115Cu1O4,"(La,Nd,Sr)2CuO4",T,27.0,,,,PR05311324,La,1.785,Nd,0.1,Sr,0.115,Cu,1.0,,,,,,,,,,,O,4.0,4.0,La1.785Nd0.1Sr0.115Cu1.0O4.0
12852,La1.76Nd0.125Sr0.115Cu1O4,"(La,Nd,Sr)2CuO4",T,25.5,,,,PR05311324,La,1.76,Nd,0.125,Sr,0.115,Cu,1.0,,,,,,,,,,,O,4.0,4.0,La1.76Nd0.125Sr0.115Cu1.0O4.0
12853,La1.745Nd0.14Sr0.115Cu1O4,"(La,Nd,Sr)2CuO4",T,17.5,,,,PR05311324,La,1.745,Nd,0.14,Sr,0.115,Cu,1.0,,,,,,,,,,,O,4.0,4.0,La1.745Nd0.14Sr0.115Cu1.0O4.0
12854,La1.735Nd0.15Sr0.115Cu1O4,"(La,Nd,Sr)2CuO4",T,16.5,,,,PR05311324,La,1.735,Nd,0.15,Sr,0.115,Cu,1.0,,,,,,,,,,,O,4.0,4.0,La1.735Nd0.15Sr0.115Cu1.0O4.0
12855,La1.685Nd0.2Sr0.115Cu1O4,"(La,Nd,Sr)2CuO4",T,11.0,,,,PR05311324,La,1.685,Nd,0.2,Sr,0.115,Cu,1.0,,,,,,,,,,,O,4.0,4.0,La1.685Nd0.2Sr0.115Cu1.0O4.0
12856,La1.875Sr0.125Cu1O4,"(La,Sr)2CuO4",T,32.0,,,,PR05311324,La,1.875,Sr,0.125,Cu,1.0,,,,,,,,,,,,,O,4.0,,La1.875Sr0.125Cu1.0O4.0
12857,La1.835Nd0.04Sr0.125Cu1O4,"(La,Nd,Sr)2CuO4",T,32.0,,,,PR05311324,La,1.835,Nd,0.04,Sr,0.125,Cu,1.0,,,,,,,,,,,O,4.0,4.0,La1.835Nd0.04Sr0.125Cu1.0O4.0
12858,La1.795Nd0.08Sr0.125Cu1O4,"(La,Nd,Sr)2CuO4",T,29.5,,,,PR05311324,La,1.795,Nd,0.08,Sr,0.125,Cu,1.0,,,,,,,,,,,O,4.0,4.0,La1.795Nd0.08Sr0.125Cu1.0O4.0
12859,La1.775Nd0.1Sr0.125Cu1O4,"(La,Nd,Sr)2CuO4",T,27.0,,,,PR05311324,La,1.775,Nd,0.1,Sr,0.125,Cu,1.0,,,,,,,,,,,O,4.0,4.0,La1.775Nd0.1Sr0.125Cu1.0O4.0
12860,La1.75Nd0.125Sr0.125Cu1O4,"(La,Nd,Sr)2CuO4",T,17.5,,,,PR05311324,La,1.75,Nd,0.125,Sr,0.125,Cu,1.0,,,,,,,,,,,O,4.0,4.0,La1.75Nd0.125Sr0.125Cu1.0O4.0
12861,La1.735Nd0.14Sr0.125Cu1O4,"(La,Nd,Sr)2CuO4",T,15.0,,,,PR05311324,La,1.735,Nd,0.14,Sr,0.125,Cu,1.0,,,,,,,,,,,O,4.0,4.0,La1.735Nd0.14Sr0.125Cu1.0O4.0
12862,La1.725Nd0.15Sr0.125Cu1O4,"(La,Nd,Sr)2CuO4",T,12.5,,,,PR05311324,La,1.725,Nd,0.15,Sr,0.125,Cu,1.0,,,,,,,,,,,O,4.0,4.0,La1.725Nd0.15Sr0.125Cu1.0O4.0
12863,La1.675Nd0.2Sr0.125Cu1O4,"(La,Nd,Sr)2CuO4",T,10.5,,,,PR05311324,La,1.675,Nd,0.2,Sr,0.125,Cu,1.0,,,,,,,,,,,O,4.0,4.0,La1.675Nd0.2Sr0.125Cu1.0O4.0
12865,La1.775Nd0.125Sr0.1Cu1O4,"(La,Nd,Sr)2CuO4",T,26.0,,,,PR05311324,La,1.775,Nd,0.125,Sr,0.1,Cu,1.0,,,,,,,,,,,O,4.0,4.0,La1.775Nd0.125Sr0.1Cu1.0O4.0
12866,La1.765Nd0.125Sr0.11Cu1O4,"(La,Nd,Sr)2CuO4",T,26.0,,,,PR05311324,La,1.765,Nd,0.125,Sr,0.11,Cu,1.0,,,,,,,,,,,O,4.0,4.0,La1.765Nd0.125Sr0.11Cu1.0O4.0
12867,La1.76Nd0.125Sr0.115Cu1O4,"(La,Nd,Sr)2CuO4",T,25.5,,,,PR05311324,La,1.76,Nd,0.125,Sr,0.115,Cu,1.0,,,,,,,,,,,O,4.0,4.0,La1.76Nd0.125Sr0.115Cu1.0O4.0
12868,La1.75Nd0.125Sr0.125Cu1O4,"(La,Nd,Sr)2CuO4",T,17.5,,,,PR05311324,La,1.75,Nd,0.125,Sr,0.125,Cu,1.0,,,,,,,,,,,O,4.0,4.0,La1.75Nd0.125Sr0.125Cu1.0O4.0
12869,La1.74Nd0.125Sr0.135Cu1O4,"(La,Nd,Sr)2CuO4",T,21.0,,,,PR05311324,La,1.74,Nd,0.125,Sr,0.135,Cu,1.0,,,,,,,,,,,O,4.0,4.0,La1.74Nd0.125Sr0.135Cu1.0O4.0
12870,La1.725Nd0.125Sr0.15Cu1O4,"(La,Nd,Sr)2CuO4",T,33.5,,,,PR05311324,La,1.725,Nd,0.125,Sr,0.15,Cu,1.0,,,,,,,,,,,O,4.0,4.0,La1.725Nd0.125Sr0.15Cu1.0O4.0
12871,La1.715Nd0.125Sr0.16Cu1O4,"(La,Nd,Sr)2CuO4",T,35.0,,,,PR05311324,La,1.715,Nd,0.125,Sr,0.16,Cu,1.0,,,,,,,,,,,O,4.0,4.0,La1.715Nd0.125Sr0.16Cu1.0O4.0
13000,Bi2Sr1.9Ca1Cu1.8O8+y,Bi2Sr2CaCu2O8,Bi2212,85.0,,,,PR05503410,Bi,2.0,Sr,1.9,Ca,1.0,Cu,1.8,,,,,,,,,,,O,8.0,,Bi2.0Sr1.9Ca1.0Cu1.8O8.0
13001,Bi2Sr1.95Ca0.95Cu2.01Ni0.04O8+y,"Bi2Sr2Ca(Cu,Ni)2O8",Bi2212,75.0,,,,PR05503410,Bi,2.0,Sr,1.95,Ca,0.95,Cu,2.01,Ni,0.04,,,,,,,,,O,8.0,,Bi2.0Sr1.95Ca0.95Cu2.01Ni0.04O8.0
13002,Bi2Sr2Ca1Cu1.98Zn0.02O8+y,"Bi2Sr2Ca(Cu,Zn)2O8",Bi2212,79.0,,,,PR05503410,Bi,2.0,Sr,2.0,Ca,1.0,Cu,1.98,Zn,0.02,,,,,,,,,O,8.0,,Bi2.0Sr2.0Ca1.0Cu1.98Zn0.02O8.0
13003,Y0.87Pr0.13Ba2Cu3O7-d,"(Y,Pr)Ba2Cu3O7",Y123,85.0,,,,PR05503390,Y,0.87,Pr,0.13,Ba,2.0,Cu,3.0,,,,,,,,,,,O,7.0,,Y0.87Pr0.13Ba2.0Cu3.0O7.0
13004,Y0.78Pr0.22Ba2Cu3O7-d,"(Y,Pr)Ba2Cu3O7",Y123,70.0,,,,PR05503390,Y,0.78,Pr,0.22,Ba,2.0,Cu,3.0,,,,,,,,,,,O,7.0,,Y0.78Pr0.22Ba2.0Cu3.0O7.0
13005,Y0.58Pr0.42Ba2Cu3O7-d,"(Y,Pr)Ba2Cu3O7",Y123,40.0,,,,PR05503390,Y,0.58,Pr,0.42,Ba,2.0,Cu,3.0,,,,,,,,,,,O,7.0,,Y0.58Pr0.42Ba2.0Cu3.0O7.0
13008,Eu1.4Ce0.6Ru1Sr2Cu2O10-d,"(Eu,Ce)2RuSr2Cu2O10",Ru1222,32.0,3.846,,2.85,PR05503374,Eu,1.4,Ce,0.6,Ru,1.0,Sr,2.0,Cu,2.0,,,,,,,,,O,10.0,,Eu1.4Ce0.6Ru1.0Sr2.0Cu2.0O10.0
13009,Gd1.4Ce0.6Ru1Sr2Cu2O10-d,"(Gd,Ce)2RuSr2Cu2O10",M2212,42.0,3.844,,28.621,PR05503374,Gd,1.4,Ce,0.6,Ru,1.0,Sr,2.0,Cu,2.0,,,,,,,,,O,10.0,,Gd1.4Ce0.6Ru1.0Sr2.0Cu2.0O10.0
13010,Tl2Ba2Ca1Cu2O8,Tl2Ba2CaCu2O8,Tl2212,103.0,,,,PR05503929,Tl,2.0,Ba,2.0,Ca,1.0,Cu,2.0,,,,,,,,,,,O,8.0,8.0,Tl2.0Ba2.0Ca1.0Cu2.0O8.0
13011,Y1Ba2Cu3O7,YBa2Cu3O7,Y123,92.0,,,,PR05503929,Y,1.0,Ba,2.0,Cu,3.0,,,,,,,,,,,,,O,7.0,7.0,Y1.0Ba2.0Cu3.0O7.0
13012,Tl1Bi1Sr2Ca1Cu2O7,"(Tl,Bi)Si2CaCu2O7",Tl1212,86.0,,,,PR05503929,Tl,1.0,Bi,1.0,Sr,2.0,Ca,1.0,Cu,2.0,,,,,,,,,O,7.0,7.0,Tl1.0Bi1.0Sr2.0Ca1.0Cu2.0O7.0
13013,Y1Ba2Cu3O7-d,YBa2Cu3O7-d,Y123,93.1,,,,PR05503954,Y,1.0,Ba,2.0,Cu,3.0,,,,,,,,,,,,,O,7.0,,Y1.0Ba2.0Cu3.0O7.0
13024,Hg1Ba2Cu1O4.06,HgBa2CuO4+z,Hg1201,71.0,3.886,,9.532,PR05503966,Hg,1.0,Ba,2.0,Cu,1.0,,,,,,,,,,,,,O,4.06,4.06,Hg1.0Ba2.0Cu1.0O4.06
13025,Hg1Ba2Cu1O4.19,HgBa2CuO4+z,Hg1201,83.0,3.88,,9.524,PR05503966,Hg,1.0,Ba,2.0,Cu,1.0,,,,,,,,,,,,,O,4.19,4.19,Hg1.0Ba2.0Cu1.0O4.19
13026,Hg1Ba2Cu1O4.12,HgBa2CuO4+z,Hg1201,98.0,3.885,,9.526,PR05503966,Hg,1.0,Ba,2.0,Cu,1.0,,,,,,,,,,,,,O,4.12,4.12,Hg1.0Ba2.0Cu1.0O4.12
13027,Hg1Ba2Cu1O4+x,HgBa2CuO4,Hg1201,96.0,3.885,,9.52,PR05503966,Hg,1.0,Ba,2.0,Cu,1.0,,,,,,,,,,,,,O,4.0,,Hg1.0Ba2.0Cu1.0O4.0
13028,Nd1.85Ce0.15Cu1O4-d,"(Nd,Ce)2CuO4",T',24.0,3.955,,12.124,PR05503935,Nd,1.85,Ce,0.15,Cu,1.0,,,,,,,,,,,,,O,4.0,,Nd1.85Ce0.15Cu1.0O4.0
13029,Nd1.65La0.2Ce0.15Cu1O4-d,"(Nd,La,Ce)2CuO4",T',23.0,3.963,,12.157,PR05503935,Nd,1.65,La,0.2,Ce,0.15,Cu,1.0,,,,,,,,,,,O,4.0,,Nd1.65La0.2Ce0.15Cu1.0O4.0
13030,Nd1.35La0.5Ce0.15Cu1O4-d,"(Nd,La,Ce)2CuO4",T',18.0,3.97,,12.209000000000001,PR05503935,Nd,1.35,La,0.5,Ce,0.15,Cu,1.0,,,,,,,,,,,O,4.0,,Nd1.35La0.5Ce0.15Cu1.0O4.0
13031,Nd1.15La0.7Ce0.15Cu1O4-d,"(Nd,La,Ce)2CuO4",T',18.0,3.9789999999999996,,12.249,PR05503935,Nd,1.15,La,0.7,Ce,0.15,Cu,1.0,,,,,,,,,,,O,4.0,,Nd1.15La0.7Ce0.15Cu1.0O4.0
13032,Nd0.9La0.95Ce0.15Cu1O4-d,"(Nd,La,Ce)2CuO4",T',26.0,3.9789999999999996,,12.267000000000001,PR05503935,Nd,0.9,La,0.95,Ce,0.15,Cu,1.0,,,,,,,,,,,O,4.0,,Nd0.9La0.95Ce0.15Cu1.0O4.0
13033,Nd0.85La1Ce0.15Cu1O4-d,"(Nd,La,Ce)2CuO4",T',15.0,3.983,,12.3,PR05503935,Nd,0.85,La,1.0,Ce,0.15,Cu,1.0,,,,,,,,,,,O,4.0,,Nd0.85La1.0Ce0.15Cu1.0O4.0
13035,Nd0.8La1.1Ce0.1Cu1O4-d,"(Nd,La,Ce)2CuO4",T',23.0,3.9819999999999998,,12.317,PR05503935,Nd,0.8,La,1.1,Ce,0.1,Cu,1.0,,,,,,,,,,,O,4.0,,Nd0.8La1.1Ce0.1Cu1.0O4.0
13036,Nd0.78La1.1Ce0.12Cu1O4-d,"(Nd,La,Ce)2CuO4",T',17.0,3.987,,12.299000000000001,PR05503935,Nd,0.78,La,1.1,Ce,0.12,Cu,1.0,,,,,,,,,,,O,4.0,,Nd0.78La1.1Ce0.12Cu1.0O4.0
13038,Nd0.65La1.2Ce0.15Cu1O4-d,"(Nd,La,Ce)2CuO4",T',26.0,3.988,,12.283,PR05503935,Nd,0.65,La,1.2,Ce,0.15,Cu,1.0,,,,,,,,,,,O,4.0,,Nd0.65La1.2Ce0.15Cu1.0O4.0
13043,Nd1.85Ce0.15Cu1O4-d,"(Nd,Ce)2CuO4",T',23.0,3.955,,12.124,PR05503935,Nd,1.85,Ce,0.15,Cu,1.0,,,,,,,,,,,,,O,4.0,,Nd1.85Ce0.15Cu1.0O4.0
13044,Nd1.66La0.2Ce0.14Cu1O4-d,"(Nd,La,Ce)2CuO4",T',23.0,3.9610000000000003,,12.162,PR05503935,Nd,1.66,La,0.2,Ce,0.14,Cu,1.0,,,,,,,,,,,O,4.0,,Nd1.66La0.2Ce0.14Cu1.0O4.0
13045,Nd1.47La0.4Ce0.13Cu1O4-d,"(Nd,La,Ce)2CuO4",T',22.0,3.965,,12.179,PR05503935,Nd,1.47,La,0.4,Ce,0.13,Cu,1.0,,,,,,,,,,,O,4.0,,Nd1.47La0.4Ce0.13Cu1.0O4.0
13046,Nd1.22La0.6Ce0.12Cu1O4-d,"(Nd,La,Ce)2CuO4",T',23.0,3.969,,12.212,PR05503935,Nd,1.22,La,0.6,Ce,0.12,Cu,1.0,,,,,,,,,,,O,4.0,,Nd1.22La0.6Ce0.12Cu1.0O4.0
13047,Nd1.09La0.8Ce0.11Cu1O4-d,"(Nd,La,Ce)2CuO4",T',24.0,3.9739999999999998,,12.267999999999999,PR05503935,Nd,1.09,La,0.8,Ce,0.11,Cu,1.0,,,,,,,,,,,O,4.0,,Nd1.09La0.8Ce0.11Cu1.0O4.0
13048,Nd0.9La1Ce0.1Cu1O4-d,"(Nd,La,Ce)2CuO4",T',23.0,3.98,,12.311,PR05503935,Nd,0.9,La,1.0,Ce,0.1,Cu,1.0,,,,,,,,,,,O,4.0,,Nd0.9La1.0Ce0.1Cu1.0O4.0
14000,Hg1Ba2Ca1Cu2O6.1,HgBa2CaCu2O6.10,Hg1212,93.0,3.864,,12.712,PR05506612,Hg,1.0,Ba,2.0,Ca,1.0,Cu,2.0,,,,,,,,,,,O,6.1,6.1,Hg1.0Ba2.0Ca1.0Cu2.0O6.1
14001,Hg1Ba2Ca1Cu2O6.1,HgBa2CaCu2O6.10,Hg1212,92.0,,,,PR05506612,Hg,1.0,Ba,2.0,Ca,1.0,Cu,2.0,,,,,,,,,,,O,6.1,6.1,Hg1.0Ba2.0Ca1.0Cu2.0O6.1
14002,Hg1Ba2Ca1Cu2O6.13,HgBa2CaCu2O6.13,Hg1212,102.0,3.862,,12.698,PR05506612,Hg,1.0,Ba,2.0,Ca,1.0,Cu,2.0,,,,,,,,,,,O,6.13,6.13,Hg1.0Ba2.0Ca1.0Cu2.0O6.13
14003,Hg1Ba2Ca1Cu2O6.14,HgBa2CaCu2O6.14,Hg1212,105.0,3.86,,12.69,PR05506612,Hg,1.0,Ba,2.0,Ca,1.0,Cu,2.0,,,,,,,,,,,O,6.14,6.14,Hg1.0Ba2.0Ca1.0Cu2.0O6.14
14004,Hg1Ba2Ca1Cu2O6.16,HgBa2CaCu2O6.16,Hg1212,121.0,,,,PR05506612,Hg,1.0,Ba,2.0,Ca,1.0,Cu,2.0,,,,,,,,,,,O,6.16,6.16,Hg1.0Ba2.0Ca1.0Cu2.0O6.16
14005,Hg1Ba2Ca1Cu2O6.19,HgBa2CaCu2O6.19,Hg1212,122.0,3.86,,12.703,PR05506612,Hg,1.0,Ba,2.0,Ca,1.0,Cu,2.0,,,,,,,,,,,O,6.19,6.19,Hg1.0Ba2.0Ca1.0Cu2.0O6.19
14006,Hg1Ba2Ca1Cu2O6.21,HgBa2CaCu2O6.21,Hg1212,127.0,3.86,,12.693,PR05506612,Hg,1.0,Ba,2.0,Ca,1.0,Cu,2.0,,,,,,,,,,,O,6.21,6.21,Hg1.0Ba2.0Ca1.0Cu2.0O6.21
14007,Hg1Ba2Ca1Cu2O6.24,HgBa2CaCu2O6.24,Hg1212,122.0,,,,PR05506612,Hg,1.0,Ba,2.0,Ca,1.0,Cu,2.0,,,,,,,,,,,O,6.24,6.24,Hg1.0Ba2.0Ca1.0Cu2.0O6.24
14008,Hg1Ba2Ca1Cu2O6.24,HgBa2CaCu2O6.24,Hg1212,121.0,3.855,,12.684000000000001,PR05506612,Hg,1.0,Ba,2.0,Ca,1.0,Cu,2.0,,,,,,,,,,,O,6.24,6.24,Hg1.0Ba2.0Ca1.0Cu2.0O6.24
14009,Hg1Ba2Ca1Cu2O6.27,HgBa2CaCu2O6.27,Hg1212,110.0,3.8539999999999996,,12.681,PR05506612,Hg,1.0,Ba,2.0,Ca,1.0,Cu,2.0,,,,,,,,,,,O,6.27,6.27,Hg1.0Ba2.0Ca1.0Cu2.0O6.27
14010,Hg1Ba2Ca1Cu2O6.3,HgBa2CaCu2O6.30,Hg1212,100.0,3.853,,12.675,PR05506612,Hg,1.0,Ba,2.0,Ca,1.0,Cu,2.0,,,,,,,,,,,O,6.3,6.3,Hg1.0Ba2.0Ca1.0Cu2.0O6.3
14011,Hg1Ba2Ca1Cu2O6.3,HgBa2CaCu2O6.30,Hg1212,100.0,,,,PR05506612,Hg,1.0,Ba,2.0,Ca,1.0,Cu,2.0,,,,,,,,,,,O,6.3,6.3,Hg1.0Ba2.0Ca1.0Cu2.0O6.3
14012,Hg1Ba2Ca1Cu2O6.31,HgBa2CaCu2O6.31,Hg1212,98.0,3.853,,12.683,PR05506612,Hg,1.0,Ba,2.0,Ca,1.0,Cu,2.0,,,,,,,,,,,O,6.31,6.31,Hg1.0Ba2.0Ca1.0Cu2.0O6.31
14013,Hg1Ba2Ca2Cu3O8.17,HgBa2Ca2Cu3O8.17,Hg1223,94.0,,,,PR05506612,Hg,1.0,Ba,2.0,Ca,2.0,Cu,3.0,,,,,,,,,,,O,8.17,8.17,Hg1.0Ba2.0Ca2.0Cu3.0O8.17
14014,Hg1Ba2Ca2Cu3O8.17,HgBa2Ca2Cu3O8.17,Hg1223,98.0,,,,PR05506612,Hg,1.0,Ba,2.0,Ca,2.0,Cu,3.0,,,,,,,,,,,O,8.17,8.17,Hg1.0Ba2.0Ca2.0Cu3.0O8.17
14015,Hg1Ba2Ca2Cu3O8.16,HgBa2Ca2Cu3O8.16,Hg1223,101.0,3.886,,15.887,PR05506612,Hg,1.0,Ba,2.0,Ca,2.0,Cu,3.0,,,,,,,,,,,O,8.16,8.16,Hg1.0Ba2.0Ca2.0Cu3.0O8.16
14016,Hg1Ba2Ca2Cu3O8.2,HgBa2Ca2Cu3O8.20,Hg1223,105.0,3.858,,15.873,PR05506612,Hg,1.0,Ba,2.0,Ca,2.0,Cu,3.0,,,,,,,,,,,O,8.2,8.2,Hg1.0Ba2.0Ca2.0Cu3.0O8.2
14017,Hg1Ba2Ca2Cu3O8.2,HgBa2Ca2Cu3O8.20,Hg1223,104.0,,,,PR05506612,Hg,1.0,Ba,2.0,Ca,2.0,Cu,3.0,,,,,,,,,,,O,8.2,8.2,Hg1.0Ba2.0Ca2.0Cu3.0O8.2
14018,Hg1Ba2Ca2Cu3O8.25,HgBa2Ca2Cu3O8.25,Hg1223,132.0,3.8539999999999996,,15.855,PR05506612,Hg,1.0,Ba,2.0,Ca,2.0,Cu,3.0,,,,,,,,,,,O,8.25,8.25,Hg1.0Ba2.0Ca2.0Cu3.0O8.25
14019,Hg1Ba2Ca2Cu3O8.29,HgBa2Ca2Cu3O8.29,Hg1223,135.0,3.8539999999999996,,15.855,PR05506612,Hg,1.0,Ba,2.0,Ca,2.0,Cu,3.0,,,,,,,,,,,O,8.29,8.29,Hg1.0Ba2.0Ca2.0Cu3.0O8.29
14020,Hg1Ba2Ca2Cu3O8.29,HgBa2Ca2Cu3O8.29,Hg1223,135.0,,,,PR05506612,Hg,1.0,Ba,2.0,Ca,2.0,Cu,3.0,,,,,,,,,,,O,8.29,8.29,Hg1.0Ba2.0Ca2.0Cu3.0O8.29
14021,Hg1Ba2Ca2Cu3O8.3,HgBa2Ca2Cu3O8.30,Hg1223,134.0,3.8539999999999996,,15.865,PR05506612,Hg,1.0,Ba,2.0,Ca,2.0,Cu,3.0,,,,,,,,,,,O,8.3,8.3,Hg1.0Ba2.0Ca2.0Cu3.0O8.3
14022,Hg1Ba2Ca2Cu3O8.3,HgBa2Ca2Cu3O8.30,Hg1223,133.0,,,,PR05506612,Hg,1.0,Ba,2.0,Ca,2.0,Cu,3.0,,,,,,,,,,,O,8.3,8.3,Hg1.0Ba2.0Ca2.0Cu3.0O8.3
14023,Pr1.85Ce0.15Cu1O4-z,"(Pr,Ce)2CuO4",T',22.5,,,,PR055R6145,Pr,1.85,Ce,0.15,Cu,1.0,,,,,,,,,,,,,O,4.0,,Pr1.85Ce0.15Cu1.0O4.0
14029,Y1Ba2Cu3O6.8,YBa2Cu3Oz,Y123,92.0,,,,PR05506051,Y,1.0,Ba,2.0,Cu,3.0,,,,,,,,,,,,,O,6.8,6.8,Y1.0Ba2.0Cu3.0O6.8
14030,Y1Ba2Cu3O6.9,YBa2Cu3Oz,Y123,88.0,,,,PR05506051,Y,1.0,Ba,2.0,Cu,3.0,,,,,,,,,,,,,O,6.9,6.9,Y1.0Ba2.0Cu3.0O6.9
15000,Bi2Sr2Ca1Cu2O8+y,Bi2Sr2Ca2Cu2O8+y,Bi2212,90.0,5.41,5.42,30.96,PR05509125,Bi,2.0,Sr,2.0,Ca,1.0,Cu,2.0,,,,,,,,,,,O,8.0,,Bi2.0Sr2.0Ca1.0Cu2.0O8.0
15003,Bi2Sr2Ca1Cu2O8+y,Bi2Sr2CaCu2O8+y,Bi2212,89.9,,,,PR05508529,Bi,2.0,Sr,2.0,Ca,1.0,Cu,2.0,,,,,,,,,,,O,8.0,,Bi2.0Sr2.0Ca1.0Cu2.0O8.0
15016,Hg1Ba2Ca2Cu3O8+y,HgBa2Ca2Cu3O8+y,Hg1223,110.4,,,,PR05508674,Hg,1.0,Ba,2.0,Ca,2.0,Cu,3.0,,,,,,,,,,,O,8.0,,Hg1.0Ba2.0Ca2.0Cu3.0O8.0
16000,Er2Ba4Cu7O14.92,Er2Ba4Cu7O14.92,Y247,89.0,3.826,3.866,50.368,PR05512005,Er,2.0,Ba,4.0,Cu,7.0,,,,,,,,,,,,,O,14.92,14.92,Er2.0Ba4.0Cu7.0O14.92
16001,Hg1Ba2Cu1O4+y,HgBa2CuO4+y,Hg1201,91.0,3.8710000000000004,,9.493,PR05512776,Hg,1.0,Ba,2.0,Cu,1.0,,,,,,,,,,,,,O,4.0,,Hg1.0Ba2.0Cu1.0O4.0
16002,Hg0.95Ba2Cu1O4+y,Hg0.95Ba2CuO4+y,Hg1201,89.5,3.8680000000000003,,9.484,PR05512776,Hg,0.95,Ba,2.0,Cu,1.0,,,,,,,,,,,,,O,4.0,,Hg0.95Ba2.0Cu1.0O4.0
16003,Hg0.95Ba2Cu1.05O4+y,"(Hg,Cu)Ba2CuO4",Hg1201,95.2,3.873,,9.494,PR05512776,Hg,0.95,Ba,2.0,Cu,1.05,,,,,,,,,,,,,O,4.0,,Hg0.95Ba2.0Cu1.05O4.0
16004,Hg0.9Ba2Cu1O4+y,Hg0.90Ba2CuO4,Hg1201,96.0,3.8760000000000003,,9.502,PR05512776,Hg,0.9,Ba,2.0,Cu,1.0,,,,,,,,,,,,,O,4.0,,Hg0.9Ba2.0Cu1.0O4.0
16005,Hg0.9Ba2Cu1.05O4+y,"(Hg,Cu)Ba2CuO4",Hg1201,96.0,3.872,,9.496,PR05512776,Hg,0.9,Ba,2.0,Cu,1.05,,,,,,,,,,,,,O,4.0,,Hg0.9Ba2.0Cu1.05O4.0
16006,Hg0.9Ba2Cu1.1O4+y,"(Hg,Cu)Ba2CuO4",Hg1201,95.3,3.8739999999999997,,9.499,PR05512776,Hg,0.9,Ba,2.0,Cu,1.1,,,,,,,,,,,,,O,4.0,,Hg0.9Ba2.0Cu1.1O4.0
16007,Hg0.85Ba2Cu1O4+y,Hg0.85Ba2CuO4,Hg1201,93.0,3.87,,9.492,PR05512776,Hg,0.85,Ba,2.0,Cu,1.0,,,,,,,,,,,,,O,4.0,,Hg0.85Ba2.0Cu1.0O4.0
16008,Hg0.85Ba2Cu1.05O4+y,"(Hg,Cu)Ba2CuO4",Hg1201,95.5,3.872,,9.497,PR05512776,Hg,0.85,Ba,2.0,Cu,1.05,,,,,,,,,,,,,O,4.0,,Hg0.85Ba2.0Cu1.05O4.0
16009,Hg0.85Ba2Cu1.1O4+y,"(Hg,Cu)Ba2CuO4",Hg1201,94.5,3.8739999999999997,,9.497,PR05512776,Hg,0.85,Ba,2.0,Cu,1.1,,,,,,,,,,,,,O,4.0,,Hg0.85Ba2.0Cu1.1O4.0
16010,Hg0.85Ba2Cu1.15O4+y,"(Hg,Cu)Ba2CuO4",Hg1201,95.5,3.872,,9.495,PR05512776,Hg,0.85,Ba,2.0,Cu,1.15,,,,,,,,,,,,,O,4.0,,Hg0.85Ba2.0Cu1.15O4.0
16011,Hg0.8Ba2Cu1O4+y,Hg0.80Ba2CuO4,Hg1201,94.5,3.873,,9.499,PR05512776,Hg,0.8,Ba,2.0,Cu,1.0,,,,,,,,,,,,,O,4.0,,Hg0.8Ba2.0Cu1.0O4.0
16012,Hg0.8Ba2Cu1.05O4+y,"(Hg,Cu)Ba2CuO4",Hg1201,95.8,3.87,,9.492,PR05512776,Hg,0.8,Ba,2.0,Cu,1.05,,,,,,,,,,,,,O,4.0,,Hg0.8Ba2.0Cu1.05O4.0
16013,Hg0.8Ba2Cu1.1O4+y,"(Hg,Cu)Ba2CuO4",Hg1201,94.3,3.872,,9.494,PR05512776,Hg,0.8,Ba,2.0,Cu,1.1,,,,,,,,,,,,,O,4.0,,Hg0.8Ba2.0Cu1.1O4.0
16014,Hg0.8Ba2Cu1.15O4+y,"(Hg,Cu)Ba2CuO4",Hg1201,93.2,3.875,,9.502,PR05512776,Hg,0.8,Ba,2.0,Cu,1.15,,,,,,,,,,,,,O,4.0,,Hg0.8Ba2.0Cu1.15O4.0
16015,Hg0.8Ba2Cu1.2O4+y,"(Hg,Cu)Ba2CuO4",Hg1201,95.4,3.87,,9.49,PR05512776,Hg,0.8,Ba,2.0,Cu,1.2,,,,,,,,,,,,,O,4.0,,Hg0.8Ba2.0Cu1.2O4.0
16016,Y1Ba2Cu3O6.95,Yba2Cu3O6.95,Y123,93.2,,,,PR05511789,Y,1.0,Ba,2.0,Cu,3.0,,,,,,,,,,,,,O,6.95,6.95,Y1.0Ba2.0Cu3.0O6.95
16017,Tl0.5Pb0.5Sr2Ca1Cu2O7,"(Tl,Pb)Sr2CaCu2O7",Tl1212,78.4,,,,PR05511832,Tl,0.5,Pb,0.5,Sr,2.0,Ca,1.0,Cu,2.0,,,,,,,,,O,7.0,7.0,Tl0.5Pb0.5Sr2.0Ca1.0Cu2.0O7.0
16018,Tl0.5Pb0.5Sr2Ca0.9Y0.1Cu2O7,"(Tl,Pb)Sr2(Ca,Y)Cu2O7",Tl1212,99.3,,,,PR05511832,Tl,0.5,Pb,0.5,Sr,2.0,Ca,0.9,Y,0.1,Cu,2.0,,,,,,,O,7.0,7.0,Tl0.5Pb0.5Sr2.0Ca0.9Y0.1Cu2.0O7.0
16019,Tl0.5Pb0.5Sr2Ca0.8Y0.2Cu2O7,"(Tl,Pb)Sr2(Ca,Y)Cu2O7",Tl1212,105.2,,,,PR05511832,Tl,0.5,Pb,0.5,Sr,2.0,Ca,0.8,Y,0.2,Cu,2.0,,,,,,,O,7.0,7.0,Tl0.5Pb0.5Sr2.0Ca0.8Y0.2Cu2.0O7.0
16020,Tl0.5Pb0.5Sr2Ca0.65Y0.35Cu2O7,"(Tl,Pb)Sr2(Ca,Y)Cu2O7",Tl1212,92.0,,,,PR05511832,Tl,0.5,Pb,0.5,Sr,2.0,Ca,0.65,Y,0.35,Cu,2.0,,,,,,,O,7.0,7.0,Tl0.5Pb0.5Sr2.0Ca0.65Y0.35Cu2.0O7.0
17007,Bi1.8Pb0.2Sr2Cu1O6+y,"(Bi,Pb)2Sr2CuO6",Bi2201,20.0,,,,PR05514581,Bi,1.8,Pb,0.2,Sr,2.0,Cu,1.0,,,,,,,,,,,O,6.0,,Bi1.8Pb0.2Sr2.0Cu1.0O6.0
17008,Bi1.8Pb0.2Sr2Cu1O6+y,"(Bi,Pb)2Sr2CuO6",Bi2201,20.0,,,,PR05514581,Bi,1.8,Pb,0.2,Sr,2.0,Cu,1.0,,,,,,,,,,,O,6.0,,Bi1.8Pb0.2Sr2.0Cu1.0O6.0
17009,Bi1.8Pb0.2Sr2Cu1O6+y,"(Bi,Pb)2Sr2CuO6",Bi2201,14.0,,,,PR05514581,Bi,1.8,Pb,0.2,Sr,2.0,Cu,1.0,,,,,,,,,,,O,6.0,,Bi1.8Pb0.2Sr2.0Cu1.0O6.0
17010,Bi1.8Pb0.2Sr2Ca1Cu2O8+y,"(Bi,Pb)2Sr2CaCu2O8",Bi2212,67.0,,,,PR05514581,Bi,1.8,Pb,0.2,Sr,2.0,Ca,1.0,Cu,2.0,,,,,,,,,O,8.0,,Bi1.8Pb0.2Sr2.0Ca1.0Cu2.0O8.0
17011,Bi1.8Pb0.2Sr2Ca1Cu2O8+y,"(Bi,Pb)2Sr2CaCu2O8",Bi2212,78.0,,,,PR05514581,Bi,1.8,Pb,0.2,Sr,2.0,Ca,1.0,Cu,2.0,,,,,,,,,O,8.0,,Bi1.8Pb0.2Sr2.0Ca1.0Cu2.0O8.0
17012,Bi1.8Pb0.2Sr2Ca1Cu2O8+y,"(Bi,Pb)2Sr2CaCu2O8",Bi2212,92.0,,,,PR05514581,Bi,1.8,Pb,0.2,Sr,2.0,Ca,1.0,Cu,2.0,,,,,,,,,O,8.0,,Bi1.8Pb0.2Sr2.0Ca1.0Cu2.0O8.0
17013,Bi1.8Pb0.2Sr2Ca1Cu2O8+y,"(Bi,Pb)2Sr2CaCu2O8",Bi2212,80.0,,,,PR05514581,Bi,1.8,Pb,0.2,Sr,2.0,Ca,1.0,Cu,2.0,,,,,,,,,O,8.0,,Bi1.8Pb0.2Sr2.0Ca1.0Cu2.0O8.0
17014,Bi1.8Pb0.2Sr2Ca1Cu2O8+y,"(Bi,Pb)2Sr2CaCu2O8",Bi2212,81.0,,,,PR05514581,Bi,1.8,Pb,0.2,Sr,2.0,Ca,1.0,Cu,2.0,,,,,,,,,O,8.0,,Bi1.8Pb0.2Sr2.0Ca1.0Cu2.0O8.0
17015,Y1Ba2Cu3O6.95,YBa2Cu3O6.95,Y123,93.4,,,,PR05514733,Y,1.0,Ba,2.0,Cu,3.0,,,,,,,,,,,,,O,6.95,6.95,Y1.0Ba2.0Cu3.0O6.95
17018,Y1Ba2Cu3O6.92,YBa2Cu3O6.92,Y123,90.0,,,,PR05515300,Y,1.0,Ba,2.0,Cu,3.0,,,,,,,,,,,,,O,6.92,6.92,Y1.0Ba2.0Cu3.0O6.92
17019,La1Ba1.5Ca0.5Cu3O6.79,"(La,Ba,Ca)3Cu3O6",336,40.0,,,,PR05515228,La,1.0,Ba,1.5,Ca,0.5,Cu,3.0,,,,,,,,,,,O,6.79,6.79,La1.0Ba1.5Ca0.5Cu3.0O6.79
17020,La1Ba1.5Ca0.5Cu3O7.011,"(La,Ba,Ca)3Cu3O6",336,78.0,,,,PR05515228,La,1.0,Ba,1.5,Ca,0.5,Cu,3.0,,,,,,,,,,,O,7.011,7.011,La1.0Ba1.5Ca0.5Cu3.0O7.011
17021,La1Ba1.5Ca0.5Cu3O7.079,"(La,Ba,Ca)3Cu3O6",336,76.0,,,,PR05515228,La,1.0,Ba,1.5,Ca,0.5,Cu,3.0,,,,,,,,,,,O,7.079,7.079,La1.0Ba1.5Ca0.5Cu3.0O7.079
17022,La1Ba1.5Ca0.5Cu3O7.112,"(La,Ba,Ca)3Cu3O6",336,72.0,,,,PR05515228,La,1.0,Ba,1.5,Ca,0.5,Cu,3.0,,,,,,,,,,,O,7.112,7.112,La1.0Ba1.5Ca0.5Cu3.0O7.112
17023,La1Ba1.5Ca0.5Cu3O7.16,"(La,Ba,Ca)3Cu3O6",336,56.0,,,,PR05515228,La,1.0,Ba,1.5,Ca,0.5,Cu,3.0,,,,,,,,,,,O,7.16,7.16,La1.0Ba1.5Ca0.5Cu3.0O7.16
17024,La1.1Ba1.5Ca0.4Cu3O6.76,"(La,Ba,Ca)3Cu3O6",336,34.0,,,,PR05515228,La,1.1,Ba,1.5,Ca,0.4,Cu,3.0,,,,,,,,,,,O,6.76,6.76,La1.1Ba1.5Ca0.4Cu3.0O6.76
17025,La1.1Ba1.5Ca0.4Cu3O6.97,"(La,Ba,Ca)3Cu3O6",336,70.0,,,,PR05515228,La,1.1,Ba,1.5,Ca,0.4,Cu,3.0,,,,,,,,,,,O,6.97,6.97,La1.1Ba1.5Ca0.4Cu3.0O6.97
17026,La1.1Ba1.5Ca0.4Cu3O7.06,"(La,Ba,Ca)3Cu3O6",336,79.0,,,,PR05515228,La,1.1,Ba,1.5,Ca,0.4,Cu,3.0,,,,,,,,,,,O,7.06,7.06,La1.1Ba1.5Ca0.4Cu3.0O7.06
17027,La1.1Ba1.5Ca0.4Cu3O7.06,"(La,Ba,Ca)3Cu3O6",336,79.0,,,,PR05515228,La,1.1,Ba,1.5,Ca,0.4,Cu,3.0,,,,,,,,,,,O,7.06,7.06,La1.1Ba1.5Ca0.4Cu3.0O7.06
17028,La1.1Ba1.5Ca0.4Cu3O7.11,"(La,Ba,Ca)3Cu3O6",336,77.0,,,,PR05515228,La,1.1,Ba,1.5,Ca,0.4,Cu,3.0,,,,,,,,,,,O,7.11,7.11,La1.1Ba1.5Ca0.4Cu3.0O7.11
17029,La1.1Ba1.5Ca0.4Cu3O7.123,"(La,Ba,Ca)3Cu3O6",336,76.0,,,,PR05515228,La,1.1,Ba,1.5,Ca,0.4,Cu,3.0,,,,,,,,,,,O,7.1229999999999976,7.1229999999999976,La1.1Ba1.5Ca0.4Cu3.0O7.1229999999999976
17030,La1.1Ba1.5Ca0.4Cu3O7.17,"(La,Ba,Ca)3Cu3O6",336,70.0,,,,PR05515228,La,1.1,Ba,1.5,Ca,0.4,Cu,3.0,,,,,,,,,,,O,7.17,7.17,La1.1Ba1.5Ca0.4Cu3.0O7.17
17031,La1.1Ba1.5Ca0.4Cu3O7.25,"(La,Ba,Ca)3Cu3O6",336,35.0,,,,PR05515228,La,1.1,Ba,1.5,Ca,0.4,Cu,3.0,,,,,,,,,,,O,7.25,7.25,La1.1Ba1.5Ca0.4Cu3.0O7.25
17032,La1.2Ba1.5Ca0.3Cu3O6.72,"(La,Ba,Ca)3Cu3O6",336,27.0,,,,PR05515228,La,1.2,Ba,1.5,Ca,0.3,Cu,3.0,,,,,,,,,,,O,6.72,6.72,La1.2Ba1.5Ca0.3Cu3.0O6.72
17033,La1.2Ba1.5Ca0.3Cu3O6.93,"(La,Ba,Ca)3Cu3O6",336,60.0,,,,PR05515228,La,1.2,Ba,1.5,Ca,0.3,Cu,3.0,,,,,,,,,,,O,6.93,6.93,La1.2Ba1.5Ca0.3Cu3.0O6.93
17034,La1.2Ba1.5Ca0.3Cu3O7.06,"(La,Ba,Ca)3Cu3O6",336,75.2,,,,PR05515228,La,1.2,Ba,1.5,Ca,0.3,Cu,3.0,,,,,,,,,,,O,7.06,7.06,La1.2Ba1.5Ca0.3Cu3.0O7.06
17035,La1.3Ba1.5Ca0.2Cu3O6.7,"(La,Ba,Ca)3Cu3O6",336,20.0,,,,PR05515228,La,1.3,Ba,1.5,Ca,0.2,Cu,3.0,,,,,,,,,,,O,6.7,6.7,La1.3Ba1.5Ca0.2Cu3.0O6.7
17036,La1.3Ba1.5Ca0.2Cu3O6.92,"(La,Ba,Ca)3Cu3O6",336,45.0,,,,PR05515228,La,1.3,Ba,1.5,Ca,0.2,Cu,3.0,,,,,,,,,,,O,6.92,6.92,La1.3Ba1.5Ca0.2Cu3.0O6.92
17037,La1.3Ba1.5Ca0.2Cu3O6.94,"(La,Ba,Ca)3Cu3O6",336,52.0,,,,PR05515228,La,1.3,Ba,1.5,Ca,0.2,Cu,3.0,,,,,,,,,,,O,6.94,6.94,La1.3Ba1.5Ca0.2Cu3.0O6.94
17039,La1.4Ba1.5Ca0.1Cu3O6.903,"(La,Ba,Ca)3Cu3O6",336,25.0,,,,PR05515228,La,1.4,Ba,1.5,Ca,0.1,Cu,3.0,,,,,,,,,,,O,6.903,6.903,La1.4Ba1.5Ca0.1Cu3.0O6.903
17040,La1.4Ba1.5Ca0.1Cu3O6.943,"(La,Ba,Ca)3Cu3O6",336,40.0,,,,PR05515228,La,1.4,Ba,1.5,Ca,0.1,Cu,3.0,,,,,,,,,,,O,6.943,6.943,La1.4Ba1.5Ca0.1Cu3.0O6.943
17041,La1.4Ba1.5Ca0.1Cu3O6.982,"(La,Ba,Ca)3Cu3O6",336,51.0,,,,PR05515228,La,1.4,Ba,1.5,Ca,0.1,Cu,3.0,,,,,,,,,,,O,6.982,6.982,La1.4Ba1.5Ca0.1Cu3.0O6.982
17046,La1.5Ba1.4Ca0.1Cu3O6.912,"(La,Ba,Ca)3Cu3O6",336,11.0,,,,PR05515228,La,1.5,Ba,1.4,Ca,0.1,Cu,3.0,,,,,,,,,,,O,6.912000000000001,6.912000000000001,La1.5Ba1.4Ca0.1Cu3.0O6.912000000000001
17047,La1.5Ba1.4Ca0.1Cu3O6.912,"(La,Ba,Ca)3Cu3O6",336,16.0,,,,PR05515228,La,1.5,Ba,1.4,Ca,0.1,Cu,3.0,,,,,,,,,,,O,6.912000000000001,6.912000000000001,La1.5Ba1.4Ca0.1Cu3.0O6.912000000000001
17048,La1.5Ba1.4Ca0.1Cu3O6.932,"(La,Ba,Ca)3Cu3O6",336,25.0,,,,PR05515228,La,1.5,Ba,1.4,Ca,0.1,Cu,3.0,,,,,,,,,,,O,6.932,6.932,La1.5Ba1.4Ca0.1Cu3.0O6.932
17049,La1.5Ba1.4Ca0.1Cu3O6.964,"(La,Ba,Ca)3Cu3O6",336,35.0,,,,PR05515228,La,1.5,Ba,1.4,Ca,0.1,Cu,3.0,,,,,,,,,,,O,6.9639999999999995,6.9639999999999995,La1.5Ba1.4Ca0.1Cu3.0O6.9639999999999995
17050,La1.5Ba1.3Ca0.2Cu3O6.897,"(La,Ba,Ca)3Cu3O6",336,16.0,,,,PR05515228,La,1.5,Ba,1.3,Ca,0.2,Cu,3.0,,,,,,,,,,,O,6.897,6.897,La1.5Ba1.3Ca0.2Cu3.0O6.897
17051,La1.5Ba1.3Ca0.2Cu3O6.918,"(La,Ba,Ca)3Cu3O6",336,25.0,,,,PR05515228,La,1.5,Ba,1.3,Ca,0.2,Cu,3.0,,,,,,,,,,,O,6.9179999999999975,6.9179999999999975,La1.5Ba1.3Ca0.2Cu3.0O6.9179999999999975
17052,La1.5Ba1.3Ca0.2Cu3O6.957,"(La,Ba,Ca)3Cu3O6",336,35.0,,,,PR05515228,La,1.5,Ba,1.3,Ca,0.2,Cu,3.0,,,,,,,,,,,O,6.9570000000000025,6.9570000000000025,La1.5Ba1.3Ca0.2Cu3.0O6.9570000000000025
17053,La1.5Ba1.3Ca0.2Cu3O7.002,"(La,Ba,Ca)3Cu3O6",336,16.0,,,,PR05515228,La,1.5,Ba,1.3,Ca,0.2,Cu,3.0,,,,,,,,,,,O,7.0020000000000024,7.0020000000000024,La1.5Ba1.3Ca0.2Cu3.0O7.0020000000000024
17054,La1.5Ba1.1Ca0.4Cu3O6.764,"(La,Ba,Ca)3Cu3O6",336,25.0,,,,PR05515228,La,1.5,Ba,1.1,Ca,0.4,Cu,3.0,,,,,,,,,,,O,6.763999999999999,6.763999999999999,La1.5Ba1.1Ca0.4Cu3.0O6.763999999999999
17055,La1.5Ba1.1Ca0.4Cu3O6.969,"(La,Ba,Ca)3Cu3O6",336,40.0,,,,PR05515228,La,1.5,Ba,1.1,Ca,0.4,Cu,3.0,,,,,,,,,,,O,6.968999999999999,6.968999999999999,La1.5Ba1.1Ca0.4Cu3.0O6.968999999999999
17056,La1.5Ba1.1Ca0.4Cu3O7.05,"(La,Ba,Ca)3Cu3O6",336,55.0,,,,PR05515228,La,1.5,Ba,1.1,Ca,0.4,Cu,3.0,,,,,,,,,,,O,7.05,7.05,La1.5Ba1.1Ca0.4Cu3.0O7.05
17057,La1.5Ba1.1Ca0.4Cu3O7.082,"(La,Ba,Ca)3Cu3O6",336,62.0,,,,PR05515228,La,1.5,Ba,1.1,Ca,0.4,Cu,3.0,,,,,,,,,,,O,7.0820000000000025,7.0820000000000025,La1.5Ba1.1Ca0.4Cu3.0O7.0820000000000025
17058,La1.5Ba1Ca0.5Cu3O6.801,"(La,Ba,Ca)3Cu3O6",336,30.0,,,,PR05515228,La,1.5,Ba,1.0,Ca,0.5,Cu,3.0,,,,,,,,,,,O,6.801,6.801,La1.5Ba1.0Ca0.5Cu3.0O6.801
17059,La1.5Ba1Ca0.5Cu3O6.981,"(La,Ba,Ca)3Cu3O6",336,50.0,,,,PR05515228,La,1.5,Ba,1.0,Ca,0.5,Cu,3.0,,,,,,,,,,,O,6.981,6.981,La1.5Ba1.0Ca0.5Cu3.0O6.981
17060,La1.5Ba1Ca0.5Cu3O7.126,"(La,Ba,Ca)3Cu3O6",336,67.0,,,,PR05515228,La,1.5,Ba,1.0,Ca,0.5,Cu,3.0,,,,,,,,,,,O,7.126,7.126,La1.5Ba1.0Ca0.5Cu3.0O7.126
17061,La1.5Ba1Ca0.5Cu3O7.195,"(La,Ba,Ca)3Cu3O6",336,74.0,,,,PR05515228,La,1.5,Ba,1.0,Ca,0.5,Cu,3.0,,,,,,,,,,,O,7.195,7.195,La1.5Ba1.0Ca0.5Cu3.0O7.195
18100,Hg1Ba2Cu1O4+y,HgBa2CuO4,Hg1201,97.0,,,,PR05703650,Hg,1.0,Ba,2.0,Cu,1.0,,,,,,,,,,,,,O,4.0,,Hg1.0Ba2.0Cu1.0O4.0
18101,Hg1Ba2Ca1Cu2O6+y,HgBa2CaCu2O6,Hg1212,123.0,,,,PR05703650,Hg,1.0,Ba,2.0,Ca,1.0,Cu,2.0,,,,,,,,,,,O,6.0,,Hg1.0Ba2.0Ca1.0Cu2.0O6.0
18102,Hg1Ba2Ca2Cu3O8+y,HgBa2Ca2Cu3O8,Hg1223,135.0,,,,PR05703650,Hg,1.0,Ba,2.0,Ca,2.0,Cu,3.0,,,,,,,,,,,O,8.0,,Hg1.0Ba2.0Ca2.0Cu3.0O8.0
18103,Sm1.85Ce0.15Cu1O4-y,"(Sm,Ce)2CuO4",T',21.0,,,,PR05703683,Sm,1.85,Ce,0.15,Cu,1.0,,,,,,,,,,,,,O,4.0,,Sm1.85Ce0.15Cu1.0O4.0
18104,Sm1.84Ce0.16Cu1O4-y,"(Sm,Ce)2CuO4",T',18.2,,,,PR05703683,Sm,1.84,Ce,0.16,Cu,1.0,,,,,,,,,,,,,O,4.0,,Sm1.84Ce0.16Cu1.0O4.0
18105,Sm1.83Ce0.17Cu1O4-y,"(Sm,Ce)2CuO4",T',12.0,,,,PR05703683,Sm,1.83,Ce,0.17,Cu,1.0,,,,,,,,,,,,,O,4.0,,Sm1.83Ce0.17Cu1.0O4.0
18107,Tl2Ba2Cu1O6,Tl2Ba2CuO6,Tl2201,91.0,,,,PR05703245,Tl,2.0,Ba,2.0,Cu,1.0,,,,,,,,,,,,,O,6.0,,Tl2.0Ba2.0Cu1.0O6.0
18200,Hg1Ba2Ca3Cu4O10+d,HgBa2Ca3Cu4O10,Hg1234,125.0,3.852,,18.988,PR05706121,Hg,1.0,Ba,2.0,Ca,3.0,Cu,4.0,,,,,,,,,,,O,10.0,,Hg1.0Ba2.0Ca3.0Cu4.0O10.0
18201,Hg1Ba2Ca3Cu4O10+d,HgBa2Ca3Cu4O10,Hg1234,125.0,3.852,,18.988,PR05706121,Hg,1.0,Ba,2.0,Ca,3.0,Cu,4.0,,,,,,,,,,,O,10.0,,Hg1.0Ba2.0Ca3.0Cu4.0O10.0
18203,Pb2Sr2Y0.5Ca0.5Cu3O8+d,"Pb2Sr2(Y,Ca)Cu3O8",Pb3212,70.0,5.379,5.419,15.737,PR05705535,Pb,2.0,Sr,2.0,Y,0.5,Ca,0.5,Cu,3.0,,,,,,,,,O,8.0,,Pb2.0Sr2.0Y0.5Ca0.5Cu3.0O8.0
18205,Bi2Sr2Ca1Cu2O8+y,Bi2Sr2CaCu2O8,Bi2212,78.6,5.4060000000000015,,30.84,PR05705082,Bi,2.0,Sr,2.0,Ca,1.0,Cu,2.0,,,,,,,,,,,O,8.0,,Bi2.0Sr2.0Ca1.0Cu2.0O8.0
18206,Bi2Sr2Ca1Cu2O8+y,BI2Sr2CaCu2O8,Bi2212,71.4,,,,PR05705082,Bi,2.0,Sr,2.0,Ca,1.0,Cu,2.0,,,,,,,,,,,O,8.0,,Bi2.0Sr2.0Ca1.0Cu2.0O8.0
18207,Bi2Sr2Ca0.8Pr0.2Cu2O8+y,"Bi2Sr2(Ca,Pr)Cu2O8",Bi2212,83.0,5.4179999999999975,,30.76,PR05705082,Bi,2.0,Sr,2.0,Ca,0.8,Pr,0.2,Cu,2.0,,,,,,,,,O,8.0,,Bi2.0Sr2.0Ca0.8Pr0.2Cu2.0O8.0
