Repository: CompRhys/apical

# Data Guide

In all cases whilst compiling this data we have been careful to include as much meta-information as possible to allow data to be traced back to it's original sources. For SuperCon this takes the form of the SuperCon "num :" reference id and then the source publication details. For ICSD we provide the ICSD collection code.

We acknowledge the Japanese National Institute for Materials Science for maintaining the [SuperCon](https://supercon.nims.go.jp/index_en.html) database as well as FIZ Karlsruhe GmbH for maintaining [ICSD](https://www.fiz-karlsruhe.de/en/produkte-und-dienstleistungen/inorganic-crystal-structure-database-icsd).

File: processed-data/super_cuprates.csv (part 24 of 58)
num :,composition :,str3 :,tc :,lata :,latb :,latc :,refno :,author :,title :,journal :,year :
6627,Y0.8Pr0.05Ca0.15Ba2.0Cu3.0O6.83,Y123,87.0,3.819,3.8810000000000002,11.642000000000001,PHC1830154,"D.G. Kuberkar, G.K. Bichile, R.G. Kulkarni, Smida Deshmukh,",Influence of hole filling and pair breaking by Pr and hole doping by Ca on superconductivity and flux pinning of YBa2Cu3O6.83,"Physica.C,183(1991)154-162",1991.0
6628,Y0.8Pr0.15Ca0.05Ba2.0Cu3.0O6.82,Y123,80.0,3.805,3.873,11.624,PHC1830154,"D.G. Kuberkar, G.K. Bichile, R.G. Kulkarni, Smida Deshmukh,",Influence of hole filling and pair breaking by Pr and hole doping by Ca on superconductivity and flux pinning of YBa2Cu3O6.83,"Physica.C,183(1991)154-162",1991.0
6629,Y1.0Ba2.0Cu3.0O6.96,Y123,92.2,,,,PHC1910158,"J.J.NEUMEIER, M.B.MAPLE,",SUPERCONDUCTING CRITICAL TEMPERATURE AND ELECTRICAL RESISTIVITY OF THE SYSTEM Y1-XPRXBA2CU3O6.95(0<-X<-1),"PHYSICA C,191(1992)158",1992.0
6630,Y0.95Pr0.05Ba2.0Cu3.0O6.96,Y123,91.5,,,,PHC1910158,"J.J.NEUMEIER, M.B.MAPLE,",SUPERCONDUCTING CRITICAL TEMPERATURE AND ELECTRICAL RESISTIVITY OF THE SYSTEM Y1-XPRXBA2CU3O6.95(0<-X<-1),"PHYSICA C,191(1992)158",1992.0
6631,Y0.9Pr0.1Ba2.0Cu3.0O6.97,Y123,88.1,,,,PHC1910158,"J.J.NEUMEIER, M.B.MAPLE,",SUPERCONDUCTING CRITICAL TEMPERATURE AND ELECTRICAL RESISTIVITY OF THE SYSTEM Y1-XPRXBA2CU3O6.95(0<-X<-1),"PHYSICA C,191(1992)158",1992.0
6632,Y0.85Pr0.15Ba2.0Cu3.0O6.97,Y123,81.8,,,,PHC1910158,"J.J.NEUMEIER, M.B.MAPLE,",SUPERCONDUCTING CRITICAL TEMPERATURE AND ELECTRICAL RESISTIVITY OF THE SYSTEM Y1-XPRXBA2CU3O6.95(0<-X<-1),"PHYSICA C,191(1992)158",1992.0
6633,Y0.8Pr0.2Ba2.0Cu3.0O6.96,Y123,74.7,,,,PHC1910158,"J.J.NEUMEIER, M.B.MAPLE,",SUPERCONDUCTING CRITICAL TEMPERATURE AND ELECTRICAL RESISTIVITY OF THE SYSTEM Y1-XPRXBA2CU3O6.95(0<-X<-1),"PHYSICA C,191(1992)158",1992.0
6634,Y0.7Pr0.3Ba2.0Cu3.0O6.97,Y123,59.3,,,,PHC1910158,"J.J.NEUMEIER, M.B.MAPLE,",SUPERCONDUCTING CRITICAL TEMPERATURE AND ELECTRICAL RESISTIVITY OF THE SYSTEM Y1-XPRXBA2CU3O6.95(0<-X<-1),"PHYSICA C,191(1992)158",1992.0
6635,Y0.6Pr0.4Ba2.0Cu3.0O6.98,Y123,45.4,,,,PHC1910158,"J.J.NEUMEIER, M.B.MAPLE,",SUPERCONDUCTING CRITICAL TEMPERATURE AND ELECTRICAL RESISTIVITY OF THE SYSTEM Y1-XPRXBA2CU3O6.95(0<-X<-1),"PHYSICA C,191(1992)158",1992.0
6636,Y0.5Pr0.5Ba2.0Cu3.0O6.95,Y123,28.2,,,,PHC1910158,"J.J.NEUMEIER, M.B.MAPLE,",SUPERCONDUCTING CRITICAL TEMPERATURE AND ELECTRICAL RESISTIVITY OF THE SYSTEM Y1-XPRXBA2CU3O6.95(0<-X<-1),"PHYSICA C,191(1992)158",1992.0
6637,Y0.47Pr0.53Ba2.0Cu3.0O6.96,Y123,13.5,,,,PHC1910158,"J.J.NEUMEIER, M.B.MAPLE,",SUPERCONDUCTING CRITICAL TEMPERATURE AND ELECTRICAL RESISTIVITY OF THE SYSTEM Y1-XPRXBA2CU3O6.95(0<-X<-1),"PHYSICA C,191(1992)158",1992.0
6642,Y1.0Ba2.0Cu3.0O6.98,Y123,92.2,,,,PHC2630336,"Kiyoshi Mizuno, Kuniyuki Koyama, Takahito Saito, Takashi Tange, Yasuyuki Kitamura,","Oxygen concentration dependence of superconductivity in Pr-substituted Ln1-xPrxBa2Cu3O7-y (Ln= Y, Nd, Gd)","Physica.C,263(1996)336-339",1996.0
6643,Y0.9Pr0.1Ba2.0Cu3.0O6.98,Y123,85.9,,,,PHC2630336,"Kiyoshi Mizuno, Kuniyuki Koyama, Takahito Saito, Takashi Tange, Yasuyuki Kitamura,","Oxygen concentration dependence of superconductivity in Pr-substituted Ln1-xPrxBa2Cu3O7-y (Ln= Y, Nd, Gd)","Physica.C,263(1996)336-339",1996.0
6644,Y0.85Pr0.15Ba2.0Cu3.0O6.98,Y123,79.2,,,,PHC2630336,"Kiyoshi Mizuno, Kuniyuki Koyama, Takahito Saito, Takashi Tange, Yasuyuki Kitamura,","Oxygen concentration dependence of superconductivity in Pr-substituted Ln1-xPrxBa2Cu3O7-y (Ln= Y, Nd, Gd)","Physica.C,263(1996)336-339",1996.0
6645,Y0.8Pr0.2Ba2.0Cu3.0O6.98,Y123,72.6,,,,PHC2630336,"Kiyoshi Mizuno, Kuniyuki Koyama, Takahito Saito, Takashi Tange, Yasuyuki Kitamura,","Oxygen concentration dependence of superconductivity in Pr-substituted Ln1-xPrxBa2Cu3O7-y (Ln= Y, Nd, Gd)","Physica.C,263(1996)336-339",1996.0
6646,Y0.7Pr0.3Ba2.0Cu3.0O6.98,Y123,57.4,,,,PHC2630336,"Kiyoshi Mizuno, Kuniyuki Koyama, Takahito Saito, Takashi Tange, Yasuyuki Kitamura,","Oxygen concentration dependence of superconductivity in Pr-substituted Ln1-xPrxBa2Cu3O7-y (Ln= Y, Nd, Gd)","Physica.C,263(1996)336-339",1996.0
6647,Y0.6Pr0.4Ba2.0Cu3.0O6.98,Y123,42.8,,,,PHC2630336,"Kiyoshi Mizuno, Kuniyuki Koyama, Takahito Saito, Takashi Tange, Yasuyuki Kitamura,","Oxygen concentration dependence of superconductivity in Pr-substituted Ln1-xPrxBa2Cu3O7-y (Ln= Y, Nd, Gd)","Physica.C,263(1996)336-339",1996.0
6648,Y0.55Pr0.45Ba2.0Cu3.0O6.98,Y123,33.6,,,,PHC2630336,"Kiyoshi Mizuno, Kuniyuki Koyama, Takahito Saito, Takashi Tange, Yasuyuki Kitamura,","Oxygen concentration dependence of superconductivity in Pr-substituted Ln1-xPrxBa2Cu3O7-y (Ln= Y, Nd, Gd)","Physica.C,263(1996)336-339",1996.0
6649,Y0.5Pr0.5Ba2.0Cu3.0O6.98,Y123,21.9,,,,PHC2630336,"Kiyoshi Mizuno, Kuniyuki Koyama, Takahito Saito, Takashi Tange, Yasuyuki Kitamura,","Oxygen concentration dependence of superconductivity in Pr-substituted Ln1-xPrxBa2Cu3O7-y (Ln= Y, Nd, Gd)","Physica.C,263(1996)336-339",1996.0
6650,Y0.45Pr0.55Ba2.0Cu3.0O6.98,Y123,10.1,,,,PHC2630336,"Kiyoshi Mizuno, Kuniyuki Koyama, Takahito Saito, Takashi Tange, Yasuyuki Kitamura,","Oxygen concentration dependence of superconductivity in Pr-substituted Ln1-xPrxBa2Cu3O7-y (Ln= Y, Nd, Gd)","Physica.C,263(1996)336-339",1996.0
6652,Y1.0Ba2.0Cu3.0O6.8,Y123,73.2,,,,PHC2630336,"Kiyoshi Mizuno, Kuniyuki Koyama, Takahito Saito, Takashi Tange, Yasuyuki Kitamura,","Oxygen concentration dependence of superconductivity in Pr-substituted Ln1-xPrxBa2Cu3O7-y (Ln= Y, Nd, Gd)","Physica.C,263(1996)336-339",1996.0
6653,Y0.9Pr0.1Ba2.0Cu3.0O6.8,Y123,65.6,,,,PHC2630336,"Kiyoshi Mizuno, Kuniyuki Koyama, Takahito Saito, Takashi Tange, Yasuyuki Kitamura,","Oxygen concentration dependence of superconductivity in Pr-substituted Ln1-xPrxBa2Cu3O7-y (Ln= Y, Nd, Gd)","Physica.C,263(1996)336-339",1996.0
6654,Y0.85Pr0.15Ba2.0Cu3.0O6.8,Y123,59.0,,,,PHC2630336,"Kiyoshi Mizuno, Kuniyuki Koyama, Takahito Saito, Takashi Tange, Yasuyuki Kitamura,","Oxygen concentration dependence of superconductivity in Pr-substituted Ln1-xPrxBa2Cu3O7-y (Ln= Y, Nd, Gd)","Physica.C,263(1996)336-339",1996.0
6655,Y0.8Pr0.2Ba2.0Cu3.0O6.8,Y123,56.1,,,,PHC2630336,"Kiyoshi Mizuno, Kuniyuki Koyama, Takahito Saito, Takashi Tange, Yasuyuki Kitamura,","Oxygen concentration dependence of superconductivity in Pr-substituted Ln1-xPrxBa2Cu3O7-y (Ln= Y, Nd, Gd)","Physica.C,263(1996)336-339",1996.0
6656,Y0.6Pr0.4Ba2.0Cu3.0O6.8,Y123,33.9,,,,PHC2630336,"Kiyoshi Mizuno, Kuniyuki Koyama, Takahito Saito, Takashi Tange, Yasuyuki Kitamura,","Oxygen concentration dependence of superconductivity in Pr-substituted Ln1-xPrxBa2Cu3O7-y (Ln= Y, Nd, Gd)","Physica.C,263(1996)336-339",1996.0
6657,Y0.55Pr0.45Ba2.0Cu3.0O6.8,Y123,23.5,,,,PHC2630336,"Kiyoshi Mizuno, Kuniyuki Koyama, Takahito Saito, Takashi Tange, Yasuyuki Kitamura,","Oxygen concentration dependence of superconductivity in Pr-substituted Ln1-xPrxBa2Cu3O7-y (Ln= Y, Nd, Gd)","Physica.C,263(1996)336-339",1996.0
6659,Y1.0Ba2.0Cu3.0O6.65,Y123,58.9,,,,PHC2630336,"Kiyoshi Mizuno, Kuniyuki Koyama, Takahito Saito, Takashi Tange, Yasuyuki Kitamura,","Oxygen concentration dependence of superconductivity in Pr-substituted Ln1-xPrxBa2Cu3O7-y (Ln= Y, Nd, Gd)","Physica.C,263(1996)336-339",1996.0
6660,Y0.9Pr0.1Ba2.0Cu3.0O6.65,Y123,56.1,,,,PHC2630336,"Kiyoshi Mizuno, Kuniyuki Koyama, Takahito Saito, Takashi Tange, Yasuyuki Kitamura,","Oxygen concentration dependence of superconductivity in Pr-substituted Ln1-xPrxBa2Cu3O7-y (Ln= Y, Nd, Gd)","Physica.C,263(1996)336-339",1996.0
6661,Y0.85Pr0.15Ba2.0Cu3.0O6.65,Y123,52.9,,,,PHC2630336,"Kiyoshi Mizuno, Kuniyuki Koyama, Takahito Saito, Takashi Tange, Yasuyuki Kitamura,","Oxygen concentration dependence of superconductivity in Pr-substituted Ln1-xPrxBa2Cu3O7-y (Ln= Y, Nd, Gd)","Physica.C,263(1996)336-339",1996.0
6662,Y0.8Pr0.2Ba2.0Cu3.0O6.65,Y123,51.7,,,,PHC2630336,"Kiyoshi Mizuno, Kuniyuki Koyama, Takahito Saito, Takashi Tange, Yasuyuki Kitamura,","Oxygen concentration dependence of superconductivity in Pr-substituted Ln1-xPrxBa2Cu3O7-y (Ln= Y, Nd, Gd)","Physica.C,263(1996)336-339",1996.0
6663,Y0.7Pr0.3Ba2.0Cu3.0O6.65,Y123,46.0,,,,PHC2630336,"Kiyoshi Mizuno, Kuniyuki Koyama, Takahito Saito, Takashi Tange, Yasuyuki Kitamura,","Oxygen concentration dependence of superconductivity in Pr-substituted Ln1-xPrxBa2Cu3O7-y (Ln= Y, Nd, Gd)","Physica.C,263(1996)336-339",1996.0
6664,Y0.6Pr0.4Ba2.0Cu3.0O6.65,Y123,38.0,,,,PHC2630336,"Kiyoshi Mizuno, Kuniyuki Koyama, Takahito Saito, Takashi Tange, Yasuyuki Kitamura,","Oxygen concentration dependence of superconductivity in Pr-substituted Ln1-xPrxBa2Cu3O7-y (Ln= Y, Nd, Gd)","Physica.C,263(1996)336-339",1996.0
6665,Y0.55Pr0.45Ba2.0Cu3.0O6.65,Y123,30.7,,,,PHC2630336,"Kiyoshi Mizuno, Kuniyuki Koyama, Takahito Saito, Takashi Tange, Yasuyuki Kitamura,","Oxygen concentration dependence of superconductivity in Pr-substituted Ln1-xPrxBa2Cu3O7-y (Ln= Y, Nd, Gd)","Physica.C,263(1996)336-339",1996.0
6666,Y0.5Pr0.5Ba2.0Cu3.0O6.65,Y123,18.7,,,,PHC2630336,"Kiyoshi Mizuno, Kuniyuki Koyama, Takahito Saito, Takashi Tange, Yasuyuki Kitamura,","Oxygen concentration dependence of superconductivity in Pr-substituted Ln1-xPrxBa2Cu3O7-y (Ln= Y, Nd, Gd)","Physica.C,263(1996)336-339",1996.0
6668,Y1.0Ba2.0Cu3.0O6.5,Y123,41.2,,,,PHC2630336,"Kiyoshi Mizuno, Kuniyuki Koyama, Takahito Saito, Takashi Tange, Yasuyuki Kitamura,","Oxygen concentration dependence of superconductivity in Pr-substituted Ln1-xPrxBa2Cu3O7-y (Ln= Y, Nd, Gd)","Physica.C,263(1996)336-339",1996.0
6669,Y0.9Pr0.1Ba2.0Cu3.0O6.5,Y123,38.7,,,,PHC2630336,"Kiyoshi Mizuno, Kuniyuki Koyama, Takahito Saito, Takashi Tange, Yasuyuki Kitamura,","Oxygen concentration dependence of superconductivity in Pr-substituted Ln1-xPrxBa2Cu3O7-y (Ln= Y, Nd, Gd)","Physica.C,263(1996)336-339",1996.0
6670,Y0.85Pr0.15Ba2.0Cu3.0O6.5,Y123,35.8,,,,PHC2630336,"Kiyoshi Mizuno, Kuniyuki Koyama, Takahito Saito, Takashi Tange, Yasuyuki Kitamura,","Oxygen concentration dependence of superconductivity in Pr-substituted Ln1-xPrxBa2Cu3O7-y (Ln= Y, Nd, Gd)","Physica.C,263(1996)336-339",1996.0
6671,Y0.8Pr0.2Ba2.0Cu3.0O6.5,Y123,33.9,,,,PHC2630336,"Kiyoshi Mizuno, Kuniyuki Koyama, Takahito Saito, Takashi Tange, Yasuyuki Kitamura,","Oxygen concentration dependence of superconductivity in Pr-substituted Ln1-xPrxBa2Cu3O7-y (Ln= Y, Nd, Gd)","Physica.C,263(1996)336-339",1996.0
6672,Y0.7Pr0.3Ba2.0Cu3.0O6.5,Y123,27.2,,,,PHC2630336,"Kiyoshi Mizuno, Kuniyuki Koyama, Takahito Saito, Takashi Tange, Yasuyuki Kitamura,","Oxygen concentration dependence of superconductivity in Pr-substituted Ln1-xPrxBa2Cu3O7-y (Ln= Y, Nd, Gd)","Physica.C,263(1996)336-339",1996.0
6673,Y0.6Pr0.4Ba2.0Cu3.0O6.5,Y123,14.9,,,,PHC2630336,"Kiyoshi Mizuno, Kuniyuki Koyama, Takahito Saito, Takashi Tange, Yasuyuki Kitamura,","Oxygen concentration dependence of superconductivity in Pr-substituted Ln1-xPrxBa2Cu3O7-y (Ln= Y, Nd, Gd)","Physica.C,263(1996)336-339",1996.0
6675,Nd1.0Ba2.0Cu3.0O6.85,Y123,67.4,,,,PHC2630336,"Kiyoshi Mizuno, Kuniyuki Koyama, Takahito Saito, Takashi Tange, Yasuyuki Kitamura,","Oxygen concentration dependence of superconductivity in Pr-substituted Ln1-xPrxBa2Cu3O7-y (Ln= Y, Nd, Gd)","Physica.C,263(1996)336-339",1996.0
6676,Nd0.95Pr0.05Ba2.0Cu3.0O6.85,Y123,57.2,,,,PHC2630336,"Kiyoshi Mizuno, Kuniyuki Koyama, Takahito Saito, Takashi Tange, Yasuyuki Kitamura,","Oxygen concentration dependence of superconductivity in Pr-substituted Ln1-xPrxBa2Cu3O7-y (Ln= Y, Nd, Gd)","Physica.C,263(1996)336-339",1996.0
6677,Nd0.9Pr0.1Ba2.0Cu3.0O6.85,Y123,48.3,,,,PHC2630336,"Kiyoshi Mizuno, Kuniyuki Koyama, Takahito Saito, Takashi Tange, Yasuyuki Kitamura,","Oxygen concentration dependence of superconductivity in Pr-substituted Ln1-xPrxBa2Cu3O7-y (Ln= Y, Nd, Gd)","Physica.C,263(1996)336-339",1996.0
6678,Nd0.85Pr0.15Ba2.0Cu3.0O6.85,Y123,41.3,,,,PHC2630336,"Kiyoshi Mizuno, Kuniyuki Koyama, Takahito Saito, Takashi Tange, Yasuyuki Kitamura,","Oxygen concentration dependence of superconductivity in Pr-substituted Ln1-xPrxBa2Cu3O7-y (Ln= Y, Nd, Gd)","Physica.C,263(1996)336-339",1996.0
6679,Nd0.8Pr0.2Ba2.0Cu3.0O6.85,Y123,30.2,,,,PHC2630336,"Kiyoshi Mizuno, Kuniyuki Koyama, Takahito Saito, Takashi Tange, Yasuyuki Kitamura,","Oxygen concentration dependence of superconductivity in Pr-substituted Ln1-xPrxBa2Cu3O7-y (Ln= Y, Nd, Gd)","Physica.C,263(1996)336-339",1996.0
6682,Nd1.0Ba2.0Cu3.0O6.75,Y123,52.8,,,,PHC2630336,"Kiyoshi Mizuno, Kuniyuki Koyama, Takahito Saito, Takashi Tange, Yasuyuki Kitamura,","Oxygen concentration dependence of superconductivity in Pr-substituted Ln1-xPrxBa2Cu3O7-y (Ln= Y, Nd, Gd)","Physica.C,263(1996)336-339",1996.0
6683,Nd0.95Pr0.05Ba2.0Cu3.0O6.75,Y123,45.8,,,,PHC2630336,"Kiyoshi Mizuno, Kuniyuki Koyama, Takahito Saito, Takashi Tange, Yasuyuki Kitamura,","Oxygen concentration dependence of superconductivity in Pr-substituted Ln1-xPrxBa2Cu3O7-y (Ln= Y, Nd, Gd)","Physica.C,263(1996)336-339",1996.0
6684,Nd0.9Pr0.1Ba2.0Cu3.0O6.75,Y123,35.9,,,,PHC2630336,"Kiyoshi Mizuno, Kuniyuki Koyama, Takahito Saito, Takashi Tange, Yasuyuki Kitamura,","Oxygen concentration dependence of superconductivity in Pr-substituted Ln1-xPrxBa2Cu3O7-y (Ln= Y, Nd, Gd)","Physica.C,263(1996)336-339",1996.0
6685,Nd0.85Pr0.15Ba2.0Cu3.0O6.75,Y123,21.6,,,,PHC2630336,"Kiyoshi Mizuno, Kuniyuki Koyama, Takahito Saito, Takashi Tange, Yasuyuki Kitamura,","Oxygen concentration dependence of superconductivity in Pr-substituted Ln1-xPrxBa2Cu3O7-y (Ln= Y, Nd, Gd)","Physica.C,263(1996)336-339",1996.0
6688,Nd1.0Ba2.0Cu3.0O6.65,Y123,34.3,,,,PHC2630336,"Kiyoshi Mizuno, Kuniyuki Koyama, Takahito Saito, Takashi Tange, Yasuyuki Kitamura,","Oxygen concentration dependence of superconductivity in Pr-substituted Ln1-xPrxBa2Cu3O7-y (Ln= Y, Nd, Gd)","Physica.C,263(1996)336-339",1996.0
6689,Nd0.95Pr0.05Ba2.0Cu3.0O6.65,Y123,26.7,,,,PHC2630336,"Kiyoshi Mizuno, Kuniyuki Koyama, Takahito Saito, Takashi Tange, Yasuyuki Kitamura,","Oxygen concentration dependence of superconductivity in Pr-substituted Ln1-xPrxBa2Cu3O7-y (Ln= Y, Nd, Gd)","Physica.C,263(1996)336-339",1996.0
6690,Nd0.9Pr0.1Ba2.0Cu3.0O6.65,Y123,16.8,,,,PHC2630336,"Kiyoshi Mizuno, Kuniyuki Koyama, Takahito Saito, Takashi Tange, Yasuyuki Kitamura,","Oxygen concentration dependence of superconductivity in Pr-substituted Ln1-xPrxBa2Cu3O7-y (Ln= Y, Nd, Gd)","Physica.C,263(1996)336-339",1996.0
6692,Nd1.0Ba2.0Cu3.0O6.6,Y123,14.0,,,,PHC2630336,"Kiyoshi Mizuno, Kuniyuki Koyama, Takahito Saito, Takashi Tange, Yasuyuki Kitamura,","Oxygen concentration dependence of superconductivity in Pr-substituted Ln1-xPrxBa2Cu3O7-y (Ln= Y, Nd, Gd)","Physica.C,263(1996)336-339",1996.0
6700,Hg2.0Ba2.0Y1.0Cu2.0O8.0,Hg2212,21.0,,,,PHC2590036,"Ayako Tokiwa-Yamamoto, Keiichi Tanabe, Seiji Adachi, Tadashi Tatsuki, Xiao-Jing Wu,","Effect of Tl doping on the phase stability of Hg2Ba2(Y,Ca)1Cu2O8-z suoerconducters prepared by a high-pressure technique","Physica C,259(1996)36-42",
6701,Hg2.0Ba2.0Y0.7Ca0.3Cu2.0O8.0,Hg2212,58.0,,,,PHC2590036,"Ayako Tokiwa-Yamamoto, Keiichi Tanabe, Seiji Adachi, Tadashi Tatsuki, Xiao-Jing Wu,","Effect of Tl doping on the phase stability of Hg2Ba2(Y,Ca)1Cu2O8-z suoerconducters prepared by a high-pressure technique","Physica C,259(1996)36-42",
6702,Hg2.0Ba2.0Y0.4Ca0.6Cu2.0O8.0,Hg2212,45.0,,,,PHC2590036,"Ayako Tokiwa-Yamamoto, Keiichi Tanabe, Seiji Adachi, Tadashi Tatsuki, Xiao-Jing Wu,","Effect of Tl doping on the phase stability of Hg2Ba2(Y,Ca)1Cu2O8-z suoerconducters prepared by a high-pressure technique","Physica C,259(1996)36-42",
6704,Hg1.4Tl0.6Ba2.0Y0.7Ca0.3Cu2.0O8.0,Hg2212,60.0,3.861,,28.92,PHC2590036,"Ayako Tokiwa-Yamamoto, Keiichi Tanabe, Seiji Adachi, Tadashi Tatsuki, Xiao-Jing Wu,","Effect of Tl doping on the phase stability of Hg2Ba2(Y,Ca)1Cu2O8-z suoerconducters prepared by a high-pressure technique","Physica C,259(1996)36-42",
6705,Hg1.4Tl0.6Ba2.0Y0.4Ca0.6Cu2.0O8.0,Hg2212,84.0,3.8560000000000003,,28.99,PHC2590036,"Ayako Tokiwa-Yamamoto, Keiichi Tanabe, Seiji Adachi, Tadashi Tatsuki, Xiao-Jing Wu,","Effect of Tl doping on the phase stability of Hg2Ba2(Y,Ca)1Cu2O8-z suoerconducters prepared by a high-pressure technique","Physica C,259(1996)36-42",
6711,La1.94Ba0.06Cu1.0O4.0,T,15.5,3.806,,13.241,PHC2580315,"Hideyoshi Tanabe, Hironao Kojima, Isao Tanaka, M.K.R. Khan,",Anisotropic electric resistivity of superconducting La2-xBaxCuO4-z single crystals,"Physica.C.258,(1996)315-320",1996.0
6712,La1.92Ba0.08Cu1.0O4.0,T,27.0,3.804,,13.258,PHC2580315,"Hideyoshi Tanabe, Hironao Kojima, Isao Tanaka, M.K.R. Khan,",Anisotropic electric resistivity of superconducting La2-xBaxCuO4-z single crystals,"Physica.C.258,(1996)315-320",1996.0
6713,La1.91Ba0.09Cu1.0O4.0,T,31.5,3.7969999999999997,,13.272,PHC2580315,"Hideyoshi Tanabe, Hironao Kojima, Isao Tanaka, M.K.R. Khan,",Anisotropic electric resistivity of superconducting La2-xBaxCuO4-z single crystals,"Physica.C.258,(1996)315-320",1996.0
6714,La1.94Ba0.06Cu1.0O4.0,,16.5,3.799,,13.218,PHC2580315,"Hideyoshi Tanabe, Hironao Kojima, Isao Tanaka, M.K.R. Khan,",Anisotropic electric resistivity of superconducting La2-xBaxCuO4-z single crystals,"Physica.C.258,(1996)315-320",1996.0
6715,La1.92Ba0.08Cu1.0O4.0,,28.0,3.795,,13.232000000000001,PHC2580315,"Hideyoshi Tanabe, Hironao Kojima, Isao Tanaka, M.K.R. Khan,",Anisotropic electric resistivity of superconducting La2-xBaxCuO4-z single crystals,"Physica.C.258,(1996)315-320",1996.0
6716,La1.91Ba0.09Cu1.0O4.0,,32.5,3.79,,13.25,PHC2580315,"Hideyoshi Tanabe, Hironao Kojima, Isao Tanaka, M.K.R. Khan,",Anisotropic electric resistivity of superconducting La2-xBaxCuO4-z single crystals,"Physica.C.258,(1996)315-320",1996.0
6717,Ca2.0Sr2.0Cu3.0Ga1.0O9.0,,73.0,29.36,5.4620000000000015,5.404,PHC2580227,"A.W. Hewat, E. Takayama-Muromachi, F. Izumi, N.R. Khasanova,",Crystal structure of the superconductor Ca2Sr2Cu3GaO9 synthesized at high pressure,"Physica.C.258,(1996)227-235",1996.0
6718,Y1.0Ba2.0Cu4.0O8.0,Y124,72.0,,,,PHC2580279,"H. Schwer, J. Karpinski, J. Lo""hle, P. Wachter,",Hall effect measurements on YBa2Cu4O8 single crystals,"Physica.C.258,(1996)279-283",1996.0
6720,Pb0.5Cu0.5Sr2.0Y0.5Ca0.5Cu2.0O7.0,Pb1212,20.0,,,,PHC2590115,"Ben Huybrechts, Makoto Nakao, Masasuke Takata, Satoshi Ohara, Yuichi Watanabe,","Influence of annealing on the superconductivity in(Pb,Cu)Sr2(Y,Ca)Cu2O7-z ceramics","Physica C,259(1996)115-120",
6721,Pb0.5Cu0.5Sr2.0Y0.5Ca0.5Cu2.0O7.0,Pb1212,35.0,,,,PHC2590115,"Ben Huybrechts, Makoto Nakao, Masasuke Takata, Satoshi Ohara, Yuichi Watanabe,","Influence of annealing on the superconductivity in(Pb,Cu)Sr2(Y,Ca)Cu2O7-z ceramics","Physica C,259(1996)115-120",
6722,Pb0.5Cu0.5Sr2.0Y0.5Ca0.5Cu2.0O7.0,Pb1212,38.0,,,,PHC2590115,"Ben Huybrechts, Makoto Nakao, Masasuke Takata, Satoshi Ohara, Yuichi Watanabe,","Influence of annealing on the superconductivity in(Pb,Cu)Sr2(Y,Ca)Cu2O7-z ceramics","Physica C,259(1996)115-120",
6726,Y0.5Pr0.5Sr2.0Cu2.85Re0.15O7.0,Y123,26.2,,,,JSC1180215,"A. Das, I. Zelenay, L.F. Castro, R. Suryanarayanan,",Evidence for Retarded Pr f Hybridization and Tc Suppression in Y1-xPrxSr2Cu2.85Re0.15O7,J. Solid State Chem.118(1995)215-218,1995.0
6729,Y1.0Ba2.0Cu3.0O6.95,Y123,93.5,,,,PRL0740598,"B.Dabrowski, D.A.Bonn, D.B.Tanner, D.M.Ginsberg, D.N.Basov, J.P.Rice, M.Quijada, R.Liang, T.Timusk, W.N.Hardy,",In-Plane Anisotropy of the Penetration Depth in YBa2Cu3O7-x and YBa2Cu4O8 Superconductors,"Phys.Rev.Lett.,74(1995)0598",1995.0
6731,Y1.0Ba2.0Cu4.0O8.0,Y123,80.0,,,,PRL0740598,"B.Dabrowski, D.A.Bonn, D.B.Tanner, D.M.Ginsberg, D.N.Basov, J.P.Rice, M.Quijada, R.Liang, T.Timusk, W.N.Hardy,",In-Plane Anisotropy of the Penetration Depth in YBa2Cu3O7-x and YBa2Cu4O8 Superconductors,"Phys.Rev.Lett.,74(1995)0598",1995.0
6732,Y1.0Ba2.0Cu3.0O6.94,Y123,89.5,,,,PHC2050139,"A.ERB, C.MEINGAST, G.BRAUCHLE, G.MULLER-VOGT, H.CLAUS, H.WUHL, O.KRAUT,",UNIAXIAL PRESSURE DEPENDENCE OF TC UNTWINNED YBA2CU3OX SINGLECRYSTALS FOR X=6.5-7,"PHYSICA C,205(1993)139",1993.0
6733,Y1.0Ba2.0Cu3.0O6.93,Y123,89.7,,,,PHC2050139,"A.ERB, C.MEINGAST, G.BRAUCHLE, G.MULLER-VOGT, H.CLAUS, H.WUHL, O.KRAUT,",UNIAXIAL PRESSURE DEPENDENCE OF TC UNTWINNED YBA2CU3OX SINGLECRYSTALS FOR X=6.5-7,"PHYSICA C,205(1993)139",1993.0
6734,Y1.0Ba2.0Cu3.0O6.91,Y123,90.1,,,,PHC2050139,"A.ERB, C.MEINGAST, G.BRAUCHLE, G.MULLER-VOGT, H.CLAUS, H.WUHL, O.KRAUT,",UNIAXIAL PRESSURE DEPENDENCE OF TC UNTWINNED YBA2CU3OX SINGLECRYSTALS FOR X=6.5-7,"PHYSICA C,205(1993)139",1993.0
6735,Y1.0Ba2.0Cu3.0O6.81,Y123,87.3,,,,PHC2050139,"A.ERB, C.MEINGAST, G.BRAUCHLE, G.MULLER-VOGT, H.CLAUS, H.WUHL, O.KRAUT,",UNIAXIAL PRESSURE DEPENDENCE OF TC UNTWINNED YBA2CU3OX SINGLECRYSTALS FOR X=6.5-7,"PHYSICA C,205(1993)139",1993.0
6736,Y1.0Ba2.0Cu3.0O6.7,Y123,71.2,,,,PHC2050139,"A.ERB, C.MEINGAST, G.BRAUCHLE, G.MULLER-VOGT, H.CLAUS, H.WUHL, O.KRAUT,",UNIAXIAL PRESSURE DEPENDENCE OF TC UNTWINNED YBA2CU3OX SINGLECRYSTALS FOR X=6.5-7,"PHYSICA C,205(1993)139",1993.0
6737,Y1.0Ba2.0Cu3.0O6.61,Y123,58.7,,,,PHC2050139,"A.ERB, C.MEINGAST, G.BRAUCHLE, G.MULLER-VOGT, H.CLAUS, H.WUHL, O.KRAUT,",UNIAXIAL PRESSURE DEPENDENCE OF TC UNTWINNED YBA2CU3OX SINGLECRYSTALS FOR X=6.5-7,"PHYSICA C,205(1993)139",1993.0
6738,Y1.0Ba2.0Cu3.0O6.89,Y123,90.8,,,,PHC2050139,"A.ERB, C.MEINGAST, G.BRAUCHLE, G.MULLER-VOGT, H.CLAUS, H.WUHL, O.KRAUT,",UNIAXIAL PRESSURE DEPENDENCE OF TC UNTWINNED YBA2CU3OX SINGLECRYSTALS FOR X=6.5-7,"PHYSICA C,205(1993)139",1993.0
6739,Y1.0Ba2.0Cu3.0O6.82,Y123,87.7,,,,PHC2050139,"A.ERB, C.MEINGAST, G.BRAUCHLE, G.MULLER-VOGT, H.CLAUS, H.WUHL, O.KRAUT,",UNIAXIAL PRESSURE DEPENDENCE OF TC UNTWINNED YBA2CU3OX SINGLECRYSTALS FOR X=6.5-7,"PHYSICA C,205(1993)139",1993.0
6740,Y1.0Ba2.0Cu3.0O6.63,Y123,61.1,,,,PHC2050139,"A.ERB, C.MEINGAST, G.BRAUCHLE, G.MULLER-VOGT, H.CLAUS, H.WUHL, O.KRAUT,",UNIAXIAL PRESSURE DEPENDENCE OF TC UNTWINNED YBA2CU3OX SINGLECRYSTALS FOR X=6.5-7,"PHYSICA C,205(1993)139",1993.0
6741,Y1.0Ba2.0Cu3.0O6.93,Y123,89.7,,,,PHC2050139,"A.ERB, C.MEINGAST, G.BRAUCHLE, G.MULLER-VOGT, H.CLAUS, H.WUHL, O.KRAUT,",UNIAXIAL PRESSURE DEPENDENCE OF TC UNTWINNED YBA2CU3OX SINGLECRYSTALS FOR X=6.5-7,"PHYSICA C,205(1993)139",1993.0
6742,Y1.0Ba2.0Cu3.0O6.73,Y123,76.3,,,,PHC2050139,"A.ERB, C.MEINGAST, G.BRAUCHLE, G.MULLER-VOGT, H.CLAUS, H.WUHL, O.KRAUT,",UNIAXIAL PRESSURE DEPENDENCE OF TC UNTWINNED YBA2CU3OX SINGLECRYSTALS FOR X=6.5-7,"PHYSICA C,205(1993)139",1993.0
6743,Y1.0Ba2.0Cu3.0O6.59,Y123,59.9,,,,PHC2050139,"A.ERB, C.MEINGAST, G.BRAUCHLE, G.MULLER-VOGT, H.CLAUS, H.WUHL, O.KRAUT,",UNIAXIAL PRESSURE DEPENDENCE OF TC UNTWINNED YBA2CU3OX SINGLECRYSTALS FOR X=6.5-7,"PHYSICA C,205(1993)139",1993.0
6744,Y1.0Ba2.0Cu3.0O6.54,Y123,55.5,,,,PHC2050139,"A.ERB, C.MEINGAST, G.BRAUCHLE, G.MULLER-VOGT, H.CLAUS, H.WUHL, O.KRAUT,",UNIAXIAL PRESSURE DEPENDENCE OF TC UNTWINNED YBA2CU3OX SINGLECRYSTALS FOR X=6.5-7,"PHYSICA C,205(1993)139",1993.0
6745,Er1.0Ba2.0Cu3.0O6.94,Y123,91.5,3.82,3.886,11.671,SSC0981095,"D.G. Kuberkar, G.J. Baldha, K.M. Pansuria, R.G. Kulkarni, U.S. Joshi,",INFLUENCE OF HOLE FILLING BY Co AND HOLE DOPING BY Ca ON THE SUPERCONDUCTIVITY OF ErBa2Cu3O7-z,Solid State Commun.98(1996)10095-1098,1996.0
6746,Er1.0Ba2.0Cu2.94Co0.06O6.8,Y123,73.0,3.833,3.877,11.655,SSC0981095,"D.G. Kuberkar, G.J. Baldha, K.M. Pansuria, R.G. Kulkarni, U.S. Joshi,",INFLUENCE OF HOLE FILLING BY Co AND HOLE DOPING BY Ca ON THE SUPERCONDUCTIVITY OF ErBa2Cu3O7-z,Solid State Commun.98(1996)10095-1098,1996.0
6747,Er1.0Ba2.0Cu2.88Co0.12O6.78,Y123,46.0,3.833,3.884,11.663,SSC0981095,"D.G. Kuberkar, G.J. Baldha, K.M. Pansuria, R.G. Kulkarni, U.S. Joshi,",INFLUENCE OF HOLE FILLING BY Co AND HOLE DOPING BY Ca ON THE SUPERCONDUCTIVITY OF ErBa2Cu3O7-z,Solid State Commun.98(1996)10095-1098,1996.0
6748,Er1.0Ba2.0Cu2.28Co0.18O6.74,Y123,34.0,3.803,3.88,11.665,SSC0981095,"D.G. Kuberkar, G.J. Baldha, K.M. Pansuria, R.G. Kulkarni, U.S. Joshi,",INFLUENCE OF HOLE FILLING BY Co AND HOLE DOPING BY Ca ON THE SUPERCONDUCTIVITY OF ErBa2Cu3O7-z,Solid State Commun.98(1996)10095-1098,1996.0
6749,Er1.0Ba2.0Cu2.76Co0.24O6.75,Y123,31.0,3.858,3.862,11.672,SSC0981095,"D.G. Kuberkar, G.J. Baldha, K.M. Pansuria, R.G. Kulkarni, U.S. Joshi,",INFLUENCE OF HOLE FILLING BY Co AND HOLE DOPING BY Ca ON THE SUPERCONDUCTIVITY OF ErBa2Cu3O7-z,Solid State Commun.98(1996)10095-1098,1996.0
6750,Er0.94Ca0.06Ba2.0Cu2.82Co0.18O6.76,Y123,64.0,3.815,3.8789999999999996,11.66,SSC0981095,"D.G. Kuberkar, G.J. Baldha, K.M. Pansuria, R.G. Kulkarni, U.S. Joshi,",INFLUENCE OF HOLE FILLING BY Co AND HOLE DOPING BY Ca ON THE SUPERCONDUCTIVITY OF ErBa2Cu3O7-z,Solid State Commun.98(1996)10095-1098,1996.0
6751,Er0.88Ca0.12Ba2.0Cu2.82Co0.18O6.93,Y123,77.5,3.823,3.878,11.658,SSC0981095,"D.G. Kuberkar, G.J. Baldha, K.M. Pansuria, R.G. Kulkarni, U.S. Joshi,",INFLUENCE OF HOLE FILLING BY Co AND HOLE DOPING BY Ca ON THE SUPERCONDUCTIVITY OF ErBa2Cu3O7-z,Solid State Commun.98(1996)10095-1098,1996.0
6752,Er0.82Ca0.18Ba2.0Cu2.82Co0.18O6.71,Y123,84.5,3.827,3.875,11.658,SSC0981095,"D.G. Kuberkar, G.J. Baldha, K.M. Pansuria, R.G. Kulkarni, U.S. Joshi,",INFLUENCE OF HOLE FILLING BY Co AND HOLE DOPING BY Ca ON THE SUPERCONDUCTIVITY OF ErBa2Cu3O7-z,Solid State Commun.98(1996)10095-1098,1996.0
6753,Y0.8Pr0.2Ba1.0Sr1.0Cu3.0O7.0,Y123,69.1,3.823,3.858,11.572000000000001,PLA1960263,"Guanghan Cao, Hongkai wu, Xiaojun Li, Yitai Qian, Yuheng Zhang, Zuyao Chen,",Structural properties and superconductivity in the Y1-xPrxBaSrCu3O7-delta system,"Phys.Lett.A,196(1994)263-266",1994.0
6754,Y0.6Pr0.4Ba1.0Sr1.0Cu3.0O7.0,Y123,52.4,3.839,3.8560000000000003,11.574000000000002,PLA1960263,"Guanghan Cao, Hongkai wu, Xiaojun Li, Yitai Qian, Yuheng Zhang, Zuyao Chen,",Structural properties and superconductivity in the Y1-xPrxBaSrCu3O7-delta system,"Phys.Lett.A,196(1994)263-266",1994.0
6755,Y0.5Pr0.5Ba1.0Sr1.0Cu3.0O7.0,Y123,32.1,3.8489999999999998,,11.578,PLA1960263,"Guanghan Cao, Hongkai wu, Xiaojun Li, Yitai Qian, Yuheng Zhang, Zuyao Chen,",Structural properties and superconductivity in the Y1-xPrxBaSrCu3O7-delta system,"Phys.Lett.A,196(1994)263-266",1994.0
6756,Y0.4Pr0.6Ba1.0Sr1.0Cu3.0O7.0,Y123,21.4,3.8539999999999996,,11.575999999999999,PLA1960263,"Guanghan Cao, Hongkai wu, Xiaojun Li, Yitai Qian, Yuheng Zhang, Zuyao Chen,",Structural properties and superconductivity in the Y1-xPrxBaSrCu3O7-delta system,"Phys.Lett.A,196(1994)263-266",1994.0
6757,Y0.35Pr0.65Ba1.0Sr1.0Cu3.0O7.0,Y123,17.9,,,,PLA1960263,"Guanghan Cao, Hongkai wu, Xiaojun Li, Yitai Qian, Yuheng Zhang, Zuyao Chen,",Structural properties and superconductivity in the Y1-xPrxBaSrCu3O7-delta system,"Phys.Lett.A,196(1994)263-266",1994.0
6766,Tm1.0Ba2.0Cu4.0O8.0,Y124,79.6,3.82,3.86,27.186999999999998,PHC2620261,"Makoto Kawazoe, Masakazu Tatsumi, Seika Yamamoto,","Synthesis of bulk superconductors RBa2Cu4O8(R=Tm, Er, Ho, Y, Dy, and Gd) by a simple solid-state rection method","Physica.C,262(1996)261-265",1996.0
6767,Er1.0Ba2.0Cu4.0O8.0,Y124,77.8,3.8360000000000003,3.8689999999999998,27.197,PHC2620261,"Makoto Kawazoe, Masakazu Tatsumi, Seika Yamamoto,","Synthesis of bulk superconductors RBa2Cu4O8(R=Tm, Er, Ho, Y, Dy, and Gd) by a simple solid-state rection method","Physica.C,262(1996)261-265",1996.0
6768,Ho1.0Ba2.0Cu4.0O8.0,Y124,76.2,3.8369999999999997,3.867,27.204,PHC2620261,"Makoto Kawazoe, Masakazu Tatsumi, Seika Yamamoto,","Synthesis of bulk superconductors RBa2Cu4O8(R=Tm, Er, Ho, Y, Dy, and Gd) by a simple solid-state rection method","Physica.C,262(1996)261-265",1996.0
6769,Y1.0Ba2.0Cu4.0O8.0,Y124,78.6,3.842,3.8710000000000004,27.229,PHC2620261,"Makoto Kawazoe, Masakazu Tatsumi, Seika Yamamoto,","Synthesis of bulk superconductors RBa2Cu4O8(R=Tm, Er, Ho, Y, Dy, and Gd) by a simple solid-state rection method","Physica.C,262(1996)261-265",1996.0
6770,Dy1.0Ba2.0Cu4.0O8.0,Y124,73.6,3.845,3.87,27.236,PHC2620261,"Makoto Kawazoe, Masakazu Tatsumi, Seika Yamamoto,","Synthesis of bulk superconductors RBa2Cu4O8(R=Tm, Er, Ho, Y, Dy, and Gd) by a simple solid-state rection method","Physica.C,262(1996)261-265",1996.0
6771,Gd1.0Ba2.0Cu4.0O8.0,Y124,71.8,3.877,3.8989999999999996,27.274,PHC2620261,"Makoto Kawazoe, Masakazu Tatsumi, Seika Yamamoto,","Synthesis of bulk superconductors RBa2Cu4O8(R=Tm, Er, Ho, Y, Dy, and Gd) by a simple solid-state rection method","Physica.C,262(1996)261-265",1996.0
6773,Tl1.0Sr2.0Ca1.0Cu2.0O6.76,Tl1212,21.0,,,,PHC2630189,"Eriko Ohshima, Masae Kikuchi, Masayasu Nagoshi, Yasuhiko Syono,",Cation substitution and deoxygenation effect on superconductivity of Tl-Sr1212 cuprate,"Physica.C,263(1996)189-192",1996.0
6774,Tl1.0Sr2.0Ca1.0Cu2.0O6.75,Tl1212,37.0,,,,PHC2630189,"Eriko Ohshima, Masae Kikuchi, Masayasu Nagoshi, Yasuhiko Syono,",Cation substitution and deoxygenation effect on superconductivity of Tl-Sr1212 cuprate,"Physica.C,263(1996)189-192",1996.0
6775,Tl1.0Sr2.0Ca1.0Cu2.0O6.74,Tl1212,43.0,,,,PHC2630189,"Eriko Ohshima, Masae Kikuchi, Masayasu Nagoshi, Yasuhiko Syono,",Cation substitution and deoxygenation effect on superconductivity of Tl-Sr1212 cuprate,"Physica.C,263(1996)189-192",1996.0
6776,Tl1.0Sr2.0Ca1.0Cu2.0O6.68,Tl1212,75.0,,,,PHC2630189,"Eriko Ohshima, Masae Kikuchi, Masayasu Nagoshi, Yasuhiko Syono,",Cation substitution and deoxygenation effect on superconductivity of Tl-Sr1212 cuprate,"Physica.C,263(1996)189-192",1996.0
6777,Tl1.0Sr2.0Ca1.0Cu2.0O6.61,Tl1212,52.0,,,,PHC2630189,"Eriko Ohshima, Masae Kikuchi, Masayasu Nagoshi, Yasuhiko Syono,",Cation substitution and deoxygenation effect on superconductivity of Tl-Sr1212 cuprate,"Physica.C,263(1996)189-192",1996.0
6778,Tl1.0Sr2.0Ca1.0Cu2.0O6.58,Tl1212,43.0,,,,PHC2630189,"Eriko Ohshima, Masae Kikuchi, Masayasu Nagoshi, Yasuhiko Syono,",Cation substitution and deoxygenation effect on superconductivity of Tl-Sr1212 cuprate,"Physica.C,263(1996)189-192",1996.0
6779,Tl1.0Sr2.0Ca1.0Cu2.0O6.52,Tl1212,23.0,,,,PHC2630189,"Eriko Ohshima, Masae Kikuchi, Masayasu Nagoshi, Yasuhiko Syono,",Cation substitution and deoxygenation effect on superconductivity of Tl-Sr1212 cuprate,"Physica.C,263(1996)189-192",1996.0
6781,Tl1.0Sr2.0Ca0.8Y0.2Cu2.0O6.82,Tl1212,85.0,,,,PHC2630189,"Eriko Ohshima, Masae Kikuchi, Masayasu Nagoshi, Yasuhiko Syono,",Cation substitution and deoxygenation effect on superconductivity of Tl-Sr1212 cuprate,"Physica.C,263(1996)189-192",1996.0
6782,Tl1.0Sr2.0Ca0.7Y0.3Cu2.0O6.84,Tl1212,87.0,,,,PHC2630189,"Eriko Ohshima, Masae Kikuchi, Masayasu Nagoshi, Yasuhiko Syono,",Cation substitution and deoxygenation effect on superconductivity of Tl-Sr1212 cuprate,"Physica.C,263(1996)189-192",1996.0
6783,Tl1.0Sr2.0Ca0.6Y0.4Cu2.0O6.86,Tl1212,87.0,,,,PHC2630189,"Eriko Ohshima, Masae Kikuchi, Masayasu Nagoshi, Yasuhiko Syono,",Cation substitution and deoxygenation effect on superconductivity of Tl-Sr1212 cuprate,"Physica.C,263(1996)189-192",1996.0
6784,Tl1.0Sr2.0Ca0.5Y0.5Cu2.0O6.89,Tl1212,92.0,,,,PHC2630189,"Eriko Ohshima, Masae Kikuchi, Masayasu Nagoshi, Yasuhiko Syono,",Cation substitution and deoxygenation effect on superconductivity of Tl-Sr1212 cuprate,"Physica.C,263(1996)189-192",1996.0
6785,Tl1.0Sr2.0Ca0.4Y0.6Cu2.0O6.93,Tl1212,92.0,,,,PHC2630189,"Eriko Ohshima, Masae Kikuchi, Masayasu Nagoshi, Yasuhiko Syono,",Cation substitution and deoxygenation effect on superconductivity of Tl-Sr1212 cuprate,"Physica.C,263(1996)189-192",1996.0
6786,Tl1.0Sr2.0Ca0.3Y0.7Cu2.0O6.97,Tl1212,92.0,,,,PHC2630189,"Eriko Ohshima, Masae Kikuchi, Masayasu Nagoshi, Yasuhiko Syono,",Cation substitution and deoxygenation effect on superconductivity of Tl-Sr1212 cuprate,"Physica.C,263(1996)189-192",1996.0
6787,Tl1.0Sr2.0Ca0.2Y0.8Cu2.0O6.97,Tl1212,93.0,,,,PHC2630189,"Eriko Ohshima, Masae Kikuchi, Masayasu Nagoshi, Yasuhiko Syono,",Cation substitution and deoxygenation effect on superconductivity of Tl-Sr1212 cuprate,"Physica.C,263(1996)189-192",1996.0
6788,Tl1.0Sr2.0Ca0.1Y0.9Cu2.0O6.97,Tl1212,87.0,,,,PHC2630189,"Eriko Ohshima, Masae Kikuchi, Masayasu Nagoshi, Yasuhiko Syono,",Cation substitution and deoxygenation effect on superconductivity of Tl-Sr1212 cuprate,"Physica.C,263(1996)189-192",1996.0
6791,Y1.0Sr2.0Cu2.8Re0.2O6.0,Y123,42.0,3.813,,11.52,SSC0990413,"A. Das, B. Dabrowski, R. Suryanarayanan,","ENHANCEMENT OF Tc IN Y1-xPrxCu2.8Re0.2O6+z(z~1;x=0, 0.75)DUE TO THE ELEVATED OXYGEN PRESSURE ANNEALING","Solid State 98.,(1996)413",1996.0
6793,Y1.0Sr2.0Cu2.8Re0.2O6.0,Y123,55.0,3.821,,11.548,SSC0990413,"A. Das, B. Dabrowski, R. Suryanarayanan,","ENHANCEMENT OF Tc IN Y1-xPrxCu2.8Re0.2O6+z(z~1;x=0, 0.75)DUE TO THE ELEVATED OXYGEN PRESSURE ANNEALING","Solid State 98.,(1996)413",1996.0
6794,Y0.25Pr0.75Sr2.0Cu2.8Re0.2O6.0,Y123,14.0,3.8539999999999996,,11.589,SSC0990413,"A. Das, B. Dabrowski, R. Suryanarayanan,","ENHANCEMENT OF Tc IN Y1-xPrxCu2.8Re0.2O6+z(z~1;x=0, 0.75)DUE TO THE ELEVATED OXYGEN PRESSURE ANNEALING","Solid State 98.,(1996)413",1996.0
6795,Er1.0Ba2.0Cu3.0O6.94,Y123,91.5,3.82,3.886,11.671,SSC0981095,"D.G. Kuberkar, G.J. Baldha, K.M. Pansuria, R.G. Kulkarni, U.S. Joshi,",INFLUENCE OF HOLE FILLING BY Co AND HOLE DOPING BY Ca ON THE SUPERCONDUCTIVITY OF ErBa2Cu3O7-z,Solid State Commun.98(1996)10095-1098,1996.0
6796,Er1.0Ba2.0Cu2.94Co0.06O6.8,Y123,73.0,3.833,3.877,11.655,SSC0981095,"D.G. Kuberkar, G.J. Baldha, K.M. Pansuria, R.G. Kulkarni, U.S. Joshi,",INFLUENCE OF HOLE FILLING BY Co AND HOLE DOPING BY Ca ON THE SUPERCONDUCTIVITY OF ErBa2Cu3O7-z,Solid State Commun.98(1996)10095-1098,1996.0
6797,Er1.0Ba2.0Cu2.88Co0.12O6.78,Y123,46.0,3.833,3.884,11.663,SSC0981095,"D.G. Kuberkar, G.J. Baldha, K.M. Pansuria, R.G. Kulkarni, U.S. Joshi,",INFLUENCE OF HOLE FILLING BY Co AND HOLE DOPING BY Ca ON THE SUPERCONDUCTIVITY OF ErBa2Cu3O7-z,Solid State Commun.98(1996)10095-1098,1996.0
6798,Er1.0Ba2.0Cu2.82Co0.18O6.74,Y123,34.0,3.803,3.88,11.665,SSC0981095,"D.G. Kuberkar, G.J. Baldha, K.M. Pansuria, R.G. Kulkarni, U.S. Joshi,",INFLUENCE OF HOLE FILLING BY Co AND HOLE DOPING BY Ca ON THE SUPERCONDUCTIVITY OF ErBa2Cu3O7-z,Solid State Commun.98(1996)10095-1098,1996.0
6799,Er1.0Ba2.0Cu2.76Co0.24O6.75,Y123,31.0,3.858,3.862,11.672,SSC0981095,"D.G. Kuberkar, G.J. Baldha, K.M. Pansuria, R.G. Kulkarni, U.S. Joshi,",INFLUENCE OF HOLE FILLING BY Co AND HOLE DOPING BY Ca ON THE SUPERCONDUCTIVITY OF ErBa2Cu3O7-z,Solid State Commun.98(1996)10095-1098,1996.0
6800,Er0.94Ca0.04Ba2.0Cu2.82Co0.18O6.76,Y123,64.0,3.815,3.8789999999999996,11.66,SSC0981095,"D.G. Kuberkar, G.J. Baldha, K.M. Pansuria, R.G. Kulkarni, U.S. Joshi,",INFLUENCE OF HOLE FILLING BY Co AND HOLE DOPING BY Ca ON THE SUPERCONDUCTIVITY OF ErBa2Cu3O7-z,Solid State Commun.98(1996)10095-1098,1996.0
6801,Er0.88Ca0.12Ba2.0Cu2.28Co0.18O6.93,Y123,77.5,3.823,3.878,11.658,SSC0981095,"D.G. Kuberkar, G.J. Baldha, K.M. Pansuria, R.G. Kulkarni, U.S. Joshi,",INFLUENCE OF HOLE FILLING BY Co AND HOLE DOPING BY Ca ON THE SUPERCONDUCTIVITY OF ErBa2Cu3O7-z,Solid State Commun.98(1996)10095-1098,1996.0
6802,Er0.82Ca0.18Ba2.0Cu2.82Co0.18O6.71,Y123,84.5,3.827,3.875,11.658,SSC0981095,"D.G. Kuberkar, G.J. Baldha, K.M. Pansuria, R.G. Kulkarni, U.S. Joshi,",INFLUENCE OF HOLE FILLING BY Co AND HOLE DOPING BY Ca ON THE SUPERCONDUCTIVITY OF ErBa2Cu3O7-z,Solid State Commun.98(1996)10095-1098,1996.0
6807,Er1.0Ba2.0Cu3.0O7.0,Y123,91.8,,,,SSC0980031,"D. Wlosewicz, T. Plackowski,",SPECIFIC HEAT OF Er1-xYxBa2Cu3O7-z. AN OBSERVATION OF CRYSTALLINE ELECTRIC FIELD CONTRIBUTION,Solid State Commun.98(1996)31-34,1996.0
6808,Er0.5Y0.5Ba2.0Cu3.0O7.0,Y123,91.8,,,,SSC0980031,"D. Wlosewicz, T. Plackowski,",SPECIFIC HEAT OF Er1-xYxBa2Cu3O7-z. AN OBSERVATION OF CRYSTALLINE ELECTRIC FIELD CONTRIBUTION,Solid State Commun.98(1996)31-34,1996.0
6809,Y1.0Ba2.0Cu3.0O7.0,Y123,91.0,,,,SSC0980031,"D. Wlosewicz, T. Plackowski,",SPECIFIC HEAT OF Er1-xYxBa2Cu3O7-z. AN OBSERVATION OF CRYSTALLINE ELECTRIC FIELD CONTRIBUTION,Solid State Commun.98(1996)31-34,1996.0
6810,Pr1.0Ba2.0Cu3.0O7.0,Y123,90.0,,,,PLA2070109,"A.E. Klunzinger, D.B. Chrisey, H.A. Blackstead, J.S. Horwitz, John D. Dow,",Superconductivity in PrBa2Cu3O7,"Phys,Lett.A,207(1995)109-112",1995.0
6811,Y1.0Ba1.0Sr1.0Cu3.0O6.91,Y123,81.0,,,,PLA2080257,"B. Chen, H. Zhang, Y. Zhao, Z. Xiong,",Lacalisation of Cu2+ states by Sn4+ ions in the YBaSrCu3Oy system,"Phys.Lett.A,208(1995)257-260",1995.0
6812,Y1.0Ba1.0Sr1.0Cu2.975Sn0.025O6.92,Y123,77.0,,,,PLA2080257,"B. Chen, H. Zhang, Y. Zhao, Z. Xiong,",Lacalisation of Cu2+ states by Sn4+ ions in the YBaSrCu3Oy system,"Phys.Lett.A,208(1995)257-260",1995.0
6813,Y1.0Ba1.0Sr1.0Cu2.95Sn0.05O6.96,Y123,73.7,,,,PLA2080257,"B. Chen, H. Zhang, Y. Zhao, Z. Xiong,",Lacalisation of Cu2+ states by Sn4+ ions in the YBaSrCu3Oy system,"Phys.Lett.A,208(1995)257-260",1995.0
6814,Y1.0Ba1.0Sr1.0Cu2.9Sn0.1O7.0,Y123,69.1,,,,PLA2080257,"B. Chen, H. Zhang, Y. Zhao, Z. Xiong,",Lacalisation of Cu2+ states by Sn4+ ions in the YBaSrCu3Oy system,"Phys.Lett.A,208(1995)257-260",1995.0
6815,Y1.0Ba1.0Sr1.0Cu2.85Sn0.15O7.06,Y123,63.8,,,,PLA2080257,"B. Chen, H. Zhang, Y. Zhao, Z. Xiong,",Lacalisation of Cu2+ states by Sn4+ ions in the YBaSrCu3Oy system,"Phys.Lett.A,208(1995)257-260",1995.0
6816,Y1.0Ba1.0Sr1.0Cu2.8Sn0.2O7.12,Y123,49.8,,,,PLA2080257,"B. Chen, H. Zhang, Y. Zhao, Z. Xiong,",Lacalisation of Cu2+ states by Sn4+ ions in the YBaSrCu3Oy system,"Phys.Lett.A,208(1995)257-260",1995.0
6817,Y1.0Ba1.0Sr1.0Cu2.75Sn0.25O7.16,Y123,40.9,,,,PLA2080257,"B. Chen, H. Zhang, Y. Zhao, Z. Xiong,",Lacalisation of Cu2+ states by Sn4+ ions in the YBaSrCu3Oy system,"Phys.Lett.A,208(1995)257-260",1995.0
6818,Y0.9Ca0.1Ba2.0Cu3.0O6.59,Y123,68.8,,,,SSC0980395,"K. Yamaya, M. Tanimoto, N. Mo^ri, T. Honma,",EFFECTS OF OXYGEN DOPING AND PRESSURE ON SUPERCONDUCTING TRANSITION TEMPERATUREIN Y0.9Ca0.1Ba2Cu3Oy,Solid state Commun.98(1996)395-399,1996.0
6819,Y0.9Ca0.1Ba2.0Cu3.0O6.72,Y123,82.6,,,,SSC0980395,"K. Yamaya, M. Tanimoto, N. Mo^ri, T. Honma,",EFFECTS OF OXYGEN DOPING AND PRESSURE ON SUPERCONDUCTING TRANSITION TEMPERATUREIN Y0.9Ca0.1Ba2Cu3Oy,Solid state Commun.98(1996)395-399,1996.0
6820,Y0.9Ca0.1Ba2.0Cu3.0O6.87,Y123,85.4,,,,SSC0980395,"K. Yamaya, M. Tanimoto, N. Mo^ri, T. Honma,",EFFECTS OF OXYGEN DOPING AND PRESSURE ON SUPERCONDUCTING TRANSITION TEMPERATUREIN Y0.9Ca0.1Ba2Cu3Oy,Solid state Commun.98(1996)395-399,1996.0
6821,Y0.9Ca0.1Ba2.0Cu3.0O6.98,Y123,81.8,,,,SSC0980395,"K. Yamaya, M. Tanimoto, N. Mo^ri, T. Honma,",EFFECTS OF OXYGEN DOPING AND PRESSURE ON SUPERCONDUCTING TRANSITION TEMPERATUREIN Y0.9Ca0.1Ba2Cu3Oy,Solid state Commun.98(1996)395-399,1996.0
6822,Hg1.0Ba2.0Cu1.0O4.0,Hg1201,87.0,3.877,,9.513,SSC0980333,"J. Herrmann, M.B. Maple, M.S. Chae, M.T. Simnad, S.H. Han,",SUPERCONDUCTING PROPERTIES OF Ce-SUBSTITUTED HgBa2CuO4+z,Solid State Commun.98(1996)333-336,1996.0
6823,Hg0.95Ce0.05Ba2.0Cu1.0O4.0,Hg1201,94.0,3.887,,9.521,SSC0980333,"J. Herrmann, M.B. Maple, M.S. Chae, M.T. Simnad, S.H. Han,",SUPERCONDUCTING PROPERTIES OF Ce-SUBSTITUTED HgBa2CuO4+z,Solid State Commun.98(1996)333-336,1996.0
6824,Hg0.9Ce0.1Ba2.0Cu1.0O4.0,Hg1201,96.0,3.885,,9.53,SSC0980333,"J. Herrmann, M.B. Maple, M.S. Chae, M.T. Simnad, S.H. Han,",SUPERCONDUCTING PROPERTIES OF Ce-SUBSTITUTED HgBa2CuO4+z,Solid State Commun.98(1996)333-336,1996.0
6825,Hg0.8Ce0.2Ba2.0Cu1.0O4.0,Hg1201,94.0,3.885,,9.527999999999999,SSC0980333,"J. Herrmann, M.B. Maple, M.S. Chae, M.T. Simnad, S.H. Han,",SUPERCONDUCTING PROPERTIES OF Ce-SUBSTITUTED HgBa2CuO4+z,Solid State Commun.98(1996)333-336,1996.0
6826,Hg0.7Ce0.3Ba2.0Cu1.0O4.0,Hg1201,94.0,3.886,,9.531,SSC0980333,"J. Herrmann, M.B. Maple, M.S. Chae, M.T. Simnad, S.H. Han,",SUPERCONDUCTING PROPERTIES OF Ce-SUBSTITUTED HgBa2CuO4+z,Solid State Commun.98(1996)333-336,1996.0
6828,Y1.0Ba2.0Cu3.98Ni0.02O8.0,Y124,74.0,3.84,3.8689999999999998,27.224,SSC0980971,"B. Jayaram, Dale J. Payne, H.R. Chandrasekhar, J. Ulanday, Meera Chandrasekhar,",EVIDENCE FOR CHAIN SITE SUBSTTUTION OF NICKEL IN YBa2(Cu1-xNix)4O8,"Solid State Commun.,98(1996)971",1996.0
6829,Y1.0Ba2.0Cu3.97Ni0.03O8.0,Y124,70.4,,,,SSC0980971,"B. Jayaram, Dale J. Payne, H.R. Chandrasekhar, J. Ulanday, Meera Chandrasekhar,",EVIDENCE FOR CHAIN SITE SUBSTTUTION OF NICKEL IN YBa2(Cu1-xNix)4O8,"Solid State Commun.,98(1996)971",1996.0
6830,Y1.0Ba2.0Cu3.96Ni0.04O8.0,Y124,68.2,,,,SSC0980971,"B. Jayaram, Dale J. Payne, H.R. Chandrasekhar, J. Ulanday, Meera Chandrasekhar,",EVIDENCE FOR CHAIN SITE SUBSTTUTION OF NICKEL IN YBa2(Cu1-xNix)4O8,"Solid State Commun.,98(1996)971",1996.0
