Repository: CompRhys/apical

# Data Guide

In all cases whilst compiling this data we have been careful to include as much meta-information as possible to allow data to be traced back to it's original sources. For SuperCon this takes the form of the SuperCon "num :" reference id and then the source publication details. For ICSD we provide the ICSD collection code.

We acknowledge the Japanese National Institute for Materials Science for maintaining the [SuperCon](https://supercon.nims.go.jp/index_en.html) database as well as FIZ Karlsruhe GmbH for maintaining [ICSD](https://www.fiz-karlsruhe.de/en/produkte-und-dienstleistungen/inorganic-crystal-structure-database-icsd).

File: processed-data/super_fam.csv (part 24 of 36)
num :,element :,name :,str3 :,tc :,lata :,latb :,latc :,refno :,ma1 :,ma2 :,mb1 :,mb2 :,mc1 :,mc2 :,md1 :,md2 :,me1 :,me2 :,mf1 :,mf2 :,mg1 :,mg2 :,mh1 :,mh2 :,mi1 :,mi2 :,mo1 :,mo2 :,oz :,composition :
18208,Bi2Sr2Ca0.8Pr0.2Cu2O8+y,"Bi2Sr2(Ca,Pr)Cu2O8",Bi2212,87.1,,,,PR05705082,Bi,2.0,Sr,2.0,Ca,0.8,Pr,0.2,Cu,2.0,,,,,,,,,O,8.0,,Bi2.0Sr2.0Ca0.8Pr0.2Cu2.0O8.0
18209,Bi2Sr2Ca0.6Pr0.4Cu2O8+y,"Bi2Sr2(Ca,Pr)Cu2O8",Bi2212,58.0,5.4270000000000005,,30.71,PR05705082,Bi,2.0,Sr,2.0,Ca,0.6,Pr,0.4,Cu,2.0,,,,,,,,,O,8.0,,Bi2.0Sr2.0Ca0.6Pr0.4Cu2.0O8.0
18210,Bi2Sr2Ca0.6Pr0.4Cu2O8+y,"Bi2Sr2(Ca,Pr)Cu2O8",Bi2212,62.5,,,,PR05705082,Bi,2.0,Sr,2.0,Ca,0.6,Pr,0.4,Cu,2.0,,,,,,,,,O,8.0,,Bi2.0Sr2.0Ca0.6Pr0.4Cu2.0O8.0
18212,Bi2Sr2Ca0.5Pr0.5Cu2O8+y,"Bi2Sr2(Ca,Pr)Cu2O8",Bi2212,25.9,5.452000000000001,,30.41,PR05705082,Bi,2.0,Sr,2.0,Ca,0.5,Pr,0.5,Cu,2.0,,,,,,,,,O,8.0,,Bi2.0Sr2.0Ca0.5Pr0.5Cu2.0O8.0
18220,La1.94Sr0.06Cu1O4,"(La,Sr)2CuO4",T,14.0,,,13.189,PR05706165,La,1.94,Sr,0.06,Cu,1.0,,,,,,,,,,,,,O,4.0,,La1.94Sr0.06Cu1.0O4.0
18221,La1.92Sr0.08Cu1O4,"(La,Sr)2CuO4",T,24.0,,,13.2,PR05706165,La,1.92,Sr,0.08,Cu,1.0,,,,,,,,,,,,,O,4.0,,La1.92Sr0.08Cu1.0O4.0
18222,La1.9Sr0.1Cu1O4,"(La,Sr)2CuO4",T,29.0,,,,PR05706165,La,1.9,Sr,0.1,Cu,1.0,,,,,,,,,,,,,O,4.0,,La1.9Sr0.1Cu1.0O4.0
18223,La1.88Sr0.12Cu1O4,"(La,Sr)2CuO4",T,34.0,,,13.23,PR05706165,La,1.88,Sr,0.12,Cu,1.0,,,,,,,,,,,,,O,4.0,,La1.88Sr0.12Cu1.0O4.0
18224,La1.85Sr0.15Cu1O4,"(La,Sr)2CuO4",T,38.0,,,13.24,PR05706165,La,1.85,Sr,0.15,Cu,1.0,,,,,,,,,,,,,O,4.0,,La1.85Sr0.15Cu1.0O4.0
18225,La1.82Sr0.18Cu1O4,"(La,Sr)2CuO4",T,37.0,,,13.249,PR05706165,La,1.82,Sr,0.18,Cu,1.0,,,,,,,,,,,,,O,4.0,,La1.82Sr0.18Cu1.0O4.0
18226,La1.8Sr0.2Cu1O4,"(La,Sr)2CuO4",T,32.0,,,13.248,PR05706165,La,1.8,Sr,0.2,Cu,1.0,,,,,,,,,,,,,O,4.0,,La1.8Sr0.2Cu1.0O4.0
18227,La1.75Sr0.25Cu1O4,"(La,Sr)2CuO4",T,16.0,,,13.26,PR05706165,La,1.75,Sr,0.25,Cu,1.0,,,,,,,,,,,,,O,4.0,,La1.75Sr0.25Cu1.0O4.0
18228,La1.85Sr0.15Cu1O4,"(La,Sr)2CuO4",T,38.0,,,,PR05706165,La,1.85,Sr,0.15,Cu,1.0,,,,,,,,,,,,,O,4.0,,La1.85Sr0.15Cu1.0O4.0
18229,La1.85Sr0.15Cu1O3.993,"(La,Sr)2CuO4",T,20.0,,,,PR05706165,La,1.85,Sr,0.15,Cu,1.0,,,,,,,,,,,,,O,3.9930000000000003,3.9930000000000003,La1.85Sr0.15Cu1.0O3.9930000000000003
18230,La1.85Sr0.15Cu1O3.987,"(La,Sr)2CuO4",T,12.0,,,,PR05706165,La,1.85,Sr,0.15,Cu,1.0,,,,,,,,,,,,,O,3.987,3.987,La1.85Sr0.15Cu1.0O3.987
18300,Y1Ba2Cu3O6.95,YBa2Cu3O6.95,Y123,92.4,,,,PR05707986,Y,1.0,Ba,2.0,Cu,3.0,,,,,,,,,,,,,O,6.95,6.95,Y1.0Ba2.0Cu3.0O6.95
18301,Y1Ba2Cu3O6.95,YBa2Cu3O6.95,Y123,93.4,,,,PR05707986,Y,1.0,Ba,2.0,Cu,3.0,,,,,,,,,,,,,O,6.95,6.95,Y1.0Ba2.0Cu3.0O6.95
18302,B0.6C0.4Sr0.5Ba1.5Ca2Cu3O9,"(B,C)(Sr,Ba)2Ca2Cu3O9",C1223,119.0,3.862,,14.135,PR05708667,B,0.6,C,0.4,Sr,0.5,Ba,1.5,Ca,2.0,Cu,3.0,,,,,,,O,9.0,9.0,B0.6C0.4Sr0.5Ba1.5Ca2.0Cu3.0O9.0
18303,B0.6C0.4Sr0.5Ba1.5Ca2Cu3O9,"(B,C)(Sr,Ba)2Ca2Cu3O9",C1223,119.0,3.862,,14.135,PR05708667,B,0.6,C,0.4,Sr,0.5,Ba,1.5,Ca,2.0,Cu,3.0,,,,,,,O,9.0,9.0,B0.6C0.4Sr0.5Ba1.5Ca2.0Cu3.0O9.0
18304,Nd1.85Ce0.15Cu1O4-z,"(Nd,Ce)2CuO4",T,17.5,,,,PR05708680,Nd,1.85,Ce,0.15,Cu,1.0,,,,,,,,,,,,,O,4.0,,Nd1.85Ce0.15Cu1.0O4.0
18306,Bi2Sr2Ca0.5Y0.5Cu2O8+d,"Bi2Sr2(Ca,Y)Cu2O8",Bi2212,34.9,,,,PR05707491,Bi,2.0,Sr,2.0,Ca,0.5,Y,0.5,Cu,2.0,,,,,,,,,O,8.0,,Bi2.0Sr2.0Ca0.5Y0.5Cu2.0O8.0
18307,Bi2Sr2Ca0.55Y0.45Cu2O8+d,"Bi2Sr2(Ca,Y)Cu2O8",Bi2212,50.4,,,,PR05707491,Bi,2.0,Sr,2.0,Ca,0.55,Y,0.45,Cu,2.0,,,,,,,,,O,8.0,,Bi2.0Sr2.0Ca0.55Y0.45Cu2.0O8.0
18308,Bi2Sr2Ca0.6Y0.4Cu2O8+d,"Bi2Sr2(Ca,Y)Cu2O8",Bi2212,65.5,,,,PR05707491,Bi,2.0,Sr,2.0,Ca,0.6,Y,0.4,Cu,2.0,,,,,,,,,O,8.0,,Bi2.0Sr2.0Ca0.6Y0.4Cu2.0O8.0
18309,Bi2Sr2Ca0.62Y0.38Cu2O8+d,"Bi2Sr2(Ca,Y)Cu2O8",Bi2212,72.4,,,,PR05707491,Bi,2.0,Sr,2.0,Ca,0.62,Y,0.38,Cu,2.0,,,,,,,,,O,8.0,,Bi2.0Sr2.0Ca0.62Y0.38Cu2.0O8.0
18310,Bi2Sr2Ca0.65Y0.35Cu2O8+d,"Bi2Sr2(Ca,Y)Cu2O8",Bi2212,80.0,,,,PR05707491,Bi,2.0,Sr,2.0,Ca,0.65,Y,0.35,Cu,2.0,,,,,,,,,O,8.0,,Bi2.0Sr2.0Ca0.65Y0.35Cu2.0O8.0
18311,Bi2Sr2Ca0.68Y0.32Cu2O8+d,"Bi2Sr2(Ca,Y)Cu2O8",Bi2212,81.9,,,,PR05707491,Bi,2.0,Sr,2.0,Ca,0.68,Y,0.32,Cu,2.0,,,,,,,,,O,8.0,,Bi2.0Sr2.0Ca0.68Y0.32Cu2.0O8.0
18312,Bi2Sr2Ca0.7Y0.3Cu2O8+d,"Bi2Sr2(Ca,Y)Cu2O8",Bi2212,87.5,,,,PR05707491,Bi,2.0,Sr,2.0,Ca,0.7,Y,0.3,Cu,2.0,,,,,,,,,O,8.0,,Bi2.0Sr2.0Ca0.7Y0.3Cu2.0O8.0
18313,Bi2Sr2Ca0.75Y0.25Cu2O8+d,"Bi2Sr2(Ca,Y)Cu2O8",Bi2212,87.9,,,,PR05707491,Bi,2.0,Sr,2.0,Ca,0.75,Y,0.25,Cu,2.0,,,,,,,,,O,8.0,,Bi2.0Sr2.0Ca0.75Y0.25Cu2.0O8.0
18314,Bi2Sr2Ca0.8Y0.2Cu2O8+d,"Bi2Sr2(Ca,Y)Cu2O8",Bi2212,86.6,,,,PR05707491,Bi,2.0,Sr,2.0,Ca,0.8,Y,0.2,Cu,2.0,,,,,,,,,O,8.0,,Bi2.0Sr2.0Ca0.8Y0.2Cu2.0O8.0
18315,Bi2Sr2Ca0.85Y0.15Cu2O8+d,"Bi2Sr2(Ca,Y)Cu2O8",Bi2212,84.0,,,,PR05707491,Bi,2.0,Sr,2.0,Ca,0.85,Y,0.15,Cu,2.0,,,,,,,,,O,8.0,,Bi2.0Sr2.0Ca0.85Y0.15Cu2.0O8.0
18316,Bi2Sr2Ca0.5Y0.5Cu1.98Zn0.02O8+d,"Bi2Sr2(Ca,Y)(Cu,Zn)2O8",Bi2212,16.4,,,,PR05707491,Bi,2.0,Sr,2.0,Ca,0.5,Y,0.5,Cu,1.98,Zn,0.02,,,,,,,O,8.0,,Bi2.0Sr2.0Ca0.5Y0.5Cu1.98Zn0.02O8.0
18317,Bi2Sr2Ca0.55Y0.45Cu1.98Zn0.02O8+d,"Bi2Sr2(Ca,Y)(Cu,Zn)2O8",Bi2212,34.5,,,,PR05707491,Bi,2.0,Sr,2.0,Ca,0.55,Y,0.45,Cu,1.98,Zn,0.02,,,,,,,O,8.0,,Bi2.0Sr2.0Ca0.55Y0.45Cu1.98Zn0.02O8.0
18318,Bi2Sr2Ca0.6Y0.4Cu1.98Zn0.02O8+d,"Bi2Sr2(Ca,Y)(Cu,Zn)2O8",Bi2212,53.0,,,,PR05707491,Bi,2.0,Sr,2.0,Ca,0.6,Y,0.4,Cu,1.98,Zn,0.02,,,,,,,O,8.0,,Bi2.0Sr2.0Ca0.6Y0.4Cu1.98Zn0.02O8.0
18319,Bi2Sr2Ca0.62Y0.38Cu1.98Zn0.02O8+d,"Bi2Sr2(Ca,Y)(Cu,Zn)2O8",Bi2212,58.2,,,,PR05707491,Bi,2.0,Sr,2.0,Ca,0.62,Y,0.38,Cu,1.98,Zn,0.02,,,,,,,O,8.0,,Bi2.0Sr2.0Ca0.62Y0.38Cu1.98Zn0.02O8.0
18320,Bi2Sr2Ca0.65Y0.35Cu1.98Zn0.02O8+d,"Bi2Sr2(Ca,Y)(Cu,Zn)2O8",Bi2212,65.5,,,,PR05707491,Bi,2.0,Sr,2.0,Ca,0.65,Y,0.35,Cu,1.98,Zn,0.02,,,,,,,O,8.0,,Bi2.0Sr2.0Ca0.65Y0.35Cu1.98Zn0.02O8.0
18321,Bi2Sr2Ca0.67Y0.33Cu1.98Zn0.02O8+d,"Bi2Sr2(Ca,Y)(Cu,Zn)2O8",Bi2212,71.1,,,,PR05707491,Bi,2.0,Sr,2.0,Ca,0.67,Y,0.33,Cu,1.98,Zn,0.02,,,,,,,O,8.0,,Bi2.0Sr2.0Ca0.67Y0.33Cu1.98Zn0.02O8.0
18322,Bi2Sr2Ca0.7Y0.3Cu1.98Zn0.02O8+d,"Bi2Sr2(Ca,Y)(Cu,Zn)2O8",Bi2212,74.6,,,,PR05707491,Bi,2.0,Sr,2.0,Ca,0.7,Y,0.3,Cu,1.98,Zn,0.02,,,,,,,O,8.0,,Bi2.0Sr2.0Ca0.7Y0.3Cu1.98Zn0.02O8.0
18323,Bi2Sr2Ca0.75Y0.25Cu1.98Zn0.02O8+d,"Bi2Sr2(Ca,Y)(Cu,Zn)2O8",Bi2212,78.5,,,,PR05707491,Bi,2.0,Sr,2.0,Ca,0.75,Y,0.25,Cu,1.98,Zn,0.02,,,,,,,O,8.0,,Bi2.0Sr2.0Ca0.75Y0.25Cu1.98Zn0.02O8.0
18324,Bi2Sr2Ca0.8Y0.2Cu1.98Zn0.02O8+d,"Bi2Sr2(Ca,Y)(Cu,Zn)2O8",Bi2212,77.6,,,,PR05707491,Bi,2.0,Sr,2.0,Ca,0.8,Y,0.2,Cu,1.98,Zn,0.02,,,,,,,O,8.0,,Bi2.0Sr2.0Ca0.8Y0.2Cu1.98Zn0.02O8.0
18325,Bi2Sr2Ca0.85Y0.15Cu1.98Zn0.02O8+d,"Bi2Sr2(Ca,Y)(Cu,Zn)2O8",Bi2212,77.2,,,,PR05707491,Bi,2.0,Sr,2.0,Ca,0.85,Y,0.15,Cu,1.98,Zn,0.02,,,,,,,O,8.0,,Bi2.0Sr2.0Ca0.85Y0.15Cu1.98Zn0.02O8.0
18327,Bi2Sr2Ca0.55Y0.45Cu1.96Zn0.04O8+d,"Bi2Sr2(Ca,Y)(Cu,Zn)2O8",Bi2212,19.0,,,,PR05707491,Bi,2.0,Sr,2.0,Ca,0.55,Y,0.45,Cu,1.96,Zn,0.04,,,,,,,O,8.0,,Bi2.0Sr2.0Ca0.55Y0.45Cu1.96Zn0.04O8.0
18328,Bi2Sr2Ca0.6Y0.4Cu1.96Zn0.04O8+d,"Bi2Sr2(Ca,Y)(Cu,Zn)2O8",Bi2212,33.6,,,,PR05707491,Bi,2.0,Sr,2.0,Ca,0.6,Y,0.4,Cu,1.96,Zn,0.04,,,,,,,O,8.0,,Bi2.0Sr2.0Ca0.6Y0.4Cu1.96Zn0.04O8.0
18329,Bi2Sr2Ca0.65Y0.35Cu1.96Zn0.04O8+d,"Bi2Sr2(Ca,Y)(Cu,Zn)2O8",Bi2212,47.8,,,,PR05707491,Bi,2.0,Sr,2.0,Ca,0.65,Y,0.35,Cu,1.96,Zn,0.04,,,,,,,O,8.0,,Bi2.0Sr2.0Ca0.65Y0.35Cu1.96Zn0.04O8.0
18330,Bi2Sr2Ca0.66Y0.34Cu1.96Zn0.04O8+d,"Bi2Sr2(Ca,Y)(Cu,Zn)2O8",Bi2212,51.3,,,,PR05707491,Bi,2.0,Sr,2.0,Ca,0.66,Y,0.34,Cu,1.96,Zn,0.04,,,,,,,O,8.0,,Bi2.0Sr2.0Ca0.66Y0.34Cu1.96Zn0.04O8.0
18331,Bi2Sr2Ca0.67Y0.33Cu1.96Zn0.04O8+d,"Bi2Sr2(Ca,Y)(Cu,Zn)2O8",Bi2212,51.7,,,,PR05707491,Bi,2.0,Sr,2.0,Ca,0.67,Y,0.33,Cu,1.96,Zn,0.04,,,,,,,O,8.0,,Bi2.0Sr2.0Ca0.67Y0.33Cu1.96Zn0.04O8.0
18332,Bi2Sr2Ca0.69Y0.31Cu1.96Zn0.04O8+d,"Bi2Sr2(Ca,Y)(Cu,Zn)2O8",Bi2212,52.6,,,,PR05707491,Bi,2.0,Sr,2.0,Ca,0.69,Y,0.31,Cu,1.96,Zn,0.04,,,,,,,O,8.0,,Bi2.0Sr2.0Ca0.69Y0.31Cu1.96Zn0.04O8.0
18333,Bi2Sr2Ca0.7Y0.3Cu1.96Zn0.04O8+d,"Bi2Sr2(Ca,Y)(Cu,Zn)2O8",Bi2212,54.3,,,,PR05707491,Bi,2.0,Sr,2.0,Ca,0.7,Y,0.3,Cu,1.96,Zn,0.04,,,,,,,O,8.0,,Bi2.0Sr2.0Ca0.7Y0.3Cu1.96Zn0.04O8.0
18334,Bi2Sr2Ca0.72Y0.28Cu1.96Zn0.04O8+d,"Bi2Sr2(Ca,Y)(Cu,Zn)2O8",Bi2212,70.3,,,,PR05707491,Bi,2.0,Sr,2.0,Ca,0.72,Y,0.28,Cu,1.96,Zn,0.04,,,,,,,O,8.0,,Bi2.0Sr2.0Ca0.72Y0.28Cu1.96Zn0.04O8.0
18335,Bi2Sr2Ca0.75Y0.25Cu1.96Zn0.04O8+d,"Bi2Sr2(Ca,Y)(Cu,Zn)2O8",Bi2212,75.4,,,,PR05707491,Bi,2.0,Sr,2.0,Ca,0.75,Y,0.25,Cu,1.96,Zn,0.04,,,,,,,O,8.0,,Bi2.0Sr2.0Ca0.75Y0.25Cu1.96Zn0.04O8.0
18336,Bi2Sr2Ca0.8Y0.2Cu1.96Zn0.04O8+d,"Bi2Sr2(Ca,Y)(Cu,Zn)2O8",Bi2212,75.0,,,,PR05707491,Bi,2.0,Sr,2.0,Ca,0.8,Y,0.2,Cu,1.96,Zn,0.04,,,,,,,O,8.0,,Bi2.0Sr2.0Ca0.8Y0.2Cu1.96Zn0.04O8.0
18337,Bi2Sr2Ca0.85Y0.15Cu1.96Zn0.04O8+d,"Bi2Sr2(Ca,Y)(Cu,Zn)2O8",Bi2212,71.6,,,,PR05707491,Bi,2.0,Sr,2.0,Ca,0.85,Y,0.15,Cu,1.96,Zn,0.04,,,,,,,O,8.0,,Bi2.0Sr2.0Ca0.85Y0.15Cu1.96Zn0.04O8.0
18339,Bi2Sr2Ca0.55Y0.45Cu1.95Zn0.05O8+d,"Bi2Sr2(Ca,Y)(Cu,Zn)2O8",Bi2212,19.0,,,,PR05707491,Bi,2.0,Sr,2.0,Ca,0.55,Y,0.45,Cu,1.95,Zn,0.05,,,,,,,O,8.0,,Bi2.0Sr2.0Ca0.55Y0.45Cu1.95Zn0.05O8.0
18340,Bi2Sr2Ca0.6Y0.4Cu1.95Zn0.05O8+d,"Bi2Sr2(Ca,Y)(Cu,Zn)2O8",Bi2212,29.3,,,,PR05707491,Bi,2.0,Sr,2.0,Ca,0.6,Y,0.4,Cu,1.95,Zn,0.05,,,,,,,O,8.0,,Bi2.0Sr2.0Ca0.6Y0.4Cu1.95Zn0.05O8.0
18341,Bi2Sr2Ca0.65Y0.35Cu1.95Zn0.05O8+z,"Bi2Sr2(Ca,Y)(Cu,Zn)2O8",Bi2212,42.7,,,,PR05707491,Bi,2.0,Sr,2.0,Ca,0.65,Y,0.35,Cu,1.95,Zn,0.05,,,,,,,O,8.0,,Bi2.0Sr2.0Ca0.65Y0.35Cu1.95Zn0.05O8.0
18342,Bi2Sr2Ca0.66Y0.34Cu1.95Zn0.05O8+z,"Bi2Sr2(Ca,Y)(Cu,Zn)2O8",Bi2212,43.1,,,,PR05707491,Bi,2.0,Sr,2.0,Ca,0.66,Y,0.34,Cu,1.95,Zn,0.05,,,,,,,O,8.0,,Bi2.0Sr2.0Ca0.66Y0.34Cu1.95Zn0.05O8.0
18343,Bi2Sr2Ca0.67Y0.33Cu1.95Zn0.05O8+z,"Bi2Sr2(Ca,Y)(Cu,Zn)2O8",Bi2212,37.5,,,,PR05707491,Bi,2.0,Sr,2.0,Ca,0.67,Y,0.33,Cu,1.95,Zn,0.05,,,,,,,O,8.0,,Bi2.0Sr2.0Ca0.67Y0.33Cu1.95Zn0.05O8.0
18344,Bi2Sr2Ca0.69Y0.31Cu1.95Zn0.05O8+z,"Bi2Sr2(Ca,Y)(Cu,Zn)2O8",Bi2212,32.8,,,,PR05707491,Bi,2.0,Sr,2.0,Ca,0.69,Y,0.31,Cu,1.95,Zn,0.05,,,,,,,O,8.0,,Bi2.0Sr2.0Ca0.69Y0.31Cu1.95Zn0.05O8.0
18345,Bi2Sr2Ca0.7Y0.3Cu1.95Zn0.05O8+z,"Bi2Sr2(Ca,Y)(Cu,Zn)2O8",Bi2212,48.7,,,,PR05707491,Bi,2.0,Sr,2.0,Ca,0.7,Y,0.3,Cu,1.95,Zn,0.05,,,,,,,O,8.0,,Bi2.0Sr2.0Ca0.7Y0.3Cu1.95Zn0.05O8.0
18346,Bi2Sr2Ca0.73Y0.27Cu1.95Zn0.05O8+z,"Bi2Sr2(Ca,Y)(Cu,Zn)2O8",Bi2212,45.7,,,,PR05707491,Bi,2.0,Sr,2.0,Ca,0.73,Y,0.27,Cu,1.95,Zn,0.05,,,,,,,O,8.0,,Bi2.0Sr2.0Ca0.73Y0.27Cu1.95Zn0.05O8.0
18347,Bi2Sr2Ca0.75Y0.25Cu1.95Zn0.05O8+z,"Bi2Sr2(Ca,Y)(Cu,Zn)2O8",Bi2212,49.1,,,,PR05707491,Bi,2.0,Sr,2.0,Ca,0.75,Y,0.25,Cu,1.95,Zn,0.05,,,,,,,O,8.0,,Bi2.0Sr2.0Ca0.75Y0.25Cu1.95Zn0.05O8.0
18348,Bi2Sr2Ca0.8Y0.2Cu1.95Zn0.05O8+z,"Bi2Sr2(Ca,Y)(Cu,Zn)2O8",Bi2212,75.0,,,,PR05707491,Bi,2.0,Sr,2.0,Ca,0.8,Y,0.2,Cu,1.95,Zn,0.05,,,,,,,O,8.0,,Bi2.0Sr2.0Ca0.8Y0.2Cu1.95Zn0.05O8.0
18349,Bi2Sr2Ca0.85Y0.15Cu1.95Zn0.05O8+z,"Bi2Sr2(Ca,Y)(Cu,Zn)2O8",Bi2212,65.1,,,,PR05707491,Bi,2.0,Sr,2.0,Ca,0.85,Y,0.15,Cu,1.95,Zn,0.05,,,,,,,O,8.0,,Bi2.0Sr2.0Ca0.85Y0.15Cu1.95Zn0.05O8.0
18350,Bi2Sr2Ca0.55Y0.45Cu1.94Zn0.06O8+z,"Bi2Sr2(Ca,Y)(Cu,Zn)2O8",Bi2212,11.6,,,,PR05707491,Bi,2.0,Sr,2.0,Ca,0.55,Y,0.45,Cu,1.94,Zn,0.06,,,,,,,O,8.0,,Bi2.0Sr2.0Ca0.55Y0.45Cu1.94Zn0.06O8.0
18351,Bi2Sr2Ca0.6Y0.4Cu1.94Zn0.06O8+z,"Bi2Sr2(Ca,Y)(Cu,Zn)2O8",Bi2212,26.3,,,,PR05707491,Bi,2.0,Sr,2.0,Ca,0.6,Y,0.4,Cu,1.94,Zn,0.06,,,,,,,O,8.0,,Bi2.0Sr2.0Ca0.6Y0.4Cu1.94Zn0.06O8.0
18352,Bi2Sr2Ca0.62Y0.38Cu1.94Zn0.06O8+z,"Bi2Sr2(Ca,Y)(Cu,Zn)2O8",Bi2212,41.8,,,,PR05707491,Bi,2.0,Sr,2.0,Ca,0.62,Y,0.38,Cu,1.94,Zn,0.06,,,,,,,O,8.0,,Bi2.0Sr2.0Ca0.62Y0.38Cu1.94Zn0.06O8.0
18353,Bi2Sr2Ca0.65Y0.35Cu1.94Zn0.06O8+z,"Bi2Sr2(Ca,Y)(Cu,Zn)2O8",Bi2212,31.0,,,,PR05707491,Bi,2.0,Sr,2.0,Ca,0.65,Y,0.35,Cu,1.94,Zn,0.06,,,,,,,O,8.0,,Bi2.0Sr2.0Ca0.65Y0.35Cu1.94Zn0.06O8.0
18354,Bi2Sr2Ca0.66Y0.34Cu1.94Zn0.06O8+z,"Bi2Sr2(Ca,Y)(Cu,Zn)2O8",Bi2212,18.1,,,,PR05707491,Bi,2.0,Sr,2.0,Ca,0.66,Y,0.34,Cu,1.94,Zn,0.06,,,,,,,O,8.0,,Bi2.0Sr2.0Ca0.66Y0.34Cu1.94Zn0.06O8.0
18355,Bi2Sr2Ca0.68Y0.32Cu1.94Zn0.06O8+z,"Bi2Sr2(Ca,Y)(Cu,Zn)2O8",Bi2212,29.3,,,,PR05707491,Bi,2.0,Sr,2.0,Ca,0.68,Y,0.32,Cu,1.94,Zn,0.06,,,,,,,O,8.0,,Bi2.0Sr2.0Ca0.68Y0.32Cu1.94Zn0.06O8.0
18356,Bi2Sr2Ca0.7Y0.3Cu1.94Zn0.06O8+z,"Bi2Sr2(Ca,Y)(Cu,Zn)2O8",Bi2212,29.3,,,,PR05707491,Bi,2.0,Sr,2.0,Ca,0.7,Y,0.3,Cu,1.94,Zn,0.06,,,,,,,O,8.0,,Bi2.0Sr2.0Ca0.7Y0.3Cu1.94Zn0.06O8.0
18357,Bi2Sr2Ca0.73Y0.27Cu1.94Zn0.06O8+z,"Bi2Sr2(Ca,Y)(Cu,Zn)2O8",Bi2212,40.1,,,,PR05707491,Bi,2.0,Sr,2.0,Ca,0.73,Y,0.27,Cu,1.94,Zn,0.06,,,,,,,O,8.0,,Bi2.0Sr2.0Ca0.73Y0.27Cu1.94Zn0.06O8.0
18358,Bi2Sr2Ca0.75Y0.25Cu1.94Zn0.06O8+z,"Bi2Sr2(Ca,Y)(Cu,Zn)2O8",Bi2212,36.6,,,,PR05707491,Bi,2.0,Sr,2.0,Ca,0.75,Y,0.25,Cu,1.94,Zn,0.06,,,,,,,O,8.0,,Bi2.0Sr2.0Ca0.75Y0.25Cu1.94Zn0.06O8.0
18359,Bi2Sr2Ca0.8Y0.2Cu1.94Zn0.06O8+z,"Bi2Sr2(Ca,Y)(Cu,Zn)2O8",Bi2212,70.2,,,,PR05707491,Bi,2.0,Sr,2.0,Ca,0.8,Y,0.2,Cu,1.94,Zn,0.06,,,,,,,O,8.0,,Bi2.0Sr2.0Ca0.8Y0.2Cu1.94Zn0.06O8.0
18360,Bi2Sr2Ca0.85Y0.15Cu1.94Zn0.06O8+z,"Bi2Sr2(Ca,Y)(Cu,Zn)2O8",Bi2212,59.5,,,,PR05707491,Bi,2.0,Sr,2.0,Ca,0.85,Y,0.15,Cu,1.94,Zn,0.06,,,,,,,O,8.0,,Bi2.0Sr2.0Ca0.85Y0.15Cu1.94Zn0.06O8.0
18500,Y1Ba2Cu3O7-d,YBa2Cu3O7-d,Y123,91.0,,,,PR05713872,Y,1.0,Ba,2.0,Cu,3.0,,,,,,,,,,,,,O,7.0,,Y1.0Ba2.0Cu3.0O7.0
18501,Y1Ba2Cu3O7-d,YBa2Cu3O7-d,Y123,90.5,,,,PR05713872,Y,1.0,Ba,2.0,Cu,3.0,,,,,,,,,,,,,O,7.0,,Y1.0Ba2.0Cu3.0O7.0
18502,Y1Ba2Cu3O7-d,YBa2Cu3O7-d,Y123,84.0,,,,PR05713872,Y,1.0,Ba,2.0,Cu,3.0,,,,,,,,,,,,,O,7.0,,Y1.0Ba2.0Cu3.0O7.0
18503,Y1Ba2Cu3O7-d,YBa2Cu3O7-d,Y123,78.0,,,,PR05713872,Y,1.0,Ba,2.0,Cu,3.0,,,,,,,,,,,,,O,7.0,,Y1.0Ba2.0Cu3.0O7.0
18504,Y1Ba2Cu3O7-d,YBa2Cu3O7-d,Y123,72.0,,,,PR05713872,Y,1.0,Ba,2.0,Cu,3.0,,,,,,,,,,,,,O,7.0,,Y1.0Ba2.0Cu3.0O7.0
18505,Y1Ba2Cu3O7-d,YBa2Cu3O7-d,Y123,53.0,,,,PR05713872,Y,1.0,Ba,2.0,Cu,3.0,,,,,,,,,,,,,O,7.0,,Y1.0Ba2.0Cu3.0O7.0
18506,Y1Ba2Cu3O7-d,YBa2Cu3O7-d,Y123,39.0,,,,PR05713872,Y,1.0,Ba,2.0,Cu,3.0,,,,,,,,,,,,,O,7.0,,Y1.0Ba2.0Cu3.0O7.0
18507,Y1Ba2Cu3O7-d,YBa2Cu3O7-d,Y123,84.0,,,,PR05714084,Y,1.0,Ba,2.0,Cu,3.0,,,,,,,,,,,,,O,7.0,,Y1.0Ba2.0Cu3.0O7.0
18510,Y1Ba2Cu3O7-d,YBa2Cu3O7-d,Y123,92.0,,,,PR05713422,Y,1.0,Ba,2.0,Cu,3.0,,,,,,,,,,,,,O,7.0,,Y1.0Ba2.0Cu3.0O7.0
18511,Y1Ba2Cu3O7-d,YBa2Cu3O7-d,Y123,66.0,,,,PR05713422,Y,1.0,Ba,2.0,Cu,3.0,,,,,,,,,,,,,O,7.0,,Y1.0Ba2.0Cu3.0O7.0
18512,Y1Ba2Cu3O7-d,YBa2Cu3O7-d,Y123,57.0,,,,PR05713422,Y,1.0,Ba,2.0,Cu,3.0,,,,,,,,,,,,,O,7.0,,Y1.0Ba2.0Cu3.0O7.0
18600,La1.91Sr0.09Cu1O4,"(La,Sr)2CuO4",T,30.0,,,,PR05800611,La,1.91,Sr,0.09,Cu,1.0,,,,,,,,,,,,,O,4.0,,La1.91Sr0.09Cu1.0O4.0
18601,La1.86Sr0.14Cu1O4,"(La,Sr)2CuO4",T,40.0,,,,PR05800611,La,1.86,Sr,0.14,Cu,1.0,,,,,,,,,,,,,O,4.0,,La1.86Sr0.14Cu1.0O4.0
18602,La1.85Sr0.15Cu1O4,"(La,Sr)2CuO4",T,42.0,,,,PR05800611,La,1.85,Sr,0.15,Cu,1.0,,,,,,,,,,,,,O,4.0,,La1.85Sr0.15Cu1.0O4.0
18604,Pr1Ba2Cu3O6.6,PrBa2Cu3O6.6,Y123,60.0,3.883,3.948,11.823,PR05800619,Pr,1.0,Ba,2.0,Cu,3.0,,,,,,,,,,,,,O,6.6,6.6,Pr1.0Ba2.0Cu3.0O6.6
18605,Pr1Ba2Cu3O6.8,PrBa2Cu3O6.8,Y123,81.0,,,,PR05800619,Pr,1.0,Ba,2.0,Cu,3.0,,,,,,,,,,,,,O,6.8,6.8,Pr1.0Ba2.0Cu3.0O6.8
18616,Bi2Sr2Ca1Cu2O8+d,Bi2Sr2Ca1Cu2O8,Bi2212,86.0,,,,PR05801000,Bi,2.0,Sr,2.0,Ca,1.0,Cu,2.0,,,,,,,,,,,O,8.0,,Bi2.0Sr2.0Ca1.0Cu2.0O8.0
18617,Bi2Sr2Ca0.89Pr0.11Cu2O8+d,"Bi2Sr2(Ca,Pr)Cu2O8",Bi2212,88.0,,,,PR05801000,Bi,2.0,Sr,2.0,Ca,0.89,Pr,0.11,Cu,2.0,,,,,,,,,O,8.0,,Bi2.0Sr2.0Ca0.89Pr0.11Cu2.0O8.0
18618,Bi2Sr2Ca0.83Pr0.17Cu2O8+d,"Bi2Sr2(Ca,Pr)Cu2O8",Bi2212,84.0,,,,PR05801000,Bi,2.0,Sr,2.0,Ca,0.83,Pr,0.17,Cu,2.0,,,,,,,,,O,8.0,,Bi2.0Sr2.0Ca0.83Pr0.17Cu2.0O8.0
18619,Bi2Sr2Ca0.72Pr0.28Cu2O8+d,"Bi2Sr2(Ca,Pr)Cu2O8",Bi2212,71.0,5.435,5.439,30.701,PR05801000,Bi,2.0,Sr,2.0,Ca,0.72,Pr,0.28,Cu,2.0,,,,,,,,,O,8.0,,Bi2.0Sr2.0Ca0.72Pr0.28Cu2.0O8.0
18800,La2Cu1O4.012,La2CuO4,T,32.0,5.3632,5.4162,13.179,PR05805856,La,2.0,Cu,1.0,,,,,,,,,,,,,,,O,4.012,,La2.0Cu1.0O4.012
18801,La2Cu1O4.022,La2CuO4,T,42.0,5.3446,5.4334,13.252,PR05805856,La,2.0,Cu,1.0,,,,,,,,,,,,,,,O,4.022,,La2.0Cu1.0O4.022
18804,Tl2Ba2Cu1O6+Z,Tl2Ba2CUO6,Tl2201,24.0,5.44663,5.50424,23.1517,PR05805226,Tl,2.0,Ba,2.0,Cu,1.0,,,,,,,,,,,,,O,6.0,,Tl2.0Ba2.0Cu1.0O6.0
18805,Tl2Ba2Cu1O6+Z,Tl2Ba2CUO6,Tl2201,25.0,5.45092,5.50119,23.1645,PR05805226,Tl,2.0,Ba,2.0,Cu,1.0,,,,,,,,,,,,,O,6.0,,Tl2.0Ba2.0Cu1.0O6.0
18811,La1.86Sr0.14Cu1O4,"(La,Sr)2CuO4",T,37.0,,,,PR05805831,La,1.86,Sr,0.14,Cu,1.0,,,,,,,,,,,,,O,4.0,4.0,La1.86Sr0.14Cu1.0O4.0
18827,La1.835Sr0.165Cu0.995Ni0.005O4,"(La,Sr)2(Cu,Ni)O4",T,33.0,,,,PR05805831,La,1.835,Sr,0.165,Cu,0.995,Ni,0.005,,,,,,,,,,,O,4.0,4.0,La1.835Sr0.165Cu0.995Ni0.005O4.0
18828,La1.83Sr0.17Cu0.99Ni0.01O4,"(La,Sr)2(Cu,Ni)O4",T,29.0,,,,PR05805831,La,1.83,Sr,0.17,Cu,0.99,Ni,0.01,,,,,,,,,,,O,4.0,4.0,La1.83Sr0.17Cu0.99Ni0.01O4.0
18829,La1.825Sr0.175Cu0.985Ni0.015O4,"(La,Sr)2(Cu,Ni)O4",T,25.0,,,,PR05805831,La,1.825,Sr,0.175,Cu,0.985,Ni,0.015,,,,,,,,,,,O,4.0,4.0,La1.825Sr0.175Cu0.985Ni0.015O4.0
18833,La1.8Sr0.2Cu1O4,"(La,Sr)2CuO4",T,22.0,,,,PR05805831,La,1.8,Sr,0.2,Cu,1.0,,,,,,,,,,,,,O,4.0,4.0,La1.8Sr0.2Cu1.0O4.0
18856,La1.78Sr0.22Cu0.92Ni0.08O4,"(La,Sr)2(Cu,Ni)O4",T,21.0,,,,PR05805831,La,1.78,Sr,0.22,Cu,0.92,Ni,0.08,,,,,,,,,,,O,4.0,4.0,La1.78Sr0.22Cu0.92Ni0.08O4.0
18857,La1.775Sr0.225Cu0.995Ni0.005O4,"(La,Sr)2(Cu,Ni)O4",T,21.0,,,,PR05805831,La,1.775,Sr,0.225,Cu,0.995,Ni,0.005,,,,,,,,,,,O,4.0,4.0,La1.775Sr0.225Cu0.995Ni0.005O4.0
18858,La1.77Sr0.23Cu0.99Ni0.01O4,"(La,Sr)2(Cu,Ni)O4",T,18.0,,,,PR05805831,La,1.77,Sr,0.23,Cu,0.99,Ni,0.01,,,,,,,,,,,O,4.0,4.0,La1.77Sr0.23Cu0.99Ni0.01O4.0
18881,La1.78Sr0.22Cu1O4,"(La,Sr)2CuO4",T,22.0,,,,PR05805831,La,1.78,Sr,0.22,Cu,1.0,,,,,,,,,,,,,O,4.0,4.0,La1.78Sr0.22Cu1.0O4.0
18882,La1.78Sr0.22Cu0.9975Zn0.0025O4,"(La,Sr)2(Cu,Zn)O4",T,20.0,,,,PR05805831,La,1.78,Sr,0.22,Cu,0.9975,Zn,0.0025,,,,,,,,,,,O,4.0,4.0,La1.78Sr0.22Cu0.9975Zn0.0025O4.0
18883,La1.78Sr0.22Cu0.995Zn0.005O4,"(La,Sr)2(Cu,Zn)O4",T,19.0,,,,PR05805831,La,1.78,Sr,0.22,Cu,0.995,Zn,0.005,,,,,,,,,,,O,4.0,4.0,La1.78Sr0.22Cu0.995Zn0.005O4.0
18884,La1.78Sr0.22Cu0.993Zn0.007O4,"(La,Sr)2(Cu,Zn)O4",T,18.0,,,,PR05805831,La,1.78,Sr,0.22,Cu,0.993,Zn,0.006999999999999999,,,,,,,,,,,O,4.0,4.0,La1.78Sr0.22Cu0.993Zn0.006999999999999999O4.0
18885,La1.78Sr0.22Cu0.99Zn0.01O4,"(La,Sr)2(Cu,Zn)O4",T,15.0,,,,PR05805831,La,1.78,Sr,0.22,Cu,0.99,Zn,0.01,,,,,,,,,,,O,4.0,4.0,La1.78Sr0.22Cu0.99Zn0.01O4.0
18887,Bi2Sr2Ca1Cu2O8+Z,Bi2Sr2CaCuO8,Bi2212,79.0,,,,PR05805960,Bi,2.0,Sr,2.0,Ca,1.0,Cu,2.0,,,,,,,,,,,O,8.0,,Bi2.0Sr2.0Ca1.0Cu2.0O8.0
18888,Bi2Sr2Ca1Cu2O8+Z,Bi2Sr2CaCuO8,Bi2212,77.0,,,,PR05805960,Bi,2.0,Sr,2.0,Ca,1.0,Cu,2.0,,,,,,,,,,,O,8.0,,Bi2.0Sr2.0Ca1.0Cu2.0O8.0
18889,Tl2Ba2Cu1O6+Z,Tl2Ba2CUO6,Tl2201,38.0,5.4559,5.49672,23.1901,PR05805226,Tl,2.0,Ba,2.0,Cu,1.0,,,,,,,,,,,,,O,6.0,,Tl2.0Ba2.0Cu1.0O6.0
18890,Tl2Ba2Cu1O6+Z,Tl2Ba2CUO6,Tl2201,50.0,5.458419999999999,5.49889,23.2003,PR05805226,Tl,2.0,Ba,2.0,Cu,1.0,,,,,,,,,,,,,O,6.0,,Tl2.0Ba2.0Cu1.0O6.0
18891,Tl2Ba2Cu1O6+Z,Tl2Ba2CUO6,Tl2201,68.0,5.46289,5.49777,23.2127,PR05805226,Tl,2.0,Ba,2.0,Cu,1.0,,,,,,,,,,,,,O,6.0,,Tl2.0Ba2.0Cu1.0O6.0
18892,Tl2Ba2Cu1O6+Z,Tl2Ba2CUO6,Tl2201,79.0,5.46457,5.49509,23.2174,PR05805226,Tl,2.0,Ba,2.0,Cu,1.0,,,,,,,,,,,,,O,6.0,,Tl2.0Ba2.0Cu1.0O6.0
18893,Tl2Ba2Cu1O6+Z,Tl2Ba2CUO6,Tl2201,90.0,5.4663,5.49201,23.2231,PR05805226,Tl,2.0,Ba,2.0,Cu,1.0,,,,,,,,,,,,,O,6.0,,Tl2.0Ba2.0Cu1.0O6.0
18900,Y1Ba2Cu4O8,YBaCu4O8,Y124,81.0,,,,PR05808937,Y,1.0,Ba,2.0,Cu,4.0,,,,,,,,,,,,,O,8.0,8.0,Y1.0Ba2.0Cu4.0O8.0
18901,Y1Ba2Cu3.925Zn0.075O8,"""YBa2(Cu,Zn)4O8""",Y124,25.0,,,,PR05808937,Y,1.0,Ba,2.0,Cu,3.925,Zn,0.075,,,,,,,,,,,O,8.0,8.0,Y1.0Ba2.0Cu3.925Zn0.075O8.0
18904,Ba2Ca2.85Mg0.15Cu5O12-z,"CuBa2(Ca,Mg)3Cu4O12-z",Cu1234,116.6,3.855,,17.954,PR05809504,Ba,2.0,Ca,2.85,Mg,0.15,Cu,5.0,,,,,,,,,,,O,12.0,,Ba2.0Ca2.85Mg0.15Cu5.0O12.0
18905,Ba2Ca2.7Mg0.3Cu5O12-z,"CuBa2(Ca,Mg)3Cu4O12-z",Cu1234,116.4,3.8480000000000003,,17.907,PR05809504,Ba,2.0,Ca,2.7,Mg,0.3,Cu,5.0,,,,,,,,,,,O,12.0,,Ba2.0Ca2.7Mg0.3Cu5.0O12.0
18906,Ba2Ca2.4Mg0.6Cu5O12-z,"CuBa2(Ca,Mg)3Cu4O12-z",Cu1234,116.8,3.8480000000000003,,17.907,PR05809504,Ba,2.0,Ca,2.4,Mg,0.6,Cu,5.0,,,,,,,,,,,O,12.0,,Ba2.0Ca2.4Mg0.6Cu5.0O12.0
18907,Ba2Ca2.01Mg0.99Cu5O12-z,"CuBa2(Ca,Mg)3Cu4O12-z",Cu1234,116.6,3.847,,17.917,PR05809504,Ba,2.0,Ca,2.01,Mg,0.99,Cu,5.0,,,,,,,,,,,O,12.0,,Ba2.0Ca2.01Mg0.99Cu5.0O12.0
18908,Ba2Ca3Cu5O12-z,CuBa2Ca3Cu4O12-z,Cu1234,117.5,3.8560000000000003,,17.993,PR05809504,Ba,2.0,Ca,3.0,Cu,5.0,,,,,,,,,,,,,O,12.0,,Ba2.0Ca3.0Cu5.0O12.0
18909,Hg1Ba2Cu1O4+z,HgBaCuO4+z,Hg1201,95.0,3.888,,9.538,PR05809536,Hg,1.0,Ba,2.0,Cu,1.0,,,,,,,,,,,,,O,4.0,,Hg1.0Ba2.0Cu1.0O4.0
19100,Dy1Ba2Cu3O7,DyBa2Cu3O7,Y123,91.0,,,,PR05811153,Dy,1.0,Ba,2.0,Cu,3.0,,,,,,,,,,,,,O,7.0,7.0,Dy1.0Ba2.0Cu3.0O7.0
19101,Y1Sr2Cu3O7.5,YSr2Cu3Oz,Y123,62.5,3.795,,11.38,PR05811201,Y,1.0,Sr,2.0,Cu,3.0,,,,,,,,,,,,,O,7.5,7.5,Y1.0Sr2.0Cu3.0O7.5
19202,La1.85Sr0.15Cu0.99Ni0.01O4+Z,"(La,Sr)2(Cu,Ni)O4",T,29.0,,,,PR05815116,La,1.85,Sr,0.15,Cu,0.99,Ni,0.01,,,,,,,,,,,O,4.0,,La1.85Sr0.15Cu0.99Ni0.01O4.0
19203,La1.85Sr0.15Cu0.98Ni0.02O4+Z,"(La,Sr)2(Cu,Ni)O4",T,31.0,,,,PR05815116,La,1.85,Sr,0.15,Cu,0.98,Ni,0.02,,,,,,,,,,,O,4.0,,La1.85Sr0.15Cu0.98Ni0.02O4.0
19204,La1.85Sr0.15Cu0.97Ni0.03O4+Z,"(La,Sr)2(Cu,Ni)O4",T,28.0,,,,PR05815116,La,1.85,Sr,0.15,Cu,0.97,Ni,0.03,,,,,,,,,,,O,4.0,,La1.85Sr0.15Cu0.97Ni0.03O4.0
19213,Bi2Sr2Ca1Cu2O8+Z,Bi2Sr2CaCu2O8+Z,Bi2212,78.0,,,30.58,PR05814219,Bi,2.0,Sr,2.0,Ca,1.0,Cu,2.0,,,,,,,,,,,O,8.0,,Bi2.0Sr2.0Ca1.0Cu2.0O8.0
19214,Bi2Sr2Ca1Cu2O8+Z,Bi2Sr2CaCu2O8+Z,Bi2212,80.0,,,30.61,PR05814219,Bi,2.0,Sr,2.0,Ca,1.0,Cu,2.0,,,,,,,,,,,O,8.0,,Bi2.0Sr2.0Ca1.0Cu2.0O8.0
19215,Bi2Sr2Ca1Cu2O8+Z,Bi2Sr2CaCu2O8+Z,Bi2212,85.0,,,30.72,PR05814219,Bi,2.0,Sr,2.0,Ca,1.0,Cu,2.0,,,,,,,,,,,O,8.0,,Bi2.0Sr2.0Ca1.0Cu2.0O8.0
19216,Bi2Sr2Ca1Cu2O8+Z,Bi2Sr2CaCu2O8+Z,Bi2212,89.0,,,30.92,PR05814219,Bi,2.0,Sr,2.0,Ca,1.0,Cu,2.0,,,,,,,,,,,O,8.0,,Bi2.0Sr2.0Ca1.0Cu2.0O8.0
19217,Bi2Sr2Ca1Cu2O8+Z,Bi2Sr2CaCu2O8+Z,Bi2212,81.0,,,30.98,PR05814219,Bi,2.0,Sr,2.0,Ca,1.0,Cu,2.0,,,,,,,,,,,O,8.0,,Bi2.0Sr2.0Ca1.0Cu2.0O8.0
19218,Bi2Sr2Ca1Cu2O8+Z,Bi2Sr2CaCu2O8+Z,Bi2212,76.0,,,31.09,PR05814219,Bi,2.0,Sr,2.0,Ca,1.0,Cu,2.0,,,,,,,,,,,O,8.0,,Bi2.0Sr2.0Ca1.0Cu2.0O8.0
19219,Y1Ba2Cu3O7-Z,YBa2Cu3O7z,Y123,87.0,,,,PR05814581,Y,1.0,Ba,2.0,Cu,3.0,,,,,,,,,,,,,O,7.0,,Y1.0Ba2.0Cu3.0O7.0
19220,Y1Ba2Cu3O7-Z,YBa2Cu3O7z,Y123,87.0,,,,PR05814581,Y,1.0,Ba,2.0,Cu,3.0,,,,,,,,,,,,,O,7.0,,Y1.0Ba2.0Cu3.0O7.0
19221,Y1Ba2Cu3O7-Z,YBa2Cu3O7z,Y123,87.0,,,,PR05814581,Y,1.0,Ba,2.0,Cu,3.0,,,,,,,,,,,,,O,7.0,,Y1.0Ba2.0Cu3.0O7.0
19222,Y1Ba2Cu3O7-Z,YBa2Cu3O7z,Y123,84.0,,,,PR05814581,Y,1.0,Ba,2.0,Cu,3.0,,,,,,,,,,,,,O,7.0,,Y1.0Ba2.0Cu3.0O7.0
19223,Y1Ba2Cu3O7-Z,YBa2Cu3O7z,Y123,90.0,,,,PR05814581,Y,1.0,Ba,2.0,Cu,3.0,,,,,,,,,,,,,O,7.0,,Y1.0Ba2.0Cu3.0O7.0
19224,La1.9Sr0.1Cu1O4,"(La,Sr)2CuO4",T,33.0,,,,PR05814753,La,1.9,Sr,0.1,Cu,1.0,,,,,,,,,,,,,O,4.0,,La1.9Sr0.1Cu1.0O4.0
19225,La1.84Sr0.16Cu1O4,"(La,Sr)2CuO4",T,39.0,,,,PR05814753,La,1.84,Sr,0.16,Cu,1.0,,,,,,,,,,,,,O,4.0,,La1.84Sr0.16Cu1.0O4.0
19226,La1.78Sr0.22Cu1O4,"(La,Sr)2CuO4",T,29.0,,,,PR05814753,La,1.78,Sr,0.22,Cu,1.0,,,,,,,,,,,,,O,4.0,,La1.78Sr0.22Cu1.0O4.0
19227,Bi2Sr2Ca1Cu2O8+Z,Bi2Sr2CaCu2O8+z,Bi2212,82.0,,,,PR05815231,Bi,2.0,Sr,2.0,Ca,1.0,Cu,2.0,,,,,,,,,,,O,8.0,,Bi2.0Sr2.0Ca1.0Cu2.0O8.0
19228,Bi2Sr2Ca1Cu2O8+Z,Bi2Sr2CaCu2O8+z,Bi2212,73.0,,,,PR05815231,Bi,2.0,Sr,2.0,Ca,1.0,Cu,2.0,,,,,,,,,,,O,8.0,,Bi2.0Sr2.0Ca1.0Cu2.0O8.0
19229,Bi2Sr2Ca0.79Y0.21Cu2O8+Z,"Bi2Sr2(Ca,Y)Cu2O8+z",Bi2212,90.0,,,,PR05815231,Bi,2.0,Sr,2.0,Ca,0.79,Y,0.21,Cu,2.0,,,,,,,,,O,8.0,,Bi2.0Sr2.0Ca0.79Y0.21Cu2.0O8.0
19230,Bi2Sr2Ca0.79Y0.21Cu2O8+Z,"Bi2Sr2(Ca,Y)Cu2O8+z",Bi2212,77.0,,,,PR05815231,Bi,2.0,Sr,2.0,Ca,0.79,Y,0.21,Cu,2.0,,,,,,,,,O,8.0,,Bi2.0Sr2.0Ca0.79Y0.21Cu2.0O8.0
19231,Bi2Sr2Ca0.72Y0.28Cu2O8+Z,"Bi2Sr2(Ca,Y)Cu2O8+z",Bi2212,91.0,,,,PR05815231,Bi,2.0,Sr,2.0,Ca,0.72,Y,0.28,Cu,2.0,,,,,,,,,O,8.0,,Bi2.0Sr2.0Ca0.72Y0.28Cu2.0O8.0
19232,Bi2Sr2Ca0.72Y0.28Cu2O8+Z,"Bi2Sr2(Ca,Y)Cu2O8+z",Bi2212,81.0,,,,PR05815231,Bi,2.0,Sr,2.0,Ca,0.72,Y,0.28,Cu,2.0,,,,,,,,,O,8.0,,Bi2.0Sr2.0Ca0.72Y0.28Cu2.0O8.0
19233,Bi2Sr2Ca0.64Y0.36Cu2O8+Z,"Bi2Sr2(Ca,Y)Cu2O8+z",Bi2212,88.0,,,,PR05815231,Bi,2.0,Sr,2.0,Ca,0.64,Y,0.36,Cu,2.0,,,,,,,,,O,8.0,,Bi2.0Sr2.0Ca0.64Y0.36Cu2.0O8.0
19234,Bi2Sr2Ca0.64Y0.36Cu2O8+Z,"Bi2Sr2(Ca,Y)Cu2O8+z",Bi2212,88.0,,,,PR05815231,Bi,2.0,Sr,2.0,Ca,0.64,Y,0.36,Cu,2.0,,,,,,,,,O,8.0,,Bi2.0Sr2.0Ca0.64Y0.36Cu2.0O8.0
19235,Bi2Sr2Ca0.57Y0.43Cu2O8+Z,"Bi2Sr2(Ca,Y)Cu2O8+z",Bi2212,86.0,,,,PR05815231,Bi,2.0,Sr,2.0,Ca,0.57,Y,0.43,Cu,2.0,,,,,,,,,O,8.0,,Bi2.0Sr2.0Ca0.57Y0.43Cu2.0O8.0
19236,Y1Ba2Cu4O8,YBa2Cu4O8,Y124,72.0,,,,PR05814617,Y,1.0,Ba,2.0,Cu,4.0,,,,,,,,,,,,,O,8.0,,Y1.0Ba2.0Cu4.0O8.0
19237,Y1Ba2Cu4O8,YBa2Cu4O8,Y124,72.0,,,,PR05814617,Y,1.0,Ba,2.0,Cu,4.0,,,,,,,,,,,,,O,8.0,,Y1.0Ba2.0Cu4.0O8.0
19238,Y1Ba2Cu4O8,YBa2Cu4O8,Y124,80.0,,,,PR05814617,Y,1.0,Ba,2.0,Cu,4.0,,,,,,,,,,,,,O,8.0,,Y1.0Ba2.0Cu4.0O8.0
19251,Y1Ba2Cu3O6.93,YBa2Cu3Oz,Y123,93.0,,,,PR05814548,Y,1.0,Ba,2.0,Cu,3.0,,,,,,,,,,,,,O,6.93,6.93,Y1.0Ba2.0Cu3.0O6.93
19252,Y1Ba2Cu3O6.91,YBa2Cu3Oz,Y123,93.0,,,,PR05814548,Y,1.0,Ba,2.0,Cu,3.0,,,,,,,,,,,,,O,6.91,6.91,Y1.0Ba2.0Cu3.0O6.91
19254,Y1Ba2Cu3O6.94,YBa2Cu3Oz,Y123,90.5,,,,PR05815208,Y,1.0,Ba,2.0,Cu,3.0,,,,,,,,,,,,,O,6.94,6.94,Y1.0Ba2.0Cu3.0O6.94
19255,Y1Ba2Cu3O6.87,YBa2Cu3Oz,Y123,93.5,,,,PR05815208,Y,1.0,Ba,2.0,Cu,3.0,,,,,,,,,,,,,O,6.87,6.87,Y1.0Ba2.0Cu3.0O6.87
19256,Y1Ba2Cu3O6.9,YBa2Cu3Oz,Y123,92.6,,,,PR05815208,Y,1.0,Ba,2.0,Cu,3.0,,,,,,,,,,,,,O,6.9,6.9,Y1.0Ba2.0Cu3.0O6.9
19257,Y1Ba1.5Sr0.5Cu3O6.96,"Y(Ba,Sr)2Cu3Oz",Y123,89.0,3.799,3.87,11.620999999999999,PR05815208,Y,1.0,Ba,1.5,Sr,0.5,Cu,3.0,,,,,,,,,,,O,6.96,6.96,Y1.0Ba1.5Sr0.5Cu3.0O6.96
19258,Y1Ba1Sr1Cu3O6.98,"Y(Ba,Sr)2Cu3Oz",Y123,82.0,3.784,3.853,11.562000000000001,PR05815208,Y,1.0,Ba,1.0,Sr,1.0,Cu,3.0,,,,,,,,,,,O,6.98,6.98,Y1.0Ba1.0Sr1.0Cu3.0O6.98
19259,Y1Ba1Sr1Cu3O6.96,"Y(Ba,Sr)2Cu3Oz",Y123,83.5,3.785,3.853,11.562000000000001,PR05815208,Y,1.0,Ba,1.0,Sr,1.0,Cu,3.0,,,,,,,,,,,O,6.96,6.96,Y1.0Ba1.0Sr1.0Cu3.0O6.96
19260,Y1Ba1Sr1Cu3O6.8,"Y(Ba,Sr)2Cu3Oz",Y123,51.5,3.801,3.85,11.574000000000002,PR05815208,Y,1.0,Ba,1.0,Sr,1.0,Cu,3.0,,,,,,,,,,,O,6.8,6.8,Y1.0Ba1.0Sr1.0Cu3.0O6.8
19261,Y1Ba1Sr1Cu3O6.685,"Y(Ba,Sr)2Cu3Oz",Y123,34.0,3.8169999999999997,3.841,11.584000000000001,PR05815208,Y,1.0,Ba,1.0,Sr,1.0,Cu,3.0,,,,,,,,,,,O,6.685,6.685,Y1.0Ba1.0Sr1.0Cu3.0O6.685
19262,Y1Ba0.75Sr1.25Cu3O6.91,"Y(Ba,Sr)2Cu3Oz",Y123,80.0,,,,PR05815208,Y,1.0,Ba,0.75,Sr,1.25,Cu,3.0,,,,,,,,,,,O,6.91,6.91,Y1.0Ba0.75Sr1.25Cu3.0O6.91
19263,Y1Ba0.75Sr1.25Cu3O6.94,"Y(Ba,Sr)2Cu3Oz",Y123,74.0,3.783,3.845,11.539000000000001,PR05815208,Y,1.0,Ba,0.75,Sr,1.25,Cu,3.0,,,,,,,,,,,O,6.94,6.94,Y1.0Ba0.75Sr1.25Cu3.0O6.94
19300,La1.865Sr0.135Cu1O4,"(La,Sr)2CuO4",T,31.0,,,,PR05900641,La,1.865,Sr,0.135,Cu,1.0,,,,,,,,,,,,,O,4.0,,La1.865Sr0.135Cu1.0O4.0
19301,La1.85Sr0.15Cu1O4,"(La,Sr)2CuO4",T,30.5,,,,PR05900641,La,1.85,Sr,0.15,Cu,1.0,,,,,,,,,,,,,O,4.0,,La1.85Sr0.15Cu1.0O4.0
19302,La1.85Sr0.15Cu1O4,"(La,Sr)2CuO4",T,27.5,,,,PR05900641,La,1.85,Sr,0.15,Cu,1.0,,,,,,,,,,,,,O,4.0,,La1.85Sr0.15Cu1.0O4.0
19303,La1.85Sr0.15Cu1O4,"(La,Sr)2CuO4",T,27.0,,,,PR05900641,La,1.85,Sr,0.15,Cu,1.0,,,,,,,,,,,,,O,4.0,,La1.85Sr0.15Cu1.0O4.0
19304,La1.85Sr0.15Cu1O4,"(La,Sr)2CuO4",T,27.0,,,,PR05900641,La,1.85,Sr,0.15,Cu,1.0,,,,,,,,,,,,,O,4.0,,La1.85Sr0.15Cu1.0O4.0
19305,La1.85Sr0.15Cu1O4,"(La,Sr)2CuO4",T,23.0,,,,PR05900641,La,1.85,Sr,0.15,Cu,1.0,,,,,,,,,,,,,O,4.0,,La1.85Sr0.15Cu1.0O4.0
19306,La1.85Sr0.15Cu1O4,"(La,Sr)2CuO4",T,25.0,,,,PR05900641,La,1.85,Sr,0.15,Cu,1.0,,,,,,,,,,,,,O,4.0,,La1.85Sr0.15Cu1.0O4.0
19307,La1.825Sr0.175Cu1O4,"(La,Sr)2CuO4",T,24.0,,,,PR05900641,La,1.825,Sr,0.175,Cu,1.0,,,,,,,,,,,,,O,4.0,,La1.825Sr0.175Cu1.0O4.0
19308,La1.825Sr0.175Cu1O4,"(La,Sr)2CuO4",T,27.5,,,,PR05900641,La,1.825,Sr,0.175,Cu,1.0,,,,,,,,,,,,,O,4.0,,La1.825Sr0.175Cu1.0O4.0
19315,Bi2Sr1.8La0.2Cu1O6+Z,"Bi2(Sr,La)2CuO6",Bi2201,12.0,,,,PR05900192,Bi,2.0,Sr,1.8,La,0.2,Cu,1.0,,,,,,,,,,,O,6.0,,Bi2.0Sr1.8La0.2Cu1.0O6.0
19316,Bi2Sr1.7La0.3Cu1O6+Z,"Bi2(Sr,La)2CuO6",Bi2201,19.0,,,,PR05900192,Bi,2.0,Sr,1.7,La,0.3,Cu,1.0,,,,,,,,,,,O,6.0,,Bi2.0Sr1.7La0.3Cu1.0O6.0
19317,Bi2Sr1.6La0.4Cu1O6+Z,"Bi2(Sr,La)2CuO6",Bi2201,20.0,,,,PR05900192,Bi,2.0,Sr,1.6,La,0.4,Cu,1.0,,,,,,,,,,,O,6.0,,Bi2.0Sr1.6La0.4Cu1.0O6.0
19318,Bi2Sr1.5La0.5Cu1O6+Z,"Bi2(Sr,La)2CuO6",Bi2201,21.0,,,,PR05900192,Bi,2.0,Sr,1.5,La,0.5,Cu,1.0,,,,,,,,,,,O,6.0,,Bi2.0Sr1.5La0.5Cu1.0O6.0
19319,Bi2Sr1.4La0.6Cu1O6+Z,"Bi2(Sr,La)2CuO6",Bi2201,11.0,,,,PR05900192,Bi,2.0,Sr,1.4,La,0.6,Cu,1.0,,,,,,,,,,,O,6.0,,Bi2.0Sr1.4La0.6Cu1.0O6.0
19322,Tl1Ba2Ca1Cu2O7-D,TlBa2CaCu2O7-D,Tl1212,93.0,,,12.66,PR05900203,Tl,1.0,Ba,2.0,Ca,1.0,Cu,2.0,,,,,,,,,,,O,7.0,,Tl1.0Ba2.0Ca1.0Cu2.0O7.0
19323,Tl1Ba2Ca1Cu2O7-D,TlBa2CaCu2O7-D,Tl1212,92.0,,,12.66,PR05900203,Tl,1.0,Ba,2.0,Ca,1.0,Cu,2.0,,,,,,,,,,,O,7.0,,Tl1.0Ba2.0Ca1.0Cu2.0O7.0
19324,Hg1Ba2Ca1Cu2O6+D,HgBa2CaCu2O6+D,Hg1212,122.0,,,12.67,PR05900203,Hg,1.0,Ba,2.0,Ca,1.0,Cu,2.0,,,,,,,,,,,O,6.0,,Hg1.0Ba2.0Ca1.0Cu2.0O6.0
19325,Hg1Ba2Ca1Cu2O6+D,HgBa2CaCu2O6+D,Hg1212,120.0,,,12.67,PR05900203,Hg,1.0,Ba,2.0,Ca,1.0,Cu,2.0,,,,,,,,,,,O,6.0,,Hg1.0Ba2.0Ca1.0Cu2.0O6.0
19326,Hg1Ba2Ca1Cu2O6+D,HgBa2CaCu2O6+D,Hg1212,123.0,,,12.67,PR05900203,Hg,1.0,Ba,2.0,Ca,1.0,Cu,2.0,,,,,,,,,,,O,6.0,,Hg1.0Ba2.0Ca1.0Cu2.0O6.0
19339,La1.85Sr0.15Cu1O4,"(La,Sr)2CuO4",T,36.0,,,,PR05901491,La,1.85,Sr,0.15,Cu,1.0,,,,,,,,,,,,,O,4.0,,La1.85Sr0.15Cu1.0O4.0
19340,La1.8Sr0.2Cu1O4,"(La,Sr)2CuO4",T,30.0,,,,PR05901491,La,1.8,Sr,0.2,Cu,1.0,,,,,,,,,,,,,O,4.0,,La1.8Sr0.2Cu1.0O4.0
19341,La1.79Sr0.21Cu1O4,"(La,Sr)2CuO4",T,27.0,,,,PR05901491,La,1.79,Sr,0.21,Cu,1.0,,,,,,,,,,,,,O,4.0,,La1.79Sr0.21Cu1.0O4.0
19342,La1.78Sr0.22Cu1O4,"(La,Sr)2CuO4",T,21.0,,,,PR05901491,La,1.78,Sr,0.22,Cu,1.0,,,,,,,,,,,,,O,4.0,,La1.78Sr0.22Cu1.0O4.0
19343,La1.77Sr0.23Cu1O4,"(La,Sr)2CuO4",T,21.0,,,,PR05901491,La,1.77,Sr,0.23,Cu,1.0,,,,,,,,,,,,,O,4.0,,La1.77Sr0.23Cu1.0O4.0
19344,La1.76Sr0.24Cu1O4,"(La,Sr)2CuO4",T,16.0,,,,PR05901491,La,1.76,Sr,0.24,Cu,1.0,,,,,,,,,,,,,O,4.0,,La1.76Sr0.24Cu1.0O4.0
19345,La1.74Sr0.26Cu1O4,"(La,Sr)2CuO4",T,13.0,,,,PR05901491,La,1.74,Sr,0.26,Cu,1.0,,,,,,,,,,,,,O,4.0,,La1.74Sr0.26Cu1.0O4.0
19346,La1.82Sr0.18Cu0.995Zn0.005O4,"(La,Sr)2(Cu,Zn)O4",T,30.0,,,,PR05901491,La,1.82,Sr,0.18,Cu,0.995,Zn,0.005,,,,,,,,,,,O,4.0,,La1.82Sr0.18Cu0.995Zn0.005O4.0
19347,La1.81Sr0.19Cu0.995Zn0.005O4,"(La,Sr)2(Cu,Zn)O4",T,29.0,,,,PR05901491,La,1.81,Sr,0.19,Cu,0.995,Zn,0.005,,,,,,,,,,,O,4.0,,La1.81Sr0.19Cu0.995Zn0.005O4.0
19348,La1.8Sr0.2Cu0.995Zn0.005O4,"(La,Sr)2(Cu,Zn)O4",T,19.5,,,,PR05901491,La,1.8,Sr,0.2,Cu,0.995,Zn,0.005,,,,,,,,,,,O,4.0,,La1.8Sr0.2Cu0.995Zn0.005O4.0
19349,La1.79Sr0.21Cu0.995Zn0.005O4,"(La,Sr)2(Cu,Zn)O4",T,20.0,,,,PR05901491,La,1.79,Sr,0.21,Cu,0.995,Zn,0.005,,,,,,,,,,,O,4.0,,La1.79Sr0.21Cu0.995Zn0.005O4.0
19350,La1.78Sr0.22Cu0.995Zn0.005O4,"(La,Sr)2(Cu,Zn)O4",T,20.0,,,,PR05901491,La,1.78,Sr,0.22,Cu,0.995,Zn,0.005,,,,,,,,,,,O,4.0,,La1.78Sr0.22Cu0.995Zn0.005O4.0
19351,La1.77Sr0.23Cu0.995Zn0.005O4,"(La,Sr)2(Cu,Zn)O4",T,18.0,,,,PR05901491,La,1.77,Sr,0.23,Cu,0.995,Zn,0.005,,,,,,,,,,,O,4.0,,La1.77Sr0.23Cu0.995Zn0.005O4.0
19352,La1.76Sr0.24Cu0.995Zn0.005O4,"(La,Sr)2(Cu,Zn)O4",T,13.0,,,,PR05901491,La,1.76,Sr,0.24,Cu,0.995,Zn,0.005,,,,,,,,,,,O,4.0,,La1.76Sr0.24Cu0.995Zn0.005O4.0
19353,La1.83Sr0.17Cu0.99Zn0.01O4,"(La,Sr)2(Cu,Zn)O4",T,25.0,,,,PR05901491,La,1.83,Sr,0.17,Cu,0.99,Zn,0.01,,,,,,,,,,,O,4.0,,La1.83Sr0.17Cu0.99Zn0.01O4.0
19354,La1.82Sr0.18Cu0.99Zn0.01O4,"(La,Sr)2(Cu,Zn)O4",T,25.0,,,,PR05901491,La,1.82,Sr,0.18,Cu,0.99,Zn,0.01,,,,,,,,,,,O,4.0,,La1.82Sr0.18Cu0.99Zn0.01O4.0
19355,La1.815Sr0.185Cu0.99Zn0.01O4,"(La,Sr)2(Cu,Zn)O4",T,24.0,,,,PR05901491,La,1.815,Sr,0.185,Cu,0.99,Zn,0.01,,,,,,,,,,,O,4.0,,La1.815Sr0.185Cu0.99Zn0.01O4.0
19356,La1.81Sr0.19Cu0.99Zn0.01O4,"(La,Sr)2(Cu,Zn)O4",T,19.0,,,,PR05901491,La,1.81,Sr,0.19,Cu,0.99,Zn,0.01,,,,,,,,,,,O,4.0,,La1.81Sr0.19Cu0.99Zn0.01O4.0
19357,La1.805Sr0.195Cu0.99Zn0.01O4,"(La,Sr)2(Cu,Zn)O4",T,20.0,,,,PR05901491,La,1.805,Sr,0.195,Cu,0.99,Zn,0.01,,,,,,,,,,,O,4.0,,La1.805Sr0.195Cu0.99Zn0.01O4.0
19358,La1.8Sr0.2Cu0.99Zn0.01O4,"(La,Sr)2(Cu,Zn)O4",T,21.0,,,,PR05901491,La,1.8,Sr,0.2,Cu,0.99,Zn,0.01,,,,,,,,,,,O,4.0,,La1.8Sr0.2Cu0.99Zn0.01O4.0
19359,La1.79Sr0.21Cu0.99Zn0.01O4,"(La,Sr)2(Cu,Zn)O4",T,20.0,,,,PR05901491,La,1.79,Sr,0.21,Cu,0.99,Zn,0.01,,,,,,,,,,,O,4.0,,La1.79Sr0.21Cu0.99Zn0.01O4.0
19360,La1.78Sr0.22Cu0.99Zn0.01O4,"(La,Sr)2(Cu,Zn)O4",T,17.0,,,,PR05901491,La,1.78,Sr,0.22,Cu,0.99,Zn,0.01,,,,,,,,,,,O,4.0,,La1.78Sr0.22Cu0.99Zn0.01O4.0
19400,Er0.8Pr0.2Ba2Cu3O7-Z,"(Er,Pr)Ba2Cu3O7-z",Y123,80.0,3.8169999999999997,3.884,11.67,PR05904504,Er,0.8,Pr,0.2,Ba,2.0,Cu,3.0,,,,,,,,,,,O,7.0,,Er0.8Pr0.2Ba2.0Cu3.0O7.0
19401,Er0.75Pr0.2Ca0.05Ba2Cu3O7-Z,"(Er,Pr,Ca)Ba2Cu3O7-z",Y123,80.0,3.82,3.883,11.672,PR05904504,Er,0.75,Pr,0.2,Ca,0.05,Ba,2.0,Cu,3.0,,,,,,,,,O,7.0,,Er0.75Pr0.2Ca0.05Ba2.0Cu3.0O7.0
19402,Er0.7Pr0.2Ca0.1Ba2Cu3O7-Z,"(Er,Pr,Ca)Ba2Cu3O7-z",Y123,78.0,3.8205,3.8819999999999997,11.67,PR05904504,Er,0.7,Pr,0.2,Ca,0.1,Ba,2.0,Cu,3.0,,,,,,,,,O,7.0,,Er0.7Pr0.2Ca0.1Ba2.0Cu3.0O7.0
19403,Er0.6Pr0.2Ca0.2Ba2Cu3O7-Z,"(Er,Pr,Ca)Ba2Cu3O7-z",Y123,74.0,3.82,3.8789999999999996,11.665,PR05904504,Er,0.6,Pr,0.2,Ca,0.2,Ba,2.0,Cu,3.0,,,,,,,,,O,7.0,,Er0.6Pr0.2Ca0.2Ba2.0Cu3.0O7.0
19404,Er0.5Pr0.2Ca0.3Ba2Cu3O7-Z,"(Er,Pr,Ca)Ba2Cu3O7-z",Y123,71.0,3.824,3.8760000000000003,11.687999999999999,PR05904504,Er,0.5,Pr,0.2,Ca,0.3,Ba,2.0,Cu,3.0,,,,,,,,,O,7.0,,Er0.5Pr0.2Ca0.3Ba2.0Cu3.0O7.0
19405,Er0.9Pr0.1Ba2Cu3O7-Z,"(Er,Pr)Ba2Cu3O7-z",Y123,80.0,,,,PR05904504,Er,0.9,Pr,0.1,Ba,2.0,Cu,3.0,,,,,,,,,,,O,7.0,,Er0.9Pr0.1Ba2.0Cu3.0O7.0
19406,Er0.85Pr0.1Ca0.05Ba2Cu3O7-Z,"(Er,Pr,Ca)Ba2Cu3O7-z",Y123,82.0,,,,PR05904504,Er,0.85,Pr,0.1,Ca,0.05,Ba,2.0,Cu,3.0,,,,,,,,,O,7.0,,Er0.85Pr0.1Ca0.05Ba2.0Cu3.0O7.0
19407,Er0.8Pr0.1Ca0.1Ba2Cu3O7-Z,"(Er,Pr,Ca)Ba2Cu3O7-z",Y123,77.0,,,,PR05904504,Er,0.8,Pr,0.1,Ca,0.1,Ba,2.0,Cu,3.0,,,,,,,,,O,7.0,,Er0.8Pr0.1Ca0.1Ba2.0Cu3.0O7.0
19408,Er0.7Pr0.1Ca0.2Ba2Cu3O7-Z,"(Er,Pr,Ca)Ba2Cu3O7-z",Y123,73.0,,,,PR05904504,Er,0.7,Pr,0.1,Ca,0.2,Ba,2.0,Cu,3.0,,,,,,,,,O,7.0,,Er0.7Pr0.1Ca0.2Ba2.0Cu3.0O7.0
19409,La1.85Sr0.15Cu1O4,"(La,Sr)2CuO4",T,43.0,,,,PR05903827,La,1.85,Sr,0.15,Cu,1.0,,,,,,,,,,,,,O,4.0,,La1.85Sr0.15Cu1.0O4.0
19410,Y1Ba2Cu2.919Zn0.081O6.7,"YBa2(Cu,Zn)3Oz",Y123,17.0,,,,PR05903948,Y,1.0,Ba,2.0,Cu,2.9189999999999996,Zn,0.081,,,,,,,,,,,O,6.7,6.7,Y1.0Ba2.0Cu2.9189999999999996Zn0.081O6.7
19411,Y1Ba2Cu2.931Zn0.069O6.7,"YBa2(Cu,Zn)3Oz",Y123,28.0,,,,PR05903948,Y,1.0,Ba,2.0,Cu,2.931,Zn,0.069,,,,,,,,,,,O,6.7,6.7,Y1.0Ba2.0Cu2.931Zn0.069O6.7
19412,Y1Ba2Cu2.961Zn0.039O6.7,"YBa2(Cu,Zn)3Oz",Y123,38.0,,,,PR05903948,Y,1.0,Ba,2.0,Cu,2.9610000000000003,Zn,0.039,,,,,,,,,,,O,6.7,6.7,Y1.0Ba2.0Cu2.9610000000000003Zn0.039O6.7
19413,Y1Ba2Cu2.931Zn0.069O6.6,"YBa2(Cu,Zn)3Oz",Y123,20.0,,,,PR05903948,Y,1.0,Ba,2.0,Cu,2.931,Zn,0.069,,,,,,,,,,,O,6.6,6.6,Y1.0Ba2.0Cu2.931Zn0.069O6.6
19415,Y1Ba2Cu2.919Zn0.081O6.75,"YBa2(Cu,Zn)3Oz",Y123,20.0,,,,PR05903948,Y,1.0,Ba,2.0,Cu,2.9189999999999996,Zn,0.081,,,,,,,,,,,O,6.75,6.75,Y1.0Ba2.0Cu2.9189999999999996Zn0.081O6.75
19416,Y1Ba2Cu2.919Zn0.081O6.8,"YBa2(Cu,Zn)3Oz",Y123,24.0,,,,PR05903948,Y,1.0,Ba,2.0,Cu,2.9189999999999996,Zn,0.081,,,,,,,,,,,O,6.8,6.8,Y1.0Ba2.0Cu2.9189999999999996Zn0.081O6.8
19417,Y1Ba2Cu2.919Zn0.081O6.83,"YBa2(Cu,Zn)3Oz",Y123,28.0,,,,PR05903948,Y,1.0,Ba,2.0,Cu,2.9189999999999996,Zn,0.081,,,,,,,,,,,O,6.83,6.83,Y1.0Ba2.0Cu2.9189999999999996Zn0.081O6.83
19418,Y1Ba2Cu3O7-Z,YBa2Cu3O7-d,Y123,89.5,,,,PR05904390,Y,1.0,Ba,2.0,Cu,3.0,,,,,,,,,,,,,O,7.0,,Y1.0Ba2.0Cu3.0O7.0
19419,Nd1Ba2Cu3O6.09,"Nd(Ba,Nd)2Cu3O6+z",Y123,90.5,3.898,,11.882,PR05903870,Nd,1.0,Ba,2.0,Cu,3.0,,,,,,,,,,,,,O,6.09,6.09,Nd1.0Ba2.0Cu3.0O6.09
19420,Nd1Ba2Cu3O6.23,"Nd(Ba,Nd)2Cu3O6+z",Y123,60.5,3.9,,11.79,PR05903870,Nd,1.0,Ba,2.0,Cu,3.0,,,,,,,,,,,,,O,6.23,6.23,Nd1.0Ba2.0Cu3.0O6.23
19421,Nd1.08Ba1.92Cu3O6.17,"Nd(Ba,Nd)2Cu3O6+z",Y123,77.5,3.89,,11.814,PR05903870,Nd,1.08,Ba,1.92,Cu,3.0,,,,,,,,,,,,,O,6.17,6.17,Nd1.08Ba1.92Cu3.0O6.17
19501,Y1Ba2Cu4O8,YBa2Cu4O8,Y124,81.5,,,,PR05906635,Y,1.0,Ba,2.0,Cu,4.0,,,,,,,,,,,,,O,8.0,8.0,Y1.0Ba2.0Cu4.0O8.0
19502,Hg1Ba2Cu1O4.06,HgBa2CuO4+Z,Hg1201,75.0,3.88723,,9.5372,PR05907209,Hg,1.0,Ba,2.0,Cu,1.0,,,,,,,,,,,,,O,4.06,4.06,Hg1.0Ba2.0Cu1.0O4.06
19503,Hg1Ba2Cu1O4.13,HgBa2CuO4+Z,Hg1201,97.0,3.8836699999999995,,9.5298,PR05907209,Hg,1.0,Ba,2.0,Cu,1.0,,,,,,,,,,,,,O,4.13,4.13,Hg1.0Ba2.0Cu1.0O4.13
19504,Hg1Ba2Cu1O4.19,HgBa2CuO4+Z,Hg1201,70.0,3.87923,,9.5244,PR05907209,Hg,1.0,Ba,2.0,Cu,1.0,,,,,,,,,,,,,O,4.19,4.19,Hg1.0Ba2.0Cu1.0O4.19
19531,La1.85Sr0.15Cu1O4,"(La,Sr)2CuO4",T,38.0,,,,PR05906557,La,1.85,Sr,0.15,Cu,1.0,,,,,,,,,,,,,O,4.0,4.0,La1.85Sr0.15Cu1.0O4.0
19532,La1.7575Pr0.0925Sr0.15Cu1O4,"(La,Pr,Sr)2CuO4",T,37.0,,,,PR05906557,La,1.7575,Pr,0.0925,Sr,0.15,Cu,1.0,,,,,,,,,,,O,4.0,4.0,La1.7575Pr0.0925Sr0.15Cu1.0O4.0
19533,La1.665Pr0.185Sr0.15Cu1O4,"(La,Pr,Sr)2CuO4",T,35.0,,,,PR05906557,La,1.665,Pr,0.185,Sr,0.15,Cu,1.0,,,,,,,,,,,O,4.0,4.0,La1.665Pr0.185Sr0.15Cu1.0O4.0
19534,La1.48Pr0.37Sr0.15Cu1O4,"(La,Pr,Sr)2CuO4",T,34.0,,,,PR05906557,La,1.48,Pr,0.37,Sr,0.15,Cu,1.0,,,,,,,,,,,O,4.0,4.0,La1.48Pr0.37Sr0.15Cu1.0O4.0
19535,La1.295Pr0.555Sr0.15Cu1O4,"(La,Pr,Sr)2CuO4",T,33.0,,,,PR05906557,La,1.295,Pr,0.555,Sr,0.15,Cu,1.0,,,,,,,,,,,O,4.0,4.0,La1.295Pr0.555Sr0.15Cu1.0O4.0
19536,La1.13Pr0.72Sr0.15Cu1O4,"(La,Pr,Sr)2CuO4",T,32.0,,,,PR05906557,La,1.13,Pr,0.72,Sr,0.15,Cu,1.0,,,,,,,,,,,O,4.0,4.0,La1.13Pr0.72Sr0.15Cu1.0O4.0
19537,La0.925Pr0.925Sr0.15Cu1O4,"(La,Pr,Sr)2CuO4",T,32.0,,,,PR05906557,La,0.925,Pr,0.925,Sr,0.15,Cu,1.0,,,,,,,,,,,O,4.0,4.0,La0.925Pr0.925Sr0.15Cu1.0O4.0
19538,Tl2Ba2Ca2Cu3O10+Z,Tl2Ba2Ca2Cu3O10+z,Tl2223,119.0,,,,PR05907216,Tl,2.0,Ba,2.0,Ca,2.0,Cu,3.0,,,,,,,,,,,O,10.0,,Tl2.0Ba2.0Ca2.0Cu3.0O10.0
19539,Tl2Ba2Ca2Cu3O10+Z,Tl2Ba2Ca2Cu3O10+z,Tl2223,120.0,,,,PR05907216,Tl,2.0,Ba,2.0,Ca,2.0,Cu,3.0,,,,,,,,,,,O,10.0,,Tl2.0Ba2.0Ca2.0Cu3.0O10.0
19541,La1.87Sr0.13Cu1O4,"(La,Sr)2CuO4",T,32.0,,,,PR05907184,La,1.87,Sr,0.13,Cu,1.0,,,,,,,,,,,,,O,4.0,4.0,La1.87Sr0.13Cu1.0O4.0
19542,La1.86Sr0.14Cu1O4,"(La,Sr)2CuO4",T,36.0,,,,PR05907184,La,1.86,Sr,0.14,Cu,1.0,,,,,,,,,,,,,O,4.0,4.0,La1.86Sr0.14Cu1.0O4.0
19543,Y1Ba2Cu3O7-Z,YBa2Cu3O7,Y123,91.0,3.82,3.88,11.67,PR05907184,Y,1.0,Ba,2.0,Cu,3.0,,,,,,,,,,,,,O,7.0,,Y1.0Ba2.0Cu3.0O7.0
19544,Y1Ba2Cu2.97Mn0.03O7-Z,"YBa2(Cu,Mn)3O7-z",Y123,91.0,,,,PR05907184,Y,1.0,Ba,2.0,Cu,2.97,Mn,0.03,,,,,,,,,,,O,7.0,,Y1.0Ba2.0Cu2.97Mn0.03O7.0
19545,Y1Ba2Cu2.955Mn0.045O7-Z,"YBa2(Cu,Mn)3O7-z",Y123,91.0,,,,PR05907184,Y,1.0,Ba,2.0,Cu,2.955,Mn,0.045,,,,,,,,,,,O,7.0,,Y1.0Ba2.0Cu2.955Mn0.045O7.0
19546,Y1Ba2Cu2.94Mn0.06O7-Z,"YBa2(Cu,Mn)3O7-z",Y123,91.0,,,,PR05907184,Y,1.0,Ba,2.0,Cu,2.94,Mn,0.06,,,,,,,,,,,O,7.0,,Y1.0Ba2.0Cu2.94Mn0.06O7.0
19547,Y1Ba2Cu2.925Mn0.075O7-Z,"YBa2(Cu,Mn)3O7-z",Y123,85.0,,,,PR05907184,Y,1.0,Ba,2.0,Cu,2.925,Mn,0.075,,,,,,,,,,,O,7.0,,Y1.0Ba2.0Cu2.925Mn0.075O7.0
19548,Y1Ba2Cu2.895Mn0.105O7-Z,"YBa2(Cu,Mn)3O7-z",Y123,83.0,,,,PR05907184,Y,1.0,Ba,2.0,Cu,2.895,Mn,0.105,,,,,,,,,,,O,7.0,,Y1.0Ba2.0Cu2.895Mn0.105O7.0
19549,Y1Ba2Cu2.85Mn0.15O7-Z,"YBa2(Cu,Mn)3O7-z",Y123,82.0,,,,PR05907184,Y,1.0,Ba,2.0,Cu,2.85,Mn,0.15,,,,,,,,,,,O,7.0,,Y1.0Ba2.0Cu2.85Mn0.15O7.0
19550,Y1Ba2Cu2.925Fe0.075O7-Z,"YBa2(Cu,Fe)3O7-z",Y123,80.0,3.83,3.87,11.65,PR05907184,Y,1.0,Ba,2.0,Cu,2.925,Fe,0.075,,,,,,,,,,,O,7.0,,Y1.0Ba2.0Cu2.925Fe0.075O7.0
19601,La1.9Sr0.1Cu1O4,"(La,Sr)2CuO4",T,27.0,,,,PR05909642,La,1.9,Sr,0.1,Cu,1.0,,,,,,,,,,,,,O,4.0,,La1.9Sr0.1Cu1.0O4.0
19602,La1.87Sr0.13Cu1O4,"(La,Sr)2CuO4",T,35.0,,,,PR05909642,La,1.87,Sr,0.13,Cu,1.0,,,,,,,,,,,,,O,4.0,,La1.87Sr0.13Cu1.0O4.0
19603,La1.83Sr0.17Cu1O4,"(La,Sr)2CuO4",T,37.0,,,,PR05909642,La,1.83,Sr,0.17,Cu,1.0,,,,,,,,,,,,,O,4.0,,La1.83Sr0.17Cu1.0O4.0
19604,La1.81Sr0.19Cu1O4,"(La,Sr)2CuO4",T,32.0,,,,PR05909642,La,1.81,Sr,0.19,Cu,1.0,,,,,,,,,,,,,O,4.0,,La1.81Sr0.19Cu1.0O4.0
19605,La1.78Sr0.22Cu1O4,"(La,Sr)2CuO4",T,30.0,,,,PR05909642,La,1.78,Sr,0.22,Cu,1.0,,,,,,,,,,,,,O,4.0,,La1.78Sr0.22Cu1.0O4.0
19628,I1Bi1.9Pb0.1Sr2Ca1Cu2O8+Z,"(Bi,Pb)2Sr2CaCu2O8+z",Bi2212,80.0,,,,PR05908962,I,1.0,Bi,1.9,Pb,0.1,Sr,2.0,Ca,1.0,Cu,2.0,,,,,,,O,8.0,,I1.0Bi1.9Pb0.1Sr2.0Ca1.0Cu2.0O8.0
19700,Y1Ba2Cu4O8,YBa2Cu4O8,Y124,77.0,,,,PR05911205,Y,1.0,Ba,2.0,Cu,4.0,,,,,,,,,,,,,O,8.0,,Y1.0Ba2.0Cu4.0O8.0
19701,Y0.8Pr0.2Ba2Cu4O8,"(Y,Pr)Ba2Cu4O8",Y124,66.0,,,,PR05911205,Y,0.8,Pr,0.2,Ba,2.0,Cu,4.0,,,,,,,,,,,O,8.0,,Y0.8Pr0.2Ba2.0Cu4.0O8.0
19702,Y0.6Pr0.4Ba2Cu4O8,"(Y,Pr)Ba2Cu4O8",Y124,49.0,,,,PR05911205,Y,0.6,Pr,0.4,Ba,2.0,Cu,4.0,,,,,,,,,,,O,8.0,,Y0.6Pr0.4Ba2.0Cu4.0O8.0
19703,Y0.4Pr0.6Ba2Cu4O8,"(Y,Pr)Ba2Cu4O8",Y124,32.0,,,,PR05911205,Y,0.4,Pr,0.6,Ba,2.0,Cu,4.0,,,,,,,,,,,O,8.0,,Y0.4Pr0.6Ba2.0Cu4.0O8.0
19707,Y1Ba2Cu3O7,YBa2Cu3O7,Y123,90.5,,,,PR05911217,Y,1.0,Ba,2.0,Cu,3.0,,,,,,,,,,,,,O,7.0,,Y1.0Ba2.0Cu3.0O7.0
19708,Y1Ba2Cu2.99Zn0.01O7,"YBa2(Cu,Zn)3O7",Y123,86.5,,,,PR05911217,Y,1.0,Ba,2.0,Cu,2.99,Zn,0.01,,,,,,,,,,,O,7.0,,Y1.0Ba2.0Cu2.99Zn0.01O7.0
19709,Y1Ba2Cu2.98Zn0.02O7,"YBa2(Cu,Zn)3O7",Y123,85.0,,,,PR05911217,Y,1.0,Ba,2.0,Cu,2.98,Zn,0.02,,,,,,,,,,,O,7.0,,Y1.0Ba2.0Cu2.98Zn0.02O7.0
19710,Y1Ba2Cu2.97Zn0.03O7,"YBa2(Cu,Zn)3O7",Y123,83.5,,,,PR05911217,Y,1.0,Ba,2.0,Cu,2.97,Zn,0.03,,,,,,,,,,,O,7.0,,Y1.0Ba2.0Cu2.97Zn0.03O7.0
19711,Bi2Sr2Ca1Cu2O8+X,Bi2Sr2CaCu2O8+x,Bi2212,78.0,,,,PR05911179,Bi,2.0,Sr,2.0,Ca,1.0,Cu,2.0,,,,,,,,,,,O,8.0,,Bi2.0Sr2.0Ca1.0Cu2.0O8.0
