Repository: CompRhys/apical

# Data Guide

In all cases whilst compiling this data we have been careful to include as much meta-information as possible to allow data to be traced back to it's original sources. For SuperCon this takes the form of the SuperCon "num :" reference id and then the source publication details. For ICSD we provide the ICSD collection code.

We acknowledge the Japanese National Institute for Materials Science for maintaining the [SuperCon](https://supercon.nims.go.jp/index_en.html) database as well as FIZ Karlsruhe GmbH for maintaining [ICSD](https://www.fiz-karlsruhe.de/en/produkte-und-dienstleistungen/inorganic-crystal-structure-database-icsd).

File: processed-data/super_cuprates.csv (part 25 of 58)
num :,composition :,str3 :,tc :,lata :,latb :,latc :,refno :,author :,title :,journal :,year :
6831,Y1.0Ba2.0Cu3.9389999999999996Ni0.061O8.0,Y124,63.5,3.839,3.87,27.201,SSC0980971,"B. Jayaram, Dale J. Payne, H.R. Chandrasekhar, J. Ulanday, Meera Chandrasekhar,",EVIDENCE FOR CHAIN SITE SUBSTTUTION OF NICKEL IN YBa2(Cu1-xNix)4O8,"Solid State Commun.,98(1996)971",1996.0
6832,Y1.0Ba2.0Cu3.92Ni0.08O8.0,Y124,55.1,,,,SSC0980971,"B. Jayaram, Dale J. Payne, H.R. Chandrasekhar, J. Ulanday, Meera Chandrasekhar,",EVIDENCE FOR CHAIN SITE SUBSTTUTION OF NICKEL IN YBa2(Cu1-xNix)4O8,"Solid State Commun.,98(1996)971",1996.0
6833,Y1.0Ba2.0Cu3.9Ni0.1O8.0,Y124,52.6,3.839,3.872,27.186999999999998,SSC0980971,"B. Jayaram, Dale J. Payne, H.R. Chandrasekhar, J. Ulanday, Meera Chandrasekhar,",EVIDENCE FOR CHAIN SITE SUBSTTUTION OF NICKEL IN YBa2(Cu1-xNix)4O8,"Solid State Commun.,98(1996)971",1996.0
6834,Y1.0Ba2.0Cu3.8Ni0.2O8.0,Y124,21.0,3.841,3.8739999999999997,27.185,SSC0980971,"B. Jayaram, Dale J. Payne, H.R. Chandrasekhar, J. Ulanday, Meera Chandrasekhar,",EVIDENCE FOR CHAIN SITE SUBSTTUTION OF NICKEL IN YBa2(Cu1-xNix)4O8,"Solid State Commun.,98(1996)971",1996.0
6835,Y1.0Ba2.0Cu1.0O8.0,Y124,80.0,3.842,3.87,27.19400000000001,SSC0980971,"B. Jayaram, Dale J. Payne, H.R. Chandrasekhar, J. Ulanday, Meera Chandrasekhar,",EVIDENCE FOR CHAIN SITE SUBSTTUTION OF NICKEL IN YBa2(Cu1-xNix)4O8,"Solid State Commun.,98(1996)971",1996.0
6836,Y1.0Ba2.0Cu3.992Zn0.008O8.0,Y124,74.0,,,,SSC0980971,"B. Jayaram, Dale J. Payne, H.R. Chandrasekhar, J. Ulanday, Meera Chandrasekhar,",EVIDENCE FOR CHAIN SITE SUBSTTUTION OF NICKEL IN YBa2(Cu1-xNix)4O8,"Solid State Commun.,98(1996)971",1996.0
6837,Y1.0Ba2.0Cu3.98Zn0.02O8.0,Y124,67.0,3.8689999999999998,3.838,27.212,SSC0980971,"B. Jayaram, Dale J. Payne, H.R. Chandrasekhar, J. Ulanday, Meera Chandrasekhar,",EVIDENCE FOR CHAIN SITE SUBSTTUTION OF NICKEL IN YBa2(Cu1-xNix)4O8,"Solid State Commun.,98(1996)971",1996.0
6838,Y1.0Ba2.0Cu3.96Zn0.04O8.0,Y124,57.6,3.8710000000000004,3.84,27.211,SSC0980971,"B. Jayaram, Dale J. Payne, H.R. Chandrasekhar, J. Ulanday, Meera Chandrasekhar,",EVIDENCE FOR CHAIN SITE SUBSTTUTION OF NICKEL IN YBa2(Cu1-xNix)4O8,"Solid State Commun.,98(1996)971",1996.0
6839,Y1.0Ba2.0Cu3.938Zn0.062O8.0,Y124,47.0,3.872,3.841,27.21,SSC0980971,"B. Jayaram, Dale J. Payne, H.R. Chandrasekhar, J. Ulanday, Meera Chandrasekhar,",EVIDENCE FOR CHAIN SITE SUBSTTUTION OF NICKEL IN YBa2(Cu1-xNix)4O8,"Solid State Commun.,98(1996)971",1996.0
6840,Y1.0Ba2.0Cu3.92Zn0.08O8.0,Y124,36.7,,,,SSC0980971,"B. Jayaram, Dale J. Payne, H.R. Chandrasekhar, J. Ulanday, Meera Chandrasekhar,",EVIDENCE FOR CHAIN SITE SUBSTTUTION OF NICKEL IN YBa2(Cu1-xNix)4O8,"Solid State Commun.,98(1996)971",1996.0
6841,Y1.0Ba2.0Cu3.9Zn0.1O8.0,Y124,22.4,3.873,3.841,27.206999999999997,SSC0980971,"B. Jayaram, Dale J. Payne, H.R. Chandrasekhar, J. Ulanday, Meera Chandrasekhar,",EVIDENCE FOR CHAIN SITE SUBSTTUTION OF NICKEL IN YBa2(Cu1-xNix)4O8,"Solid State Commun.,98(1996)971",1996.0
6852,Sr2.0Nd0.5Ca0.5Cu2.0F1.0O5.0,2126,70.9,3.866,,19.9,PHC2690005,"E. Takayama-Muromachi, F. Izumi, J.-Q. Li, M. Isobe, Y. Kanke, Y. Matsui,","Synthesis,crystal structures and superconductivity of new copper oxyfluorides,Sr2RCu2O5F(R=Y,La,Nd,Sm,Gd,Dy,Er and Yd)","Physica.C,269(1996)5-14",1996.0
6853,Sr2.0Nd0.4Ca0.6Cu2.0F1.0O5.0,2126,75.1,3.859,,20.048,PHC2690005,"E. Takayama-Muromachi, F. Izumi, J.-Q. Li, M. Isobe, Y. Kanke, Y. Matsui,","Synthesis,crystal structures and superconductivity of new copper oxyfluorides,Sr2RCu2O5F(R=Y,La,Nd,Sm,Gd,Dy,Er and Yd)","Physica.C,269(1996)5-14",1996.0
6854,Sr2.0Nd0.3Ca0.7Cu2.0F1.0O5.0,2126,73.1,3.8710000000000004,,20.021,PHC2690005,"E. Takayama-Muromachi, F. Izumi, J.-Q. Li, M. Isobe, Y. Kanke, Y. Matsui,","Synthesis,crystal structures and superconductivity of new copper oxyfluorides,Sr2RCu2O5F(R=Y,La,Nd,Sm,Gd,Dy,Er and Yd)","Physica.C,269(1996)5-14",1996.0
6855,Sr2.0Nd0.2Ca0.8Cu2.0F1.0O5.0,2126,86.0,3.861,,20.073,PHC2690005,"E. Takayama-Muromachi, F. Izumi, J.-Q. Li, M. Isobe, Y. Kanke, Y. Matsui,","Synthesis,crystal structures and superconductivity of new copper oxyfluorides,Sr2RCu2O5F(R=Y,La,Nd,Sm,Gd,Dy,Er and Yd)","Physica.C,269(1996)5-14",1996.0
6856,Sr2.0Nd0.1Ca0.9Cu2.0F1.0O5.0,2126,85.8,3.862,,20.085,PHC2690005,"E. Takayama-Muromachi, F. Izumi, J.-Q. Li, M. Isobe, Y. Kanke, Y. Matsui,","Synthesis,crystal structures and superconductivity of new copper oxyfluorides,Sr2RCu2O5F(R=Y,La,Nd,Sm,Gd,Dy,Er and Yd)","Physica.C,269(1996)5-14",1996.0
6857,Sr2.0Ca1.0Cu2.0F1.0O5.0,2126,69.1,3.8560000000000003,,20.14,PHC2690005,"E. Takayama-Muromachi, F. Izumi, J.-Q. Li, M. Isobe, Y. Kanke, Y. Matsui,","Synthesis,crystal structures and superconductivity of new copper oxyfluorides,Sr2RCu2O5F(R=Y,La,Nd,Sm,Gd,Dy,Er and Yd)","Physica.C,269(1996)5-14",1996.0
6861,Dy1.0Ba2.0Cu3.0O6.9,Y123,92.3,,,,PHC2690220,"C.Y. Huang, J.C. Ho, J.G. Lin, J.J. Lin, Z.J. Huang,",Thermoelectric power and superconducting transition in high-temperature superconductors Dy1-xPrxBa2Cu3O7,"Physica.C,269(1996)220-224",1996.0
6862,Dy0.95Pr0.05Ba2.0Cu3.0O6.9,Y123,91.4,,,,PHC2690220,"C.Y. Huang, J.C. Ho, J.G. Lin, J.J. Lin, Z.J. Huang,",Thermoelectric power and superconducting transition in high-temperature superconductors Dy1-xPrxBa2Cu3O7,"Physica.C,269(1996)220-224",1996.0
6863,Dy0.85Pr0.15Ba2.0Cu3.0O6.9,Y123,77.4,,,,PHC2690220,"C.Y. Huang, J.C. Ho, J.G. Lin, J.J. Lin, Z.J. Huang,",Thermoelectric power and superconducting transition in high-temperature superconductors Dy1-xPrxBa2Cu3O7,"Physica.C,269(1996)220-224",1996.0
6865,Dy0.7Pr0.3Ba2.0Cu3.0O6.9,Y123,53.9,,,,PHC2690220,"C.Y. Huang, J.C. Ho, J.G. Lin, J.J. Lin, Z.J. Huang,",Thermoelectric power and superconducting transition in high-temperature superconductors Dy1-xPrxBa2Cu3O7,"Physica.C,269(1996)220-224",1996.0
6866,Dy0.6Pr0.4Ba2.0Cu3.0O6.9,Y123,41.2,,,,PHC2690220,"C.Y. Huang, J.C. Ho, J.G. Lin, J.J. Lin, Z.J. Huang,",Thermoelectric power and superconducting transition in high-temperature superconductors Dy1-xPrxBa2Cu3O7,"Physica.C,269(1996)220-224",1996.0
6867,Dy0.5Pr0.5Ba2.0Cu3.0O6.9,Y123,27.8,,,,PHC2690220,"C.Y. Huang, J.C. Ho, J.G. Lin, J.J. Lin, Z.J. Huang,",Thermoelectric power and superconducting transition in high-temperature superconductors Dy1-xPrxBa2Cu3O7,"Physica.C,269(1996)220-224",1996.0
6870,Tl1.0Sr1.8Ca0.2Yb1.0Cu2.0O7.0,Tl1212,45.0,3.7939999999999996,,11.982000000000001,PHC2690225,"Eriko Ohshima, Masae Kikuchi, Yasuhiko Syono,",Superconductivity in TlSr2-xCaYbCu2O7 by isovalent cation substitution,"Physica.C,269(1996)225-230",1996.0
6871,Tl1.0Sr1.7Ca0.3Yb1.0Cu2.0O7.0,Tl1212,55.0,3.7910000000000004,,11.972999999999999,PHC2690225,"Eriko Ohshima, Masae Kikuchi, Yasuhiko Syono,",Superconductivity in TlSr2-xCaYbCu2O7 by isovalent cation substitution,"Physica.C,269(1996)225-230",1996.0
6872,Tl1.0Sr1.5Ca0.5Yb1.0Cu2.0O7.0,Tl1212,55.0,3.7910000000000004,,11.952,PHC2690225,"Eriko Ohshima, Masae Kikuchi, Yasuhiko Syono,",Superconductivity in TlSr2-xCaYbCu2O7 by isovalent cation substitution,"Physica.C,269(1996)225-230",1996.0
6877,Nd1.0Ba2.0Cu3.0O6.93,Y123,91.5,3.87,3.918,11.763,PHC2690231,"C. Tengroth, O"". Rapp, P. Lundqvist, R. Tellgren, Z. Hegedu""s,",Neutron-diffraction studies and interatomic distances in Ca-Pr doped NdBa2Cu3O7-z,"Physica.C,269(1996)231-241",1996.0
6878,Nd0.95Ca0.025Pr0.025Ba2.0Cu3.0O6.95,Y123,86.1,3.8710000000000004,3.917,11.761,PHC2690231,"C. Tengroth, O"". Rapp, P. Lundqvist, R. Tellgren, Z. Hegedu""s,",Neutron-diffraction studies and interatomic distances in Ca-Pr doped NdBa2Cu3O7-z,"Physica.C,269(1996)231-241",1996.0
6879,Nd0.9Ca0.05Pr0.05Ba2.0Cu3.0O6.95,Y123,81.4,3.8710000000000004,3.9160000000000004,11.755,PHC2690231,"C. Tengroth, O"". Rapp, P. Lundqvist, R. Tellgren, Z. Hegedu""s,",Neutron-diffraction studies and interatomic distances in Ca-Pr doped NdBa2Cu3O7-z,"Physica.C,269(1996)231-241",1996.0
6880,Nd0.8Ca0.1Pr0.1Ba2.0Cu3.0O7.02,Y123,70.8,3.872,3.9130000000000003,11.747,PHC2690231,"C. Tengroth, O"". Rapp, P. Lundqvist, R. Tellgren, Z. Hegedu""s,",Neutron-diffraction studies and interatomic distances in Ca-Pr doped NdBa2Cu3O7-z,"Physica.C,269(1996)231-241",1996.0
6881,Bi2.0Sr2.0Ca1.0Cu2.0O8.0,Bi2212,85.0,,,,NAT3430444,"B. Keszei, J.R. Cooper, L. Forro',",Direct evidence for a very large penetration depth in superconducying BiSr2CaCu3O8 singl crystals,NATURE.343(1990)444,1990.0
6884,Nd185.0Ce0.15Cu1.0O4.0,T,15.0,,,,MPL0091027,"K.Q. RUAN, L.Z. CAO, M. DENG, N.L. WANG, R.P. WANG, W. ZHOU, Y. CHONG,",THERMOELECTRIC POWER IN Nd1.85Ce0.15CuO4-y,"Mod.Phys.Lett.B,9(1995)1027-1031",1995.0
6885,Nd1.85Ce0.15Cu1.0O4.0,T,20.0,,,,MPL0091027,"K.Q. RUAN, L.Z. CAO, M. DENG, N.L. WANG, R.P. WANG, W. ZHOU, Y. CHONG,",THERMOELECTRIC POWER IN Nd1.85Ce0.15CuO4-y,"Mod.Phys.Lett.B,9(1995)1027-1031",1995.0
6906,La1.8Sr0.2Ca1.0Cu2.0O5.96,2126,54.0,3.818,,19.59,MPL0090027,"F. WU, L.Q. CHEN, S.L. JIA, S.T. YANG, W.J. ZHU, Y.Z. HUANG, Z.X. ZHAO,",Tc ENHANCEMENT OF La1.8Sr0.2CaCu2O6-%+ BY KMnO4 OXIDATION,"Mod.Phys.Lett.B,9(1995)27-29",1995.0
6907,La1.8Sr0.2Ca1.0Cu2.0O5.98,2126,60.0,3.8139999999999996,,19.62,MPL0090027,"F. WU, L.Q. CHEN, S.L. JIA, S.T. YANG, W.J. ZHU, Y.Z. HUANG, Z.X. ZHAO,",Tc ENHANCEMENT OF La1.8Sr0.2CaCu2O6-%+ BY KMnO4 OXIDATION,"Mod.Phys.Lett.B,9(1995)27-29",1995.0
6909,Sr2.0Cu1.0C0.95B0.05O5.0,Sr2CuO3,12.5,,,,PHC2630344,"A. Yamashita, H. Nakata, H. Okajima, J. Akimitsu, S. Katano, T. Yokoo,",The phase diagram of the new superconductor Sr2CuO(CO3)1-x(BO3)x,"Physica.C,263(1996)344-348",1996.0
6910,Sr2.0Cu1.0C0.94B0.06O5.0,SrCuO3,21.0,,,,PHC2630344,"A. Yamashita, H. Nakata, H. Okajima, J. Akimitsu, S. Katano, T. Yokoo,",The phase diagram of the new superconductor Sr2CuO(CO3)1-x(BO3)x,"Physica.C,263(1996)344-348",1996.0
6911,Sr2.0Cu1.0C0.93B0.07O5.0,SrCuO3,23.0,,,,PHC2630344,"A. Yamashita, H. Nakata, H. Okajima, J. Akimitsu, S. Katano, T. Yokoo,",The phase diagram of the new superconductor Sr2CuO(CO3)1-x(BO3)x,"Physica.C,263(1996)344-348",1996.0
6912,Sr2.0Cu1.0C0.92B0.08O5.0,SrCuO3,25.0,,,,PHC2630344,"A. Yamashita, H. Nakata, H. Okajima, J. Akimitsu, S. Katano, T. Yokoo,",The phase diagram of the new superconductor Sr2CuO(CO3)1-x(BO3)x,"Physica.C,263(1996)344-348",1996.0
6913,Sr2.0Cu1.0C0.91B0.09O5.0,SrCuO3,26.5,,,,PHC2630344,"A. Yamashita, H. Nakata, H. Okajima, J. Akimitsu, S. Katano, T. Yokoo,",The phase diagram of the new superconductor Sr2CuO(CO3)1-x(BO3)x,"Physica.C,263(1996)344-348",1996.0
6918,Sr2.0Cu1.0C0.82B0.12O5.0,SrCuO3,30.0,,,,PHC2630344,"A. Yamashita, H. Nakata, H. Okajima, J. Akimitsu, S. Katano, T. Yokoo,",The phase diagram of the new superconductor Sr2CuO(CO3)1-x(BO3)x,"Physica.C,263(1996)344-348",1996.0
6919,Sr2.0Cu1.0C0.86B0.14O5.0,SrCuO3,31.0,,,,PHC2630344,"A. Yamashita, H. Nakata, H. Okajima, J. Akimitsu, S. Katano, T. Yokoo,",The phase diagram of the new superconductor Sr2CuO(CO3)1-x(BO3)x,"Physica.C,263(1996)344-348",1996.0
6920,Sr2.0Cu1.0C0.85B0.15O5.0,SrCuO3,32.0,,,,PHC2630344,"A. Yamashita, H. Nakata, H. Okajima, J. Akimitsu, S. Katano, T. Yokoo,",The phase diagram of the new superconductor Sr2CuO(CO3)1-x(BO3)x,"Physica.C,263(1996)344-348",1996.0
6921,Y1.0Sr2.0Cu2.0Nb1.0O7.0,1212,13.0,5.534,5.63,22.750999999999998,PHC2620266,"Latika Menon, S.K. Malik, V.P.S. Awana,","Synthesis, superconductivity and magnetism of RSr2Cu2NbO7+z compounds (R=Y, Pr and Gd)","Physica.C,262(1996)266-271",1996.0
6926,Ge0.5Cu0.5Sr2.0Ca1.9Y0.1Cu3.0O9.3,M1223,81.5,,,,PHC2620279,"A.T. Matveev, E. Takayama-Muromachi, J. Ramirez-Castellanos, Y. Matsui,","New high-T superconductor,(Ge,Cu1-z)Sr2Ca2-xYCu3Oy ((Ge,Cu)-1223) prepared under high pressure","Physica.C,262(1996)279-284",1996.0
6927,Ge0.5Cu0.5Sr2.0Ca1.8Y0.2Cu3.0O9.3,M1223,77.0,3.8310000000000004,,14.533,PHC2620279,"A.T. Matveev, E. Takayama-Muromachi, J. Ramirez-Castellanos, Y. Matsui,","New high-T superconductor,(Ge,Cu1-z)Sr2Ca2-xYCu3Oy ((Ge,Cu)-1223) prepared under high pressure","Physica.C,262(1996)279-284",1996.0
6928,Ge0.5Cu0.5Sr2.0Ca1.7Y0.3Cu3.0O9.3,M1223,73.0,,,,PHC2620279,"A.T. Matveev, E. Takayama-Muromachi, J. Ramirez-Castellanos, Y. Matsui,","New high-T superconductor,(Ge,Cu1-z)Sr2Ca2-xYCu3Oy ((Ge,Cu)-1223) prepared under high pressure","Physica.C,262(1996)279-284",1996.0
6929,Ge0.4Cu0.6Sr2.0Ca1.9Y0.1Cu3.0O9.3,M1223,90.0,,,,PHC2620279,"A.T. Matveev, E. Takayama-Muromachi, J. Ramirez-Castellanos, Y. Matsui,","New high-T superconductor,(Ge,Cu1-z)Sr2Ca2-xYCu3Oy ((Ge,Cu)-1223) prepared under high pressure","Physica.C,262(1996)279-284",1996.0
6930,Ge0.4Cu0.6Sr2.0Ca1.8Y0.2Cu3.0O9.3,M1223,81.0,3.83,,14.582,PHC2620279,"A.T. Matveev, E. Takayama-Muromachi, J. Ramirez-Castellanos, Y. Matsui,","New high-T superconductor,(Ge,Cu1-z)Sr2Ca2-xYCu3Oy ((Ge,Cu)-1223) prepared under high pressure","Physica.C,262(1996)279-284",1996.0
6931,Ge0.4Cu0.6Sr2.0Ca1.7Y0.3Cu3.0O9.3,M1223,77.0,,,,PHC2620279,"A.T. Matveev, E. Takayama-Muromachi, J. Ramirez-Castellanos, Y. Matsui,","New high-T superconductor,(Ge,Cu1-z)Sr2Ca2-xYCu3Oy ((Ge,Cu)-1223) prepared under high pressure","Physica.C,262(1996)279-284",1996.0
6932,Hg1.0Ba2.0Cu1.0O4.025,Hg1201,20.0,3.8888,,9.533,PHC2650013,"A. Fukuoka, A. Tokiwa-Yamamoto, H. Yamauchi, K. Tanabe, M. Itoh, R. Usami, S. Adachi,",Dependence of superconducting properties on the Cu-valence determined by iodometry in HgBa2CuO4+z,"Physica.C,265(1996)13-18",1996.0
6933,Hg1.0Ba2.0Cu1.0O4.045,Hg1201,73.0,,,,PHC2650013,"A. Fukuoka, A. Tokiwa-Yamamoto, H. Yamauchi, K. Tanabe, M. Itoh, R. Usami, S. Adachi,",Dependence of superconducting properties on the Cu-valence determined by iodometry in HgBa2CuO4+z,"Physica.C,265(1996)13-18",1996.0
6934,Hg1.0Ba2.0Cu1.0O4.055,Hg1201,80.0,3.8814,,9.5243,PHC2650013,"A. Fukuoka, A. Tokiwa-Yamamoto, H. Yamauchi, K. Tanabe, M. Itoh, R. Usami, S. Adachi,",Dependence of superconducting properties on the Cu-valence determined by iodometry in HgBa2CuO4+z,"Physica.C,265(1996)13-18",1996.0
6935,Hg1.0Ba2.0Cu1.0O4.08,Hg1201,85.0,3.88,,9.5217,PHC2650013,"A. Fukuoka, A. Tokiwa-Yamamoto, H. Yamauchi, K. Tanabe, M. Itoh, R. Usami, S. Adachi,",Dependence of superconducting properties on the Cu-valence determined by iodometry in HgBa2CuO4+z,"Physica.C,265(1996)13-18",1996.0
6936,Hg1.0Ba2.0Cu1.0O4.085,Hg1201,92.0,3.8789999999999996,,9.5124,PHC2650013,"A. Fukuoka, A. Tokiwa-Yamamoto, H. Yamauchi, K. Tanabe, M. Itoh, R. Usami, S. Adachi,",Dependence of superconducting properties on the Cu-valence determined by iodometry in HgBa2CuO4+z,"Physica.C,265(1996)13-18",1996.0
6937,Hg1.0Ba2.0Cu1.0O4.09,Hg1201,97.0,3.8753,,9.512,PHC2650013,"A. Fukuoka, A. Tokiwa-Yamamoto, H. Yamauchi, K. Tanabe, M. Itoh, R. Usami, S. Adachi,",Dependence of superconducting properties on the Cu-valence determined by iodometry in HgBa2CuO4+z,"Physica.C,265(1996)13-18",1996.0
6938,Hg1.0Ba2.0Cu1.0O4.1,Hg1201,92.0,3.8732,,9.5109,PHC2650013,"A. Fukuoka, A. Tokiwa-Yamamoto, H. Yamauchi, K. Tanabe, M. Itoh, R. Usami, S. Adachi,",Dependence of superconducting properties on the Cu-valence determined by iodometry in HgBa2CuO4+z,"Physica.C,265(1996)13-18",1996.0
6939,Hg1.0Ba2.0Cu1.0O4.12,Hg1201,71.0,3.8701,,9.5078,PHC2650013,"A. Fukuoka, A. Tokiwa-Yamamoto, H. Yamauchi, K. Tanabe, M. Itoh, R. Usami, S. Adachi,",Dependence of superconducting properties on the Cu-valence determined by iodometry in HgBa2CuO4+z,"Physica.C,265(1996)13-18",1996.0
6940,Hg1.0Ba2.0Cu1.0O4.13,Hg1201,60.0,3.8698,,9.5048,PHC2650013,"A. Fukuoka, A. Tokiwa-Yamamoto, H. Yamauchi, K. Tanabe, M. Itoh, R. Usami, S. Adachi,",Dependence of superconducting properties on the Cu-valence determined by iodometry in HgBa2CuO4+z,"Physica.C,265(1996)13-18",1996.0
6941,Hg1.0Ba2.0Cu1.0O6.932,Hg1201,50.0,3.8676,,9.4989,PHC2650013,"A. Fukuoka, A. Tokiwa-Yamamoto, H. Yamauchi, K. Tanabe, M. Itoh, R. Usami, S. Adachi,",Dependence of superconducting properties on the Cu-valence determined by iodometry in HgBa2CuO4+z,"Physica.C,265(1996)13-18",1996.0
6942,Y0.98Ca0.02Ba2.0Cu3.0O7.0,Y123,86.4,,,,PHC2640255,"A.K. Ghosh, A.N. Basu, P. Barat, Pintu Sen, S.K. Bandyopadhyay,",Fluctuation-induced conductivity of polycrystalline Y1-xCaxBa2Cu3O7-z superconductors,"Physica.C,264(1996)255-260",1006.0
6943,Y0.95Ca0.05Ba2.0Cu3.0O7.0,Y123,88.5,,,,PHC2640255,"A.K. Ghosh, A.N. Basu, P. Barat, Pintu Sen, S.K. Bandyopadhyay,",Fluctuation-induced conductivity of polycrystalline Y1-xCaxBa2Cu3O7-z superconductors,"Physica.C,264(1996)255-260",1006.0
6944,Y0.9Ca0.1Cu3.0O7.0,Y123,84.4,,,,PHC2640255,"A.K. Ghosh, A.N. Basu, P. Barat, Pintu Sen, S.K. Bandyopadhyay,",Fluctuation-induced conductivity of polycrystalline Y1-xCaxBa2Cu3O7-z superconductors,"Physica.C,264(1996)255-260",1006.0
6945,Y0.8Ca0.2Ba2.0Cu3.0O7.0,Y123,72.9,,,,PHC2640255,"A.K. Ghosh, A.N. Basu, P. Barat, Pintu Sen, S.K. Bandyopadhyay,",Fluctuation-induced conductivity of polycrystalline Y1-xCaxBa2Cu3O7-z superconductors,"Physica.C,264(1996)255-260",1006.0
6963,Nd0.9Ca0.1Ba2.0Cu3.0O7.0,Y123,86.0,3.8539999999999996,3.911,11.722999999999999,PR05403580,"J.C. Chen, S.H. Cheng, Weiyan Guan,","Ion-size effect on transport properties in R0.9Ca0.1Ba2Cu3O7-z systems(R=Tm,Ho,Gd,and Nd)","Phys.Rev.B,54(1996)3580",1996.0
6964,Gd0.9Ca0.1Ba2.0Cu3.0O7.0,Y123,88.0,3.83,3.889,11.683,PR05403580,"J.C. Chen, S.H. Cheng, Weiyan Guan,","Ion-size effect on transport properties in R0.9Ca0.1Ba2Cu3O7-z systems(R=Tm,Ho,Gd,and Nd)","Phys.Rev.B,54(1996)3580",1996.0
6965,Ho0.9Ca0.1Ba2.0Cu3.0O7.0,Y123,89.0,3.815,3.878,11.661,PR05403580,"J.C. Chen, S.H. Cheng, Weiyan Guan,","Ion-size effect on transport properties in R0.9Ca0.1Ba2Cu3O7-z systems(R=Tm,Ho,Gd,and Nd)","Phys.Rev.B,54(1996)3580",1996.0
6966,Tm0.9Ca0.1Ba2.0Cu3.0O7.0,Y123,86.0,3.798,3.862,11.615,PR05403580,"J.C. Chen, S.H. Cheng, Weiyan Guan,","Ion-size effect on transport properties in R0.9Ca0.1Ba2Cu3O7-z systems(R=Tm,Ho,Gd,and Nd)","Phys.Rev.B,54(1996)3580",1996.0
6967,Nd1.85Ce0.15Cu1.0O4.0,T',22.0,,,,PR05403610,"C.C. Almasan, J. Herrmann, M.B. Maple, M.C. de Andrade, R.P. Dikey,",Magnetoresistivity of thin films of the electron-doped high-Tc superconductor Nd1.85Ce0.15 CuO4+_ z,"Phys.Rev.B,54(1996)3610",1996.0
6968,Bi2.0Sr2.0Ca1.0Cu2.0O8.0,,85.0,,,,PHC2620177,"A.A. Menovsky, B. Bu""chner, H. Kierspel, H. Winkelmann, J.J.M. Franse, N.T. Hien, T. Auweiler, V.H.M. Duijn, W. Schlabitz,","Thermal expansion,specific heat, and uniaxial pressure dependences of Tc in Bi2Sr2CaCu2)8+z","Physica.C,262(1996)177-186",1996.0
6969,Pb0.24Bi1.76Sr2.0Ca1.0Cu2.0O8.0,Bi2212,68.0,,,,PR05311825,"F. Steinmeyer, F.X. Re'gi, H. Savary, J. Schneck, J.J. Neumeier, O. Waldmann, P. Mu""ller,",Temperature and doping dependence of the penetrasion depth in Bi2Sr2CaCu2O8+z,"Phys.Rev.B,53(1996)11825",1996.0
6978,Hg1.0Ba2.0Ca2.0Cu3.0O8.0,Hg1223,135.5,,,,PR05404265,"A. Schilling, D. Tristan Jover, H. Wilhelm, H.R. Ott, J.-J. Capponi, R. Griessen, R.J. Wijngaarden, S.M. Loureiro,",Prwssure dependence of the superconducting critical temperature of HgBa2Ca2Cu3O8+y and HgBa2Ca3Cu4O10+y up to 30 GPa,"Phys.Rev.B,54(1996)4265",1996.0
6980,Hg1.0Ba2.0Ca2.0Cu3.0O8.0,Hg1223,132.5,,,,PR05404265,"A. Schilling, D. Tristan Jover, H. Wilhelm, H.R. Ott, J.-J. Capponi, R. Griessen, R.J. Wijngaarden, S.M. Loureiro,",Prwssure dependence of the superconducting critical temperature of HgBa2Ca2Cu3O8+y and HgBa2Ca3Cu4O10+y up to 30 GPa,"Phys.Rev.B,54(1996)4265",1996.0
6984,Pr1.0Ba2.0Cu3.0O7.0,Y123,92.0,,,,PR05406122,"A.E. Klunzinger, D.B. Chrisey, D.B. Pulling, H.A. Blackstead, J.S. Horwitz, John D. Dow, M.A. Black, P.J. McGinn,",Observation of superconductivity in PrBa2Cu3O7,"Phys.Rev.B,54(1996)6122",1996.0
6985,Pr1.0Ba2.0Cu3.0O7.0,Y123,92.0,,,,PR05406122,"A.E. Klunzinger, D.B. Chrisey, D.B. Pulling, H.A. Blackstead, J.S. Horwitz, John D. Dow, M.A. Black, P.J. McGinn,",Observation of superconductivity in PrBa2Cu3O7,"Phys.Rev.B,54(1996)6122",1996.0
6992,Bi2.0Sr1.8Ca1.2Cu2.0O8.0,Bi2212,79.8,,,,PR05406885,"H. Bougrine, M. Ausloos, M. Houssa, R. Cloots, S. Stassen,",Superconductivity fluctuation effects on the thermal conductivity of Bi2Sr2CaCuo8,"Phys.Rev.B,54(1996)R6885",1996.0
6994,La1.82Ca1.18Cu2.0O6.0,2126,52.0,,,,PR05407500,"H. Shibata, T. Yamada,",Superconducting-plasma resonance along the c axis in various copper oxide superconductors,"Phys.Rev.B,54(1996)7500",1996.0
6995,Nd1.32Sr0.41Ce0.27Cu1.0O4.0,T*,24.0,,,,PR05407500,"H. Shibata, T. Yamada,",Superconducting-plasma resonance along the c axis in various copper oxide superconductors,"Phys.Rev.B,54(1996)7500",1996.0
6996,Ba1.12Sr0.88Cu1.1C0.9O4.9,,35.0,,,,PR05407500,"H. Shibata, T. Yamada,",Superconducting-plasma resonance along the c axis in various copper oxide superconductors,"Phys.Rev.B,54(1996)7500",1996.0
6997,Pr185.0Ce0.15Cu1.0O4.0,T',20.0,,,,PR05407500,"H. Shibata, T. Yamada,",Superconducting-plasma resonance along the c axis in various copper oxide superconductors,"Phys.Rev.B,54(1996)7500",1996.0
6998,Nd2.0Cu1.0FO4.0,,22.0,,,,PR05407500,"H. Shibata, T. Yamada,",Superconducting-plasma resonance along the c axis in various copper oxide superconductors,"Phys.Rev.B,54(1996)7500",1996.0
6999,Bi2.0Sr2.0Ca1.0Cu2.0O8.25,Bi2212,68.2,,,,PR05400086,"A. Fujiwara, M. Kato, T. Kluge, Y. Koike,",Idine intercalation in Bi2Sr2Ca(Cu1-zCoz)2O8+z with different z valus,"Phys.Rev.B,54(1996)86",1996.0
7006,Bi2.0Sr2.0Ca1.0Cu2.0O8.19,Bi2212,92.7,,,,PR05400086,"A. Fujiwara, M. Kato, T. Kluge, Y. Koike,",Idine intercalation in Bi2Sr2Ca(Cu1-zCoz)2O8+z with different z valus,"Phys.Rev.B,54(1996)86",1996.0
7013,Bi2.0Sr2.0Ca1.0Cu2.0O8.28,Bi2212,60.7,,,,PR05400086,"A. Fujiwara, M. Kato, T. Kluge, Y. Koike,",Idine intercalation in Bi2Sr2Ca(Cu1-zCoz)2O8+z with different z valus,"Phys.Rev.B,54(1996)86",1996.0
7027,Y1.0Ba2.0Cu3.0O6.53,Y123,54.0,,,,PHC2030293,"H.WUHL, J.METZGER, K.GRUBE, R.BENISCHKE, T.WEBER, T.WOLF, W.H.FIETZ,",THE EFFECT OF HIGH HYDROSTATIC PRESSURE ON TC OF YBA2CU3OX ASAFUNCTION OF THE OXYGEN CONTENT,"PHYSICA C,203(1992)293",1992.0
7028,Y1.0Ba2.0Cu3.0O6.59,Y123,61.2,,,,PHC2030293,"H.WUHL, J.METZGER, K.GRUBE, R.BENISCHKE, T.WEBER, T.WOLF, W.H.FIETZ,",THE EFFECT OF HIGH HYDROSTATIC PRESSURE ON TC OF YBA2CU3OX ASAFUNCTION OF THE OXYGEN CONTENT,"PHYSICA C,203(1992)293",1992.0
7029,Y1.0Ba2.0Cu3.0O6.67,Y123,61.5,,,,PHC2030293,"H.WUHL, J.METZGER, K.GRUBE, R.BENISCHKE, T.WEBER, T.WOLF, W.H.FIETZ,",THE EFFECT OF HIGH HYDROSTATIC PRESSURE ON TC OF YBA2CU3OX ASAFUNCTION OF THE OXYGEN CONTENT,"PHYSICA C,203(1992)293",1992.0
7030,Y1.0Ba2.0Cu3.0O6.71,Y123,67.3,,,,PHC2030293,"H.WUHL, J.METZGER, K.GRUBE, R.BENISCHKE, T.WEBER, T.WOLF, W.H.FIETZ,",THE EFFECT OF HIGH HYDROSTATIC PRESSURE ON TC OF YBA2CU3OX ASAFUNCTION OF THE OXYGEN CONTENT,"PHYSICA C,203(1992)293",1992.0
7031,Y1.0Ba2.0Cu3.0O6.73,Y123,73.6,,,,PHC2030293,"H.WUHL, J.METZGER, K.GRUBE, R.BENISCHKE, T.WEBER, T.WOLF, W.H.FIETZ,",THE EFFECT OF HIGH HYDROSTATIC PRESSURE ON TC OF YBA2CU3OX ASAFUNCTION OF THE OXYGEN CONTENT,"PHYSICA C,203(1992)293",1992.0
7032,Y1.0Ba2.0Cu3.0O6.77,Y123,86.2,,,,PHC2030293,"H.WUHL, J.METZGER, K.GRUBE, R.BENISCHKE, T.WEBER, T.WOLF, W.H.FIETZ,",THE EFFECT OF HIGH HYDROSTATIC PRESSURE ON TC OF YBA2CU3OX ASAFUNCTION OF THE OXYGEN CONTENT,"PHYSICA C,203(1992)293",1992.0
7033,Y1.0Ba2.0Cu3.0O6.87,Y123,90.3,,,,PHC2030293,"H.WUHL, J.METZGER, K.GRUBE, R.BENISCHKE, T.WEBER, T.WOLF, W.H.FIETZ,",THE EFFECT OF HIGH HYDROSTATIC PRESSURE ON TC OF YBA2CU3OX ASAFUNCTION OF THE OXYGEN CONTENT,"PHYSICA C,203(1992)293",1992.0
7034,Y1.0Ba2.0Cu3.0O6.93,Y123,92.6,,,,PHC2030293,"H.WUHL, J.METZGER, K.GRUBE, R.BENISCHKE, T.WEBER, T.WOLF, W.H.FIETZ,",THE EFFECT OF HIGH HYDROSTATIC PRESSURE ON TC OF YBA2CU3OX ASAFUNCTION OF THE OXYGEN CONTENT,"PHYSICA C,203(1992)293",1992.0
7052,Hg0.7Cr0.3Sr2.0Cu1.0O4.6,Hg1201,53.0,3.85,,8.715,SUP0090253,"A. Sequeira, B. Bandyopadhyay, B. Ghosh, H. Rajagopal, J.B. Mandal, J.V. Yakhmi,",Neutron Diffraction Structural Study of 1201 Superconductor (Hg0.7Cr0.3)Sr2CuO4+delta,"J.Superconductivity,9(1996)253",1996.0
7053,Bi1.6Pb0.4Sr2.0Ca2.0Cu3.0O10.11,Bi2223,105.3,5.399,,36.97,SUP0090181,"Bitasta Chanda, D.K. Dey,","Mixed State Thermoelectric Power of Vanadium Substituted 2223(Bi,Pb)Superconducting Polycrystalline Cuprates","J.Superconductivity,9(1996)181-185",1996.0
7055,Bi1.6Pb0.3Sr2.0Ca2.0Cu3.0V0.1O10.12,Bi2223,102.5,5.4060000000000015,,36.975,SUP0090181,"Bitasta Chanda, D.K. Dey,","Mixed State Thermoelectric Power of Vanadium Substituted 2223(Bi,Pb)Superconducting Polycrystalline Cuprates","J.Superconductivity,9(1996)181-185",1996.0
7084,Tl0.5Pb0.5Sr2.0Ca2.0Cu3.0O9.0,,112.0,,,,APJ0355304,"Dae Yeong Jeong, Gun Cheol Kim, Jeong Nam Kim, Myung Hwan Sohn, Yong Dae Paek, Young Cheol Kim,",Magnetic Properties in Aligned (Tl0.5Pb0.5)Sr2Ca2Cu3O9 High-Tc Superconductor,Jpn.J. Appl.Phys.35(1996)5304,
7111,Hg0.7Cr0.3Sr2.0Cu1.0O4.0,Hg1201,51.0,3.842,,8.725,JP00801743,"A Poddar, B Bandyopadhyay, B Ghosh, J B Mandal, P Choudhury,","Structural, transport and thermal properties of Hg0.7Cr0.3Sr2CuO4+z","J.Phys.:Cond.Matter, 8(1996)1743",
7115,Y0.99Ca0.01Ba2.0Cu4.0O8.0,Y124,79.4,3.823,3.858,27.125,JJP0350974,"Masakazu TATSUMI, Miho NISHI, Seika YAMAMOTO, Takenori SHIGETA,","Preparation of Ceramics (RCa)Ba2Cu4O8 (R=Y,Ho,Er,Tm and Yb) by Conventional Solid-State Reaction",J.Appl.Phys.Lett.35(1996)L974,
7116,Y0.97Ca0.03Ba2.0Cu4.0O8.0,Y124,81.9,3.822,3.855,27.164,JJP0350974,"Masakazu TATSUMI, Miho NISHI, Seika YAMAMOTO, Takenori SHIGETA,","Preparation of Ceramics (RCa)Ba2Cu4O8 (R=Y,Ho,Er,Tm and Yb) by Conventional Solid-State Reaction",J.Appl.Phys.Lett.35(1996)L974,
7117,Y0.95Ca0.05Ba2.0Cu4.0O8.0,Y124,85.4,3.822,3.853,27.175,JJP0350974,"Masakazu TATSUMI, Miho NISHI, Seika YAMAMOTO, Takenori SHIGETA,","Preparation of Ceramics (RCa)Ba2Cu4O8 (R=Y,Ho,Er,Tm and Yb) by Conventional Solid-State Reaction",J.Appl.Phys.Lett.35(1996)L974,
7118,Y0.93Ca0.07Ba2.0Cu4.0O8.0,Y124,83.5,3.82,3.852,27.18,JJP0350974,"Masakazu TATSUMI, Miho NISHI, Seika YAMAMOTO, Takenori SHIGETA,","Preparation of Ceramics (RCa)Ba2Cu4O8 (R=Y,Ho,Er,Tm and Yb) by Conventional Solid-State Reaction",J.Appl.Phys.Lett.35(1996)L974,
7119,Y0.9Ca0.1Ba2.0Cu4.0O8.0,Y123,80.8,3.8510000000000004,3.8539999999999996,11.579,JJP0350974,"Masakazu TATSUMI, Miho NISHI, Seika YAMAMOTO, Takenori SHIGETA,","Preparation of Ceramics (RCa)Ba2Cu4O8 (R=Y,Ho,Er,Tm and Yb) by Conventional Solid-State Reaction",J.Appl.Phys.Lett.35(1996)L974,
7120,Tm1.0Ba2.0Cu4.0O8.0,Y124,79.0,3.8289999999999997,3.859,27.185,JJP0350974,"Masakazu TATSUMI, Miho NISHI, Seika YAMAMOTO, Takenori SHIGETA,","Preparation of Ceramics (RCa)Ba2Cu4O8 (R=Y,Ho,Er,Tm and Yb) by Conventional Solid-State Reaction",J.Appl.Phys.Lett.35(1996)L974,
7121,Tm0.99Ca0.01Ba2.0Cu4.0O8.0,Y124,79.2,3.8310000000000004,3.86,27.186,JJP0350974,"Masakazu TATSUMI, Miho NISHI, Seika YAMAMOTO, Takenori SHIGETA,","Preparation of Ceramics (RCa)Ba2Cu4O8 (R=Y,Ho,Er,Tm and Yb) by Conventional Solid-State Reaction",J.Appl.Phys.Lett.35(1996)L974,
7122,Tm0.97Ca0.03Ba2.0Cu4.0O8.0,Y124,81.2,3.8289999999999997,3.8569999999999998,27.198,JJP0350974,"Masakazu TATSUMI, Miho NISHI, Seika YAMAMOTO, Takenori SHIGETA,","Preparation of Ceramics (RCa)Ba2Cu4O8 (R=Y,Ho,Er,Tm and Yb) by Conventional Solid-State Reaction",J.Appl.Phys.Lett.35(1996)L974,
7123,Tm0.95Ca0.05Ba2.0Cu4.0O8.0,Y124,84.8,3.8289999999999997,3.8569999999999998,27.206999999999997,JJP0350974,"Masakazu TATSUMI, Miho NISHI, Seika YAMAMOTO, Takenori SHIGETA,","Preparation of Ceramics (RCa)Ba2Cu4O8 (R=Y,Ho,Er,Tm and Yb) by Conventional Solid-State Reaction",J.Appl.Phys.Lett.35(1996)L974,
7124,Tm0.93Ca0.07Ba2.0Cu4.0O8.0,Y123,83.3,3.833,3.859,11.628,JJP0350974,"Masakazu TATSUMI, Miho NISHI, Seika YAMAMOTO, Takenori SHIGETA,","Preparation of Ceramics (RCa)Ba2Cu4O8 (R=Y,Ho,Er,Tm and Yb) by Conventional Solid-State Reaction",J.Appl.Phys.Lett.35(1996)L974,
7125,Er1.0Ba2.0Cu4.0O8.0,Y124,78.0,3.8360000000000003,3.861,27.191999999999997,JJP0350974,"Masakazu TATSUMI, Miho NISHI, Seika YAMAMOTO, Takenori SHIGETA,","Preparation of Ceramics (RCa)Ba2Cu4O8 (R=Y,Ho,Er,Tm and Yb) by Conventional Solid-State Reaction",J.Appl.Phys.Lett.35(1996)L974,
7126,Er0.99Ca0.01Ba2.0Cu4.0O8.0,Y124,79.3,3.8369999999999997,3.86,27.195999999999998,JJP0350974,"Masakazu TATSUMI, Miho NISHI, Seika YAMAMOTO, Takenori SHIGETA,","Preparation of Ceramics (RCa)Ba2Cu4O8 (R=Y,Ho,Er,Tm and Yb) by Conventional Solid-State Reaction",J.Appl.Phys.Lett.35(1996)L974,
7127,Er0.97Ca0.03Ba2.0Cu4.0O8.0,Y124,80.0,3.8339999999999996,3.86,27.218000000000004,JJP0350974,"Masakazu TATSUMI, Miho NISHI, Seika YAMAMOTO, Takenori SHIGETA,","Preparation of Ceramics (RCa)Ba2Cu4O8 (R=Y,Ho,Er,Tm and Yb) by Conventional Solid-State Reaction",J.Appl.Phys.Lett.35(1996)L974,
7128,Er0.95Ca0.05Ba2.0Cu4.0O8.0,,83.2,3.83,3.85,27.15,JJP0350974,"Masakazu TATSUMI, Miho NISHI, Seika YAMAMOTO, Takenori SHIGETA,","Preparation of Ceramics (RCa)Ba2Cu4O8 (R=Y,Ho,Er,Tm and Yb) by Conventional Solid-State Reaction",J.Appl.Phys.Lett.35(1996)L974,
7129,Ho1.0Ba2.0Cu4.0O8.0,Y124,76.0,3.8360000000000003,3.865,27.198,JJP0350974,"Masakazu TATSUMI, Miho NISHI, Seika YAMAMOTO, Takenori SHIGETA,","Preparation of Ceramics (RCa)Ba2Cu4O8 (R=Y,Ho,Er,Tm and Yb) by Conventional Solid-State Reaction",J.Appl.Phys.Lett.35(1996)L974,
7130,Ho0.99Ca0.01Ba2.0Cu4.0O8.0,Y124,76.8,3.832,3.86,27.201999999999998,JJP0350974,"Masakazu TATSUMI, Miho NISHI, Seika YAMAMOTO, Takenori SHIGETA,","Preparation of Ceramics (RCa)Ba2Cu4O8 (R=Y,Ho,Er,Tm and Yb) by Conventional Solid-State Reaction",J.Appl.Phys.Lett.35(1996)L974,
7131,Ho0.97Ca0.03Ba2.0Cu4.0O8.0,Y123,77.4,3.8280000000000003,3.875,11.707,JJP0350974,"Masakazu TATSUMI, Miho NISHI, Seika YAMAMOTO, Takenori SHIGETA,","Preparation of Ceramics (RCa)Ba2Cu4O8 (R=Y,Ho,Er,Tm and Yb) by Conventional Solid-State Reaction",J.Appl.Phys.Lett.35(1996)L974,
7132,Y1.0Ba2.0Cu4.0O8.0,Y124,79.7,3.843,3.8710000000000004,27.23,JJP0350974,"Masakazu TATSUMI, Miho NISHI, Seika YAMAMOTO, Takenori SHIGETA,","Preparation of Ceramics (RCa)Ba2Cu4O8 (R=Y,Ho,Er,Tm and Yb) by Conventional Solid-State Reaction",J.Appl.Phys.Lett.35(1996)L974,
7133,Y0.99Ca0.01Ba2.0Cu4.0O8.0,Y124,78.0,3.8369999999999997,3.8689999999999998,27.23,JJP0350974,"Masakazu TATSUMI, Miho NISHI, Seika YAMAMOTO, Takenori SHIGETA,","Preparation of Ceramics (RCa)Ba2Cu4O8 (R=Y,Ho,Er,Tm and Yb) by Conventional Solid-State Reaction",J.Appl.Phys.Lett.35(1996)L974,
7134,Sr2.0Y1.0Cu3.0O7.9,Cu1212,69.0,,,,JJP0350012,"Akira Ono,",Critical-Temperature Optimization in Sr2YCu3Oz and Sr2TmCu3Oz,J.Appl.Phys.Lett.35(1996)L12,
7135,Sr2.0Y1.0Cu3.0O7.65,Cu1212,70.0,,,,JJP0350012,"Akira Ono,",Critical-Temperature Optimization in Sr2YCu3Oz and Sr2TmCu3Oz,J.Appl.Phys.Lett.35(1996)L12,
7136,Sr2.0Y1.0Cu3.0O7.75,Cu1212,67.0,,,,JJP0350012,"Akira Ono,",Critical-Temperature Optimization in Sr2YCu3Oz and Sr2TmCu3Oz,J.Appl.Phys.Lett.35(1996)L12,
7137,Sr2.0Y1.0Cu3.0O7.65,Cu1212,69.0,,,,JJP0350012,"Akira Ono,",Critical-Temperature Optimization in Sr2YCu3Oz and Sr2TmCu3Oz,J.Appl.Phys.Lett.35(1996)L12,
7138,Sr2.0Y1.0Cu3.0O7.95,Cu1212,62.0,,,,JJP0350012,"Akira Ono,",Critical-Temperature Optimization in Sr2YCu3Oz and Sr2TmCu3Oz,J.Appl.Phys.Lett.35(1996)L12,
7139,Sr2.0Y1.0Cu3.0O7.45,Cu1212,62.0,,,,JJP0350012,"Akira Ono,",Critical-Temperature Optimization in Sr2YCu3Oz and Sr2TmCu3Oz,J.Appl.Phys.Lett.35(1996)L12,
7140,Sr2.0Tm1.0Cu3.0O7.65,Cu1212,62.0,,,,JJP0350012,"Akira Ono,",Critical-Temperature Optimization in Sr2YCu3Oz and Sr2TmCu3Oz,J.Appl.Phys.Lett.35(1996)L12,
7141,Sr2.0Tm1.0Cu3.0O7.2,Cu1212,62.0,,,,JJP0350012,"Akira Ono,",Critical-Temperature Optimization in Sr2YCu3Oz and Sr2TmCu3Oz,J.Appl.Phys.Lett.35(1996)L12,
7142,Sr2.0Tm1.0Cu3.0O7.28,Cu1212,56.0,,,,JJP0350012,"Akira Ono,",Critical-Temperature Optimization in Sr2YCu3Oz and Sr2TmCu3Oz,J.Appl.Phys.Lett.35(1996)L12,
7143,Sr2.0Tm1.0Cu3.0O7.48,Cu1212,62.0,,,,JJP0350012,"Akira Ono,",Critical-Temperature Optimization in Sr2YCu3Oz and Sr2TmCu3Oz,J.Appl.Phys.Lett.35(1996)L12,
7144,Sr2.0Tm1.0Cu3.0O7.48,Cu1212,55.0,,,,JJP0350012,"Akira Ono,",Critical-Temperature Optimization in Sr2YCu3Oz and Sr2TmCu3Oz,J.Appl.Phys.Lett.35(1996)L12,
7145,Sr1.5Ba0.5Y1.0Cu2.8Ti0.2O7.0,M1212,35.0,3.821,,11.513,JJP0350201,"Akira Ono,","Oxygenation and Critical-Temperature Optimization in M-1212 Cuprates (Sr,Ba)2 YCu2.8M0.2Oz (M=Ti,Ga,Ge,Al)",J.Appl.Phys.Lett.35(1996)L201,
7146,Sr1.5Ba0.5Y1.0Cu2.8Ga0.2O7.0,M1212,38.0,3.8169999999999997,,11.503,JJP0350201,"Akira Ono,","Oxygenation and Critical-Temperature Optimization in M-1212 Cuprates (Sr,Ba)2 YCu2.8M0.2Oz (M=Ti,Ga,Ge,Al)",J.Appl.Phys.Lett.35(1996)L201,
7147,Sr1.5Ba0.5Y1.0Cu2.8Ge0.2O7.0,M1212,25.0,3.822,,11.503,JJP0350201,"Akira Ono,","Oxygenation and Critical-Temperature Optimization in M-1212 Cuprates (Sr,Ba)2 YCu2.8M0.2Oz (M=Ti,Ga,Ge,Al)",J.Appl.Phys.Lett.35(1996)L201,
7149,Sr1.5Ba0.5Y1.0Cu2.8Mo0.2O7.03,M1212,26.0,3.821,,11.583,JJP0350201,"Akira Ono,","Oxygenation and Critical-Temperature Optimization in M-1212 Cuprates (Sr,Ba)2 YCu2.8M0.2Oz (M=Ti,Ga,Ge,Al)",J.Appl.Phys.Lett.35(1996)L201,
7151,Sr1.5Ba0.5Y1.0Cu2.8Ga0.2O7.2,M1212,61.0,,,,JJP0350201,"Akira Ono,","Oxygenation and Critical-Temperature Optimization in M-1212 Cuprates (Sr,Ba)2 YCu2.8M0.2Oz (M=Ti,Ga,Ge,Al)",J.Appl.Phys.Lett.35(1996)L201,
7152,Sr1.5Ba0.5Y1.0Cu2.8Ga0.2O7.14,M1212,56.0,,,,JJP0350201,"Akira Ono,","Oxygenation and Critical-Temperature Optimization in M-1212 Cuprates (Sr,Ba)2 YCu2.8M0.2Oz (M=Ti,Ga,Ge,Al)",J.Appl.Phys.Lett.35(1996)L201,
7153,Sr1.5Ba0.5Y1.0Cu2.8Ga0.2O7.1,M1212,50.0,,,,JJP0350201,"Akira Ono,","Oxygenation and Critical-Temperature Optimization in M-1212 Cuprates (Sr,Ba)2 YCu2.8M0.2Oz (M=Ti,Ga,Ge,Al)",J.Appl.Phys.Lett.35(1996)L201,
7154,Sr1.5Ba0.5Y1.0Cu2.8Ga0.2O6.96,M1212,32.0,,,,JJP0350201,"Akira Ono,","Oxygenation and Critical-Temperature Optimization in M-1212 Cuprates (Sr,Ba)2 YCu2.8M0.2Oz (M=Ti,Ga,Ge,Al)",J.Appl.Phys.Lett.35(1996)L201,
7155,Sr1.5Ba0.5Y1.0Cu2.8Ti0.2O7.2,M1212,78.0,,,,JJP0350201,"Akira Ono,","Oxygenation and Critical-Temperature Optimization in M-1212 Cuprates (Sr,Ba)2 YCu2.8M0.2Oz (M=Ti,Ga,Ge,Al)",J.Appl.Phys.Lett.35(1996)L201,
7156,Sr1.5Ba0.5Y1.0Cu2.8Ti0.2O7.08,M1212,52.0,,,,JJP0350201,"Akira Ono,","Oxygenation and Critical-Temperature Optimization in M-1212 Cuprates (Sr,Ba)2 YCu2.8M0.2Oz (M=Ti,Ga,Ge,Al)",J.Appl.Phys.Lett.35(1996)L201,
7158,Sr0.7Ba1.3Y1.0Cu2.8Al0.2O7.03,M1212,12.0,3.8569999999999998,,11.487,JJP0350201,"Akira Ono,","Oxygenation and Critical-Temperature Optimization in M-1212 Cuprates (Sr,Ba)2 YCu2.8M0.2Oz (M=Ti,Ga,Ge,Al)",J.Appl.Phys.Lett.35(1996)L201,
7159,Sr0.7Ba1.3Y1.0Cu2.8Al0.2O7.11,M1212,20.0,3.858,,11.488,JJP0350201,"Akira Ono,","Oxygenation and Critical-Temperature Optimization in M-1212 Cuprates (Sr,Ba)2 YCu2.8M0.2Oz (M=Ti,Ga,Ge,Al)",J.Appl.Phys.Lett.35(1996)L201,
7160,Sr1.0Ba1.0Y1.0Cu2.8Al0.2O7.15,M1212,20.0,3.846,,11.446,JJP0350201,"Akira Ono,","Oxygenation and Critical-Temperature Optimization in M-1212 Cuprates (Sr,Ba)2 YCu2.8M0.2Oz (M=Ti,Ga,Ge,Al)",J.Appl.Phys.Lett.35(1996)L201,
7161,Sr1.2Ba0.8Y1.0Cu2.8Al0.2O7.19,M1212,16.0,3.841,,11.404000000000002,JJP0350201,"Akira Ono,","Oxygenation and Critical-Temperature Optimization in M-1212 Cuprates (Sr,Ba)2 YCu2.8M0.2Oz (M=Ti,Ga,Ge,Al)",J.Appl.Phys.Lett.35(1996)L201,
7162,Ga1.0Sr2.0Ca2.0Cu3.0O9.0,,70.0,,,,APJ0353378,"Eiji Takayama-Muromachi, Shan Yu, Tetsuya Kawashima, Yuichi Okuda,","Critical Current Densities and Lrreversibility field of High Tc Superconductors, GaSr2Ca2Cu3O9 and BSr2Can-1CunO2n+3 (n=3,4)",Jpn.J.Appl.Phys.35(1996)3378,
7163,B1.0Sr2.0Ca2.0Cu3.0O9.0,,75.0,,,,APJ0353378,"Eiji Takayama-Muromachi, Shan Yu, Tetsuya Kawashima, Yuichi Okuda,","Critical Current Densities and Lrreversibility field of High Tc Superconductors, GaSr2Ca2Cu3O9 and BSr2Can-1CunO2n+3 (n=3,4)",Jpn.J.Appl.Phys.35(1996)3378,
7164,B1.0Sr2.0Ca3.0Cu4.0O11.0,,110.0,,,,APJ0353378,"Eiji Takayama-Muromachi, Shan Yu, Tetsuya Kawashima, Yuichi Okuda,","Critical Current Densities and Lrreversibility field of High Tc Superconductors, GaSr2Ca2Cu3O9 and BSr2Can-1CunO2n+3 (n=3,4)",Jpn.J.Appl.Phys.35(1996)3378,
7165,Y1.0Ba2.0Cu3.0O6.93,,91.4,3.823,3.889,11.679,JP00800527,"Ashok Rao,",Effect of Ni doping on the thermal expansion of the high-tc superconductor YBa2Cu3Oy,"J.Phys.Condens,Matter, 8(1996)527",
7166,Y1.0Ba2.0Cu2.985Ni0.015O6.92,,90.5,3.824,3.885,11.677999999999999,JP00800527,"Ashok Rao,",Effect of Ni doping on the thermal expansion of the high-tc superconductor YBa2Cu3Oy,"J.Phys.Condens,Matter, 8(1996)527",
7167,Y1.0Ba2.0Cu2.97Ni0.03O6.94,,88.5,3.825,3.886,11.674000000000001,JP00800527,"Ashok Rao,",Effect of Ni doping on the thermal expansion of the high-tc superconductor YBa2Cu3Oy,"J.Phys.Condens,Matter, 8(1996)527",
7168,Y1.0Ba2.0Cu2.955Ni0.045O6.95,,86.2,3.825,3.8810000000000002,11.671,JP00800527,"Ashok Rao,",Effect of Ni doping on the thermal expansion of the high-tc superconductor YBa2Cu3Oy,"J.Phys.Condens,Matter, 8(1996)527",
7169,Y1.0Ba2.0Cu2.94Ni0.06O6.94,,83.5,3.826,3.877,11.668,JP00800527,"Ashok Rao,",Effect of Ni doping on the thermal expansion of the high-tc superconductor YBa2Cu3Oy,"J.Phys.Condens,Matter, 8(1996)527",
7188,Y1.0Ba2.0Cu3.0O6.96,Y123,90.7,3.819,3.886,11.679,JAP0800898,"A. Knizhnik, B. Fisher, G. M. Reisner, G.M. Reisner, J. Genossar, L. Patlagan,","Fully oxygenated RBa2Cu3-xCoxOy,(R=Y,Eu,Pr,and 0%$x%$1)-from high-temperature superconductors to high-resistivity nonmetals",J.Appl.Phys.80(1996)898,
7198,Y1.0Ba2.0Cu2.6Co0.4O7.03,,11.3,3.877,,11.675999999999998,JAP0800898,"A. Knizhnik, B. Fisher, G. M. Reisner, G.M. Reisner, J. Genossar, L. Patlagan,","Fully oxygenated RBa2Cu3-xCoxOy,(R=Y,Eu,Pr,and 0%$x%$1)-from high-temperature superconductors to high-resistivity nonmetals",J.Appl.Phys.80(1996)898,
7206,Eu1.0Ba2.0Cu3.0O6.94,Y123,93.6,3.841,3.906,11.712,JAP0800898,"A. Knizhnik, B. Fisher, G. M. Reisner, G.M. Reisner, J. Genossar, L. Patlagan,","Fully oxygenated RBa2Cu3-xCoxOy,(R=Y,Eu,Pr,and 0%$x%$1)-from high-temperature superconductors to high-resistivity nonmetals",J.Appl.Phys.80(1996)898,
7208,Eu1.0Ba2.0Cu2.9Co0.1O6.97,,72.7,3.883,,11.718,JAP0800898,"A. Knizhnik, B. Fisher, G. M. Reisner, G.M. Reisner, J. Genossar, L. Patlagan,","Fully oxygenated RBa2Cu3-xCoxOy,(R=Y,Eu,Pr,and 0%$x%$1)-from high-temperature superconductors to high-resistivity nonmetals",J.Appl.Phys.80(1996)898,
7209,Eu1.0Ba2.0Cu2.8Co0.2O6.98,,55.3,3.889,,11.712,JAP0800898,"A. Knizhnik, B. Fisher, G. M. Reisner, G.M. Reisner, J. Genossar, L. Patlagan,","Fully oxygenated RBa2Cu3-xCoxOy,(R=Y,Eu,Pr,and 0%$x%$1)-from high-temperature superconductors to high-resistivity nonmetals",J.Appl.Phys.80(1996)898,
7210,Eu1.0Ba2.0Cu2.7Co0.3O6.95,,29.4,3.895,,11.703,JAP0800898,"A. Knizhnik, B. Fisher, G. M. Reisner, G.M. Reisner, J. Genossar, L. Patlagan,","Fully oxygenated RBa2Cu3-xCoxOy,(R=Y,Eu,Pr,and 0%$x%$1)-from high-temperature superconductors to high-resistivity nonmetals",J.Appl.Phys.80(1996)898,
7243,Y1.0Ba2.0Cu3.0O6.58,Y123,57.4,,,,PHC2700258,"A. Erd, F.W. Hornung, G. Mu""ller-Vogt, H.A. Ludwig, K. Grube, M. Kla""ser, R. Quenzel, S.I. Schlachter, T. Wolf, W.H. Fietz,",Giant pressure effect in oxygen deficient YBa2Cu3Ox,"Physica.C,270(1996)258-266",1996.0
7251,Pr1.85Ce0.15Cu1.0O4.0,T',23.2,,,12.135,PHC2690076,"Henrich Bach, Kurt Westerholt, Markus Stief, Matthias Brinkmann, Thomas Rex,",Residual resistivity and oxygen stoichiometry in Pr2-xCexCuO4+z single crystals,"Physica.C,269(1996)76-82",1996.0
7252,Pr1.85Ce0.15Cu1.0O4.0,T',23.3,,,12.137,PHC2690076,"Henrich Bach, Kurt Westerholt, Markus Stief, Matthias Brinkmann, Thomas Rex,",Residual resistivity and oxygen stoichiometry in Pr2-xCexCuO4+z single crystals,"Physica.C,269(1996)76-82",1996.0
7253,Pr1.9Ce0.1Cu1.0O4.0,T',24.3,,,12.175,PHC2690076,"Henrich Bach, Kurt Westerholt, Markus Stief, Matthias Brinkmann, Thomas Rex,",Residual resistivity and oxygen stoichiometry in Pr2-xCexCuO4+z single crystals,"Physica.C,269(1996)76-82",1996.0
7254,Pr1.93Ce0.07Cu1.0O4.0,T',22.7,,,12.200999999999999,PHC2690076,"Henrich Bach, Kurt Westerholt, Markus Stief, Matthias Brinkmann, Thomas Rex,",Residual resistivity and oxygen stoichiometry in Pr2-xCexCuO4+z single crystals,"Physica.C,269(1996)76-82",1996.0
