Repository: CompRhys/apical

# Data Guide

In all cases whilst compiling this data we have been careful to include as much meta-information as possible to allow data to be traced back to it's original sources. For SuperCon this takes the form of the SuperCon "num :" reference id and then the source publication details. For ICSD we provide the ICSD collection code.

We acknowledge the Japanese National Institute for Materials Science for maintaining the [SuperCon](https://supercon.nims.go.jp/index_en.html) database as well as FIZ Karlsruhe GmbH for maintaining [ICSD](https://www.fiz-karlsruhe.de/en/produkte-und-dienstleistungen/inorganic-crystal-structure-database-icsd).

File: processed-data/super_fam.csv (part 25 of 36)
num :,element :,name :,str3 :,tc :,lata :,latb :,latc :,refno :,ma1 :,ma2 :,mb1 :,mb2 :,mc1 :,mc2 :,md1 :,md2 :,me1 :,me2 :,mf1 :,mf2 :,mg1 :,mg2 :,mh1 :,mh2 :,mi1 :,mi2 :,mo1 :,mo2 :,oz :,composition :
19717,La1.85Sr0.15Cu1O4,"(La,Sr)2CuO4",T,38.0,3.772,,13.21,PR05912090,La,1.85,Sr,0.15,Cu,1.0,,,,,,,,,,,,,O,4.0,,La1.85Sr0.15Cu1.0O4.0
19718,La1.84Sr0.16Cu0.99Co0.01O4,"(La,Sr)2(Cu,Co)O4",T,30.0,3.773,,13.21,PR05912090,La,1.84,Sr,0.16,Cu,0.99,Co,0.01,,,,,,,,,,,O,4.0,,La1.84Sr0.16Cu0.99Co0.01O4.0
19719,La1.83Sr0.17Cu0.98Co0.02O4,"(La,Sr)2(Cu,Co)O4",T,18.0,3.775,,13.19,PR05912090,La,1.83,Sr,0.17,Cu,0.98,Co,0.02,,,,,,,,,,,O,4.0,,La1.83Sr0.17Cu0.98Co0.02O4.0
19800,Y0.5Yb0.5Ba2Sr0Cu3O7-Z,"(Y,Yb)Ba2Cu3O7",Y123,87.2,,,,PR05913639,Y,0.5,Yb,0.5,Ba,2.0,Sr,0.0,Cu,3.0,,,,,,,,,O,7.0,,Y0.5Yb0.5Ba2.0Sr0.0Cu3.0O7.0
19805,La1.85Sr0.15Cu1O4,"(La,Sr)2CuO4",T,38.9,3.7949,3.7949,13.214,PR05914023,La,1.85,Sr,0.15,Cu,1.0,,,,,,,,,,,,,O,4.0,,La1.85Sr0.15Cu1.0O4.0
19806,La1.85Sr0.15Cu0.995Ni0.005O4,"(La,Sr)2(Cu,Ni)O4",T,36.1,3.7804,3.7804,13.227,PR05914023,La,1.85,Sr,0.15,Cu,0.995,Ni,0.005,,,,,,,,,,,O,4.0,,La1.85Sr0.15Cu0.995Ni0.005O4.0
19807,La1.85Sr0.15Cu0.99Ni0.01O4,"(La,Sr)2(Cu,Ni)O4",T,33.6,3.7816,3.7816,13.229000000000001,PR05914023,La,1.85,Sr,0.15,Cu,0.99,Ni,0.01,,,,,,,,,,,O,4.0,,La1.85Sr0.15Cu0.99Ni0.01O4.0
19808,La1.85Sr0.15Cu0.985Ni0.015O4,"(La,Sr)2(Cu,Ni)O4",T,31.7,3.7758,3.7758,13.24,PR05914023,La,1.85,Sr,0.15,Cu,0.985,Ni,0.015,,,,,,,,,,,O,4.0,,La1.85Sr0.15Cu0.985Ni0.015O4.0
19809,La1.85Sr0.15Cu0.975Ni0.025O4,"(La,Sr)2(Cu,Ni)O4",T,26.8,3.7825,3.7925,13.218,PR05914023,La,1.85,Sr,0.15,Cu,0.975,Ni,0.025,,,,,,,,,,,O,4.0,,La1.85Sr0.15Cu0.975Ni0.025O4.0
19810,La1.85Sr0.15Cu0.965Ni0.035O4,"(La,Sr)2(Cu,Ni)O4",T,23.8,3.7839,3.7839,13.213,PR05914023,La,1.85,Sr,0.15,Cu,0.965,Ni,0.035,,,,,,,,,,,O,4.0,,La1.85Sr0.15Cu0.965Ni0.035O4.0
19811,La1.85Sr0.15Cu0.995Zn0.005O4,"(La,Sr)2(Cu,Zn)O4",T,31.9,3.7983,3.7983,13.222999999999999,PR05914023,La,1.85,Sr,0.15,Cu,0.995,Zn,0.005,,,,,,,,,,,O,4.0,,La1.85Sr0.15Cu0.995Zn0.005O4.0
19812,La1.85Sr0.15Cu0.99Zn0.01O4,"(La,Sr)2(Cu,Zn)O4",T,27.9,3.7951,3.7951,13.219000000000001,PR05914023,La,1.85,Sr,0.15,Cu,0.99,Zn,0.01,,,,,,,,,,,O,4.0,,La1.85Sr0.15Cu0.99Zn0.01O4.0
19813,La1.85Sr0.15Cu0.98Zn0.02O4,"(La,Sr)2(Cu,Zn)O4",T,17.5,3.7879,3.7879,13.251,PR05914023,La,1.85,Sr,0.15,Cu,0.98,Zn,0.02,,,,,,,,,,,O,4.0,,La1.85Sr0.15Cu0.98Zn0.02O4.0
19821,La1.905Ba0.095Cu1O4,"(La,Ba)2CuO4",T,31.0,,,,PR05914753,La,1.905,Ba,0.095,Cu,1.0,,,,,,,,,,,,,O,4.0,,La1.905Ba0.095Cu1.0O4.0
20019,Bi2Sr2Ca1Cu2O8,Bi2Sr2CaCu2O8,Bi2212,89.0,,,,SOV0010007,Bi,2.0,Sr,2.0,Ca,1.0,Cu,2.0,,,,,,,,,,,O,8.0,,Bi2.0Sr2.0Ca1.0Cu2.0O8.0
20020,Bi2Sr2Ca1Cu2O8,Bi2Sr2CaCu2O8,Bi2212,86.0,,,,SOV0010007,Bi,2.0,Sr,2.0,Ca,1.0,Cu,2.0,,,,,,,,,,,O,8.0,,Bi2.0Sr2.0Ca1.0Cu2.0O8.0
20021,Bi2Sr2Ca1Cu2O8,Bi2Sr2CaCu2O8,Bi2212,82.0,,,,SOV0010007,Bi,2.0,Sr,2.0,Ca,1.0,Cu,2.0,,,,,,,,,,,O,8.0,,Bi2.0Sr2.0Ca1.0Cu2.0O8.0
20029,Y1Ba2Cu3O7,YBa2Cu3O7,Y123,86.6,,,,SOV0010010,Y,1.0,Ba,2.0,Cu,3.0,,,,,,,,,,,,,O,7.0,,Y1.0Ba2.0Cu3.0O7.0
20030,Lu1Ba2Cu3O7,LuBa2Cu3O7,Y123,87.0,,,11.69,SOV0010011,Lu,1.0,Ba,2.0,Cu,3.0,,,,,,,,,,,,,O,7.0,,Lu1.0Ba2.0Cu3.0O7.0
20031,Lu1Ba2Cu3O7,LuBa2Cu3O7,Y123,87.0,,,11.69,SOV0010011,Lu,1.0,Ba,2.0,Cu,3.0,,,,,,,,,,,,,O,7.0,,Lu1.0Ba2.0Cu3.0O7.0
20032,Lu1Ba2Cu3O7,LuBa2Cu3O7,Y123,87.0,,,11.67,SOV0010011,Lu,1.0,Ba,2.0,Cu,3.0,,,,,,,,,,,,,O,7.0,,Lu1.0Ba2.0Cu3.0O7.0
20033,Lu1Ba2Cu3O7,LuBa2Cu3O7,Y123,85.0,,,11.69,SOV0010011,Lu,1.0,Ba,2.0,Cu,3.0,,,,,,,,,,,,,O,7.0,,Lu1.0Ba2.0Cu3.0O7.0
20034,Lu1Ba2Cu3O7,LuBa2Cu3O7,Y123,86.0,,,,SOV0010011,Lu,1.0,Ba,2.0,Cu,3.0,,,,,,,,,,,,,O,7.0,,Lu1.0Ba2.0Cu3.0O7.0
20035,Y1Ba2Cu3O7,YBa2Cu3O7,Y123,86.0,,,,SOV0010012,Y,1.0,Ba,2.0,Cu,3.0,,,,,,,,,,,,,O,7.0,,Y1.0Ba2.0Cu3.0O7.0
20036,Y1Ba2Cu3O7,YBa2Cu3O7,Y123,80.0,,,,SOV0010014,Y,1.0,Ba,2.0,Cu,3.0,,,,,,,,,,,,,O,7.0,,Y1.0Ba2.0Cu3.0O7.0
20038,Nd1.86Ce0.14Cu1O4-z,"(Nd,Ce)2CuO4",T',22.0,,,,SOV0010015,Nd,1.86,Ce,0.14,Cu,1.0,,,,,,,,,,,,,O,4.0,,Nd1.86Ce0.14Cu1.0O4.0
20039,Nd1.85Ce0.15Cu1O4-z,"(Nd,Ce)2CuO4",T',23.0,,,,SOV0010015,Nd,1.85,Ce,0.15,Cu,1.0,,,,,,,,,,,,,O,4.0,,Nd1.85Ce0.15Cu1.0O4.0
20040,Nd1.83Ce0.17Cu1O4-z,"(Nd,Ce)2CuO4",T',14.0,,,,SOV0010015,Nd,1.83,Ce,0.17,Cu,1.0,,,,,,,,,,,,,O,4.0,,Nd1.83Ce0.17Cu1.0O4.0
20043,Y1Ba2Cu3O7,YBa2Cu3O4,Y123,89.4,,,11.675,SOV0010013,Y,1.0,Ba,2.0,Cu,3.0,,,,,,,,,,,,,O,7.0,,Y1.0Ba2.0Cu3.0O7.0
20044,Y1Ba2Cu3O7,YBa2Cu3O7,Y123,92.0,,,11.68,SOV0010013,Y,1.0,Ba,2.0,Cu,3.0,,,,,,,,,,,,,O,7.0,,Y1.0Ba2.0Cu3.0O7.0
20045,La2Cu1O4.03,La2CuO4,T,25.8,,,,SOV0010017,La,2.0,Cu,1.0,,,,,,,,,,,,,,,O,4.03,4.03,La2.0Cu1.0O4.03
20046,La2Cu1O4.04,La2CuO4,T,28.0,,,,SOV0010017,La,2.0,Cu,1.0,,,,,,,,,,,,,,,O,4.04,4.04,La2.0Cu1.0O4.04
20047,Eu1Ba2Cu3O6.5,EuBa2Cu3Oz,Y123,92.0,3.8510000000000004,3.904,11.662,SOV0010018,Eu,1.0,Ba,2.0,Cu,3.0,,,,,,,,,,,,,O,6.5,6.5,Eu1.0Ba2.0Cu3.0O6.5
20048,Gd1Ba2Cu3O7-z,GdBa2Cu3O7,Y123,92.65,3.842,3.8960000000000004,11.706,SOV0010019,Gd,1.0,Ba,2.0,Cu,3.0,,,,,,,,,,,,,O,7.0,,Gd1.0Ba2.0Cu3.0O7.0
20049,Gd1.1Ba1.9Cu3O7-z,"Gd(Ba,Gd)2Cu3O7",Y123,80.6,3.85,3.89,11.7,SOV0010019,Gd,1.1,Ba,1.9,Cu,3.0,,,,,,,,,,,,,O,7.0,,Gd1.1Ba1.9Cu3.0O7.0
20050,Gd0.8Ba1.8Cu3O7-z,"Gd(Ba,Gd)2Cu3O7",Y123,48.55,3.878,,11.67,SOV0010019,Gd,0.8,Ba,1.8,Cu,3.0,,,,,,,,,,,,,O,7.0,,Gd0.8Ba1.8Cu3.0O7.0
20051,Gd0.7Ba1.7Cu3O7-z,"Gd(Ba,Gd)2Cu3O7",Y123,36.55,3.87,,11.613,SOV0010019,Gd,0.7,Ba,1.7,Cu,3.0,,,,,,,,,,,,,O,7.0,,Gd0.7Ba1.7Cu3.0O7.0
20052,Gd0.62Ba1.62Cu3O7-z,"Gd(Ba,Gd)2Cu3O7",Y123,34.8,3.8680000000000003,,11.604000000000001,SOV0010019,Gd,0.62,Ba,1.62,Cu,3.0,,,,,,,,,,,,,O,7.0,,Gd0.62Ba1.62Cu3.0O7.0
20053,La2Cu1O4.08,La2CuO4,T,30.0,,,,SOV0010020,La,2.0,Cu,1.0,,,,,,,,,,,,,,,O,4.08,4.08,La2.0Cu1.0O4.08
20055,La1.85Sr0.15Cu1O4+z,"(La,Sr)2CuO4",T,37.43,,,,SOV0010021,La,1.85,Sr,0.15,Cu,1.0,,,,,,,,,,,,,O,4.0,,La1.85Sr0.15Cu1.0O4.0
20056,La1.85Sr0.15Cu0.995Ni0.005O4+z,"(La,Sr)2(Cu,Ni)04",T,34.41,,,,SOV0010021,La,1.85,Sr,0.15,Cu,0.995,Ni,0.005,,,,,,,,,,,O,4.0,,La1.85Sr0.15Cu0.995Ni0.005O4.0
20057,La1.85Sr0.15Cu0.99Ni0.01O4+z,"(La,Sr)2(Cu,Ni)O4",T,30.0,,,,SOV0010021,La,1.85,Sr,0.15,Cu,0.99,Ni,0.01,,,,,,,,,,,O,4.0,,La1.85Sr0.15Cu0.99Ni0.01O4.0
20058,La1.85Sr0.15Cu0.985Ni0.015O4+z,"(La,Sr)2(Cu,Ni)O4",T,25.9,,,,SOV0010021,La,1.85,Sr,0.15,Cu,0.985,Ni,0.015,,,,,,,,,,,O,4.0,,La1.85Sr0.15Cu0.985Ni0.015O4.0
20059,La1.85Sr0.15Cu0.98Ni0.02O4+z,"(La,Sr)2(Cu,Ni)O4",T,21.96,,,,SOV0010021,La,1.85,Sr,0.15,Cu,0.98,Ni,0.02,,,,,,,,,,,O,4.0,,La1.85Sr0.15Cu0.98Ni0.02O4.0
20060,La1.85Sr0.15Cu0.975Ni0.025O4+z,"(La,Sr)2(Cu,Ni)O4",T,16.6,,,,SOV0010021,La,1.85,Sr,0.15,Cu,0.975,Ni,0.025,,,,,,,,,,,O,4.0,,La1.85Sr0.15Cu0.975Ni0.025O4.0
20061,La1.85Sr0.15Cu0.97Ni0.03O4+z,"(La,Sr)2(Cu,Ni)O4",T,12.7,,,,SOV0010021,La,1.85,Sr,0.15,Cu,0.97,Ni,0.03,,,,,,,,,,,O,4.0,,La1.85Sr0.15Cu0.97Ni0.03O4.0
20062,La1.85Sr0.15Cu1O4+z,"(La,Sr)2CuO4",T,37.5,,,,SOV0010021,La,1.85,Sr,0.15,Cu,1.0,,,,,,,,,,,,,O,4.0,,La1.85Sr0.15Cu1.0O4.0
20063,La1.85Sr0.15Cu0.997Fe0.003O4+z,"(La,Sr)2(Cu,Fe)O4",T,33.6,,,,SOV0010021,La,1.85,Sr,0.15,Cu,0.997,Fe,0.003,,,,,,,,,,,O,4.0,,La1.85Sr0.15Cu0.997Fe0.003O4.0
20064,La1.85Sr0.15Cu0.995Fe0.005O4+z,"(La,Sr)2(Cu,Fe)O4",T,30.82,,,,SOV0010021,La,1.85,Sr,0.15,Cu,0.995,Fe,0.005,,,,,,,,,,,O,4.0,,La1.85Sr0.15Cu0.995Fe0.005O4.0
20065,La1.85Sr0.15Cu0.993Fe0.007O4+z,"(La,Sr)2(Cu,Fe)04",T,26.25,,,,SOV0010021,La,1.85,Sr,0.15,Cu,0.993,Fe,0.006999999999999999,,,,,,,,,,,O,4.0,,La1.85Sr0.15Cu0.993Fe0.006999999999999999O4.0
20066,La1.85Sr0.15Cu0.992Fe0.008O4+z,"(La,Sr)2(Cu,Fe)O4",T,24.73,,,,SOV0010021,La,1.85,Sr,0.15,Cu,0.992,Fe,0.008,,,,,,,,,,,O,4.0,,La1.85Sr0.15Cu0.992Fe0.008O4.0
20067,La1.85Sr0.15Cu0.991Fe0.009O4+z,"(La,Sr)2(Cu,Fe)O4",T,19.85,,,,SOV0010021,La,1.85,Sr,0.15,Cu,0.991,Fe,0.009000000000000001,,,,,,,,,,,O,4.0,,La1.85Sr0.15Cu0.991Fe0.009000000000000001O4.0
20068,La1.85Sr0.15Cu0.989Fe0.011O4+z,"(La,Sr)2(Cu,Fe)O4",T,17.7,,,,SOV0010021,La,1.85,Sr,0.15,Cu,0.9890000000000001,Fe,0.011000000000000001,,,,,,,,,,,O,4.0,,La1.85Sr0.15Cu0.9890000000000001Fe0.011000000000000001O4.0
20069,La1.85Sr0.15Cu1O4+z,"(La,Sr)2CuO4",T,37.5,,,,SOV0010021,La,1.85,Sr,0.15,Cu,1.0,,,,,,,,,,,,,O,4.0,,La1.85Sr0.15Cu1.0O4.0
20070,La1.85Sr0.15Cu0.996Zn0.004O4+z,"(La,Sr)2(Cu,Zn)O4",T,37.5,,,,SOV0010021,La,1.85,Sr,0.15,Cu,0.996,Zn,0.004,,,,,,,,,,,O,4.0,,La1.85Sr0.15Cu0.996Zn0.004O4.0
20071,La1.85Sr0.15Cu0.992Zn0.008O4+z,"(La,Sr)2(Cu,Zn)O4",T,28.5,,,,SOV0010021,La,1.85,Sr,0.15,Cu,0.992,Zn,0.008,,,,,,,,,,,O,4.0,,La1.85Sr0.15Cu0.992Zn0.008O4.0
20072,La1.85Sr0.15Cu0.988Zn0.012O4+z,"(La,Sr)2(Cu,Zn)O4",T,23.7,,,,SOV0010021,La,1.85,Sr,0.15,Cu,0.988,Zn,0.012,,,,,,,,,,,O,4.0,,La1.85Sr0.15Cu0.988Zn0.012O4.0
20073,La1.85Sr0.15Cu0.984Zn0.016O4+z,"(La,Sr)2(Cu,Zn)O4",T,19.0,,,,SOV0010021,La,1.85,Sr,0.15,Cu,0.9840000000000001,Zn,0.016,,,,,,,,,,,O,4.0,,La1.85Sr0.15Cu0.9840000000000001Zn0.016O4.0
20074,La1.85Sr0.15Cu0.978Zn0.022O4+z,"(La,Sr)2(Cu,Zn)O4",T,13.6,,,,SOV0010021,La,1.85,Sr,0.15,Cu,0.978,Zn,0.022000000000000002,,,,,,,,,,,O,4.0,,La1.85Sr0.15Cu0.978Zn0.022000000000000002O4.0
20075,La1.85Sr0.15Cu1O4+z,"(La,Sr)2CuO4",T,37.57,,,,SOV0010021,La,1.85,Sr,0.15,Cu,1.0,,,,,,,,,,,,,O,4.0,,La1.85Sr0.15Cu1.0O4.0
20076,La1.85Sr0.15Cu0.998Co0.002O4+z,"(La,Sr)2(Cu,Co)O4",T,34.61,,,,SOV0010021,La,1.85,Sr,0.15,Cu,0.998,Co,0.002,,,,,,,,,,,O,4.0,,La1.85Sr0.15Cu0.998Co0.002O4.0
20077,La1.85Sr0.15Cu0.995Co0.005O4+z,"(La,Sr)2(Cu,Co)O4",T,32.17,,,,SOV0010021,La,1.85,Sr,0.15,Cu,0.995,Co,0.005,,,,,,,,,,,O,4.0,,La1.85Sr0.15Cu0.995Co0.005O4.0
20078,La1.85Sr0.15Cu0.993Co0.007O4+z,"(La,Sr)2(Cu,Co)O4",T,29.57,,,,SOV0010021,La,1.85,Sr,0.15,Cu,0.993,Co,0.006999999999999999,,,,,,,,,,,O,4.0,,La1.85Sr0.15Cu0.993Co0.006999999999999999O4.0
20079,La1.85Sr0.15Cu0.99Co0.01O4+z,"(La,Sr)(Cu,Co)O4",T,24.86,,,,SOV0010021,La,1.85,Sr,0.15,Cu,0.99,Co,0.01,,,,,,,,,,,O,4.0,,La1.85Sr0.15Cu0.99Co0.01O4.0
20080,La1.85Sr0.15Cu0.988Co0.013O4+z,"(La,Sr)2(CU,Co)O4",T,23.21,,,,SOV0010021,La,1.85,Sr,0.15,Cu,0.988,Co,0.013000000000000001,,,,,,,,,,,O,4.0,,La1.85Sr0.15Cu0.988Co0.013000000000000001O4.0
20081,La1.85Sr0.15Cu0.985Co0.015O4+z,"(La,Sr)2(Cu,Co)O4",T,13.82,,,,SOV0010021,La,1.85,Sr,0.15,Cu,0.985,Co,0.015,,,,,,,,,,,O,4.0,,La1.85Sr0.15Cu0.985Co0.015O4.0
20082,La1.85Sr0.15Cu0.983Co0.018O4+z,"(La,Sr)2(Cu,Co)O4",T,13.05,,,,SOV0010021,La,1.85,Sr,0.15,Cu,0.983,Co,0.018000000000000002,,,,,,,,,,,O,4.0,,La1.85Sr0.15Cu0.983Co0.018000000000000002O4.0
20083,La1.8Sr0.2Cu1O4+z,"(La,Sr)2CuO4",T,34.62,,,,SOV0010021,La,1.8,Sr,0.2,Cu,1.0,,,,,,,,,,,,,O,4.0,,La1.8Sr0.2Cu1.0O4.0
20084,La1.8Sr0.2Cu0.995Ni0.005O4+z,"(La,Sr)2(Cu,Ni)O4",T,31.47,,,,SOV0010021,La,1.8,Sr,0.2,Cu,0.995,Ni,0.005,,,,,,,,,,,O,4.0,,La1.8Sr0.2Cu0.995Ni0.005O4.0
20085,La1.8Sr0.2Cu0.99Ni0.01O4+z,"(La,Sr)2(Cu,Ni)O4",T,28.26,,,,SOV0010021,La,1.8,Sr,0.2,Cu,0.99,Ni,0.01,,,,,,,,,,,O,4.0,,La1.8Sr0.2Cu0.99Ni0.01O4.0
20086,La1.8Sr0.2Cu0.985Ni0.015O4+z,"(La,Sr)2(Cu,Ni)O4",T,25.77,,,,SOV0010021,La,1.8,Sr,0.2,Cu,0.985,Ni,0.015,,,,,,,,,,,O,4.0,,La1.8Sr0.2Cu0.985Ni0.015O4.0
20087,La0.8Sr0.2Cu0.98Ni0.02O4+z,"(La,Sr)2(Cu,Ni)O4",T,22.36,,,,SOV0010021,La,0.8,Sr,0.2,Cu,0.98,Ni,0.02,,,,,,,,,,,O,4.0,,La0.8Sr0.2Cu0.98Ni0.02O4.0
20088,La1.8Sr0.2Cu0.975Ni0.025O4+z,"(La,Sr)2(Cu,Ni)O4",T,19.61,,,,SOV0010021,La,1.8,Sr,0.2,Cu,0.975,Ni,0.025,,,,,,,,,,,O,4.0,,La1.8Sr0.2Cu0.975Ni0.025O4.0
20089,La1.8Sr0.2Cu0.97Ni0.03O4+z,"(La,Sr)2(Cu,Ni)O4",T,17.22,,,,SOV0010021,La,1.8,Sr,0.2,Cu,0.97,Ni,0.03,,,,,,,,,,,O,4.0,,La1.8Sr0.2Cu0.97Ni0.03O4.0
20090,La1.8Sr0.2Cu0.965Ni0.035O4+z,"(La,Sr)2(Cu,Ni)O4",T,14.03,,,,SOV0010021,La,1.8,Sr,0.2,Cu,0.965,Ni,0.035,,,,,,,,,,,O,4.0,,La1.8Sr0.2Cu0.965Ni0.035O4.0
20091,La1.8Sr0.2Cu1O4+z,"(La,Sr)2CuO4",T,34.44,,,,SOV0010021,La,1.8,Sr,0.2,Cu,1.0,,,,,,,,,,,,,O,4.0,,La1.8Sr0.2Cu1.0O4.0
20092,La1.8Sr0.2Cu0.997Fe0.003O4+z,"(La,Sr)2(Cu,Fe)O4",T,32.28,,,,SOV0010021,La,1.8,Sr,0.2,Cu,0.997,Fe,0.003,,,,,,,,,,,O,4.0,,La1.8Sr0.2Cu0.997Fe0.003O4.0
20093,La1.8Sr0.2Cu0.995Fe0.005O4+z,"(La,Sr)2(Cu,Fe)O4",T,29.3,,,,SOV0010021,La,1.8,Sr,0.2,Cu,0.995,Fe,0.005,,,,,,,,,,,O,4.0,,La1.8Sr0.2Cu0.995Fe0.005O4.0
20094,La1.8Sr0.2Cu0.993Fe0.007O4+z,"(La,Sr)2(Cu,Fe)O4",T,27.86,,,,SOV0010021,La,1.8,Sr,0.2,Cu,0.993,Fe,0.006999999999999999,,,,,,,,,,,O,4.0,,La1.8Sr0.2Cu0.993Fe0.006999999999999999O4.0
20095,La1.8Sr0.2Cu0.99Fe0.01O4+z,"(La,Sr)2(Cu,Fe)O4",T,23.81,,,,SOV0010021,La,1.8,Sr,0.2,Cu,0.99,Fe,0.01,,,,,,,,,,,O,4.0,,La1.8Sr0.2Cu0.99Fe0.01O4.0
20096,La1.8Sr0.2Cu0.988Fe0.012O4+z,"(La,Sr)2(Cu,Fe)O4",T,20.65,,,,SOV0010021,La,1.8,Sr,0.2,Cu,0.988,Fe,0.012,,,,,,,,,,,O,4.0,,La1.8Sr0.2Cu0.988Fe0.012O4.0
20097,La1.8Sr0.2Cu0.985Fe0.015O4+z,"(La,Sr)2(Cu,Fe)O4",T,16.04,,,,SOV0010021,La,1.8,Sr,0.2,Cu,0.985,Fe,0.015,,,,,,,,,,,O,4.0,,La1.8Sr0.2Cu0.985Fe0.015O4.0
20098,La1.8Sr0.2Cu0.983Fe0.017O4+z,"(La,Sr)2(Cu,Fe)O4",T,13.02,,,,SOV0010021,La,1.8,Sr,0.2,Cu,0.983,Fe,0.017,,,,,,,,,,,O,4.0,,La1.8Sr0.2Cu0.983Fe0.017O4.0
20102,Hg1Sr2La0.333Ce0.667Cu2O6+z,"HgSr2(La,Ce)Cu2O6",Hg1212,40.0,3.823,,12.24,SOV0010003,Hg,1.0,Sr,2.0,La,0.33299999999999996,Ce,0.667,Cu,2.0,,,,,,,,,O,6.0,,Hg1.0Sr2.0La0.33299999999999996Ce0.667Cu2.0O6.0
20103,Hg1Sr2La0.333Ce0.667Cu2O6+z,"HgSr2(La,Ce)Cu2O6",Hg1212,40.0,3.873,,12.22,SOV0010003,Hg,1.0,Sr,2.0,La,0.33299999999999996,Ce,0.667,Cu,2.0,,,,,,,,,O,6.0,,Hg1.0Sr2.0La0.33299999999999996Ce0.667Cu2.0O6.0
20104,Hg1Sr2La0.3Ca0.5Ce0.2Cu2O6+z,"HgSr2(La,Ca,Ce)Cu2O6",Hg1212,81.0,3.855,,11.77,SOV0010003,Hg,1.0,Sr,2.0,La,0.3,Ca,0.5,Ce,0.2,Cu,2.0,,,,,,,O,6.0,,Hg1.0Sr2.0La0.3Ca0.5Ce0.2Cu2.0O6.0
20106,Hg1Sr2La0.5Ca0.5Cu2O6+z,"HgSr2(La,Ca)Cu2O6",Hg1212,54.0,3.395,,12.36,SOV0010003,Hg,1.0,Sr,2.0,La,0.5,Ca,0.5,Cu,2.0,,,,,,,,,O,6.0,,Hg1.0Sr2.0La0.5Ca0.5Cu2.0O6.0
20108,Hg1Sr2La1Cu2O6+z,HgSr2LaCu2O6,Hg1212,28.0,3.8339999999999996,,11.56,SOV0010003,Hg,1.0,Sr,2.0,La,1.0,Cu,2.0,,,,,,,,,,,O,6.0,,Hg1.0Sr2.0La1.0Cu2.0O6.0
20109,Hg1Sr2La0.5Ca0.5Cu2O6+z,"HgSr2(La,Ca)Cu2O6",Hg1212,51.0,3.884,,12.23,SOV0010003,Hg,1.0,Sr,2.0,La,0.5,Ca,0.5,Cu,2.0,,,,,,,,,O,6.0,,Hg1.0Sr2.0La0.5Ca0.5Cu2.0O6.0
20112,Hg1Sr2Pr0.333Ce0.667Cu2O6+z,"HgSr2(Pr,Ce)Cu2O6",Hg1212,40.0,3.8569999999999998,,12.23,SOV0010003,Hg,1.0,Sr,2.0,Pr,0.33299999999999996,Ce,0.667,Cu,2.0,,,,,,,,,O,6.0,,Hg1.0Sr2.0Pr0.33299999999999996Ce0.667Cu2.0O6.0
20115,Hg1Sr2Nd0.925Ca0.075Cu2O6+z,"HgSr2(Nd,Ca)Cu2O6",Hg1212,56.0,3.855,,12.07,SOV0010003,Hg,1.0,Sr,2.0,Nd,0.925,Ca,0.075,Cu,2.0,,,,,,,,,O,6.0,,Hg1.0Sr2.0Nd0.925Ca0.075Cu2.0O6.0
20117,Hg1Sr2Sm0.333Ce0.667Cu2O6+z,"HgSr2(Sm,Ce)Cu2O6",Hg1212,40.0,3.853,,12.18,SOV0010003,Hg,1.0,Sr,2.0,Sm,0.33299999999999996,Ce,0.667,Cu,2.0,,,,,,,,,O,6.0,,Hg1.0Sr2.0Sm0.33299999999999996Ce0.667Cu2.0O6.0
20129,Y0.19Ba1.99Cu2.85O7-z,YBa2Cu3O7,Y123,94.5,,,11.682,SOV0010025,Y,0.19,Ba,1.99,Cu,2.85,,,,,,,,,,,,,O,7.0,,Y0.19Ba1.99Cu2.85O7.0
20133,Hg0.8Mn0.2Ba2Cu1O4.2,"(Hg,Mn)Ba2CuO4",Hg1201,91.0,3.89,,9.343,JMC0050701,Hg,0.8,Mn,0.2,Ba,2.0,Cu,1.0,,,,,,,,,,,O,4.2,4.2,Hg0.8Mn0.2Ba2.0Cu1.0O4.2
20134,Hg0.8Nd0.2Ba2Cu1O4.3,"(Hg,Nb)Ba2CuO4",Hg1201,77.0,3.885,,9.461,JMC0050701,Hg,0.8,Nd,0.2,Ba,2.0,Cu,1.0,,,,,,,,,,,O,4.3,4.3,Hg0.8Nd0.2Ba2.0Cu1.0O4.3
20135,Hg0.8Mn0.2Ba2Ca1Cu2O6.2,"(Hg,Mn)Ba2CaCu2O6",Hg1212,114.0,3.8689999999999998,,12.48,JMC0050701,Hg,0.8,Mn,0.2,Ba,2.0,Ca,1.0,Cu,2.0,,,,,,,,,O,6.2,6.2,Hg0.8Mn0.2Ba2.0Ca1.0Cu2.0O6.2
20136,Hg0.8Ge0.2Ba2Ca1Cu2O6.2,"(Hg,Ge)Ba2CaCu2O6",Hg1212,124.0,3.8569999999999998,,12.599,JMC0050701,Hg,0.8,Ge,0.2,Ba,2.0,Ca,1.0,Cu,2.0,,,,,,,,,O,6.2,6.2,Hg0.8Ge0.2Ba2.0Ca1.0Cu2.0O6.2
20137,Hg0.8Nd0.2Ba2Ca2Cu3O8.3,"(Hg,Nd)Ba2Ca2Cu3O8",Hg1223,128.0,3.852,,15.794,JMC0050701,Hg,0.8,Nd,0.2,Ba,2.0,Ca,2.0,Cu,3.0,,,,,,,,,O,8.3,8.3,Hg0.8Nd0.2Ba2.0Ca2.0Cu3.0O8.3
20139,Y1Sr2Cu2.8Al0.1Mo0.1O6+z,"YSr2(Cu,Al,Mo)3O7",Y123,18.0,3.802,,11.475,PSS1870067,Y,1.0,Sr,2.0,Cu,2.8,Al,0.1,Mo,0.1,,,,,,,,,O,6.0,,Y1.0Sr2.0Cu2.8Al0.1Mo0.1O6.0
20140,Y1Sr2Cu2.8Al0.1W0.1O6+z,"YSr2(Cu,Al,W)3O7",Y123,17.0,3.802,,11.475,PSS1870067,Y,1.0,Sr,2.0,Cu,2.8,Al,0.1,W,0.1,,,,,,,,,O,6.0,,Y1.0Sr2.0Cu2.8Al0.1W0.1O6.0
20141,Y1Sr2Cu2.8Mo0.1W0.1O6+z,"YSr2(Cu,Mo,W)3O7",Y123,32.0,3.805,,11.52,PSS1870067,Y,1.0,Sr,2.0,Cu,2.8,Mo,0.1,W,0.1,,,,,,,,,O,6.0,,Y1.0Sr2.0Cu2.8Mo0.1W0.1O6.0
20142,Y1Ba2Cu3O7,YBa2Cu3O7,Y123,90.0,,,11.675,PSS1470119,Y,1.0,Ba,2.0,Cu,3.0,,,,,,,,,,,,,O,7.0,,Y1.0Ba2.0Cu3.0O7.0
20143,Y1Ba2Cu3O7,YBa2Cu3O7,Y123,89.0,,,11.675,PSS1470119,Y,1.0,Ba,2.0,Cu,3.0,,,,,,,,,,,,,O,7.0,,Y1.0Ba2.0Cu3.0O7.0
20144,Y1Ba2Cu3O7,YBa2Cu3O7,Y123,82.0,,,11.681,PSS1470119,Y,1.0,Ba,2.0,Cu,3.0,,,,,,,,,,,,,O,7.0,,Y1.0Ba2.0Cu3.0O7.0
20147,Y1Ba2Cu3O7-z,YBa2Cu3O7,Y123,92.0,,,,PSS1470221,Y,1.0,Ba,2.0,Cu,3.0,,,,,,,,,,,,,O,7.0,,Y1.0Ba2.0Cu3.0O7.0
20148,Y0.9Eu0.1Ba2Cu3O7-z,"(Y,Eu)Ba2Cu3O7",Y123,92.0,,,,PSS1470221,Y,0.9,Eu,0.1,Ba,2.0,Cu,3.0,,,,,,,,,,,O,7.0,,Y0.9Eu0.1Ba2.0Cu3.0O7.0
20152,Nd2Cu1F0.2O4,"Nd2Cu(O,F)4",T',13.0,3.917,,12.09,SOV0010027,Nd,2.0,Cu,1.0,F,0.2,,,,,,,,,,,,,O,4.0,,Nd2.0Cu1.0F0.2O4.0
20153,Nd2Cu1F0.3O4,"Nd2Cu(O,F)4",T',19.0,3.917,,12.09,SOV0010027,Nd,2.0,Cu,1.0,F,0.3,,,,,,,,,,,,,O,4.0,,Nd2.0Cu1.0F0.3O4.0
20154,Nd2Cu1F0.4O4,"Nd2Cu(O,F)4",T',23.0,3.917,,12.09,SOV0010027,Nd,2.0,Cu,1.0,F,0.4,,,,,,,,,,,,,O,4.0,,Nd2.0Cu1.0F0.4O4.0
20155,Nd2Cu1F0.5O4,"Nd2Cu(O,F)4",T',18.0,3.917,,12.09,SOV0010027,Nd,2.0,Cu,1.0,F,0.5,,,,,,,,,,,,,O,4.0,,Nd2.0Cu1.0F0.5O4.0
20156,Bi2Sr2Ca1Cu2.3O8+z,Bi2Sr2CaCu2O8,Bi2212,60.0,5.39,5.34,30.62,SOV0010028,Bi,2.0,Sr,2.0,Ca,1.0,Cu,2.3,,,,,,,,,,,O,8.0,,Bi2.0Sr2.0Ca1.0Cu2.3O8.0
20157,Bi2Sr2Ca1.2Cu3.22O8,Bi2Sr2CaCu2O8,Bi2212,70.0,,,,SOV0010028,Bi,2.0,Sr,2.0,Ca,1.2,Cu,3.22,,,,,,,,,,,O,8.0,,Bi2.0Sr2.0Ca1.2Cu3.22O8.0
20158,Bi2.13Sr1.21Ca1.32Cu2.22O8+z,Bi2Sr2CaCu2O8,Bi2212,90.0,,,,SOV0010028,Bi,2.13,Sr,1.21,Ca,1.32,Cu,2.22,,,,,,,,,,,O,8.0,,Bi2.13Sr1.21Ca1.32Cu2.22O8.0
20159,Bi2Sr1.37Ca1.31Cu2.22O8+z,,Bi2212,93.5,,,,SOV0010028,Bi,2.0,Sr,1.37,Ca,1.31,Cu,2.22,,,,,,,,,,,O,8.0,,Bi2.0Sr1.37Ca1.31Cu2.22O8.0
20160,Bi1.99Sr1.52Ca1.34Cu1.86Pb0.15O8+z,,Bi2212,60.0,,,,SOV0010028,Bi,1.99,Sr,1.52,Ca,1.34,Cu,1.86,Pb,0.15,,,,,,,,,O,8.0,,Bi1.99Sr1.52Ca1.34Cu1.86Pb0.15O8.0
20161,Bi2.1Sr1.45Ca1.21Cu2Pb0.09O8+z,,Bi2212,60.0,,,,SOV0010028,Bi,2.1,Sr,1.45,Ca,1.21,Cu,2.0,Pb,0.09,,,,,,,,,O,8.0,,Bi2.1Sr1.45Ca1.21Cu2.0Pb0.09O8.0
20162,Bi2Ba1.8In1.2Cu1O6+z,"Bi2(Ba,In)2Cu6O6",Bi2201,95.0,4.351,4.6339999999999995,21.596,SOV0010030,Bi,2.0,Ba,1.8,In,1.2,Cu,1.0,,,,,,,,,,,O,6.0,,Bi2.0Ba1.8In1.2Cu1.0O6.0
20163,Bi2Ba1.8Pb0.2Cu1O6+z,"Bi2(Ba,Pb)2CuO6",Bi2201,95.0,4.343999999999999,4.6160000000000005,21.416999999999998,SOV0010030,Bi,2.0,Ba,1.8,Pb,0.2,Cu,1.0,,,,,,,,,,,O,6.0,,Bi2.0Ba1.8Pb0.2Cu1.0O6.0
20170,Gd1Ba1.5Sr0.5Cu3O6.63,"Gd(Ba,Sr)2Cu3Oz",Y123,18.0,,,,SOV0010032,Gd,1.0,Ba,1.5,Sr,0.5,Cu,3.0,,,,,,,,,,,O,6.63,6.63,Gd1.0Ba1.5Sr0.5Cu3.0O6.63
20171,Gd1Ba1.5Sr0.5Cu3O6.72,"Gd(Ba,Sr)2Cu3Oz",Y123,32.0,,,,SOV0010032,Gd,1.0,Ba,1.5,Sr,0.5,Cu,3.0,,,,,,,,,,,O,6.72,6.72,Gd1.0Ba1.5Sr0.5Cu3.0O6.72
20172,Gd1Ba1.5Sr0.5Cu3O6.93,"Gd(Ba,Sr)2Cu3Oz",Y123,82.0,,,,SOV0010032,Gd,1.0,Ba,1.5,Sr,0.5,Cu,3.0,,,,,,,,,,,O,6.93,6.93,Gd1.0Ba1.5Sr0.5Cu3.0O6.93
20174,Gd1Ba1Sr1Cu3O6.93,"Gd(Ba,Sr)2Cu3Oz",Y123,83.0,,,,SOV0010032,Gd,1.0,Ba,1.0,Sr,1.0,Cu,3.0,,,,,,,,,,,O,6.93,6.93,Gd1.0Ba1.0Sr1.0Cu3.0O6.93
20175,Y1Ba1.5La0.5Cu3O7.22,"Y(Ba,La)2Cu3Oz",Y123,36.6,,,,SOV0010034,Y,1.0,Ba,1.5,La,0.5,Cu,3.0,,,,,,,,,,,O,7.22,7.22,Y1.0Ba1.5La0.5Cu3.0O7.22
20176,Y0.9Ca0.1Ba1.5La0.5Cu3O7.19,"(Y,Ca)(Ba,La)2Cu3Oz",Y123,57.9,,,,SOV0010034,Y,0.9,Ca,0.1,Ba,1.5,La,0.5,Cu,3.0,,,,,,,,,O,7.19,7.19,Y0.9Ca0.1Ba1.5La0.5Cu3.0O7.19
20177,Y0.8Ca0.2Ba1.5La0.5Cu3O7.13,"(Y,La)(Ba,La)2Cu3Oz",Y123,73.0,,,,SOV0010034,Y,0.8,Ca,0.2,Ba,1.5,La,0.5,Cu,3.0,,,,,,,,,O,7.13,7.13,Y0.8Ca0.2Ba1.5La0.5Cu3.0O7.13
20178,Y0.6Ca0.4Ba1.5La0.5Cu3O7.01,"(Y,Ca)(Ba,La)2Cu3Oz",Y123,82.4,,,,SOV0010034,Y,0.6,Ca,0.4,Ba,1.5,La,0.5,Cu,3.0,,,,,,,,,O,7.01,7.01,Y0.6Ca0.4Ba1.5La0.5Cu3.0O7.01
20179,Y0.5Ca0.5Ba1.5La0.5Cu3O6.96,"(Y,Ca)(Ba,La)2Cu3Oz",Y123,82.5,,,,SOV0010034,Y,0.5,Ca,0.5,Ba,1.5,La,0.5,Cu,3.0,,,,,,,,,O,6.96,6.96,Y0.5Ca0.5Ba1.5La0.5Cu3.0O6.96
20180,Y1Ba2Cu2.75Co0.25O7.06,"YBa2(Cu,Co)3O7",Y123,66.2,,,,SOV0010034,Y,1.0,Ba,2.0,Cu,2.75,Co,0.25,,,,,,,,,,,O,7.06,7.06,Y1.0Ba2.0Cu2.75Co0.25O7.06
20181,Y0.95Ca0.05Ba2Cu2.75Co0.25O7.06,"(Y,Ca)Ba2(Cu,Co)3O7",Y123,75.1,,,,SOV0010034,Y,0.95,Ca,0.05,Ba,2.0,Cu,2.75,Co,0.25,,,,,,,,,O,7.06,7.06,Y0.95Ca0.05Ba2.0Cu2.75Co0.25O7.06
20182,Y0.9Ca0.1Ba2Cu2.75Co0.25O7.03,"(Y,Ca)Ba2(Cu,Co)3O7",Y123,76.9,,,,SOV0010034,Y,0.9,Ca,0.1,Ba,2.0,Cu,2.75,Co,0.25,,,,,,,,,O,7.03,7.03,Y0.9Ca0.1Ba2.0Cu2.75Co0.25O7.03
20183,Y0.85Ca0.15Ba2Cu2.75Co0.25O7.01,"(Y,Ca)Ba2(Cu,Co)3O7",Y123,80.6,,,,SOV0010034,Y,0.85,Ca,0.15,Ba,2.0,Cu,2.75,Co,0.25,,,,,,,,,O,7.01,7.01,Y0.85Ca0.15Ba2.0Cu2.75Co0.25O7.01
20184,Y0.8Ca0.2Ba2Cu2.75Co0.25O7.01,"(Y,Ca)Ba2(Cu,Co)3O7",Y123,82.2,,,,SOV0010034,Y,0.8,Ca,0.2,Ba,2.0,Cu,2.75,Co,0.25,,,,,,,,,O,7.01,7.01,Y0.8Ca0.2Ba2.0Cu2.75Co0.25O7.01
20185,Y0.75Ca0.25Ba2Cu2.75Co0.25O6.98,"(Y,Ca)Ba2(Cu,Co)3O7",Y123,82.4,,,,SOV0010034,Y,0.75,Ca,0.25,Ba,2.0,Cu,2.75,Co,0.25,,,,,,,,,O,6.98,6.98,Y0.75Ca0.25Ba2.0Cu2.75Co0.25O6.98
20207,Y0.8Ba2Cu3O6.44,YBa2Cu3O7,Y123,96.0,3.818,3.883,11.629000000000001,SOV0010037,Y,0.8,Ba,2.0,Cu,3.0,,,,,,,,,,,,,O,6.44,6.44,Y0.8Ba2.0Cu3.0O6.44
20208,Y0.9Ba2Cu3O6.58,YBa2Cu2Cu3O7,Y123,93.4,3.8169999999999997,3.8810000000000002,11.639000000000001,SOV0010037,Y,0.9,Ba,2.0,Cu,3.0,,,,,,,,,,,,,O,6.58,6.58,Y0.9Ba2.0Cu3.0O6.58
20209,Y1Ba2Cu3O6.69,YBa2Cu3O7,Y123,97.0,3.8169999999999997,3.889,11.667,SOV0010037,Y,1.0,Ba,2.0,Cu,3.0,,,,,,,,,,,,,O,6.69,6.69,Y1.0Ba2.0Cu3.0O6.69
20210,Y1.1Ba2Cu3O6.87,YBa2Cu3O7,Y123,95.9,3.819,3.889,11.667,SOV0010037,Y,1.1,Ba,2.0,Cu,3.0,,,,,,,,,,,,,O,6.87,6.87,Y1.1Ba2.0Cu3.0O6.87
20211,Y1.2Ba2Cu3O6.98,YBa2Cu3O7,Y123,93.4,3.827,3.8939999999999997,11.755999999999998,SOV0010037,Y,1.2,Ba,2.0,Cu,3.0,,,,,,,,,,,,,O,6.98,6.98,Y1.2Ba2.0Cu3.0O6.98
20232,Hg1Ba2Cu1O4.01,HgBa2CuO4,Hg1201,61.0,3.892,,9.529,SOV0010039,Hg,1.0,Ba,2.0,Cu,1.0,,,,,,,,,,,,,O,4.01,4.01,Hg1.0Ba2.0Cu1.0O4.01
20233,Hg1Ba2Cu1FO4,HgBa2CuO4Fx,Hg1201,97.0,3.883,9.523,,SOV0010039,Hg,1.0,Ba,2.0,Cu,1.0,F,,,,,,,,,,,,O,4.0,,Hg1.0Ba2.0Cu1.0FO4.0
20234,Hg1Ba2Cu1FO4,HgBa2CuO4Fx,Hg1201,97.0,3.8810000000000002,,9.511000000000001,SOV0010039,Hg,1.0,Ba,2.0,Cu,1.0,F,,,,,,,,,,,,O,4.0,,Hg1.0Ba2.0Cu1.0FO4.0
20235,Hg1Ba2Cu1FO4,HgBa2CuO4Fx,Hg1201,96.0,3.8760000000000003,,9.494,SOV0010039,Hg,1.0,Ba,2.0,Cu,1.0,F,,,,,,,,,,,,O,4.0,,Hg1.0Ba2.0Cu1.0FO4.0
20236,Hg1Ba2Cu1FO4,HgBa2CuO4Fx,Hg1201,90.0,3.873,,9.488999999999999,SOV0010039,Hg,1.0,Ba,2.0,Cu,1.0,F,,,,,,,,,,,,O,4.0,,Hg1.0Ba2.0Cu1.0FO4.0
20237,Hg1Ba2Cu1FO4,HgBa2CuO4Fx,Hg1201,88.0,3.872,,9.482000000000001,SOV0010039,Hg,1.0,Ba,2.0,Cu,1.0,F,,,,,,,,,,,,O,4.0,,Hg1.0Ba2.0Cu1.0FO4.0
20238,Hg1Ba2Cu1FO4,HgBa2CuO4Fx,Hg1201,78.0,3.8680000000000003,,9.459,SOV0010039,Hg,1.0,Ba,2.0,Cu,1.0,F,,,,,,,,,,,,O,4.0,,Hg1.0Ba2.0Cu1.0FO4.0
20239,La1.85Sr0.15Cu1O4,"(La,Sr)2CuO4",T,39.2,3.773,,13.232999999999999,SOV0010041,La,1.85,Sr,0.15,Cu,1.0,,,,,,,,,,,,,O,4.0,,La1.85Sr0.15Cu1.0O4.0
20240,Y1Ba2Cu3O6.95,YBa2Cu3O7,Y123,88.5,3.822,3.885,11.67,SOV0010047,Y,1.0,Ba,2.0,Cu,3.0,,,,,,,,,,,,,O,6.95,6.95,Y1.0Ba2.0Cu3.0O6.95
20241,Y1Ba1.95La0.05Cu3O6.98,"Y(Ba,La)2Cu3O7",Y123,89.3,3.82,3.8939999999999997,11.655,SOV0010047,Y,1.0,Ba,1.95,La,0.05,Cu,3.0,,,,,,,,,,,O,6.98,6.98,Y1.0Ba1.95La0.05Cu3.0O6.98
20242,Y1Ba1.9La0.1Cu3O6.99,"Y(Ba,La)2Cu3O7",Y123,90.35,3.823,3.895,11.65,SOV0010047,Y,1.0,Ba,1.9,La,0.1,Cu,3.0,,,,,,,,,,,O,6.99,6.99,Y1.0Ba1.9La0.1Cu3.0O6.99
20243,Y1Ba1.8La0.2Cu3O7.03,"Y(Ba,La)2Cu3O7",Y123,88.7,3.819,3.89,11.65,SOV0010047,Y,1.0,Ba,1.8,La,0.2,Cu,3.0,,,,,,,,,,,O,7.03,7.03,Y1.0Ba1.8La0.2Cu3.0O7.03
20244,Y1Ba1.7La0.3Cu3O7.1,"Y(ba,La)2Cu3O7",Y123,80.5,3.838,3.8789999999999996,11.64,SOV0010047,Y,1.0,Ba,1.7,La,0.3,Cu,3.0,,,,,,,,,,,O,7.1,7.1,Y1.0Ba1.7La0.3Cu3.0O7.1
20245,Y1Ba1.6La0.4Cu3O7.14,"Y(Ba,La)2Cu3)7",Y123,68.15,3.8569999999999998,,11.6,SOV0010047,Y,1.0,Ba,1.6,La,0.4,Cu,3.0,,,,,,,,,,,O,7.14,7.14,Y1.0Ba1.6La0.4Cu3.0O7.14
20246,Y1Ba1.5La0.5Cu3O7.17,"Y(Ba,La)2Cu3O7",Y123,54.1,3.853,,11.58,SOV0010047,Y,1.0,Ba,1.5,La,0.5,Cu,3.0,,,,,,,,,,,O,7.17,7.17,Y1.0Ba1.5La0.5Cu3.0O7.17
20247,Y1Ba2Cu3O6.965,YBa2Cu3O7,Y123,88.5,3.815,3.8810000000000002,11.667,SOV0010048,Y,1.0,Ba,2.0,Cu,3.0,,,,,,,,,,,,,O,6.965,6.965,Y1.0Ba2.0Cu3.0O6.965
20248,Y0.95Pr0.05Ba2Cu3O6.965,"(Y,Pr)Ba2Cu3O7",Y123,88.0,3.822,3.883,11.684000000000001,SOV0010048,Y,0.95,Pr,0.05,Ba,2.0,Cu,3.0,,,,,,,,,,,O,6.965,6.965,Y0.95Pr0.05Ba2.0Cu3.0O6.965
20249,Y0.9Pr0.1Ba2Cu3O6.965,"(Y,Pr)Ba2Cu3O7",Y123,85.0,3.823,3.89,11.67,SOV0010048,Y,0.9,Pr,0.1,Ba,2.0,Cu,3.0,,,,,,,,,,,O,6.965,6.965,Y0.9Pr0.1Ba2.0Cu3.0O6.965
20250,Y0.8Pr0.2Ba2Cu3O6.965,"(Y,Pr)Ba2Cu3O7",Y123,70.0,3.826,3.895,11.674000000000001,SOV0010048,Y,0.8,Pr,0.2,Ba,2.0,Cu,3.0,,,,,,,,,,,O,6.965,6.965,Y0.8Pr0.2Ba2.0Cu3.0O6.965
20251,Y0.7Pr0.3Ba2Cu3O6.965,"(Y,Pr)Ba2Cu3O7",Y123,55.0,3.8310000000000004,3.897,11.665999999999999,SOV0010048,Y,0.7,Pr,0.3,Ba,2.0,Cu,3.0,,,,,,,,,,,O,6.965,6.965,Y0.7Pr0.3Ba2.0Cu3.0O6.965
20252,Y0.6Pr0.4Ba2Cu3O6.965,"(Y,Pr)Ba2Cu3O7",Y123,35.0,3.8360000000000003,3.8989999999999996,11.667,SOV0010048,Y,0.6,Pr,0.4,Ba,2.0,Cu,3.0,,,,,,,,,,,O,6.965,6.965,Y0.6Pr0.4Ba2.0Cu3.0O6.965
20269,Y1Ba2Cu4O8,YBa2Cu4O8,Y124,80.0,3.839,3.8689999999999998,27.343000000000004,SOV0010117,Y,1.0,Ba,2.0,Cu,4.0,,,,,,,,,,,,,O,8.0,,Y1.0Ba2.0Cu4.0O8.0
20270,Y0.8Ce0.1Ca0.1Ba2Cu4O8,"(Y,Ce,Ca)Ba2Cu4O8",Y124,63.0,3.841,3.87,27.188000000000002,SOV0010117,Y,0.8,Ce,0.1,Ca,0.1,Ba,2.0,Cu,4.0,,,,,,,,,O,8.0,,Y0.8Ce0.1Ca0.1Ba2.0Cu4.0O8.0
20273,Hg1Ba2Ca2Cu3O8.28,HgBa2Ca2Cu3O8,Hg1223,118.5,3.852,,15.842,SOV0010119,Hg,1.0,Ba,2.0,Ca,2.0,Cu,3.0,,,,,,,,,,,O,8.28,8.28,Hg1.0Ba2.0Ca2.0Cu3.0O8.28
20274,Hg1Ba2Ca2Cu3O8.35,HgBa2Ca2Cu3O8,Hg1223,134.0,3.852,,15.842,SOV0010119,Hg,1.0,Ba,2.0,Ca,2.0,Cu,3.0,,,,,,,,,,,O,8.35,8.35,Hg1.0Ba2.0Ca2.0Cu3.0O8.35
20281,Nd0.7Pr0.3Ba1Sr1Cu3O6.87,"(Nd,Pr)(Ba,Sr)2Cu3O7",Y123,34.0,3.9010000000000002,,11.674000000000001,SOV0010120,Nd,0.7,Pr,0.3,Ba,1.0,Sr,1.0,Cu,3.0,,,,,,,,,O,6.87,6.87,Nd0.7Pr0.3Ba1.0Sr1.0Cu3.0O6.87
20286,Nd0.7Pr0.3Ba1.25Sr0.75Cu3O7-z,"(Nd,Pr)(Ba,Sr)2Cu3O7",Y123,34.0,3.887,3.905,11.71,SOV0010120,Nd,0.7,Pr,0.3,Ba,1.25,Sr,0.75,Cu,3.0,,,,,,,,,O,7.0,,Nd0.7Pr0.3Ba1.25Sr0.75Cu3.0O7.0
20287,Nd0.7Pr0.3Ba1.15Sr0.85Cu3O7-z,"(Nd,Pr)(Ba,Sr)2Cu3O7",Y123,38.0,3.891,,11.700999999999999,SOV0010120,Nd,0.7,Pr,0.3,Ba,1.15,Sr,0.85,Cu,3.0,,,,,,,,,O,7.0,,Nd0.7Pr0.3Ba1.15Sr0.85Cu3.0O7.0
20288,Nd0.7Pr0.3Ba1Sr1Cu3O7-z,"(Nd,Pr)(Ba,Sr)2Cu3O7",Y123,44.0,3.888,,11.695,SOV0010120,Nd,0.7,Pr,0.3,Ba,1.0,Sr,1.0,Cu,3.0,,,,,,,,,O,7.0,,Nd0.7Pr0.3Ba1.0Sr1.0Cu3.0O7.0
20290,Hg0.5C0.5Ba2Cu1O4+z,"(Hg,C)Ba2CuO4",Hg1201,63.0,3.927,,8.676,SOV0010121,Hg,0.5,C,0.5,Ba,2.0,Cu,1.0,,,,,,,,,,,O,4.0,,Hg0.5C0.5Ba2.0Cu1.0O4.0
20292,Y1Ba2Cu4O8,YBa2Cu4O8,Y124,80.0,,,,SOV0010130,Y,1.0,Ba,2.0,Cu,4.0,,,,,,,,,,,,,O,8.0,,Y1.0Ba2.0Cu4.0O8.0
20293,Y0.95Ca0.05Ba2Cu4O8,"(Y,Ca)Ba2Cu4O8",Y124,87.2,,,,SOV0010130,Y,0.95,Ca,0.05,Ba,2.0,Cu,4.0,,,,,,,,,,,O,8.0,,Y0.95Ca0.05Ba2.0Cu4.0O8.0
20294,Y0.9Ca0.1Ba2Cu4O8,"(Y,Ca)Ba2Cu4O8",Y124,89.5,,,,SOV0010130,Y,0.9,Ca,0.1,Ba,2.0,Cu,4.0,,,,,,,,,,,O,8.0,,Y0.9Ca0.1Ba2.0Cu4.0O8.0
20295,Y0.88Ca0.12Ba2Cu4O8,"(Y,Ca)Ba2Cu4O8",Y124,88.5,,,,SOV0010130,Y,0.88,Ca,0.12,Ba,2.0,Cu,4.0,,,,,,,,,,,O,8.0,,Y0.88Ca0.12Ba2.0Cu4.0O8.0
20296,Y0.85Ca0.15Ba2Cu4O8,"(Y,Ca)Ba2Cu4O8",Y124,87.8,,,,SOV0010130,Y,0.85,Ca,0.15,Ba,2.0,Cu,4.0,,,,,,,,,,,O,8.0,,Y0.85Ca0.15Ba2.0Cu4.0O8.0
20314,Y1Ba2Cu3O6.95,YBa2Cu3O7,Y123,88.0,3.822,3.885,11.67,PSS0410389,Y,1.0,Ba,2.0,Cu,3.0,,,,,,,,,,,,,O,6.95,6.95,Y1.0Ba2.0Cu3.0O6.95
20315,Y1Ba1.95La0.05Cu3O6.98,"Y(Ba,La)2Cu3O7",Y123,90.0,3.82,3.8939999999999997,11.655,PSS0410389,Y,1.0,Ba,1.95,La,0.05,Cu,3.0,,,,,,,,,,,O,6.98,6.98,Y1.0Ba1.95La0.05Cu3.0O6.98
20316,Y1Ba1.9La0.1Cu3O6.99,"Y(Ba,La)2Cu3O7",Y123,91.0,3.823,3.895,11.63,PSS0410389,Y,1.0,Ba,1.9,La,0.1,Cu,3.0,,,,,,,,,,,O,6.99,6.99,Y1.0Ba1.9La0.1Cu3.0O6.99
20317,Y1Ba1.8La0.2Cu3O7.03,"Y(Ba,La)2Cu3O7",Y123,89.0,3.819,3.89,11.65,PSS0410389,Y,1.0,Ba,1.8,La,0.2,Cu,3.0,,,,,,,,,,,O,7.03,7.03,Y1.0Ba1.8La0.2Cu3.0O7.03
20318,Y1Ba1.7La0.3Cu3O7.1,"Y(Ba,La)2Cu3O7",Y123,80.0,3.8280000000000003,3.8789999999999996,11.64,PSS0410389,Y,1.0,Ba,1.7,La,0.3,Cu,3.0,,,,,,,,,,,O,7.1,7.1,Y1.0Ba1.7La0.3Cu3.0O7.1
20319,Y1Ba1.6La0.4Cu3O7.14,"Y(Ba,La)2Cu3O7",Y123,70.0,3.8569999999999998,,11.6,PSS0410389,Y,1.0,Ba,1.6,La,0.4,Cu,3.0,,,,,,,,,,,O,7.14,7.14,Y1.0Ba1.6La0.4Cu3.0O7.14
20320,Y1Ba1.5La0.5Cu3O7.17,"Y(Ba,La)2Cu3O7",Y123,57.0,3.853,,11.58,PSS0410389,Y,1.0,Ba,1.5,La,0.5,Cu,3.0,,,,,,,,,,,O,7.17,7.17,Y1.0Ba1.5La0.5Cu3.0O7.17
20321,Y1Ba2Cu3O6.86,"Y(Ba,La)2Cu3O7",Y123,84.0,3.822,3.885,11.67,PSS0410389,Y,1.0,Ba,2.0,Cu,3.0,,,,,,,,,,,,,O,6.86,6.86,Y1.0Ba2.0Cu3.0O6.86
20322,Y1Ba1.95La0.05Cu3O6.89,"Y(Ba,La)2Cu3O7",Y123,86.0,3.82,3.8939999999999997,11.655,PSS0410389,Y,1.0,Ba,1.95,La,0.05,Cu,3.0,,,,,,,,,,,O,6.89,6.89,Y1.0Ba1.95La0.05Cu3.0O6.89
20323,Y1Ba1.9La0.1Cu3O6.92,"Y(Ba,La)2Cu3O7",Y123,87.0,3.823,3.895,11.63,PSS0410389,Y,1.0,Ba,1.9,La,0.1,Cu,3.0,,,,,,,,,,,O,6.92,6.92,Y1.0Ba1.9La0.1Cu3.0O6.92
20324,Y1Ba1.8La0.2Cu3O6.96,,Y123,78.0,3.819,3.89,11.65,PSS0410389,Y,1.0,Ba,1.8,La,0.2,Cu,3.0,,,,,,,,,,,O,6.96,6.96,Y1.0Ba1.8La0.2Cu3.0O6.96
20325,Y1Ba1.7La0.3Cu3O7.02,,Y123,77.0,3.8280000000000003,3.8789999999999996,11.64,PSS0410389,Y,1.0,Ba,1.7,La,0.3,Cu,3.0,,,,,,,,,,,O,7.02,7.02,Y1.0Ba1.7La0.3Cu3.0O7.02
20326,Y1Ba1.6La0.4Cu3O7.04,,Y123,59.0,3.8569999999999998,,11.6,PSS0410389,Y,1.0,Ba,1.6,La,0.4,Cu,3.0,,,,,,,,,,,O,7.04,7.04,Y1.0Ba1.6La0.4Cu3.0O7.04
20327,Y1Ba1.5La0.5Cu3O7.06,,Y123,22.0,3.853,,11.58,PSS0410389,Y,1.0,Ba,1.5,La,0.5,Cu,3.0,,,,,,,,,,,O,7.06,7.06,Y1.0Ba1.5La0.5Cu3.0O7.06
20328,Y1Ba1.95Cu2.95Co0.05O7,"YBa2(Cu,Co)3O7",Y123,90.0,3.8310000000000004,3.889,11.682,PSS0410389,Y,1.0,Ba,1.95,Cu,2.95,Co,0.05,,,,,,,,,,,O,7.0,7.0,Y1.0Ba1.95Cu2.95Co0.05O7.0
20329,Y1Ba1.9Cu2.9Co0.1O7.02,"YBa2(Cu,Co)3O7",Y123,89.0,3.865,3.872,11.661,PSS0410389,Y,1.0,Ba,1.9,Cu,2.9,Co,0.1,,,,,,,,,,,O,7.02,7.02,Y1.0Ba1.9Cu2.9Co0.1O7.02
20330,Y1Ba1.85Cu2.85Co0.15O7.04,"YBa2(Cu,Co)3O7",Y123,79.0,3.8689999999999998,,11.675999999999998,PSS0410389,Y,1.0,Ba,1.85,Cu,2.85,Co,0.15,,,,,,,,,,,O,7.04,7.04,Y1.0Ba1.85Cu2.85Co0.15O7.04
20331,Y1Ba1.8Cu2.8Co0.2O7.05,"YBa2(Cu,Co)3O7",Y123,70.0,3.872,,11.669,PSS0410389,Y,1.0,Ba,1.8,Cu,2.8,Co,0.2,,,,,,,,,,,O,7.05,7.05,Y1.0Ba1.8Cu2.8Co0.2O7.05
20332,Y1Ba1.75Cu2.75Co0.25O7.06,"YBa2(Cu,Co)3O7",Y123,63.0,3.8739999999999997,,11.665999999999999,PSS0410389,Y,1.0,Ba,1.75,Cu,2.75,Co,0.25,,,,,,,,,,,O,7.06,7.06,Y1.0Ba1.75Cu2.75Co0.25O7.06
20333,Y1Ba1.95Cu2.95Co0.05O6.9,,Y123,70.0,3.8310000000000004,3.889,11.682,PSS0410389,Y,1.0,Ba,1.95,Cu,2.95,Co,0.05,,,,,,,,,,,O,6.9,6.9,Y1.0Ba1.95Cu2.95Co0.05O6.9
20334,Y1Ba1.9Cu2.9Co0.1O6.92,,Y123,66.0,3.865,3.872,11.661,PSS0410389,Y,1.0,Ba,1.9,Cu,2.9,Co,0.1,,,,,,,,,,,O,6.92,6.92,Y1.0Ba1.9Cu2.9Co0.1O6.92
20335,Y1Ba1.85Cu2.85Co0.15O6.94,,Y123,55.0,3.8689999999999998,,11.675999999999998,PSS0410389,Y,1.0,Ba,1.85,Cu,2.85,Co,0.15,,,,,,,,,,,O,6.94,6.94,Y1.0Ba1.85Cu2.85Co0.15O6.94
20336,Y1Ba1.8Cu2.8Co0.2O6.95,,Y123,43.0,3.872,,11.669,PSS0410389,Y,1.0,Ba,1.8,Cu,2.8,Co,0.2,,,,,,,,,,,O,6.95,6.95,Y1.0Ba1.8Cu2.8Co0.2O6.95
20337,Y1Ba1.75Cu2.75Co0.25O6.95,,Y123,25.0,3.8739999999999997,,11.665999999999999,PSS0410389,Y,1.0,Ba,1.75,Cu,2.75,Co,0.25,,,,,,,,,,,O,6.95,6.95,Y1.0Ba1.75Cu2.75Co0.25O6.95
24000,Y1Ba2Cu4O8,YBa2Cu4O8,Y124,80.5,,,,PR05700632,Y,1.0,Ba,2.0,Cu,4.0,,,,,,,,,,,,,O,8.0,,Y1.0Ba2.0Cu4.0O8.0
24001,Y1Ba2Cu3.996Ni0.004O8,"YBa2(Cu,Ni)4O8",Y124,78.0,,,,PR05700632,Y,1.0,Ba,2.0,Cu,3.9960000000000004,Ni,0.004,,,,,,,,,,,O,8.0,,Y1.0Ba2.0Cu3.9960000000000004Ni0.004O8.0
24002,Y1Ba2Cu3.98Ni0.02O8,"YBa2(Cu,Ni)4O8",Y124,63.1,,,,PR05700632,Y,1.0,Ba,2.0,Cu,3.98,Ni,0.02,,,,,,,,,,,O,8.0,,Y1.0Ba2.0Cu3.98Ni0.02O8.0
24003,Y1Ba2Cu3.96Ni0.04O8,"YBa2(Cu,Ni)4O8",Y124,44.0,,,,PR05700632,Y,1.0,Ba,2.0,Cu,3.96,Ni,0.04,,,,,,,,,,,O,8.0,,Y1.0Ba2.0Cu3.96Ni0.04O8.0
24004,Y1Ba2Cu3.92Ni0.08O8,"YBa2(Cu,Ni)4O8",Y124,14.7,,,,PR05700632,Y,1.0,Ba,2.0,Cu,3.92,Ni,0.08,,,,,,,,,,,O,8.0,,Y1.0Ba2.0Cu3.92Ni0.08O8.0
24005,Y1Ba2Cu3.992Zn0.008O8,"YBa2(Cu,Zn)4O8",Y124,66.1,,,,PR05700632,Y,1.0,Ba,2.0,Cu,3.992,Zn,0.008,,,,,,,,,,,O,8.0,8.0,Y1.0Ba2.0Cu3.992Zn0.008O8.0
24006,Y1Ba2Cu3.98Zn0.02O8,"YBa2(Cu,Zn)4O8",Y124,47.0,,,,PR05700632,Y,1.0,Ba,2.0,Cu,3.98,Zn,0.02,,,,,,,,,,,O,8.0,8.0,Y1.0Ba2.0Cu3.98Zn0.02O8.0
24007,Y1Ba2Cu3.96Zn0.04O8,"YBa2(Cu,Zn)4O8",Y124,16.0,,,,PR05700632,Y,1.0,Ba,2.0,Cu,3.96,Zn,0.04,,,,,,,,,,,O,8.0,8.0,Y1.0Ba2.0Cu3.96Zn0.04O8.0
24008,Eu1.4Ce0.6Nb1Sr2Cu2O10-d,"(Eu,Ce)2NbSr2Cu2O10",Nb1222,21.0,3.866,,28.72,PR05700550,Eu,1.4,Ce,0.6,Nb,1.0,Sr,2.0,Cu,2.0,,,,,,,,,O,10.0,,Eu1.4Ce0.6Nb1.0Sr2.0Cu2.0O10.0
24009,Eu1.4Ce0.6Ru1Sr2Cu2O10-d,"(Eu,Ce)2RuSr2Cu2O10",Ru2122,32.0,3.846,,28.5,PR05700550,Eu,1.4,Ce,0.6,Ru,1.0,Sr,2.0,Cu,2.0,,,,,,,,,O,10.0,,Eu1.4Ce0.6Ru1.0Sr2.0Cu2.0O10.0
24010,Hg1Ba2Cu1O4+d,HgBa2CuO4,Hg1201,92.0,3.887,,9.488999999999999,PR05701259,Hg,1.0,Ba,2.0,Cu,1.0,,,,,,,,,,,,,O,4.0,,Hg1.0Ba2.0Cu1.0O4.0
24011,Hg1Ba2Ca0.86Sr0.14Cu2O6+d,"HgBa2(Ca,Sr)Cu2O6",Hg1212,120.0,3.858,,12.665,PR05701259,Hg,1.0,Ba,2.0,Ca,0.86,Sr,0.14,Cu,2.0,,,,,,,,,O,6.0,,Hg1.0Ba2.0Ca0.86Sr0.14Cu2.0O6.0
24012,Hg0.5Tl0.5Ba2Ca0.86Sr0.14Cu2O6+d,"(Hg,Tl)Ba2(Ca,Sr)Cu2O6",Hg1212,122.0,3.85,,12.654000000000002,PR05701259,Hg,0.5,Tl,0.5,Ba,2.0,Ca,0.86,Sr,0.14,Cu,2.0,,,,,,,O,6.0,,Hg0.5Tl0.5Ba2.0Ca0.86Sr0.14Cu2.0O6.0
24013,Hg1Ba2Ca1.72Sr0.28Cu3O8+d,"HgBa2(Ca,Sr)2Cu3O8",Hg1223,126.0,3.865,,16.032,PR05701259,Hg,1.0,Ba,2.0,Ca,1.72,Sr,0.28,Cu,3.0,,,,,,,,,O,8.0,,Hg1.0Ba2.0Ca1.72Sr0.28Cu3.0O8.0
24014,Hg0.5Tl0.5Ba2Ca1.72Sr0.28Cu3O8+d,"(Hg,Tl)Ba2(Ca,Sr)2Cu3O8",Hg1223,128.0,3.865,,15.957,PR05701259,Hg,0.5,Tl,0.5,Ba,2.0,Ca,1.72,Sr,0.28,Cu,3.0,,,,,,,O,8.0,,Hg0.5Tl0.5Ba2.0Ca1.72Sr0.28Cu3.0O8.0
30031,Bi1.6Sr0.4Yb1Cu3O6.35,"Cu(Ba,Sr)2YbCu2Oz",Cu1212,37.0,3.8172,3.8465,11.667,PR06004378,Bi,1.6,Sr,0.4,Yb,1.0,Cu,3.0,,,,,,,,,,,O,6.35,6.35,Bi1.6Sr0.4Yb1.0Cu3.0O6.35
30032,Bi1.6Sr0.4Yb1Cu3O6.817,"Cu(Ba,Sr)2YbCu2Oz",Cu1212,55.0,3.804,3.8583,11.637,PR06004378,Bi,1.6,Sr,0.4,Yb,1.0,Cu,3.0,,,,,,,,,,,O,6.817,6.817,Bi1.6Sr0.4Yb1.0Cu3.0O6.817
30033,Bi1.6Sr0.4Yb1Cu3O6.999,"Cu(Ba,Sr)2YbCu2Oz",Cu1212,82.0,3.7934,3.8615,11.614,PR06004378,Bi,1.6,Sr,0.4,Yb,1.0,Cu,3.0,,,,,,,,,,,O,6.999,6.999,Bi1.6Sr0.4Yb1.0Cu3.0O6.999
30036,Bi1.6Sr0.4Yb0.75Ca0.25Cu3O6.072,"Cu(Ba,Sr)2(Yb,Ca)Cu2Oz",Cu1212,27.0,3.832,,11.735999999999999,PR06004378,Bi,1.6,Sr,0.4,Yb,0.75,Ca,0.25,Cu,3.0,,,,,,,,,O,6.072,6.072,Bi1.6Sr0.4Yb0.75Ca0.25Cu3.0O6.072
30037,Bi1.6Sr0.4Yb0.65Ca0.35Cu3O6.075,"Cu(Ba,Sr)2(Yb,Ca)Cu2Oz",Cu1212,43.0,3.8334,,11.734000000000002,PR06004378,Bi,1.6,Sr,0.4,Yb,0.65,Ca,0.35,Cu,3.0,,,,,,,,,O,6.075,6.075,Bi1.6Sr0.4Yb0.65Ca0.35Cu3.0O6.075
30101,Bi2Sr1.7La0.3Cu1O6,"Bi2(Sr,La)2CuO6",Bi2201,30.0,,,,PR06006991,Bi,2.0,Sr,1.7,La,0.3,Cu,1.0,,,,,,,,,,,O,6.0,,Bi2.0Sr1.7La0.3Cu1.0O6.0
30102,Bi2Sr1.56La0.44Cu1O6,"Bi2(Sr,La)2CuO6",Bi2201,33.0,,,,PR06006991,Bi,2.0,Sr,1.56,La,0.44,Cu,1.0,,,,,,,,,,,O,6.0,,Bi2.0Sr1.56La0.44Cu1.0O6.0
30103,Bi2Sr1.43La0.57Cu1O6,"Bi2(Sr,La)2CuO6",Bi2201,28.5,,,,PR06006991,Bi,2.0,Sr,1.43,La,0.57,Cu,1.0,,,,,,,,,,,O,6.0,,Bi2.0Sr1.43La0.57Cu1.0O6.0
30104,Bi2Sr1.34La0.66Cu1O6,"Bi2(Sr,La)2CuO6",Bi2201,20.0,,,,PR06006991,Bi,2.0,Sr,1.34,La,0.66,Cu,1.0,,,,,,,,,,,O,6.0,,Bi2.0Sr1.34La0.66Cu1.0O6.0
30105,Ru1Sr2Gd1Cu2O8,RuSr2GdCu2Oz,M1212,37.0,,,,PR06007512,Ru,1.0,Sr,2.0,Gd,1.0,Cu,2.0,,,,,,,,,,,O,8.0,8.0,Ru1.0Sr2.0Gd1.0Cu2.0O8.0
30207,Y1Ba2Cu3O6.9,YBa2Cu3Oz,Y123,92.0,3.82,3.85,11.68,PR06010489,Y,1.0,Ba,2.0,Cu,3.0,,,,,,,,,,,,,O,6.9,6.9,Y1.0Ba2.0Cu3.0O6.9
30208,Y1Ba2Cu3O6.9,YBa2Cu3Oz,Y123,92.0,,,,PR06010489,Y,1.0,Ba,2.0,Cu,3.0,,,,,,,,,,,,,O,6.9,6.9,Y1.0Ba2.0Cu3.0O6.9
30209,Y1Ba2Cu3O6.6,YBa2Cu3Oz,Y123,60.0,3.83,3.86,11.74,PR06010489,Y,1.0,Ba,2.0,Cu,3.0,,,,,,,,,,,,,O,6.6,6.6,Y1.0Ba2.0Cu3.0O6.6
30210,Y1Ba2Cu3O6.6,YBa2Cu3Oz,Y123,92.0,3.82,3.88,11.6,PR06010489,Y,1.0,Ba,2.0,Cu,3.0,,,,,,,,,,,,,O,6.6,6.6,Y1.0Ba2.0Cu3.0O6.6
30212,Y1Ba2Cu3O6.1,YBa2Cu3Oz,Y123,92.0,3.82,3.87,11.7,PR06010489,Y,1.0,Ba,2.0,Cu,3.0,,,,,,,,,,,,,O,6.1,6.1,Y1.0Ba2.0Cu3.0O6.1
30215,Y1Ba2Cu3O6.6,YBa2Cu3Oz,Y123,92.0,,,,PR06010489,Y,1.0,Ba,2.0,Cu,3.0,,,,,,,,,,,,,O,6.6,6.6,Y1.0Ba2.0Cu3.0O6.6
30216,Y1Ba2Cu3O6.9,YBa2Cu3Oz,Y123,93.0,,,,PR06010489,Y,1.0,Ba,2.0,Cu,3.0,,,,,,,,,,,,,O,6.9,6.9,Y1.0Ba2.0Cu3.0O6.9
30217,Y1Ba2Cu3O6.6,YBa2Cu3Oz,Y123,69.0,,,,PR06010489,Y,1.0,Ba,2.0,Cu,3.0,,,,,,,,,,,,,O,6.6,6.6,Y1.0Ba2.0Cu3.0O6.6
30218,Y1Ba2Cu3O6.6,YBa2Cu3Oz,Y123,92.0,,,,PR06010489,Y,1.0,Ba,2.0,Cu,3.0,,,,,,,,,,,,,O,6.6,6.6,Y1.0Ba2.0Cu3.0O6.6
30221,Y1Ba2Cu3O6.9,YBa2Cu3Oz,Y123,93.0,,,,PR06010489,Y,1.0,Ba,2.0,Cu,3.0,,,,,,,,,,,,,O,6.9,6.9,Y1.0Ba2.0Cu3.0O6.9
30222,Y1Ba2Cu3O6.7,YBa2Cu3Oz,Y123,80.0,,,,PR06010489,Y,1.0,Ba,2.0,Cu,3.0,,,,,,,,,,,,,O,6.7,6.7,Y1.0Ba2.0Cu3.0O6.7
30223,Y1Ba2Cu3O6.7,YBa2Cu3Oz,Y123,93.0,,,,PR06010489,Y,1.0,Ba,2.0,Cu,3.0,,,,,,,,,,,,,O,6.7,6.7,Y1.0Ba2.0Cu3.0O6.7
30224,Y1Ba2Cu3O6.9,YBa2Cu3Oz,Y123,92.0,,,,PR06010489,Y,1.0,Ba,2.0,Cu,3.0,,,,,,,,,,,,,O,6.9,6.9,Y1.0Ba2.0Cu3.0O6.9
30225,Y1Ba2Cu3O6.9,YBa2Cu3Oz,Y123,92.0,,,,PR06010489,Y,1.0,Ba,2.0,Cu,3.0,,,,,,,,,,,,,O,6.9,6.9,Y1.0Ba2.0Cu3.0O6.9
30226,Y1Ba2Cu3O6.1,YBa2Cu3Oz,Y123,90.0,,,,PR06010489,Y,1.0,Ba,2.0,Cu,3.0,,,,,,,,,,,,,O,6.1,6.1,Y1.0Ba2.0Cu3.0O6.1
30305,Bi2Sr2Ca1Cu2O8+D,Bi2Sr2Ca1Cu2O8,Bi2212,82.0,,,,PR06012495,Bi,2.0,Sr,2.0,Ca,1.0,Cu,2.0,,,,,,,,,,,O,8.0,,Bi2.0Sr2.0Ca1.0Cu2.0O8.0
30306,Bi2Sr2Ca0.8Y0.2Cu2O8+D,"Bi2Sr2(Ca,Y)Cu2O8",Bi2212,87.5,,,,PR06012495,Bi,2.0,Sr,2.0,Ca,0.8,Y,0.2,Cu,2.0,,,,,,,,,O,8.0,,Bi2.0Sr2.0Ca0.8Y0.2Cu2.0O8.0
30307,Bi2Sr2Ca0.57Y0.43Cu2O8+D,"Bi2Sr2(Ca,Y)Cu2O8",Bi2212,84.8,,,,PR06012495,Bi,2.0,Sr,2.0,Ca,0.57,Y,0.43,Cu,2.0,,,,,,,,,O,8.0,,Bi2.0Sr2.0Ca0.57Y0.43Cu2.0O8.0
30308,Bi1.6Pb0.4Sr2Ca0.8Y0.2Cu2O8+D,"(Bi,Pb)2Sr2(Ca,Y)Cu2O8",Bi2212,81.3,,,,PR06012495,Bi,1.6,Pb,0.4,Sr,2.0,Ca,0.8,Y,0.2,Cu,2.0,,,,,,,O,8.0,,Bi1.6Pb0.4Sr2.0Ca0.8Y0.2Cu2.0O8.0
30400,Ru1Sr2Gd1Cu2O8,RuSr2GdCu2O8,Ru1212,36.0,3.8387,,11.562000000000001,PR06014605,Ru,1.0,Sr,2.0,Gd,1.0,Cu,2.0,,,,,,,,,,,O,8.0,,Ru1.0Sr2.0Gd1.0Cu2.0O8.0
30401,Ru0.9Sn0.1Sr2Gd1Cu2O8,"(Ru,Sn)Sr2GdCu2O8",Ru1212,39.0,3.8359,,11.5609,PR06014605,Ru,0.9,Sn,0.1,Sr,2.0,Gd,1.0,Cu,2.0,,,,,,,,,O,8.0,,Ru0.9Sn0.1Sr2.0Gd1.0Cu2.0O8.0
30402,Ru0.8Sn0.2Sr2Gd1Cu2O8,"(Ru,Sn)Sr2GdCu2O8",Ru1212,48.0,3.8375,,11.5575,PR06014605,Ru,0.8,Sn,0.2,Sr,2.0,Gd,1.0,Cu,2.0,,,,,,,,,O,8.0,,Ru0.8Sn0.2Sr2.0Gd1.0Cu2.0O8.0
30403,Ru0.7Sn0.3Sr2Gd1Cu2O8,"(Ru,Sn)Sr2GdCu2O8",Ru1212,39.0,3.8379,,11.5552,PR06014605,Ru,0.7,Sn,0.3,Sr,2.0,Gd,1.0,Cu,2.0,,,,,,,,,O,8.0,,Ru0.7Sn0.3Sr2.0Gd1.0Cu2.0O8.0
30404,Ru0.6Sn0.4Sr2Gd1Cu2O8,"(Ru,Sn)Sr2GdCu2O8",Ru1212,31.0,3.8396,,11.5525,PR06014605,Ru,0.6,Sn,0.4,Sr,2.0,Gd,1.0,Cu,2.0,,,,,,,,,O,8.0,,Ru0.6Sn0.4Sr2.0Gd1.0Cu2.0O8.0
30407,La1.9Sr0.1Cu1O4,"(La,Sr)2CuO4",T,29.0,5.351,,13.21,PR06014872,La,1.9,Sr,0.1,Cu,1.0,,,,,,,,,,,,,O,4.0,,La1.9Sr0.1Cu1.0O4.0
30408,La1.85Sr0.15Cu1O4,"(La,Sr)2CuO4",T,36.0,5.3420000000000005,,13.23,PR06014872,La,1.85,Sr,0.15,Cu,1.0,,,,,,,,,,,,,O,4.0,,La1.85Sr0.15Cu1.0O4.0
30409,La1.8Sr0.2Cu1O4,"(La,Sr)2CuO4",T,30.0,5.332999999999998,,13.24,PR06014872,La,1.8,Sr,0.2,Cu,1.0,,,,,,,,,,,,,O,4.0,,La1.8Sr0.2Cu1.0O4.0
30410,La1.75Sr0.25Cu1O4,"(La,Sr)2CuO4",T,18.0,5.3260000000000005,,13.25,PR06014872,La,1.75,Sr,0.25,Cu,1.0,,,,,,,,,,,,,O,4.0,,La1.75Sr0.25Cu1.0O4.0
30413,Y1Ba2Cu3O7-D,YBa2Cu3O7,Y123,93.1,,,,PR06015035,Y,1.0,Ba,2.0,Cu,3.0,,,,,,,,,,,,,O,7.0,,Y1.0Ba2.0Cu3.0O7.0
30414,Y1Ba2Cu3O7-D,YBa2Cu3O7,Y123,88.2,,,,PR06015035,Y,1.0,Ba,2.0,Cu,3.0,,,,,,,,,,,,,O,7.0,,Y1.0Ba2.0Cu3.0O7.0
30415,Y1Ba2Cu3O6.78,YBa2Cu3O7,Y123,69.2,,,,PR06015055,Y,1.0,Ba,2.0,Cu,3.0,,,,,,,,,,,,,O,6.78,6.78,Y1.0Ba2.0Cu3.0O6.78
30416,Y1Ba2Cu2.982Zn0.018O6.78,"YBa2(Cu,Zn)3Oz",Y123,56.0,,,,PR06015055,Y,1.0,Ba,2.0,Cu,2.9819999999999998,Zn,0.018000000000000002,,,,,,,,,,,O,6.78,6.78,Y1.0Ba2.0Cu2.9819999999999998Zn0.018000000000000002O6.78
30417,Y1Ba2Cu2.961Zn0.039O6.78,"YBa2(Cu,Zn)3Oz",Y123,42.9,,,,PR06015055,Y,1.0,Ba,2.0,Cu,2.9610000000000003,Zn,0.039,,,,,,,,,,,O,6.78,6.78,Y1.0Ba2.0Cu2.9610000000000003Zn0.039O6.78
30418,Nd1.85Ce0.15Cu1O4,"(Nd,Ce)2CuO4",T',21.0,,,,PR06015379,Nd,1.85,Ce,0.15,Cu,1.0,,,,,,,,,,,,,O,4.0,,Nd1.85Ce0.15Cu1.0O4.0
30505,La1.8Sr0.2Cu1O4,La1.8Sr0.2Cu1O4,T,32.9,,,,PR06100627,La,1.8,Sr,0.2,Cu,1.0,,,,,,,,,,,,,O,4.0,,La1.8Sr0.2Cu1.0O4.0
30506,La1.8Sr0.2Cu0.99Zn0.01O4,"(La,Sr)2(Cu,Zn)O4",T,26.4,,,,PR06100627,La,1.8,Sr,0.2,Cu,0.99,Zn,0.01,,,,,,,,,,,O,4.0,,La1.8Sr0.2Cu0.99Zn0.01O4.0
30507,La1.8Sr0.2Cu0.98Zn0.02O4,"(La,Sr)2(Cu,Zn)O4",T,17.5,,,,PR06100627,La,1.8,Sr,0.2,Cu,0.98,Zn,0.02,,,,,,,,,,,O,4.0,,La1.8Sr0.2Cu0.98Zn0.02O4.0
30509,La1.85Sr0.15Cu1O4,"(La,Sr)2CuO4",T,35.1,,,,PR06100627,La,1.85,Sr,0.15,Cu,1.0,,,,,,,,,,,,,O,4.0,,La1.85Sr0.15Cu1.0O4.0
30510,La1.85Sr0.15Cu0.99Zn0.01O4,"(La,Sr)2(Cu,Zn)O4",T,29.4,,,,PR06100627,La,1.85,Sr,0.15,Cu,0.99,Zn,0.01,,,,,,,,,,,O,4.0,,La1.85Sr0.15Cu0.99Zn0.01O4.0
30511,La1.85Sr0.15Cu0.98Zn0.02O4,"(La,Sr)2(Cu,Zn)O4",T,13.8,,,,PR06100627,La,1.85,Sr,0.15,Cu,0.98,Zn,0.02,,,,,,,,,,,O,4.0,,La1.85Sr0.15Cu0.98Zn0.02O4.0
30514,Y1Ba2Cu3O6.41,YBa2Cu3Oz,Y123,13.5,,,,PR06100741,Y,1.0,Ba,2.0,Cu,3.0,,,,,,,,,,,,,O,6.41,6.41,Y1.0Ba2.0Cu3.0O6.41
