Repository: CompRhys/apical

# Data Guide

In all cases whilst compiling this data we have been careful to include as much meta-information as possible to allow data to be traced back to it's original sources. For SuperCon this takes the form of the SuperCon "num :" reference id and then the source publication details. For ICSD we provide the ICSD collection code.

We acknowledge the Japanese National Institute for Materials Science for maintaining the [SuperCon](https://supercon.nims.go.jp/index_en.html) database as well as FIZ Karlsruhe GmbH for maintaining [ICSD](https://www.fiz-karlsruhe.de/en/produkte-und-dienstleistungen/inorganic-crystal-structure-database-icsd).

File: processed-data/super_cuprates.csv (part 26 of 58)
num :,composition :,str3 :,tc :,lata :,latb :,latc :,refno :,author :,title :,journal :,year :
7261,Hg1.0Ba2.0Cu1.0O4.0,Hg1201,95.1,,,,PR05407505,"J.G. Ossandon, J.R. Tompson, Y.C. Kim,",Comparatives study of the characteristic length scales snd filds of Hg-based high-Tc superconductors,"Phys.Rev.B,54(1996)7505",1996.0
7262,Hg1.0Ba2.0Ca1.0Cu2.0O6.0,Hg1212,122.5,,,,PR05407505,"J.G. Ossandon, J.R. Tompson, Y.C. Kim,",Comparatives study of the characteristic length scales snd filds of Hg-based high-Tc superconductors,"Phys.Rev.B,54(1996)7505",1996.0
7263,Hg1.0Ba2.0Ca2.0Cu3.0O8.0,Hg1223,133.5,,,,PR05407505,"J.G. Ossandon, J.R. Tompson, Y.C. Kim,",Comparatives study of the characteristic length scales snd filds of Hg-based high-Tc superconductors,"Phys.Rev.B,54(1996)7505",1996.0
7264,Bi2.0Sr2.0Ca1.0Cu2.0O8.0,Bi2212,84.0,,,,PR05406881,"A. Matsuda, T. Watanabe,",Evidence of the temperature-dependent interlayer coupling from the anisotropic transport properties in Co-substituted single-crystal Bi2Sr2Ca(Cu1-xCox)2O8+z,"Phys.Rev.B,54(1996)R6881",1996.0
7265,Bi2.0Sr2.0Ca1.0Cu1.92Co0.08O8.0,Bi2212,60.0,,,,PR05406881,"A. Matsuda, T. Watanabe,",Evidence of the temperature-dependent interlayer coupling from the anisotropic transport properties in Co-substituted single-crystal Bi2Sr2Ca(Cu1-xCox)2O8+z,"Phys.Rev.B,54(1996)R6881",1996.0
7267,La2.0Cu1.0O4.005,T,32.0,,,,PR05407455,"Jian Ding Yu, Masaharu Oguni, Mitsuru Itoh, To^ru Kyo^men, Yoshiyuki Inaguma,",Effect of oxygen content on the anomalies at successive phase transitions of La2CuO4+z single crystal below 320 K,"Phys.Rev.B,54(1996)7455",1996.0
7271,La2.0Cu1.0O4.035,T,35.0,,,,PR05407455,"Jian Ding Yu, Masaharu Oguni, Mitsuru Itoh, To^ru Kyo^men, Yoshiyuki Inaguma,",Effect of oxygen content on the anomalies at successive phase transitions of La2CuO4+z single crystal below 320 K,"Phys.Rev.B,54(1996)7455",1996.0
7272,La2.0Cu1.0O4.021,T,45.0,,,,PR05407455,"Jian Ding Yu, Masaharu Oguni, Mitsuru Itoh, To^ru Kyo^men, Yoshiyuki Inaguma,",Effect of oxygen content on the anomalies at successive phase transitions of La2CuO4+z single crystal below 320 K,"Phys.Rev.B,54(1996)7455",1996.0
7273,Y1.0Ba2.0Cu3.0O6.94,Y123,93.0,3.821,3.884,11.687000000000001,PR05414956,"A.P.B. Sinha, A.V. Inyushkin, Donald E. Morris, Guo-meng Zhao, K.K. Singh, Vidula Kirtikar,",Large copper isotope effect in oxygen depleted YBa2Cu3Oy: Importance of Cu-dominated phonon modes in the pairing mechanism,"Phys.Rev.B,54(1996)14956",1996.0
7274,Y1.0Ba2.0Cu3.0O6.75,Y123,73.0,,,,PR05414956,"A.P.B. Sinha, A.V. Inyushkin, Donald E. Morris, Guo-meng Zhao, K.K. Singh, Vidula Kirtikar,",Large copper isotope effect in oxygen depleted YBa2Cu3Oy: Importance of Cu-dominated phonon modes in the pairing mechanism,"Phys.Rev.B,54(1996)14956",1996.0
7275,Y1.0Ba2.0Cu3.0O6.63,Y123,60.0,,,,PR05414956,"A.P.B. Sinha, A.V. Inyushkin, Donald E. Morris, Guo-meng Zhao, K.K. Singh, Vidula Kirtikar,",Large copper isotope effect in oxygen depleted YBa2Cu3Oy: Importance of Cu-dominated phonon modes in the pairing mechanism,"Phys.Rev.B,54(1996)14956",1996.0
7276,Y1.0Ba2.0Cu3.0O6.48,Y123,48.5,,,,PR05414956,"A.P.B. Sinha, A.V. Inyushkin, Donald E. Morris, Guo-meng Zhao, K.K. Singh, Vidula Kirtikar,",Large copper isotope effect in oxygen depleted YBa2Cu3Oy: Importance of Cu-dominated phonon modes in the pairing mechanism,"Phys.Rev.B,54(1996)14956",1996.0
7277,Pr1.85Ce0.15Cu1.0O4.0,T',22.9,,,12.132,PR05406680,"Heinrich Bach, Kurt Westerholt, Matthias Brinkmann,",Superconductivity of Pr2-xCexCuO4+z single crystals with substitution of Ni and Co on the Cu position,"Phys.Rev.B,54(1996)6680",1996.0
7278,Pr1.87Ce0.13Cu0.997Ni0.003O4.0,T',18.0,,,12.147,PR05406680,"Heinrich Bach, Kurt Westerholt, Matthias Brinkmann,",Superconductivity of Pr2-xCexCuO4+z single crystals with substitution of Ni and Co on the Cu position,"Phys.Rev.B,54(1996)6680",1996.0
7279,Pr1.84Ce0.16Cu0.993Ni0.006999999999999999O4.0,T',12.2,,,12.125,PR05406680,"Heinrich Bach, Kurt Westerholt, Matthias Brinkmann,",Superconductivity of Pr2-xCexCuO4+z single crystals with substitution of Ni and Co on the Cu position,"Phys.Rev.B,54(1996)6680",1996.0
7280,Pr1.85Ce0.15Cu0.995Co0.005O4.0,T',14.1,,,12.13,PR05406680,"Heinrich Bach, Kurt Westerholt, Matthias Brinkmann,",Superconductivity of Pr2-xCexCuO4+z single crystals with substitution of Ni and Co on the Cu position,"Phys.Rev.B,54(1996)6680",1996.0
7302,Bi1.95Sr1.85Pr0.2Cu1.0O6.0,Bi2201,21.0,,,,SST0090297,"C Dong, F Wu, G C Che, H Chen, S L Jia, Y C Lan, Z X Zhao,","The effects of composition, synthesis conditions, oxygen content and F doping on superconductivity and structure for R-substituted Bi-2201",Supercond.Sci.Technol.9(1996)297,
7303,Bi1.95Sr1.75Pr0.3Cu1.0O6.0,Bi2201,26.1,,,,SST0090297,"C Dong, F Wu, G C Che, H Chen, S L Jia, Y C Lan, Z X Zhao,","The effects of composition, synthesis conditions, oxygen content and F doping on superconductivity and structure for R-substituted Bi-2201",Supercond.Sci.Technol.9(1996)297,
7304,Bi1.95Sr1.65Pr0.4Cu1.0O6.0,Bi2201,30.1,,,,SST0090297,"C Dong, F Wu, G C Che, H Chen, S L Jia, Y C Lan, Z X Zhao,","The effects of composition, synthesis conditions, oxygen content and F doping on superconductivity and structure for R-substituted Bi-2201",Supercond.Sci.Technol.9(1996)297,
7305,Bi1.95Sr1.55Pr0.5Cu1.0O6.0,Bi2201,27.1,,,,SST0090297,"C Dong, F Wu, G C Che, H Chen, S L Jia, Y C Lan, Z X Zhao,","The effects of composition, synthesis conditions, oxygen content and F doping on superconductivity and structure for R-substituted Bi-2201",Supercond.Sci.Technol.9(1996)297,
7306,Bi1.95Sr1.45Pr0.6Cu1.0O6.0,Bi2201,20.1,,,,SST0090297,"C Dong, F Wu, G C Che, H Chen, S L Jia, Y C Lan, Z X Zhao,","The effects of composition, synthesis conditions, oxygen content and F doping on superconductivity and structure for R-substituted Bi-2201",Supercond.Sci.Technol.9(1996)297,
7307,Bi1.95Sr1.85La0.2Cu1.0O6.0,Bi2201,22.1,5.472,5.332000000000002,24.514,SST0090297,"C Dong, F Wu, G C Che, H Chen, S L Jia, Y C Lan, Z X Zhao,","The effects of composition, synthesis conditions, oxygen content and F doping on superconductivity and structure for R-substituted Bi-2201",Supercond.Sci.Technol.9(1996)297,
7308,Bi1.95Sr1.75La0.3Cu1.0O6.0,Bi2201,31.1,5.455,5.334,24.539,SST0090297,"C Dong, F Wu, G C Che, H Chen, S L Jia, Y C Lan, Z X Zhao,","The effects of composition, synthesis conditions, oxygen content and F doping on superconductivity and structure for R-substituted Bi-2201",Supercond.Sci.Technol.9(1996)297,
7309,Bi1.95Sr1.75La0.4Cu1.0O6.0,Bi2201,33.1,5.425,5.404,24.479,SST0090297,"C Dong, F Wu, G C Che, H Chen, S L Jia, Y C Lan, Z X Zhao,","The effects of composition, synthesis conditions, oxygen content and F doping on superconductivity and structure for R-substituted Bi-2201",Supercond.Sci.Technol.9(1996)297,
7310,Bi1.95Sr1.55La0.5Cu1.0O6.0,Bi2201,29.2,5.437,5.4179999999999975,24.441999999999997,SST0090297,"C Dong, F Wu, G C Che, H Chen, S L Jia, Y C Lan, Z X Zhao,","The effects of composition, synthesis conditions, oxygen content and F doping on superconductivity and structure for R-substituted Bi-2201",Supercond.Sci.Technol.9(1996)297,
7312,Bi1.95Sr1.65Nd0.4Cu1.0O6.0,Bi2201,27.4,,,,SST0090297,"C Dong, F Wu, G C Che, H Chen, S L Jia, Y C Lan, Z X Zhao,","The effects of composition, synthesis conditions, oxygen content and F doping on superconductivity and structure for R-substituted Bi-2201",Supercond.Sci.Technol.9(1996)297,
7313,Bi1.95Sr1.65Sm0.4Cu1.0O6.0,Bi2201,19.5,,,,SST0090297,"C Dong, F Wu, G C Che, H Chen, S L Jia, Y C Lan, Z X Zhao,","The effects of composition, synthesis conditions, oxygen content and F doping on superconductivity and structure for R-substituted Bi-2201",Supercond.Sci.Technol.9(1996)297,
7315,Bi1.95Sr1.65La0.4Cu1.0O6.28,Bi2201,32.6,5.442,5.404,24.678,SST0090297,"C Dong, F Wu, G C Che, H Chen, S L Jia, Y C Lan, Z X Zhao,","The effects of composition, synthesis conditions, oxygen content and F doping on superconductivity and structure for R-substituted Bi-2201",Supercond.Sci.Technol.9(1996)297,
7316,Bi1.95Sr1.65La0.4Cu1.0O6.297999999999999,Bi2201,34.0,5.4270000000000005,5.4179999999999975,24.639,SST0090297,"C Dong, F Wu, G C Che, H Chen, S L Jia, Y C Lan, Z X Zhao,","The effects of composition, synthesis conditions, oxygen content and F doping on superconductivity and structure for R-substituted Bi-2201",Supercond.Sci.Technol.9(1996)297,
7317,Bi1.95Sr1.65La0.4Cu1.0O6.311,Bi2201,35.5,,,,SST0090297,"C Dong, F Wu, G C Che, H Chen, S L Jia, Y C Lan, Z X Zhao,","The effects of composition, synthesis conditions, oxygen content and F doping on superconductivity and structure for R-substituted Bi-2201",Supercond.Sci.Technol.9(1996)297,
7318,Bi1.95Sr1.65La0.4Cu1.0O6.334,Bi2201,30.5,,,,SST0090297,"C Dong, F Wu, G C Che, H Chen, S L Jia, Y C Lan, Z X Zhao,","The effects of composition, synthesis conditions, oxygen content and F doping on superconductivity and structure for R-substituted Bi-2201",Supercond.Sci.Technol.9(1996)297,
7319,Bi1.95Sr1.65La0.4Cu1.0O6.343,Bi2201,26.5,5.434,5.4179999999999975,24.599,SST0090297,"C Dong, F Wu, G C Che, H Chen, S L Jia, Y C Lan, Z X Zhao,","The effects of composition, synthesis conditions, oxygen content and F doping on superconductivity and structure for R-substituted Bi-2201",Supercond.Sci.Technol.9(1996)297,
7320,Bi1.95Sr1.65La0.4Cu1.0O6.347,Bi2201,24.0,,,,SST0090297,"C Dong, F Wu, G C Che, H Chen, S L Jia, Y C Lan, Z X Zhao,","The effects of composition, synthesis conditions, oxygen content and F doping on superconductivity and structure for R-substituted Bi-2201",Supercond.Sci.Technol.9(1996)297,
7321,Bi1.95Sr1.65La0.4Cu1.0O6.36,Bi2201,23.0,5.4216,5.403,24.570999999999998,SST0090297,"C Dong, F Wu, G C Che, H Chen, S L Jia, Y C Lan, Z X Zhao,","The effects of composition, synthesis conditions, oxygen content and F doping on superconductivity and structure for R-substituted Bi-2201",Supercond.Sci.Technol.9(1996)297,
7322,Bi1.95Sr1.65La0.4Cu1.0O6.414,Bi2201,10.4,5.414,5.407,24.552,SST0090297,"C Dong, F Wu, G C Che, H Chen, S L Jia, Y C Lan, Z X Zhao,","The effects of composition, synthesis conditions, oxygen content and F doping on superconductivity and structure for R-substituted Bi-2201",Supercond.Sci.Technol.9(1996)297,
7323,Bi1.95Sr1.65La0.4Cu1.0O6.2,Bi2201,30.5,,,,SST0090297,"C Dong, F Wu, G C Che, H Chen, S L Jia, Y C Lan, Z X Zhao,","The effects of composition, synthesis conditions, oxygen content and F doping on superconductivity and structure for R-substituted Bi-2201",Supercond.Sci.Technol.9(1996)297,
7324,Bi1.95Sr1.65La0.4Cu1.0F0.2O6.0,Bi2201,30.1,,,,SST0090297,"C Dong, F Wu, G C Che, H Chen, S L Jia, Y C Lan, Z X Zhao,","The effects of composition, synthesis conditions, oxygen content and F doping on superconductivity and structure for R-substituted Bi-2201",Supercond.Sci.Technol.9(1996)297,
7325,Bi1.95Sr1.65La0.4Cu1.0F0.4O5.8,Bi2201,29.0,,,,SST0090297,"C Dong, F Wu, G C Che, H Chen, S L Jia, Y C Lan, Z X Zhao,","The effects of composition, synthesis conditions, oxygen content and F doping on superconductivity and structure for R-substituted Bi-2201",Supercond.Sci.Technol.9(1996)297,
7326,Bi1.95Sr1.65La0.4Cu1.0F0.6O5.6,Bi2201,25.1,,,,SST0090297,"C Dong, F Wu, G C Che, H Chen, S L Jia, Y C Lan, Z X Zhao,","The effects of composition, synthesis conditions, oxygen content and F doping on superconductivity and structure for R-substituted Bi-2201",Supercond.Sci.Technol.9(1996)297,
7327,Bi1.95Sr1.65La0.4Cu1.0F0.8O5.4,Bi2201,13.0,,,,SST0090297,"C Dong, F Wu, G C Che, H Chen, S L Jia, Y C Lan, Z X Zhao,","The effects of composition, synthesis conditions, oxygen content and F doping on superconductivity and structure for R-substituted Bi-2201",Supercond.Sci.Technol.9(1996)297,
7339,Hg0.8Ti0.2Sr2.0Ca0.7Y0.3Cu2.0O6.0,Hg1212,56.75,3.822,,11.905,SST0090706,"B Bandyopadhyay, B Ghosh, J B Mandal,",(Hg0.8Ti0.2)Sr2(Ca1-xYx)Cu2O6+z: a new series of mercury-based 1212 superconductors,Supercond.Sci.Technol.9(1996)706,
7340,Hg0.8Ti0.2Sr2.0Ca0.6Y0.4Cu2.0O6.0,Hg1212,53.75,,,,SST0090706,"B Bandyopadhyay, B Ghosh, J B Mandal,",(Hg0.8Ti0.2)Sr2(Ca1-xYx)Cu2O6+z: a new series of mercury-based 1212 superconductors,Supercond.Sci.Technol.9(1996)706,
7341,Hg0.8Ti0.2Sr2.0Ca0.5Y0.5Cu2.0O6.0,Hg1212,60.55,3.824,,11.901,SST0090706,"B Bandyopadhyay, B Ghosh, J B Mandal,",(Hg0.8Ti0.2)Sr2(Ca1-xYx)Cu2O6+z: a new series of mercury-based 1212 superconductors,Supercond.Sci.Technol.9(1996)706,
7342,Hg0.8Ti0.2Sr2.0Ca0.4Y0.6Cu2.0O6.0,Hg1212,55.0,3.8280000000000003,,11.888,SST0090706,"B Bandyopadhyay, B Ghosh, J B Mandal,",(Hg0.8Ti0.2)Sr2(Ca1-xYx)Cu2O6+z: a new series of mercury-based 1212 superconductors,Supercond.Sci.Technol.9(1996)706,
7343,Bi1.7Pb0.3Sr2.0Ca1.0Cu2.0O8.05,Bi2212,80.5,,,,SST0090093,"K Nanda Kishore, O Pena, S Satyavathi, V Hari Babu,","Systematics of the physical properties of Bi1.7Pb0.3Sr2(Ca,Nd)1Cu2Oy compounds",Supercond.Sci.Technol.9(1996)93,
7344,Bi1.7Pb0.3Sr2.0Ca0.99Nd0.01Cu2.0O8.03,Bi2212,82.5,,,,SST0090093,"K Nanda Kishore, O Pena, S Satyavathi, V Hari Babu,","Systematics of the physical properties of Bi1.7Pb0.3Sr2(Ca,Nd)1Cu2Oy compounds",Supercond.Sci.Technol.9(1996)93,
7345,Bi1.7Pb0.3Sr2.0Ca0.98Nd0.02Cu2.0O8.05,Bi2212,80.89,,,,SST0090093,"K Nanda Kishore, O Pena, S Satyavathi, V Hari Babu,","Systematics of the physical properties of Bi1.7Pb0.3Sr2(Ca,Nd)1Cu2Oy compounds",Supercond.Sci.Technol.9(1996)93,
7346,Bi1.7Pb0.3Sr2.0Ca0.96Y0.04Cu2.0O8.06,Bi2212,78.5,,,,SST0090093,"K Nanda Kishore, O Pena, S Satyavathi, V Hari Babu,","Systematics of the physical properties of Bi1.7Pb0.3Sr2(Ca,Nd)1Cu2Oy compounds",Supercond.Sci.Technol.9(1996)93,
7347,Bi1.7Pb0.3Sr2.0Ca0.94Nd0.06Cu2.0O8.1,Bi2212,81.27,,,,SST0090093,"K Nanda Kishore, O Pena, S Satyavathi, V Hari Babu,","Systematics of the physical properties of Bi1.7Pb0.3Sr2(Ca,Nd)1Cu2Oy compounds",Supercond.Sci.Technol.9(1996)93,
7348,Bi1.7Pb0.3Sr2.0Ca0.92Nd0.08Cu2.0O8.16,Bi2212,84.11,,,,SST0090093,"K Nanda Kishore, O Pena, S Satyavathi, V Hari Babu,","Systematics of the physical properties of Bi1.7Pb0.3Sr2(Ca,Nd)1Cu2Oy compounds",Supercond.Sci.Technol.9(1996)93,
7349,Bi1.7Pb0.3Sr2.0Ca0.9Nd0.1Cu2.0O8.27,Bi2212,76.67,,,,SST0090093,"K Nanda Kishore, O Pena, S Satyavathi, V Hari Babu,","Systematics of the physical properties of Bi1.7Pb0.3Sr2(Ca,Nd)1Cu2Oy compounds",Supercond.Sci.Technol.9(1996)93,
7352,Y0.5Sm0.5Ba2.0Cu3.0O7.0,Y123,92.0,,,,SST0090161,"A Fert, F Pe'rez, J Fontcuberta, X Bozec, X Obradors,","Magnetic flux penetration and creep in a ceramic(Y,Sm)Ba2Cu3O7 superconductor",Supercond.Sci.Technol.9(1996)161,
7353,Er0.76Ca0.24Ba2.0Cu2.76Co0.24O6.92,Y123,84.0,3.824,3.824,11.610999999999999,SUP0100059,"D.G. Kuberkar, G.J. Baldha, K.M. Pansuria, R.G. Kulkarni,",Effect of Sr and Sr-Ca Substitution on the Superconductivity of (Er0.76Ca0.24)Ba2(Cu2.76Co0.24)Oz,"J.Superconductivity,Vol,10(1997)59",1997.0
7354,Er0.76Ca0.24Ba1.8Sr0.2Cu2.76Co0.24O6.91,Y123,81.0,3.76,3.832,11.787,SUP0100059,"D.G. Kuberkar, G.J. Baldha, K.M. Pansuria, R.G. Kulkarni,",Effect of Sr and Sr-Ca Substitution on the Superconductivity of (Er0.76Ca0.24)Ba2(Cu2.76Co0.24)Oz,"J.Superconductivity,Vol,10(1997)59",1997.0
7355,Er0.76Ca0.24Ba1.6Sr0.4Cu2.76Co0.24O6.88,Y123,77.0,3.833,3.895,11.61,SUP0100059,"D.G. Kuberkar, G.J. Baldha, K.M. Pansuria, R.G. Kulkarni,",Effect of Sr and Sr-Ca Substitution on the Superconductivity of (Er0.76Ca0.24)Ba2(Cu2.76Co0.24)Oz,"J.Superconductivity,Vol,10(1997)59",1997.0
7356,Er0.76Ca0.24Ba1.4Sr0.6Cu2.76Co0.24O6.84,Y123,64.0,3.84,3.9019999999999997,11.585,SUP0100059,"D.G. Kuberkar, G.J. Baldha, K.M. Pansuria, R.G. Kulkarni,",Effect of Sr and Sr-Ca Substitution on the Superconductivity of (Er0.76Ca0.24)Ba2(Cu2.76Co0.24)Oz,"J.Superconductivity,Vol,10(1997)59",1997.0
7357,Er0.64Ca0.36Ba1.4Sr0.6Cu2.76Co0.24O6.8,Y123,48.0,3.847,3.846,11.610999999999999,SUP0100059,"D.G. Kuberkar, G.J. Baldha, K.M. Pansuria, R.G. Kulkarni,",Effect of Sr and Sr-Ca Substitution on the Superconductivity of (Er0.76Ca0.24)Ba2(Cu2.76Co0.24)Oz,"J.Superconductivity,Vol,10(1997)59",1997.0
7358,Er0.52Ca0.48Ba1.4Sr0.6Cu2.76Co0.24O6.77,Y123,54.0,3.844,3.832,11.63,SUP0100059,"D.G. Kuberkar, G.J. Baldha, K.M. Pansuria, R.G. Kulkarni,",Effect of Sr and Sr-Ca Substitution on the Superconductivity of (Er0.76Ca0.24)Ba2(Cu2.76Co0.24)Oz,"J.Superconductivity,Vol,10(1997)59",1997.0
7383,Y1.0Ba2.0Cu3.0O7.0,Y123,87.0,,,,PHC2780113,"A.G.M. Jansen, J. Schroeder, J.F. de Marneffe, M. Mehbad, M. Ye, P. Wyder, R. Deltour,",Thermally activated flux motion in YBa2(Cu1-xZnx)3O7-8 epitaxial thin films: influence of magnetic field and Zn doping,"Physica.C,278(1997)113-121",1997.0
7384,Y1.0Ba2.0Cu2.94Zn0.06O7.0,Y123,73.0,,,,PHC2780113,"A.G.M. Jansen, J. Schroeder, J.F. de Marneffe, M. Mehbad, M. Ye, P. Wyder, R. Deltour,",Thermally activated flux motion in YBa2(Cu1-xZnx)3O7-8 epitaxial thin films: influence of magnetic field and Zn doping,"Physica.C,278(1997)113-121",1997.0
7385,Y1.0Ba2.0Cu2.88Zn0.12O7.0,Y123,60.0,,,,PHC2780113,"A.G.M. Jansen, J. Schroeder, J.F. de Marneffe, M. Mehbad, M. Ye, P. Wyder, R. Deltour,",Thermally activated flux motion in YBa2(Cu1-xZnx)3O7-8 epitaxial thin films: influence of magnetic field and Zn doping,"Physica.C,278(1997)113-121",1997.0
7394,Bi2.0Sr2.0Ca1.0Cu2.0O8.0,Bi2212,82.0,,,,PHC2780011,"A. Maignan, A. Wahl, D. Pelloquin, G. Villard,",Growth and superconductivity of Bi2Sr2Ca1-xYxCu2O8+z single crystals in the Tc optimum region,"Physica.C,278(1997)11-22",1997.0
7395,Bi2.0Sr2.0Ca0.79Y0.21Cu2.0O8.0,Bi2212,89.4,,,,PHC2780011,"A. Maignan, A. Wahl, D. Pelloquin, G. Villard,",Growth and superconductivity of Bi2Sr2Ca1-xYxCu2O8+z single crystals in the Tc optimum region,"Physica.C,278(1997)11-22",1997.0
7396,Bi2.0Sr2.0Ca0.72Y0.28Cu2.0O8.0,Bi2212,91.5,,,,PHC2780011,"A. Maignan, A. Wahl, D. Pelloquin, G. Villard,",Growth and superconductivity of Bi2Sr2Ca1-xYxCu2O8+z single crystals in the Tc optimum region,"Physica.C,278(1997)11-22",1997.0
7397,Bi2.0Sr2.0Ca0.64Y0.36Cu2.0O8.0,Bi2212,88.0,,,,PHC2780011,"A. Maignan, A. Wahl, D. Pelloquin, G. Villard,",Growth and superconductivity of Bi2Sr2Ca1-xYxCu2O8+z single crystals in the Tc optimum region,"Physica.C,278(1997)11-22",1997.0
7398,Hg0.7V0.3Ba2.0Cu1.0O3.4,Hg1201,70.0,,,,PHC2770119,"A. Maignan, B. Raveau, C. Michel, K. Knizek, M. Hervieu, S. Malo,","The 1201 superconductors Hg1-y(VO4)y(Ba,Sr)2CuO4-2y+z: evidence for VO4 tetrahedra","Physica.C,277(1997)119-132",1997.0
7399,Hg0.7V0.3Ba1.75Sr0.25Cu1.0O4.6,Hg1201,65.0,,,,PHC2770119,"A. Maignan, B. Raveau, C. Michel, K. Knizek, M. Hervieu, S. Malo,","The 1201 superconductors Hg1-y(VO4)y(Ba,Sr)2CuO4-2y+z: evidence for VO4 tetrahedra","Physica.C,277(1997)119-132",1997.0
7400,Hg0.7V0.3Ba1.5Sr0.5Cu1.0O4.6,Hg1201,65.0,,,,PHC2770119,"A. Maignan, B. Raveau, C. Michel, K. Knizek, M. Hervieu, S. Malo,","The 1201 superconductors Hg1-y(VO4)y(Ba,Sr)2CuO4-2y+z: evidence for VO4 tetrahedra","Physica.C,277(1997)119-132",1997.0
7401,Hg0.7V0.3Ba1.25Sr0.75Cu1.0O4.6,Hg1201,55.0,,,,PHC2770119,"A. Maignan, B. Raveau, C. Michel, K. Knizek, M. Hervieu, S. Malo,","The 1201 superconductors Hg1-y(VO4)y(Ba,Sr)2CuO4-2y+z: evidence for VO4 tetrahedra","Physica.C,277(1997)119-132",1997.0
7402,Hg0.7V0.3Ba1.0Sr1.0Cu1.0O4.6,Hg1201,45.0,,,,PHC2770119,"A. Maignan, B. Raveau, C. Michel, K. Knizek, M. Hervieu, S. Malo,","The 1201 superconductors Hg1-y(VO4)y(Ba,Sr)2CuO4-2y+z: evidence for VO4 tetrahedra","Physica.C,277(1997)119-132",1997.0
7403,Hg0.7V0.3Ba2.0Cu1.0O4.6,Hg1201,95.0,,,,PHC2770119,"A. Maignan, B. Raveau, C. Michel, K. Knizek, M. Hervieu, S. Malo,","The 1201 superconductors Hg1-y(VO4)y(Ba,Sr)2CuO4-2y+z: evidence for VO4 tetrahedra","Physica.C,277(1997)119-132",1997.0
7404,Hg0.7V0.3Ba1.75Sr0.25Cu1.0O4.6,Hg1201,90.0,,,,PHC2770119,"A. Maignan, B. Raveau, C. Michel, K. Knizek, M. Hervieu, S. Malo,","The 1201 superconductors Hg1-y(VO4)y(Ba,Sr)2CuO4-2y+z: evidence for VO4 tetrahedra","Physica.C,277(1997)119-132",1997.0
7405,Hg0.7V0.3Ba1.5Sr0.5Cu1.0O4.6,Hg1201,85.0,,,,PHC2770119,"A. Maignan, B. Raveau, C. Michel, K. Knizek, M. Hervieu, S. Malo,","The 1201 superconductors Hg1-y(VO4)y(Ba,Sr)2CuO4-2y+z: evidence for VO4 tetrahedra","Physica.C,277(1997)119-132",1997.0
7406,Hg0.7V0.3Ba1.25Sr0.75Cu1.0O4.6,Hg1201,75.0,,,,PHC2770119,"A. Maignan, B. Raveau, C. Michel, K. Knizek, M. Hervieu, S. Malo,","The 1201 superconductors Hg1-y(VO4)y(Ba,Sr)2CuO4-2y+z: evidence for VO4 tetrahedra","Physica.C,277(1997)119-132",1997.0
7407,Hg0.7V0.3Ba1.0Sr1.0Cu1.0O4.6,Hg1201,65.0,,,,PHC2770119,"A. Maignan, B. Raveau, C. Michel, K. Knizek, M. Hervieu, S. Malo,","The 1201 superconductors Hg1-y(VO4)y(Ba,Sr)2CuO4-2y+z: evidence for VO4 tetrahedra","Physica.C,277(1997)119-132",1997.0
7408,Cu0.8W0.2Sr2.0Y1.0Cu2.0O7.3,Cu1212,77.0,3.802,,11.497,PHC2770024,"B. Dabrowski, J.D. Jorgensen, J.W. Koenitzer, K. Rogacki, K.R. Poeppelmeier,",Optimized synthesis and properties of chemically stabilized CuSr2YCu2O7,"Physica.C,277(1997)24-35",1997.0
7409,Cu0.8Mo0.2Sr2.0Y1.0Cu2.0O7.3,Cu1212,65.0,3.801,,11.485999999999999,PHC2770024,"B. Dabrowski, J.D. Jorgensen, J.W. Koenitzer, K. Rogacki, K.R. Poeppelmeier,",Optimized synthesis and properties of chemically stabilized CuSr2YCu2O7,"Physica.C,277(1997)24-35",1997.0
7410,Cu0.85Re0.15Sr2.0Y1.0Cu2.0O7.3,Cu1212,69.0,3.8,,11.475,PHC2770024,"B. Dabrowski, J.D. Jorgensen, J.W. Koenitzer, K. Rogacki, K.R. Poeppelmeier,",Optimized synthesis and properties of chemically stabilized CuSr2YCu2O7,"Physica.C,277(1997)24-35",1997.0
7416,Ca1.0La1.0Ba1.0Cu3.0O7.0,Y123,69.0,3.8689999999999998,,11.645,PHC2770265,"A.V. Narlikar, D.A. Landinez Tellez, J. Albino Aguiar, J.M. Ferreira, Rajvir Singh, V.P.S. Awana,","Structure, superconductivuty and normal state magnetism of CaLaBaCu3-xFeO7 superconductor, 0.0%$x%$0.24","Physica.C,277(1997)265-270",1997.0
7417,Ca1.0La1.0Ba1.0Cu2.97Fe0.03O7.0,Y123,49.0,3.866,,11.642999999999999,PHC2770265,"A.V. Narlikar, D.A. Landinez Tellez, J. Albino Aguiar, J.M. Ferreira, Rajvir Singh, V.P.S. Awana,","Structure, superconductivuty and normal state magnetism of CaLaBaCu3-xFeO7 superconductor, 0.0%$x%$0.24","Physica.C,277(1997)265-270",1997.0
7418,Ca1.0La1.0Ba1.0Cu2.94Fe0.06O7.0,Y123,44.0,3.864,,11.64,PHC2770265,"A.V. Narlikar, D.A. Landinez Tellez, J. Albino Aguiar, J.M. Ferreira, Rajvir Singh, V.P.S. Awana,","Structure, superconductivuty and normal state magnetism of CaLaBaCu3-xFeO7 superconductor, 0.0%$x%$0.24","Physica.C,277(1997)265-270",1997.0
7419,Ca1.0La1.0Ba1.0Cu2.88Fe0.12O7.0,Y123,28.0,3.863,,11.638,PHC2770265,"A.V. Narlikar, D.A. Landinez Tellez, J. Albino Aguiar, J.M. Ferreira, Rajvir Singh, V.P.S. Awana,","Structure, superconductivuty and normal state magnetism of CaLaBaCu3-xFeO7 superconductor, 0.0%$x%$0.24","Physica.C,277(1997)265-270",1997.0
7420,Ca1.0La1.0Ba1.0Cu2.76Fe0.24O7.0,Y123,22.0,3.862,,11.635,PHC2770265,"A.V. Narlikar, D.A. Landinez Tellez, J. Albino Aguiar, J.M. Ferreira, Rajvir Singh, V.P.S. Awana,","Structure, superconductivuty and normal state magnetism of CaLaBaCu3-xFeO7 superconductor, 0.0%$x%$0.24","Physica.C,277(1997)265-270",1997.0
7443,Y1.0Ba2.0Cu2.99Zn0.01O6.0,Y123,89.0,,,,JMR0111120,"F. Wang, H. Zama, K. Ohtsu, S. Tajima, X. Yao, Y. Shiohara,",Zn doping in YBCO single crystal by the solute-rich liquid-crystal pulling method,J.Mater.Res.11(1996)1120,
7444,Y1.0Ba2.0Cu2.9789999999999996Zn0.021O6.0,Y123,83.0,,,,JMR0111120,"F. Wang, H. Zama, K. Ohtsu, S. Tajima, X. Yao, Y. Shiohara,",Zn doping in YBCO single crystal by the solute-rich liquid-crystal pulling method,J.Mater.Res.11(1996)1120,
7445,Y1.0Ba2.0Cu2.9539999999999997Zn0.047O6.0,Y123,74.0,,,,JMR0111120,"F. Wang, H. Zama, K. Ohtsu, S. Tajima, X. Yao, Y. Shiohara,",Zn doping in YBCO single crystal by the solute-rich liquid-crystal pulling method,J.Mater.Res.11(1996)1120,
7446,Y1.0Ba2.0Cu2.9130000000000003Zn0.087O6.0,Y123,57.0,,,,JMR0111120,"F. Wang, H. Zama, K. Ohtsu, S. Tajima, X. Yao, Y. Shiohara,",Zn doping in YBCO single crystal by the solute-rich liquid-crystal pulling method,J.Mater.Res.11(1996)1120,
7447,Nd1.0Ba2.0Cu3.0O6.67,Y123,29.0,,,,JTL0630826,"H. Szymczak, I.M. Fita, M. Baran, N.A. Doroshenko, V.P. Dyakonov,",Appeararance of superconductivity in the tetragonal ceramic NdBa2Cu3O6.67 as a result of oxygen ordering under pressure,JETP Lett.63(1996)826,
7448,H0.2La1.8Sr0.2Cu1.0O4.0,T,32.0,,,,JTL0630561,"A.D. Shengelaya, N. Drulis, N.M. Suleimanov, R.G. Mustafin,",Spin-lattice relaxation and Knight shift on protons in the hydrogen-doped superconducting system H0.2La1.8Sr0.2CuO4,JETP Lett.63(1996)560,
7450,Ca1.0La1.0Ba1.0Cu3.0O7.0,Y123,70.0,,,,MPL0100619,"A.V. NARLIKAR, D.A. LANDINEZ, J. ALBINO AGUIAR, J.M. FERRERA, RAJVIR SINGH, V.P.S. AWANA,",NORMAL STATE MAGNETISM OF Zn-DOPED AND OXYGEN DEFICIENT CaLaBaCu3O7 SUPERCONDUCTOR,Mod.Phys.Lett.B(1996)619,
7451,Ca1.0La1.0Ba1.0Cu2.97Zn0.03O7.0,Y123,60.0,,,,MPL0100619,"A.V. NARLIKAR, D.A. LANDINEZ, J. ALBINO AGUIAR, J.M. FERRERA, RAJVIR SINGH, V.P.S. AWANA,",NORMAL STATE MAGNETISM OF Zn-DOPED AND OXYGEN DEFICIENT CaLaBaCu3O7 SUPERCONDUCTOR,Mod.Phys.Lett.B(1996)619,
7452,Ca1.0La1.0Ba1.0Cu2.85Zn0.045O7.0,Y123,55.0,,,,MPL0100619,"A.V. NARLIKAR, D.A. LANDINEZ, J. ALBINO AGUIAR, J.M. FERRERA, RAJVIR SINGH, V.P.S. AWANA,",NORMAL STATE MAGNETISM OF Zn-DOPED AND OXYGEN DEFICIENT CaLaBaCu3O7 SUPERCONDUCTOR,Mod.Phys.Lett.B(1996)619,
7453,Ca1.0La1.0Ba1.0Cu2.91Zn0.09O7.0,Y123,20.0,,,,MPL0100619,"A.V. NARLIKAR, D.A. LANDINEZ, J. ALBINO AGUIAR, J.M. FERRERA, RAJVIR SINGH, V.P.S. AWANA,",NORMAL STATE MAGNETISM OF Zn-DOPED AND OXYGEN DEFICIENT CaLaBaCu3O7 SUPERCONDUCTOR,Mod.Phys.Lett.B(1996)619,
7454,Ca1.0La1.0Ba1.0Cu2.88Zn0.12O7.0,Y123,14.0,,,,MPL0100619,"A.V. NARLIKAR, D.A. LANDINEZ, J. ALBINO AGUIAR, J.M. FERRERA, RAJVIR SINGH, V.P.S. AWANA,",NORMAL STATE MAGNETISM OF Zn-DOPED AND OXYGEN DEFICIENT CaLaBaCu3O7 SUPERCONDUCTOR,Mod.Phys.Lett.B(1996)619,
7455,Ca1.0Ba1.0La1.0Cu3.0O7.0,Y123,47.0,,,,MPL0100619,"A.V. NARLIKAR, D.A. LANDINEZ, J. ALBINO AGUIAR, J.M. FERRERA, RAJVIR SINGH, V.P.S. AWANA,",NORMAL STATE MAGNETISM OF Zn-DOPED AND OXYGEN DEFICIENT CaLaBaCu3O7 SUPERCONDUCTOR,Mod.Phys.Lett.B(1996)619,
7463,Yb0.8Sr0.2Ba2.0Cu3.0O7.0,Y123,68.0,3.813,,11.705,MPL0100573,"A. SEKAR, K. JEYABALAN, N. VICTOR JAYA, V. SARAVANAN,","SYNTHESIS, CHARACTERISATION AND HIGH PRESSURE STUDIES OF Yb0.8Sr0.2Ba2Cu3O7-y SUPERCONDUCTOR",Mod.Phys.Lett.B10(1996)573,
7465,Bi1.8Pb0.2Sr2.0Ca1.0Cu1.98Fe0.02O8.0,Bi2212,54.8,,,,PR05308651,"J.P. Franck, M. K. Yu,",Comparison of the low-temperature specific heat of Fe- and Co-doped Bi1.8Pb0.2Sr2Ca(Cu1-xMx)2O8(M=Fe or Co): Anomolously enhanced electronic contribution due to Fe doping,"Phys.Rev.B,53(1996)8651",1996.0
7466,Bi1.8Pb0.2Sr2.0Ca1.0Cu1.96Fe0.04O8.0,Bi2212,48.5,,,,PR05308651,"J.P. Franck, M. K. Yu,",Comparison of the low-temperature specific heat of Fe- and Co-doped Bi1.8Pb0.2Sr2Ca(Cu1-xMx)2O8(M=Fe or Co): Anomolously enhanced electronic contribution due to Fe doping,"Phys.Rev.B,53(1996)8651",1996.0
7467,Bi1.8Pb0.2Sr2.0Ca1.0Cu1.92Fe0.08O8.0,Bi2212,33.8,,,,PR05308651,"J.P. Franck, M. K. Yu,",Comparison of the low-temperature specific heat of Fe- and Co-doped Bi1.8Pb0.2Sr2Ca(Cu1-xMx)2O8(M=Fe or Co): Anomolously enhanced electronic contribution due to Fe doping,"Phys.Rev.B,53(1996)8651",1996.0
7468,Bi1.8Pb0.2Sr2.0Ca1.0Cu1.88Fe0.12O8.0,Bi2212,30.9,,,,PR05308651,"J.P. Franck, M. K. Yu,",Comparison of the low-temperature specific heat of Fe- and Co-doped Bi1.8Pb0.2Sr2Ca(Cu1-xMx)2O8(M=Fe or Co): Anomolously enhanced electronic contribution due to Fe doping,"Phys.Rev.B,53(1996)8651",1996.0
7469,Bi1.8Pb0.2Sr2.0Ca1.0Cu1.84Fe0.16O8.0,Bi2212,26.1,,,,PR05308651,"J.P. Franck, M. K. Yu,",Comparison of the low-temperature specific heat of Fe- and Co-doped Bi1.8Pb0.2Sr2Ca(Cu1-xMx)2O8(M=Fe or Co): Anomolously enhanced electronic contribution due to Fe doping,"Phys.Rev.B,53(1996)8651",1996.0
7470,Bi1.8Pb0.2Sr2.0Ca1.0Cu1.96Co0.04O8.0,Bi2212,50.7,,,,PR05308651,"J.P. Franck, M. K. Yu,",Comparison of the low-temperature specific heat of Fe- and Co-doped Bi1.8Pb0.2Sr2Ca(Cu1-xMx)2O8(M=Fe or Co): Anomolously enhanced electronic contribution due to Fe doping,"Phys.Rev.B,53(1996)8651",1996.0
7471,Bi1.8Pb0.2Sr2.0Ca1.0Cu1.94Co0.06O8.0,Bi2212,48.6,,,,PR05308651,"J.P. Franck, M. K. Yu,",Comparison of the low-temperature specific heat of Fe- and Co-doped Bi1.8Pb0.2Sr2Ca(Cu1-xMx)2O8(M=Fe or Co): Anomolously enhanced electronic contribution due to Fe doping,"Phys.Rev.B,53(1996)8651",1996.0
7472,Bi1.8Pb0.2Sr2.0Ca1.0Cu1.92Co0.08O8.0,Bi2212,43.0,,,,PR05308651,"J.P. Franck, M. K. Yu,",Comparison of the low-temperature specific heat of Fe- and Co-doped Bi1.8Pb0.2Sr2Ca(Cu1-xMx)2O8(M=Fe or Co): Anomolously enhanced electronic contribution due to Fe doping,"Phys.Rev.B,53(1996)8651",1996.0
7473,Bi1.8Pb0.2Sr2.0Ca1.0Cu1.88Co0.12O8.0,Bi2212,38.8,,,,PR05308651,"J.P. Franck, M. K. Yu,",Comparison of the low-temperature specific heat of Fe- and Co-doped Bi1.8Pb0.2Sr2Ca(Cu1-xMx)2O8(M=Fe or Co): Anomolously enhanced electronic contribution due to Fe doping,"Phys.Rev.B,53(1996)8651",1996.0
7474,Bi1.8Pb0.2Sr2.0Ca1.0Cu1.84Co0.16O8.0,Bi2212,35.8,,,,PR05308651,"J.P. Franck, M. K. Yu,",Comparison of the low-temperature specific heat of Fe- and Co-doped Bi1.8Pb0.2Sr2Ca(Cu1-xMx)2O8(M=Fe or Co): Anomolously enhanced electronic contribution due to Fe doping,"Phys.Rev.B,53(1996)8651",1996.0
7475,Hg1.0Ba2.0Ca3.0Cu4.0O10.0,Hg1234,127.0,,,,PHC2660104,"A. Morawski, J. Karpinski, J. Lo""hle, P. Wachter,",Electrical resistivity and Hall effect of single crystal HgBa2Ca3Cu4O10+z,"Physica.C,266(1996)104-108",1996.0
7476,Y1.0Ba2.0Cu3.0O7.0,Y123,92.0,,,,PHC2420197,"A.Drehman, A.Widom, C.Vittoria, D.Chrisey, H.Jiang, J.Horwitz, T.Yuan,",Corrreation of static magnetization and microwave absorption measurements on superconducting films of YBa2Cu3O7-x,"Physica C.,242(1995)197-204",1995.0
7477,Bi2.0Sr2.0Ca1.0Cu2.0O8.0,Bi2212,92.4,5.41,5.412000000000001,30.88,JPM0060399,"A Junod, C Opagiste, D. Triscone, J Muller, J-Y Genoud, T. Tsukamoto,",Magnetization scaling below Tc in BiSrCaCuO and TlBaCaCuO superconducting ceramics,J. Phys.Condens.Matter 6(1994)L399-L404,
7478,Tl2.0Ba2.0Cu1.0O6.0,Tl2201,92.1,3.87,,23.226,JPM0060399,"A Junod, C Opagiste, D. Triscone, J Muller, J-Y Genoud, T. Tsukamoto,",Magnetization scaling below Tc in BiSrCaCuO and TlBaCaCuO superconducting ceramics,J. Phys.Condens.Matter 6(1994)L399-L404,
7479,Tl2.0Ba2.0Ca1.0Cu2.0O8.0,Tl2212,108.7,3.855,,29.32800000000001,JPM0060399,"A Junod, C Opagiste, D. Triscone, J Muller, J-Y Genoud, T. Tsukamoto,",Magnetization scaling below Tc in BiSrCaCuO and TlBaCaCuO superconducting ceramics,J. Phys.Condens.Matter 6(1994)L399-L404,
7481,Y1.0Ba2.0Cu3.0O7.0,Y123,90.0,,,,CRY0340057,"H. Fujishiro, K. Noto, M. Ikebe, S. Kohayashi, S. Yoshizawa, T. Naito,",Thermal conductivity of YBCO(123) and YBCO(211) mixed crystals prepared by MMTG,Cryogenics.34(1994)57,1994.0
7482,Hg0.7V0.3Sr1.8La0.2Cu1.0O4.0,,41.3,,,,PHC2460145,"C.Picard, P.Gerdanian,","Seebeck coefficient and electrical-resisivity measurements for semiconducting anitiferromagnetic YBa2Cu3Oz,up to 1000 K Evidence for phonon drag and storng electron-phonon coupling","Physica C.,246(1995)145-155",1995.0
7483,Hg0.7V0.3Sr1.7La0.3Cu1.0O4.0,,49.7,,,,PHC2640145,"B. Bandyopadhyay, B. Ghosh, F. Fauth, J.B. Mandal, T. Chattopadhyay,",Anew mercury-based high-Tc cuprate Hg0.7 V0.3 Sr2-x Lax CuO4+z,"Physica.C,264(1996)145-153",1996.0
7484,Hg0.7V0.3Sr1.6La0.4Cu1.0O4.0,,47.1,,,,PHC2640145,"B. Bandyopadhyay, B. Ghosh, F. Fauth, J.B. Mandal, T. Chattopadhyay,",Anew mercury-based high-Tc cuprate Hg0.7 V0.3 Sr2-x Lax CuO4+z,"Physica.C,264(1996)145-153",1996.0
7485,Hg0.7V0.3Sr1.5La0.5Cu1.0O4.0,,49.7,,,,PHC2640145,"B. Bandyopadhyay, B. Ghosh, F. Fauth, J.B. Mandal, T. Chattopadhyay,",Anew mercury-based high-Tc cuprate Hg0.7 V0.3 Sr2-x Lax CuO4+z,"Physica.C,264(1996)145-153",1996.0
7486,Hg0.7V0.3Sr1.4La0.6Cu1.0O4.0,,48.8,,,,PHC2640145,"B. Bandyopadhyay, B. Ghosh, F. Fauth, J.B. Mandal, T. Chattopadhyay,",Anew mercury-based high-Tc cuprate Hg0.7 V0.3 Sr2-x Lax CuO4+z,"Physica.C,264(1996)145-153",1996.0
7487,Hg0.7V0.3Sr1.3La0.7Cu1.0O4.0,,51.8,,,,PHC2640145,"B. Bandyopadhyay, B. Ghosh, F. Fauth, J.B. Mandal, T. Chattopadhyay,",Anew mercury-based high-Tc cuprate Hg0.7 V0.3 Sr2-x Lax CuO4+z,"Physica.C,264(1996)145-153",1996.0
7488,Hg0.7V0.3Sr1.2La0.8Cu1.0O4.0,,49.7,,,,PHC2640145,"B. Bandyopadhyay, B. Ghosh, F. Fauth, J.B. Mandal, T. Chattopadhyay,",Anew mercury-based high-Tc cuprate Hg0.7 V0.3 Sr2-x Lax CuO4+z,"Physica.C,264(1996)145-153",1996.0
7489,Y1.0Ba2.0Cu3.0O6.346,Y123,12.3,,,,PRL0690680,"A.P.PAULIKAS, B.W.LEE, B.W.VEAL, C.C.ALMASAN, J.E.SCHIRBER, J.W.DOWNEY, L.M.PAULIUS, M.B.MAPLE, S.H.HAN, Z.FISK,",PRESSURE DEPENDENCE OF TC AND CHARGE TRANSFER IN YBA2CU3OX (6.35<-X<-7) SINGLE CRYSTALS,PHYS.REV.LETT.69(1992)680,1992.0
7490,Y1.0Ba2.0Cu3.0O6.409,Y123,26.0,,,,PRL0690680,"A.P.PAULIKAS, B.W.LEE, B.W.VEAL, C.C.ALMASAN, J.E.SCHIRBER, J.W.DOWNEY, L.M.PAULIUS, M.B.MAPLE, S.H.HAN, Z.FISK,",PRESSURE DEPENDENCE OF TC AND CHARGE TRANSFER IN YBA2CU3OX (6.35<-X<-7) SINGLE CRYSTALS,PHYS.REV.LETT.69(1992)680,1992.0
7491,Y1.0Ba2.0Cu3.0O6.55,Y123,54.1,,,,PRL0690680,"A.P.PAULIKAS, B.W.LEE, B.W.VEAL, C.C.ALMASAN, J.E.SCHIRBER, J.W.DOWNEY, L.M.PAULIUS, M.B.MAPLE, S.H.HAN, Z.FISK,",PRESSURE DEPENDENCE OF TC AND CHARGE TRANSFER IN YBA2CU3OX (6.35<-X<-7) SINGLE CRYSTALS,PHYS.REV.LETT.69(1992)680,1992.0
7492,Y1.0Ba2.0Cu3.0O6.6,Y123,58.4,,,,PRL0690680,"A.P.PAULIKAS, B.W.LEE, B.W.VEAL, C.C.ALMASAN, J.E.SCHIRBER, J.W.DOWNEY, L.M.PAULIUS, M.B.MAPLE, S.H.HAN, Z.FISK,",PRESSURE DEPENDENCE OF TC AND CHARGE TRANSFER IN YBA2CU3OX (6.35<-X<-7) SINGLE CRYSTALS,PHYS.REV.LETT.69(1992)680,1992.0
7493,Y1.0Ba2.0Cu3.0O6.72,Y123,80.7,,,,PRL0690680,"A.P.PAULIKAS, B.W.LEE, B.W.VEAL, C.C.ALMASAN, J.E.SCHIRBER, J.W.DOWNEY, L.M.PAULIUS, M.B.MAPLE, S.H.HAN, Z.FISK,",PRESSURE DEPENDENCE OF TC AND CHARGE TRANSFER IN YBA2CU3OX (6.35<-X<-7) SINGLE CRYSTALS,PHYS.REV.LETT.69(1992)680,1992.0
7494,Y1.0Ba2.0Cu3.0O6.74,Y123,82.6,,,,PRL0690680,"A.P.PAULIKAS, B.W.LEE, B.W.VEAL, C.C.ALMASAN, J.E.SCHIRBER, J.W.DOWNEY, L.M.PAULIUS, M.B.MAPLE, S.H.HAN, Z.FISK,",PRESSURE DEPENDENCE OF TC AND CHARGE TRANSFER IN YBA2CU3OX (6.35<-X<-7) SINGLE CRYSTALS,PHYS.REV.LETT.69(1992)680,1992.0
7495,Y1.0Ba2.0Cu3.0O6.78,Y123,88.1,,,,PRL0690680,"A.P.PAULIKAS, B.W.LEE, B.W.VEAL, C.C.ALMASAN, J.E.SCHIRBER, J.W.DOWNEY, L.M.PAULIUS, M.B.MAPLE, S.H.HAN, Z.FISK,",PRESSURE DEPENDENCE OF TC AND CHARGE TRANSFER IN YBA2CU3OX (6.35<-X<-7) SINGLE CRYSTALS,PHYS.REV.LETT.69(1992)680,1992.0
7496,Y1.0Ba2.0Cu3.0O4.86,Y123,93.2,,,,PRL0690680,"A.P.PAULIKAS, B.W.LEE, B.W.VEAL, C.C.ALMASAN, J.E.SCHIRBER, J.W.DOWNEY, L.M.PAULIUS, M.B.MAPLE, S.H.HAN, Z.FISK,",PRESSURE DEPENDENCE OF TC AND CHARGE TRANSFER IN YBA2CU3OX (6.35<-X<-7) SINGLE CRYSTALS,PHYS.REV.LETT.69(1992)680,1992.0
7497,Y1.0Ba2.0Cu3.0O7.0,Y123,94.3,,,,PRL0690680,"A.P.PAULIKAS, B.W.LEE, B.W.VEAL, C.C.ALMASAN, J.E.SCHIRBER, J.W.DOWNEY, L.M.PAULIUS, M.B.MAPLE, S.H.HAN, Z.FISK,",PRESSURE DEPENDENCE OF TC AND CHARGE TRANSFER IN YBA2CU3OX (6.35<-X<-7) SINGLE CRYSTALS,PHYS.REV.LETT.69(1992)680,1992.0
7511,Bi2.0Sr2.0Ca0.9Ce0.1Cu2.0O8.0,Bi2212,90.0,5.393,5.4,30.949,PHC2750279,"A. Thamizhavel, C. Subramanian, D. Prabhakaran, R. Jayavel,",Growth and characterization of superconducting Bi2Sr2Ca(1-x)CexCu2O8+z single crystals,"Physica.C,275(1997)279-283",1997.0
7512,Bi2.0Sr2.0Ca0.8Ce0.2Cu2.0O8.0,Bi2212,81.0,5.4170000000000025,5.42,30.866,PHC2750279,"A. Thamizhavel, C. Subramanian, D. Prabhakaran, R. Jayavel,",Growth and characterization of superconducting Bi2Sr2Ca(1-x)CexCu2O8+z single crystals,"Physica.C,275(1997)279-283",1997.0
7513,Bi2.0Sr2.0Ca0.7Ce0.3Cu2.0O8.0,Bi2212,78.0,5.42,5.428,30.849,PHC2750279,"A. Thamizhavel, C. Subramanian, D. Prabhakaran, R. Jayavel,",Growth and characterization of superconducting Bi2Sr2Ca(1-x)CexCu2O8+z single crystals,"Physica.C,275(1997)279-283",1997.0
7514,Bi2.0Sr2.0Ca0.6Ce0.4Cu2.0O8.0,Bi2212,71.0,5.4270000000000005,5.436,30.761999999999997,PHC2750279,"A. Thamizhavel, C. Subramanian, D. Prabhakaran, R. Jayavel,",Growth and characterization of superconducting Bi2Sr2Ca(1-x)CexCu2O8+z single crystals,"Physica.C,275(1997)279-283",1997.0
7515,Bi2.0Sr2.0Ca0.5Ce0.5Cu2.0O8.0,Bi2212,60.0,5.436,5.4479999999999995,30.693,PHC2750279,"A. Thamizhavel, C. Subramanian, D. Prabhakaran, R. Jayavel,",Growth and characterization of superconducting Bi2Sr2Ca(1-x)CexCu2O8+z single crystals,"Physica.C,275(1997)279-283",1997.0
7516,Y1.0Ba2.0Cu3.0O7.0,,86.0,,,,EPL0330153,"J.C. MAGE, J.P. VIEREN, L.A. de VAULCHIER, N. BONTEMPS, R. COMBESCOT, Y. GULDNER, Y. LEMAITRE,",Linear temperature variation of the penetration depth in YBa2Cu3O7-delta thin films,"Europhys.Lett.,33(1996)153-158",1996.0
7517,Y1.0Ba2.0Cu3.0O7.0,,92.0,,,,EPL0330153,"J.C. MAGE, J.P. VIEREN, L.A. de VAULCHIER, N. BONTEMPS, R. COMBESCOT, Y. GULDNER, Y. LEMAITRE,",Linear temperature variation of the penetration depth in YBa2Cu3O7-delta thin films,"Europhys.Lett.,33(1996)153-158",1996.0
7518,Y1.0Ba2.0Cu3.0O6.95,Y123,93.5,,,,PRL0740598,"B.Dabrowski, D.A.Bonn, D.B.Tanner, D.M.Ginsberg, D.N.Basov, J.P.Rice, M.Quijada, R.Liang, T.Timusk, W.N.Hardy,",In-Plane Anisotropy of the Penetration Depth in YBa2Cu3O7-x and YBa2Cu4O8 Superconductors,"Phys.Rev.Lett.,74(1995)0598",1995.0
7519,Y1.0Ba2.0Cu4.0O8.0,Y124,80.0,,,,PRL0740598,"B.Dabrowski, D.A.Bonn, D.B.Tanner, D.M.Ginsberg, D.N.Basov, J.P.Rice, M.Quijada, R.Liang, T.Timusk, W.N.Hardy,",In-Plane Anisotropy of the Penetration Depth in YBa2Cu3O7-x and YBa2Cu4O8 Superconductors,"Phys.Rev.Lett.,74(1995)0598",1995.0
7520,Y1.0Ba2.0Cu3.0O6.97,Y123,89.5,,,,PHC1851089,"B. STAUBLE-PUMPIN, C. ROSSEL, D. ZECH, E. KALDIS, H. KELLER, H. SIMMLER, I.M. SAVIC, J. KARPINSKI, J.H. BREWER, J.W. SCHNEIDER, M. WARDEN, P. ZIMMERMANN, S. RUSIECKI, T.M. RISEMAN, W. KUNDIG, Y. MAENO,",MOUN-SPIN ROTARION (microSR)STUDY OF THE TEMPERATURE DEPENDENCE OF THE LONDON PETRATION DEPTH IN COPPER OXIDE SUPERCONDUCTORS,Physica C 185-189(1991)1089,1991.0
7521,Y1.0Ba2.0Cu3.0O6.556,Y123,59.4,,,,PHC1851089,"B. STAUBLE-PUMPIN, C. ROSSEL, D. ZECH, E. KALDIS, H. KELLER, H. SIMMLER, I.M. SAVIC, J. KARPINSKI, J.H. BREWER, J.W. SCHNEIDER, M. WARDEN, P. ZIMMERMANN, S. RUSIECKI, T.M. RISEMAN, W. KUNDIG, Y. MAENO,",MOUN-SPIN ROTARION (microSR)STUDY OF THE TEMPERATURE DEPENDENCE OF THE LONDON PETRATION DEPTH IN COPPER OXIDE SUPERCONDUCTORS,Physica C 185-189(1991)1089,1991.0
7522,Y1.0Ba2.0Cu3.0O6.516,Y123,57.7,,,,PHC1851089,"B. STAUBLE-PUMPIN, C. ROSSEL, D. ZECH, E. KALDIS, H. KELLER, H. SIMMLER, I.M. SAVIC, J. KARPINSKI, J.H. BREWER, J.W. SCHNEIDER, M. WARDEN, P. ZIMMERMANN, S. RUSIECKI, T.M. RISEMAN, W. KUNDIG, Y. MAENO,",MOUN-SPIN ROTARION (microSR)STUDY OF THE TEMPERATURE DEPENDENCE OF THE LONDON PETRATION DEPTH IN COPPER OXIDE SUPERCONDUCTORS,Physica C 185-189(1991)1089,1991.0
7523,Y1.0Ba2.0Cu4.0O8.0,Y124,80.2,,,,PHC1851089,"B. STAUBLE-PUMPIN, C. ROSSEL, D. ZECH, E. KALDIS, H. KELLER, H. SIMMLER, I.M. SAVIC, J. KARPINSKI, J.H. BREWER, J.W. SCHNEIDER, M. WARDEN, P. ZIMMERMANN, S. RUSIECKI, T.M. RISEMAN, W. KUNDIG, Y. MAENO,",MOUN-SPIN ROTARION (microSR)STUDY OF THE TEMPERATURE DEPENDENCE OF THE LONDON PETRATION DEPTH IN COPPER OXIDE SUPERCONDUCTORS,Physica C 185-189(1991)1089,1991.0
7524,Bi2.0Sr2.0Ca1.0Cu2.0O8.0,Bi2212,86.4,,,,PHC1851089,"B. STAUBLE-PUMPIN, C. ROSSEL, D. ZECH, E. KALDIS, H. KELLER, H. SIMMLER, I.M. SAVIC, J. KARPINSKI, J.H. BREWER, J.W. SCHNEIDER, M. WARDEN, P. ZIMMERMANN, S. RUSIECKI, T.M. RISEMAN, W. KUNDIG, Y. MAENO,",MOUN-SPIN ROTARION (microSR)STUDY OF THE TEMPERATURE DEPENDENCE OF THE LONDON PETRATION DEPTH IN COPPER OXIDE SUPERCONDUCTORS,Physica C 185-189(1991)1089,1991.0
7525,Y1.0Ba2.0Cu3.0O7.0,Y123,92.3,3.8169999999999997,3.885,11.685,PHC2240263,"A.F.Khoder, A.Junod, C.Opagiste, E.Janod, G.Triscone, J,-Y.Genoud, J.Muller, M.Couach, T.Graf, T.Tsukamoto,",Reversible magnetization below Tc in high-quality superconducting ceramics,Physica C 224 (1994)263-276,1994.0
7526,Y1.0Ba2.0Cu3.0O7.0,Y123,91.7,3.8169999999999997,3.886,11.679,PHC2240263,"A.F.Khoder, A.Junod, C.Opagiste, E.Janod, G.Triscone, J,-Y.Genoud, J.Muller, M.Couach, T.Graf, T.Tsukamoto,",Reversible magnetization below Tc in high-quality superconducting ceramics,Physica C 224 (1994)263-276,1994.0
