Repository: CompRhys/apical

# Data Guide

In all cases whilst compiling this data we have been careful to include as much meta-information as possible to allow data to be traced back to it's original sources. For SuperCon this takes the form of the SuperCon "num :" reference id and then the source publication details. For ICSD we provide the ICSD collection code.

We acknowledge the Japanese National Institute for Materials Science for maintaining the [SuperCon](https://supercon.nims.go.jp/index_en.html) database as well as FIZ Karlsruhe GmbH for maintaining [ICSD](https://www.fiz-karlsruhe.de/en/produkte-und-dienstleistungen/inorganic-crystal-structure-database-icsd).

File: processed-data/super_fam.csv (part 26 of 36)
num :,element :,name :,str3 :,tc :,lata :,latb :,latc :,refno :,ma1 :,ma2 :,mb1 :,mb2 :,mc1 :,mc2 :,md1 :,md2 :,me1 :,me2 :,mf1 :,mf2 :,mg1 :,mg2 :,mh1 :,mh2 :,mi1 :,mi2 :,mo1 :,mo2 :,oz :,composition :
30515,Y1Ba2Cu3O6.41,YBa2Cu3Oz,Y123,17.1,,,,PR06100741,Y,1.0,Ba,2.0,Cu,3.0,,,,,,,,,,,,,O,6.41,6.41,Y1.0Ba2.0Cu3.0O6.41
30516,Y1Ba2Cu3O6.45,YBa2Cu3Oz,Y123,34.4,,,,PR06100741,Y,1.0,Ba,2.0,Cu,3.0,,,,,,,,,,,,,O,6.45,6.45,Y1.0Ba2.0Cu3.0O6.45
30517,Y1Ba2Cu3O6.66,YBa2Cu3Oz,Y123,64.2,,,,PR06100741,Y,1.0,Ba,2.0,Cu,3.0,,,,,,,,,,,,,O,6.66,6.66,Y1.0Ba2.0Cu3.0O6.66
30518,Y1Ba2Cu3O6.95,YBa2Cu3Oz,Y123,92.5,,,,PR06100741,Y,1.0,Ba,2.0,Cu,3.0,,,,,,,,,,,,,O,6.95,6.95,Y1.0Ba2.0Cu3.0O6.95
30529,La1Cu1O4,La2CuO4,T,23.0,,,,PR06100107,La,1.0,Cu,1.0,,,,,,,,,,,,,,,O,4.0,,La1.0Cu1.0O4.0
30530,La1.9Sr0.1Cu1O4,"(La,Sr)2CuO4",T,23.0,,,,PR06100107,La,1.9,Sr,0.1,Cu,1.0,,,,,,,,,,,,,O,4.0,,La1.9Sr0.1Cu1.0O4.0
30531,La1.85Sr0.15Cu1O4,"(La,Sr)2CuO4",T,38.0,,,,PR06100107,La,1.85,Sr,0.15,Cu,1.0,,,,,,,,,,,,,O,4.0,,La1.85Sr0.15Cu1.0O4.0
30600,Y1Ba2Cu3O6.95,YBa2Cu3Oz,Y123,93.0,,,,PR06103604,Y,1.0,Ba,2.0,Cu,3.0,,,,,,,,,,,,,O,6.95,6.95,Y1.0Ba2.0Cu3.0O6.95
30601,Y1Ba2Cu2.9955Zn0.0045O6.95,"YBa2(Cu,Zn)3Oz",Y123,90.0,,,,PR06103604,Y,1.0,Ba,2.0,Cu,2.9955,Zn,0.0045,,,,,,,,,,,O,6.95,6.95,Y1.0Ba2.0Cu2.9955Zn0.0045O6.95
30602,Y1Ba2Cu2.9907Zn0.0093O6.95,"YBa2(Cu,Zn)3Oz",Y123,88.0,,,,PR06103604,Y,1.0,Ba,2.0,Cu,2.9907,Zn,0.0093,,,,,,,,,,,O,6.95,6.95,Y1.0Ba2.0Cu2.9907Zn0.0093O6.95
30603,Y1Ba2Cu2.97Zn0.03O6.95,"YBa2(Cu,Zn)3Oz",Y123,81.0,,,,PR06103604,Y,1.0,Ba,2.0,Cu,2.97,Zn,0.03,,,,,,,,,,,O,6.95,6.95,Y1.0Ba2.0Cu2.97Zn0.03O6.95
30604,La1.9Sr0.1Cu1O4,"(La,Sr)2CuO4",T,30.3,,,,PR06103808,La,1.9,Sr,0.1,Cu,1.0,,,,,,,,,,,,,O,4.0,,La1.9Sr0.1Cu1.0O4.0
30605,La1.85Sr0.15Cu1O4,"(La,Sr)2CuO4",T,38.4,,,,PR06103808,La,1.85,Sr,0.15,Cu,1.0,,,,,,,,,,,,,O,4.0,,La1.85Sr0.15Cu1.0O4.0
30606,La1.8Sr0.2Cu1O4,"(La,Sr)2CuO4",T,35.2,,,,PR06103808,La,1.8,Sr,0.2,Cu,1.0,,,,,,,,,,,,,O,4.0,,La1.8Sr0.2Cu1.0O4.0
30607,La1.78Sr0.22Cu1O4,"(La,Sr)2CuO4",T,28.1,,,,PR06103808,La,1.78,Sr,0.22,Cu,1.0,,,,,,,,,,,,,O,4.0,,La1.78Sr0.22Cu1.0O4.0
30608,La1.76Sr0.24Cu1O4,"(La,Sr)2CuO4",T,20.0,,,,PR06103808,La,1.76,Sr,0.24,Cu,1.0,,,,,,,,,,,,,O,4.0,,La1.76Sr0.24Cu1.0O4.0
30609,Hg1Ba2Cu1O4.1,HgBa2CuO4+z,Hg1201,60.0,,,,PR06103808,Hg,1.0,Ba,2.0,Cu,1.0,,,,,,,,,,,,,O,4.1,4.1,Hg1.0Ba2.0Cu1.0O4.1
30610,Y1Ba2Cu3O6.93,YBa2Cu3O7-z,Y123,90.5,3.819,3.888,11.693,PR06104314,Y,1.0,Ba,2.0,Cu,3.0,,,,,,,,,,,,,O,6.93,6.93,Y1.0Ba2.0Cu3.0O6.93
30611,Y1Ba2Cu2.98Ni0.02O6.95,"YBa2(Cu,Ni)3O7-z",Y123,87.5,3.819,3.887,11.69,PR06104314,Y,1.0,Ba,2.0,Cu,2.98,Ni,0.02,,,,,,,,,,,O,6.95,6.95,Y1.0Ba2.0Cu2.98Ni0.02O6.95
30612,Y1Ba2Cu2.95Ni0.05O6.94,"YBa2(Cu,Ni)3O7-z",Y123,85.0,3.822,3.885,11.683,PR06104314,Y,1.0,Ba,2.0,Cu,2.95,Ni,0.05,,,,,,,,,,,O,6.94,6.94,Y1.0Ba2.0Cu2.95Ni0.05O6.94
30613,Y1Ba2Cu2.9Ni0.1O6.92,"YBa2(Cu,Ni)3O7-z",Y123,80.0,3.821,3.885,11.68,PR06104314,Y,1.0,Ba,2.0,Cu,2.9,Ni,0.1,,,,,,,,,,,O,6.92,6.92,Y1.0Ba2.0Cu2.9Ni0.1O6.92
30614,Y1Ba2Cu3O6.93,YBa2Cu3O7-z,Y123,91.0,3.82,3.888,11.692,PR06104314,Y,1.0,Ba,2.0,Cu,3.0,,,,,,,,,,,,,O,6.93,6.93,Y1.0Ba2.0Cu3.0O6.93
30615,Y1Ba2Cu2.98Ni0.02O6.94,"YBa2(Cu,Ni)3O7-z",Y123,86.0,3.819,3.887,11.689,PR06104314,Y,1.0,Ba,2.0,Cu,2.98,Ni,0.02,,,,,,,,,,,O,6.94,6.94,Y1.0Ba2.0Cu2.98Ni0.02O6.94
30616,Y1Ba2Cu2.95Ni0.05O6.93,"YBa2(Cu,Ni)3O7-z",Y123,80.0,3.821,3.886,11.685,PR06104314,Y,1.0,Ba,2.0,Cu,2.95,Ni,0.05,,,,,,,,,,,O,6.93,6.93,Y1.0Ba2.0Cu2.95Ni0.05O6.93
30617,Y1Ba2Cu2.9Ni0.1O6.93,"YBa2(Cu,Ni)3O7-z",Y123,70.0,3.821,3.884,11.677999999999999,PR06104314,Y,1.0,Ba,2.0,Cu,2.9,Ni,0.1,,,,,,,,,,,O,6.93,6.93,Y1.0Ba2.0Cu2.9Ni0.1O6.93
30618,Y1Ba2Cu2.9Ni0.1O6.95,"YBa2(Cu,Ni)3O7-z",Y123,70.0,3.822,3.884,11.677999999999999,PR06104314,Y,1.0,Ba,2.0,Cu,2.9,Ni,0.1,,,,,,,,,,,O,6.95,6.95,Y1.0Ba2.0Cu2.9Ni0.1O6.95
30619,Y1Ba2Cu2.9Ni0.1O6.93,"YBa2(Cu,Ni)3O7-z",Y123,75.0,3.821,3.885,11.679,PR06104314,Y,1.0,Ba,2.0,Cu,2.9,Ni,0.1,,,,,,,,,,,O,6.93,6.93,Y1.0Ba2.0Cu2.9Ni0.1O6.93
30620,Y1Ba2Cu2.9Ni0.1O6.92,"YBa2(Cu,Ni)3O7-z",Y123,81.0,3.823,3.884,11.679,PR06104314,Y,1.0,Ba,2.0,Cu,2.9,Ni,0.1,,,,,,,,,,,O,6.92,6.92,Y1.0Ba2.0Cu2.9Ni0.1O6.92
30709,Ru1Sr2Gd1Cu2O8,RuSr2GdCu2O8,Ru1212,35.0,3.8359900000000002,,11.5628,PR06106401,Ru,1.0,Sr,2.0,Gd,1.0,Cu,2.0,,,,,,,,,,,O,8.0,,Ru1.0Sr2.0Gd1.0Cu2.0O8.0
30710,Ru1Sr2Gd1Cu2O8,RuSr2GdCu2O8,Ru1212,35.0,5.42495,,11.5626,PR06106401,Ru,1.0,Sr,2.0,Gd,1.0,Cu,2.0,,,,,,,,,,,O,8.0,,Ru1.0Sr2.0Gd1.0Cu2.0O8.0
30711,Ru1Sr2Gd1Cu2O8,RuSr2GdCu2O8,Ru1212,35.0,5.42491,,11.5628,PR06106401,Ru,1.0,Sr,2.0,Gd,1.0,Cu,2.0,,,,,,,,,,,O,8.0,,Ru1.0Sr2.0Gd1.0Cu2.0O8.0
30800,Cu4.6C0.4Ba2Ca3O12+Z,"(Cu,C)Ba2Ca3Cu4O12+x",Cu1234,117.0,,,,PR06109707,Cu,4.6,C,0.4,Ba,2.0,Ca,3.0,,,,,,,,,,,O,12.0,,Cu4.6C0.4Ba2.0Ca3.0O12.0
30900,Hg1Ba2Ca2Cu3O8+Z,HgBa2Ca2Cu3O8,Hg1223,131.0,,,,PR06111317,Hg,1.0,Ba,2.0,Ca,2.0,Cu,3.0,,,,,,,,,,,O,8.0,,Hg1.0Ba2.0Ca2.0Cu3.0O8.0
30901,Bi2Sr1.9La0.1Cu1O6+Z,"Bi2(Sr,La)2CuO6",Bi2201,20.0,,,,PR06111321,Bi,2.0,Sr,1.9,La,0.1,Cu,1.0,,,,,,,,,,,O,6.0,,Bi2.0Sr1.9La0.1Cu1.0O6.0
30902,Bi2Sr1.7La0.3Cu1O6+Z,"Bi2(Sr,La)2CuO6",Bi2201,28.0,,,,PR06111321,Bi,2.0,Sr,1.7,La,0.3,Cu,1.0,,,,,,,,,,,O,6.0,,Bi2.0Sr1.7La0.3Cu1.0O6.0
30903,Bi2Sr1.5La0.5Cu1O6+Z,"Bi2(Sr,La)2CuO6",Bi2201,28.0,,,,PR06111321,Bi,2.0,Sr,1.5,La,0.5,Cu,1.0,,,,,,,,,,,O,6.0,,Bi2.0Sr1.5La0.5Cu1.0O6.0
30904,Bi2Sr1.3La0.7Cu1O6+Z,"Bi2(Sr,La)2CuO6",Bi2201,20.0,,,,PR06111321,Bi,2.0,Sr,1.3,La,0.7,Cu,1.0,,,,,,,,,,,O,6.0,,Bi2.0Sr1.3La0.7Cu1.0O6.0
30909,Bi2Pr0.2Ca2.8Cu2O8+Z,"Bi2(Pr,Ca)2(Ca,Pr)Cu2O8",Bi2212,72.5,,,30.02,PR06111332,Bi,2.0,Pr,0.2,Ca,2.8,Cu,2.0,,,,,,,,,,,O,8.0,,Bi2.0Pr0.2Ca2.8Cu2.0O8.0
30910,Bi2Pr0.3Ca2.7Cu2O8+Z,"Bi2(Pr,Ca)2(Ca,Pr)Cu2O8",Bi2212,67.0,,,29.97,PR06111332,Bi,2.0,Pr,0.3,Ca,2.7,Cu,2.0,,,,,,,,,,,O,8.0,,Bi2.0Pr0.3Ca2.7Cu2.0O8.0
30911,Bi2Pr0.4Ca2.6Cu2O8+Z,"Bi2(Pr,Ca)2(Ca,Pr)Cu2O8",Bi2212,37.5,,,29.95,PR06111332,Bi,2.0,Pr,0.4,Ca,2.6,Cu,2.0,,,,,,,,,,,O,8.0,,Bi2.0Pr0.4Ca2.6Cu2.0O8.0
30912,Bi2Pr0.5Ca2.5Cu2O8+Z,"Bi2(Pr,Ca)2(Ca,Pr)Cu2O8",Bi2212,30.0,,,29.92,PR06111332,Bi,2.0,Pr,0.5,Ca,2.5,Cu,2.0,,,,,,,,,,,O,8.0,,Bi2.0Pr0.5Ca2.5Cu2.0O8.0
30914,Er1Ba2Cu3O6.93,ErBa2Cu3Oz,Y123,91.0,3.8160000000000003,3.886,11.683,PR06111752,Er,1.0,Ba,2.0,Cu,3.0,,,,,,,,,,,,,O,6.93,6.93,Er1.0Ba2.0Cu3.0O6.93
30915,Er1Ba2Cu2.97Zn0.03O6.93,"ErBa2(Cu,Zn)3Oz",Y123,81.0,3.8139999999999996,3.8819999999999997,11684.0,PR06111752,Er,1.0,Ba,2.0,Cu,2.97,Zn,0.03,,,,,,,,,,,O,6.93,6.93,Er1.0Ba2.0Cu2.97Zn0.03O6.93
30916,Er1Ba2Cu2.94Zn0.06O6.92,"ErBa2(Cu,Zn)3Oz",Y123,69.0,3.813,3.887,11.683,PR06111752,Er,1.0,Ba,2.0,Cu,2.94,Zn,0.06,,,,,,,,,,,O,6.92,6.92,Er1.0Ba2.0Cu2.94Zn0.06O6.92
30917,Er1Ba2Cu2.88Zn0.12O6.92,"ErBa2(Cu,Zn)3Oz",Y123,52.0,3.819,3.8810000000000002,11.689,PR06111752,Er,1.0,Ba,2.0,Cu,2.88,Zn,0.12,,,,,,,,,,,O,6.92,6.92,Er1.0Ba2.0Cu2.88Zn0.12O6.92
30918,Er1Ba2Cu2.82Zn0.18O6.91,"ErBa2(Cu,Zn)3Oz",Y123,50.0,3.818,3.884,11.689,PR06111752,Er,1.0,Ba,2.0,Cu,2.82,Zn,0.18,,,,,,,,,,,O,6.91,6.91,Er1.0Ba2.0Cu2.82Zn0.18O6.91
30919,Er1Ba2Cu2.76Zn0.24O6.89,"ErBa2(Cu,Zn)3Oz",Y123,36.0,3.821,3.88,11.69,PR06111752,Er,1.0,Ba,2.0,Cu,2.76,Zn,0.24,,,,,,,,,,,O,6.89,6.89,Er1.0Ba2.0Cu2.76Zn0.24O6.89
30920,Er1Ba2Cu2.7Zn0.3O6.86,"ErBa2(Cu,Zn)3Oz",Y123,32.0,3.8289999999999997,3.8760000000000003,11.699000000000002,PR06111752,Er,1.0,Ba,2.0,Cu,2.7,Zn,0.3,,,,,,,,,,,O,6.86,6.86,Er1.0Ba2.0Cu2.7Zn0.3O6.86
30923,Er1Ba2Cu2.97Fe0.03O6.94,"ErBa2(Cu,Fe)3Oz",Y123,88.0,3.8360000000000003,3.867,11.683,PR06111752,Er,1.0,Ba,2.0,Cu,2.97,Fe,0.03,,,,,,,,,,,O,6.94,6.94,Er1.0Ba2.0Cu2.97Fe0.03O6.94
30924,Er1Ba2Cu2.94Zn0.03Fe0.03O6.94,"ErBa2(Cu,Zn,Fe)3Oz",Y123,76.0,3.838,3.86,11.682,PR06111752,Er,1.0,Ba,2.0,Cu,2.94,Zn,0.03,Fe,0.03,,,,,,,,,O,6.94,6.94,Er1.0Ba2.0Cu2.94Zn0.03Fe0.03O6.94
30925,Er1Ba2Cu2.91Zn0.06Fe0.03O6.93,"ErBa2(Cu,Zn,Fe)3Oz",Y123,63.0,3.8339999999999996,3.865,11.683,PR06111752,Er,1.0,Ba,2.0,Cu,2.91,Zn,0.06,Fe,0.03,,,,,,,,,O,6.93,6.93,Er1.0Ba2.0Cu2.91Zn0.06Fe0.03O6.93
30926,Er1Ba2Cu2.85Zn0.12Fe0.03O6.94,"ErBa2(Cu,Zn,Fe)3Oz",Y123,50.0,3.839,3.863,11.683,PR06111752,Er,1.0,Ba,2.0,Cu,2.85,Zn,0.12,Fe,0.03,,,,,,,,,O,6.94,6.94,Er1.0Ba2.0Cu2.85Zn0.12Fe0.03O6.94
30927,Er1Ba2Cu2.78Zn0.18Fe0.03O6.93,"ErBa2(Cu,Zn,Fe)3Oz",Y123,46.0,3.84,3.859,11.686,PR06111752,Er,1.0,Ba,2.0,Cu,2.78,Zn,0.18,Fe,0.03,,,,,,,,,O,6.93,6.93,Er1.0Ba2.0Cu2.78Zn0.18Fe0.03O6.93
30928,Er1Ba2Cu2.73Zn0.24Fe0.03O6.92,"ErBa2(Cu,Zn,Fe)3Oz",Y123,43.0,3.8360000000000003,3.858,11.687999999999999,PR06111752,Er,1.0,Ba,2.0,Cu,2.73,Zn,0.24,Fe,0.03,,,,,,,,,O,6.92,6.92,Er1.0Ba2.0Cu2.73Zn0.24Fe0.03O6.92
30931,Er1Ba2Cu2.91Fe0.09O6.96,"ErBa2(Cu,Fe)3Oz",Y123,83.0,3.8539999999999996,3.8539999999999996,11.681,PR06111752,Er,1.0,Ba,2.0,Cu,2.91,Fe,0.09,,,,,,,,,,,O,6.96,6.96,Er1.0Ba2.0Cu2.91Fe0.09O6.96
30932,Er1Ba2Cu2.88Zn0.03Fe0.09O6.95,"ErBa2(Cu,Zn,Fe)3Oz",Y123,65.0,3.859,3.859,11.681,PR06111752,Er,1.0,Ba,2.0,Cu,2.88,Zn,0.03,Fe,0.09,,,,,,,,,O,6.95,6.95,Er1.0Ba2.0Cu2.88Zn0.03Fe0.09O6.95
30933,Er1Ba2Cu2.85Zn0.06Fe0.09O6.96,"ErBa2(Cu,Zn,Fe)3Oz",Y123,46.0,3.8560000000000003,3.8560000000000003,11.68,PR06111752,Er,1.0,Ba,2.0,Cu,2.85,Zn,0.06,Fe,0.09,,,,,,,,,O,6.96,6.96,Er1.0Ba2.0Cu2.85Zn0.06Fe0.09O6.96
30934,Er1Ba2Cu2.79Zn0.12Fe0.09O6.95,"ErBa2(Cu,Zn,Fe)3Oz",Y123,42.0,3.863,3.863,11.68,PR06111752,Er,1.0,Ba,2.0,Cu,2.79,Zn,0.12,Fe,0.09,,,,,,,,,O,6.95,6.95,Er1.0Ba2.0Cu2.79Zn0.12Fe0.09O6.95
30935,Er1Ba2Cu2.73Zn0.18Fe0.09O6.94,"ErBa2(Cu,Zn,Fe)3Oz",Y123,37.0,3.86,3.86,11.677999999999999,PR06111752,Er,1.0,Ba,2.0,Cu,2.73,Zn,0.18,Fe,0.09,,,,,,,,,O,6.94,6.94,Er1.0Ba2.0Cu2.73Zn0.18Fe0.09O6.94
30936,Er1Ba2Cu2.67Zn0.24Fe0.09O6.94,"ErBa2(Cu,Zn,Fe)3Oz",Y123,32.0,3.861,3.861,11.6775,PR06111752,Er,1.0,Ba,2.0,Cu,2.67,Zn,0.24,Fe,0.09,,,,,,,,,O,6.94,6.94,Er1.0Ba2.0Cu2.67Zn0.24Fe0.09O6.94
30938,Er1Ba2Cu2.82Fe0.18O6.97,"ErBa2(Cu,Fe)3Oz",Y123,72.0,3.853,3.853,11.68,PR06111752,Er,1.0,Ba,2.0,Cu,2.82,Fe,0.18,,,,,,,,,,,O,6.97,6.97,Er1.0Ba2.0Cu2.82Fe0.18O6.97
30939,Er1Ba2Cu2.79Zn0.03Fe0.18O6.97,"ErBa2(Cu,Zn,Fe)3Oz",Y123,44.0,3.853,3.853,11.683,PR06111752,Er,1.0,Ba,2.0,Cu,2.79,Zn,0.03,Fe,0.18,,,,,,,,,O,6.97,6.97,Er1.0Ba2.0Cu2.79Zn0.03Fe0.18O6.97
30940,Er1Ba2Cu2.76Zn0.06Fe0.18O6.97,"ErBa2(Cu,Zn,Fe)3Oz",Y123,25.0,3.8560000000000003,3.8560000000000003,11.684000000000001,PR06111752,Er,1.0,Ba,2.0,Cu,2.76,Zn,0.06,Fe,0.18,,,,,,,,,O,6.97,6.97,Er1.0Ba2.0Cu2.76Zn0.06Fe0.18O6.97
30941,Er1Ba2Cu2.7Zn0.12Fe0.18O6.95,"ErBa2(Cu,Zn,Fe)3Oz",Y123,23.0,3.8560000000000003,3.8560000000000003,11.683,PR06111752,Er,1.0,Ba,2.0,Cu,2.7,Zn,0.12,Fe,0.18,,,,,,,,,O,6.95,6.95,Er1.0Ba2.0Cu2.7Zn0.12Fe0.18O6.95
30942,Er1Ba2Cu2.64Zn0.18Fe0.18O6.95,"ErBa2(Cu,Zn,Fe)3Oz",Y123,21.0,3.8510000000000004,3.8510000000000004,11.684000000000001,PR06111752,Er,1.0,Ba,2.0,Cu,2.64,Zn,0.18,Fe,0.18,,,,,,,,,O,6.95,6.95,Er1.0Ba2.0Cu2.64Zn0.18Fe0.18O6.95
30950,Y1Ba2Cu3O6+Z,YBa2Cu3O6+X,Y123,91.1,,,,PR06112420,Y,1.0,Ba,2.0,Cu,3.0,,,,,,,,,,,,,O,6.0,,Y1.0Ba2.0Cu3.0O6.0
30951,Y1Ba2Cu3O6.66,YBa2Cu3O6+X,Y123,63.32,,,,PR06112420,Y,1.0,Ba,2.0,Cu,3.0,,,,,,,,,,,,,O,6.66,6.66,Y1.0Ba2.0Cu3.0O6.66
30952,Y1Ba2Cu3O6.66,YBa2Cu3O6+X,Y123,64.5,,,,PR06112420,Y,1.0,Ba,2.0,Cu,3.0,,,,,,,,,,,,,O,6.66,6.66,Y1.0Ba2.0Cu3.0O6.66
30953,Y1Ba2Cu3O6.66,YBa2Cu3O6+X,Y123,64.2,,,,PR06112420,Y,1.0,Ba,2.0,Cu,3.0,,,,,,,,,,,,,O,6.66,6.66,Y1.0Ba2.0Cu3.0O6.66
30959,Sm1Ba-1Cu3O6.94,SmBa2Cu3Oz,Y123,86.3,3.847,3.9019999999999997,11.735,PR06112404,Sm,1.0,Ba,-1.0,Cu,3.0,,,,,,,,,,,,,O,6.94,6.94,Sm1.0Ba-1.0Cu3.0O6.94
30960,Sm1Ba1.9Pr0.1Cu3O6.99,"Sm(Ba,Pr)2Cu3Oz",Y123,56.4,3.853,3.9,11.7,PR06112404,Sm,1.0,Ba,1.9,Pr,0.1,Cu,3.0,,,,,,,,,,,O,6.99,6.99,Sm1.0Ba1.9Pr0.1Cu3.0O6.99
30961,Sm1Ba1.85Pr0.15Cu3O7.02,"Sm(Ba,Pr)2Cu3Oz",Y123,35.0,3.85,3.898,11.69,PR06112404,Sm,1.0,Ba,1.85,Pr,0.15,Cu,3.0,,,,,,,,,,,O,7.02,7.02,Sm1.0Ba1.85Pr0.15Cu3.0O7.02
30962,Sm1Ba1.8Pr0.2Cu3O7.04,"Sm(Ba,Pr)2Cu3Oz",Y123,26.5,3.862,3.888,11.665,PR06112404,Sm,1.0,Ba,1.8,Pr,0.2,Cu,3.0,,,,,,,,,,,O,7.04,7.04,Sm1.0Ba1.8Pr0.2Cu3.0O7.04
31000,Bi2Sr1.77La0.23Cu1O6+Z,"Bi2(Sr,La)2CuO6",Bi2201,31.5,,,,PR06114956,Bi,2.0,Sr,1.77,La,0.23,Cu,1.0,,,,,,,,,,,O,6.0,,Bi2.0Sr1.77La0.23Cu1.0O6.0
31001,Bi2Sr1.61La0.39Cu1O6+D,"Bi2(Sr,La)2CuO6",Bi2201,36.0,,,,PR06114956,Bi,2.0,Sr,1.61,La,0.39,Cu,1.0,,,,,,,,,,,O,6.0,,Bi2.0Sr1.61La0.39Cu1.0O6.0
31002,Bi2Sr1.51La0.49Cu1O6+D,"Bi2(Sr,La)2CuO6",Bi2201,33.5,,,,PR06114956,Bi,2.0,Sr,1.51,La,0.49,Cu,1.0,,,,,,,,,,,O,6.0,,Bi2.0Sr1.51La0.49Cu1.0O6.0
31003,Bi2Sr1.49La0.51Cu1O6+D,"Bi2(Sr,La)2CuO6",Bi2201,28.5,,,,PR06114956,Bi,2.0,Sr,1.49,La,0.51,Cu,1.0,,,,,,,,,,,O,6.0,,Bi2.0Sr1.49La0.51Cu1.0O6.0
31004,Bi2Sr1.34La0.66Cu1O6+D,"Bi2(Sr,La)2CuO6",Bi2201,24.0,,,,PR06114956,Bi,2.0,Sr,1.34,La,0.66,Cu,1.0,,,,,,,,,,,O,6.0,,Bi2.0Sr1.34La0.66Cu1.0O6.0
31005,Bi2Sr1.27La0.73Cu1O6+D,"Bi2(Sr,La)2CuO6",Bi2201,17.0,,,,PR06114956,Bi,2.0,Sr,1.27,La,0.73,Cu,1.0,,,,,,,,,,,O,6.0,,Bi2.0Sr1.27La0.73Cu1.0O6.0
31008,Ru1Sr2Gd1Cu2O8,RuSr2GdCu2O8,Ru1212,45.0,,,,PR06114960,Ru,1.0,Sr,2.0,Gd,1.0,Cu,2.0,,,,,,,,,,,O,8.0,,Ru1.0Sr2.0Gd1.0Cu2.0O8.0
31020,Hg0.95Re0.05Ba2Ca2Cu3O8+D,"(Hg,Re)Ba2Ca2Cu3O8","Hg,Re-1223",132.52,3.8536599999999996,,15.7424,PR06115454,Hg,0.95,Re,0.05,Ba,2.0,Ca,2.0,Cu,3.0,,,,,,,,,O,8.0,,Hg0.95Re0.05Ba2.0Ca2.0Cu3.0O8.0
31021,Hg0.9Re0.1Ba2Ca2Cu3O8+D,"(Hg,Re)Ba2Ca2Cu3O8","Hg,Re-1223",132.62,3.85132,,15.6922,PR06115454,Hg,0.9,Re,0.1,Ba,2.0,Ca,2.0,Cu,3.0,,,,,,,,,O,8.0,,Hg0.9Re0.1Ba2.0Ca2.0Cu3.0O8.0
31022,Hg0.85Re0.15Ba2Ca2Cu3O8+D,"(Hg,Re)Ba2Ca2Cu3O8","Hg,Re-1223",132.92,3.85635,,15.6973,PR06115454,Hg,0.85,Re,0.15,Ba,2.0,Ca,2.0,Cu,3.0,,,,,,,,,O,8.0,,Hg0.85Re0.15Ba2.0Ca2.0Cu3.0O8.0
31023,Hg0.82Re0.18Ba2Ca2Cu3O8+D,"(Hg,Re)Ba2Ca2Cu3O8","Hg,Re-1223",133.12,3.85196,,15.6863,PR06115454,Hg,0.82,Re,0.18,Ba,2.0,Ca,2.0,Cu,3.0,,,,,,,,,O,8.0,,Hg0.82Re0.18Ba2.0Ca2.0Cu3.0O8.0
31024,Hg0.8Re0.2Ba2Ca2Cu3O8+D,"(Hg,Re)Ba2Ca2Cu3O8","Hg,Re-1223",133.12,3.8534300000000004,,15.6843,PR06115454,Hg,0.8,Re,0.2,Ba,2.0,Ca,2.0,Cu,3.0,,,,,,,,,O,8.0,,Hg0.8Re0.2Ba2.0Ca2.0Cu3.0O8.0
31025,Hg0.75Re0.25Ba2Ca2Cu3O8+D,"(Hg,Re)Ba2Ca2Cu3O8","Hg,Re-1223",132.72,3.85488,,15.7104,PR06115454,Hg,0.75,Re,0.25,Ba,2.0,Ca,2.0,Cu,3.0,,,,,,,,,O,8.0,,Hg0.75Re0.25Ba2.0Ca2.0Cu3.0O8.0
31026,La1.78Sr0.22Cu1O4,"(La,Sr)2CuO4",T,28.7,,,,PR06114350,La,1.78,Sr,0.22,Cu,1.0,,,,,,,,,,,,,O,4.0,,La1.78Sr0.22Cu1.0O4.0
31027,La1.78Sr0.22Cu0.99Ni0.01O4,"(La,Sr)2(Cu,Ni)O4",T,21.2,,,,PR06114350,La,1.78,Sr,0.22,Cu,0.99,Ni,0.01,,,,,,,,,,,O,4.0,,La1.78Sr0.22Cu0.99Ni0.01O4.0
31028,La1.78Sr0.22Cu0.98Ni0.02O4,"(La,Sr)2(Cu,Ni)O4",T,17.4,,,,PR06114350,La,1.78,Sr,0.22,Cu,0.98,Ni,0.02,,,,,,,,,,,O,4.0,,La1.78Sr0.22Cu0.98Ni0.02O4.0
31100,Hg1Ba2Cu1O4+Z,HgBa2CuO4+z,Hg1201,72.0,,,,PR06200615,Hg,1.0,Ba,2.0,Cu,1.0,,,,,,,,,,,,,O,4.0,,Hg1.0Ba2.0Cu1.0O4.0
31101,Hg1Ba2Cu1O4+Z,HgBa2CuO4+z,Hg1201,83.0,,,,PR06200615,Hg,1.0,Ba,2.0,Cu,1.0,,,,,,,,,,,,,O,4.0,,Hg1.0Ba2.0Cu1.0O4.0
31102,Hg1Ba2Cu1O4+Z,HgBa2CuO4+z,Hg1201,97.0,,,,PR06200615,Hg,1.0,Ba,2.0,Cu,1.0,,,,,,,,,,,,,O,4.0,,Hg1.0Ba2.0Cu1.0O4.0
31103,Hg1Ba2Cu1O4+Z,HgBa2CuO4+z,Hg1201,92.0,,,,PR06200615,Hg,1.0,Ba,2.0,Cu,1.0,,,,,,,,,,,,,O,4.0,,Hg1.0Ba2.0Cu1.0O4.0
31104,Hg1Ba2Cu1O4+Z,HgBa2CuO4+z,Hg1201,86.0,,,,PR06200615,Hg,1.0,Ba,2.0,Cu,1.0,,,,,,,,,,,,,O,4.0,,Hg1.0Ba2.0Cu1.0O4.0
31105,Bi2Sr2Ca1Cu2O8+Z,Bi2Sr2CaCu2O8+z,Bi2212,92.4,,,,PR06200626,Bi,2.0,Sr,2.0,Ca,1.0,Cu,2.0,,,,,,,,,,,O,8.0,,Bi2.0Sr2.0Ca1.0Cu2.0O8.0
31106,Bi2Sr2Ca1Cu1.988Zn0.012O8+Z,"Bi2Sr2Ca(Cu,Zn)2O8+z",Bi2212,84.5,,,,PR06200626,Bi,2.0,Sr,2.0,Ca,1.0,Cu,1.9880000000000002,Zn,0.012,,,,,,,,,O,8.0,,Bi2.0Sr2.0Ca1.0Cu1.9880000000000002Zn0.012O8.0
31111,Bi2.1Sr1.63La0.27Cu1O6+Z,"Bi2(Sr,Bi,La)2CuO6",Bi2201,15.1,,,,PR06200622,Bi,2.1,Sr,1.63,La,0.27,Cu,1.0,,,,,,,,,,,O,6.0,,Bi2.1Sr1.63La0.27Cu1.0O6.0
31112,Bi2.1Sr1.63La0.27Cu1O6+Z,"Bi2(Sr,Bi,La)2CuO6",Bi2201,14.1,,,,PR06200622,Bi,2.1,Sr,1.63,La,0.27,Cu,1.0,,,,,,,,,,,O,6.0,,Bi2.1Sr1.63La0.27Cu1.0O6.0
31113,Bi2.1Sr1.58La0.32Cu1O6+Z,"Bi2(Sr,Bi,La)2CuO6",Bi2201,15.0,,,,PR06200622,Bi,2.1,Sr,1.58,La,0.32,Cu,1.0,,,,,,,,,,,O,6.0,,Bi2.1Sr1.58La0.32Cu1.0O6.0
31114,Bi2.1Sr1.58La0.32Cu1O6+Z,"Bi2(Sr,Bi,La)2CuO6",Bi2201,13.5,,,,PR06200622,Bi,2.1,Sr,1.58,La,0.32,Cu,1.0,,,,,,,,,,,O,6.0,,Bi2.1Sr1.58La0.32Cu1.0O6.0
31115,Bi2.1Sr1.55La0.32Cu1O6+Z,"Bi2(Sr,Bi,La)2CuO6",Bi2201,12.1,,,,PR06200622,Bi,2.1,Sr,1.55,La,0.32,Cu,1.0,,,,,,,,,,,O,6.0,,Bi2.1Sr1.55La0.32Cu1.0O6.0
31116,Bi2.1Sr1.55La0.35Cu1O6+Z,"Bi2(Sr,Bi,La)2CuO6",Bi2201,12.0,,,,PR06200622,Bi,2.1,Sr,1.55,La,0.35,Cu,1.0,,,,,,,,,,,O,6.0,,Bi2.1Sr1.55La0.35Cu1.0O6.0
31119,Bi2.1Sr1.37La0.53Cu1O6+Z,"Bi2(Sr,Bi,La)2CuO6",Bi2201,18.1,,,,PR06200622,Bi,2.1,Sr,1.37,La,0.53,Cu,1.0,,,,,,,,,,,O,6.0,,Bi2.1Sr1.37La0.53Cu1.0O6.0
31120,Bi2.1Sr1.37La0.53Cu1O6+Z,"Bi2(Sr,Bi,La)2CuO6",Bi2201,17.1,,,,PR06200622,Bi,2.1,Sr,1.37,La,0.53,Cu,1.0,,,,,,,,,,,O,6.0,,Bi2.1Sr1.37La0.53Cu1.0O6.0
31121,Bi2.1Sr1.37La0.53Cu1O6+Z,"Bi2(Sr,Bi,La)2CuO6",Bi2201,12.3,,,,PR06200622,Bi,2.1,Sr,1.37,La,0.53,Cu,1.0,,,,,,,,,,,O,6.0,,Bi2.1Sr1.37La0.53Cu1.0O6.0
31122,Bi2.1Sr1.15La0.75Cu1O6+Z,"Bi2(Sr,Bi,La)2CuO6",Bi2201,15.1,,,,PR06200622,Bi,2.1,Sr,1.15,La,0.75,Cu,1.0,,,,,,,,,,,O,6.0,,Bi2.1Sr1.15La0.75Cu1.0O6.0
31125,La1.925Ba0.075Cu1O4+Z,"(La,Ba)2CuO4",T,34.0,,,,PR06200799,La,1.925,Ba,0.075,Cu,1.0,,,,,,,,,,,,,O,4.0,,La1.925Ba0.075Cu1.0O4.0
31126,La1.9Ba0.1Cu1O4+Z,"(La,Ba)2CuO4",T,38.0,,,,PR06200799,La,1.9,Ba,0.1,Cu,1.0,,,,,,,,,,,,,O,4.0,,La1.9Ba0.1Cu1.0O4.0
31127,La1.89Ba0.11Cu1O4+Z,"(La,Ba)2CuO4",T,38.0,,,,PR06200799,La,1.89,Ba,0.11,Cu,1.0,,,,,,,,,,,,,O,4.0,,La1.89Ba0.11Cu1.0O4.0
31128,La1.88Ba0.12Cu1O4+Z,"(La,Ba)2CuO4",T,39.0,,,,PR06200799,La,1.88,Ba,0.12,Cu,1.0,,,,,,,,,,,,,O,4.0,,La1.88Ba0.12Cu1.0O4.0
31130,La1.875Ba0.125Cu1O4+Z,"(La,Ba)2CuO4",T,40.0,,,,PR06200799,La,1.875,Ba,0.125,Cu,1.0,,,,,,,,,,,,,O,4.0,,La1.875Ba0.125Cu1.0O4.0
31131,La1.87Ba0.13Cu1O4+Z,"(La,Ba)2CuO4",T,41.0,,,,PR06200799,La,1.87,Ba,0.13,Cu,1.0,,,,,,,,,,,,,O,4.0,,La1.87Ba0.13Cu1.0O4.0
31132,La1.86Ba0.14Cu1O4+Z,"(La,Ba)2CuO4",T,42.0,,,,PR06200799,La,1.86,Ba,0.14,Cu,1.0,,,,,,,,,,,,,O,4.0,,La1.86Ba0.14Cu1.0O4.0
31134,La1.85Ba0.15Cu1O4+Z,"(La,Ba)2CuO4",T,43.0,,,,PR06200799,La,1.85,Ba,0.15,Cu,1.0,,,,,,,,,,,,,O,4.0,,La1.85Ba0.15Cu1.0O4.0
31135,La1.8Ba0.2Cu1O4+Z,"(La,Ba)2CuO4",T,38.0,,,,PR06200799,La,1.8,Ba,0.2,Cu,1.0,,,,,,,,,,,,,O,4.0,,La1.8Ba0.2Cu1.0O4.0
31136,La1.75Ba0.25Cu1O4+Z,"(La,Ba)2CuO4",T,29.0,,,,PR06200799,La,1.75,Ba,0.25,Cu,1.0,,,,,,,,,,,,,O,4.0,,La1.75Ba0.25Cu1.0O4.0
31137,La1.7Ba0.3Cu1O4+Z,"(La,Ba)2CuO4",T,16.0,,,,PR06200799,La,1.7,Ba,0.3,Cu,1.0,,,,,,,,,,,,,O,4.0,,La1.7Ba0.3Cu1.0O4.0
31139,Pr1.5Ce0.5Sr2Cu2Nb1O10,"(Pr,Ce)2Sr2Cu2NbO10",Nb1222,28.0,3.97,,28.75,PR06201244,Pr,1.5,Ce,0.5,Sr,2.0,Cu,2.0,Nb,1.0,,,,,,,,,O,10.0,,Pr1.5Ce0.5Sr2.0Cu2.0Nb1.0O10.0
31140,Nd1Ba2Cu3O7-Z,NdBa2Cu3O7-z,Y123,93.8,,,,PR06201350,Nd,1.0,Ba,2.0,Cu,3.0,,,,,,,,,,,,,O,7.0,,Nd1.0Ba2.0Cu3.0O7.0
31141,Nd1Ba2Cu3O7-Z,NdBa2Cu3O7-z,Y123,94.5,,,,PR06201350,Nd,1.0,Ba,2.0,Cu,3.0,,,,,,,,,,,,,O,7.0,,Nd1.0Ba2.0Cu3.0O7.0
31142,Nd1Ba2Cu3O7-Z,NdBa2Cu3O7-z,Y123,94.5,,,,PR06201350,Nd,1.0,Ba,2.0,Cu,3.0,,,,,,,,,,,,,O,7.0,,Nd1.0Ba2.0Cu3.0O7.0
31143,Nd1Ba2Cu3O7-Z,NdBa2Cu3O7-z,Y123,94.5,,,,PR06201350,Nd,1.0,Ba,2.0,Cu,3.0,,,,,,,,,,,,,O,7.0,,Nd1.0Ba2.0Cu3.0O7.0
31144,Nd1Ba2Cu3O7-Z,NdBa2Cu3O7-z,Y123,95.0,,,,PR06201350,Nd,1.0,Ba,2.0,Cu,3.0,,,,,,,,,,,,,O,7.0,,Nd1.0Ba2.0Cu3.0O7.0
31145,Bi2Sr1.75La0.25Cu1O6+Z,"Bi2(Sr,La)2CuO6+z",Bi2201,27.5,,,,PR06201387,Bi,2.0,Sr,1.75,La,0.25,Cu,1.0,,,,,,,,,,,O,6.0,,Bi2.0Sr1.75La0.25Cu1.0O6.0
31200,Hg1Ba2Cu1O4.05,HgBa2CuO4,Hg1201,73.5,,,,PR06204148,Hg,1.0,Ba,2.0,Cu,1.0,,,,,,,,,,,,,O,4.05,4.05,Hg1.0Ba2.0Cu1.0O4.05
31201,Hg1Ba2Cu1O4.15,HgBa2CuO4,Hg1201,96.8,,,,PR06204148,Hg,1.0,Ba,2.0,Cu,1.0,,,,,,,,,,,,,O,4.15,4.15,Hg1.0Ba2.0Cu1.0O4.15
31202,Hg1Ba2Cu1O4.18,HgBa2CuO4,Hg1201,96.6,,,,PR06204148,Hg,1.0,Ba,2.0,Cu,1.0,,,,,,,,,,,,,O,4.18,4.18,Hg1.0Ba2.0Cu1.0O4.18
31203,Hg1Ba2Cu1O4.2,HgBa2CuO4,Hg1201,94.2,,,,PR06204148,Hg,1.0,Ba,2.0,Cu,1.0,,,,,,,,,,,,,O,4.2,4.2,Hg1.0Ba2.0Cu1.0O4.2
31204,Hg0.9Re0.1Ba2Cu1O4.33,"(Hg,Re)Ba2CuO4",Hg1201,87.2,,,,PR06204148,Hg,0.9,Re,0.1,Ba,2.0,Cu,1.0,,,,,,,,,,,O,4.33,4.33,Hg0.9Re0.1Ba2.0Cu1.0O4.33
31205,Hg0.9Re0.1Ba2Cu1O4.35,"(Hg,Re)Ba2CuO4",Hg1201,90.5,,,,PR06204148,Hg,0.9,Re,0.1,Ba,2.0,Cu,1.0,,,,,,,,,,,O,4.35,4.35,Hg0.9Re0.1Ba2.0Cu1.0O4.35
31206,Hg0.9Re0.1Ba2Cu1O4.41,"(Hg,Re)Ba2CuO4",Hg1201,94.5,,,,PR06204148,Hg,0.9,Re,0.1,Ba,2.0,Cu,1.0,,,,,,,,,,,O,4.41,4.41,Hg0.9Re0.1Ba2.0Cu1.0O4.41
31207,Hg0.9Re0.1Ba2Cu1O4.42,"(Hg,Re)Ba2CuO4",Hg1201,93.8,,,,PR06204148,Hg,0.9,Re,0.1,Ba,2.0,Cu,1.0,,,,,,,,,,,O,4.42,4.42,Hg0.9Re0.1Ba2.0Cu1.0O4.42
31208,Hg0.85Re0.15Ba2Cu1O4.49,"(Hg,Re)Ba2CuO4",Hg1201,93.7,,,,PR06204148,Hg,0.85,Re,0.15,Ba,2.0,Cu,1.0,,,,,,,,,,,O,4.49,4.49,Hg0.85Re0.15Ba2.0Cu1.0O4.49
31209,Hg0.85Re0.15Ba2Cu1O4.52,"(Hg,Re)Ba2CuO4",Hg1201,94.8,,,,PR06204148,Hg,0.85,Re,0.15,Ba,2.0,Cu,1.0,,,,,,,,,,,O,4.52,4.52,Hg0.85Re0.15Ba2.0Cu1.0O4.52
31211,Hg0.85Re0.15Ba2Cu1O4.55,"(Hg,Re)Ba2CuO4",Hg1201,93.7,,,,PR06204148,Hg,0.85,Re,0.15,Ba,2.0,Cu,1.0,,,,,,,,,,,O,4.55,4.55,Hg0.85Re0.15Ba2.0Cu1.0O4.55
31212,Hg0.85Re0.15Ba2Cu1O4.58,"(Hg,Re)Ba2CuO4",Hg1201,34.7,,,,PR06204148,Hg,0.85,Re,0.15,Ba,2.0,Cu,1.0,,,,,,,,,,,O,4.58,4.58,Hg0.85Re0.15Ba2.0Cu1.0O4.58
31220,Hg0.85Re0.15Ba2Cu1O4.53,"(Hg,Re)Ba2CuO4",Hg1201,96.3,,,,PR06204148,Hg,0.85,Re,0.15,Ba,2.0,Cu,1.0,,,,,,,,,,,O,4.53,4.53,Hg0.85Re0.15Ba2.0Cu1.0O4.53
31302,La1.9Sr0.1Cu1O4.01,"(La,Sr)2CuO4",T,29.0,5.35,5.35,13.22,PR06205989,La,1.9,Sr,0.1,Cu,1.0,,,,,,,,,,,,,O,4.01,4.01,La1.9Sr0.1Cu1.0O4.01
31303,La1.85Sr0.15Cu1O3.99,"(La,Sr)2CuO4",T,33.0,5.34,5.34,13.237,PR06205989,La,1.85,Sr,0.15,Cu,1.0,,,,,,,,,,,,,O,3.99,3.99,La1.85Sr0.15Cu1.0O3.99
31304,La1.8Sr0.2Cu1O3.95,"(La,Sr)2CuO4",T,29.0,5.335,5.335,13.245999999999999,PR06205989,La,1.8,Sr,0.2,Cu,1.0,,,,,,,,,,,,,O,3.95,3.95,La1.8Sr0.2Cu1.0O3.95
31305,La1.75Sr0.25Cu1O3.93,"(La,Sr)2CuO4",T,15.0,5.33,5.33,13.26,PR06205989,La,1.75,Sr,0.25,Cu,1.0,,,,,,,,,,,,,O,3.93,3.93,La1.75Sr0.25Cu1.0O3.93
31311,Y1Ba2Cu3O6.4,YBa2Cu3Oz,Y123,35.0,,,,PR06206761,Y,1.0,Ba,2.0,Cu,3.0,,,,,,,,,,,,,O,6.4,6.4,Y1.0Ba2.0Cu3.0O6.4
31312,Y1Ba2Cu3O6.56,YBa2Cu3-xZnxOz,Y123,59.0,,,,PR06206761,Y,1.0,Ba,2.0,Cu,3.0,,,,,,,,,,,,,O,6.56,6.56,Y1.0Ba2.0Cu3.0O6.56
31313,Y1Ba2Cu3O6.65,"YBa2(Cu,Zn)3Oz",Y123,67.0,,,,PR06206761,Y,1.0,Ba,2.0,Cu,3.0,,,,,,,,,,,,,O,6.65,6.65,Y1.0Ba2.0Cu3.0O6.65
31314,Y1Ba2Cu3O6.73,"YBa2(Cu,Zn)3Oz",Y123,78.0,,,,PR06206761,Y,1.0,Ba,2.0,Cu,3.0,,,,,,,,,,,,,O,6.73,6.73,Y1.0Ba2.0Cu3.0O6.73
31315,Y1Ba2Cu2.95Zn0.05O6.47,"YBa2(Cu,Zn)3Oz",Y123,18.0,,,,PR06206761,Y,1.0,Ba,2.0,Cu,2.95,Zn,0.05,,,,,,,,,,,O,6.47,6.47,Y1.0Ba2.0Cu2.95Zn0.05O6.47
31316,Y1Ba2Cu2.95Zn0.05O6.52,"YBa2(Cu,Zn)3Oz",Y123,23.0,,,,PR06206761,Y,1.0,Ba,2.0,Cu,2.95,Zn,0.05,,,,,,,,,,,O,6.52,6.52,Y1.0Ba2.0Cu2.95Zn0.05O6.52
31317,Y1Ba2Cu2.95Zn0.05O6.56,"YBa2(Cu,Zn)3Oz",Y123,24.0,,,,PR06206761,Y,1.0,Ba,2.0,Cu,2.95,Zn,0.05,,,,,,,,,,,O,6.56,6.56,Y1.0Ba2.0Cu2.95Zn0.05O6.56
31318,Y1Ba2Cu2.95Zn0.05O6.62,"YBa2(Cu,Zn)3Oz",Y123,21.0,,,,PR06206761,Y,1.0,Ba,2.0,Cu,2.95,Zn,0.05,,,,,,,,,,,O,6.62,6.62,Y1.0Ba2.0Cu2.95Zn0.05O6.62
31319,Y1Ba2Cu2.95Zn0.05O6.63,"YBa2(Cu,Zn)3Oz",Y123,25.0,,,,PR06206761,Y,1.0,Ba,2.0,Cu,2.95,Zn,0.05,,,,,,,,,,,O,6.63,6.63,Y1.0Ba2.0Cu2.95Zn0.05O6.63
31320,Y1Ba2Cu2.95Zn0.05O6.69,"YBa2(Cu,Zn)3Oz",Y123,25.0,,,,PR06206761,Y,1.0,Ba,2.0,Cu,2.95,Zn,0.05,,,,,,,,,,,O,6.69,6.69,Y1.0Ba2.0Cu2.95Zn0.05O6.69
31321,Y1Ba2Cu2.95Zn0.05O6.7,"YBa2(Cu,Zn)3Oz",Y123,25.0,,,,PR06206761,Y,1.0,Ba,2.0,Cu,2.95,Zn,0.05,,,,,,,,,,,O,6.7,6.7,Y1.0Ba2.0Cu2.95Zn0.05O6.7
31322,Y1Ba2Cu2.95Zn0.05O6.72,"YBa2(Cu,Zn)3Oz",Y123,35.0,,,,PR06206761,Y,1.0,Ba,2.0,Cu,2.95,Zn,0.05,,,,,,,,,,,O,6.72,6.72,Y1.0Ba2.0Cu2.95Zn0.05O6.72
31323,Y1Ba2Cu2.95Zn0.05O6.75,"YBa2(Cu,Zn)3Oz",Y123,48.0,,,,PR06206761,Y,1.0,Ba,2.0,Cu,2.95,Zn,0.05,,,,,,,,,,,O,6.75,6.75,Y1.0Ba2.0Cu2.95Zn0.05O6.75
31324,Y1Ba2Cu2.95Zn0.05O6.8,"YBa2(Cu,Zn)3Oz",Y123,60.0,,,,PR06206761,Y,1.0,Ba,2.0,Cu,2.95,Zn,0.05,,,,,,,,,,,O,6.8,6.8,Y1.0Ba2.0Cu2.95Zn0.05O6.8
32000,Tl2Ba2Cu1O6,T2Ba2CuOz,Tl2201,25.0,,,,PRL0760122,Tl,2.0,Ba,2.0,Cu,1.0,,,,,,,,,,,,,O,6.0,6.0,Tl2.0Ba2.0Cu1.0O6.0
32001,Y1Ba2Cu3O6.63,YBa2Cu3Oz,Y123,76.0,,,,PRL0760684,Y,1.0,Ba,2.0,Cu,3.0,,,,,,,,,,,,,O,6.63,6.63,Y1.0Ba2.0Cu3.0O6.63
32002,Y1Ba2Cu2.97Zn0.03O6.63,"YBa2(Cu,Zn)3Oz",Y123,45.0,,,,PRL0760684,Y,1.0,Ba,2.0,Cu,2.97,Zn,0.03,,,,,,,,,,,O,6.63,6.63,Y1.0Ba2.0Cu2.97Zn0.03O6.63
32003,Y1Ba2Cu2.94Zn0.06O6.63,"YBa2(Cu,Zn)3Oz",Y123,30.0,,,,PRL0760684,Y,1.0,Ba,2.0,Cu,2.94,Zn,0.06,,,,,,,,,,,O,6.63,6.63,Y1.0Ba2.0Cu2.94Zn0.06O6.63
32007,Y1Ba2Cu3O6.93,YBa2Cu3Oz,Y123,90.0,,,,PRL0760684,Y,1.0,Ba,2.0,Cu,3.0,,,,,,,,,,,,,O,6.93,6.93,Y1.0Ba2.0Cu3.0O6.93
32008,Y1Ba2Cu2.97Zn0.03O6.93,"YBa2(Cu,Zn)3Oz",Y123,82.0,,,,PRL0760684,Y,1.0,Ba,2.0,Cu,2.97,Zn,0.03,,,,,,,,,,,O,6.93,6.93,Y1.0Ba2.0Cu2.97Zn0.03O6.93
32009,Y1Ba2Cu2.94Zn0.06O6.93,"YBa2(Cu,Zn)3Oz",Y123,75.0,,,,PRL0760684,Y,1.0,Ba,2.0,Cu,2.94,Zn,0.06,,,,,,,,,,,O,6.93,6.93,Y1.0Ba2.0Cu2.94Zn0.06O6.93
32010,Y1Ba2Cu2.91Zn0.09O6.93,"YBa2(Cu,Zn)3Oz",Y123,55.0,,,,PRL0760684,Y,1.0,Ba,2.0,Cu,2.91,Zn,0.09,,,,,,,,,,,O,6.93,6.93,Y1.0Ba2.0Cu2.91Zn0.09O6.93
32011,Y1Ba2Cu3O6.68,YBa2Cu3Oz,Y123,15.0,,,,PRL0760684,Y,1.0,Ba,2.0,Cu,3.0,,,,,,,,,,,,,O,6.68,6.68,Y1.0Ba2.0Cu3.0O6.68
32012,Y1Ba2Cu2.94Zn0.06O6.68,"YBa2(Cu,Zn)3Oz",Y123,25.0,,,,PRL0760684,Y,1.0,Ba,2.0,Cu,2.94,Zn,0.06,,,,,,,,,,,O,6.68,6.68,Y1.0Ba2.0Cu2.94Zn0.06O6.68
32013,Y1Ba2Cu2.91Zn0.09O6.68,"YBa2(Cu,Zn)3Oz",Y123,60.0,,,,PRL0760684,Y,1.0,Ba,2.0,Cu,2.91,Zn,0.09,,,,,,,,,,,O,6.68,6.68,Y1.0Ba2.0Cu2.91Zn0.09O6.68
32014,Y1Ba2Cu3O6.73,YBa2Cu3Oz,Y123,62.0,,,,PRL0760684,Y,1.0,Ba,2.0,Cu,3.0,,,,,,,,,,,,,O,6.73,6.73,Y1.0Ba2.0Cu3.0O6.73
32015,Y1Ba2Cu2.94Zn0.06O6.73,"YBa2(Cu,Zn)3Oz",Y123,35.0,,,,PRL0760684,Y,1.0,Ba,2.0,Cu,2.94,Zn,0.06,,,,,,,,,,,O,6.73,6.73,Y1.0Ba2.0Cu2.94Zn0.06O6.73
32016,Y1Ba2Cu2.91Zn0.09O6.73,"YBa2(Cu,Zn)3Oz",Y123,25.0,,,,PRL0760684,Y,1.0,Ba,2.0,Cu,2.91,Zn,0.09,,,,,,,,,,,O,6.73,6.73,Y1.0Ba2.0Cu2.91Zn0.09O6.73
32017,Y1Ba2Cu3O6.83,YBa2Cu3Oz,Y123,90.0,,,,PRL0760684,Y,1.0,Ba,2.0,Cu,3.0,,,,,,,,,,,,,O,6.83,6.83,Y1.0Ba2.0Cu3.0O6.83
32018,Y1Ba2Cu2.94Zn0.06O6.83,"YBa2(Cu,Zn)3Oz",Y123,55.0,,,,PRL0760684,Y,1.0,Ba,2.0,Cu,2.94,Zn,0.06,,,,,,,,,,,O,6.83,6.83,Y1.0Ba2.0Cu2.94Zn0.06O6.83
32019,Y1Ba2Cu2.91Zn0.09O6.83,"YBa2(Cu,Zn)3Oz",Y123,45.0,,,,PRL0760684,Y,1.0,Ba,2.0,Cu,2.91,Zn,0.09,,,,,,,,,,,O,6.83,6.83,Y1.0Ba2.0Cu2.91Zn0.09O6.83
32021,La1.85Sr0.15Cu0.98Zn0.02O4,"(La,Sr)2(Cu,Zn)Oz",T,20.0,,,,PRL0760684,La,1.85,Sr,0.15,Cu,0.98,Zn,0.02,,,,,,,,,,,O,4.0,,La1.85Sr0.15Cu0.98Zn0.02O4.0
32023,La1.9Sr0.1Cu1O4,"(La,Sr)2CuOz",T,27.0,,,,PRL0760684,La,1.9,Sr,0.1,Cu,1.0,,,,,,,,,,,,,O,4.0,,La1.9Sr0.1Cu1.0O4.0
32024,La1.85Sr0.15Cu1O4,"(La,Sr)2CuOz",T,37.0,,,,PRL0760684,La,1.85,Sr,0.15,Cu,1.0,,,,,,,,,,,,,O,4.0,,La1.85Sr0.15Cu1.0O4.0
32026,La1.85Sr0.15Cu0.995Zn0.005O4,"(La,Sr)2(Cu,Zn)Oz",T,30.0,,,,PRL0760684,La,1.85,Sr,0.15,Cu,0.995,Zn,0.005,,,,,,,,,,,O,4.0,,La1.85Sr0.15Cu0.995Zn0.005O4.0
32027,La1.85Sr0.15Cu0.99Zn0.01O4,"(La,Sr)2(Cu,Zn)Oz",T,28.0,,,,PRL0760684,La,1.85,Sr,0.15,Cu,0.99,Zn,0.01,,,,,,,,,,,O,4.0,,La1.85Sr0.15Cu0.99Zn0.01O4.0
32028,La1.85Sr0.15Cu0.985Zn0.015O4,"(La,Sr)2(Cu,Zn)Oz",T,22.0,,,,PRL0760684,La,1.85,Sr,0.15,Cu,0.985,Zn,0.015,,,,,,,,,,,O,4.0,,La1.85Sr0.15Cu0.985Zn0.015O4.0
32030,La1.8Sr0.2Cu1O4,"(La,Sr)2CuOz",T,32.0,,,,PRL0760684,La,1.8,Sr,0.2,Cu,1.0,,,,,,,,,,,,,O,4.0,,La1.8Sr0.2Cu1.0O4.0
32031,La1.8Sr0.2Cu0.99Zn0.01O4,"(La,Sr)2(Cu,Zn)Oz",T,27.0,,,,PRL0760684,La,1.8,Sr,0.2,Cu,0.99,Zn,0.01,,,,,,,,,,,O,4.0,,La1.8Sr0.2Cu0.99Zn0.01O4.0
32032,La1.8Sr0.2Cu0.98Zn0.02O4,"(La,Sr)2(Cu,Zn)Oz",T,22.0,,,,PRL0760684,La,1.8,Sr,0.2,Cu,0.98,Zn,0.02,,,,,,,,,,,O,4.0,,La1.8Sr0.2Cu0.98Zn0.02O4.0
32034,La1.75Ca0.15Nd0.1Cu1O4,"(La,Ca,Nd)2CuOz",T,30.5,,,,PRL0761348,La,1.75,Ca,0.15,Nd,0.1,Cu,1.0,,,,,,,,,,,O,4.0,,La1.75Ca0.15Nd0.1Cu1.0O4.0
32035,La1.65Ca0.15Nd0.2Cu1O4,"(La,Ca,Nd)2CuOz",T,30.0,,,,PRL0761348,La,1.65,Ca,0.15,Nd,0.2,Cu,1.0,,,,,,,,,,,O,4.0,,La1.65Ca0.15Nd0.2Cu1.0O4.0
32036,La1.55Ca0.15Nd0.3Cu1O4,"(La,Ca,Nd)2CuOz",T,28.0,,,,PRL0761348,La,1.55,Ca,0.15,Nd,0.3,Cu,1.0,,,,,,,,,,,O,4.0,,La1.55Ca0.15Nd0.3Cu1.0O4.0
32037,La1.45Ca0.15Nd0.4Cu1O4,"(La,Ca,Nd)2CuOz",T,27.5,,,,PRL0761348,La,1.45,Ca,0.15,Nd,0.4,Cu,1.0,,,,,,,,,,,O,4.0,,La1.45Ca0.15Nd0.4Cu1.0O4.0
32038,La1.35Ca0.15Nd0.5Cu1O4,"(La,Ca,Nd)2CuOz",T,26.0,,,,PRL0761348,La,1.35,Ca,0.15,Nd,0.5,Cu,1.0,,,,,,,,,,,O,4.0,,La1.35Ca0.15Nd0.5Cu1.0O4.0
32039,La1.25Ca0.15Nd0.6Cu1O4,"(La,Ca,Nd)2CuOz",T,25.0,,,,PRL0761348,La,1.25,Ca,0.15,Nd,0.6,Cu,1.0,,,,,,,,,,,O,4.0,,La1.25Ca0.15Nd0.6Cu1.0O4.0
32040,La1.05Ca0.15Nd0.8Cu1O4,"(La,Ca,Nd)2CuOz",T,24.5,,,,PRL0761348,La,1.05,Ca,0.15,Nd,0.8,Cu,1.0,,,,,,,,,,,O,4.0,,La1.05Ca0.15Nd0.8Cu1.0O4.0
32041,La0.85Ca0.15Nd1Cu1O4,"(La,Ca,Nd)2CuOz",T,23.0,,,,PRL0761348,La,0.85,Ca,0.15,Nd,1.0,Cu,1.0,,,,,,,,,,,O,4.0,,La0.85Ca0.15Nd1.0Cu1.0O4.0
32042,La1.92Ca0.08Cu1O4,"(La,Ca)2CuOz",T,16.0,,,,PRL0761348,La,1.92,Ca,0.08,Cu,1.0,,,,,,,,,,,,,O,4.0,,La1.92Ca0.08Cu1.0O4.0
32043,La1.91Ca0.09Cu1O4,"(La,Ca)2CuOz",T,20.0,,,,PRL0761348,La,1.91,Ca,0.09,Cu,1.0,,,,,,,,,,,,,O,4.0,,La1.91Ca0.09Cu1.0O4.0
32044,La1.9Ca0.1Cu1O4,"(La,Ca)2CuOz",T,22.0,,,,PRL0761348,La,1.9,Ca,0.1,Cu,1.0,,,,,,,,,,,,,O,4.0,,La1.9Ca0.1Cu1.0O4.0
32045,La1.89Ca0.11Cu1O4,"(La,Ca)2CuOz",T,23.0,,,,PRL0761348,La,1.89,Ca,0.11,Cu,1.0,,,,,,,,,,,,,O,4.0,,La1.89Ca0.11Cu1.0O4.0
32046,La1.885Ca0.115Cu1O4,"(La,Ca)2CuOz",T,23.0,,,,PRL0761348,La,1.885,Ca,0.115,Cu,1.0,,,,,,,,,,,,,O,4.0,,La1.885Ca0.115Cu1.0O4.0
32047,La1.88Ca0.12Cu1O4,"(La,Ca)2CuOz",T,24.0,,,,PRL0761348,La,1.88,Ca,0.12,Cu,1.0,,,,,,,,,,,,,O,4.0,,La1.88Ca0.12Cu1.0O4.0
32048,La1.875Ca0.125Cu1O4,"(La,Ca)2CuOz",T,26.0,,,,PRL0761348,La,1.875,Ca,0.125,Cu,1.0,,,,,,,,,,,,,O,4.0,,La1.875Ca0.125Cu1.0O4.0
32049,La1.87Ca0.13Cu1O4,"(La,Ca)2CuOz",T,28.0,,,,PRL0761348,La,1.87,Ca,0.13,Cu,1.0,,,,,,,,,,,,,O,4.0,,La1.87Ca0.13Cu1.0O4.0
32050,La1.86Ca0.14Cu1O4,"(La,Ca)2CuOz",T,32.0,,,,PRL0761348,La,1.86,Ca,0.14,Cu,1.0,,,,,,,,,,,,,O,4.0,,La1.86Ca0.14Cu1.0O4.0
32051,La1.85Ca0.15Cu1O4,"(La,Ca)2CuOz",T,34.0,,,,PRL0761348,La,1.85,Ca,0.15,Cu,1.0,,,,,,,,,,,,,O,4.0,,La1.85Ca0.15Cu1.0O4.0
32052,La1.84Ca0.16Cu1O4,"(La,Ca)2CuOz",T,34.0,,,,PRL0761348,La,1.84,Ca,0.16,Cu,1.0,,,,,,,,,,,,,O,4.0,,La1.84Ca0.16Cu1.0O4.0
32053,La1.83Ca0.17Cu1O4,"(La,Ca)2CuOz",T,34.0,,,,PRL0761348,La,1.83,Ca,0.17,Cu,1.0,,,,,,,,,,,,,O,4.0,,La1.83Ca0.17Cu1.0O4.0
32054,La1.82Ca0.18Cu1O4,"(La,Ca)2CuOz",T,33.0,,,,PRL0761348,La,1.82,Ca,0.18,Cu,1.0,,,,,,,,,,,,,O,4.0,,La1.82Ca0.18Cu1.0O4.0
32055,La1.81Ca0.19Cu1O4,"(La,Ca)2CuOz",T,32.0,,,,PRL0761348,La,1.81,Ca,0.19,Cu,1.0,,,,,,,,,,,,,O,4.0,,La1.81Ca0.19Cu1.0O4.0
32056,La1.8Ca0.2Cu1O4,"(La,Ca)2CuOz",T,30.0,,,,PRL0761348,La,1.8,Ca,0.2,Cu,1.0,,,,,,,,,,,,,O,4.0,,La1.8Ca0.2Cu1.0O4.0
32076,Y1Ba2Cu4O8,YBa2Cu4O8,Y124,81.0,,,,PRL0774253,Y,1.0,Ba,2.0,Cu,4.0,,,,,,,,,,,,,O,8.0,,Y1.0Ba2.0Cu4.0O8.0
32100,Y1Ba2Cu3O6.9,YBa2Cu3Oz,Y123,93.8,,,,PRL0781976,Y,1.0,Ba,2.0,Cu,3.0,,,,,,,,,,,,,O,6.9,6.9,Y1.0Ba2.0Cu3.0O6.9
32101,Y1Ba2Cu3O6.9,YBa2Cu3Oz,Y123,93.0,,,,PRL0782624,Y,1.0,Ba,2.0,Cu,3.0,,,,,,,,,,,,,O,6.9,6.9,Y1.0Ba2.0Cu3.0O6.9
32105,Bi2Sr2Ca1Cu2O8.2135,Bi2Sr2CaCu2Oz,Bi2212,70.0,,,,PRL0792113,Bi,2.0,Sr,2.0,Ca,1.0,Cu,2.0,,,,,,,,,,,O,8.2135,8.2135,Bi2.0Sr2.0Ca1.0Cu2.0O8.2135
32108,Bi2Sr2Ca1Cu2O8.224,Bi2Sr2CaCu2Oz,Bi2212,89.0,,,,PRL0792113,Bi,2.0,Sr,2.0,Ca,1.0,Cu,2.0,,,,,,,,,,,O,8.224,8.224,Bi2.0Sr2.0Ca1.0Cu2.0O8.224
32109,Bi2Sr2Ca1Cu2O8.245,Bi2Sr2CaCu2Oz,Bi2212,90.0,,,,PRL0792113,Bi,2.0,Sr,2.0,Ca,1.0,Cu,2.0,,,,,,,,,,,O,8.245,8.245,Bi2.0Sr2.0Ca1.0Cu2.0O8.245
32112,Bi2Sr2Ca1Cu2O8.27,Bi2Sr2CaCu2Oz,Bi2212,84.0,,,,PRL0792113,Bi,2.0,Sr,2.0,Ca,1.0,Cu,2.0,,,,,,,,,,,O,8.27,8.27,Bi2.0Sr2.0Ca1.0Cu2.0O8.27
32114,Y1Ba2Cu3O6.9,YBa2Cu3Oz,Y123,93.6,,,,PRL0790483,Y,1.0,Ba,2.0,Cu,3.0,,,,,,,,,,,,,O,6.9,6.9,Y1.0Ba2.0Cu3.0O6.9
32115,Y1Ba2Cu2.982Zn0.018O6.9,"YBa2(Cu,Zn)3Oz",Y123,89.2,,,,PRL0790483,Y,1.0,Ba,2.0,Cu,2.9819999999999998,Zn,0.018000000000000002,,,,,,,,,,,O,6.9,6.9,Y1.0Ba2.0Cu2.9819999999999998Zn0.018000000000000002O6.9
32116,Y1Ba2Cu2.94Zn0.06O6.9,"YBa2(Cu,Zn)3Oz",Y123,80.0,,,,PRL0790483,Y,1.0,Ba,2.0,Cu,2.94,Zn,0.06,,,,,,,,,,,O,6.9,6.9,Y1.0Ba2.0Cu2.94Zn0.06O6.9
32117,Y1Ba2Cu2.91Zn0.09O6.9,"YBa2(Cu,Zn)3Oz",Y123,74.6,,,,PRL0790483,Y,1.0,Ba,2.0,Cu,2.91,Zn,0.09,,,,,,,,,,,O,6.9,6.9,Y1.0Ba2.0Cu2.91Zn0.09O6.9
32205,Hg1Ba2Cu1O4,HgBa2CuOz,Hg1201,61.0,3.8915,,9.529,PRL0800385,Hg,1.0,Ba,2.0,Cu,1.0,,,,,,,,,,,,,O,4.0,,Hg1.0Ba2.0Cu1.0O4.0
32206,Hg1Ba2Cu1O4,HgBa2CuOzF0.1,Hg1201,97.0,3.8828,,9.523,PRL0800385,Hg,1.0,Ba,2.0,Cu,1.0,,,,,,,,,,,,,O,4.0,,Hg1.0Ba2.0Cu1.0O4.0
32207,Hg1Ba2Cu1O4,HgBa2CuOzF0.3,Hg1201,97.0,3.8825,,9.51,PRL0800385,Hg,1.0,Ba,2.0,Cu,1.0,,,,,,,,,,,,,O,4.0,,Hg1.0Ba2.0Cu1.0O4.0
32208,Hg1Ba2Cu1O4,HgBa2CuOzF0.5,Hg1201,96.0,3.8788,,9.498,PRL0800385,Hg,1.0,Ba,2.0,Cu,1.0,,,,,,,,,,,,,O,4.0,,Hg1.0Ba2.0Cu1.0O4.0
32209,Hg1Ba2Cu1O4,HgBa2CuOzF0.4,Hg1201,80.0,3.8742,,9.493,PRL0800385,Hg,1.0,Ba,2.0,Cu,1.0,,,,,,,,,,,,,O,4.0,,Hg1.0Ba2.0Cu1.0O4.0
32210,Hg1Ba2Cu1O4,HgBa2CuOzF0.3,Hg1201,80.0,3.8721,,9.482000000000001,PRL0800385,Hg,1.0,Ba,2.0,Cu,1.0,,,,,,,,,,,,,O,4.0,,Hg1.0Ba2.0Cu1.0O4.0
32214,Bi2Sr2Ca1Cu2O8,Bi2Sr2CaCu2Oz,Bi2212,89.0,,,,PRL0801968,Bi,2.0,Sr,2.0,Ca,1.0,Cu,2.0,,,,,,,,,,,O,8.0,,Bi2.0Sr2.0Ca1.0Cu2.0O8.0
32215,Bi2Sr2Ca1Cu1.98Ni0.02O8,"Bi2Sr2Ca(Cu,Ni)2Oz",Bi2212,78.0,,,,PRL0801968,Bi,2.0,Sr,2.0,Ca,1.0,Cu,1.98,Ni,0.02,,,,,,,,,O,8.0,,Bi2.0Sr2.0Ca1.0Cu1.98Ni0.02O8.0
32216,Bi2Sr2Ca1Cu1.97Ni0.03O8,"Bi2Sr2Ca(Cu,Ni)2Oz",Bi2212,77.0,,,,PRL0801968,Bi,2.0,Sr,2.0,Ca,1.0,Cu,1.97,Ni,0.03,,,,,,,,,O,8.0,,Bi2.0Sr2.0Ca1.0Cu1.97Ni0.03O8.0
32217,Bi2Sr2Ca1Cu1.952Ni0.048O8,"Bi2Sr2Ca(Cu,Ni)2Oz",Bi2212,74.0,,,,PRL0801968,Bi,2.0,Sr,2.0,Ca,1.0,Cu,1.952,Ni,0.048,,,,,,,,,O,8.0,,Bi2.0Sr2.0Ca1.0Cu1.952Ni0.048O8.0
32226,Y1Ba2Cu3O6.5,YBa2Cu3Oz,Y123,55.0,,,,PRL0805192,Y,1.0,Ba,2.0,Cu,3.0,,,,,,,,,,,,,O,6.5,6.5,Y1.0Ba2.0Cu3.0O6.5
32227,Y1Ba2Cu3O6.91,YBa2Cu3Oz,Y123,92.0,,,,PRL0805192,Y,1.0,Ba,2.0,Cu,3.0,,,,,,,,,,,,,O,6.91,6.91,Y1.0Ba2.0Cu3.0O6.91
32228,Y0.9Ca0.1Ba2Cu3O6.91,"(Y,Ca)Ba2Cu3Oz",Y123,78.0,,,,PRL0805192,Y,0.9,Ca,0.1,Ba,2.0,Cu,3.0,,,,,,,,,,,O,6.91,6.91,Y0.9Ca0.1Ba2.0Cu3.0O6.91
32249,Tm1Ba2Cu3O6.41,TmBa2Cu3Oz,Y123,19.0,,,,PRL0815636,Tm,1.0,Ba,2.0,Cu,3.0,,,,,,,,,,,,,O,6.41,6.41,Tm1.0Ba2.0Cu3.0O6.41
32250,Tm1Ba2Cu3O6.44,TmBa2Cu3Oz,Y123,28.0,,,,PRL0815636,Tm,1.0,Ba,2.0,Cu,3.0,,,,,,,,,,,,,O,6.44,6.44,Tm1.0Ba2.0Cu3.0O6.44
32251,Tm1Ba2Cu3O6.49,TmBa2Cu3Oz,Y123,50.0,,,,PRL0815636,Tm,1.0,Ba,2.0,Cu,3.0,,,,,,,,,,,,,O,6.49,6.49,Tm1.0Ba2.0Cu3.0O6.49
32303,Y1Ba2Cu3O7,YBa2Cu3OZ,Y123,87.8,,,,PRL0821546,Y,1.0,Ba,2.0,Cu,3.0,,,,,,,,,,,,,O,7.0,7.0,Y1.0Ba2.0Cu3.0O7.0
32304,Y1Ba2Cu3O6.98,YBa2Cu3OZ,Y123,90.3,,,,PRL0821546,Y,1.0,Ba,2.0,Cu,3.0,,,,,,,,,,,,,O,6.98,6.98,Y1.0Ba2.0Cu3.0O6.98
32305,Y1Ba2Cu3O6.96,YBa2Cu3OZ,Y123,91.8,,,,PRL0821546,Y,1.0,Ba,2.0,Cu,3.0,,,,,,,,,,,,,O,6.96,6.96,Y1.0Ba2.0Cu3.0O6.96
32306,Y1Ba2Cu3O6.94,YBa2Cu3OZ,Y123,93.5,,,,PRL0821546,Y,1.0,Ba,2.0,Cu,3.0,,,,,,,,,,,,,O,6.94,6.94,Y1.0Ba2.0Cu3.0O6.94
32307,Y1Ba2Cu3O6.91,YBa2Cu3OZ,Y123,95.2,,,,PRL0821546,Y,1.0,Ba,2.0,Cu,3.0,,,,,,,,,,,,,O,6.91,6.91,Y1.0Ba2.0Cu3.0O6.91
32308,Y1Ba2Cu3O6.87,YBa2Cu3OZ,Y123,95.2,,,,PRL0821546,Y,1.0,Ba,2.0,Cu,3.0,,,,,,,,,,,,,O,6.87,6.87,Y1.0Ba2.0Cu3.0O6.87
32309,Y1Ba2Cu3O6.82,YBa2Cu3OZ,Y123,89.9,,,,PRL0821546,Y,1.0,Ba,2.0,Cu,3.0,,,,,,,,,,,,,O,6.82,6.82,Y1.0Ba2.0Cu3.0O6.82
32312,La1.93Sr0.07Cu1O4,"(La,Sr)2CuO4",T,19.0,,,,PRL0824300,La,1.93,Sr,0.07,Cu,1.0,,,,,,,,,,,,,O,4.0,,La1.93Sr0.07Cu1.0O4.0
32313,La1.91Sr0.09Cu1O4,"(La,Sr)2CuO4",T,29.0,,,,PRL0824300,La,1.91,Sr,0.09,Cu,1.0,,,,,,,,,,,,,O,4.0,,La1.91Sr0.09Cu1.0O4.0
32314,La1.885Sr0.115Cu1O4,"(La,Sr)2CuO4",T,31.0,,,,PRL0824300,La,1.885,Sr,0.115,Cu,1.0,,,,,,,,,,,,,O,4.0,,La1.885Sr0.115Cu1.0O4.0
32315,La1.875Sr0.125Cu1O4,"(La,Sr)2CuO4",T,31.0,,,,PRL0824300,La,1.875,Sr,0.125,Cu,1.0,,,,,,,,,,,,,O,4.0,,La1.875Sr0.125Cu1.0O4.0
32316,La1.865Sr0.135Cu1O4,"(La,Sr)2CuO4",T,35.0,,,,PRL0824300,La,1.865,Sr,0.135,Cu,1.0,,,,,,,,,,,,,O,4.0,,La1.865Sr0.135Cu1.0O4.0
32317,La1.85Sr0.15Cu1O4,"(La,Sr)2CuO4",T,38.0,,,,PRL0824300,La,1.85,Sr,0.15,Cu,1.0,,,,,,,,,,,,,O,4.0,,La1.85Sr0.15Cu1.0O4.0
32326,La1.85Sr0.15Cu1O4,"(La,Sr)2CuO4",T,38.0,,,,PRL0832254,La,1.85,Sr,0.15,Cu,1.0,,,,,,,,,,,,,O,4.0,4.0,La1.85Sr0.15Cu1.0O4.0
32328,La1.85Sr0.038Ba0.112Cu1O4,"(La,Sr,Ba)2CuOz",T,32.0,3.78905,,13.2979,PRL0833289,La,1.85,Sr,0.038,Ba,0.11199999999999999,Cu,1.0,,,,,,,,,,,O,4.0,4.0,La1.85Sr0.038Ba0.11199999999999999Cu1.0O4.0
32329,La1.842Nd0.008Sr0.036Ba0.114Cu1O3.98,"(La,Nd,Sr,Ba)2CuOz",T,31.7,3.78524,,13.2829,PRL0833289,La,1.8419999999999999,Nd,0.008,Sr,0.036000000000000004,Ba,0.114,Cu,1.0,,,,,,,,,O,3.98,3.98,La1.8419999999999999Nd0.008Sr0.036000000000000004Ba0.114Cu1.0O3.98
32330,La1.812Nd0.038Sr0.026Ba0.124Cu1O4,"(La,Nd,Sr,Ba)2CuOz",T,31.1,3.7860699999999996,,13.2868,PRL0833289,La,1.8119999999999998,Nd,0.038,Sr,0.026000000000000002,Ba,0.124,Cu,1.0,,,,,,,,,O,4.0,4.0,La1.8119999999999998Nd0.038Sr0.026000000000000002Ba0.124Cu1.0O4.0
32331,La1.776Nd0.074Sr0.014Ba0.136Cu1O4.03,"(La,Nd,Sr,Ba)2CuOz",T,30.0,3.7862699999999996,,13.2817,PRL0833289,La,1.776,Nd,0.07400000000000001,Sr,0.013999999999999999,Ba,0.136,Cu,1.0,,,,,,,,,O,4.03,4.03,La1.776Nd0.07400000000000001Sr0.013999999999999999Ba0.136Cu1.0O4.03
32332,La1.736Nd0.116Ba0.15Cu1O4.03,"(La,Nd,Ba)2CuOz",T,29.0,3.7860099999999997,,13.28,PRL0833289,La,1.736,Nd,0.11599999999999999,Ba,0.15,Cu,1.0,,,,,,,,,,,O,4.03,4.03,La1.736Nd0.11599999999999999Ba0.15Cu1.0O4.03
32333,La1.85Sr0.15Cu1O4.01,"(La,Sr)2CuOz",T,36.0,3.7773,,13.2378,PRL0833289,La,1.85,Sr,0.15,Cu,1.0,,,,,,,,,,,,,O,4.01,4.01,La1.85Sr0.15Cu1.0O4.01
32334,La1.85Sr0.12Ca0.016Ba0.014Cu1O3.99,"(La,Sr,Ca,Ba)2CuOz",T,34.1,3.778,,13.2357,PRL0833289,La,1.85,Sr,0.12,Ca,0.016,Ba,0.013999999999999999,Cu,1.0,,,,,,,,,O,3.99,3.99,La1.85Sr0.12Ca0.016Ba0.013999999999999999Cu1.0O3.99
32335,La1.85Sr0.09Ca0.034Ba0.026Cu1O3.99,"(La,Sr,Ca,Ba)2CuOz",T,32.2,3.7783,,13.2302,PRL0833289,La,1.85,Sr,0.09,Ca,0.034,Ba,0.026000000000000002,Cu,1.0,,,,,,,,,O,3.99,3.99,La1.85Sr0.09Ca0.034Ba0.026000000000000002Cu1.0O3.99
32336,La1.85Sr0.06Ca0.05Ba0.04Cu1O3.99,"(La,Sr,Ca,Ba)2CuOz",T,30.0,3.7796,,13.2272,PRL0833289,La,1.85,Sr,0.06,Ca,0.05,Ba,0.04,Cu,1.0,,,,,,,,,O,3.99,3.99,La1.85Sr0.06Ca0.05Ba0.04Cu1.0O3.99
32337,La1.85Sr0.016Ca0.074Ba0.06Cu1O4.01,"(La,Sr,Ca,Ba)2CuOz",T,25.4,3.7838,,13.239,PRL0833289,La,1.85,Sr,0.016,Ca,0.07400000000000001,Ba,0.06,Cu,1.0,,,,,,,,,O,4.01,4.01,La1.85Sr0.016Ca0.07400000000000001Ba0.06Cu1.0O4.01
32338,La1.8Nd0.05Ca0.074Ba0.076Cu1O4.01,"(La,Nd,Ca,Ba)2CuOz",T,23.7,13.2242,,13.2242,PRL0833289,La,1.8,Nd,0.05,Ca,0.07400000000000001,Ba,0.076,Cu,1.0,,,,,,,,,O,4.01,4.01,La1.8Nd0.05Ca0.07400000000000001Ba0.076Cu1.0O4.01
32339,La1.75Nd0.1Ca0.064Ba0.086Cu1O4.03,"(La,Nd,Ca,Ba)2CuOz",T,20.6,13.2158,5.343999999999999,13.2158,PRL0833289,La,1.75,Nd,0.1,Ca,0.064,Ba,0.086,Cu,1.0,,,,,,,,,O,4.03,4.03,La1.75Nd0.1Ca0.064Ba0.086Cu1.0O4.03
32341,La1.798Nd0.052Ca0.15Cu1O3.96,"(La,Nd,Ca)2CuOz",T,31.6,5.34472,5.33694,13.1778,PRL0833289,La,1.798,Nd,0.052000000000000005,Ca,0.15,Cu,1.0,,,,,,,,,,,O,3.96,3.96,La1.798Nd0.052000000000000005Ca0.15Cu1.0O3.96
32342,La1.736Nd0.114Ca0.138Ba0.012Cu1O4.02,"(La,Nd,Ca,Ba)2CuOz",T,29.4,5.3473,5.33619,13.1708,PRL0833289,La,1.736,Nd,0.114,Ca,0.138,Ba,0.012,Cu,1.0,,,,,,,,,O,4.02,4.02,La1.736Nd0.114Ca0.138Ba0.012Cu1.0O4.02
32343,La1.65Nd0.2Ca0.122Ba0.028Cu1O3.99,"(La,Nd,Ca,Ba)2CuOz",T,27.1,5.35276,5.3352900000000005,13.1597,PRL0833289,La,1.65,Nd,0.2,Ca,0.122,Ba,0.027999999999999997,Cu,1.0,,,,,,,,,O,3.99,3.99,La1.65Nd0.2Ca0.122Ba0.027999999999999997Cu1.0O3.99
32344,La1.562Nd0.288Ca0.106Ba0.044Cu1O3.98,"(La,Nd,Ca,Ba)2CuOz",T,23.0,5.35706,5.33389,13.1492,PRL0833289,La,1.5619999999999998,Nd,0.28800000000000003,Ca,0.106,Ba,0.044000000000000004,Cu,1.0,,,,,,,,,O,3.98,3.98,La1.5619999999999998Nd0.28800000000000003Ca0.106Ba0.044000000000000004Cu1.0O3.98
32345,Y1Ba2Cu3O6.95,YBa2Cu3Oz,Y123,93.2,,,,PRL0834156,Y,1.0,Ba,2.0,Cu,3.0,,,,,,,,,,,,,O,6.95,6.95,Y1.0Ba2.0Cu3.0O6.95
32346,Y1Ba2Cu2.97Li0.03O7-Z,"YBa2(Cu,Li)3Oz",Y123,86.0,,,,PRL0834381,Y,1.0,Ba,2.0,Cu,2.97,Li,0.03,,,,,,,,,,,O,7.0,,Y1.0Ba2.0Cu2.97Li0.03O7.0
32347,Y1Ba2Cu2.94Li0.06O7-Z,"YBa2(Cu,Li)3Oz",Y123,78.0,,,,PRL0834381,Y,1.0,Ba,2.0,Cu,2.94,Li,0.06,,,,,,,,,,,O,7.0,,Y1.0Ba2.0Cu2.94Li0.06O7.0
32348,Y1Ba2Cu2.79Li0.21O7-Z,"YBa2(Cu,Li)3Oz",Y123,53.0,,,,PRL0834381,Y,1.0,Ba,2.0,Cu,2.79,Li,0.21,,,,,,,,,,,O,7.0,,Y1.0Ba2.0Cu2.79Li0.21O7.0
32349,Y1Ba2Cu2.97Li0.03O6.6,"YBa2(Cu,Li)3Oz",Y123,41.0,,,,PRL0834381,Y,1.0,Ba,2.0,Cu,2.97,Li,0.03,,,,,,,,,,,O,6.6,6.6,Y1.0Ba2.0Cu2.97Li0.03O6.6
32350,Y1Ba2Cu2.94Li0.06O6.6,"YBa2(Cu,Li)3Oz",Y123,26.0,,,,PRL0834381,Y,1.0,Ba,2.0,Cu,2.94,Li,0.06,,,,,,,,,,,O,6.6,6.6,Y1.0Ba2.0Cu2.94Li0.06O6.6
32409,La1.9Sr0.1Cu1O4,"(La,Sr)2CuO4",T,33.0,,,,PRL0845612,La,1.9,Sr,0.1,Cu,1.0,,,,,,,,,,,,,O,4.0,,La1.9Sr0.1Cu1.0O4.0
32410,La1.9Sr0.1Cu0.99Zn0.01O4,"(La,Sr)2(Cu,Zn)O4",T,14.0,,,,PRL0845612,La,1.9,Sr,0.1,Cu,0.99,Zn,0.01,,,,,,,,,,,O,4.0,,La1.9Sr0.1Cu0.99Zn0.01O4.0
32418,Bi2Sr2Ca1Cu2O8.25,Bi2Sr2CaCu2Oz,Bi2212,92.0,,,,PRL0845848,Bi,2.0,Sr,2.0,Ca,1.0,Cu,2.0,,,,,,,,,,,O,8.25,8.25,Bi2.0Sr2.0Ca1.0Cu2.0O8.25
