Repository: CompRhys/apical

# Data Guide

In all cases whilst compiling this data we have been careful to include as much meta-information as possible to allow data to be traced back to it's original sources. For SuperCon this takes the form of the SuperCon "num :" reference id and then the source publication details. For ICSD we provide the ICSD collection code.

We acknowledge the Japanese National Institute for Materials Science for maintaining the [SuperCon](https://supercon.nims.go.jp/index_en.html) database as well as FIZ Karlsruhe GmbH for maintaining [ICSD](https://www.fiz-karlsruhe.de/en/produkte-und-dienstleistungen/inorganic-crystal-structure-database-icsd).

File: processed-data/super_cuprates.csv (part 27 of 58)
num :,composition :,str3 :,tc :,lata :,latb :,latc :,refno :,author :,title :,journal :,year :
7527,Y1.0Ba2.0Cu4.0O8.0,Y124,80.1,3.843,3.8710000000000004,27.241999999999997,PHC2240263,"A.F.Khoder, A.Junod, C.Opagiste, E.Janod, G.Triscone, J,-Y.Genoud, J.Muller, M.Couach, T.Graf, T.Tsukamoto,",Reversible magnetization below Tc in high-quality superconducting ceramics,Physica C 224 (1994)263-276,1994.0
7528,Y2.0Ba4.0Cu7.0O14.0,Y247,94.2,3.832,3.877,50.6,PHC2240263,"A.F.Khoder, A.Junod, C.Opagiste, E.Janod, G.Triscone, J,-Y.Genoud, J.Muller, M.Couach, T.Graf, T.Tsukamoto,",Reversible magnetization below Tc in high-quality superconducting ceramics,Physica C 224 (1994)263-276,1994.0
7529,Y2.0Ba4.0Cu7.0O14.0,Y247,94.8,3.8310000000000004,3.877,50.591,PHC2240263,"A.F.Khoder, A.Junod, C.Opagiste, E.Janod, G.Triscone, J,-Y.Genoud, J.Muller, M.Couach, T.Graf, T.Tsukamoto,",Reversible magnetization below Tc in high-quality superconducting ceramics,Physica C 224 (1994)263-276,1994.0
7530,Bi2.0Sr2.0Ca1.0Cu2.0O8.0,Bi2212,93.7,5.409,5.4110000000000005,30.9,PHC2240263,"A.F.Khoder, A.Junod, C.Opagiste, E.Janod, G.Triscone, J,-Y.Genoud, J.Muller, M.Couach, T.Graf, T.Tsukamoto,",Reversible magnetization below Tc in high-quality superconducting ceramics,Physica C 224 (1994)263-276,1994.0
7531,Bi2.0Sr2.0Ca1.0Cu2.0O8.0,Bi2212,92.4,5.41,5.412000000000001,30.88,PHC2240263,"A.F.Khoder, A.Junod, C.Opagiste, E.Janod, G.Triscone, J,-Y.Genoud, J.Muller, M.Couach, T.Graf, T.Tsukamoto,",Reversible magnetization below Tc in high-quality superconducting ceramics,Physica C 224 (1994)263-276,1994.0
7532,Tl2.0Ba2.0Cu1.0O6.0,Tl2201,92.1,3.87,,23.226,PHC2240263,"A.F.Khoder, A.Junod, C.Opagiste, E.Janod, G.Triscone, J,-Y.Genoud, J.Muller, M.Couach, T.Graf, T.Tsukamoto,",Reversible magnetization below Tc in high-quality superconducting ceramics,Physica C 224 (1994)263-276,1994.0
7533,Tl2.0Ba2.0Cu1.0O6.0,Tl2201,92.1,3.8710000000000004,,23.224,PHC2240263,"A.F.Khoder, A.Junod, C.Opagiste, E.Janod, G.Triscone, J,-Y.Genoud, J.Muller, M.Couach, T.Graf, T.Tsukamoto,",Reversible magnetization below Tc in high-quality superconducting ceramics,Physica C 224 (1994)263-276,1994.0
7534,Tl2.0Ba2.0Ca1.0Cu2.0O8.0,Tl2212,108.7,3.855,,29.32800000000001,PHC2240263,"A.F.Khoder, A.Junod, C.Opagiste, E.Janod, G.Triscone, J,-Y.Genoud, J.Muller, M.Couach, T.Graf, T.Tsukamoto,",Reversible magnetization below Tc in high-quality superconducting ceramics,Physica C 224 (1994)263-276,1994.0
7535,Y1.0Ba2.0Cu4.0O8.0,Y124,81.8,,,,PR05106035,"B. Dabrowski, B.J. Suh, J. Gohng, Junghun Sok, L.A. Schwartzkopf, Ming Xu, Wei Chen,","Reversible magnetization, critical, fields, and vortex structure in grain-aligned YBa2Cu4O8","Phys.Rev.B,51(1995)6035",1995.0
7536,Bi2.0Sr2.0Ca1.0Cu2.0O8.0,Bi2212,85.0,,,,PR0428710,"D.C.JOHNSTON, J.H.CHO,",MAGNETIC-SUSCEPTIBILITY ANISOTROPY OF SINGLE-CRYSTAL BI2SR2CACU2O8,"PHYS.REV.B,42(1990)8710",1990.0
7553,Bi2.0Sr2.0Ca1.0Cu2.0O8.0,Bi2212,85.1,,,,PHC2290209,"A.Junod, B.Revaz, E.Walker, G.Triscone, J.Muller, K.-Q.Wang, T.Tsukamoto,",Specific heat up to 14 tesla magnetization of a Bi2Sr2CaCu2O8 single crystal: Thermodynamics of a 2D superconductor,"Physica C, 229(1994)209-230",1994.0
7561,Bi2.1Sr2.0Ca1.0Cu2.0O8.0,Bi2212,89.0,,,,PHC1560292,"ANDRIKIDIS.C, COLLOCOTT.S.J, DRIVER.R, PAVESE.F,",SPECIFIC HEATAND RESISTIVITY OF THE HIGH-TC SUPERCONDUCTOR BI2SR2CACU2O8+X FROM 0.4 TO 20K: EVIDENCE FOR A T-TERM,"PHYSICA C,156(1988)292",1988.0
7562,Bi2.0Sr2.0Cu1.0O6.0,Bi2201,12.5,,,,PR03912267,"A. Chakraborty, A.J. Epstein, D.L. Cox, E.M. McCarron, W.E. Farneth,",Specific heat of Bi2Sr2CuO6 and Bi2Sr2CaCu2O8 in the superconducting state,"Phys.Rev.B.,39(1989)12267",1989.0
7563,Bi2.0Sr2.0Ca1.0Cu2.0O8.0,Bi2212,84.0,,,,PR03912267,"A. Chakraborty, A.J. Epstein, D.L. Cox, E.M. McCarron, W.E. Farneth,",Specific heat of Bi2Sr2CuO6 and Bi2Sr2CaCu2O8 in the superconducting state,"Phys.Rev.B.,39(1989)12267",1989.0
7564,Bi2.0Sr1.8Ca1.2Cu2.0O8.0,Bi2212,79.5,,,,PR05600802,"H. Bougrine, M. Ausloos, M. Houssa, R. Cloots,",Superconducting fluctuations in the thermal conductivity of Bi2Sr2CaCu2O8 and DyBa2Cu3O7-x materials,"Phys.Rev,B56(1997)802",1997.0
7565,Dy1.0Ba2.0Cu3.0O7.0,Y123,83.8,,,,PR05600802,"H. Bougrine, M. Ausloos, M. Houssa, R. Cloots,",Superconducting fluctuations in the thermal conductivity of Bi2Sr2CaCu2O8 and DyBa2Cu3O7-x materials,"Phys.Rev,B56(1997)802",1997.0
7574,Tb1.0Sr2.0Cu2.69Mo0.31O7.0,Y123,34.5,3.827,3.825,11.552999999999999,PR05605631,"H.D. Yang, H.L. Tsay, J.W. Lynn, K.C. Lee, S.Y. Wu, W.-H. Li, W.Y. Chuang,","Superconductivity, magnetic fluctuations, and magnetic order in TbSr2Cu2,69Mo0.31O7","Phys.Rev.B.,56(1997)5631",1997.0
7579,Y1.0Ba2.0Cu3.0O6.68,Y123,63.0,,,,PR05605654,"H. Asaoka, H. Takei, K. Mizuhashi, K. Takenaka, S. Uchida, Y. Fukuzumi,",In-plane thermal conductivity and Lorenz number in YBa2Cu3O7-y,"Phys.Rev.B.,56(1997)5654",1997.0
7580,Y1.0Ba2.0Cu3.0O6.93,Y123,92.0,,,,PR05605654,"H. Asaoka, H. Takei, K. Mizuhashi, K. Takenaka, S. Uchida, Y. Fukuzumi,",In-plane thermal conductivity and Lorenz number in YBa2Cu3O7-y,"Phys.Rev.B.,56(1997)5654",1997.0
7581,Y1.0Ba2.0Cu2.97Zn0.03O6.93,Y123,80.0,,,,PR05605654,"H. Asaoka, H. Takei, K. Mizuhashi, K. Takenaka, S. Uchida, Y. Fukuzumi,",In-plane thermal conductivity and Lorenz number in YBa2Cu3O7-y,"Phys.Rev.B.,56(1997)5654",1997.0
7582,Bi2.0Sr2.0Ca1.0Cu2.0O8.214,Bi2212,70.0,,,,PRL0792113,"A.Matsuda, T.Fujii, T.Watanabe,",Anistropic Resistivites of Precisely Oxygen Controlled Single-Crystal Bi2Sr2CaCu2O8+delta: Systematic Study on,,1997.0
7583,Bi2.0Sr2.0Ca1.0Cu2.0O8.216000000000001,Bi2212,78.0,,,,PRL0792113,"A.Matsuda, T.Fujii, T.Watanabe,",Anistropic Resistivites of Precisely Oxygen Controlled Single-Crystal Bi2Sr2CaCu2O8+delta: Systematic Study on,,1997.0
7584,Bi2.0Sr2.0Ca1.0Cu2.0O8.22,Bi2212,82.0,,,,PRL0792113,"A.Matsuda, T.Fujii, T.Watanabe,",Anistropic Resistivites of Precisely Oxygen Controlled Single-Crystal Bi2Sr2CaCu2O8+delta: Systematic Study on,,1997.0
7585,Bi2.0Sr2.0Ca1.0Cu2.0O8.23,Bi2212,86.0,,,,PRL0792113,"A.Matsuda, T.Fujii, T.Watanabe,",Anistropic Resistivites of Precisely Oxygen Controlled Single-Crystal Bi2Sr2CaCu2O8+delta: Systematic Study on,,1997.0
7586,Bi2.0Sr2.0Ca1.0Cu2.0O8.24,Bi2212,88.0,,,,PRL0792113,"A.Matsuda, T.Fujii, T.Watanabe,",Anistropic Resistivites of Precisely Oxygen Controlled Single-Crystal Bi2Sr2CaCu2O8+delta: Systematic Study on,,1997.0
7587,Bi2.0Sr2.0Ca1.0Cu2.0O8.25,Bi2212,89.0,,,,PRL0792113,"A.Matsuda, T.Fujii, T.Watanabe,",Anistropic Resistivites of Precisely Oxygen Controlled Single-Crystal Bi2Sr2CaCu2O8+delta: Systematic Study on,,1997.0
7588,Bi2.0Sr2.0Ca1.0Cu2.0O8.26,Bi2212,86.0,,,,PRL0792113,"A.Matsuda, T.Fujii, T.Watanabe,",Anistropic Resistivites of Precisely Oxygen Controlled Single-Crystal Bi2Sr2CaCu2O8+delta: Systematic Study on,,1997.0
7589,Bi2.0Sr2.0Ca1.0Cu2.0O8.27,Bi2212,84.0,,,,PRL0792113,"A.Matsuda, T.Fujii, T.Watanabe,",Anistropic Resistivites of Precisely Oxygen Controlled Single-Crystal Bi2Sr2CaCu2O8+delta: Systematic Study on,,1997.0
7590,Bi2.0Sr2.0Ca1.0Cu2.0O8.28,Bi2212,81.0,,,,PRL0792113,"A.Matsuda, T.Fujii, T.Watanabe,",Anistropic Resistivites of Precisely Oxygen Controlled Single-Crystal Bi2Sr2CaCu2O8+delta: Systematic Study on,,1997.0
7591,Nd1.05Ba1.95Cu3.0O7.0,Y123,91.9,,,,PR05605512,"D. Falzgraf, K.W. Dennis, M.J. Kramer, R.W. McCallum, S.K. Malik, W.B. Yelon,","Soppression of superconductivity in the R(ba1-zRz)2Cu3O7+delta (R=Pr,Nd) system","Phys.Rev.B,56(1997)5512",1997.0
7592,Nd1.15Ba1.85Cu3.0O7.0,Y123,67.1,,,,PR05605512,"D. Falzgraf, K.W. Dennis, M.J. Kramer, R.W. McCallum, S.K. Malik, W.B. Yelon,","Soppression of superconductivity in the R(ba1-zRz)2Cu3O7+delta (R=Pr,Nd) system","Phys.Rev.B,56(1997)5512",1997.0
7593,Nd1.25Ba1.75Cu3.0O7.0,Y123,43.8,,,,PR05605512,"D. Falzgraf, K.W. Dennis, M.J. Kramer, R.W. McCallum, S.K. Malik, W.B. Yelon,","Soppression of superconductivity in the R(ba1-zRz)2Cu3O7+delta (R=Pr,Nd) system","Phys.Rev.B,56(1997)5512",1997.0
7594,Nd1.3Ba1.7Cu3.0O7.0,Y123,33.8,,,,PR05605512,"D. Falzgraf, K.W. Dennis, M.J. Kramer, R.W. McCallum, S.K. Malik, W.B. Yelon,","Soppression of superconductivity in the R(ba1-zRz)2Cu3O7+delta (R=Pr,Nd) system","Phys.Rev.B,56(1997)5512",1997.0
7601,Nd1.0Ba2.0Cu3.0O7.0,Y123,93.4,3.862,3.912,11.748,PR05602824,"I. Bryntse, O. Rapp, P. Landqvist, R. Tellgren,",Neutron-diffraction studies and bond valence sums of charge neutrally doped Nd1-2xCaxThxBa2Cu3O7-delta,"Phys.Rev.B,56(1997)2824",1997.0
7602,Nd0.97Ca0.015Th0.015Ba2.0Cu3.0O7.0,Y123,90.4,3.864,3.911,11.741,PR05602824,"I. Bryntse, O. Rapp, P. Landqvist, R. Tellgren,",Neutron-diffraction studies and bond valence sums of charge neutrally doped Nd1-2xCaxThxBa2Cu3O7-delta,"Phys.Rev.B,56(1997)2824",1997.0
7603,Nd0.94Ca0.03Th0.03Ba2.0Cu3.0O7.0,Y123,86.8,3.867,3.912,11.735999999999999,PR05602824,"I. Bryntse, O. Rapp, P. Landqvist, R. Tellgren,",Neutron-diffraction studies and bond valence sums of charge neutrally doped Nd1-2xCaxThxBa2Cu3O7-delta,"Phys.Rev.B,56(1997)2824",1997.0
7604,Nd0.9Ca0.05Th0.05Ba2.0Cu3.0O7.0,Y123,81.8,3.8680000000000003,3.91,11.73,PR05602824,"I. Bryntse, O. Rapp, P. Landqvist, R. Tellgren,",Neutron-diffraction studies and bond valence sums of charge neutrally doped Nd1-2xCaxThxBa2Cu3O7-delta,"Phys.Rev.B,56(1997)2824",1997.0
7605,Nd0.8Ca0.1Th0.1Ba2.0Cu3.0O7.0,Y123,73.4,3.8680000000000003,3.91,11.732000000000001,PR05602824,"I. Bryntse, O. Rapp, P. Landqvist, R. Tellgren,",Neutron-diffraction studies and bond valence sums of charge neutrally doped Nd1-2xCaxThxBa2Cu3O7-delta,"Phys.Rev.B,56(1997)2824",1997.0
7606,Bi1.6Pb0.4Sr2.0Ca3.0Cu4.0O12.0,Bi2223,110.0,,,,PR05602383,"A. Marino, J. Giraldo, J.E. Rodri'guez,",Electron-phonon contribution to thermopower in Si-doped superconducting Bi Compounds,"Phys.Rev.B,56(1997)2383",1997.0
7607,Bi1.6Pb0.4Sr2.0Ca3.0Cu3.92Si0.08O12.0,Bi2223,110.0,,,,PR05602383,"A. Marino, J. Giraldo, J.E. Rodri'guez,",Electron-phonon contribution to thermopower in Si-doped superconducting Bi Compounds,"Phys.Rev.B,56(1997)2383",1997.0
7608,Bi1.6Pb0.4Sr2.0Ca3.0Cu3.88Si0.12O12.0,Bi2223,110.0,,,,PR05602383,"A. Marino, J. Giraldo, J.E. Rodri'guez,",Electron-phonon contribution to thermopower in Si-doped superconducting Bi Compounds,"Phys.Rev.B,56(1997)2383",1997.0
7609,Bi1.6Pb0.4Sr2.0Ca3.0Cu3.86Si0.14O12.0,,110.0,,,,PR05602383,"A. Marino, J. Giraldo, J.E. Rodri'guez,",Electron-phonon contribution to thermopower in Si-doped superconducting Bi Compounds,"Phys.Rev.B,56(1997)2383",1997.0
7610,Bi1.6Pb0.4Sr2.0Ca3.0Cu3.5Si0.5O12.0,Bi2223,110.0,,,,PR05602383,"A. Marino, J. Giraldo, J.E. Rodri'guez,",Electron-phonon contribution to thermopower in Si-doped superconducting Bi Compounds,"Phys.Rev.B,56(1997)2383",1997.0
7611,Eu1.5Ce0.5Sr2.0Cu2.0Nb1.0O9.955,RSCNO,21.0,,,,PR05605144,"H.B. Radousky, R.N. Shelton, T.J. Goodwin,","Superconductivity and magnetism in (R1.5-xPrxCe0.5)Sr2Cu2NdO10-delta(R=Nd,Sm,Eu): Criteria for modeling the suppression of superconductivity by Pr in high-Tc cuprates","Phys.Rev.B,56(1997)5144",1997.0
7613,Eu1.4Pr0.1Ce0.5Sr2.0Cu2.0Nb1.0O10.0,RSCNO,18.4,,,,PR05605144,"H.B. Radousky, R.N. Shelton, T.J. Goodwin,","Superconductivity and magnetism in (R1.5-xPrxCe0.5)Sr2Cu2NdO10-delta(R=Nd,Sm,Eu): Criteria for modeling the suppression of superconductivity by Pr in high-Tc cuprates","Phys.Rev.B,56(1997)5144",1997.0
7614,Eu1.35Pr0.15Ce0.5Sr2.0Cu2.0Nb1.0O10.0,RSCNO,18.0,,,,PR05605144,"H.B. Radousky, R.N. Shelton, T.J. Goodwin,","Superconductivity and magnetism in (R1.5-xPrxCe0.5)Sr2Cu2NdO10-delta(R=Nd,Sm,Eu): Criteria for modeling the suppression of superconductivity by Pr in high-Tc cuprates","Phys.Rev.B,56(1997)5144",1997.0
7615,Eu1.3Pr0.2Ce0.5Sr2.0Cu2.0Nb1.0O10.0,RSCNO,13.4,,,,PR05605144,"H.B. Radousky, R.N. Shelton, T.J. Goodwin,","Superconductivity and magnetism in (R1.5-xPrxCe0.5)Sr2Cu2NdO10-delta(R=Nd,Sm,Eu): Criteria for modeling the suppression of superconductivity by Pr in high-Tc cuprates","Phys.Rev.B,56(1997)5144",1997.0
7618,Nd1.5Ce0.5Sr2.0Cu2.0Nb1.0O10.0,RSCNO,24.0,,,,PR05605144,"H.B. Radousky, R.N. Shelton, T.J. Goodwin,","Superconductivity and magnetism in (R1.5-xPrxCe0.5)Sr2Cu2NdO10-delta(R=Nd,Sm,Eu): Criteria for modeling the suppression of superconductivity by Pr in high-Tc cuprates","Phys.Rev.B,56(1997)5144",1997.0
7619,Nd1.0Pr0.5Ce0.5Sr2.0Cu2.0Nb1.0O10.0,RSCNO,20.5,,,,PR05605144,"H.B. Radousky, R.N. Shelton, T.J. Goodwin,","Superconductivity and magnetism in (R1.5-xPrxCe0.5)Sr2Cu2NdO10-delta(R=Nd,Sm,Eu): Criteria for modeling the suppression of superconductivity by Pr in high-Tc cuprates","Phys.Rev.B,56(1997)5144",1997.0
7620,Nd1.4Pr0.1Ce0.5Sr2.0Cu2.0Nb1.0O10.0,RSCNO,17.2,,,,PR05605144,"H.B. Radousky, R.N. Shelton, T.J. Goodwin,","Superconductivity and magnetism in (R1.5-xPrxCe0.5)Sr2Cu2NdO10-delta(R=Nd,Sm,Eu): Criteria for modeling the suppression of superconductivity by Pr in high-Tc cuprates","Phys.Rev.B,56(1997)5144",1997.0
7621,Nd1.35Pr0.15Ce0.5Sr2.0Cu2.0Nb1.0O10.0,RSCNO,11.3,,,,PR05605144,"H.B. Radousky, R.N. Shelton, T.J. Goodwin,","Superconductivity and magnetism in (R1.5-xPrxCe0.5)Sr2Cu2NdO10-delta(R=Nd,Sm,Eu): Criteria for modeling the suppression of superconductivity by Pr in high-Tc cuprates","Phys.Rev.B,56(1997)5144",1997.0
7623,Sm1.5Ce0.5Sr2.0Cu2.0Nb1.0O10.0,RSCNO,26.0,,,,PR05605144,"H.B. Radousky, R.N. Shelton, T.J. Goodwin,","Superconductivity and magnetism in (R1.5-xPrxCe0.5)Sr2Cu2NdO10-delta(R=Nd,Sm,Eu): Criteria for modeling the suppression of superconductivity by Pr in high-Tc cuprates","Phys.Rev.B,56(1997)5144",1997.0
7624,Sm1.45Pr0.05Ce0.5Sr2.0Cu2.0Nb1.0O10.0,RSCNO,25.2,,,,PR05605144,"H.B. Radousky, R.N. Shelton, T.J. Goodwin,","Superconductivity and magnetism in (R1.5-xPrxCe0.5)Sr2Cu2NdO10-delta(R=Nd,Sm,Eu): Criteria for modeling the suppression of superconductivity by Pr in high-Tc cuprates","Phys.Rev.B,56(1997)5144",1997.0
7625,Sm1.4Pr0.1Ce0.5Sr2.0Cu2.0Nb1.0O10.0,RSCNO,22.8,,,,PR05605144,"H.B. Radousky, R.N. Shelton, T.J. Goodwin,","Superconductivity and magnetism in (R1.5-xPrxCe0.5)Sr2Cu2NdO10-delta(R=Nd,Sm,Eu): Criteria for modeling the suppression of superconductivity by Pr in high-Tc cuprates","Phys.Rev.B,56(1997)5144",1997.0
7626,Sm0.35Pr0.15Ce0.5Sr2.0Cu2.0Nb1.0O10.0,RSCNO,17.6,,,,PR05605144,"H.B. Radousky, R.N. Shelton, T.J. Goodwin,","Superconductivity and magnetism in (R1.5-xPrxCe0.5)Sr2Cu2NdO10-delta(R=Nd,Sm,Eu): Criteria for modeling the suppression of superconductivity by Pr in high-Tc cuprates","Phys.Rev.B,56(1997)5144",1997.0
7627,Sm1.3Pr0.2Ce0.5Sr2.0Cu2.0Nb1.0O10.0,RSCNO,12.8,,,,PR05605144,"H.B. Radousky, R.N. Shelton, T.J. Goodwin,","Superconductivity and magnetism in (R1.5-xPrxCe0.5)Sr2Cu2NdO10-delta(R=Nd,Sm,Eu): Criteria for modeling the suppression of superconductivity by Pr in high-Tc cuprates","Phys.Rev.B,56(1997)5144",1997.0
7629,Y1.0Ba2.0Cu4.0O8.0,Y124,78.8,,,,PR05412535,"C. Rossel, D. Zech, H. Keller, J. Karpinski, L. Lesne, S.L. Lee,",Angle-dependent reversible magnetic torque in singl-crystalline Y2Ba4Cu8O16,"Phys.Rev.B,54(1996)12535",1996.0
7630,Nd1.85Ce0.15Cu1.0O4.0,T',22.0,,,,PR05403610,"C.C. Almasan, J. Herrmann, M.B. Maple, M.C. de Andrade, R.P. Dikey,",Magnetoresistivity of thin films of the electron-doped high-Tc superconductor Nd1.85Ce0.15 CuO4+_ z,"Phys.Rev.B,54(1996)3610",1996.0
7631,Lu0.9Ca0.1Ba2.0Cu3.0O6.0,Y123,18.0,,,,PHC2890280,"A. Sequiera, K.I. Gnanasekar, L.C. Gupta, R. Pinto, Rajni Sharma,",Superconductivity in Lu1-xCaxBa2Cu3O6+delta: holes generated by Ca,"Physica.C,289(1997)280-290",1997.0
7632,Lu0.8Ca0.2Ba2.0Cu3.0O6.13,Y123,41.0,3.8510000000000004,,11.777999999999999,PHC2890280,"A. Sequiera, K.I. Gnanasekar, L.C. Gupta, R. Pinto, Rajni Sharma,",Superconductivity in Lu1-xCaxBa2Cu3O6+delta: holes generated by Ca,"Physica.C,289(1997)280-290",1997.0
7633,Lu0.7Ca0.3Ba2.0Cu3.0O6.15,Y123,58.0,3.8289999999999997,,11.728,PHC2890280,"A. Sequiera, K.I. Gnanasekar, L.C. Gupta, R. Pinto, Rajni Sharma,",Superconductivity in Lu1-xCaxBa2Cu3O6+delta: holes generated by Ca,"Physica.C,289(1997)280-290",1997.0
7634,Lu0.6Ca0.4Ba2.0Cu3.0O6.0,Y123,74.0,,,,PHC2890280,"A. Sequiera, K.I. Gnanasekar, L.C. Gupta, R. Pinto, Rajni Sharma,",Superconductivity in Lu1-xCaxBa2Cu3O6+delta: holes generated by Ca,"Physica.C,289(1997)280-290",1997.0
7635,Lu0.8Ca0.2Ba2.0Cu3.0O6.54,Y123,65.0,,,,PHC2890280,"A. Sequiera, K.I. Gnanasekar, L.C. Gupta, R. Pinto, Rajni Sharma,",Superconductivity in Lu1-xCaxBa2Cu3O6+delta: holes generated by Ca,"Physica.C,289(1997)280-290",1997.0
7636,Lu0.7Ca0.3Ba2.0Cu3.0O6.4,Y123,68.0,3.852,,11.774000000000001,PHC2890280,"A. Sequiera, K.I. Gnanasekar, L.C. Gupta, R. Pinto, Rajni Sharma,",Superconductivity in Lu1-xCaxBa2Cu3O6+delta: holes generated by Ca,"Physica.C,289(1997)280-290",1997.0
7637,Lu0.8Ca0.2Ba2.0Cu3.0O6.81,Y123,52.0,3.883,3.815,11.66,PHC2890280,"A. Sequiera, K.I. Gnanasekar, L.C. Gupta, R. Pinto, Rajni Sharma,",Superconductivity in Lu1-xCaxBa2Cu3O6+delta: holes generated by Ca,"Physica.C,289(1997)280-290",1997.0
7638,Lu0.7Ca0.3Ba2.0Cu3.0O6.78,Y123,54.0,3.875,3.8139999999999996,11.661,PHC2890280,"A. Sequiera, K.I. Gnanasekar, L.C. Gupta, R. Pinto, Rajni Sharma,",Superconductivity in Lu1-xCaxBa2Cu3O6+delta: holes generated by Ca,"Physica.C,289(1997)280-290",1997.0
7639,Lu0.8Ca0.2Ba2.0Cu3.0O6.68,Y123,78.0,,,,PHC2890280,"A. Sequiera, K.I. Gnanasekar, L.C. Gupta, R. Pinto, Rajni Sharma,",Superconductivity in Lu1-xCaxBa2Cu3O6+delta: holes generated by Ca,"Physica.C,289(1997)280-290",1997.0
7640,Lu0.7Ca0.3Ba2.0Cu3.0O6.62,Y123,80.0,3.877,3.8169999999999997,11.707,PHC2890280,"A. Sequiera, K.I. Gnanasekar, L.C. Gupta, R. Pinto, Rajni Sharma,",Superconductivity in Lu1-xCaxBa2Cu3O6+delta: holes generated by Ca,"Physica.C,289(1997)280-290",1997.0
7641,Lu0.8Ca0.2Ba2.0Cu3.0O6.91,Y123,48.0,3.8819999999999997,3.81,11.665,PHC2890280,"A. Sequiera, K.I. Gnanasekar, L.C. Gupta, R. Pinto, Rajni Sharma,",Superconductivity in Lu1-xCaxBa2Cu3O6+delta: holes generated by Ca,"Physica.C,289(1997)280-290",1997.0
7642,Lu0.7Ca0.3Ba2.0Cu3.0O6.88,Y123,45.0,3.806,3.861,11.654000000000002,PHC2890280,"A. Sequiera, K.I. Gnanasekar, L.C. Gupta, R. Pinto, Rajni Sharma,",Superconductivity in Lu1-xCaxBa2Cu3O6+delta: holes generated by Ca,"Physica.C,289(1997)280-290",1997.0
7650,Nd2.0Ba4.0Cu7.0O14.525,Y247,66.0,3.8930000000000002,3.9010000000000002,50.68,JSC1320073,"F.S. Kao, Teng-Ming Chen,","The High-Pressure Synthesis and Characterization of Some Praseodymium-Substituted Rare-Earth-Based R2Ba4Cu7O14+delta (R=Nd,Eu,Tm)",J.Solid State Chem.132(1997)73-77,1997.0
7651,Nd1.8Pr0.2Ba4.0Cu7.0O14.587,Y247,56.0,3.8960000000000004,3.904,50.708999999999996,JSC1320073,"F.S. Kao, Teng-Ming Chen,","The High-Pressure Synthesis and Characterization of Some Praseodymium-Substituted Rare-Earth-Based R2Ba4Cu7O14+delta (R=Nd,Eu,Tm)",J.Solid State Chem.132(1997)73-77,1997.0
7652,Nd1.6Pr0.4Ba4.0Cu7.0O14.603,Y247,48.0,3.9,3.907,50.748999999999995,JSC1320073,"F.S. Kao, Teng-Ming Chen,","The High-Pressure Synthesis and Characterization of Some Praseodymium-Substituted Rare-Earth-Based R2Ba4Cu7O14+delta (R=Nd,Eu,Tm)",J.Solid State Chem.132(1997)73-77,1997.0
7653,Nd1.4Pr0.6Ba4.0Cu7.0O14.540999999999999,Y247,41.0,3.9019999999999997,3.908,50.77,JSC1320073,"F.S. Kao, Teng-Ming Chen,","The High-Pressure Synthesis and Characterization of Some Praseodymium-Substituted Rare-Earth-Based R2Ba4Cu7O14+delta (R=Nd,Eu,Tm)",J.Solid State Chem.132(1997)73-77,1997.0
7654,Eu2.0Ba4.0Cu7.0O14.671,Y247,75.0,3.864,3.897,50.57100000000001,JSC1320073,"F.S. Kao, Teng-Ming Chen,","The High-Pressure Synthesis and Characterization of Some Praseodymium-Substituted Rare-Earth-Based R2Ba4Cu7O14+delta (R=Nd,Eu,Tm)",J.Solid State Chem.132(1997)73-77,1997.0
7655,Eu1.8Pr0.2Ba4.0Cu7.0O14.779000000000002,Y247,68.0,3.8680000000000003,3.8960000000000004,50.608000000000004,JSC1320073,"F.S. Kao, Teng-Ming Chen,","The High-Pressure Synthesis and Characterization of Some Praseodymium-Substituted Rare-Earth-Based R2Ba4Cu7O14+delta (R=Nd,Eu,Tm)",J.Solid State Chem.132(1997)73-77,1997.0
7656,Eu1.6Pr0.4Ba4.0Cu7.0O14.761,Y247,63.0,3.8680000000000003,3.892,50.646,JSC1320073,"F.S. Kao, Teng-Ming Chen,","The High-Pressure Synthesis and Characterization of Some Praseodymium-Substituted Rare-Earth-Based R2Ba4Cu7O14+delta (R=Nd,Eu,Tm)",J.Solid State Chem.132(1997)73-77,1997.0
7657,Eu1.4Pr0.6Ba4.0Cu7.0O14.632,Y247,58.0,3.8689999999999998,3.891,50.677,JSC1320073,"F.S. Kao, Teng-Ming Chen,","The High-Pressure Synthesis and Characterization of Some Praseodymium-Substituted Rare-Earth-Based R2Ba4Cu7O14+delta (R=Nd,Eu,Tm)",J.Solid State Chem.132(1997)73-77,1997.0
7658,Eu1.2Pr0.8Ba4.0Cu7.0O14.788,Y247,52.0,3.8710000000000004,3.89,50.699,JSC1320073,"F.S. Kao, Teng-Ming Chen,","The High-Pressure Synthesis and Characterization of Some Praseodymium-Substituted Rare-Earth-Based R2Ba4Cu7O14+delta (R=Nd,Eu,Tm)",J.Solid State Chem.132(1997)73-77,1997.0
7659,Tm2.0Ba4.0Cu7.0O14.732000000000001,Y247,88.0,3.835,3.8789999999999996,50.419,JSC1320073,"F.S. Kao, Teng-Ming Chen,","The High-Pressure Synthesis and Characterization of Some Praseodymium-Substituted Rare-Earth-Based R2Ba4Cu7O14+delta (R=Nd,Eu,Tm)",J.Solid State Chem.132(1997)73-77,1997.0
7660,Tm1.8Pr0.2Ba4.0Cu7.0O14.725,Y247,76.0,3.8369999999999997,3.8810000000000002,50.471000000000004,JSC1320073,"F.S. Kao, Teng-Ming Chen,","The High-Pressure Synthesis and Characterization of Some Praseodymium-Substituted Rare-Earth-Based R2Ba4Cu7O14+delta (R=Nd,Eu,Tm)",J.Solid State Chem.132(1997)73-77,1997.0
7661,Tm1.6Pr0.4Ba4.0Cu7.0O14.722000000000001,Y247,68.0,3.8489999999999998,3.883,50.49800000000001,JSC1320073,"F.S. Kao, Teng-Ming Chen,","The High-Pressure Synthesis and Characterization of Some Praseodymium-Substituted Rare-Earth-Based R2Ba4Cu7O14+delta (R=Nd,Eu,Tm)",J.Solid State Chem.132(1997)73-77,1997.0
7662,Tm1.4Pr0.6Ba4.0Cu7.0O14.667,Y247,60.0,3.853,3.886,50.53,JSC1320073,"F.S. Kao, Teng-Ming Chen,","The High-Pressure Synthesis and Characterization of Some Praseodymium-Substituted Rare-Earth-Based R2Ba4Cu7O14+delta (R=Nd,Eu,Tm)",J.Solid State Chem.132(1997)73-77,1997.0
7663,Tm1.2Pr0.8Ba4.0Cu7.0O14.652000000000001,Y247,50.0,3.8560000000000003,3.887,50.567,JSC1320073,"F.S. Kao, Teng-Ming Chen,","The High-Pressure Synthesis and Characterization of Some Praseodymium-Substituted Rare-Earth-Based R2Ba4Cu7O14+delta (R=Nd,Eu,Tm)",J.Solid State Chem.132(1997)73-77,1997.0
7688,Gd1.0Ba2.0Cu4.0O8.0,Y124,73.1,,,,JSC1280310,"Kimihiro Tamashita, Kimihiro Yamashita, Motohide Matsuda, Takao Umegai, Takao Umegaki, Yasuhiko Aihara,",Strontium Substitution in Superconducting RBa2Cu4O8 (R=Gd and Ho) Compound,J.Solid State Chem.128(1997)310-312,1997.0
7689,Gd1.0Sr0.1Ba1.9Cu4.0O8.0,Y124,73.5,,,,JSC1280310,"Kimihiro Tamashita, Kimihiro Yamashita, Motohide Matsuda, Takao Umegai, Takao Umegaki, Yasuhiko Aihara,",Strontium Substitution in Superconducting RBa2Cu4O8 (R=Gd and Ho) Compound,J.Solid State Chem.128(1997)310-312,1997.0
7690,Gd1.0Sr1.8Ba0.2Cu4.0O8.0,Y124,73.1,,,,JSC1280310,"Kimihiro Tamashita, Kimihiro Yamashita, Motohide Matsuda, Takao Umegai, Takao Umegaki, Yasuhiko Aihara,",Strontium Substitution in Superconducting RBa2Cu4O8 (R=Gd and Ho) Compound,J.Solid State Chem.128(1997)310-312,1997.0
7691,Ho1.0Ba2.0Cu4.0O8.0,Y124,68.5,,,,JSC1280310,"Kimihiro Tamashita, Kimihiro Yamashita, Motohide Matsuda, Takao Umegai, Takao Umegaki, Yasuhiko Aihara,",Strontium Substitution in Superconducting RBa2Cu4O8 (R=Gd and Ho) Compound,J.Solid State Chem.128(1997)310-312,1997.0
7692,Ho1.0Sr0.2Ba1.8Cu4.0O8.0,Y124,68.8,,,,JSC1280310,"Kimihiro Tamashita, Kimihiro Yamashita, Motohide Matsuda, Takao Umegai, Takao Umegaki, Yasuhiko Aihara,",Strontium Substitution in Superconducting RBa2Cu4O8 (R=Gd and Ho) Compound,J.Solid State Chem.128(1997)310-312,1997.0
7693,Ho1.0Sr0.4Ba1.6Cu4.0O8.0,Y124,68.1,,,,JSC1280310,"Kimihiro Tamashita, Kimihiro Yamashita, Motohide Matsuda, Takao Umegai, Takao Umegaki, Yasuhiko Aihara,",Strontium Substitution in Superconducting RBa2Cu4O8 (R=Gd and Ho) Compound,J.Solid State Chem.128(1997)310-312,1997.0
7694,Ho1.0Sr0.6Ba1.4Cu4.0O8.0,Y124,68.3,,,,JSC1280310,"Kimihiro Tamashita, Kimihiro Yamashita, Motohide Matsuda, Takao Umegai, Takao Umegaki, Yasuhiko Aihara,",Strontium Substitution in Superconducting RBa2Cu4O8 (R=Gd and Ho) Compound,J.Solid State Chem.128(1997)310-312,1997.0
7706,Nd1.0Ba2.0Cu3.0O7.0,Y123,94.0,,,,JIM0380745,"Hidetaka Sato, Kimiaki Iwasaki, Koshichi Noto, Michiaki Matsukawa, Norio Kobayashi, Xin Yao, Yuh Shiohara,",In-Plane and Out-of-Plane Thermal Conductivities of a Large Single Crystal of NdBa2Cu3O7-x Prepared by the Top-Seeded Solution-Growth Method,"Materials Transactions,JIM38(1997)745-748",1997.0
7707,Hg1.0Ba2.0Ca2.0Cu3.0O8.0,Hg1223,110.0,3.855,,15.842,JP00901451,"F.M. Pan, H M Shao, Mao Zhiqing, N Xu, SS Jiang, X S Wu, Zhang Yuheng, Zuo Jian,",The crystal structure of the superconductor HgBa2Ca2Cu3O8+delta with Pb substitution,J.Phys.;Cond.Matter9(1997)1451-1460,1997.0
7710,Hg0.7Pb0.3Ba2.0Ca2.0Cu3.0O8.0,Hg1223,143.0,3.842,,15.824000000000002,JP00901451,"F.M. Pan, H M Shao, Mao Zhiqing, N Xu, SS Jiang, X S Wu, Zhang Yuheng, Zuo Jian,",The crystal structure of the superconductor HgBa2Ca2Cu3O8+delta with Pb substitution,J.Phys.;Cond.Matter9(1997)1451-1460,1997.0
7732,La3.1Gd0.2Ca0.4Ba3.3Cu7.0O16.473,La3137,48.0,3.892,,11.667,PHC2880057,"D.G. Kuberkar, G.J. Baldha, M.V. Subbarao, R.G. Kulkarni,","Superconductivity of the La3.5-x-yRyCa2xBa3.5-xCu7Oz system (R=Gd, Nd and Dy)","Physica.C,288(1997)57-63",1997.0
7733,La2.9Gd0.3Ca0.6Ba3.2Cu0.3O16.503,La3137,58.0,3.888,,11.659,PHC2880057,"D.G. Kuberkar, G.J. Baldha, M.V. Subbarao, R.G. Kulkarni,","Superconductivity of the La3.5-x-yRyCa2xBa3.5-xCu7Oz system (R=Gd, Nd and Dy)","Physica.C,288(1997)57-63",1997.0
7734,La2.7Gd0.4Ca0.8Ba3.1Cu7.0O16.537,La3137,74.0,3.8710000000000004,,11.644,PHC2880057,"D.G. Kuberkar, G.J. Baldha, M.V. Subbarao, R.G. Kulkarni,","Superconductivity of the La3.5-x-yRyCa2xBa3.5-xCu7Oz system (R=Gd, Nd and Dy)","Physica.C,288(1997)57-63",1997.0
7735,La2.5Gd0.5Ca1.0Ba3.0Cu7.0O16.359,La3137,80.0,3.8689999999999998,,11.63,PHC2880057,"D.G. Kuberkar, G.J. Baldha, M.V. Subbarao, R.G. Kulkarni,","Superconductivity of the La3.5-x-yRyCa2xBa3.5-xCu7Oz system (R=Gd, Nd and Dy)","Physica.C,288(1997)57-63",1997.0
7736,La2.3Gd0.6Ca1.2Ba2.9Cu7.0O16.543,La3137,80.0,3.866,,11.609000000000002,PHC2880057,"D.G. Kuberkar, G.J. Baldha, M.V. Subbarao, R.G. Kulkarni,","Superconductivity of the La3.5-x-yRyCa2xBa3.5-xCu7Oz system (R=Gd, Nd and Dy)","Physica.C,288(1997)57-63",1997.0
7737,La2.1Gd0.7Ca1.4Ba2.8Cu0.7O16.471,La3137,79.0,3.863,,11.604000000000001,PHC2880057,"D.G. Kuberkar, G.J. Baldha, M.V. Subbarao, R.G. Kulkarni,","Superconductivity of the La3.5-x-yRyCa2xBa3.5-xCu7Oz system (R=Gd, Nd and Dy)","Physica.C,288(1997)57-63",1997.0
7744,Y1.0Ba2.0Cu3.0Li0.02O7.0,Y123,91.18,,,,SUP0100231,"Elena Cimpoiasu, J. Jaklovszky, Mihaela Carmen Bunescu, V. Sandu,",The Effect of liOH Addition to the Superconducting Properties of YBa2Cu3O7-x,"J.Superconductivity,10(1997)231",1997.0
7745,Y1.0Ba2.0Cu3.0Li0.08O7.0,Y123,89.2,,,,SUP0100231,"Elena Cimpoiasu, J. Jaklovszky, Mihaela Carmen Bunescu, V. Sandu,",The Effect of liOH Addition to the Superconducting Properties of YBa2Cu3O7-x,"J.Superconductivity,10(1997)231",1997.0
7746,Y1.0Ba2.0Cu3.0Li0.1O7.0,Y123,88.91,,,,SUP0100231,"Elena Cimpoiasu, J. Jaklovszky, Mihaela Carmen Bunescu, V. Sandu,",The Effect of liOH Addition to the Superconducting Properties of YBa2Cu3O7-x,"J.Superconductivity,10(1997)231",1997.0
7747,Y1.0Ba2.0Cu3.0Li0.3O7.0,Y123,86.0,,,,SUP0100231,"Elena Cimpoiasu, J. Jaklovszky, Mihaela Carmen Bunescu, V. Sandu,",The Effect of liOH Addition to the Superconducting Properties of YBa2Cu3O7-x,"J.Superconductivity,10(1997)231",1997.0
7748,Y1.0Ba2.0Cu3.0Li0.5O7.0,Y123,83.79,,,,SUP0100231,"Elena Cimpoiasu, J. Jaklovszky, Mihaela Carmen Bunescu, V. Sandu,",The Effect of liOH Addition to the Superconducting Properties of YBa2Cu3O7-x,"J.Superconductivity,10(1997)231",1997.0
7749,La1.85Sr0.15Cu1.0O4.0,T,37.8,3.7710000000000004,,13.217,SUP0100159,"G. J. Xu, H. Zhang, J. Lin, S.S. Jiang, W.J. Liu, W.M. Chen, X. Jin, X.S. Wu, Z.Q. Mao,",Structure Studies of La1.85Sr0.15CuO4 Doped with Ng at High Doping Level,"J.Superconductivity,(1997)159",1997.0
7751,La1.85Sr0.15Cu0.9Mg0.1O4.0,T,29.6,3.779,,13.16,SUP0100159,"G. J. Xu, H. Zhang, J. Lin, S.S. Jiang, W.J. Liu, W.M. Chen, X. Jin, X.S. Wu, Z.Q. Mao,",Structure Studies of La1.85Sr0.15CuO4 Doped with Ng at High Doping Level,"J.Superconductivity,(1997)159",1997.0
7752,La1.85Sr0.15Cu0.8Mg0.2O4.0,T,15.6,3.786,,13.192,SUP0100159,"G. J. Xu, H. Zhang, J. Lin, S.S. Jiang, W.J. Liu, W.M. Chen, X. Jin, X.S. Wu, Z.Q. Mao,",Structure Studies of La1.85Sr0.15CuO4 Doped with Ng at High Doping Level,"J.Superconductivity,(1997)159",1997.0
7760,Nd1.0Ba2.0Cu3.0O6.95,Y123,89.0,3.865,3.9167,11.754000000000001,JMR0122907,"A. Knizhnik, B. Fisher, G.M. Reisner, J. Genossar, L. Patlagan,",The thermopower of Nd1+xBa2-xCu3Oy in a comparative study of effects of Ba-site doping versus chain-Cu-site doping,J.Mater.Res.12(1997)2907,1997.0
7761,Nd1.1Ba1.9Cu3.0O6.96,Y123,87.6,3.8614,3.9144,11.7378,JMR0122907,"A. Knizhnik, B. Fisher, G.M. Reisner, J. Genossar, L. Patlagan,",The thermopower of Nd1+xBa2-xCu3Oy in a comparative study of effects of Ba-site doping versus chain-Cu-site doping,J.Mater.Res.12(1997)2907,1997.0
7762,Nd1.15Ba1.85Cu3.0O6.96,Y123,76.8,3.8703,3.9077,11.7192,JMR0122907,"A. Knizhnik, B. Fisher, G.M. Reisner, J. Genossar, L. Patlagan,",The thermopower of Nd1+xBa2-xCu3Oy in a comparative study of effects of Ba-site doping versus chain-Cu-site doping,J.Mater.Res.12(1997)2907,1997.0
7763,Nd1.25Ba1.75Cu3.0O6.99,Y123,52.7,3.889,,11.6871,JMR0122907,"A. Knizhnik, B. Fisher, G.M. Reisner, J. Genossar, L. Patlagan,",The thermopower of Nd1+xBa2-xCu3Oy in a comparative study of effects of Ba-site doping versus chain-Cu-site doping,J.Mater.Res.12(1997)2907,1997.0
7764,Nd1.35Ba1.65Cu3.0O7.02,Y123,35.9,3.8881,,11.6643,JMR0122907,"A. Knizhnik, B. Fisher, G.M. Reisner, J. Genossar, L. Patlagan,",The thermopower of Nd1+xBa2-xCu3Oy in a comparative study of effects of Ba-site doping versus chain-Cu-site doping,J.Mater.Res.12(1997)2907,1997.0
7765,Nd1.45Ba1.55Cu3.0O7.08,Y123,26.5,3.885,,11.6244,JMR0122907,"A. Knizhnik, B. Fisher, G.M. Reisner, J. Genossar, L. Patlagan,",The thermopower of Nd1+xBa2-xCu3Oy in a comparative study of effects of Ba-site doping versus chain-Cu-site doping,J.Mater.Res.12(1997)2907,1997.0
7766,Nd1.5Ba1.5Cu3.0O7.12,Y123,15.4,3.8855,,11.6097,JMR0122907,"A. Knizhnik, B. Fisher, G.M. Reisner, J. Genossar, L. Patlagan,",The thermopower of Nd1+xBa2-xCu3Oy in a comparative study of effects of Ba-site doping versus chain-Cu-site doping,J.Mater.Res.12(1997)2907,1997.0
7767,Pb2.0Sr2.0Y0.5Ca0.5Cu3.0O8.1882,Pb3212,62.0,5.395,5.318,15.731,MPL0110311,"BAI-RU ZHAO, DE GAO, SHU-FEN JIANG, SHU-LIAN JIA, XIAO-HUI GAO,",STRUCTURE AND PROPERTIES OF SUBSTITUTION OF FLUORINE FOR APICAL OXYGEN IN Pb2Sr2Y0.5Ca0.5Cu3O8+delta SUPERCONDUCTOR,"Mod.Phys.Lett.B,11(1997)311-321",1997.0
7768,Pb2.0Sr2.0Y0.5Ca0.5Cu3.0F0.253O7.9858,Pb3212,68.0,5.391,5.119,15.727,MPL0110311,"BAI-RU ZHAO, DE GAO, SHU-FEN JIANG, SHU-LIAN JIA, XIAO-HUI GAO,",STRUCTURE AND PROPERTIES OF SUBSTITUTION OF FLUORINE FOR APICAL OXYGEN IN Pb2Sr2Y0.5Ca0.5Cu3O8+delta SUPERCONDUCTOR,"Mod.Phys.Lett.B,11(1997)311-321",1997.0
7769,Pb2.0Sr2.0Y0.5Ca0.5Cu3.0F0.5612O7.649,Pb3212,72.0,5.385,5.105,15.718,MPL0110311,"BAI-RU ZHAO, DE GAO, SHU-FEN JIANG, SHU-LIAN JIA, XIAO-HUI GAO,",STRUCTURE AND PROPERTIES OF SUBSTITUTION OF FLUORINE FOR APICAL OXYGEN IN Pb2Sr2Y0.5Ca0.5Cu3O8+delta SUPERCONDUCTOR,"Mod.Phys.Lett.B,11(1997)311-321",1997.0
7770,Pb2.0Sr2.0Y0.5Ca0.5Cu3.0F0.8115O7.3458,Pb3212,78.0,5.38,5.098,15.700999999999999,MPL0110311,"BAI-RU ZHAO, DE GAO, SHU-FEN JIANG, SHU-LIAN JIA, XIAO-HUI GAO,",STRUCTURE AND PROPERTIES OF SUBSTITUTION OF FLUORINE FOR APICAL OXYGEN IN Pb2Sr2Y0.5Ca0.5Cu3O8+delta SUPERCONDUCTOR,"Mod.Phys.Lett.B,11(1997)311-321",1997.0
7771,Pb2.0Sr2.0Y0.5Ca0.5Cu3.0F1.0031O7.2608,Pb3212,73.0,5.376,5.096,15.685,MPL0110311,"BAI-RU ZHAO, DE GAO, SHU-FEN JIANG, SHU-LIAN JIA, XIAO-HUI GAO,",STRUCTURE AND PROPERTIES OF SUBSTITUTION OF FLUORINE FOR APICAL OXYGEN IN Pb2Sr2Y0.5Ca0.5Cu3O8+delta SUPERCONDUCTOR,"Mod.Phys.Lett.B,11(1997)311-321",1997.0
7773,Bi2.0Sr2.0Ca1.0Cu2.0O8.0,Bi2212,92.0,,,,SCI2711255,"C. Quitmann, G. Margaritondo, H. Berger, M. Onellion, P. Almeras, R.J. Kelley,",Doping-Induced Change of Superconducting Gap Anisotropy in Bi2Sr2Ca1Cu2O8+delta,Science 271(1996)1255,1996.0
7774,Bi2.0Sr2.0Ca1.0Cu2.0O8.0,Bi2212,85.0,,,,SCI2711255,"C. Quitmann, G. Margaritondo, H. Berger, M. Onellion, P. Almeras, R.J. Kelley,",Doping-Induced Change of Superconducting Gap Anisotropy in Bi2Sr2Ca1Cu2O8+delta,Science 271(1996)1255,1996.0
7775,Pb0.5Cd0.5La1.0Sr1.0Cu1.0O5.0,M1201,35.0,3.7569999999999997,,8.89,SST0100502,"J D Johnson, J M Parberry, T P Beales,",Magnetic and electrical transport properties of (Pb0.5Cd0.5)(La2-xSrx)CuO5-delta,Supercond.Sci.Technol.10(1997)502-506,1997.0
7776,Pb0.5Cd0.5La0.9Sr1.1Cu1.0O5.0,M1201,12.0,,,,SST0100502,"J D Johnson, J M Parberry, T P Beales,",Magnetic and electrical transport properties of (Pb0.5Cd0.5)(La2-xSrx)CuO5-delta,Supercond.Sci.Technol.10(1997)502-506,1997.0
7778,Pb0.5Cd0.5La1.1Sr0.9Cu1.0O5.0,M1201,37.0,,,,SST0100502,"J D Johnson, J M Parberry, T P Beales,",Magnetic and electrical transport properties of (Pb0.5Cd0.5)(La2-xSrx)CuO5-delta,Supercond.Sci.Technol.10(1997)502-506,1997.0
7783,La1.0Ca1.0Ba1.0Cu3.0O7.0,Y123,69.0,3.8689999999999998,,11.645,MPL0110323,"A.V. NARLIKAR, D.A. LANDINES TELLEZ, E. GMERIN, J. ALBINKO AGUIAR, J.M. FERREIRA, RAJVIR SINGH, S. UMA, V.P.S. AWANA,",SUPERCONDUCTIVITY AND MAGNETIC ORDERING OF Pr IN CaLa1-xPrxBaCu3O7 SYSTEM,"Mod.Phys.Lett.B,11(1997)323-331",1997.0
7784,La0.7Pr0.3Ca1.0Ba1.0Cu3.0O7.0,Y123,40.0,3.866,,11.632,MPL0110323,"A.V. NARLIKAR, D.A. LANDINES TELLEZ, E. GMERIN, J. ALBINKO AGUIAR, J.M. FERREIRA, RAJVIR SINGH, S. UMA, V.P.S. AWANA,",SUPERCONDUCTIVITY AND MAGNETIC ORDERING OF Pr IN CaLa1-xPrxBaCu3O7 SYSTEM,"Mod.Phys.Lett.B,11(1997)323-331",1997.0
7787,Nd1.0Ba2.0Cu3.0O7.0,Y123,96.0,,,,JMR0122866,"M. Kambara, M. Nakamura, T. Umeda, X. Yao, Y, Shiohara,",Fabrication of NdBCO single crystal oxide superconductor with enhanced superconductive properties,J.Mater.Res.12(1997)2866,1997.0
7788,Pr1.79Ce0.15Sr0.06Cu1.0O3.94,T',21.0,3.96,,12.16,JMR0122526,"A. Varela, J.M. Gonza'les-Calbet, M. Vallet-Regi',",Phase indentification and superconductivity transitions in Sr-doped Pr1.85Ce0.15CuO4+delta,J.Mater.Res.12(1997)2526,1997.0
7789,Pr1.74Ce0.15Sr0.11Cu1.0O3.96,T',18.0,,,,JMR0122526,"A. Varela, J.M. Gonza'les-Calbet, M. Vallet-Regi',",Phase indentification and superconductivity transitions in Sr-doped Pr1.85Ce0.15CuO4+delta,J.Mater.Res.12(1997)2526,1997.0
7791,Pr1.87Ce0.13Cu1.0O3.99,T',16.0,,,,JMR0122526,"A. Varela, J.M. Gonza'les-Calbet, M. Vallet-Regi',",Phase indentification and superconductivity transitions in Sr-doped Pr1.85Ce0.15CuO4+delta,J.Mater.Res.12(1997)2526,1997.0
7802,Pr1.85Ce0.15Cu1.0O3.98,T',18.0,,,,JMR0122526,"A. Varela, J.M. Gonza'les-Calbet, M. Vallet-Regi',",Phase indentification and superconductivity transitions in Sr-doped Pr1.85Ce0.15CuO4+delta,J.Mater.Res.12(1997)2526,1997.0
7803,Pr1.83Ce0.17Cu1.0O3.99,T',13.0,,,,JMR0122526,"A. Varela, J.M. Gonza'les-Calbet, M. Vallet-Regi',",Phase indentification and superconductivity transitions in Sr-doped Pr1.85Ce0.15CuO4+delta,J.Mater.Res.12(1997)2526,1997.0
7804,Y1.0La0.2Ba1.8Cu3.0O7.06,Y123,48.9,3.889,3.825,11.638,JJP0360473,"Bin OKAI, Katsuo KATO,",Tc of Overdoped YLa0.2Ba1.8Cu3O7.06+y and La1.2Ba1.8Cu3O7.2+y,Japanese J.Appl.Phys.Lett.36(1997)473-475,1997.0
7805,Y1.0La0.2Ba1.8Cu3.0O7.16,Y123,61.7,3.8819999999999997,3.839,11.632,JJP0360473,"Bin OKAI, Katsuo KATO,",Tc of Overdoped YLa0.2Ba1.8Cu3O7.06+y and La1.2Ba1.8Cu3O7.2+y,Japanese J.Appl.Phys.Lett.36(1997)473-475,1997.0
7806,Y1.0La0.2Ba1.8Cu3.0O7.26,Y123,67.6,3.8760000000000003,3.846,11.625,JJP0360473,"Bin OKAI, Katsuo KATO,",Tc of Overdoped YLa0.2Ba1.8Cu3O7.06+y and La1.2Ba1.8Cu3O7.2+y,Japanese J.Appl.Phys.Lett.36(1997)473-475,1997.0
7807,Y1.0La0.2Ba1.8Cu3.0O7.36,Y123,89.1,3.863,3.8510000000000004,11.607999999999999,JJP0360473,"Bin OKAI, Katsuo KATO,",Tc of Overdoped YLa0.2Ba1.8Cu3O7.06+y and La1.2Ba1.8Cu3O7.2+y,Japanese J.Appl.Phys.Lett.36(1997)473-475,1997.0
7808,Y1.0La0.2Ba1.8Cu3.0O7.46,Y123,89.8,3.86,,11.607999999999999,JJP0360473,"Bin OKAI, Katsuo KATO,",Tc of Overdoped YLa0.2Ba1.8Cu3O7.06+y and La1.2Ba1.8Cu3O7.2+y,Japanese J.Appl.Phys.Lett.36(1997)473-475,1997.0
7809,Y1.0La0.2Ba1.8Cu3.0O7.49,Y123,90.4,3.86,,11.595,JJP0360473,"Bin OKAI, Katsuo KATO,",Tc of Overdoped YLa0.2Ba1.8Cu3O7.06+y and La1.2Ba1.8Cu3O7.2+y,Japanese J.Appl.Phys.Lett.36(1997)473-475,1997.0
7810,Y1.0La0.2Ba1.8Cu3.0O7.57,Y123,89.6,3.861,,11.595,JJP0360473,"Bin OKAI, Katsuo KATO,",Tc of Overdoped YLa0.2Ba1.8Cu3O7.06+y and La1.2Ba1.8Cu3O7.2+y,Japanese J.Appl.Phys.Lett.36(1997)473-475,1997.0
7811,Y1.0La0.2Ba1.8Cu3.0O7.62,Y123,87.9,3.86,,11.595,JJP0360473,"Bin OKAI, Katsuo KATO,",Tc of Overdoped YLa0.2Ba1.8Cu3O7.06+y and La1.2Ba1.8Cu3O7.2+y,Japanese J.Appl.Phys.Lett.36(1997)473-475,1997.0
7812,Y1.0La0.2Ba1.8Cu3.0O7.64,Y123,88.1,3.862,,11.600999999999999,JJP0360473,"Bin OKAI, Katsuo KATO,",Tc of Overdoped YLa0.2Ba1.8Cu3O7.06+y and La1.2Ba1.8Cu3O7.2+y,Japanese J.Appl.Phys.Lett.36(1997)473-475,1997.0
7813,Y1.0La0.2Ba1.8Cu3.0O7.74,Y123,89.1,3.861,,11.597000000000001,JJP0360473,"Bin OKAI, Katsuo KATO,",Tc of Overdoped YLa0.2Ba1.8Cu3O7.06+y and La1.2Ba1.8Cu3O7.2+y,Japanese J.Appl.Phys.Lett.36(1997)473-475,1997.0
7814,Y1.0La0.2Ba1.8Cu3.0O7.77,Y123,89.8,3.866,,11.595,JJP0360473,"Bin OKAI, Katsuo KATO,",Tc of Overdoped YLa0.2Ba1.8Cu3O7.06+y and La1.2Ba1.8Cu3O7.2+y,Japanese J.Appl.Phys.Lett.36(1997)473-475,1997.0
7815,Y1.0La0.2Ba1.8Cu3.0O7.79,Y123,90.4,3.86,,11.59,JJP0360473,"Bin OKAI, Katsuo KATO,",Tc of Overdoped YLa0.2Ba1.8Cu3O7.06+y and La1.2Ba1.8Cu3O7.2+y,Japanese J.Appl.Phys.Lett.36(1997)473-475,1997.0
7816,La1.2Ba1.8Cu3.0O7.2,Y123,27.0,3.924,3.9130000000000003,11.745,JJP0360473,"Bin OKAI, Katsuo KATO,",Tc of Overdoped YLa0.2Ba1.8Cu3O7.06+y and La1.2Ba1.8Cu3O7.2+y,Japanese J.Appl.Phys.Lett.36(1997)473-475,1997.0
7817,La1.2Ba1.8Cu3.0O7.3,Y123,27.0,3.927,3.918,11.741,JJP0360473,"Bin OKAI, Katsuo KATO,",Tc of Overdoped YLa0.2Ba1.8Cu3O7.06+y and La1.2Ba1.8Cu3O7.2+y,Japanese J.Appl.Phys.Lett.36(1997)473-475,1997.0
7828,Y0.8Pr0.2Ba2.0Cu3.0O7.0,Y123,58.7,3.898,3.8339999999999996,11.673,JJP0361374,"Bin OKAI, Katsuo KATO,",High-Oxygen-Pressure Synthesis of Superconducting Y0.8Pr0.2Ba2Cu3O8,Japanese J.Appl.Phys.Lett.36(1997)1374-1375,1997.0
7829,Y0.8Pr0.2Ba2.0Cu3.0O7.1,Y123,57.6,3.8960000000000004,3.841,11.665,JJP0361374,"Bin OKAI, Katsuo KATO,",High-Oxygen-Pressure Synthesis of Superconducting Y0.8Pr0.2Ba2Cu3O8,Japanese J.Appl.Phys.Lett.36(1997)1374-1375,1997.0
7830,Y0.8Pr0.2Ba2.0Cu3.0O7.2,Y123,63.3,3.891,3.846,11.654000000000002,JJP0361374,"Bin OKAI, Katsuo KATO,",High-Oxygen-Pressure Synthesis of Superconducting Y0.8Pr0.2Ba2Cu3O8,Japanese J.Appl.Phys.Lett.36(1997)1374-1375,1997.0
7831,Y0.8Pr0.2Ba2.0Cu3.0O7.3,Y123,62.6,3.873,3.861,11.638,JJP0361374,"Bin OKAI, Katsuo KATO,",High-Oxygen-Pressure Synthesis of Superconducting Y0.8Pr0.2Ba2Cu3O8,Japanese J.Appl.Phys.Lett.36(1997)1374-1375,1997.0
7832,Y0.8Pr0.2Ba2.0Cu3.0O7.4,Y123,59.8,3.87,,11.635,JJP0361374,"Bin OKAI, Katsuo KATO,",High-Oxygen-Pressure Synthesis of Superconducting Y0.8Pr0.2Ba2Cu3O8,Japanese J.Appl.Phys.Lett.36(1997)1374-1375,1997.0
7833,Y0.8Pr0.2Ba2.0Cu3.0O7.5,Y123,62.9,3.8680000000000003,,11.640999999999998,JJP0361374,"Bin OKAI, Katsuo KATO,",High-Oxygen-Pressure Synthesis of Superconducting Y0.8Pr0.2Ba2Cu3O8,Japanese J.Appl.Phys.Lett.36(1997)1374-1375,1997.0
7834,Y0.8Pr0.2Ba2.0Cu3.0O7.55,Y123,68.3,3.8689999999999998,,11.639000000000001,JJP0361374,"Bin OKAI, Katsuo KATO,",High-Oxygen-Pressure Synthesis of Superconducting Y0.8Pr0.2Ba2Cu3O8,Japanese J.Appl.Phys.Lett.36(1997)1374-1375,1997.0
