Repository: CompRhys/apical

# Data Guide

In all cases whilst compiling this data we have been careful to include as much meta-information as possible to allow data to be traced back to it's original sources. For SuperCon this takes the form of the SuperCon "num :" reference id and then the source publication details. For ICSD we provide the ICSD collection code.

We acknowledge the Japanese National Institute for Materials Science for maintaining the [SuperCon](https://supercon.nims.go.jp/index_en.html) database as well as FIZ Karlsruhe GmbH for maintaining [ICSD](https://www.fiz-karlsruhe.de/en/produkte-und-dienstleistungen/inorganic-crystal-structure-database-icsd).

File: processed-data/super_fam.csv (part 27 of 36)
num :,element :,name :,str3 :,tc :,lata :,latb :,latc :,refno :,ma1 :,ma2 :,mb1 :,mb2 :,mc1 :,mc2 :,md1 :,md2 :,me1 :,me2 :,mf1 :,mf2 :,mg1 :,mg2 :,mh1 :,mh2 :,mi1 :,mi2 :,mo1 :,mo2 :,oz :,composition :
32419,Bi2Sr2Ca1Cu2O8.26,Bi2Sr2CaCu2Oz,Bi2212,90.0,,,,PRL0845848,Bi,2.0,Sr,2.0,Ca,1.0,Cu,2.0,,,,,,,,,,,O,8.26,8.26,Bi2.0Sr2.0Ca1.0Cu2.0O8.26
32420,Bi2Sr2Ca1Cu2O8.27,Bi2Sr2CaCu2Oz,Bi2212,87.0,,,,PRL0845848,Bi,2.0,Sr,2.0,Ca,1.0,Cu,2.0,,,,,,,,,,,O,8.27,8.27,Bi2.0Sr2.0Ca1.0Cu2.0O8.27
32421,Bi2Sr2Ca1Cu2O8.28,Bi2Sr2CaCu2Oz,Bi2212,80.0,,,,PRL0845848,Bi,2.0,Sr,2.0,Ca,1.0,Cu,2.0,,,,,,,,,,,O,8.28,8.28,Bi2.0Sr2.0Ca1.0Cu2.0O8.28
32422,Bi2Sr2Ca1Cu2O8.3,Bi2Sr2CaCu2Oz,Bi2212,70.0,,,,PRL0845848,Bi,2.0,Sr,2.0,Ca,1.0,Cu,2.0,,,,,,,,,,,O,8.3,8.3,Bi2.0Sr2.0Ca1.0Cu2.0O8.3
33000,Nd1.665Gd0.185Ce0.15Cu1O4,"(Nd,Gd,Ce)2CuO4",T',19.0,3.938,,12.045,PHC2600117,Nd,1.665,Gd,0.185,Ce,0.15,Cu,1.0,,,,,,,,,,,O,4.0,,Nd1.665Gd0.185Ce0.15Cu1.0O4.0
33001,Nd1.48Gd0.37Ce0.15Cu1O4,"(Nd,Gd,Ce)2CuO4",T',18.0,3.93,,11.995,PHC2600117,Nd,1.48,Gd,0.37,Ce,0.15,Cu,1.0,,,,,,,,,,,O,4.0,,Nd1.48Gd0.37Ce0.15Cu1.0O4.0
33002,Nd1.295Gd0.555Ce0.15Cu1O4,"(Nd,Gd,Ce)2CuO4",T',17.0,3.924,,11.968,PHC2600117,Nd,1.295,Gd,0.555,Ce,0.15,Cu,1.0,,,,,,,,,,,O,4.0,,Nd1.295Gd0.555Ce0.15Cu1.0O4.0
33003,Nd1.11Gd0.74Ce0.15Cu1O4,"(Nd,Gd,Ce)2CuO4",T',15.0,3.92,,11.937999999999999,PHC2600117,Nd,1.11,Gd,0.74,Ce,0.15,Cu,1.0,,,,,,,,,,,O,4.0,,Nd1.11Gd0.74Ce0.15Cu1.0O4.0
33004,Nd0.925Gd0.925Ce0.15Cu1O4,"(Nd,Gd,Ce)2CuO4",T',13.0,3.915,,11.911,PHC2600117,Nd,0.925,Gd,0.925,Ce,0.15,Cu,1.0,,,,,,,,,,,O,4.0,,Nd0.925Gd0.925Ce0.15Cu1.0O4.0
33005,Nd0.74Gd1.11Ce0.15Cu1O4,"(Nd,Gd,Ce)2CuO4",T',12.0,3.911,,11.885,PHC2600117,Nd,0.74,Gd,1.11,Ce,0.15,Cu,1.0,,,,,,,,,,,O,4.0,,Nd0.74Gd1.11Ce0.15Cu1.0O4.0
33007,Sm1.7575Gd0.0925Ce0.15Cu1O4,"(Sm,Gd,Ce)2CuO4",T',15.0,3.911,,11.868,PHC2600117,Sm,1.7575,Gd,0.0925,Ce,0.15,Cu,1.0,,,,,,,,,,,O,4.0,,Sm1.7575Gd0.0925Ce0.15Cu1.0O4.0
33008,Sm1.665Gd0.185Ce0.15Cu1O4,"(Sm,Gd,Ce)2CuO4",T',13.0,3.907,,11.857999999999999,PHC2600117,Sm,1.665,Gd,0.185,Ce,0.15,Cu,1.0,,,,,,,,,,,O,4.0,,Sm1.665Gd0.185Ce0.15Cu1.0O4.0
33009,Sm1.48Gd0.37Ce0.15Cu1O4,"(Sm,Gd,Ce)2CuO4",T',10.5,3.906,,11.849,PHC2600117,Sm,1.48,Gd,0.37,Ce,0.15,Cu,1.0,,,,,,,,,,,O,4.0,,Sm1.48Gd0.37Ce0.15Cu1.0O4.0
33019,Eu1Ba2Cu3O6.9,EuBa2Cu3O7,Y123,94.0,3.823,3.8922,11.627,PHC3550023,Eu,1.0,Ba,2.0,Cu,3.0,,,,,,,,,,,,,O,6.9,6.9,Eu1.0Ba2.0Cu3.0O6.9
33020,Eu0.9Pr0.1Ba2Cu3O6.78,"(Eu,Pr)Ba2Cu3O7",Y123,83.0,3.8447,3.9089,11.5915,PHC3550023,Eu,0.9,Pr,0.1,Ba,2.0,Cu,3.0,,,,,,,,,,,O,6.78,6.78,Eu0.9Pr0.1Ba2.0Cu3.0O6.78
33021,Eu0.8Pr0.2Ba2Cu3O6.7,"(Eu,Pr)Ba2Cu3O7",Y123,65.0,3.8702,3.9093,11.5361,PHC3550023,Eu,0.8,Pr,0.2,Ba,2.0,Cu,3.0,,,,,,,,,,,O,6.7,6.7,Eu0.8Pr0.2Ba2.0Cu3.0O6.7
33022,Eu0.7Pr0.3Ba2Cu3O6.66,"(Eu,Pr)Ba2Cu3O7",Y123,41.0,3.8521,3.9019999999999997,11.6118,PHC3550023,Eu,0.7,Pr,0.3,Ba,2.0,Cu,3.0,,,,,,,,,,,O,6.66,6.66,Eu0.7Pr0.3Ba2.0Cu3.0O6.66
33024,Eu1Ba1.9Pr0.1Cu3O6.75,"Eu(Ba,Pr)2Cu3O7",Y123,73.0,3.7914,3.8757,11.6856,PHC3550023,Eu,1.0,Ba,1.9,Pr,0.1,Cu,3.0,,,,,,,,,,,O,6.75,6.75,Eu1.0Ba1.9Pr0.1Cu3.0O6.75
33025,Eu1Ba1.8Pr0.2Cu3O6.69,"Eu(Ba,Pr)2Cu3O7",Y123,46.0,3.8165,3.8771,11.7386,PHC3550023,Eu,1.0,Ba,1.8,Pr,0.2,Cu,3.0,,,,,,,,,,,O,6.69,6.69,Eu1.0Ba1.8Pr0.2Cu3.0O6.69
33030,Eu0.6Pr0.4Ba1.7Sr0.3Cu3O6.93,"(Eu,Pr)(Ba,Sr)2Cu3Oz",Y123,28.0,3.8303,3.898,11.6706,PHC3550023,Eu,0.6,Pr,0.4,Ba,1.7,Sr,0.3,Cu,3.0,,,,,,,,,O,6.93,6.93,Eu0.6Pr0.4Ba1.7Sr0.3Cu3.0O6.93
33031,Eu0.6Pr0.4Ba1.6Sr0.4Cu3O7,"(Eu,Pr)(Ba,Sr)2Cu3Oz",Y123,29.0,3.8483,3.9026,11.6313,PHC3550023,Eu,0.6,Pr,0.4,Ba,1.6,Sr,0.4,Cu,3.0,,,,,,,,,O,7.0,7.0,Eu0.6Pr0.4Ba1.6Sr0.4Cu3.0O7.0
33032,Eu0.6Pr0.4Ba1.5Sr0.5Cu3O6.89,"(Eu,Pr)(Ba,Sr)2Cu3Oz",Y123,34.0,3.8395,3.9084,11.6945,PHC3550023,Eu,0.6,Pr,0.4,Ba,1.5,Sr,0.5,Cu,3.0,,,,,,,,,O,6.89,6.89,Eu0.6Pr0.4Ba1.5Sr0.5Cu3.0O6.89
33034,Eu1Ba1.5Pr0.3Sr0.2Cu3O6.81,"Eu(Ba,Pr,Sr)2Cu3O7",Y123,28.0,3.8255,3.9160000000000004,11.6113,PHC3550023,Eu,1.0,Ba,1.5,Pr,0.3,Sr,0.2,Cu,3.0,,,,,,,,,O,6.81,6.81,Eu1.0Ba1.5Pr0.3Sr0.2Cu3.0O6.81
33035,Eu1Ba1.4Pr0.3Sr0.3Cu3O6.92,"Eu(Ba,Pr,Sr)2Cu3O7",Y123,29.0,3.8116,3.9031,11.707,PHC3550023,Eu,1.0,Ba,1.4,Pr,0.3,Sr,0.3,Cu,3.0,,,,,,,,,O,6.92,6.92,Eu1.0Ba1.4Pr0.3Sr0.3Cu3.0O6.92
33036,Eu1Ba1.3Pr0.3Sr0.4Cu3O7,"Eu(Ba,Pr,Sr)2Cu3O7",Y123,30.0,3.8014,3.8981,11.6771,PHC3550023,Eu,1.0,Ba,1.3,Pr,0.3,Sr,0.4,Cu,3.0,,,,,,,,,O,7.0,7.0,Eu1.0Ba1.3Pr0.3Sr0.4Cu3.0O7.0
33037,Eu1Ba1.2Pr0.3Sr0.5Cu3O6.89,"Eu(Ba,Pr,Sr)2Cu3O7",Y123,32.0,3.8165,3.9068,11.7431,PHC3550023,Eu,1.0,Ba,1.2,Pr,0.3,Sr,0.5,Cu,3.0,,,,,,,,,O,6.89,6.89,Eu1.0Ba1.2Pr0.3Sr0.5Cu3.0O6.89
33038,Eu0.9Sr0.1Ba1.6Pr0.1Cu3O6.58,"(Eu,Sr)(Ba,Pr)2Cu3O7",Y123,32.0,3.8437,3.8828,11.642000000000001,PHC3550023,Eu,0.9,Sr,0.1,Ba,1.6,Pr,0.1,Cu,3.0,,,,,,,,,O,6.58,6.58,Eu0.9Sr0.1Ba1.6Pr0.1Cu3.0O6.58
33039,Eu0.8Sr0.2Ba1.6Pr0.1Cu3O6.78,"(Eu,Sr)(Ba,Pr)2Cu3O7",Y123,51.0,3.8444,3.8753,11.6443,PHC3550023,Eu,0.8,Sr,0.2,Ba,1.6,Pr,0.1,Cu,3.0,,,,,,,,,O,6.78,6.78,Eu0.8Sr0.2Ba1.6Pr0.1Cu3.0O6.78
33040,Eu0.7Sr0.3Ba1.6Pr0.1Cu3O6.91,"(Eu,Sr)(Ba,Pr)2Cu3O7",Y123,54.0,3.8374,3.8657,11.6919,PHC3550023,Eu,0.7,Sr,0.3,Ba,1.6,Pr,0.1,Cu,3.0,,,,,,,,,O,6.91,6.91,Eu0.7Sr0.3Ba1.6Pr0.1Cu3.0O6.91
33041,Eu0.6Sr0.4Ba1.6Pr0.1Cu3O7.06,"(Eu,Sr)(Ba,Pr)2Cu3O7",Y123,50.0,3.8151,3.8919,11.8929,PHC3550023,Eu,0.6,Sr,0.4,Ba,1.6,Pr,0.1,Cu,3.0,,,,,,,,,O,7.06,7.06,Eu0.6Sr0.4Ba1.6Pr0.1Cu3.0O7.06
33042,Eu0.5Sr0.5Ba1.6Pr0.1Cu3O7.07,"(Eu,Sr)(Ba,Pr)2Cu3O7",Y123,42.0,3.8085,3.8925,11.7019,PHC3550023,Eu,0.5,Sr,0.5,Ba,1.6,Pr,0.1,Cu,3.0,,,,,,,,,O,7.07,7.07,Eu0.5Sr0.5Ba1.6Pr0.1Cu3.0O7.07
33043,Y1Ba2Cu3O6.91,CuBa2YCu2O7,Y123,93.0,,,,PHC3550267,Y,1.0,Ba,2.0,Cu,3.0,,,,,,,,,,,,,O,6.91,6.91,Y1.0Ba2.0Cu3.0O6.91
33044,Y1Re0.05Ba2Cu2.95O6.94,"(Cu,Re)Ba2YCu2O7",Cu1212,88.0,,,,PHC3550267,Y,1.0,Re,0.05,Ba,2.0,Cu,2.95,,,,,,,,,,,O,6.94,6.94,Y1.0Re0.05Ba2.0Cu2.95O6.94
33045,Y1Re0.1Ba2Cu2.9O7,"(Cu,Re)Ba2YCu2O7",Cu1212,91.5,,,,PHC3550267,Y,1.0,Re,0.1,Ba,2.0,Cu,2.9,,,,,,,,,,,O,7.0,7.0,Y1.0Re0.1Ba2.0Cu2.9O7.0
33046,Y1Re0.15Ba2Cu2.85O7.07,"(Cu,Re)Ba2YCu2O7",Cu1212,91.5,,,,PHC3550267,Y,1.0,Re,0.15,Ba,2.0,Cu,2.85,,,,,,,,,,,O,7.07,7.07,Y1.0Re0.15Ba2.0Cu2.85O7.07
33047,Y1Ba2Cu3O6.96,CuBa2YCu2O7,Y123,92.0,,,,PHC3550267,Y,1.0,Ba,2.0,Cu,3.0,,,,,,,,,,,,,O,6.96,6.96,Y1.0Ba2.0Cu3.0O6.96
33048,Y1Re0.05Ba2Cu2.95O7.02,"(Cu,Re)Ba2YCu2O7",Cu1212,92.0,,,,PHC3550267,Y,1.0,Re,0.05,Ba,2.0,Cu,2.95,,,,,,,,,,,O,7.02,7.02,Y1.0Re0.05Ba2.0Cu2.95O7.02
33049,Y1Re0.1Ba2Cu2.9O7.08,"(Cu,Re)Ba2YCu2O7",Cu1212,90.0,3.8419,3.8765,11.6913,PHC3550267,Y,1.0,Re,0.1,Ba,2.0,Cu,2.9,,,,,,,,,,,O,7.08,7.08,Y1.0Re0.1Ba2.0Cu2.9O7.08
33050,Y1Re0.15Ba2Cu2.85O7.13,"(Cu,Re)Ba2YCu2O7",Cu1212,90.0,,,,PHC3550267,Y,1.0,Re,0.15,Ba,2.0,Cu,2.85,,,,,,,,,,,O,7.13,7.13,Y1.0Re0.15Ba2.0Cu2.85O7.13
33051,Y1Ba2Cu3O6.96,CuBa2YCu2O7,Y123,92.0,,,,PHC3550267,Y,1.0,Ba,2.0,Cu,3.0,,,,,,,,,,,,,O,6.96,6.96,Y1.0Ba2.0Cu3.0O6.96
33052,Y1Re0.05Ba2Cu2.95O7.04,"(Cu,Re)Ba2YCu2O7",Cu1212,92.0,,,,PHC3550267,Y,1.0,Re,0.05,Ba,2.0,Cu,2.95,,,,,,,,,,,O,7.04,7.04,Y1.0Re0.05Ba2.0Cu2.95O7.04
33053,Y1Re0.1Ba2Cu2.9O7.09,"(Cu,Re)Ba2YCu2O7",Cu1212,91.0,,,,PHC3550267,Y,1.0,Re,0.1,Ba,2.0,Cu,2.9,,,,,,,,,,,O,7.09,7.09,Y1.0Re0.1Ba2.0Cu2.9O7.09
33054,Y1Re0.15Ba2Cu2.85O7.17,"(Cu,Re)Ba2YCu2O7",Cu1212,91.0,,,,PHC3550267,Y,1.0,Re,0.15,Ba,2.0,Cu,2.85,,,,,,,,,,,O,7.17,7.17,Y1.0Re0.15Ba2.0Cu2.85O7.17
33056,K0.85La0.15Bi1O3,"(K,La)BiO3",BKBO,10.25,4.2133,,,PHC3560012,K,0.85,La,0.15,Bi,1.0,,,,,,,,,,,,,O,3.0,,K0.85La0.15Bi1.0O3.0
33057,K0.8La0.2Bi1O3,"(K,La)BiO3",BKBO,12.2,4.2155,,,PHC3560012,K,0.8,La,0.2,Bi,1.0,,,,,,,,,,,,,O,3.0,,K0.8La0.2Bi1.0O3.0
33058,K0.75La0.25Bi1O3,"(K,La)BiO3",BKBO,12.2,4.2167,,,PHC3560012,K,0.75,La,0.25,Bi,1.0,,,,,,,,,,,,,O,3.0,,K0.75La0.25Bi1.0O3.0
33064,Rb1Bi1O3,RbBiOz,BKBO,11.0,4.2941,,,PHC3050275,Rb,1.0,Bi,1.0,,,,,,,,,,,,,,,O,3.0,,Rb1.0Bi1.0O3.0
33065,Rb0.9Bi1.1O3,"(Rb,Bi)BiO3",BKBO,11.0,4.2948,,,PHC3050275,Rb,0.9,Bi,1.1,,,,,,,,,,,,,,,O,3.0,,Rb0.9Bi1.1O3.0
33066,Rb0.7Bi1.3O3,"(Rb,Bi)BiO3",BKBO,11.0,4.2968,,,PHC3050275,Rb,0.7,Bi,1.3,,,,,,,,,,,,,,,O,3.0,,Rb0.7Bi1.3O3.0
33067,Rb0.6Bi1.4O3,"(Rb,Bi)BiO3",BKBO,11.0,4.2973,,,PHC3050275,Rb,0.6,Bi,1.4,,,,,,,,,,,,,,,O,3.0,,Rb0.6Bi1.4O3.0
33068,K1Bi1O3,KBiO3,BKBO,10.2,4.2287,,,PHC3050275,K,1.0,Bi,1.0,,,,,,,,,,,,,,,O,3.0,,K1.0Bi1.0O3.0
33069,K0.95Bi1.05O3,"(K,Bi)BiO3",BKBO,10.2,4.2294,,,PHC3050275,K,0.95,Bi,1.05,,,,,,,,,,,,,,,O,3.0,,K0.95Bi1.05O3.0
33070,K0.9Bi1.1O3,"(K,Bi)BiO3",BKBO,10.2,4.232,,,PHC3050275,K,0.9,Bi,1.1,,,,,,,,,,,,,,,O,3.0,,K0.9Bi1.1O3.0
33071,K0.8Bi1.2O3,"(K,Bi)BiO3",BKBO,10.2,4.2332,,,PHC3050275,K,0.8,Bi,1.2,,,,,,,,,,,,,,,O,3.0,,K0.8Bi1.2O3.0
33074,Tl2Ba2Cu1O6,Tl2Ba2CuO6,Tl2201,37.0,,,,PHC3560115,Tl,2.0,Ba,2.0,Cu,1.0,,,,,,,,,,,,,O,6.0,,Tl2.0Ba2.0Cu1.0O6.0
33075,Hg1Ba2Cu1O4+z,HgBa2CuO4,Hg1201,98.0,3.8789999999999996,,9.532,PHC3560141,Hg,1.0,Ba,2.0,Cu,1.0,,,,,,,,,,,,,O,4.0,,Hg1.0Ba2.0Cu1.0O4.0
33076,Hg1Ba2Cu0.99Mg0.01O4+z,"HgBa2(Cu,Mg)O4",Hg1201,94.0,3.8810000000000002,,9.535,PHC3560141,Hg,1.0,Ba,2.0,Cu,0.99,Mg,0.01,,,,,,,,,,,O,4.0,,Hg1.0Ba2.0Cu0.99Mg0.01O4.0
33077,Hg1Ba2Cu0.98Mg0.02O4+z,"HgBa2(Cu,Mg)O4",Hg1201,89.0,3.883,,9.533999999999999,PHC3560141,Hg,1.0,Ba,2.0,Cu,0.98,Mg,0.02,,,,,,,,,,,O,4.0,,Hg1.0Ba2.0Cu0.98Mg0.02O4.0
33078,Hg1Ba2Cu0.97Mg0.03O4+z,"HgBa2(Cu,Mg)O4",Hg1201,85.0,3.884,,9.532,PHC3560141,Hg,1.0,Ba,2.0,Cu,0.97,Mg,0.03,,,,,,,,,,,O,4.0,,Hg1.0Ba2.0Cu0.97Mg0.03O4.0
33079,Hg1Ba2Cu0.99Zn0.01O4+z,"HgBa2(Cu,Zn)O4",Hg1201,89.0,3.8819999999999997,,9.532,PHC3560141,Hg,1.0,Ba,2.0,Cu,0.99,Zn,0.01,,,,,,,,,,,O,4.0,,Hg1.0Ba2.0Cu0.99Zn0.01O4.0
33080,Hg1Ba2Cu0.98Zn0.02O4+z,"HgBa2(Cu,Zn)O4",Hg1201,85.0,3.8819999999999997,,9.536,PHC3560141,Hg,1.0,Ba,2.0,Cu,0.98,Zn,0.02,,,,,,,,,,,O,4.0,,Hg1.0Ba2.0Cu0.98Zn0.02O4.0
33081,Hg1Ba2Cu0.97Zn0.03O4+z,"HgBa2(Cu,Zn)O4",Hg1201,78.0,3.884,,9.533999999999999,PHC3560141,Hg,1.0,Ba,2.0,Cu,0.97,Zn,0.03,,,,,,,,,,,O,4.0,,Hg1.0Ba2.0Cu0.97Zn0.03O4.0
33082,Hg1Ba2Cu0.99Fe0.01O4+z,"HgBa2(Cu,Fe)O4",Hg1201,96.0,3.8789999999999996,,9.519,PHC3560141,Hg,1.0,Ba,2.0,Cu,0.99,Fe,0.01,,,,,,,,,,,O,4.0,,Hg1.0Ba2.0Cu0.99Fe0.01O4.0
33083,Hg1Ba2Cu0.98Fe0.02O4+z,"HgBa2(Cu,Fe)O4",Hg1201,96.0,3.8760000000000003,,9.515,PHC3560141,Hg,1.0,Ba,2.0,Cu,0.98,Fe,0.02,,,,,,,,,,,O,4.0,,Hg1.0Ba2.0Cu0.98Fe0.02O4.0
33084,Hg1Ba2Cu0.97Fe0.03O4+z,"HgBa2(Cu,Fe)O4",Hg1201,95.0,3.875,,9.504,PHC3560141,Hg,1.0,Ba,2.0,Cu,0.97,Fe,0.03,,,,,,,,,,,O,4.0,,Hg1.0Ba2.0Cu0.97Fe0.03O4.0
33085,Hg1Ba2Cu0.99Co0.01O4+z,"HgBa2(Cu,Co)O4",Hg1201,96.0,3.88,,9.526,PHC3560141,Hg,1.0,Ba,2.0,Cu,0.99,Co,0.01,,,,,,,,,,,O,4.0,,Hg1.0Ba2.0Cu0.99Co0.01O4.0
33086,Hg1Ba2Cu0.98Co0.02O4+z,"HgBa2(Cu,Co)O4",Hg1201,96.0,3.8789999999999996,,9.521,PHC3560141,Hg,1.0,Ba,2.0,Cu,0.98,Co,0.02,,,,,,,,,,,O,4.0,,Hg1.0Ba2.0Cu0.98Co0.02O4.0
33087,Hg1Ba2Cu0.97Co0.03O4+z,"HgBa2(Cu,Co)O4",Hg1201,94.0,3.877,,9.508,PHC3560141,Hg,1.0,Ba,2.0,Cu,0.97,Co,0.03,,,,,,,,,,,O,4.0,,Hg1.0Ba2.0Cu0.97Co0.03O4.0
33088,Hg1Ba2Cu0.99Ni0.01O4+z,"HgBa2(Cu,Ni)O4",Hg1201,96.0,3.88,,9.525,PHC3560141,Hg,1.0,Ba,2.0,Cu,0.99,Ni,0.01,,,,,,,,,,,O,4.0,,Hg1.0Ba2.0Cu0.99Ni0.01O4.0
33089,Hg1Ba2Cu0.98Ni0.02O4+z,"HgBa2(Cu,Ni)O4",Hg1201,94.0,3.88,,9.524,PHC3560141,Hg,1.0,Ba,2.0,Cu,0.98,Ni,0.02,,,,,,,,,,,O,4.0,,Hg1.0Ba2.0Cu0.98Ni0.02O4.0
33090,Hg1Ba2Cu0.97Ni0.03O4+z,"HgBa2(Cu,Ni)O4",Hg1201,95.0,3.8789999999999996,,9.526,PHC3560141,Hg,1.0,Ba,2.0,Cu,0.97,Ni,0.03,,,,,,,,,,,O,4.0,,Hg1.0Ba2.0Cu0.97Ni0.03O4.0
33091,Bi2Sr1.5La0.5Cu1O6+z,"Bi2(Sr,La)2CuO6",Bi2201,30.8,,,,P064172514,Bi,2.0,Sr,1.5,La,0.5,Cu,1.0,,,,,,,,,,,O,6.0,,Bi2.0Sr1.5La0.5Cu1.0O6.0
33092,Bi2Sr1.5La0.5Cu0.995Zn0.005O6+z,"Bi2(Sr,La)2(Cu,Zn)O6",Bi2201,22.6,,,,P064172514,Bi,2.0,Sr,1.5,La,0.5,Cu,0.995,Zn,0.005,,,,,,,,,O,6.0,,Bi2.0Sr1.5La0.5Cu0.995Zn0.005O6.0
33093,Bi2Sr1.5La0.5Cu0.991Zn0.009O6+z,"Bi2(Sr,La)2(Cu,Zn)O6",Bi2201,17.9,,,,P064172514,Bi,2.0,Sr,1.5,La,0.5,Cu,0.991,Zn,0.009000000000000001,,,,,,,,,O,6.0,,Bi2.0Sr1.5La0.5Cu0.991Zn0.009000000000000001O6.0
33094,Bi2Sr1.5La0.5Cu0.984Zn0.016O6+z,"Bi2(Sr,La)2(Cu,Zn)O6",Bi2201,10.4,,,,P064172514,Bi,2.0,Sr,1.5,La,0.5,Cu,0.9840000000000001,Zn,0.016,,,,,,,,,O,6.0,,Bi2.0Sr1.5La0.5Cu0.9840000000000001Zn0.016O6.0
33095,Bi2Sr1.34La0.66Cu1O6+z,"Bi2(Sr,La)2CuO6",Bi2201,20.3,,,,P064172514,Bi,2.0,Sr,1.34,La,0.66,Cu,1.0,,,,,,,,,,,O,6.0,,Bi2.0Sr1.34La0.66Cu1.0O6.0
33096,Bi2Sr1.34La0.66Cu0.995Zn0.005O6+z,"Bi2(Sr,La)2(Cu,Zn)O6",Bi2201,11.4,,,,P064172514,Bi,2.0,Sr,1.34,La,0.66,Cu,0.995,Zn,0.005,,,,,,,,,O,6.0,,Bi2.0Sr1.34La0.66Cu0.995Zn0.005O6.0
33099,Sm1La0.8Sr0.2Cu1O4,"(Sm,La,Sr)2CuO4",T*,24.0,3.8710000000000004,,12.597000000000001,PHC3630025,Sm,1.0,La,0.8,Sr,0.2,Cu,1.0,,,,,,,,,,,O,4.0,,Sm1.0La0.8Sr0.2Cu1.0O4.0
33100,Y1Ba2Cu3O6.95,YBa2Cu3O7,Y123,92.0,,,,PHC3630243,Y,1.0,Ba,2.0,Cu,3.0,,,,,,,,,,,,,O,6.95,6.95,Y1.0Ba2.0Cu3.0O6.95
33103,Y0.7Ca0.3Ba2Cu3O6.12,"(Y,Ca)Ba2Cu3Oz",Y123,35.0,3.8541,,11.8233,PHC3630080,Y,0.7,Ca,0.3,Ba,2.0,Cu,3.0,,,,,,,,,,,O,6.12,6.12,Y0.7Ca0.3Ba2.0Cu3.0O6.12
33104,Eu0.7Ca0.3Ba2Cu3O6.13,"(Eu,Ca)Ba2Cu3Oz",Y123,26.0,3.8751,,11.8006,PHC3630080,Eu,0.7,Ca,0.3,Ba,2.0,Cu,3.0,,,,,,,,,,,O,6.13,6.13,Eu0.7Ca0.3Ba2.0Cu3.0O6.13
33105,La1Ba2Cu3O7-z,LaBa2Cu3O7,Y123,93.0,3.8922,3.9303,11.8104,PHC3610040,La,1.0,Ba,2.0,Cu,3.0,,,,,,,,,,,,,O,7.0,,La1.0Ba2.0Cu3.0O7.0
33106,La1Ba2Cu3O7-z,"LaBa2Cu3(O,F)7",Y123,93.0,3.8892,3.9264,11.8051,PHC3610040,La,1.0,Ba,2.0,Cu,3.0,,,,,,,,,,,,,O,7.0,,La1.0Ba2.0Cu3.0O7.0
33107,Ru1Sr2Gd1Cu2O8,RuSr2GdCu2O8,Ru1212,30.0,,,,PHC3630251,Ru,1.0,Sr,2.0,Gd,1.0,Cu,2.0,,,,,,,,,,,O,8.0,,Ru1.0Sr2.0Gd1.0Cu2.0O8.0
33108,Bi2Sr2Ca1Cu2O8+z,Bi2Sr2CaCu2O8,Bi2212,88.5,,,,PHC2630286,Bi,2.0,Sr,2.0,Ca,1.0,Cu,2.0,,,,,,,,,,,O,8.0,,Bi2.0Sr2.0Ca1.0Cu2.0O8.0
33109,Bi2Sr2Ca0.9Gd0.1Cu2O8+z,"Bi2Sr2(Ca,Gd)Cu2O8",Bi2212,90.9,,,,PHC2630286,Bi,2.0,Sr,2.0,Ca,0.9,Gd,0.1,Cu,2.0,,,,,,,,,O,8.0,,Bi2.0Sr2.0Ca0.9Gd0.1Cu2.0O8.0
33110,Bi2Sr2Ca0.8Gd0.2Cu2O8+z,"Bi2Sr2(Ca,Gd)Cu2O8",Bi2212,86.1,,,,PHC2630286,Bi,2.0,Sr,2.0,Ca,0.8,Gd,0.2,Cu,2.0,,,,,,,,,O,8.0,,Bi2.0Sr2.0Ca0.8Gd0.2Cu2.0O8.0
33111,Bi2Sr2Ca1Cu2O8+z,Bi2Sr2CaCu2O8,Bi2212,81.1,,,,PR0435444,Bi,2.0,Sr,2.0,Ca,1.0,Cu,2.0,,,,,,,,,,,O,8.0,,Bi2.0Sr2.0Ca1.0Cu2.0O8.0
33112,Bi2Sr2Ca0.9Gd0.1Cu2O8+z,"Bi2Sr2(Ca,Gd)Cu2O8",Bi2212,61.5,,,,PR0435444,Bi,2.0,Sr,2.0,Ca,0.9,Gd,0.1,Cu,2.0,,,,,,,,,O,8.0,,Bi2.0Sr2.0Ca0.9Gd0.1Cu2.0O8.0
33113,Bi2Sr2Ca0.8Gd0.2Cu2O8+z,"Bi2Sr2(Ca,Gd)Cu2O8",Bi2212,47.0,,,,PR0435444,Bi,2.0,Sr,2.0,Ca,0.8,Gd,0.2,Cu,2.0,,,,,,,,,O,8.0,,Bi2.0Sr2.0Ca0.8Gd0.2Cu2.0O8.0
33114,Bi2Sr2Ca0.7Gd0.3Cu2O8+z,"Bi2Sr2(Ca,Gd)Cu2O8",Bi2212,31.1,,,,PR0435444,Bi,2.0,Sr,2.0,Ca,0.7,Gd,0.3,Cu,2.0,,,,,,,,,O,8.0,,Bi2.0Sr2.0Ca0.7Gd0.3Cu2.0O8.0
33115,Bi2Sr2Ca0.6Gd0.4Cu2O8+z,"Bi2Sr2(Ca,Gd)Cu2O8",Bi2212,13.3,,,,PR0435444,Bi,2.0,Sr,2.0,Ca,0.6,Gd,0.4,Cu,2.0,,,,,,,,,O,8.0,,Bi2.0Sr2.0Ca0.6Gd0.4Cu2.0O8.0
33116,Bi2Sr2Ca1Cu2O8+z,Bi2Sr2CaCu2O8,Bi2212,72.6,,,,PR0435444,Bi,2.0,Sr,2.0,Ca,1.0,Cu,2.0,,,,,,,,,,,O,8.0,,Bi2.0Sr2.0Ca1.0Cu2.0O8.0
33117,Bi2Sr2Ca0.9Gd0.1Cu2O8+z,"Bi2Sr2(Ca,Gd)Cu2O8",Bi2212,73.3,,,,PR0435444,Bi,2.0,Sr,2.0,Ca,0.9,Gd,0.1,Cu,2.0,,,,,,,,,O,8.0,,Bi2.0Sr2.0Ca0.9Gd0.1Cu2.0O8.0
33118,Bi2Sr2Ca0.8Gd0.2Cu2O8+z,"Bi2Sr2(Ca,Gd)Cu2O8",Bi2212,73.0,,,,PR0435444,Bi,2.0,Sr,2.0,Ca,0.8,Gd,0.2,Cu,2.0,,,,,,,,,O,8.0,,Bi2.0Sr2.0Ca0.8Gd0.2Cu2.0O8.0
33119,Bi2Sr2Ca0.7Gd0.3Cu2O8+z,"Bi2Sr2(Ca,Gd)Cu2O8",Bi2212,71.5,,,,PR0435444,Bi,2.0,Sr,2.0,Ca,0.7,Gd,0.3,Cu,2.0,,,,,,,,,O,8.0,,Bi2.0Sr2.0Ca0.7Gd0.3Cu2.0O8.0
33120,Bi2Sr2Ca0.6Gd0.4Cu2O8+z,"Bi2Sr2(Ca,Gd)Cu2O8",Bi2212,61.1,,,,PR0435444,Bi,2.0,Sr,2.0,Ca,0.6,Gd,0.4,Cu,2.0,,,,,,,,,O,8.0,,Bi2.0Sr2.0Ca0.6Gd0.4Cu2.0O8.0
33121,Bi2Sr2Ca0.55Gd0.45Cu2O8+z,"Bi2Sr2(Ca,Gd)Cu2O8",Bi2212,50.4,,,,PR0435444,Bi,2.0,Sr,2.0,Ca,0.55,Gd,0.45,Cu,2.0,,,,,,,,,O,8.0,,Bi2.0Sr2.0Ca0.55Gd0.45Cu2.0O8.0
33122,Bi2Sr2Ca0.5Gd0.5Cu2O8+z,"Bi2Sr2(Ca,Gd)Cu2O8",Bi2212,34.0,,,,PR0435444,Bi,2.0,Sr,2.0,Ca,0.5,Gd,0.5,Cu,2.0,,,,,,,,,O,8.0,,Bi2.0Sr2.0Ca0.5Gd0.5Cu2.0O8.0
33123,Bi2Sr2Ca0.45Gd0.55Cu2O8+z,"Bi2Sr2(Ca,Gd)Cu2O8",Bi2212,24.0,,,,PR0435444,Bi,2.0,Sr,2.0,Ca,0.45,Gd,0.55,Cu,2.0,,,,,,,,,O,8.0,,Bi2.0Sr2.0Ca0.45Gd0.55Cu2.0O8.0
33128,Sm0.5Eu0.5Ba2Cu3O7-z,"(Sm,Eu)Ba2Cu3O7",Y123,95.0,,,,APL0782539,Sm,0.5,Eu,0.5,Ba,2.0,Cu,3.0,,,,,,,,,,,O,7.0,,Sm0.5Eu0.5Ba2.0Cu3.0O7.0
33129,Y1Ba2Cu3O7-z,YBa2Cu3O7,Y123,91.26,,,,SST0140429,Y,1.0,Ba,2.0,Cu,3.0,,,,,,,,,,,,,O,7.0,,Y1.0Ba2.0Cu3.0O7.0
33130,Y1Ba2Cu2.97Mn0.03O7-z,"YBa2(Cu,Mn)3O7",Y123,91.47,,,,SST0140429,Y,1.0,Ba,2.0,Cu,2.97,Mn,0.03,,,,,,,,,,,O,7.0,,Y1.0Ba2.0Cu2.97Mn0.03O7.0
33131,Y1Ba2Cu2.955Mn0.045O7-z,"YBa2(Cu,Mn)3O7",Y123,91.24,,,,SST0140429,Y,1.0,Ba,2.0,Cu,2.955,Mn,0.045,,,,,,,,,,,O,7.0,,Y1.0Ba2.0Cu2.955Mn0.045O7.0
33132,Y1Ba2Cu2.94Mn0.06O7-z,"YBa2(Cu,Mn)3O7",Y123,91.01,,,,SST0140429,Y,1.0,Ba,2.0,Cu,2.94,Mn,0.06,,,,,,,,,,,O,7.0,,Y1.0Ba2.0Cu2.94Mn0.06O7.0
33133,Y1Ba2Cu2.925Mn0.075O7-z,"YBa2(Cu,Mn)3O7",Y123,90.75,,,,SST0140429,Y,1.0,Ba,2.0,Cu,2.925,Mn,0.075,,,,,,,,,,,O,7.0,,Y1.0Ba2.0Cu2.925Mn0.075O7.0
33134,Y1Ba2Cu2.895Mn0.105O7-z,"YBa2(Cu,Mn)3O7",Y123,90.53,,,,SST0140429,Y,1.0,Ba,2.0,Cu,2.895,Mn,0.105,,,,,,,,,,,O,7.0,,Y1.0Ba2.0Cu2.895Mn0.105O7.0
33135,Y1Ba2Cu2.85Mn0.15O7-z,"YBa2(Cu,Mn)3O7",Y123,89.37,,,,SST0140429,Y,1.0,Ba,2.0,Cu,2.85,Mn,0.15,,,,,,,,,,,O,7.0,,Y1.0Ba2.0Cu2.85Mn0.15O7.0
33136,La2Cu1O4+z,La2CuO4+z,T,15.0,5.3508,5.3864,13.2053,SST0140398,La,2.0,Cu,1.0,,,,,,,,,,,,,,,O,4.0,,La2.0Cu1.0O4.0
33137,La2Cu1O4+z,La2CuO4+z,T,41.0,5.3324,5.426,13.2304,SST0140398,La,2.0,Cu,1.0,,,,,,,,,,,,,,,O,4.0,,La2.0Cu1.0O4.0
33138,Hg0.85Mo0.15Sr2Cu1O4,"(Hg,Mo)Sr2CuO4",Hg1201,66.0,3.775,,8.847999999999997,SUP0140437,Hg,0.85,Mo,0.15,Sr,2.0,Cu,1.0,,,,,,,,,,,O,4.0,,Hg0.85Mo0.15Sr2.0Cu1.0O4.0
33139,Hg0.75Mo0.25Sr2Cu1O4,"(Hg,Mo)Sr2CuO4",Hg1201,50.0,3.7910000000000004,,8.818,SUP0140437,Hg,0.75,Mo,0.25,Sr,2.0,Cu,1.0,,,,,,,,,,,O,4.0,,Hg0.75Mo0.25Sr2.0Cu1.0O4.0
33140,Hg0.7Mo0.3Sr2Cu1O4,"(Hg,Mo)Sr2CuO4",Hg1201,36.0,3.805,,8.814,SUP0140437,Hg,0.7,Mo,0.3,Sr,2.0,Cu,1.0,,,,,,,,,,,O,4.0,,Hg0.7Mo0.3Sr2.0Cu1.0O4.0
33141,Hg0.64Cr0.36Sr2Cu1O4+z,"(Hg,Cr)Sr2CuO4",Hg1201,55.0,3.843,,8.714,SUP0140429,Hg,0.64,Cr,0.36,Sr,2.0,Cu,1.0,,,,,,,,,,,O,4.0,,Hg0.64Cr0.36Sr2.0Cu1.0O4.0
33142,Hg0.9Re0.1Sr2Cu1O4+z,"(Hg,Re)Sr2CuO4",Hg1201,54.0,3.784,,8.668,MPL0150261,Hg,0.9,Re,0.1,Sr,2.0,Cu,1.0,,,,,,,,,,,O,4.0,,Hg0.9Re0.1Sr2.0Cu1.0O4.0
33143,La1.985Sr0.015Cu1O4.024,"(La,Sr)2CuO4",T,16.0,,,,MPL0150497,La,1.985,Sr,0.015,Cu,1.0,,,,,,,,,,,,,O,4.024,4.024,La1.985Sr0.015Cu1.0O4.024
33144,La1.985Sr0.015Cu1O4.032,"(La,Sr)2CuO4",T,26.0,,,,MPL0150497,La,1.985,Sr,0.015,Cu,1.0,,,,,,,,,,,,,O,4.032,4.032,La1.985Sr0.015Cu1.0O4.032
33145,Ru1Sr2Gd1Cu2O8,RuSr2GdCu2O8,Ru1212,27.5,,,,JAP0897487,Ru,1.0,Sr,2.0,Gd,1.0,Cu,2.0,,,,,,,,,,,O,8.0,,Ru1.0Sr2.0Gd1.0Cu2.0O8.0
33147,La1.7Nd0.3Ba2Ca0.6Cu4.6O7.135,"(La,Nd)2Ba2CaCu5O10",2125,77.0,3.8735,,11.6686,JAP0897657,La,1.7,Nd,0.3,Ba,2.0,Ca,0.6,Cu,4.6,,,,,,,,,O,7.135,7.135,La1.7Nd0.3Ba2.0Ca0.6Cu4.6O7.135
33148,La1.5Nd0.5Ba2Ca1Cu5O7.123,"(La,Nd)2Ba2CaCu5O10",2125,78.0,3.8742,,11.6569,JAP0897657,La,1.5,Nd,0.5,Ba,2.0,Ca,1.0,Cu,5.0,,,,,,,,,O,7.1229999999999976,7.1229999999999976,La1.5Nd0.5Ba2.0Ca1.0Cu5.0O7.1229999999999976
33149,Pr1.85Ce0.15Cu1O3.97,"(Pr,Ce)2CuO4",T',20.0,3.9610000000000003,,12.147,JAP0897660,Pr,1.85,Ce,0.15,Cu,1.0,,,,,,,,,,,,,O,3.97,3.97,Pr1.85Ce0.15Cu1.0O3.97
33150,Bi2Sr2Ca1Cu2O8+z,Bi2Sr2CaCu2O8,Bi2212,84.0,,,,SUP0140181,Bi,2.0,Sr,2.0,Ca,1.0,Cu,2.0,,,,,,,,,,,O,8.0,,Bi2.0Sr2.0Ca1.0Cu2.0O8.0
33151,Bi2Sr2Ca1Cu2O8+z,Bi2Sr2CaCu2O8,Bi2212,84.0,,,,SUP0140181,Bi,2.0,Sr,2.0,Ca,1.0,Cu,2.0,,,,,,,,,,,O,8.0,,Bi2.0Sr2.0Ca1.0Cu2.0O8.0
33152,Bi2Sr2Ca1Cu2O8+z,Bi2Sr2CaCu2O8,Bi2212,84.0,,,,SUP0140181,Bi,2.0,Sr,2.0,Ca,1.0,Cu,2.0,,,,,,,,,,,O,8.0,,Bi2.0Sr2.0Ca1.0Cu2.0O8.0
33153,Bi2Sr2Ca1Cu2O8+z,Bi2Sr2CaCu2O8,Bi2212,90.0,,,,SUP0140181,Bi,2.0,Sr,2.0,Ca,1.0,Cu,2.0,,,,,,,,,,,O,8.0,,Bi2.0Sr2.0Ca1.0Cu2.0O8.0
33154,Bi2Sr2Ca1Cu2O8+z,Bi2Sr2CaCu2O8,Bi2212,90.0,,,,SUP0140181,Bi,2.0,Sr,2.0,Ca,1.0,Cu,2.0,,,,,,,,,,,O,8.0,,Bi2.0Sr2.0Ca1.0Cu2.0O8.0
33155,Bi2Sr2Ca1Cu2O10+z,Bi2Sr2Ca2Cu3O10,Bi2223,110.0,,,37.164,JCG2230175,Bi,2.0,Sr,2.0,Ca,1.0,Cu,2.0,,,,,,,,,,,O,10.0,,Bi2.0Sr2.0Ca1.0Cu2.0O10.0
33157,Gd1.5Ce0.5Sr2Nb1Cu2O10+z,"(Gd,Ce)2Sr2NbCu2O10",RSNCO,28.0,3.8588,,28.6632,JCG2290391,Gd,1.5,Ce,0.5,Sr,2.0,Nb,1.0,Cu,2.0,,,,,,,,,O,10.0,,Gd1.5Ce0.5Sr2.0Nb1.0Cu2.0O10.0
33158,Bi1.64Pb0.36Sr2Ca0.95Y0.05Cu2O8+z,"(Bi,Pb)2Sr2(Ca,Y)Cu2O8",Bi2212,76.0,,,,JAP0897669,Bi,1.64,Pb,0.36,Sr,2.0,Ca,0.95,Y,0.05,Cu,2.0,,,,,,,O,8.0,,Bi1.64Pb0.36Sr2.0Ca0.95Y0.05Cu2.0O8.0
33159,Bi1.64Pb0.36Sr2Ca0.67Y0.33Cu2O8+z,,Bi2212,25.0,,,,JAP0897669,Bi,1.64,Pb,0.36,Sr,2.0,Ca,0.67,Y,0.33,Cu,2.0,,,,,,,O,8.0,,Bi1.64Pb0.36Sr2.0Ca0.67Y0.33Cu2.0O8.0
33161,C0.9N0.1Sr2Cu1O5.35,"(CO3,NO3)Sr2CuO2",M1201,13.0,3.8989999999999996,,7.4792,IST990098,C,0.9,N,0.1,Sr,2.0,Cu,1.0,,,,,,,,,,,O,5.35,5.35,C0.9N0.1Sr2.0Cu1.0O5.35
33162,C0.8N0.2Sr2Cu1O5.3,"(CO3,NO3)Sr2CuO2",M1201,33.0,3.8974,,7.4724,IST990098,C,0.8,N,0.2,Sr,2.0,Cu,1.0,,,,,,,,,,,O,5.3,5.3,C0.8N0.2Sr2.0Cu1.0O5.3
33163,C0.8N0.2Sr2Cu1O5.35,"(CO3,NO3)Sr2CuO2",M1201,31.0,3.8983,,7.4716,IST990098,C,0.8,N,0.2,Sr,2.0,Cu,1.0,,,,,,,,,,,O,5.35,5.35,C0.8N0.2Sr2.0Cu1.0O5.35
33164,C0.8N0.2Sr2Cu1O5.45,"(CO3,NO3)Sr2CuO2",M1201,31.0,3.8984,,7.4692,IST990098,C,0.8,N,0.2,Sr,2.0,Cu,1.0,,,,,,,,,,,O,5.45,5.45,C0.8N0.2Sr2.0Cu1.0O5.45
33165,C0.7N0.3Sr2Cu1O5.35,"(CO3,NO3)Sr2CuO2",M1201,35.0,3.8984,,7.4676,IST990098,C,0.7,N,0.3,Sr,2.0,Cu,1.0,,,,,,,,,,,O,5.35,5.35,C0.7N0.3Sr2.0Cu1.0O5.35
33166,C0.7N0.3Sr2Cu1O5.45,"(CO3,NO3)Sr2CuO2",M1201,31.0,3.8976,,7.4719,IST990098,C,0.7,N,0.3,Sr,2.0,Cu,1.0,,,,,,,,,,,O,5.45,5.45,C0.7N0.3Sr2.0Cu1.0O5.45
33167,C0.7N0.3Sr2Cu1O5.55,"(CO3,NO3)Sr2CuO2",M1201,31.0,3.8978,,7.4728,IST990098,C,0.7,N,0.3,Sr,2.0,Cu,1.0,,,,,,,,,,,O,5.55,5.55,C0.7N0.3Sr2.0Cu1.0O5.55
33168,Gd1Ba2Cu3O7-z,GdBa2Cu3O7,Y123,91.4,3.8445,3.9094,11.68,SST0140213,Gd,1.0,Ba,2.0,Cu,3.0,,,,,,,,,,,,,O,7.0,,Gd1.0Ba2.0Cu3.0O7.0
33169,Gd0.98Ca0.02Ba2Cu3O7-z,"(Gd,Ca)Ba2Cu3O7",Y123,85.4,,,,SST0140213,Gd,0.98,Ca,0.02,Ba,2.0,Cu,3.0,,,,,,,,,,,O,7.0,,Gd0.98Ca0.02Ba2.0Cu3.0O7.0
33170,Gd0.95Ca0.05Ba2Cu3O7-z,"(Gd,Ca)Ba2Cu3O7",Y123,81.9,3.8545,3.9079,11.698,SST0140213,Gd,0.95,Ca,0.05,Ba,2.0,Cu,3.0,,,,,,,,,,,O,7.0,,Gd0.95Ca0.05Ba2.0Cu3.0O7.0
33171,Gd0.9Ca0.1Ba2Cu3O7-z,"(Gd,Ca)Ba2Cu3O7",Y123,80.3,,,,SST0140213,Gd,0.9,Ca,0.1,Ba,2.0,Cu,3.0,,,,,,,,,,,O,7.0,,Gd0.9Ca0.1Ba2.0Cu3.0O7.0
33172,Gd0.85Ca0.15Ba2Cu3O7-z,"(Gd,Ca)Ba2Cu3O7",Y123,79.5,3.8547,3.9139,11.675999999999998,SST0140213,Gd,0.85,Ca,0.15,Ba,2.0,Cu,3.0,,,,,,,,,,,O,7.0,,Gd0.85Ca0.15Ba2.0Cu3.0O7.0
33173,Gd0.8Ca0.2Ba2Cu3O7-z,"(Gd,Ca)Ba2Cu3O7",Y123,68.8,,,,SST0140213,Gd,0.8,Ca,0.2,Ba,2.0,Cu,3.0,,,,,,,,,,,O,7.0,,Gd0.8Ca0.2Ba2.0Cu3.0O7.0
33174,Gd0.9Pr0.1Ba2Cu3O7-z,"(Gd,Pr)Ba2Cu3O7",Y123,67.1,,,,SST0140213,Gd,0.9,Pr,0.1,Ba,2.0,Cu,3.0,,,,,,,,,,,O,7.0,,Gd0.9Pr0.1Ba2.0Cu3.0O7.0
33175,Gd0.85Pr0.1Ca0.05Ba2Cu3O7-z,"(Gd,Pr,Ca)Ba2Cu3O7",Y123,70.6,3.8571,3.9114,11.764000000000001,SST0140213,Gd,0.85,Pr,0.1,Ca,0.05,Ba,2.0,Cu,3.0,,,,,,,,,O,7.0,,Gd0.85Pr0.1Ca0.05Ba2.0Cu3.0O7.0
33176,Gd0.8Pr0.1Ca0.1Ba2Cu3O7-z,"(Gd,Pr,Ca)Ba2Cu3O7",Y123,77.4,3.8481,3.8824,11.684000000000001,SST0140213,Gd,0.8,Pr,0.1,Ca,0.1,Ba,2.0,Cu,3.0,,,,,,,,,O,7.0,,Gd0.8Pr0.1Ca0.1Ba2.0Cu3.0O7.0
33177,Gd0.75Pr0.1Ca0.15Ba2Cu3O7-z,"(Gd,Pr,Ca)Ba2Cu3O7",Y123,74.2,3.8579,3.8887,11.742,SST0140213,Gd,0.75,Pr,0.1,Ca,0.15,Ba,2.0,Cu,3.0,,,,,,,,,O,7.0,,Gd0.75Pr0.1Ca0.15Ba2.0Cu3.0O7.0
33178,Gd0.7Pr0.1Ca0.2Ba2Cu3O7-z,"(Gd,Pr,Ca)Ba2Cu3O7",Y123,69.0,3.8507,3.8846,11.724,SST0140213,Gd,0.7,Pr,0.1,Ca,0.2,Ba,2.0,Cu,3.0,,,,,,,,,O,7.0,,Gd0.7Pr0.1Ca0.2Ba2.0Cu3.0O7.0
33179,Gd0.65Pr0.1Ca0.25Ba2Cu3O7-z,"(Gd,Pr,Ca)Ba2Cu3O7",Y123,60.2,,,,SST0140213,Gd,0.65,Pr,0.1,Ca,0.25,Ba,2.0,Cu,3.0,,,,,,,,,O,7.0,,Gd0.65Pr0.1Ca0.25Ba2.0Cu3.0O7.0
33180,Gd0.85Pr0.15Ba2Cu3O7-z,"(Gd,Pr)Ba2Cu3O7",Y123,55.0,,,,SST0140213,Gd,0.85,Pr,0.15,Ba,2.0,Cu,3.0,,,,,,,,,,,O,7.0,,Gd0.85Pr0.15Ba2.0Cu3.0O7.0
33181,Gd0.8Pr0.15Ca0.05Ba2Cu3O7-z,"(Gd,Pr,Ca)Ba2Cu3O7",Y123,64.3,,,,SST0140213,Gd,0.8,Pr,0.15,Ca,0.05,Ba,2.0,Cu,3.0,,,,,,,,,O,7.0,,Gd0.8Pr0.15Ca0.05Ba2.0Cu3.0O7.0
33182,Gd0.75Pr0.15Ca0.1Ba2Cu3O7-z,"(Gd,Pr,Ca)Ba2Cu3O7",Y123,71.5,3.8386,3.8877,11.64,SST0140213,Gd,0.75,Pr,0.15,Ca,0.1,Ba,2.0,Cu,3.0,,,,,,,,,O,7.0,,Gd0.75Pr0.15Ca0.1Ba2.0Cu3.0O7.0
33183,Gd0.7Pr0.15Ca0.15Ba2Cu3O7-z,"(Gd,Pr,Ca)Ba2Cu3O7",Y123,72.4,3.8362,3.8757,11.668,SST0140213,Gd,0.7,Pr,0.15,Ca,0.15,Ba,2.0,Cu,3.0,,,,,,,,,O,7.0,,Gd0.7Pr0.15Ca0.15Ba2.0Cu3.0O7.0
33184,Gd0.65Pr0.15Ca0.2Ba2Cu3O7-z,"(Gd,Pr,Ca)Ba2Cu3O7",Y123,66.6,3.8439,3.8896,11.698,SST0140213,Gd,0.65,Pr,0.15,Ca,0.2,Ba,2.0,Cu,3.0,,,,,,,,,O,7.0,,Gd0.65Pr0.15Ca0.2Ba2.0Cu3.0O7.0
33185,Gd0.6Pr0.15Ca0.25Ba2Cu3O7-z,"(Gd,Pr,Ca)Ba2Cu3O7",Y123,61.5,,,,SST0140213,Gd,0.6,Pr,0.15,Ca,0.25,Ba,2.0,Cu,3.0,,,,,,,,,O,7.0,,Gd0.6Pr0.15Ca0.25Ba2.0Cu3.0O7.0
33200,La1.9Sr0.1Cu1O4+z,"(La,Sr)2CuO4",T,26.9,,,,P065024523,La,1.9,Sr,0.1,Cu,1.0,,,,,,,,,,,,,O,4.0,,La1.9Sr0.1Cu1.0O4.0
33201,La1.87Sr0.13Cu1O4+z,"(La,Sr)2CuO4",T,34.4,,,,P065024523,La,1.87,Sr,0.13,Cu,1.0,,,,,,,,,,,,,O,4.0,,La1.87Sr0.13Cu1.0O4.0
33202,La1.93Sr0.07Cu1O4+z,"(La,Sr)2CuO4",T,14.7,,,,P065024523,La,1.93,Sr,0.07,Cu,1.0,,,,,,,,,,,,,O,4.0,,La1.93Sr0.07Cu1.0O4.0
33203,La1.919Sr0.081Cu1O4+z,"(La,Sr)2CuO4",T,20.6,,,,P065024523,La,1.919,Sr,0.081,Cu,1.0,,,,,,,,,,,,,O,4.0,,La1.919Sr0.081Cu1.0O4.0
33204,La1.91Sr0.09Cu1O4+z,"(La,Sr)2CuO4",T,26.7,,,,P065024523,La,1.91,Sr,0.09,Cu,1.0,,,,,,,,,,,,,O,4.0,,La1.91Sr0.09Cu1.0O4.0
33205,La1.889Sr0.111Cu1O4+z,"(La,Sr)2CuO4",T,28.4,,,,P065024523,La,1.889,Sr,0.111,Cu,1.0,,,,,,,,,,,,,O,4.0,,La1.889Sr0.111Cu1.0O4.0
33206,La1.883Sr0.117Cu1O4+z,"(La,Sr)2CuO4",T,28.6,,,,P065024523,La,1.883,Sr,0.11699999999999999,Cu,1.0,,,,,,,,,,,,,O,4.0,,La1.883Sr0.11699999999999999Cu1.0O4.0
33207,La1.857Sr0.143Cu1O4+z,"(La,Sr)2CuO4",T,36.6,,,,P065024523,La,1.857,Sr,0.14300000000000002,Cu,1.0,,,,,,,,,,,,,O,4.0,,La1.857Sr0.14300000000000002Cu1.0O4.0
33208,La1.85Sr0.15Cu1O4+z,"(La,Sr)2CuO4",T,37.4,,,,P065024523,La,1.85,Sr,0.15,Cu,1.0,,,,,,,,,,,,,O,4.0,,La1.85Sr0.15Cu1.0O4.0
33209,La1.844Sr0.156Cu1O4+z,"(La,Sr)2CuO4",T,36.8,,,,P065024523,La,1.844,Sr,0.156,Cu,1.0,,,,,,,,,,,,,O,4.0,,La1.844Sr0.156Cu1.0O4.0
33210,La1.812Sr0.188Cu1O4+z,"(La,Sr)2CuO4",T,31.7,,,,P065024523,La,1.8119999999999998,Sr,0.188,Cu,1.0,,,,,,,,,,,,,O,4.0,,La1.8119999999999998Sr0.188Cu1.0O4.0
33211,La1.807Sr0.193Cu1O4+z,"(La,Sr)2CuO4",T,29.8,,,,P065024523,La,1.807,Sr,0.193,Cu,1.0,,,,,,,,,,,,,O,4.0,,La1.807Sr0.193Cu1.0O4.0
33212,La1.766Sr0.234Cu1O4+z,"(La,Sr)2CuO4",T,18.7,,,,P065024523,La,1.766,Sr,0.23399999999999999,Cu,1.0,,,,,,,,,,,,,O,4.0,,La1.766Sr0.23399999999999999Cu1.0O4.0
33214,La2Cu1O4.11,La2CuO4,T,45.0,5.337999999999999,5.416,13.224,APA0740079,La,2.0,Cu,1.0,,,,,,,,,,,,,,,O,4.11,4.11,La2.0Cu1.0O4.11
33215,Sr0.9La0.1Cu1O2,"(Sr,La)CuO2",IL,43.0,3.95,,3.41,PHC3660299,Sr,0.9,La,0.1,Cu,1.0,,,,,,,,,,,,,O,2.0,,Sr0.9La0.1Cu1.0O2.0
33216,Bi2Sr2Ca1Cu2O8+z,Bi2Sr2CaCu2O8,Bi2212,86.2,,,,PHC3660238,Bi,2.0,Sr,2.0,Ca,1.0,Cu,2.0,,,,,,,,,,,O,8.0,,Bi2.0Sr2.0Ca1.0Cu2.0O8.0
33217,Bi2Sr2Ca0.91Gd0.09Cu2O8+z,"Bi2Sr2(Ca,Gd)Cu2O8",Bi2212,87.0,,,,PHC3660238,Bi,2.0,Sr,2.0,Ca,0.91,Gd,0.09,Cu,2.0,,,,,,,,,O,8.0,,Bi2.0Sr2.0Ca0.91Gd0.09Cu2.0O8.0
33218,Bi2Sr2Ca0.81Gd0.19Cu2O8+z,"Bi2Sr2(Ca,Gd)Cu2O8",Bi2212,84.1,,,,PHC3660238,Bi,2.0,Sr,2.0,Ca,0.81,Gd,0.19,Cu,2.0,,,,,,,,,O,8.0,,Bi2.0Sr2.0Ca0.81Gd0.19Cu2.0O8.0
33219,Bi2Sr2Ca0.68Gd0.32Cu2O8+z,"Bi2Sr2(Ca,Gd)Cu2O8",Bi2212,79.0,,,,PHC3660238,Bi,2.0,Sr,2.0,Ca,0.68,Gd,0.32,Cu,2.0,,,,,,,,,O,8.0,,Bi2.0Sr2.0Ca0.68Gd0.32Cu2.0O8.0
33220,Bi2Sr2Ca0.59Gd0.41Cu2O8+z,"Bi2Sr2(Ca,Gd)Cu2O8",Bi2212,63.8,,,,PHC3660238,Bi,2.0,Sr,2.0,Ca,0.59,Gd,0.41,Cu,2.0,,,,,,,,,O,8.0,,Bi2.0Sr2.0Ca0.59Gd0.41Cu2.0O8.0
33221,Ba2Ca2Cu3F0.8O7.2+z,"Bi2Ca2Cu3O6(O,F)2",0223,120.0,,,,PHC3660043,Ba,2.0,Ca,2.0,Cu,3.0,F,0.8,,,,,,,,,,,O,7.2,,Ba2.0Ca2.0Cu3.0F0.8O7.2
33222,Ba2Ca2Cu3F1O7.0+z,"Bi2Ca2Cu3O6(O,F)2",0223,116.0,,,,PHC3660043,Ba,2.0,Ca,2.0,Cu,3.0,F,1.0,,,,,,,,,,,O,7.0,,Ba2.0Ca2.0Cu3.0F1.0O7.0
33223,Ba2Ca2Cu3F1.2O6.8+z,"Bi2Ca2Cu3O6(O,F)2",0223,113.0,,,,PHC3660043,Ba,2.0,Ca,2.0,Cu,3.0,F,1.2,,,,,,,,,,,O,6.8,,Ba2.0Ca2.0Cu3.0F1.2O6.8
33224,Ba2Ca2Cu3F1.3O6.7+z,"Bi2Ca2Cu3O6(O,F)2",0223,109.0,3.861,,27.451,PHC3660043,Ba,2.0,Ca,2.0,Cu,3.0,F,1.3,,,,,,,,,,,O,6.7,,Ba2.0Ca2.0Cu3.0F1.3O6.7
33225,Ba2Ca2Cu3F1.4O6.6+z,"Bi2Ca2Cu3O6(O,F)2",0223,106.0,,,,PHC3660043,Ba,2.0,Ca,2.0,Cu,3.0,F,1.4,,,,,,,,,,,O,6.6,,Ba2.0Ca2.0Cu3.0F1.4O6.6
33226,Ba2Ca2Cu3F1.6O6.2+z,"Bi2Ca2Cu3O6(O,F)2",0223,95.5,,,,PHC3660043,Ba,2.0,Ca,2.0,Cu,3.0,F,1.6,,,,,,,,,,,O,6.2,,Ba2.0Ca2.0Cu3.0F1.6O6.2
33227,Ba2Ca3Cu4F1O8.2+z,"Bi2Ca3Cu4O8(O,F)2",0234,104.0,3.8558,,33.8562,PHC3660043,Ba,2.0,Ca,3.0,Cu,4.0,F,1.0,,,,,,,,,,,O,8.2,,Ba2.0Ca3.0Cu4.0F1.0O8.2
33228,Ba2Ca3Cu4F1.2O8.2+z,"Bi2Ca3Cu4O8(O,F)2",0234,101.0,,,,PHC3660043,Ba,2.0,Ca,3.0,Cu,4.0,F,1.2,,,,,,,,,,,O,8.2,,Ba2.0Ca3.0Cu4.0F1.2O8.2
33229,Ba2Ca3Cu4F1.4O8.2+z,"Bi2Ca3Cu4O8(O,F)2",0234,97.0,,,,PHC3660043,Ba,2.0,Ca,3.0,Cu,4.0,F,1.4,,,,,,,,,,,O,8.2,,Ba2.0Ca3.0Cu4.0F1.4O8.2
33230,Ba2Ca1Cu2F1.3O4.2+z,"Bi2CaCu2O4(O,F)2",0212,90.0,3.8791,,21.1765,PHC3660043,Ba,2.0,Ca,1.0,Cu,2.0,F,1.3,,,,,,,,,,,O,4.2,,Ba2.0Ca1.0Cu2.0F1.3O4.2
33231,Ba2Ca4Cu5F1O10+z,"Bi2Ca4Cu5O10(O,F)2",0245,90.0,3.8602,,40.1307,PHC3660043,Ba,2.0,Ca,4.0,Cu,5.0,F,1.0,,,,,,,,,,,O,10.0,,Ba2.0Ca4.0Cu5.0F1.0O10.0
33232,Li2.6Ti1.7O4,Li-Ti-O4,Li2TiO4,11.4,,,,SSC0200995,Li,2.6,Ti,1.7,,,,,,,,,,,,,,,O,4.0,,Li2.6Ti1.7O4.0
33233,Li2.6Ti1.9O4,Li-Ti-O4,Li2TiO4,11.2,,,,SSC0200995,Li,2.6,Ti,1.9,,,,,,,,,,,,,,,O,4.0,,Li2.6Ti1.9O4.0
33234,Li2.6Ti2.7O4,Li-Ti-O4,Li2TiO4,10.9,,,,SSC0200995,Li,2.6,Ti,2.7,,,,,,,,,,,,,,,O,4.0,,Li2.6Ti2.7O4.0
33257,Hg1.5Pb0.5Ba2Y0.5Ca0.5Cu2O8-z,"Hg2Ba2(Y,Ca)Cu2O8",Hg2212,84.0,3.8667,,28.9804,PHC3660147,Hg,1.5,Pb,0.5,Ba,2.0,Y,0.5,Ca,0.5,Cu,2.0,,,,,,,O,8.0,,Hg1.5Pb0.5Ba2.0Y0.5Ca0.5Cu2.0O8.0
33258,Hg1.5Pb0.5Ba2Y0.3Ca0.7Cu2O8-z,"Hg2Ba2(Y,Ca)Cu2O8",Hg2212,80.0,,,,PHC3660147,Hg,1.5,Pb,0.5,Ba,2.0,Y,0.3,Ca,0.7,Cu,2.0,,,,,,,O,8.0,,Hg1.5Pb0.5Ba2.0Y0.3Ca0.7Cu2.0O8.0
33259,Hg1.5Pb0.5Ba2Ca1Cu2O8-z,Hg2Ba2CaCu2O8,Hg2212,60.0,,,,PHC3660147,Hg,1.5,Pb,0.5,Ba,2.0,Ca,1.0,Cu,2.0,,,,,,,,,O,8.0,,Hg1.5Pb0.5Ba2.0Ca1.0Cu2.0O8.0
33264,Yb1Ba2Cu3O6.9,YBa2Cu3O7,Y123,92.8,,,,JPS0702856,Yb,1.0,Ba,2.0,Cu,3.0,,,,,,,,,,,,,O,6.9,6.9,Yb1.0Ba2.0Cu3.0O6.9
33265,Yb1Ba2Cu2.982Zn0.018O6.9,"YBa2(Cu,Zn)3O7",Y123,85.1,,,,JPS0702856,Yb,1.0,Ba,2.0,Cu,2.9819999999999998,Zn,0.018000000000000002,,,,,,,,,,,O,6.9,6.9,Yb1.0Ba2.0Cu2.9819999999999998Zn0.018000000000000002O6.9
33266,Yb1Ba2Cu2.943Zn0.057O6.9,"YBa2(Cu,Zn)3O7",Y123,64.3,,,,JPS0702856,Yb,1.0,Ba,2.0,Cu,2.943,Zn,0.057,,,,,,,,,,,O,6.9,6.9,Yb1.0Ba2.0Cu2.943Zn0.057O6.9
33267,Sm1.85Ce0.15Cu1O4-z,"(Sm,Ce)2CuO4",T',20.0,,,,PHC3410675,Sm,1.85,Ce,0.15,Cu,1.0,,,,,,,,,,,,,O,4.0,,Sm1.85Ce0.15Cu1.0O4.0
33268,Sm1.85Ce0.1Th0.05Cu1O4-z,"(Sm,Ce,Th)2CuO4",T',19.0,,,,PHC3410675,Sm,1.85,Ce,0.1,Th,0.05,Cu,1.0,,,,,,,,,,,O,4.0,,Sm1.85Ce0.1Th0.05Cu1.0O4.0
33269,Sm1.85Ce0.07Th0.08Cu1O4-z,"(Sm,Ce,Th)2CuO4",T',18.5,,,,PHC3410675,Sm,1.85,Ce,0.07,Th,0.08,Cu,1.0,,,,,,,,,,,O,4.0,,Sm1.85Ce0.07Th0.08Cu1.0O4.0
33270,Sm1.85Ce0.03Th0.12Cu1O4-z,"(Sm,Ce,Th)2CuO4",T',16.0,,,,PHC3410675,Sm,1.85,Ce,0.03,Th,0.12,Cu,1.0,,,,,,,,,,,O,4.0,,Sm1.85Ce0.03Th0.12Cu1.0O4.0
33271,Sm1.85Th0.15Cu1O4-z,"(Sm,Th)2CuO4",T',13.0,,,,PHC3410675,Sm,1.85,Th,0.15,Cu,1.0,,,,,,,,,,,,,O,4.0,,Sm1.85Th0.15Cu1.0O4.0
33272,Tl0.9Ni0.1Ba2Ca2Cu3O9-z,"(Tl,Ni)Ba2Ca2Cu3O9",Tl1223,116.3,3.845,,15.782,PHC3410685,Tl,0.9,Ni,0.1,Ba,2.0,Ca,2.0,Cu,3.0,,,,,,,,,O,9.0,,Tl0.9Ni0.1Ba2.0Ca2.0Cu3.0O9.0
33273,Tl0.8Ni0.2Ba2Ca2Cu3O9-z,"(Tl,Ni)Ba2Ca2Cu3O9",Tl1223,113.4,3.842,,15.762,PHC3410685,Tl,0.8,Ni,0.2,Ba,2.0,Ca,2.0,Cu,3.0,,,,,,,,,O,9.0,,Tl0.8Ni0.2Ba2.0Ca2.0Cu3.0O9.0
33274,Tl0.7Ni0.3Ba2Ca2Cu3O9-z,"(Tl,Ni)Ba2Ca2Cu3O9",Tl1223,111.5,3.84,,15.75,PHC3410685,Tl,0.7,Ni,0.3,Ba,2.0,Ca,2.0,Cu,3.0,,,,,,,,,O,9.0,,Tl0.7Ni0.3Ba2.0Ca2.0Cu3.0O9.0
33275,Tl0.6Ni0.4Ba2Ca2Cu3O9-z,"(Tl,Ni)Ba2Ca2Cu3O9",Tl1223,109.0,3.843,,15.755,PHC3410685,Tl,0.6,Ni,0.4,Ba,2.0,Ca,2.0,Cu,3.0,,,,,,,,,O,9.0,,Tl0.6Ni0.4Ba2.0Ca2.0Cu3.0O9.0
33276,Tl0.5Ni0.5Ba2Ca2Cu3O9-z,"(Tl,Ni)Ba2Ca2Cu3O9",Tl1223,105.0,3.855,,15.787,PHC3410685,Tl,0.5,Ni,0.5,Ba,2.0,Ca,2.0,Cu,3.0,,,,,,,,,O,9.0,,Tl0.5Ni0.5Ba2.0Ca2.0Cu3.0O9.0
33277,Tl1Ba2Ca2Cu3O9-z,TlBa2Ca2Cu3O9,Tl1223,118.0,3.875,,15.789000000000001,PHC3410685,Tl,1.0,Ba,2.0,Ca,2.0,Cu,3.0,,,,,,,,,,,O,9.0,,Tl1.0Ba2.0Ca2.0Cu3.0O9.0
33278,Tl0.9Zn0.1Ba2Ca2Cu3O9-z,"(Tl,Zn)Ba2Ca2Cu3O9",Tl1223,119.0,3.863,,15.777999999999999,PHC3410685,Tl,0.9,Zn,0.1,Ba,2.0,Ca,2.0,Cu,3.0,,,,,,,,,O,9.0,,Tl0.9Zn0.1Ba2.0Ca2.0Cu3.0O9.0
33279,Tl0.8Zn0.2Ba2Ca2Cu3O9-z,"(Tl,Zn)Ba2Ca2Cu3O9",Tl1223,124.0,3.841,,15.772,PHC3410685,Tl,0.8,Zn,0.2,Ba,2.0,Ca,2.0,Cu,3.0,,,,,,,,,O,9.0,,Tl0.8Zn0.2Ba2.0Ca2.0Cu3.0O9.0
33280,Tl0.7Zn0.3Ba2Ca2Cu3O9-z,"(Tl,Zn)Ba2Ca2Cu3O9",Tl1223,119.0,3.832,,15.763,PHC3410685,Tl,0.7,Zn,0.3,Ba,2.0,Ca,2.0,Cu,3.0,,,,,,,,,O,9.0,,Tl0.7Zn0.3Ba2.0Ca2.0Cu3.0O9.0
33281,Tl0.6Zn0.4Ba2Ca2Cu3O9-z,"(Tl,Zn)Ba2Ca2Cu3O9",Tl1223,117.0,3.8310000000000004,,15.761,PHC3410685,Tl,0.6,Zn,0.4,Ba,2.0,Ca,2.0,Cu,3.0,,,,,,,,,O,9.0,,Tl0.6Zn0.4Ba2.0Ca2.0Cu3.0O9.0
33282,Tl0.4Zn0.6Ba2Ca2Cu3O9-z,"(Tl,Zn)Ba2Ca2Cu3O9",Tl1223,113.0,3.8339999999999996,,15.780999999999999,PHC3410685,Tl,0.4,Zn,0.6,Ba,2.0,Ca,2.0,Cu,3.0,,,,,,,,,O,9.0,,Tl0.4Zn0.6Ba2.0Ca2.0Cu3.0O9.0
33283,Hg1.5Pb0.5Ba2Y0.72Ca0.28Cu2O8-z,"(Hg,Pb)2Ba2(Y,Ca)Cu2O8",Hg2212,74.5,,,,PHC3410677,Hg,1.5,Pb,0.5,Ba,2.0,Y,0.72,Ca,0.28,Cu,2.0,,,,,,,O,8.0,,Hg1.5Pb0.5Ba2.0Y0.72Ca0.28Cu2.0O8.0
33284,Hg1.5Pb0.5Ba2Y0.72Ca0.28Cu2O8-z,"(Hg,Pb)2Ba2(Y,Ca)Cu2O8",Hg2212,82.1,,,,PHC3410677,Hg,1.5,Pb,0.5,Ba,2.0,Y,0.72,Ca,0.28,Cu,2.0,,,,,,,O,8.0,,Hg1.5Pb0.5Ba2.0Y0.72Ca0.28Cu2.0O8.0
33285,Hg1.5Pb0.5Ba2Y0.7Ca0.3Cu2O8-z,"(Hg,Pb)2Ba2(Y,Ca)Cu2O8",Hg2212,84.3,,,,PHC3410677,Hg,1.5,Pb,0.5,Ba,2.0,Y,0.7,Ca,0.3,Cu,2.0,,,,,,,O,8.0,,Hg1.5Pb0.5Ba2.0Y0.7Ca0.3Cu2.0O8.0
33286,Hg1.5Pb0.5Ba2Y0.29Ca0.71Cu2O8-z,"(Hg,Pb)2Ba2(Y,Ca)Cu2O8",Hg2212,80.4,,,,PHC3410677,Hg,1.5,Pb,0.5,Ba,2.0,Y,0.29,Ca,0.71,Cu,2.0,,,,,,,O,8.0,,Hg1.5Pb0.5Ba2.0Y0.29Ca0.71Cu2.0O8.0
33287,Hg1.5Pb0.5Ba2Y0.29Ca0.71Cu2O8-z,"(Hg,Pb)2Ba2(Y,Ca)Cu2O8",Hg2212,60.4,,,,PHC3410677,Hg,1.5,Pb,0.5,Ba,2.0,Y,0.29,Ca,0.71,Cu,2.0,,,,,,,O,8.0,,Hg1.5Pb0.5Ba2.0Y0.29Ca0.71Cu2.0O8.0
33288,Hg1.5Pb0.5Ba2Ca1Cu2O8-z,"(Hg,Pb)2Ba2(Y,Ca)Cu2O8",Hg2212,55.3,,,,PHC3410677,Hg,1.5,Pb,0.5,Ba,2.0,Ca,1.0,Cu,2.0,,,,,,,,,O,8.0,,Hg1.5Pb0.5Ba2.0Ca1.0Cu2.0O8.0
33289,Hg1.5Pb0.5Ba2Ca1Cu2O8-z,"(Hg,Pb)2Ba2(Y,Ca)Cu2O8",Hg2212,43.0,,,,PHC3410677,Hg,1.5,Pb,0.5,Ba,2.0,Ca,1.0,Cu,2.0,,,,,,,,,O,8.0,,Hg1.5Pb0.5Ba2.0Ca1.0Cu2.0O8.0
33290,Hg1.4Tl0.6Ba2Y1Cu2O8-z,"(Hg,Tl)2Ba2YCu2O8",Hg2212,14.0,,,,PHC3410677,Hg,1.4,Tl,0.6,Ba,2.0,Y,1.0,Cu,2.0,,,,,,,,,O,8.0,,Hg1.4Tl0.6Ba2.0Y1.0Cu2.0O8.0
33291,Hg1.4Tl0.6Ba2Y0.9Ca0.1Cu2O8-z,"(Hg,Tl)2Ba2(Y,Ca)Cu2O8",Hg2212,39.6,,,,PHC3410677,Hg,1.4,Tl,0.6,Ba,2.0,Y,0.9,Ca,0.1,Cu,2.0,,,,,,,O,8.0,,Hg1.4Tl0.6Ba2.0Y0.9Ca0.1Cu2.0O8.0
33292,Hg1.4Tl0.6Ba2Y0.8Ca0.2Cu2O8-z,"(Hg,Tl)2Ba2(Y,Ca)Cu2O8",Hg2212,52.3,,,,PHC3410677,Hg,1.4,Tl,0.6,Ba,2.0,Y,0.8,Ca,0.2,Cu,2.0,,,,,,,O,8.0,,Hg1.4Tl0.6Ba2.0Y0.8Ca0.2Cu2.0O8.0
33293,Hg1.4Tl0.6Ba2Y0.7Ca0.3Cu2O8-z,"(Hg,Tl)2Ba2(Y,Ca)Cu2O8",Hg2212,75.3,,,,PHC3410677,Hg,1.4,Tl,0.6,Ba,2.0,Y,0.7,Ca,0.3,Cu,2.0,,,,,,,O,8.0,,Hg1.4Tl0.6Ba2.0Y0.7Ca0.3Cu2.0O8.0
33294,Hg1.4Tl0.6Ba2Y0.6Ca0.4Cu2O8-z,"(Hg,Tl)2Ba2(Y,Ca)Cu2O8",Hg2212,84.3,,,,PHC3410677,Hg,1.4,Tl,0.6,Ba,2.0,Y,0.6,Ca,0.4,Cu,2.0,,,,,,,O,8.0,,Hg1.4Tl0.6Ba2.0Y0.6Ca0.4Cu2.0O8.0
33295,Hg1.4Tl0.6Ba2Y0.5Ca0.5Cu2O8-z,"(Hg,Tl)2Ba2(Y,Ca)Cu2O8",Hg2212,84.3,,,,PHC3410677,Hg,1.4,Tl,0.6,Ba,2.0,Y,0.5,Ca,0.5,Cu,2.0,,,,,,,O,8.0,,Hg1.4Tl0.6Ba2.0Y0.5Ca0.5Cu2.0O8.0
33296,Hg1.4Tl0.6Ba2Y0.4Ca0.6Cu2O8-z,"(Hg,Tl)2Ba2(Y,Ca)Cu2O8",Hg2212,69.4,,,,PHC3410677,Hg,1.4,Tl,0.6,Ba,2.0,Y,0.4,Ca,0.6,Cu,2.0,,,,,,,O,8.0,,Hg1.4Tl0.6Ba2.0Y0.4Ca0.6Cu2.0O8.0
33297,Hg1.4Tl0.6Ba2Y0.3Ca0.7Cu2O8-z,"(Hg,Tl)2Ba2(Y,Ca)Cu2O8",Hg2212,52.3,,,,PHC3410677,Hg,1.4,Tl,0.6,Ba,2.0,Y,0.3,Ca,0.7,Cu,2.0,,,,,,,O,8.0,,Hg1.4Tl0.6Ba2.0Y0.3Ca0.7Cu2.0O8.0
33298,Hg1.4Tl0.6Ba2Y0.2Ca0.8Cu2O8-z,"(Hg,Tl)2Ba2(Y,Ca)Cu2O8",Hg2212,42.1,,,,PHC3410677,Hg,1.4,Tl,0.6,Ba,2.0,Y,0.2,Ca,0.8,Cu,2.0,,,,,,,O,8.0,,Hg1.4Tl0.6Ba2.0Y0.2Ca0.8Cu2.0O8.0
33301,Bi2Sr2Ca1Cu2O8,Bi2Sr2CaCu2O8,Bi2212,89.7,,,,PRL0711899,Bi,2.0,Sr,2.0,Ca,1.0,Cu,2.0,,,,,,,,,,,O,8.0,,Bi2.0Sr2.0Ca1.0Cu2.0O8.0
33302,Hg1Ba2Cu1O4.1,HgBa2CuO4+z,Hg1201,60.0,,,,PR06014617,Hg,1.0,Ba,2.0,Cu,1.0,,,,,,,,,,,,,O,4.1,4.1,Hg1.0Ba2.0Cu1.0O4.1
33303,Hg1Ba2Cu1O4.37,HgBa2CuO4+z,Hg1201,35.0,,,,PR06014617,Hg,1.0,Ba,2.0,Cu,1.0,,,,,,,,,,,,,O,4.37,4.37,Hg1.0Ba2.0Cu1.0O4.37
33304,Hg1Ba2Cu1O4+Z,HgBa2CuO4,Hg1201,93.0,,,,PRL0792320,Hg,1.0,Ba,2.0,Cu,1.0,,,,,,,,,,,,,O,4.0,,Hg1.0Ba2.0Cu1.0O4.0
33305,Hg1Ba2Ca2Cu3O8+z,HgBa2Ca2Cu3O8,Hg1223,134.5,,,,PRL0792320,Hg,1.0,Ba,2.0,Ca,2.0,Cu,3.0,,,,,,,,,,,O,8.0,,Hg1.0Ba2.0Ca2.0Cu3.0O8.0
33306,Y1Ba2Cu3O7,YBa2Cu3O7-z,Y123,92.0,,,,PRL0792320,Y,1.0,Ba,2.0,Cu,3.0,,,,,,,,,,,,,O,7.0,7.0,Y1.0Ba2.0Cu3.0O7.0
33307,Y1Ba2Cu3O6.57,YBa2Cu3O7-z,Y123,55.0,,,,PRL0792320,Y,1.0,Ba,2.0,Cu,3.0,,,,,,,,,,,,,O,6.57,6.57,Y1.0Ba2.0Cu3.0O6.57
33308,Nd1.85Ce0.15Cu1O4,"(Nd,Ce)2CuO4",T',17.2,,,,PR04906392,Nd,1.85,Ce,0.15,Cu,1.0,,,,,,,,,,,,,O,4.0,,Nd1.85Ce0.15Cu1.0O4.0
33309,Nd1.85Ce0.15Cu1O4,"(Nd,Ce)2CuO4",T',21.0,,,,PR05000523,Nd,1.85,Ce,0.15,Cu,1.0,,,,,,,,,,,,,O,4.0,,Nd1.85Ce0.15Cu1.0O4.0
33310,Nd1.85Ce0.15Cu1O4,"(Nd,Ce)2CuO4",T',21.5,,,,PR05000523,Nd,1.85,Ce,0.15,Cu,1.0,,,,,,,,,,,,,O,4.0,,Nd1.85Ce0.15Cu1.0O4.0
33311,Nd1.85Ce0.15Cu1O4,"(Nd,Ce)2CuO4",T',21.5,,,,PR05000523,Nd,1.85,Ce,0.15,Cu,1.0,,,,,,,,,,,,,O,4.0,,Nd1.85Ce0.15Cu1.0O4.0
33312,Dy1Ba1Sr1Cu3O7-z,DyBaSrCu3O7,Y123,82.0,3.801,3.85,11.549000000000001,PLA2880105,Dy,1.0,Ba,1.0,Sr,1.0,Cu,3.0,,,,,,,,,,,O,7.0,,Dy1.0Ba1.0Sr1.0Cu3.0O7.0
33314,Y1Ba2Cu4O8,YBa2Cu4O8,Y124,78.1,,,,P065094518,Y,1.0,Ba,2.0,Cu,4.0,,,,,,,,,,,,,O,8.0,,Y1.0Ba2.0Cu4.0O8.0
33315,Y1Ba1.8Sr0.2Cu4O8,"Y(Ba,Sr)2Cu4O8",Y124,76.5,,,,P065094518,Y,1.0,Ba,1.8,Sr,0.2,Cu,4.0,,,,,,,,,,,O,8.0,,Y1.0Ba1.8Sr0.2Cu4.0O8.0
33316,Y1Ba1.65Sr0.35Cu4O8,"Y(Ba,Sr)2Cu4O8",Y124,80.8,,,,P065094518,Y,1.0,Ba,1.65,Sr,0.35,Cu,4.0,,,,,,,,,,,O,8.0,,Y1.0Ba1.65Sr0.35Cu4.0O8.0
33317,Y1Ba1.6Sr0.4Cu4O8,"Y(Ba,Sr)2Cu4O8",Y124,81.4,,,,P065094518,Y,1.0,Ba,1.6,Sr,0.4,Cu,4.0,,,,,,,,,,,O,8.0,,Y1.0Ba1.6Sr0.4Cu4.0O8.0
33318,Y1Ba1.36Sr0.64Cu4O8,"Y(Ba,Sr)2Cu4O8",Y124,81.0,,,,P065094518,Y,1.0,Ba,1.36,Sr,0.64,Cu,4.0,,,,,,,,,,,O,8.0,,Y1.0Ba1.36Sr0.64Cu4.0O8.0
33319,Sm1.85Ce0.15Cu1O3.97,"(Sm,Ce)2CuO4",T',21.8,3.9199,,11.905999999999999,P065104506,Sm,1.85,Ce,0.15,Cu,1.0,,,,,,,,,,,,,O,3.97,3.97,Sm1.85Ce0.15Cu1.0O3.97
33320,Sm1.75Gd0.1Ce0.15Cu1O3.97,"(Sm,Gd,Ce)2CuO4",T',21.4,3.9191,,11.899000000000001,P065104506,Sm,1.75,Gd,0.1,Ce,0.15,Cu,1.0,,,,,,,,,,,O,3.97,3.97,Sm1.75Gd0.1Ce0.15Cu1.0O3.97
33321,Sm1.65Gd0.2Ce0.15Cu1O3.97,"(Sm,Gd,Ce)2CuO4",T',21.0,3.9179,,11.897,P065104506,Sm,1.65,Gd,0.2,Ce,0.15,Cu,1.0,,,,,,,,,,,O,3.97,3.97,Sm1.65Gd0.2Ce0.15Cu1.0O3.97
33322,Sm1.55Gd0.3Ce0.15Cu1O3.97,"(Sm,Gd,Ce)2CuO4",T',20.2,3.9167,,11.889000000000001,P065104506,Sm,1.55,Gd,0.3,Ce,0.15,Cu,1.0,,,,,,,,,,,O,3.97,3.97,Sm1.55Gd0.3Ce0.15Cu1.0O3.97
33323,Sm1.45Gd0.4Ce0.15Cu1O3.97,"(Sm,Gd,Ce)2CuO4",T',19.2,3.9159,,11.884,P065104506,Sm,1.45,Gd,0.4,Ce,0.15,Cu,1.0,,,,,,,,,,,O,3.97,3.97,Sm1.45Gd0.4Ce0.15Cu1.0O3.97
33324,Sm1.35Gd0.5Ce0.15Cu1O3.97,"(Sm,Gd,Ce)2CuO4",T',18.8,3.9143,,11.878,P065104506,Sm,1.35,Gd,0.5,Ce,0.15,Cu,1.0,,,,,,,,,,,O,3.97,3.97,Sm1.35Gd0.5Ce0.15Cu1.0O3.97
33325,Sm1.25Gd0.6Ce0.15Cu1O3.97,"(Sm,Gd,Ce)2CuO4",T',16.8,3.9131,,11.875,P065104506,Sm,1.25,Gd,0.6,Ce,0.15,Cu,1.0,,,,,,,,,,,O,3.97,3.97,Sm1.25Gd0.6Ce0.15Cu1.0O3.97
33326,Sm1.15Gd0.7Ce0.15Cu1O3.97,"(Sm,Gd,Ce)2CuO4",T',16.8,3.9123,,11.87,P065104506,Sm,1.15,Gd,0.7,Ce,0.15,Cu,1.0,,,,,,,,,,,O,3.97,3.97,Sm1.15Gd0.7Ce0.15Cu1.0O3.97
33327,Sm1.05Gd0.8Ce0.15Cu1O3.97,"(Sm,Gd,Ce)2CuO4",T',15.0,3.9107,,11.863,P065104506,Sm,1.05,Gd,0.8,Ce,0.15,Cu,1.0,,,,,,,,,,,O,3.97,3.97,Sm1.05Gd0.8Ce0.15Cu1.0O3.97
33328,Sm0.85Gd1Ce0.15Cu1O3.97,"(Sm,Gd,Ce)2CuO4",T',11.3,3.9087,,11.854000000000001,P065104506,Sm,0.85,Gd,1.0,Ce,0.15,Cu,1.0,,,,,,,,,,,O,3.97,3.97,Sm0.85Gd1.0Ce0.15Cu1.0O3.97
33343,Hg1Ba2Cu1O4.032,HgBa2CuOz,Hg1201,36.0,,,,P065104505,Hg,1.0,Ba,2.0,Cu,1.0,,,,,,,,,,,,,O,4.032,4.032,Hg1.0Ba2.0Cu1.0O4.032
33344,Hg1Ba2Cu1O4.033,HgBa2CuOz,Hg1201,48.0,,,,P065104505,Hg,1.0,Ba,2.0,Cu,1.0,,,,,,,,,,,,,O,4.033,4.033,Hg1.0Ba2.0Cu1.0O4.033
33345,Hg1Ba2Cu1O4.043,HgBa2CuOz,Hg1201,72.0,,,,P065104505,Hg,1.0,Ba,2.0,Cu,1.0,,,,,,,,,,,,,O,4.043,4.043,Hg1.0Ba2.0Cu1.0O4.043
33346,Hg1Ba2Cu1O4.052,HgBa2CuOz,Hg1201,82.0,,,,P065104505,Hg,1.0,Ba,2.0,Cu,1.0,,,,,,,,,,,,,O,4.052,4.052,Hg1.0Ba2.0Cu1.0O4.052
33347,Hg1Ba2Cu1O4.058,HgBa2CuOz,Hg1201,89.0,,,,P065104505,Hg,1.0,Ba,2.0,Cu,1.0,,,,,,,,,,,,,O,4.058,4.058,Hg1.0Ba2.0Cu1.0O4.058
33348,Hg1Ba2Cu1O4.047,HgBa2CuOz,Hg1201,95.0,,,,P065104505,Hg,1.0,Ba,2.0,Cu,1.0,,,,,,,,,,,,,O,4.047,4.047,Hg1.0Ba2.0Cu1.0O4.047
33349,Hg1Ba2Cu1O4.081,HgBa2CuOz,Hg1201,98.0,,,,P065104505,Hg,1.0,Ba,2.0,Cu,1.0,,,,,,,,,,,,,O,4.081,4.081,Hg1.0Ba2.0Cu1.0O4.081
33351,Hg1Ba2Cu0.97Zn0.03O4.027,"HgBa2(Cu,Zn)Oz",Hg1201,28.0,,,,P065104505,Hg,1.0,Ba,2.0,Cu,0.97,Zn,0.03,,,,,,,,,,,O,4.027,4.027,Hg1.0Ba2.0Cu0.97Zn0.03O4.027
33352,Hg1Ba2Cu0.97Zn0.03O4.043,"HgBa2(Cu,Zn)Oz",Hg1201,53.0,,,,P065104505,Hg,1.0,Ba,2.0,Cu,0.97,Zn,0.03,,,,,,,,,,,O,4.043,4.043,Hg1.0Ba2.0Cu0.97Zn0.03O4.043
