Repository: CompRhys/apical

# Data Guide

In all cases whilst compiling this data we have been careful to include as much meta-information as possible to allow data to be traced back to it's original sources. For SuperCon this takes the form of the SuperCon "num :" reference id and then the source publication details. For ICSD we provide the ICSD collection code.

We acknowledge the Japanese National Institute for Materials Science for maintaining the [SuperCon](https://supercon.nims.go.jp/index_en.html) database as well as FIZ Karlsruhe GmbH for maintaining [ICSD](https://www.fiz-karlsruhe.de/en/produkte-und-dienstleistungen/inorganic-crystal-structure-database-icsd).

File: processed-data/super_cuprates.csv (part 28 of 58)
num :,composition :,str3 :,tc :,lata :,latb :,latc :,refno :,author :,title :,journal :,year :
7836,Y0.8Pr0.2Ba2.0Cu3.0O7.65,Y123,66.5,3.873,,11.629000000000001,JJP0361374,"Bin OKAI, Katsuo KATO,",High-Oxygen-Pressure Synthesis of Superconducting Y0.8Pr0.2Ba2Cu3O8,Japanese J.Appl.Phys.Lett.36(1997)1374-1375,1997.0
7837,Y0.8Pr0.2Ba2.0Cu3.0O7.67,Y123,67.5,3.8680000000000003,,11.630999999999998,JJP0361374,"Bin OKAI, Katsuo KATO,",High-Oxygen-Pressure Synthesis of Superconducting Y0.8Pr0.2Ba2Cu3O8,Japanese J.Appl.Phys.Lett.36(1997)1374-1375,1997.0
7838,Y0.8Pr0.2Ba2.0Cu3.0O7.79,Y123,65.4,3.8680000000000003,,11.629000000000001,JJP0361374,"Bin OKAI, Katsuo KATO,",High-Oxygen-Pressure Synthesis of Superconducting Y0.8Pr0.2Ba2Cu3O8,Japanese J.Appl.Phys.Lett.36(1997)1374-1375,1997.0
7839,Y0.8Pr0.2Ba2.0Cu3.0O8.04,Y123,64.4,3.873,,11.627,JJP0361374,"Bin OKAI, Katsuo KATO,",High-Oxygen-Pressure Synthesis of Superconducting Y0.8Pr0.2Ba2Cu3O8,Japanese J.Appl.Phys.Lett.36(1997)1374-1375,1997.0
7840,Y0.8Pr0.2Ba2.0Cu3.0O8.06,Y123,65.8,3.875,,11.623,JJP0361374,"Bin OKAI, Katsuo KATO,",High-Oxygen-Pressure Synthesis of Superconducting Y0.8Pr0.2Ba2Cu3O8,Japanese J.Appl.Phys.Lett.36(1997)1374-1375,1997.0
7841,Pb1.75Ca0.2Y1.0Sr2.0Cu3.0O8.0,,45.0,,,,JSC1270064,"A. Maignan, B. Raveau, C. Martin, M. Hervieu, R. Seshadri,","Substitution of Chromium for Univalent Copper in Superconducting Pb2Sr2(Ca,Y)Cu3O8+delta",J.Soild State Chem.127(1996)64-71,1996.0
7842,Pb1.75Ca0.2Y1.0Sr2.0Cu2.85Cr0.15O8.0,,35.0,5.386,5.42,15.72,JSC1270064,"A. Maignan, B. Raveau, C. Martin, M. Hervieu, R. Seshadri,","Substitution of Chromium for Univalent Copper in Superconducting Pb2Sr2(Ca,Y)Cu3O8+delta",J.Soild State Chem.127(1996)64-71,1996.0
7843,Pb1.75Ca0.2Y0.8Sr2.0Cu3.0O8.0,,75.0,,,,JSC1270064,"A. Maignan, B. Raveau, C. Martin, M. Hervieu, R. Seshadri,","Substitution of Chromium for Univalent Copper in Superconducting Pb2Sr2(Ca,Y)Cu3O8+delta",J.Soild State Chem.127(1996)64-71,1996.0
7844,Pb1.75Ca0.2Y0.8Sr2.0Cu2.85Cr0.15O8.0,,65.0,,,,JSC1270064,"A. Maignan, B. Raveau, C. Martin, M. Hervieu, R. Seshadri,","Substitution of Chromium for Univalent Copper in Superconducting Pb2Sr2(Ca,Y)Cu3O8+delta",J.Soild State Chem.127(1996)64-71,1996.0
7849,Y0.9Ca0.1Ba2.0Cu3.0O6.5,Y123,79.3,3.8339999999999996,3.878,11.745,JSC1270056,"H. Mazaki, L.G. Johansson, M. Kakihana, M. Osada, P. Berastegui, S. Tochihara, S.-G. Eriksson,",A Neutron Diffraction Study of Ca Doped and Oxygen Deficient YBa2Cu3O7-delta,J.Solid State Chem.127(1996)56-63,1996.0
7851,Y0.8Ca0.2Ba2.0Cu3.0O6.5,,84.8,,,,JSC1270056,"H. Mazaki, L.G. Johansson, M. Kakihana, M. Osada, P. Berastegui, S. Tochihara, S.-G. Eriksson,",A Neutron Diffraction Study of Ca Doped and Oxygen Deficient YBa2Cu3O7-delta,J.Solid State Chem.127(1996)56-63,1996.0
7853,Y0.9Ca0.1Ba2.0Cu3.0O6.03,Y123,19.8,3.8569999999999998,,11.835,JSC1270056,"H. Mazaki, L.G. Johansson, M. Kakihana, M. Osada, P. Berastegui, S. Tochihara, S.-G. Eriksson,",A Neutron Diffraction Study of Ca Doped and Oxygen Deficient YBa2Cu3O7-delta,J.Solid State Chem.127(1996)56-63,1996.0
7854,Y0.8Ca0.2Ba2.0Cu3.0O6.03,Y123,43.5,3.8539999999999996,,11.83,JSC1270056,"H. Mazaki, L.G. Johansson, M. Kakihana, M. Osada, P. Berastegui, S. Tochihara, S.-G. Eriksson,",A Neutron Diffraction Study of Ca Doped and Oxygen Deficient YBa2Cu3O7-delta,J.Solid State Chem.127(1996)56-63,1996.0
7856,Hg0.65V0.35Sr2.0Ca0.55Nd0.45Cu2.0O6.8,,67.0,,,,APJ0366306,"Elsayed KANDYEL, Hajime ASANO, Morsy ABOU-SEKKINA, Saiid AMER, Takashi KAMIYAMA,","Synthesis, Structure and Superconductivity of (Hg0.65V0.35)Sr2(Ca1-xNdx)Cu2Oz",Japanese J. Appl.Phys.36(1997)6306-6310,1997.0
7859,Hg1.0Ba2.0Cu1.0O4.0,Hg1201,91.0,3.8810000000000002,,9.522,PHC2890153,"G.B. Peacock, I. Gameson, J.J. Capponi, M. Slaski, P.P. Edwards,",Fluorination of mercury-based high-temperature superconductors,"Physica.C,289(1997)153-160",1997.0
7860,Hg1.0Ba2.0Cu1.0O4.0,Hg1201,35.0,3.9210000000000003,,9.611,PHC2890153,"G.B. Peacock, I. Gameson, J.J. Capponi, M. Slaski, P.P. Edwards,",Fluorination of mercury-based high-temperature superconductors,"Physica.C,289(1997)153-160",1997.0
7861,Hg1.0Ba2.0Ca1.0Cu2.0O6.0,Hg1212,120.0,3.87,,12.720999999999998,PHC2890153,"G.B. Peacock, I. Gameson, J.J. Capponi, M. Slaski, P.P. Edwards,",Fluorination of mercury-based high-temperature superconductors,"Physica.C,289(1997)153-160",1997.0
7862,Hg1.0Ba2.0Ca2.0Cu3.0O8.0,Hg1223,115.0,3.855,,15.825999999999999,PHC2890153,"G.B. Peacock, I. Gameson, J.J. Capponi, M. Slaski, P.P. Edwards,",Fluorination of mercury-based high-temperature superconductors,"Physica.C,289(1997)153-160",1997.0
7871,Tl1.0Ba2.0Ca2.0Cu3.0O9.0,Tl1223,110.0,3.853,,15.913,APL0712370,"A.M. Hermann, V. Badri, Y.T. Wang,",Significantly enhanced flux pinning in the Bi-substituted TlBa2Ca2Cu3Oy system,Appl.Phys.Lett.71(1997)2370,1997.0
7872,Tl0.8Bi0.2Ba2.0Ca2.0Cu3.0O9.0,Tl1223,116.0,3.846,,15.815999999999999,APL0712370,"A.M. Hermann, V. Badri, Y.T. Wang,",Significantly enhanced flux pinning in the Bi-substituted TlBa2Ca2Cu3Oy system,Appl.Phys.Lett.71(1997)2370,1997.0
7890,Sr2.0Cu1.0O3.1,T,70.0,3.764,,12.548,NAT3640315,"M. Azuma, M. Takano, Y. Takeda, Z. Hiroi,",A new family of copper oxide superconductors Srn+1CunO2n+1+delta stabilized at high pressure,Nature 364(1993)315-317,1993.0
7891,Sr3.0Cu2.0O5.0,,100.0,3.9,,21.0,NAT3640315,"M. Azuma, M. Takano, Y. Takeda, Z. Hiroi,",A new family of copper oxide superconductors Srn+1CunO2n+1+delta stabilized at high pressure,Nature 364(1993)315-317,1993.0
7893,Y1.0Ba2.0Cu3.0O8.0,Y123,93.0,3.826,3.887,11.682,PHC2980066,"J. Gao, W.H. Tang,",Influence of Nd at Ba-sites on superconductivity of YBa2-x NdxCu3Oy,"Physica.C,298(1998)66-72",1998.0
7903,Sr2.0Cu1.0O3.1,Sr0201,70.0,3.764,,12.548,NAT3640315,"M. Azuma, M. Takano, Y. Takeda, Z. Hiroi,",A new family of copper oxide superconductors Srn+1CunO2n+1+delta stabilized at high pressure,Nature 364(1993)315-317,1993.0
7904,Sr2.1Ca0.9Cu2.0O5.0,Sr0212,100.0,,,,NAT3640315,"M. Azuma, M. Takano, Y. Takeda, Z. Hiroi,",A new family of copper oxide superconductors Srn+1CunO2n+1+delta stabilized at high pressure,Nature 364(1993)315-317,1993.0
7910,Pb0.5Hg0.5Sr1.2La0.8Cu1.0O5.0,1201,24.0,3.7910000000000004,,8.691,PHC2160237,"D.A.JEFFERSON, D.S.SHY, R.S.LIU, S.F.HU,","SUPERCONDUCTIVITY UP TO 32 K IN A NEW FAMILY OF THE HG-CONTAINING (PB,HG)(SR,LA)2CUO5-Z (1201) SYSTEM","PHYSICA C,216(1993)237",1993.0
7911,Tm1.83Ca0.17Cu1.0O4.0,T',30.0,,,,PHC2350075,"W.J. Zhu, Z.X. Zhao,","New synthesis, structural features and superconductivity",Physica.C235(1994)75-78,1994.0
7913,La1.85Sr0.15Cu1.0O4.0,T,36.5,,,,SSC1050037,"B. Giordenengo, B.Giordanengo, E.M. Baggio-Saitovitch, E.M.Baggio-Saitovich, J.E. Musa, J.E.Musa, S. Garcia, S.Garcia,",TWO REGIMES BEHAVIOR IN THE RESISTIVITY OF THE La1.85Sr0.15Cu1-xLixO4 SYSTEM: A SIGNATURE OF DIFFERENT ELECTRONIC STATES FOR HOLES,Solid State Commun.105(1998)37-40,1998.0
7914,La1.85Sr0.15Cu0.98Li0.02O4.0,T,36.5,,,,SSC1050037,"B. Giordenengo, B.Giordanengo, E.M. Baggio-Saitovitch, E.M.Baggio-Saitovich, J.E. Musa, J.E.Musa, S. Garcia, S.Garcia,",TWO REGIMES BEHAVIOR IN THE RESISTIVITY OF THE La1.85Sr0.15Cu1-xLixO4 SYSTEM: A SIGNATURE OF DIFFERENT ELECTRONIC STATES FOR HOLES,Solid State Commun.105(1998)37-40,1998.0
7915,La1.85Sr0.15Cu0.97Li0.03O4.0,T,33.5,,,,SSC1050037,"B. Giordenengo, B.Giordanengo, E.M. Baggio-Saitovitch, E.M.Baggio-Saitovich, J.E. Musa, J.E.Musa, S. Garcia, S.Garcia,",TWO REGIMES BEHAVIOR IN THE RESISTIVITY OF THE La1.85Sr0.15Cu1-xLixO4 SYSTEM: A SIGNATURE OF DIFFERENT ELECTRONIC STATES FOR HOLES,Solid State Commun.105(1998)37-40,1998.0
7916,La1.85Sr0.15Cu0.95Li0.05O4.0,T,27.2,,,,SSC1050037,"B. Giordenengo, B.Giordanengo, E.M. Baggio-Saitovitch, E.M.Baggio-Saitovich, J.E. Musa, J.E.Musa, S. Garcia, S.Garcia,",TWO REGIMES BEHAVIOR IN THE RESISTIVITY OF THE La1.85Sr0.15Cu1-xLixO4 SYSTEM: A SIGNATURE OF DIFFERENT ELECTRONIC STATES FOR HOLES,Solid State Commun.105(1998)37-40,1998.0
7922,Nd2.0Cu1.0O4.0,T',27.0,,,,PR0459951,"H. Yamauchi, Jun Sugiyama, Kiyotaka Matsuura, Michikazu Kosuge, Shoji Tanaka,",Hall and thermoelectric-power coefficients of superconducting Nd2CuO4-xFx,"Phys.Rev.B.,45(1992)9951",1992.0
7923,Nd2.0Cu1.0F0.22O3.78,T',24.5,,,,PR0459951,"H. Yamauchi, Jun Sugiyama, Kiyotaka Matsuura, Michikazu Kosuge, Shoji Tanaka,",Hall and thermoelectric-power coefficients of superconducting Nd2CuO4-xFx,"Phys.Rev.B.,45(1992)9951",1992.0
7924,Nd2.0Cu1.0F0.24O3.76,T',27.0,,,,PR0459951,"H. Yamauchi, Jun Sugiyama, Kiyotaka Matsuura, Michikazu Kosuge, Shoji Tanaka,",Hall and thermoelectric-power coefficients of superconducting Nd2CuO4-xFx,"Phys.Rev.B.,45(1992)9951",1992.0
7925,Nd2.0Cu1.0F0.3O3.7,T',27.0,,,,PR0459951,"H. Yamauchi, Jun Sugiyama, Kiyotaka Matsuura, Michikazu Kosuge, Shoji Tanaka,",Hall and thermoelectric-power coefficients of superconducting Nd2CuO4-xFx,"Phys.Rev.B.,45(1992)9951",1992.0
7926,Pb0.6Cu0.4Sr1.0La1.0Cu1.0O5.05,Pb1201,37.6,3.7739999999999996,,8.691,PHC2680095,"Eriko Ohshima, Masae Kikuchi, Masayasu Nagoshi, Minako Shida, Yasuhiko Syono,","Valence analysis of Pb and Cu and superconductivity of(Pb,Cu)(Sr,La)2CuOy","Physica.C,268(1996)95-99",1996.0
7927,Pb0.6Cu0.4Sr1.0La1.0Cu1.0O5.06,Pb1201,37.8,3.7760000000000002,,8.687000000000001,PHC2680095,"Eriko Ohshima, Masae Kikuchi, Masayasu Nagoshi, Minako Shida, Yasuhiko Syono,","Valence analysis of Pb and Cu and superconductivity of(Pb,Cu)(Sr,La)2CuOy","Physica.C,268(1996)95-99",1996.0
7928,Pb0.6Cu0.4Sr1.0La1.0Cu1.0O5.09,Pb1201,36.7,3.7760000000000002,,8.687999999999999,PHC2680095,"Eriko Ohshima, Masae Kikuchi, Masayasu Nagoshi, Minako Shida, Yasuhiko Syono,","Valence analysis of Pb and Cu and superconductivity of(Pb,Cu)(Sr,La)2CuOy","Physica.C,268(1996)95-99",1996.0
7929,Pb0.6Cu0.4Sr1.0La1.0Cu1.0O5.12,Pb1201,35.9,3.7769999999999997,,8.665,PHC2680095,"Eriko Ohshima, Masae Kikuchi, Masayasu Nagoshi, Minako Shida, Yasuhiko Syono,","Valence analysis of Pb and Cu and superconductivity of(Pb,Cu)(Sr,La)2CuOy","Physica.C,268(1996)95-99",1996.0
7930,Pb0.6Cu0.4Sr1.0La1.0Cu1.0O5.15,Pb1201,32.0,3.784,,8.668,PHC2680095,"Eriko Ohshima, Masae Kikuchi, Masayasu Nagoshi, Minako Shida, Yasuhiko Syono,","Valence analysis of Pb and Cu and superconductivity of(Pb,Cu)(Sr,La)2CuOy","Physica.C,268(1996)95-99",1996.0
7931,Pb0.6Cu0.4Sr1.0La1.0Cu1.0O5.19,Pb1201,25.1,3.7880000000000003,,8.662,PHC2680095,"Eriko Ohshima, Masae Kikuchi, Masayasu Nagoshi, Minako Shida, Yasuhiko Syono,","Valence analysis of Pb and Cu and superconductivity of(Pb,Cu)(Sr,La)2CuOy","Physica.C,268(1996)95-99",1996.0
7932,Pb0.6Cu0.4Sr1.0La1.0Cu1.0O5.21,Pb1201,25.1,3.795,,8.637,PHC2680095,"Eriko Ohshima, Masae Kikuchi, Masayasu Nagoshi, Minako Shida, Yasuhiko Syono,","Valence analysis of Pb and Cu and superconductivity of(Pb,Cu)(Sr,La)2CuOy","Physica.C,268(1996)95-99",1996.0
7933,Pb0.6Cu0.4Sr1.1La0.9Cu1.0O5.07,Pb1201,33.9,,,,PHC2680095,"Eriko Ohshima, Masae Kikuchi, Masayasu Nagoshi, Minako Shida, Yasuhiko Syono,","Valence analysis of Pb and Cu and superconductivity of(Pb,Cu)(Sr,La)2CuOy","Physica.C,268(1996)95-99",1996.0
7934,Pb0.6Cu0.4Sr1.1La0.9Cu1.0O5.12,Pb1201,31.0,,,,PHC2680095,"Eriko Ohshima, Masae Kikuchi, Masayasu Nagoshi, Minako Shida, Yasuhiko Syono,","Valence analysis of Pb and Cu and superconductivity of(Pb,Cu)(Sr,La)2CuOy","Physica.C,268(1996)95-99",1996.0
7935,Pb0.6Cu0.4Sr1.1La0.9Cu1.0O5.18,Pb1201,28.0,,,,PHC2680095,"Eriko Ohshima, Masae Kikuchi, Masayasu Nagoshi, Minako Shida, Yasuhiko Syono,","Valence analysis of Pb and Cu and superconductivity of(Pb,Cu)(Sr,La)2CuOy","Physica.C,268(1996)95-99",1996.0
7936,Pb0.6Cu0.4Sr1.1La0.9Cu1.0O5.19,Pb1201,25.0,,,,PHC2680095,"Eriko Ohshima, Masae Kikuchi, Masayasu Nagoshi, Minako Shida, Yasuhiko Syono,","Valence analysis of Pb and Cu and superconductivity of(Pb,Cu)(Sr,La)2CuOy","Physica.C,268(1996)95-99",1996.0
7937,Pb0.6Cu0.4Sr0.8La1.2Cu1.0O5.06,Pb1201,28.7,,,,PHC2680095,"Eriko Ohshima, Masae Kikuchi, Masayasu Nagoshi, Minako Shida, Yasuhiko Syono,","Valence analysis of Pb and Cu and superconductivity of(Pb,Cu)(Sr,La)2CuOy","Physica.C,268(1996)95-99",1996.0
7938,Pb0.6Cu0.4Sr0.8La1.2Cu1.0O5.11,Pb1201,34.8,,,,PHC2680095,"Eriko Ohshima, Masae Kikuchi, Masayasu Nagoshi, Minako Shida, Yasuhiko Syono,","Valence analysis of Pb and Cu and superconductivity of(Pb,Cu)(Sr,La)2CuOy","Physica.C,268(1996)95-99",1996.0
7939,Pb0.6Cu0.4Sr0.8La1.2Cu1.0O5.29,Pb1201,25.2,,,,PHC2680095,"Eriko Ohshima, Masae Kikuchi, Masayasu Nagoshi, Minako Shida, Yasuhiko Syono,","Valence analysis of Pb and Cu and superconductivity of(Pb,Cu)(Sr,La)2CuOy","Physica.C,268(1996)95-99",1996.0
7940,Pb0.6Cu0.4Sr0.8La1.2Cu1.0O5.28,Pb1201,28.1,,,,PHC2680095,"Eriko Ohshima, Masae Kikuchi, Masayasu Nagoshi, Minako Shida, Yasuhiko Syono,","Valence analysis of Pb and Cu and superconductivity of(Pb,Cu)(Sr,La)2CuOy","Physica.C,268(1996)95-99",1996.0
7941,Pb0.6Cu0.4Sr0.9La1.1Cu1.0O5.06,Pb1201,37.6,,,,PHC2680095,"Eriko Ohshima, Masae Kikuchi, Masayasu Nagoshi, Minako Shida, Yasuhiko Syono,","Valence analysis of Pb and Cu and superconductivity of(Pb,Cu)(Sr,La)2CuOy","Physica.C,268(1996)95-99",1996.0
7942,Pb0.6Cu0.4Sr0.9La1.1Cu1.0O5.18,Pb1201,31.6,,,,PHC2680095,"Eriko Ohshima, Masae Kikuchi, Masayasu Nagoshi, Minako Shida, Yasuhiko Syono,","Valence analysis of Pb and Cu and superconductivity of(Pb,Cu)(Sr,La)2CuOy","Physica.C,268(1996)95-99",1996.0
7943,Pb0.6Cu0.4Sr0.9La1.1Cu1.0O5.24,Pb1201,27.8,,,,PHC2680095,"Eriko Ohshima, Masae Kikuchi, Masayasu Nagoshi, Minako Shida, Yasuhiko Syono,","Valence analysis of Pb and Cu and superconductivity of(Pb,Cu)(Sr,La)2CuOy","Physica.C,268(1996)95-99",1996.0
7944,Pb0.5Cu0.5Sr1.0La1.0Cu1.0O5.03,Pb1201,36.7,3.778,,8.676,PHC2680095,"Eriko Ohshima, Masae Kikuchi, Masayasu Nagoshi, Minako Shida, Yasuhiko Syono,","Valence analysis of Pb and Cu and superconductivity of(Pb,Cu)(Sr,La)2CuOy","Physica.C,268(1996)95-99",1996.0
7945,Pb0.5Cu0.5Sr1.0La1.0Cu1.0O5.05,Pb1201,36.7,3.772,,8.687999999999999,PHC2680095,"Eriko Ohshima, Masae Kikuchi, Masayasu Nagoshi, Minako Shida, Yasuhiko Syono,","Valence analysis of Pb and Cu and superconductivity of(Pb,Cu)(Sr,La)2CuOy","Physica.C,268(1996)95-99",1996.0
7946,Pb0.5Cu0.5Sr1.0La1.0Cu1.0O5.1,Pb1201,31.9,3.778,,8.666,PHC2680095,"Eriko Ohshima, Masae Kikuchi, Masayasu Nagoshi, Minako Shida, Yasuhiko Syono,","Valence analysis of Pb and Cu and superconductivity of(Pb,Cu)(Sr,La)2CuOy","Physica.C,268(1996)95-99",1996.0
7947,Pb0.5Cu0.5Sr1.0La1.0Cu1.0O5.15,Pb1201,28.0,3.7889999999999997,,8.649,PHC2680095,"Eriko Ohshima, Masae Kikuchi, Masayasu Nagoshi, Minako Shida, Yasuhiko Syono,","Valence analysis of Pb and Cu and superconductivity of(Pb,Cu)(Sr,La)2CuOy","Physica.C,268(1996)95-99",1996.0
7948,Pb0.5Cu0.5Sr1.0La1.0Cu1.0O5.19,Pb1201,24.1,3.7910000000000004,,8.627,PHC2680095,"Eriko Ohshima, Masae Kikuchi, Masayasu Nagoshi, Minako Shida, Yasuhiko Syono,","Valence analysis of Pb and Cu and superconductivity of(Pb,Cu)(Sr,La)2CuOy","Physica.C,268(1996)95-99",1996.0
7949,Pb0.5Cu0.5Sr0.8La1.2Cu1.0O5.01,Pb1201,38.7,3.772,,8.684,PHC2680095,"Eriko Ohshima, Masae Kikuchi, Masayasu Nagoshi, Minako Shida, Yasuhiko Syono,","Valence analysis of Pb and Cu and superconductivity of(Pb,Cu)(Sr,La)2CuOy","Physica.C,268(1996)95-99",1996.0
7950,Pb0.5Cu0.5Sr0.8La1.2Cu1.0O5.1,Pb1201,34.9,3.783,,8.673,PHC2680095,"Eriko Ohshima, Masae Kikuchi, Masayasu Nagoshi, Minako Shida, Yasuhiko Syono,","Valence analysis of Pb and Cu and superconductivity of(Pb,Cu)(Sr,La)2CuOy","Physica.C,268(1996)95-99",1996.0
7951,Pb0.5Cu0.5Sr0.8La1.2Cu1.0O5.16,Pb1201,28.0,3.7910000000000004,,8.651,PHC2680095,"Eriko Ohshima, Masae Kikuchi, Masayasu Nagoshi, Minako Shida, Yasuhiko Syono,","Valence analysis of Pb and Cu and superconductivity of(Pb,Cu)(Sr,La)2CuOy","Physica.C,268(1996)95-99",1996.0
7952,Pb0.5Cu0.5Sr0.8La1.2Cu1.0O5.25,Pb1201,25.2,3.799,,8.632,PHC2680095,"Eriko Ohshima, Masae Kikuchi, Masayasu Nagoshi, Minako Shida, Yasuhiko Syono,","Valence analysis of Pb and Cu and superconductivity of(Pb,Cu)(Sr,La)2CuOy","Physica.C,268(1996)95-99",1996.0
7953,Pb0.5Cu0.5Sr0.9La1.1Cu1.0O5.02,Pb1201,38.5,3.7710000000000004,,8.687999999999999,PHC2680095,"Eriko Ohshima, Masae Kikuchi, Masayasu Nagoshi, Minako Shida, Yasuhiko Syono,","Valence analysis of Pb and Cu and superconductivity of(Pb,Cu)(Sr,La)2CuOy","Physica.C,268(1996)95-99",1996.0
7954,Pb0.5Cu0.5Sr0.9La1.1Cu1.0O5.08,Pb1201,37.7,3.78,,8.679,PHC2680095,"Eriko Ohshima, Masae Kikuchi, Masayasu Nagoshi, Minako Shida, Yasuhiko Syono,","Valence analysis of Pb and Cu and superconductivity of(Pb,Cu)(Sr,La)2CuOy","Physica.C,268(1996)95-99",1996.0
7955,Pb0.5Cu0.5Sr0.9La1.1Cu1.0O5.16,Pb1201,28.1,3.79,,8.652000000000001,PHC2680095,"Eriko Ohshima, Masae Kikuchi, Masayasu Nagoshi, Minako Shida, Yasuhiko Syono,","Valence analysis of Pb and Cu and superconductivity of(Pb,Cu)(Sr,La)2CuOy","Physica.C,268(1996)95-99",1996.0
7956,Pb0.5Cu0.5Sr0.9La1.1Cu1.0O5.22,Pb1201,24.9,3.79,,8.609,PHC2680095,"Eriko Ohshima, Masae Kikuchi, Masayasu Nagoshi, Minako Shida, Yasuhiko Syono,","Valence analysis of Pb and Cu and superconductivity of(Pb,Cu)(Sr,La)2CuOy","Physica.C,268(1996)95-99",1996.0
7961,Ba1.6Sr0.4Yb1.0Cu3.0O6.96,Cu1212,82.0,3.7889999999999997,3.867,11.59,PHC3000017,"H. Yamauchi, K. Fujinami, M. Karppinen,","Investigation of different hole-doping routes in Cu(Ba,Sr)2(Yb1-xCax)Cu2O6+z","Physica.C,300(1998)17-25",1998.0
7962,Ba1.6Sr0.4Yb1.0Cu3.0O6.8,Cu1212,81.0,3.795,3.872,11.6,PHC3000017,"H. Yamauchi, K. Fujinami, M. Karppinen,","Investigation of different hole-doping routes in Cu(Ba,Sr)2(Yb1-xCax)Cu2O6+z","Physica.C,300(1998)17-25",1998.0
7963,Ba1.6Sr0.4Yb1.0Cu3.0O6.75,Cu1212,60.0,3.803,3.864,11.63,PHC3000017,"H. Yamauchi, K. Fujinami, M. Karppinen,","Investigation of different hole-doping routes in Cu(Ba,Sr)2(Yb1-xCax)Cu2O6+z","Physica.C,300(1998)17-25",1998.0
7964,Ba1.6Sr0.4Yb1.0Cu3.0O6.64,Cu1212,47.0,3.806,3.858,11.64,PHC3000017,"H. Yamauchi, K. Fujinami, M. Karppinen,","Investigation of different hole-doping routes in Cu(Ba,Sr)2(Yb1-xCax)Cu2O6+z","Physica.C,300(1998)17-25",1998.0
7965,Ba1.6Sr0.4Yb1.0Cu3.0O6.53,Cu1212,34.0,3.8169999999999997,3.8510000000000004,11.67,PHC3000017,"H. Yamauchi, K. Fujinami, M. Karppinen,","Investigation of different hole-doping routes in Cu(Ba,Sr)2(Yb1-xCax)Cu2O6+z","Physica.C,300(1998)17-25",1998.0
7971,Ba1.6Sr0.4Yb0.95Ca0.05Cu3.0O6.8,Cu1212,80.0,3.792,3.862,11.61,PHC3000017,"H. Yamauchi, K. Fujinami, M. Karppinen,","Investigation of different hole-doping routes in Cu(Ba,Sr)2(Yb1-xCax)Cu2O6+z","Physica.C,300(1998)17-25",1998.0
7972,Ba1.6Sr0.4Yb0.95Ca0.05Cu3.0O6.76,Cu1212,80.0,3.8,3.864,11.62,PHC3000017,"H. Yamauchi, K. Fujinami, M. Karppinen,","Investigation of different hole-doping routes in Cu(Ba,Sr)2(Yb1-xCax)Cu2O6+z","Physica.C,300(1998)17-25",1998.0
7973,Ba1.6Sr0.4Yb0.95Ca0.05Cu3.0O6.58,Cu1212,55.0,3.813,3.863,11.66,PHC3000017,"H. Yamauchi, K. Fujinami, M. Karppinen,","Investigation of different hole-doping routes in Cu(Ba,Sr)2(Yb1-xCax)Cu2O6+z","Physica.C,300(1998)17-25",1998.0
7974,Ba1.6Sr0.4Yb0.95Ca0.05Cu3.0O6.56,Cu1212,30.0,3.835,,11.69,PHC3000017,"H. Yamauchi, K. Fujinami, M. Karppinen,","Investigation of different hole-doping routes in Cu(Ba,Sr)2(Yb1-xCax)Cu2O6+z","Physica.C,300(1998)17-25",1998.0
7980,Ba1.6Sr0.4Yb0.85Ca0.15Cu3.0O6.83,Cu1212,76.0,3.795,3.8569999999999998,11.61,PHC3000017,"H. Yamauchi, K. Fujinami, M. Karppinen,","Investigation of different hole-doping routes in Cu(Ba,Sr)2(Yb1-xCax)Cu2O6+z","Physica.C,300(1998)17-25",1998.0
7981,Ba1.6Sr0.4Yb0.85Ca0.15Cu3.0O6.6,Cu1212,61.0,3.8160000000000003,3.862,11.67,PHC3000017,"H. Yamauchi, K. Fujinami, M. Karppinen,","Investigation of different hole-doping routes in Cu(Ba,Sr)2(Yb1-xCax)Cu2O6+z","Physica.C,300(1998)17-25",1998.0
7982,Ba1.6Sr0.4Yb0.85Ca0.15Cu3.0O6.36,Cu1212,19.0,3.833,,11.7,PHC3000017,"H. Yamauchi, K. Fujinami, M. Karppinen,","Investigation of different hole-doping routes in Cu(Ba,Sr)2(Yb1-xCax)Cu2O6+z","Physica.C,300(1998)17-25",1998.0
7986,Ba1.6Sr0.4Yb0.75Ca0.25Cu3.0O6.68,Cu1212,74.0,3.801,3.8569999999999998,11.6,PHC3000017,"H. Yamauchi, K. Fujinami, M. Karppinen,","Investigation of different hole-doping routes in Cu(Ba,Sr)2(Yb1-xCax)Cu2O6+z","Physica.C,300(1998)17-25",1998.0
7987,Ba1.6Sr0.4Yb0.75Ca0.25Cu3.0O6.51,Cu1212,66.0,,,,PHC3000017,"H. Yamauchi, K. Fujinami, M. Karppinen,","Investigation of different hole-doping routes in Cu(Ba,Sr)2(Yb1-xCax)Cu2O6+z","Physica.C,300(1998)17-25",1998.0
7988,Ba1.6Sr0.4Yb0.75Ca0.25Cu3.0O6.3,Cu1212,34.0,3.835,,11.71,PHC3000017,"H. Yamauchi, K. Fujinami, M. Karppinen,","Investigation of different hole-doping routes in Cu(Ba,Sr)2(Yb1-xCax)Cu2O6+z","Physica.C,300(1998)17-25",1998.0
7989,Ba1.6Sr0.4Yb0.75Ca0.25Cu3.0O6.19,Cu1212,25.0,3.82,,11.72,PHC3000017,"H. Yamauchi, K. Fujinami, M. Karppinen,","Investigation of different hole-doping routes in Cu(Ba,Sr)2(Yb1-xCax)Cu2O6+z","Physica.C,300(1998)17-25",1998.0
7990,Ba1.6Sr0.4Yb0.75Ca0.25Cu3.0O6.19,Cu1212,23.0,3.8310000000000004,,11.73,PHC3000017,"H. Yamauchi, K. Fujinami, M. Karppinen,","Investigation of different hole-doping routes in Cu(Ba,Sr)2(Yb1-xCax)Cu2O6+z","Physica.C,300(1998)17-25",1998.0
7991,Ba1.6Sr0.4Yb0.75Ca0.25Cu3.0O6.0,Cu1212,22.0,3.833,,11.72,PHC3000017,"H. Yamauchi, K. Fujinami, M. Karppinen,","Investigation of different hole-doping routes in Cu(Ba,Sr)2(Yb1-xCax)Cu2O6+z","Physica.C,300(1998)17-25",1998.0
7992,Ba1.6Sr0.4Yb0.65Ca0.35Cu3.0O6.63,Cu1212,77.0,3.806,3.855,11.62,PHC3000017,"H. Yamauchi, K. Fujinami, M. Karppinen,","Investigation of different hole-doping routes in Cu(Ba,Sr)2(Yb1-xCax)Cu2O6+z","Physica.C,300(1998)17-25",1998.0
7993,Ba1.6Sr0.4Yb0.65Ca0.35Cu3.0O6.53,Cu1212,78.0,3.8160000000000003,3.8569999999999998,11.65,PHC3000017,"H. Yamauchi, K. Fujinami, M. Karppinen,","Investigation of different hole-doping routes in Cu(Ba,Sr)2(Yb1-xCax)Cu2O6+z","Physica.C,300(1998)17-25",1998.0
7994,Ba1.6Sr0.4Yb0.65Ca0.35Cu3.0O6.52,Cu1212,79.0,3.827,3.8480000000000003,11.66,PHC3000017,"H. Yamauchi, K. Fujinami, M. Karppinen,","Investigation of different hole-doping routes in Cu(Ba,Sr)2(Yb1-xCax)Cu2O6+z","Physica.C,300(1998)17-25",1998.0
7995,Ba1.6Sr0.4Yb0.65Ca0.35Cu3.0O6.45,Cu1212,73.0,3.835,,11.68,PHC3000017,"H. Yamauchi, K. Fujinami, M. Karppinen,","Investigation of different hole-doping routes in Cu(Ba,Sr)2(Yb1-xCax)Cu2O6+z","Physica.C,300(1998)17-25",1998.0
7996,Ba1.6Sr0.4Yb0.65Ca0.35Cu2.0O6.4,Cu1212,61.0,3.838,,11.69,PHC3000017,"H. Yamauchi, K. Fujinami, M. Karppinen,","Investigation of different hole-doping routes in Cu(Ba,Sr)2(Yb1-xCax)Cu2O6+z","Physica.C,300(1998)17-25",1998.0
7997,Ba1.6Sr0.4Yb0.65Ca0.35Cu3.0O6.28,Cu1212,51.0,3.8369999999999997,,11.72,PHC3000017,"H. Yamauchi, K. Fujinami, M. Karppinen,","Investigation of different hole-doping routes in Cu(Ba,Sr)2(Yb1-xCax)Cu2O6+z","Physica.C,300(1998)17-25",1998.0
7998,Ba1.6Sr0.4Yb0.8Ca0.2Cu3.0O6.04,Cu1212,13.0,3.83,,11.72,PHC3000017,"H. Yamauchi, K. Fujinami, M. Karppinen,","Investigation of different hole-doping routes in Cu(Ba,Sr)2(Yb1-xCax)Cu2O6+z","Physica.C,300(1998)17-25",1998.0
7999,Ba1.6Sr0.4Yb0.7Ca0.3Cu3.0O6.0,Cu1212,41.0,3.83,,11.74,PHC3000017,"H. Yamauchi, K. Fujinami, M. Karppinen,","Investigation of different hole-doping routes in Cu(Ba,Sr)2(Yb1-xCax)Cu2O6+z","Physica.C,300(1998)17-25",1998.0
8000,Cu1.0Ba1.6Sr0.4Yb0.65Ca0.35Cu2.0O6.15,Cu1212,48.0,3.8339999999999996,,11.73,PHC3000017,"H. Yamauchi, K. Fujinami, M. Karppinen,","Investigation of different hole-doping routes in Cu(Ba,Sr)2(Yb1-xCax)Cu2O6+z","Physica.C,300(1998)17-25",1998.0
8001,Ba1.6Sr0.4Yb0.65Ca0.35Cu3.0O6.15,Cu1212,49.0,3.835,,11.73,PHC3000017,"H. Yamauchi, K. Fujinami, M. Karppinen,","Investigation of different hole-doping routes in Cu(Ba,Sr)2(Yb1-xCax)Cu2O6+z","Physica.C,300(1998)17-25",1998.0
8002,Ba1.6Sr0.4Yb0.65Ca0.35Cu3.0O6.04,Cu1212,50.0,3.832,,11.73,PHC3000017,"H. Yamauchi, K. Fujinami, M. Karppinen,","Investigation of different hole-doping routes in Cu(Ba,Sr)2(Yb1-xCax)Cu2O6+z","Physica.C,300(1998)17-25",1998.0
8003,Ba1.6Sr0.4Yb0.6Ca0.4Cu3.0O6.61,Cu1212,76.0,3.807,3.8560000000000003,11.61,PHC3000017,"H. Yamauchi, K. Fujinami, M. Karppinen,","Investigation of different hole-doping routes in Cu(Ba,Sr)2(Yb1-xCax)Cu2O6+z","Physica.C,300(1998)17-25",1998.0
8004,Ba1.6Sr0.4Yb0.6Ca0.4Cu3.0O6.36,Cu1212,75.0,3.839,,11.67,PHC3000017,"H. Yamauchi, K. Fujinami, M. Karppinen,","Investigation of different hole-doping routes in Cu(Ba,Sr)2(Yb1-xCax)Cu2O6+z","Physica.C,300(1998)17-25",1998.0
8005,Ba1.6Sr0.4Yb0.6Ca0.4Cu3.0O6.25,Cu1212,53.0,3.838,,11.71,PHC3000017,"H. Yamauchi, K. Fujinami, M. Karppinen,","Investigation of different hole-doping routes in Cu(Ba,Sr)2(Yb1-xCax)Cu2O6+z","Physica.C,300(1998)17-25",1998.0
8006,Ba1.6Sr0.4Yb0.6Ca0.4Cu3.0O6.14,Cu1212,47.0,3.835,,11.72,PHC3000017,"H. Yamauchi, K. Fujinami, M. Karppinen,","Investigation of different hole-doping routes in Cu(Ba,Sr)2(Yb1-xCax)Cu2O6+z","Physica.C,300(1998)17-25",1998.0
8007,Ba1.6Sr0.4Yb0.6Ca0.4Cu3.0O6.14,Cu1212,46.0,3.8339999999999996,,11.73,PHC3000017,"H. Yamauchi, K. Fujinami, M. Karppinen,","Investigation of different hole-doping routes in Cu(Ba,Sr)2(Yb1-xCax)Cu2O6+z","Physica.C,300(1998)17-25",1998.0
8008,Ba1.6Sr0.4Yb0.6Ca0.4Cu3.0O6.04,Cu1212,47.0,3.835,,11.72,PHC3000017,"H. Yamauchi, K. Fujinami, M. Karppinen,","Investigation of different hole-doping routes in Cu(Ba,Sr)2(Yb1-xCax)Cu2O6+z","Physica.C,300(1998)17-25",1998.0
8009,Hg0.75Ba2.07Ca2.07Cu3.11O8.136000000000001,Hg1223,132.9,,,,PHC2980049,"Kazuo Fueki, Tadashi Koyama, Tetsuo Tsuchida,",Chemical thermodynamics of Hg1201 and Hg1223 phases,"Physica.C,298(1998)49-58",1998.0
8010,Hg0.92Ba2.05Cu1.03O4.044,Hg1201,90.7,,,,PHC2980049,"Kazuo Fueki, Tadashi Koyama, Tetsuo Tsuchida,",Chemical thermodynamics of Hg1201 and Hg1223 phases,"Physica.C,298(1998)49-58",1998.0
8011,Bi2.0Sr2.0Ca1.0Cu1.95K0.5O8.0,Bi2212,85.0,5.41,5.42,30.76,PHC3000033,"Ajay Mohan Suvarna, C.S. Sunandana,",Magnetic penetration depth in K-doped Bi-2212 Bi2Sr2CaCu2-xKO8+delta: ESR study,"Physica.C,300(1998)33-37",1998.0
8012,Bi2.0Sr2.0Ca1.0Cu1.4K0.6O8.0,Bi2212,87.0,5.4,5.43,30.72,PHC300033,"Ajay Mohan Suvarna, C.S. Sunandana,",Magnetic penetration depth in K-doped Bi-2212 Bi2Sr2CaCu2-xKxO8+delta: ESR study,Physica C300(1998)33-37,1998.0
8013,Bi2.0Sr2.0Ca1.0Cu1.3K0.7O8.0,Bi2212,93.0,5.42,5.41,30.69,PHC3000033,"Ajay Mohan Suvarna, C.S. Sunandana,",Magnetic penetration depth in K-doped Bi-2212 Bi2Sr2CaCu2-xKO8+delta: ESR study,"Physica.C,300(1998)33-37",1998.0
8028,Y0.74Ca0.16Sr2.1Cu2.78S0.22O7.0,Y123,25.0,3.825,3.843,11.26,PHC2080193,"C.GREAVES, C.M.MUIRHEAD, M.SLASKI, P.R.SLATER,",COPPER OXIDE SUPERCONDUCTORS CONTAINING SULPHATE AND PHOSPHATEGROUPS,"PHYSICA C,208(1993)193",1993.0
8029,Y1.0Ca1.0Ba4.0Cu5.0N0.3C0.7O14.0,Y123,82.0,3.8789999999999996,3.885,11.536,PHC2080116,"A.MAIGNAN, B.RAVEAU, C.MICHEL, M.HERVIEU,","INTRODUCTION OF NITRATE GROUPS IN THE ""123""STRUCTURE","PHYSICA C,208(1993)116",1993.0
8030,Tl0.5Bi0.5Sr4.0Cu2.0C1.0O10.0,,55.0,3.8310000000000004,,16.518,PHC2080149,"A.MAIGNAN, B.RAVEAU, C.MARTIN, C.MICHEL, M.HERVIEU, M.HUVE,",A 55 K SUPERCONDUCTING COPPER OXYCARBONATE: TL1-XBIXSR4CU2CO3O7,"PHYSICA C,208(1993)149",1993.0
8031,Tl0.5Bi0.5Sr4.0Cu2.0C1.0O10.0,,52.0,,,,PHC2080149,"A.MAIGNAN, B.RAVEAU, C.MARTIN, C.MICHEL, M.HERVIEU, M.HUVE,",A 55 K SUPERCONDUCTING COPPER OXYCARBONATE: TL1-XBIXSR4CU2CO3O7,"PHYSICA C,208(1993)149",1993.0
8032,Tl0.7Bi0.3Sr4.0Cu2.0C1.0O10.0,,50.0,,,,PHC2080149,"A.MAIGNAN, B.RAVEAU, C.MARTIN, C.MICHEL, M.HERVIEU, M.HUVE,",A 55 K SUPERCONDUCTING COPPER OXYCARBONATE: TL1-XBIXSR4CU2CO3O7,"PHYSICA C,208(1993)149",1993.0
8033,Tl0.7Bi0.3Sr4.0Cu2.0C1.0O10.0,,48.0,,,,PHC2080149,"A.MAIGNAN, B.RAVEAU, C.MARTIN, C.MICHEL, M.HERVIEU, M.HUVE,",A 55 K SUPERCONDUCTING COPPER OXYCARBONATE: TL1-XBIXSR4CU2CO3O7,"PHYSICA C,208(1993)149",1993.0
8034,Bi2.0Sr4.0Cu2.0C1.0O11.0,,30.0,5.466,5.46,39.5,PHC2080121,"A.MAIGNAN, B.RAVEAU, C.MICHEL, D.PELLOQUIN, M.CALDES, M.HERVIEU,",THE BISMUTH OXYCARBONATE BI2SR4CU2CO3O8.,"PHYSICA C,208(1993)121",1993.0
8036,Tl0.5Pb0.5Sr4.0Cu2.0C7.75O23.25,,23.0,3.824,,16.516,PHC2050219,"A.MAIGNAN, B.RAVEAU, C.MARTIN, C.MICHEL, M.HERVIEU, M.HUVE,",A 70 K SUPERCONDUCTOR,"PHYSICA C,205(1993)219",1993.0
8037,Tl0.5Pb0.5Sr4.0Cu2.0C7.75O23.25,,63.0,,,,PHC2050219,"A.MAIGNAN, B.RAVEAU, C.MARTIN, C.MICHEL, M.HERVIEU, M.HUVE,",A 70 K SUPERCONDUCTOR,"PHYSICA C,205(1993)219",1993.0
8038,Tl0.5Pb0.5Sr4.0Cu2.0C7.0O21.0,,60.0,,,,PHC2050219,"A.MAIGNAN, B.RAVEAU, C.MARTIN, C.MICHEL, M.HERVIEU, M.HUVE,",A 70 K SUPERCONDUCTOR,"PHYSICA C,205(1993)219",1993.0
8039,Tl0.5Pb0.5Sr4.0Cu2.0C7.0O21.0,,70.0,,,,PHC2050219,"A.MAIGNAN, B.RAVEAU, C.MARTIN, C.MICHEL, M.HERVIEU, M.HUVE,",A 70 K SUPERCONDUCTOR,"PHYSICA C,205(1993)219",1993.0
8040,Ba1.1Sr0.9Cu1.1C0.9O4.9,,26.0,5.564,,7.857,NAT3570313,"K.KINOSHITA, T.YAMADA,",A NEW COPPER OXIDE SUPERCONDUCTOR CONTAINING CARBON,NATURE 357(1992)313,1992.0
8047,Bi2.0Sr4.0Cu2.0C1.0O11.0,Bi2201,32.0,,,,PHC2170027,"A.MAIGNAN, B.RAVEAU, C.MICHEL, D.PELLOQUIN, M.HERVIEU, M.T.CALDES,",LEAD SUBSTITUTION IN THE 30 K-SUPERCONDUCTOR BI2SR4-YCU2CO3O8-Z,"PHYSICA C,217(1993)27",1993.0
8049,Y0.5Ca0.5Sr0.7Ba1.3Cu2.6C0.4O7.0,M1212,79.0,3.863,,11.457,PHC2080351,"JUN AKIMITSU, TAMAKI KOBAYASHI, TOHRU DEN,","SUPERCONDUCTOR WITH TC UP TO 80 K IN THE COMPOUND (LN,CA)(SR,BA)2(C,CU)CU2O7-Z","PHYSICA C,208(1993)351",1993.0
8050,Pr0.5Ca0.5Sr0.7Ba1.3Cu2.6C0.4O7.0,M1212,30.0,3.885,,11.529000000000002,PHC2080351,"JUN AKIMITSU, TAMAKI KOBAYASHI, TOHRU DEN,","SUPERCONDUCTOR WITH TC UP TO 80 K IN THE COMPOUND (LN,CA)(SR,BA)2(C,CU)CU2O7-Z","PHYSICA C,208(1993)351",1993.0
8051,Nd0.5Ca0.5Sr0.7Ba1.3Cu2.6C0.4O7.0,M1212,74.0,3.885,,11.552999999999999,PHC2080351,"JUN AKIMITSU, TAMAKI KOBAYASHI, TOHRU DEN,","SUPERCONDUCTOR WITH TC UP TO 80 K IN THE COMPOUND (LN,CA)(SR,BA)2(C,CU)CU2O7-Z","PHYSICA C,208(1993)351",1993.0
8052,Sm0.5Ca0.5Sr0.7Ba1.3Cu2.6C0.4O7.0,M1212,77.0,3.8760000000000003,,11.515999999999998,PHC2080351,"JUN AKIMITSU, TAMAKI KOBAYASHI, TOHRU DEN,","SUPERCONDUCTOR WITH TC UP TO 80 K IN THE COMPOUND (LN,CA)(SR,BA)2(C,CU)CU2O7-Z","PHYSICA C,208(1993)351",1993.0
8053,Eu1.5Pr0.5Sr0.7Ba1.3Cu2.6C0.4O7.0,M1212,78.0,3.8739999999999997,,11.493,PHC2080351,"JUN AKIMITSU, TAMAKI KOBAYASHI, TOHRU DEN,","SUPERCONDUCTOR WITH TC UP TO 80 K IN THE COMPOUND (LN,CA)(SR,BA)2(C,CU)CU2O7-Z","PHYSICA C,208(1993)351",1993.0
8054,Gd0.5Ca0.5Sr0.7Ba1.3Cu2.6C0.4O7.0,M1212,78.0,3.872,,11.492,PHC2080351,"JUN AKIMITSU, TAMAKI KOBAYASHI, TOHRU DEN,","SUPERCONDUCTOR WITH TC UP TO 80 K IN THE COMPOUND (LN,CA)(SR,BA)2(C,CU)CU2O7-Z","PHYSICA C,208(1993)351",1993.0
8055,Dy0.5Ca0.5Sr0.7Ba1.3Cu2.6C0.4O7.0,M1212,78.0,3.867,,11.469000000000001,PHC2080351,"JUN AKIMITSU, TAMAKI KOBAYASHI, TOHRU DEN,","SUPERCONDUCTOR WITH TC UP TO 80 K IN THE COMPOUND (LN,CA)(SR,BA)2(C,CU)CU2O7-Z","PHYSICA C,208(1993)351",1993.0
8056,Ho0.5Ca0.5Sr0.7Ba1.3Cu2.6C0.4O7.0,M1212,79.0,3.865,,11.45,PHC2080351,"JUN AKIMITSU, TAMAKI KOBAYASHI, TOHRU DEN,","SUPERCONDUCTOR WITH TC UP TO 80 K IN THE COMPOUND (LN,CA)(SR,BA)2(C,CU)CU2O7-Z","PHYSICA C,208(1993)351",1993.0
8057,Er0.5Ca0.5Sr0.7Ba1.3Cu2.6C0.4O7.0,M1212,80.0,3.845,,11.45,PHC2080351,"JUN AKIMITSU, TAMAKI KOBAYASHI, TOHRU DEN,","SUPERCONDUCTOR WITH TC UP TO 80 K IN THE COMPOUND (LN,CA)(SR,BA)2(C,CU)CU2O7-Z","PHYSICA C,208(1993)351",1993.0
8058,Tm0.5Ca0.5Sr0.7Ba1.3Cu2.6C0.4O7.0,M1212,79.0,3.858,,11.44,PHC2080351,"JUN AKIMITSU, TAMAKI KOBAYASHI, TOHRU DEN,","SUPERCONDUCTOR WITH TC UP TO 80 K IN THE COMPOUND (LN,CA)(SR,BA)2(C,CU)CU2O7-Z","PHYSICA C,208(1993)351",1993.0
8059,Yb0.5Ca0.5Sr0.7Ba1.3Cu2.6C0.4O7.0,M1212,78.0,3.853,,11.447000000000001,PHC2080351,"JUN AKIMITSU, TAMAKI KOBAYASHI, TOHRU DEN,","SUPERCONDUCTOR WITH TC UP TO 80 K IN THE COMPOUND (LN,CA)(SR,BA)2(C,CU)CU2O7-Z","PHYSICA C,208(1993)351",1993.0
8060,Lu0.5Ca0.5Sr0.7Ba1.3Cu2.6C0.4O7.0,M1212,77.0,3.8489999999999998,,11.481,PHC2080351,"JUN AKIMITSU, TAMAKI KOBAYASHI, TOHRU DEN,","SUPERCONDUCTOR WITH TC UP TO 80 K IN THE COMPOUND (LN,CA)(SR,BA)2(C,CU)CU2O7-Z","PHYSICA C,208(1993)351",1993.0
8061,Y0.74Ca0.16Sr2.1Cu2.78S0.22O7.0,Y123,34.9,3.825,3.844,11.244000000000002,PHC2130014,"C.GREAVES, C.M.MUIRHEAD, M.SLASKI, P.R.SLATER,","SUPERCONDUCTIVITY IN THE SYSTEM (Y,CA,SR)(BA,SR)2(CU3-Z(SO4)ZOX","PHYSICA C,213(1993)14",1993.0
8062,Y0.74Ca0.16Sr1.6Ba0.5Cu2.78S0.22O7.0,Y123,54.9,3.827,,11.439,PHC2130014,"C.GREAVES, C.M.MUIRHEAD, M.SLASKI, P.R.SLATER,","SUPERCONDUCTIVITY IN THE SYSTEM (Y,CA,SR)(BA,SR)2(CU3-Z(SO4)ZOX","PHYSICA C,213(1993)14",1993.0
8063,Y0.74Ca0.16Sr1.1Ba1.0Cu2.78S0.22O7.0,Y123,75.1,3.833,,11.534,PHC2130014,"C.GREAVES, C.M.MUIRHEAD, M.SLASKI, P.R.SLATER,","SUPERCONDUCTIVITY IN THE SYSTEM (Y,CA,SR)(BA,SR)2(CU3-Z(SO4)ZOX","PHYSICA C,213(1993)14",1993.0
8064,Y0.74Ca0.16Sr0.6Ba1.5Cu2.78S0.22O7.0,Y123,77.9,3.85,,11.622,PHC2130014,"C.GREAVES, C.M.MUIRHEAD, M.SLASKI, P.R.SLATER,","SUPERCONDUCTIVITY IN THE SYSTEM (Y,CA,SR)(BA,SR)2(CU3-Z(SO4)ZOX","PHYSICA C,213(1993)14",1993.0
8065,Y0.84Sr2.16Cu2.78S0.22O7.0,Y123,45.0,,,,PHC2130014,"C.GREAVES, C.M.MUIRHEAD, M.SLASKI, P.R.SLATER,","SUPERCONDUCTIVITY IN THE SYSTEM (Y,CA,SR)(BA,SR)2(CU3-Z(SO4)ZOX","PHYSICA C,213(1993)14",1993.0
8066,Y0.84Sr1.16Ba1.0Cu2.78S0.22O7.0,Y123,78.1,,,,PHC2130014,"C.GREAVES, C.M.MUIRHEAD, M.SLASKI, P.R.SLATER,","SUPERCONDUCTIVITY IN THE SYSTEM (Y,CA,SR)(BA,SR)2(CU3-Z(SO4)ZOX","PHYSICA C,213(1993)14",1993.0
8073,Y1.0Ba1.0Sr1.0Cu2.8P0.2O4.0,Y123,47.0,3.844,,11.48,PHC2200373,"C.N.R.Rao, R.Nagarajan, S.Ayyappan,",Oxyanion derivatives of cuprate superconductors: Superonducting 123 phosphates,"Physica C, 220(1994)373-376",1994.0
8076,Hg0.75Ba2.07Ca2.07Cu3.11O8.15,Hg1223,134.7,,,,PHC2980049,"Kazuo Fueki, Tadashi Koyama, Tetsuo Tsuchida,",Chemical thermodynamics of Hg1201 and Hg1223 phases,"Physica.C,298(1998)49-58",1998.0
8077,Hg0.75Ba2.07Ca2.07Cu3.11O8.16,Hg1223,134.2,,,,PHC2980049,"Kazuo Fueki, Tadashi Koyama, Tetsuo Tsuchida,",Chemical thermodynamics of Hg1201 and Hg1223 phases,"Physica.C,298(1998)49-58",1998.0
8078,Hg0.75Ba2.07Ca2.07Cu3.11O8.187000000000001,Hg1223,135.4,,,,PHC2980049,"Kazuo Fueki, Tadashi Koyama, Tetsuo Tsuchida,",Chemical thermodynamics of Hg1201 and Hg1223 phases,"Physica.C,298(1998)49-58",1998.0
8079,Hg0.75Ba2.07Ca2.07Cu3.11O8.208,Hg1223,135.8,,,,PHC2980049,"Kazuo Fueki, Tadashi Koyama, Tetsuo Tsuchida,",Chemical thermodynamics of Hg1201 and Hg1223 phases,"Physica.C,298(1998)49-58",1998.0
8080,Hg0.75Ba2.07Ca2.07Cu3.11O8.222999999999999,Hg1223,133.4,,,,PHC2980049,"Kazuo Fueki, Tadashi Koyama, Tetsuo Tsuchida,",Chemical thermodynamics of Hg1201 and Hg1223 phases,"Physica.C,298(1998)49-58",1998.0
8081,Hg0.92Ba2.05Cu1.03O4.05,Hg1201,93.8,,,,PHC2980049,"Kazuo Fueki, Tadashi Koyama, Tetsuo Tsuchida,",Chemical thermodynamics of Hg1201 and Hg1223 phases,"Physica.C,298(1998)49-58",1998.0
8082,Hg0.92Ba2.05Cu1.03O4.058,Hg1201,92.1,,,,PHC2980049,"Kazuo Fueki, Tadashi Koyama, Tetsuo Tsuchida,",Chemical thermodynamics of Hg1201 and Hg1223 phases,"Physica.C,298(1998)49-58",1998.0
8083,Hg0.92Ba2.05Cu1.03O4.062,Hg1201,96.5,,,,PHC2980049,"Kazuo Fueki, Tadashi Koyama, Tetsuo Tsuchida,",Chemical thermodynamics of Hg1201 and Hg1223 phases,"Physica.C,298(1998)49-58",1998.0
8084,Hg0.92Ba2.05Cu1.03O4.063,Hg1201,93.4,,,,PHC2980049,"Kazuo Fueki, Tadashi Koyama, Tetsuo Tsuchida,",Chemical thermodynamics of Hg1201 and Hg1223 phases,"Physica.C,298(1998)49-58",1998.0
8085,Hg0.92Ba2.05Cu1.03O4.065,Hg1201,91.6,,,,PHC2980049,"Kazuo Fueki, Tadashi Koyama, Tetsuo Tsuchida,",Chemical thermodynamics of Hg1201 and Hg1223 phases,"Physica.C,298(1998)49-58",1998.0
8086,Hg0.92Ba2.05Cu1.03O4.079,Hg1201,79.2,,,,PHC2980049,"Kazuo Fueki, Tadashi Koyama, Tetsuo Tsuchida,",Chemical thermodynamics of Hg1201 and Hg1223 phases,"Physica.C,298(1998)49-58",1998.0
8087,Hg0.92Ba2.05Cu1.03O4.087,Hg1201,70.3,,,,PHC2980049,"Kazuo Fueki, Tadashi Koyama, Tetsuo Tsuchida,",Chemical thermodynamics of Hg1201 and Hg1223 phases,"Physica.C,298(1998)49-58",1998.0
8088,Hg0.92Ba2.05Cu1.03O4.103,Hg1201,63.6,,,,PHC2980049,"Kazuo Fueki, Tadashi Koyama, Tetsuo Tsuchida,",Chemical thermodynamics of Hg1201 and Hg1223 phases,"Physica.C,298(1998)49-58",1998.0
8095,Bi2.0Sr2.0Ca1.0Cu1.5K0.5O8.0,,85.0,5.41,5.42,30.76,PHC3000033,"Ajay Mohan Suvarna, C.S. Sunandana,",Magnetic penetration depth in K-doped Bi-2212 Bi2Sr2CaCu2-xKO8+delta: ESR study,"Physica.C,300(1998)33-37",1998.0
8096,Bi2.0Sr2.0Ca1.0Cu1.4K0.6O8.0,,87.0,5.4,5.43,30.72,PHC3000033,"Ajay Mohan Suvarna, C.S. Sunandana,",Magnetic penetration depth in K-doped Bi-2212 Bi2Sr2CaCu2-xKO8+delta: ESR study,"Physica.C,300(1998)33-37",1998.0
8097,Bi2.0Sr2.0Ca1.0Cu1.3K0.7O8.0,,93.0,5.42,5.41,30.69,PHC3000033,"Ajay Mohan Suvarna, C.S. Sunandana,",Magnetic penetration depth in K-doped Bi-2212 Bi2Sr2CaCu2-xKO8+delta: ESR study,"Physica.C,300(1998)33-37",1998.0
8098,Hg0.97Re0.03Ba2.0Ca2.0Cu3.0O8.0,Hg1223,130.0,3.8531,,15.6677,PHC3000141,"C.T. Lin, E. Schonherr, K. Peters, M. Cardona, Y. Yan,",Flux growth of Hg1-xRexBa2Can-1CunO2n+2+delta single crystals by self-atmosphere,"Physica.C,300(1998)141-150",1998.0
8170,Y1.0Ba2.0Cu4.0O8.0,Y124,77.0,3.8407,3.8701,27.230999999999998,PHC3010315,"M. Jimenez, M.L. Marquina, R. Escamilla, R. Gomez, R. Ridaura, S. Aburto, T. Akachi, V. Marquina,",Site occupancy and Tc degradation in iron substituted YBa2(Cu1-xFex)4O8+delta,"Physica.C,301(1998)315-325",1998.0
8171,Y1.0Ba2.0Cu3.975Fe0.025O8.0,Y124,66.0,3.8417,3.8727,27.21,PHC3010315,"M. Jimenez, M.L. Marquina, R. Escamilla, R. Gomez, R. Ridaura, S. Aburto, T. Akachi, V. Marquina,",Site occupancy and Tc degradation in iron substituted YBa2(Cu1-xFex)4O8+delta,"Physica.C,301(1998)315-325",1998.0
8172,Y1.0Ba2.0Cu3.95Fe0.05O8.0,Y124,51.0,3.8419,3.8734,27.208000000000002,PHC3010315,"M. Jimenez, M.L. Marquina, R. Escamilla, R. Gomez, R. Ridaura, S. Aburto, T. Akachi, V. Marquina,",Site occupancy and Tc degradation in iron substituted YBa2(Cu1-xFex)4O8+delta,"Physica.C,301(1998)315-325",1998.0
8173,Y1.0Ba2.0Cu3.925Fe0.075O8.0,Y124,35.0,3.8428,3.8736,27.2,PHC3010315,"M. Jimenez, M.L. Marquina, R. Escamilla, R. Gomez, R. Ridaura, S. Aburto, T. Akachi, V. Marquina,",Site occupancy and Tc degradation in iron substituted YBa2(Cu1-xFex)4O8+delta,"Physica.C,301(1998)315-325",1998.0
8176,Y2.0Ba4.0Cu7.0O15.0,Y247,80.0,3.8364,3.8791,50.386,PHC3010155,"A.M. Abakumov, E.M. Kopnin, E.V. Antipov, G.Van. Tendeloo, J. Karpinski, M.G. Rozova, M.L. Kovba, O.I. Lebedev, R.V. Shpanchenko, S.N. Putilin,",Effect of fluorination on the structure and superconducting properties of Y2Ba4CuO14+delta phases,"Physica.C,301(1998)155-164",1998.0
8177,Y2.0Ba4.0Cu7.0O14.0,Y247,30.0,3.8489999999999998,3.8693,50.794,PHC3010155,"A.M. Abakumov, E.M. Kopnin, E.V. Antipov, G.Van. Tendeloo, J. Karpinski, M.G. Rozova, M.L. Kovba, O.I. Lebedev, R.V. Shpanchenko, S.N. Putilin,",Effect of fluorination on the structure and superconducting properties of Y2Ba4CuO14+delta phases,"Physica.C,301(1998)155-164",1998.0
8181,La1.0Ba1.0Ca1.0Cu3.0O7.0,1113,69.0,3.8689999999999998,,11.645,PHC3010048,"A.V. Narlikar, J. Horvat, Rajvir Singh, S.X. Dou, V.P.S. Awana,","Synthesis, structural aspects and superconductivity of La1-xRExBaCaCu3O7 with RE=Nd,Dy,Sm and Pr","Physica.C,301(1998)48-54",1998.0
8182,La0.75Nd0.25Ba1.0Ca1.0Cu3.0O7.0,1113,55.0,3.866,,11.642000000000001,PHC3010048,"A.V. Narlikar, J. Horvat, Rajvir Singh, S.X. Dou, V.P.S. Awana,","Synthesis, structural aspects and superconductivity of La1-xRExBaCaCu3O7 with RE=Nd,Dy,Sm and Pr","Physica.C,301(1998)48-54",1998.0
8183,Nd1.0Ba1.0Ca1.0Cu3.0O7.0,1113,33.0,3.862,,11.623,PHC3010048,"A.V. Narlikar, J. Horvat, Rajvir Singh, S.X. Dou, V.P.S. Awana,","Synthesis, structural aspects and superconductivity of La1-xRExBaCaCu3O7 with RE=Nd,Dy,Sm and Pr","Physica.C,301(1998)48-54",1998.0
8184,La0.75Sm0.25Ba1.0Ca1.0Cu3.0O7.0,1113,71.0,3.865,,11.632,PHC3010048,"A.V. Narlikar, J. Horvat, Rajvir Singh, S.X. Dou, V.P.S. Awana,","Synthesis, structural aspects and superconductivity of La1-xRExBaCaCu3O7 with RE=Nd,Dy,Sm and Pr","Physica.C,301(1998)48-54",1998.0
8185,La0.5Sm0.5Ba1.0Ca1.0Cu3.0O7.0,1113,66.0,3.866,,11.620999999999999,PHC3010048,"A.V. Narlikar, J. Horvat, Rajvir Singh, S.X. Dou, V.P.S. Awana,","Synthesis, structural aspects and superconductivity of La1-xRExBaCaCu3O7 with RE=Nd,Dy,Sm and Pr","Physica.C,301(1998)48-54",1998.0
