Repository: CompRhys/apical

# Data Guide

In all cases whilst compiling this data we have been careful to include as much meta-information as possible to allow data to be traced back to it's original sources. For SuperCon this takes the form of the SuperCon "num :" reference id and then the source publication details. For ICSD we provide the ICSD collection code.

We acknowledge the Japanese National Institute for Materials Science for maintaining the [SuperCon](https://supercon.nims.go.jp/index_en.html) database as well as FIZ Karlsruhe GmbH for maintaining [ICSD](https://www.fiz-karlsruhe.de/en/produkte-und-dienstleistungen/inorganic-crystal-structure-database-icsd).

File: processed-data/super_fam.csv (part 28 of 36)
num :,element :,name :,str3 :,tc :,lata :,latb :,latc :,refno :,ma1 :,ma2 :,mb1 :,mb2 :,mc1 :,mc2 :,md1 :,md2 :,me1 :,me2 :,mf1 :,mf2 :,mg1 :,mg2 :,mh1 :,mh2 :,mi1 :,mi2 :,mo1 :,mo2 :,oz :,composition :
33353,Hg1Ba2Cu0.97Zn0.03O4.052,"HgBa2(Cu,Zn)Oz",Hg1201,69.0,,,,P065104505,Hg,1.0,Ba,2.0,Cu,0.97,Zn,0.03,,,,,,,,,,,O,4.052,4.052,Hg1.0Ba2.0Cu0.97Zn0.03O4.052
33354,Hg1Ba2Cu0.97Zn0.03O4.063,"HgBa2(Cu,Zn)Oz",Hg1201,75.0,,,,P065104505,Hg,1.0,Ba,2.0,Cu,0.97,Zn,0.03,,,,,,,,,,,O,4.063,4.063,Hg1.0Ba2.0Cu0.97Zn0.03O4.063
33355,Hg1Ba2Cu0.97Zn0.03O4.073,"HgBa2(Cu,Zn)Oz",Hg1201,82.0,,,,P065104505,Hg,1.0,Ba,2.0,Cu,0.97,Zn,0.03,,,,,,,,,,,O,4.073,4.073,Hg1.0Ba2.0Cu0.97Zn0.03O4.073
33356,Hg1Ba2Cu0.97Zn0.03O4.081,"HgBa2(Cu,Zn)Oz",Hg1201,83.0,,,,P065104505,Hg,1.0,Ba,2.0,Cu,0.97,Zn,0.03,,,,,,,,,,,O,4.081,4.081,Hg1.0Ba2.0Cu0.97Zn0.03O4.081
33360,La1.875Ba0.065Sr0.06Cu1O4,"(La,Ba,Sr)2CuO4",T,10.4,3.7842,,13.2584,PHC3570256,La,1.875,Ba,0.065,Sr,0.06,Cu,1.0,,,,,,,,,,,O,4.0,,La1.875Ba0.065Sr0.06Cu1.0O4.0
33361,La1.875Ba0.05Sr0.075Cu1O4,"(La,Ba,Sr)2CuO4",T,13.5,3.7847,,13.2555,PHC3570256,La,1.875,Ba,0.05,Sr,0.075,Cu,1.0,,,,,,,,,,,O,4.0,,La1.875Ba0.05Sr0.075Cu1.0O4.0
33362,La1.875Ba0.04Sr0.085Cu1O4,"(La,Ba,Sr)2CuO4",T,31.7,3.7834,,13.2503,PHC3570256,La,1.875,Ba,0.04,Sr,0.085,Cu,1.0,,,,,,,,,,,O,4.0,,La1.875Ba0.04Sr0.085Cu1.0O4.0
33363,La1.875Ba0.025Sr0.1Cu1O4,"(La,Ba,Sr)2CuO4",T,30.2,3.7823,,13.2423,PHC3570256,La,1.875,Ba,0.025,Sr,0.1,Cu,1.0,,,,,,,,,,,O,4.0,,La1.875Ba0.025Sr0.1Cu1.0O4.0
33364,La1.875Ba0.005Sr0.12Cu1O4,"(La,Ba,Sr)2CuO4",T,31.1,,,,PHC3570256,La,1.875,Ba,0.005,Sr,0.12,Cu,1.0,,,,,,,,,,,O,4.0,,La1.875Ba0.005Sr0.12Cu1.0O4.0
33365,Y1Ba2Cu3O7-z,YBa2Cu3O7-z,Y123,93.0,,,,PHC3570039,Y,1.0,Ba,2.0,Cu,3.0,,,,,,,,,,,,,O,7.0,,Y1.0Ba2.0Cu3.0O7.0
33366,Y1Ba2Cu3O6.6,YBa2Cu3O7-z,Y123,58.2,,,,PHC3570039,Y,1.0,Ba,2.0,Cu,3.0,,,,,,,,,,,,,O,6.6,6.6,Y1.0Ba2.0Cu3.0O6.6
33367,Y1Ba2Cu2.97Ni0.03O7-z,"YBa2(Cu,Ni)3O7",Y123,87.0,,,,PHC3570039,Y,1.0,Ba,2.0,Cu,2.97,Ni,0.03,,,,,,,,,,,O,7.0,,Y1.0Ba2.0Cu2.97Ni0.03O7.0
33368,Y1Ba2Cu2.91Ni0.09O7-z,"YBa2(Cu,Ni)3O7",Y123,76.0,,,,PHC3570039,Y,1.0,Ba,2.0,Cu,2.91,Ni,0.09,,,,,,,,,,,O,7.0,,Y1.0Ba2.0Cu2.91Ni0.09O7.0
33369,Y1Ba2Cu2.988Zn0.012O7-z,"YBa2(Cu,Zn)3O7",Y123,85.0,,,,PHC3570039,Y,1.0,Ba,2.0,Cu,2.988,Zn,0.012,,,,,,,,,,,O,7.0,,Y1.0Ba2.0Cu2.988Zn0.012O7.0
33370,Y1Ba2Cu2.982Zn0.018O7-z,"YBa2(Cu,Zn)3O7",Y123,82.0,,,,PHC3570039,Y,1.0,Ba,2.0,Cu,2.9819999999999998,Zn,0.018000000000000002,,,,,,,,,,,O,7.0,,Y1.0Ba2.0Cu2.9819999999999998Zn0.018000000000000002O7.0
33371,Y1Ba2Cu2.91Zn0.09O7-z,"YBa2(Cu,Zn)3O7",Y123,55.0,,,,PHC3570039,Y,1.0,Ba,2.0,Cu,2.91,Zn,0.09,,,,,,,,,,,O,7.0,,Y1.0Ba2.0Cu2.91Zn0.09O7.0
33372,Y1Ba2Cu2.988Zn0.012O6.75,"YBa2(Cu,Zn)3O7",Y123,62.0,,,,PHC3570039,Y,1.0,Ba,2.0,Cu,2.988,Zn,0.012,,,,,,,,,,,O,6.75,6.75,Y1.0Ba2.0Cu2.988Zn0.012O6.75
33373,Y1Ba2Cu2.982Zn0.018O6.75,"YBa2(Cu,Zn)3O7",Y123,57.8,,,,PHC3570039,Y,1.0,Ba,2.0,Cu,2.9819999999999998,Zn,0.018000000000000002,,,,,,,,,,,O,6.75,6.75,Y1.0Ba2.0Cu2.9819999999999998Zn0.018000000000000002O6.75
33374,La1.85Sr0.15Cu1O4,"(La,Sr)2CuO4",T,38.0,,,,PHC3570025,La,1.85,Sr,0.15,Cu,1.0,,,,,,,,,,,,,O,4.0,,La1.85Sr0.15Cu1.0O4.0
33375,La1.85Sr0.15Cu0.9975Zn0.0025O4,"(La,Sr)2(Cu,Zn)O4",T,34.8,,,,PHC3570025,La,1.85,Sr,0.15,Cu,0.9975,Zn,0.0025,,,,,,,,,,,O,4.0,,La1.85Sr0.15Cu0.9975Zn0.0025O4.0
33376,La1.85Sr0.15Cu0.995Zn0.005O4,"(La,Sr)2(Cu,Zn)O4",T,32.2,,,,PHC3570025,La,1.85,Sr,0.15,Cu,0.995,Zn,0.005,,,,,,,,,,,O,4.0,,La1.85Sr0.15Cu0.995Zn0.005O4.0
33377,La1.85Sr0.15Cu0.9925Zn0.0075O4,"(La,Sr)2(Cu,Zn)O4",T,28.7,,,,PHC3570025,La,1.85,Sr,0.15,Cu,0.9925,Zn,0.0075,,,,,,,,,,,O,4.0,,La1.85Sr0.15Cu0.9925Zn0.0075O4.0
33378,La1.85Sr0.15Cu0.99Zn0.01O4,"(La,Sr)2(Cu,Zn)O4",T,26.4,,,,PHC3570025,La,1.85,Sr,0.15,Cu,0.99,Zn,0.01,,,,,,,,,,,O,4.0,,La1.85Sr0.15Cu0.99Zn0.01O4.0
33379,La1.85Sr0.15Cu0.9875Zn0.0125O4,"(La,Sr)2(Cu,Zn)O4",T,22.3,,,,PHC3570025,La,1.85,Sr,0.15,Cu,0.9875,Zn,0.0125,,,,,,,,,,,O,4.0,,La1.85Sr0.15Cu0.9875Zn0.0125O4.0
33380,La1.85Sr0.15Cu0.985Zn0.015O4,"(La,Sr)2(Cu,Zn)O4",T,20.0,,,,PHC3570025,La,1.85,Sr,0.15,Cu,0.985,Zn,0.015,,,,,,,,,,,O,4.0,,La1.85Sr0.15Cu0.985Zn0.015O4.0
33381,La1.85Sr0.15Cu0.9825Zn0.0175O4,"(La,Sr)2(Cu,Zn)O4",T,15.0,,,,PHC3570025,La,1.85,Sr,0.15,Cu,0.9825,Zn,0.0175,,,,,,,,,,,O,4.0,,La1.85Sr0.15Cu0.9825Zn0.0175O4.0
33382,La1.85Sr0.15Cu0.98Zn0.02O4,"(La,Sr)2(Cu,Zn)O4",T,13.7,,,,PHC3570025,La,1.85,Sr,0.15,Cu,0.98,Zn,0.02,,,,,,,,,,,O,4.0,,La1.85Sr0.15Cu0.98Zn0.02O4.0
33386,La1.8Sr0.2Cu1O4,"(La,Sr)2CuO4",T,32.0,,,,PHC3570025,La,1.8,Sr,0.2,Cu,1.0,,,,,,,,,,,,,O,4.0,,La1.8Sr0.2Cu1.0O4.0
33387,La1.8Sr0.2Cu0.9975Zn0.0025O4,"(La,Sr)2(Cu,Zn)O4",T,30.2,,,,PHC3570025,La,1.8,Sr,0.2,Cu,0.9975,Zn,0.0025,,,,,,,,,,,O,4.0,,La1.8Sr0.2Cu0.9975Zn0.0025O4.0
33388,La1.8Sr0.2Cu0.9952Zn0.0048O4,"(La,Sr)2(Cu,Zn)O4",T,28.6,,,,PHC3570025,La,1.8,Sr,0.2,Cu,0.9952,Zn,0.0048,,,,,,,,,,,O,4.0,,La1.8Sr0.2Cu0.9952Zn0.0048O4.0
33389,La1.8Sr0.2Cu0.9928Zn0.0072O4,"(La,Sr)2(Cu,Zn)O4",T,27.0,,,,PHC3570025,La,1.8,Sr,0.2,Cu,0.9928,Zn,0.0072,,,,,,,,,,,O,4.0,,La1.8Sr0.2Cu0.9928Zn0.0072O4.0
33390,La1.8Sr0.2Cu0.99Zn0.01O4,"(La,Sr)2(Cu,Zn)O4",T,25.6,,,,PHC3570025,La,1.8,Sr,0.2,Cu,0.99,Zn,0.01,,,,,,,,,,,O,4.0,,La1.8Sr0.2Cu0.99Zn0.01O4.0
33391,La1.8Sr0.2Cu0.9883Zn0.0117O4,"(La,Sr)2(Cu,Zn)O4",T,23.6,,,,PHC3570025,La,1.8,Sr,0.2,Cu,0.9883,Zn,0.0117,,,,,,,,,,,O,4.0,,La1.8Sr0.2Cu0.9883Zn0.0117O4.0
33392,La1.8Sr0.2Cu0.983Zn0.017O4,"(La,Sr)2(Cu,Zn)O4",T,19.8,,,,PHC3570025,La,1.8,Sr,0.2,Cu,0.983,Zn,0.017,,,,,,,,,,,O,4.0,,La1.8Sr0.2Cu0.983Zn0.017O4.0
33393,La1.8Sr0.2Cu0.98Zn0.02O4,"(La,Sr)2(Cu,Zn)O4",T,17.7,,,,PHC3570025,La,1.8,Sr,0.2,Cu,0.98,Zn,0.02,,,,,,,,,,,O,4.0,,La1.8Sr0.2Cu0.98Zn0.02O4.0
33394,La1.8Sr0.2Cu0.9777Zn0.0223O4,"(La,Sr)2(Cu,Zn)O4",T,15.7,,,,PHC3570025,La,1.8,Sr,0.2,Cu,0.9777,Zn,0.0223,,,,,,,,,,,O,4.0,,La1.8Sr0.2Cu0.9777Zn0.0223O4.0
33395,La1.8Sr0.2Cu0.9753Zn0.0247O4,"(La,Sr)2(Cu,Zn)O4",T,13.7,,,,PHC3570025,La,1.8,Sr,0.2,Cu,0.9753,Zn,0.0247,,,,,,,,,,,O,4.0,,La1.8Sr0.2Cu0.9753Zn0.0247O4.0
33396,La1.8Sr0.2Cu0.9727Zn0.0273O4,"(La,Sr)2(Cu,Zn)O4",T,11.1,,,,PHC3570025,La,1.8,Sr,0.2,Cu,0.9727,Zn,0.0273,,,,,,,,,,,O,4.0,,La1.8Sr0.2Cu0.9727Zn0.0273O4.0
33399,La1.9Sr0.1Cu1O4,"(La,Sr)2CuO4",T,26.9,,,,PHC3570025,La,1.9,Sr,0.1,Cu,1.0,,,,,,,,,,,,,O,4.0,,La1.9Sr0.1Cu1.0O4.0
33400,La1.9Sr0.1Cu0.9975Zn0.0025O4,"(La,Sr)2(Cu,Zn)O4",T,23.6,,,,PHC3570025,La,1.9,Sr,0.1,Cu,0.9975,Zn,0.0025,,,,,,,,,,,O,4.0,,La1.9Sr0.1Cu0.9975Zn0.0025O4.0
33401,La1.9Sr0.1Cu0.995Zn0.005O4,"(La,Sr)2(Cu,Zn)O4",T,19.1,,,,PHC3570025,La,1.9,Sr,0.1,Cu,0.995,Zn,0.005,,,,,,,,,,,O,4.0,,La1.9Sr0.1Cu0.995Zn0.005O4.0
33402,La1.9Sr0.1Cu0.9925Zn0.0075O4,"(La,Sr)2(Cu,Zn)O4",T,14.5,,,,PHC3570025,La,1.9,Sr,0.1,Cu,0.9925,Zn,0.0075,,,,,,,,,,,O,4.0,,La1.9Sr0.1Cu0.9925Zn0.0075O4.0
33404,Sm1Ba2Cu3O7-z,SmBa2Cu3O7,Y123,92.9,3.85,3.9,11.71,PHC3570230,Sm,1.0,Ba,2.0,Cu,3.0,,,,,,,,,,,,,O,7.0,,Sm1.0Ba2.0Cu3.0O7.0
33405,Eu1Ba2Cu3O7-z,EuBa2Cu3O7,Y123,91.4,3.84,3.89,11.69,PHC3570230,Eu,1.0,Ba,2.0,Cu,3.0,,,,,,,,,,,,,O,7.0,,Eu1.0Ba2.0Cu3.0O7.0
33406,Gd1Ba2Cu3O6.98,GdBa2Cu3O7,Y123,94.2,3.84,3.9,11.71,PHC3570230,Gd,1.0,Ba,2.0,Cu,3.0,,,,,,,,,,,,,O,6.98,6.98,Gd1.0Ba2.0Cu3.0O6.98
33407,Y1Ba2Cu3O6.93,YBa2Cu3O7,Y123,91.4,3.82,3.89,11.66,PHC3570230,Y,1.0,Ba,2.0,Cu,3.0,,,,,,,,,,,,,O,6.93,6.93,Y1.0Ba2.0Cu3.0O6.93
33408,Y0.4Yb0.6Ba2Cu3O6.93,"(Y,Yb)Ba2Cu3O7",Y123,91.1,3.8,3.87,11.65,PHC3570230,Y,0.4,Yb,0.6,Ba,2.0,Cu,3.0,,,,,,,,,,,O,6.93,6.93,Y0.4Yb0.6Ba2.0Cu3.0O6.93
33409,Y0.2Yb0.8Ba2Cu3O6.91,"(Y,Yb)Ba2Cu3O7",Y123,91.4,3.81,3.87,11.66,PHC3570230,Y,0.2,Yb,0.8,Ba,2.0,Cu,3.0,,,,,,,,,,,O,6.91,6.91,Y0.2Yb0.8Ba2.0Cu3.0O6.91
33410,Yb1Ba2Cu3O6.93,YbBa2Cu3O7,Y123,89.5,3.8,3.87,11.65,PHC3570230,Yb,1.0,Ba,2.0,Cu,3.0,,,,,,,,,,,,,O,6.93,6.93,Yb1.0Ba2.0Cu3.0O6.93
33411,Yb0.9Lu0.1Ba2Cu3O7-z,"(Yb,Lu)Ba2Cu3O7",Y123,89.5,3.8,3.87,11.66,PHC3570230,Yb,0.9,Lu,0.1,Ba,2.0,Cu,3.0,,,,,,,,,,,O,7.0,,Yb0.9Lu0.1Ba2.0Cu3.0O7.0
33412,Yb0.8Lu0.2Ba2Cu3O6.94,"(Yb,Lu)Ba2Cu3O7",Y123,89.9,3.8,3.87,11.66,PHC3570230,Yb,0.8,Lu,0.2,Ba,2.0,Cu,3.0,,,,,,,,,,,O,6.94,6.94,Yb0.8Lu0.2Ba2.0Cu3.0O6.94
33413,Yb0.7Lu0.3Ba2Cu3O7-z,"(Yb,Lu)Ba2Cu3O7",Y123,89.7,3.8,3.87,11.66,PHC3570230,Yb,0.7,Lu,0.3,Ba,2.0,Cu,3.0,,,,,,,,,,,O,7.0,,Yb0.7Lu0.3Ba2.0Cu3.0O7.0
33414,Yb0.6Lu0.4Ba2Cu3O6.92,"(Yb,Lu)Ba2Cu3O7",Y123,89.7,3.8,3.87,11.66,PHC3570230,Yb,0.6,Lu,0.4,Ba,2.0,Cu,3.0,,,,,,,,,,,O,6.92,6.92,Yb0.6Lu0.4Ba2.0Cu3.0O6.92
33415,Ba0.6K0.4Bi1O3,"(Ba,K)BiO3",BKBO,30.9,4.28,,,PHC3570252,Ba,0.6,K,0.4,Bi,1.0,,,,,,,,,,,,,O,3.0,,Ba0.6K0.4Bi1.0O3.0
33416,Ba0.6K0.4Bi0.99Pr0.01O3,"(Ba,K)(Bi,Pr)O3",BKBO,26.4,,,,PHC3570252,Ba,0.6,K,0.4,Bi,0.99,Pr,0.01,,,,,,,,,,,O,3.0,,Ba0.6K0.4Bi0.99Pr0.01O3.0
33417,Ba0.6K0.4Bi0.979Pr0.021O3,"(Ba,K)(Bi,Pr)O3",BKBO,23.5,,,,PHC3570252,Ba,0.6,K,0.4,Bi,0.9790000000000001,Pr,0.021,,,,,,,,,,,O,3.0,,Ba0.6K0.4Bi0.9790000000000001Pr0.021O3.0
33418,Ba0.6K0.4Bi0.969Pr0.031O3,"(Ba,K)(Bi,Pr)O3",BKBO,18.4,,,,PHC3570252,Ba,0.6,K,0.4,Bi,0.9690000000000001,Pr,0.031,,,,,,,,,,,O,3.0,,Ba0.6K0.4Bi0.9690000000000001Pr0.031O3.0
33419,Ba0.6K0.4Bi0.955Pr0.045O3,"(Ba,K)(Bi,Pr)O3",BKBO,14.4,,,,PHC3570252,Ba,0.6,K,0.4,Bi,0.955,Pr,0.045,,,,,,,,,,,O,3.0,,Ba0.6K0.4Bi0.955Pr0.045O3.0
33420,Ba0.6K0.4Bi0.933Pr0.067O3,"(Ba,K)(Bi,Pr)O3",BKBO,11.1,,,,PHC3570252,Ba,0.6,K,0.4,Bi,0.9329999999999999,Pr,0.067,,,,,,,,,,,O,3.0,,Ba0.6K0.4Bi0.9329999999999999Pr0.067O3.0
33423,Ba0.47K0.53Bi1O3,"(Ba,K)BiO3",BKBO,11.0,,,,PHC3570252,Ba,0.47,K,0.53,Bi,1.0,,,,,,,,,,,,,O,3.0,,Ba0.47K0.53Bi1.0O3.0
33432,Y1Ba2Cu3O7-z,YBa2Cu3O7,Y123,85.49,3.8171,3.8822,11.6734,MRB0360971,Y,1.0,Ba,2.0,Cu,3.0,,,,,,,,,,,,,O,7.0,,Y1.0Ba2.0Cu3.0O7.0
33433,Y0.8Sm0.2Ba2Cu3O7-z,"(Y,Sm)Ba2Cu3O7",Y123,80.0,3.8171,3.884,11.6735,MRB0360971,Y,0.8,Sm,0.2,Ba,2.0,Cu,3.0,,,,,,,,,,,O,7.0,,Y0.8Sm0.2Ba2.0Cu3.0O7.0
33434,Y0.6Sm0.4Ba2Cu3O7-z,"(Y,Sm)Ba2Cu3O7",Y123,78.0,3.8171,3.8852,11.6735,MRB0360971,Y,0.6,Sm,0.4,Ba,2.0,Cu,3.0,,,,,,,,,,,O,7.0,,Y0.6Sm0.4Ba2.0Cu3.0O7.0
33435,Y1Ba2Cu4O8,YBa2Cu4O8,Y124,68.8,,,,PHC3070209,Y,1.0,Ba,2.0,Cu,4.0,,,,,,,,,,,,,O,8.0,,Y1.0Ba2.0Cu4.0O8.0
33436,Y1Ba1.8Sr0.2Cu4O8,"Y(Ba,Sr)2Cu4O8",Y124,76.8,,,,PHC3070209,Y,1.0,Ba,1.8,Sr,0.2,Cu,4.0,,,,,,,,,,,O,8.0,,Y1.0Ba1.8Sr0.2Cu4.0O8.0
33437,Y1Ba1.6Sr0.4Cu4O8,"Y(Ba,Sr)2Cu4O8",Y124,76.6,,,,PHC3070209,Y,1.0,Ba,1.6,Sr,0.4,Cu,4.0,,,,,,,,,,,O,8.0,,Y1.0Ba1.6Sr0.4Cu4.0O8.0
33438,Y1Ba1.4Sr0.6Cu4O8,"Y(Ba,Sr)2Cu4O8",Y124,75.8,,,,PHC3070209,Y,1.0,Ba,1.4,Sr,0.6,Cu,4.0,,,,,,,,,,,O,8.0,,Y1.0Ba1.4Sr0.6Cu4.0O8.0
33439,Y1Ba2Cu4O8,YBa2Cu4O8,Y124,79.0,,,,ECS0210399,Y,1.0,Ba,2.0,Cu,4.0,,,,,,,,,,,,,O,8.0,,Y1.0Ba2.0Cu4.0O8.0
33440,Y1Ba2Cu3.96Mn0.04O8,"YBa2(Cu,Mn)4O8",Y124,62.8,,,,ECS0210399,Y,1.0,Ba,2.0,Cu,3.96,Mn,0.04,,,,,,,,,,,O,8.0,,Y1.0Ba2.0Cu3.96Mn0.04O8.0
33441,Y1Ba2Cu3.92Mn0.08O8,"YBa2(Cu,Mn)4O8",Y124,41.6,,,,ECS0210399,Y,1.0,Ba,2.0,Cu,3.92,Mn,0.08,,,,,,,,,,,O,8.0,,Y1.0Ba2.0Cu3.92Mn0.08O8.0
33443,La1Ba1.5Sr0.5Cu3O6.902,"La(Ba,Sr)2Cu3O7",Y123,54.0,3.9047,,11.758,PHC3640575,La,1.0,Ba,1.5,Sr,0.5,Cu,3.0,,,,,,,,,,,O,6.902,6.902,La1.0Ba1.5Sr0.5Cu3.0O6.902
33444,La0.9Pr0.1Ba1.5Sr0.5Cu3O6.904,"(La,Pr)(Ba,Sr)2Cu3O7",Y123,44.0,3.9042,,11.716,PHC3640575,La,0.9,Pr,0.1,Ba,1.5,Sr,0.5,Cu,3.0,,,,,,,,,O,6.904,6.904,La0.9Pr0.1Ba1.5Sr0.5Cu3.0O6.904
33445,La0.8Pr0.2Ba1.5Sr0.5Cu3O6.906,"(La,Pr)(Ba,Sr)2Cu3O7",Y123,24.0,3.9038,,11.714,PHC3640575,La,0.8,Pr,0.2,Ba,1.5,Sr,0.5,Cu,3.0,,,,,,,,,O,6.9060000000000015,6.9060000000000015,La0.8Pr0.2Ba1.5Sr0.5Cu3.0O6.9060000000000015
33454,La0.95Ca0.05Ba1.5Sr0.5Cu3O6.878,"(La,Ca)(Ba,Sr)2Cu3O7",Y123,66.0,3.8987,,11.763,PHC3640575,La,0.95,Ca,0.05,Ba,1.5,Sr,0.5,Cu,3.0,,,,,,,,,O,6.877999999999999,6.877999999999999,La0.95Ca0.05Ba1.5Sr0.5Cu3.0O6.877999999999999
33455,La0.9Ca0.1Ba1.5Sr0.5Cu3O6.847,"(La,Ca)(Ba,Sr)2Cu3O7",Y123,68.0,3.8979,,11.742,PHC3640575,La,0.9,Ca,0.1,Ba,1.5,Sr,0.5,Cu,3.0,,,,,,,,,O,6.847,6.847,La0.9Ca0.1Ba1.5Sr0.5Cu3.0O6.847
33456,La0.85Ca0.15Ba1.5Sr0.5Cu3O6.819,"(La,Ca)(Ba,Sr)2Cu3O7",Y123,71.0,3.8969,,11.729000000000001,PHC3640575,La,0.85,Ca,0.15,Ba,1.5,Sr,0.5,Cu,3.0,,,,,,,,,O,6.819,6.819,La0.85Ca0.15Ba1.5Sr0.5Cu3.0O6.819
33457,La0.8Ca0.2Ba1.5Sr0.5Cu3O6.794,"(La,Ca)(Ba,Sr)2Cu3O7",Y123,73.0,3.8966,,11.686,PHC3640575,La,0.8,Ca,0.2,Ba,1.5,Sr,0.5,Cu,3.0,,,,,,,,,O,6.794,6.794,La0.8Ca0.2Ba1.5Sr0.5Cu3.0O6.794
33458,La0.85Ca0.05Pr0.1Ba1.5Sr0.5Cu3O6.865,"(La,Ca,Pr)(Ba,Sr)2Cu3O7",Y123,50.0,3.8971,,11.789000000000001,PHC3640575,La,0.85,Ca,0.05,Pr,0.1,Ba,1.5,Sr,0.5,Cu,3.0,,,,,,,O,6.865,6.865,La0.85Ca0.05Pr0.1Ba1.5Sr0.5Cu3.0O6.865
33459,La0.8Ca0.1Pr0.1Ba1.5Sr0.5Cu3O6.856,"(La,Ca,Pr)(Ba,Sr)2Cu3O7",Y123,56.0,3.9054,,11.722999999999999,PHC3640575,La,0.8,Ca,0.1,Pr,0.1,Ba,1.5,Sr,0.5,Cu,3.0,,,,,,,O,6.856,6.856,La0.8Ca0.1Pr0.1Ba1.5Sr0.5Cu3.0O6.856
33460,La0.75Ca0.15Pr0.1Ba1.5Sr0.5Cu3O6.845,"(La,Ca,Pr)(Ba,Sr)2Cu3O7",Y123,62.0,3.9045,,11.718,PHC3640575,La,0.75,Ca,0.15,Pr,0.1,Ba,1.5,Sr,0.5,Cu,3.0,,,,,,,O,6.845,6.845,La0.75Ca0.15Pr0.1Ba1.5Sr0.5Cu3.0O6.845
33461,La0.7Ca0.2Pr0.1Ba1.5Sr0.5Cu3O6.809,"(La,Ca,Pr)(Ba,Sr)2Cu3O7",Y123,63.0,3.9036,,11.708,PHC3640575,La,0.7,Ca,0.2,Pr,0.1,Ba,1.5,Sr,0.5,Cu,3.0,,,,,,,O,6.809,6.809,La0.7Ca0.2Pr0.1Ba1.5Sr0.5Cu3.0O6.809
33462,La0.75Ca0.05Pr0.2Ba1.5Sr0.5Cu3O6.886,"(La,Ca,Pr)(Ba,Sr)2Cu3O7",Y123,33.0,3.8971,,11.698,PHC3640575,La,0.75,Ca,0.05,Pr,0.2,Ba,1.5,Sr,0.5,Cu,3.0,,,,,,,O,6.886,6.886,La0.75Ca0.05Pr0.2Ba1.5Sr0.5Cu3.0O6.886
33463,La0.7Ca0.1Pr0.2Ba1.5Sr0.5Cu3O6.862,"(La,Ca,Pr)(Ba,Sr)2Cu3O7",Y123,40.0,3.8962,,11.687999999999999,PHC3640575,La,0.7,Ca,0.1,Pr,0.2,Ba,1.5,Sr,0.5,Cu,3.0,,,,,,,O,6.862,6.862,La0.7Ca0.1Pr0.2Ba1.5Sr0.5Cu3.0O6.862
33464,La0.65Ca0.15Pr0.2Ba1.5Sr0.5Cu3O6.84,"(La,Ca,Pr)(Ba,Sr)2Cu3O7",Y123,45.0,3.8905,,11.677,PHC3640575,La,0.65,Ca,0.15,Pr,0.2,Ba,1.5,Sr,0.5,Cu,3.0,,,,,,,O,6.84,6.84,La0.65Ca0.15Pr0.2Ba1.5Sr0.5Cu3.0O6.84
33465,La0.6Ca0.2Pr0.2Ba1.5Sr0.5Cu3O6.809,"(La,Ca,Pr)(Ba,Sr)2Cu3O7",Y123,47.0,3.8885,,11.665,PHC3640575,La,0.6,Ca,0.2,Pr,0.2,Ba,1.5,Sr,0.5,Cu,3.0,,,,,,,O,6.809,6.809,La0.6Ca0.2Pr0.2Ba1.5Sr0.5Cu3.0O6.809
33466,La0.65Ca0.05Pr0.3Ba1.5Sr0.5Cu3O6.896,"(La,Ca,Pr)(Ba,Sr)2Cu3O7",Y123,14.0,3.8941,,11.69,PHC3640575,La,0.65,Ca,0.05,Pr,0.3,Ba,1.5,Sr,0.5,Cu,3.0,,,,,,,O,6.896,6.896,La0.65Ca0.05Pr0.3Ba1.5Sr0.5Cu3.0O6.896
33467,La0.6Ca0.1Pr0.3Ba1.5Sr0.5Cu3O6.872,"(La,Ca,Pr)(Ba,Sr)2Cu3O7",Y123,26.0,3.8927,,11.679,PHC3640575,La,0.6,Ca,0.1,Pr,0.3,Ba,1.5,Sr,0.5,Cu,3.0,,,,,,,O,6.872000000000001,6.872000000000001,La0.6Ca0.1Pr0.3Ba1.5Sr0.5Cu3.0O6.872000000000001
33468,La0.55Ca0.15Pr0.3Ba1.5Sr0.5Cu3O6.851,"(La,Ca,Pr)(Ba,Sr)2Cu3O7",Y123,27.0,3.8907,,11.675,PHC3640575,La,0.55,Ca,0.15,Pr,0.3,Ba,1.5,Sr,0.5,Cu,3.0,,,,,,,O,6.851,6.851,La0.55Ca0.15Pr0.3Ba1.5Sr0.5Cu3.0O6.851
33469,La0.5Ca0.2Pr0.3Ba1.5Sr0.5Cu3O6.829,"(La,Ca,Pr)(Ba,Sr)2Cu3O7",Y123,34.0,3.8838,,11.66,PHC3640575,La,0.5,Ca,0.2,Pr,0.3,Ba,1.5,Sr,0.5,Cu,3.0,,,,,,,O,6.829,6.829,La0.5Ca0.2Pr0.3Ba1.5Sr0.5Cu3.0O6.829
33470,Bi2Sr2Ca1Cu2O8+z,Bi2Sr2CaCu2O8,Bi2212,69.4,,,,PHC3690236,Bi,2.0,Sr,2.0,Ca,1.0,Cu,2.0,,,,,,,,,,,O,8.0,,Bi2.0Sr2.0Ca1.0Cu2.0O8.0
33476,Sr2Y1Ru0.9Cu0.1O6,"Sr2Y(Ru,Cu)O6",2116,37.5,5.7602,5.7795,8.1506,PHB2840477,Sr,2.0,Y,1.0,Ru,0.9,Cu,0.1,,,,,,,,,,,O,6.0,,Sr2.0Y1.0Ru0.9Cu0.1O6.0
33477,Sr2Ho1Ru0.9Cu0.1O6,"Sr2Ho(Ru,Cu)O6",2116,30.0,,,,PHB2840477,Sr,2.0,Ho,1.0,Ru,0.9,Cu,0.1,,,,,,,,,,,O,6.0,,Sr2.0Ho1.0Ru0.9Cu0.1O6.0
33478,Sr2Y1Ru0.9Cu0.1O6,"Sr2Y(Ru,Cu)O6",2116,45.0,,,,PHC3640392,Sr,2.0,Y,1.0,Ru,0.9,Cu,0.1,,,,,,,,,,,O,6.0,,Sr2.0Y1.0Ru0.9Cu0.1O6.0
33480,Bi2.1Sr1.8Ca1Cu1.96Co0.04O8,"Bi2Sr2Ca(Cu,Co)2O8",Bi2212,73.0,,,,PHC3700044,Bi,2.1,Sr,1.8,Ca,1.0,Cu,1.96,Co,0.04,,,,,,,,,O,8.0,,Bi2.1Sr1.8Ca1.0Cu1.96Co0.04O8.0
33481,Bi2.1Sr1.8Ca1Cu1.982Zn0.018O8,"Bi2Sr2Ca(Cu,Zn)2O8",Bi2212,83.0,,,,PHC3700044,Bi,2.1,Sr,1.8,Ca,1.0,Cu,1.982,Zn,0.018000000000000002,,,,,,,,,O,8.0,,Bi2.1Sr1.8Ca1.0Cu1.982Zn0.018000000000000002O8.0
33482,Ru1Sr2Gd1Cu2O8,RuSr2GdCu2O8,Ru1212,45.0,,,,PHC3700071,Ru,1.0,Sr,2.0,Gd,1.0,Cu,2.0,,,,,,,,,,,O,8.0,,Ru1.0Sr2.0Gd1.0Cu2.0O8.0
33483,La1.84Sr0.16Cu0.99Fe0.01O4,"(La,Sr)2(Cu,Fe)O4",T,30.0,,,,PHC3700163,La,1.84,Sr,0.16,Cu,0.99,Fe,0.01,,,,,,,,,,,O,4.0,,La1.84Sr0.16Cu0.99Fe0.01O4.0
33487,La1.85Sr0.15Cu1FeO4,"(La,Sr)2(Cu,Fe)O4",T,39.9,3.7713,,13.212,PHC3700163,La,1.85,Sr,0.15,Cu,1.0,Fe,,,,,,,,,,,,O,4.0,,La1.85Sr0.15Cu1.0FeO4.0
33496,Eu1.5Ce0.5Ru1Sr2Cu2O10+z,"(Eu,Ce)2RuSr2Cu2O10",Ru1222,45.0,3.846,,28.72,PHC3700253,Eu,1.5,Ce,0.5,Ru,1.0,Sr,2.0,Cu,2.0,,,,,,,,,O,10.0,,Eu1.5Ce0.5Ru1.0Sr2.0Cu2.0O10.0
33515,La1.86Sr0.14Cu0.99Li0.01O4,"(La,Sr)2(Cu,Li)O4",T,38.25,3.7725,,13.227,PHC3700269,La,1.86,Sr,0.14,Cu,0.99,Li,0.01,,,,,,,,,,,O,4.0,,La1.86Sr0.14Cu0.99Li0.01O4.0
33516,La1.87Sr0.13Cu0.98Li0.02O4,"(La,Sr)2(Cu,Li)O4",T,32.85,3.7739999999999996,,13.217,PHC3700269,La,1.87,Sr,0.13,Cu,0.98,Li,0.02,,,,,,,,,,,O,4.0,,La1.87Sr0.13Cu0.98Li0.02O4.0
33517,La1.885Sr0.115Cu0.965Li0.035O4,"(La,Sr)2(Cu,Li)O4",T,26.5,3.7797,,13.225,PHC3700269,La,1.885,Sr,0.115,Cu,0.965,Li,0.035,,,,,,,,,,,O,4.0,,La1.885Sr0.115Cu0.965Li0.035O4.0
33518,La1.9Sr0.1Cu0.95Li0.05O4,"(La,Sr)2(Cu,Li)O4",T,20.0,3.7796,3.7784,13.231,PHC3700269,La,1.9,Sr,0.1,Cu,0.95,Li,0.05,,,,,,,,,,,O,4.0,,La1.9Sr0.1Cu0.95Li0.05O4.0
33521,Fe0.5Sr1Ba1Y1Cu2.5O7,"(Fe,Cu)SrBaYCu2O7",M1212,58.5,3.844,,11.53,SSC1190579,Fe,0.5,Sr,1.0,Ba,1.0,Y,1.0,Cu,2.5,,,,,,,,,O,7.0,,Fe0.5Sr1.0Ba1.0Y1.0Cu2.5O7.0
33522,Ru1Sr2Gd1Cu2O8,RuSr2GdCu2O8,Ru1212,40.5,3.8399,,11.5766,P065144506,Ru,1.0,Sr,2.0,Gd,1.0,Cu,2.0,,,,,,,,,,,O,8.0,,Ru1.0Sr2.0Gd1.0Cu2.0O8.0
33523,Ru1Sr1.98La0.02Gd1Cu2O8,"Ru(Sr,La)2GdCu2O8",Ru1212,30.0,3.8397,,11.5708,P065144506,Ru,1.0,Sr,1.98,La,0.02,Gd,1.0,Cu,2.0,,,,,,,,,O,8.0,,Ru1.0Sr1.98La0.02Gd1.0Cu2.0O8.0
33527,Bi1.7Pb0.3Sr2Ca0.55Y0.45Cu1.94Zn0.06O8,"(Bi,Pb)2Sr2(Ca,Y)(Cu,Zn)2O8",Bi2212,41.3,,,,PCS0620187,Bi,1.7,Pb,0.3,Sr,2.0,Ca,0.55,Y,0.45,Cu,1.94,Zn,0.06,,,,,O,8.0,,Bi1.7Pb0.3Sr2.0Ca0.55Y0.45Cu1.94Zn0.06O8.0
33528,Bi1.7Pb0.3Sr2Ca0.6Y0.4Cu1.94Zn0.06O8,"(Bi,Pb)2Sr2(Ca,Y)(Cu,Zn)2O8",Bi2212,53.5,,,,PCS0620187,Bi,1.7,Pb,0.3,Sr,2.0,Ca,0.6,Y,0.4,Cu,1.94,Zn,0.06,,,,,O,8.0,,Bi1.7Pb0.3Sr2.0Ca0.6Y0.4Cu1.94Zn0.06O8.0
33529,Bi1.7Pb0.3Sr2Ca0.65Y0.35Cu1.94Zn0.06O8,"(Bi,Pb)2Sr2(Ca,Y)(Cu,Zn)2O8",Bi2212,62.1,,,,PCS0620187,Bi,1.7,Pb,0.3,Sr,2.0,Ca,0.65,Y,0.35,Cu,1.94,Zn,0.06,,,,,O,8.0,,Bi1.7Pb0.3Sr2.0Ca0.65Y0.35Cu1.94Zn0.06O8.0
33530,Bi1.7Pb0.3Sr2Ca0.7Y0.3Cu1.94Zn0.06O8,"(Bi,Pb)2Sr2(Ca,Y)(Cu,Zn)2O8",Bi2212,66.9,,,,PCS0620187,Bi,1.7,Pb,0.3,Sr,2.0,Ca,0.7,Y,0.3,Cu,1.94,Zn,0.06,,,,,O,8.0,,Bi1.7Pb0.3Sr2.0Ca0.7Y0.3Cu1.94Zn0.06O8.0
33531,Bi1.7Pb0.3Sr2Ca0.75Y0.25Cu1.94Zn0.06O8,"(Bi,Pb)2Sr2(Ca,Y)(Cu,Zn)2O8",Bi2212,60.6,,,,PCS0620187,Bi,1.7,Pb,0.3,Sr,2.0,Ca,0.75,Y,0.25,Cu,1.94,Zn,0.06,,,,,O,8.0,,Bi1.7Pb0.3Sr2.0Ca0.75Y0.25Cu1.94Zn0.06O8.0
33532,Bi1.7Pb0.3Sr2Ca0.8Y0.2Cu1.94Zn0.06O8,"(Bi,Pb)2Sr2(Ca,Y)(Cu,Zn)2O8",Bi2212,54.4,,,,PCS0620187,Bi,1.7,Pb,0.3,Sr,2.0,Ca,0.8,Y,0.2,Cu,1.94,Zn,0.06,,,,,O,8.0,,Bi1.7Pb0.3Sr2.0Ca0.8Y0.2Cu1.94Zn0.06O8.0
33533,Bi1.7Pb0.3Sr2Ca0.5Y0.5Cu2O8,"(Bi,Pb)2Sr2(Ca,Y)Cu2O8",Bi2212,41.3,,,,PCS0620187,Bi,1.7,Pb,0.3,Sr,2.0,Ca,0.5,Y,0.5,Cu,2.0,,,,,,,O,8.0,,Bi1.7Pb0.3Sr2.0Ca0.5Y0.5Cu2.0O8.0
33534,Bi1.7Pb0.3Sr2Ca0.6Y0.4Cu2O8,"(Bi,Pb)2Sr2(Ca,Y)Cu2O8",Bi2212,63.5,,,,PCS0620187,Bi,1.7,Pb,0.3,Sr,2.0,Ca,0.6,Y,0.4,Cu,2.0,,,,,,,O,8.0,,Bi1.7Pb0.3Sr2.0Ca0.6Y0.4Cu2.0O8.0
33535,Bi1.7Pb0.3Sr2Ca0.8Y0.2Cu2O8,"(Bi,Pb)2Sr2(Ca,Y)Cu2O8",Bi2212,69.7,,,,PCS0620187,Bi,1.7,Pb,0.3,Sr,2.0,Ca,0.8,Y,0.2,Cu,2.0,,,,,,,O,8.0,,Bi1.7Pb0.3Sr2.0Ca0.8Y0.2Cu2.0O8.0
33536,La2.5Gd0.5Ca1Ba3Cu7O16.539,"(La,Gd)3Ca(Ba,Sr)3(Cu,In)7Oz",3137,80.0,3.8708,,11.6039,PHC3710315,La,2.5,Gd,0.5,Ca,1.0,Ba,3.0,Cu,7.0,,,,,,,,,O,16.539,16.539,La2.5Gd0.5Ca1.0Ba3.0Cu7.0O16.539
33537,La2.3Gd0.7Ca1Ba2.8Sr0.2Cu6.86In0.14O16.536,"(La,Gd)3Ca(Ba,Sr)3(Cu,In)7Oz",3137,72.0,3.8685,,11.5867,PHC3710315,La,2.3,Gd,0.7,Ca,1.0,Ba,2.8,Sr,0.2,Cu,6.86,In,0.14,,,,,O,16.535999999999998,16.535999999999998,La2.3Gd0.7Ca1.0Ba2.8Sr0.2Cu6.86In0.14O16.535999999999998
33538,La2.1Gd0.9Ca1Ba2.6Sr0.4Cu6.72In0.28O16.54,"(La,Gd)3Ca(Ba,Sr)3(Cu,In)7Oz",3137,65.0,3.8641,,11.5798,PHC3710315,La,2.1,Gd,0.9,Ca,1.0,Ba,2.6,Sr,0.4,Cu,6.72,In,0.28,,,,,O,16.54,16.54,La2.1Gd0.9Ca1.0Ba2.6Sr0.4Cu6.72In0.28O16.54
33539,La1.9Gd1.1Ca1Ba2.4Sr0.6Cu6.58In0.42O16.554,"(La,Gd)3Ca(Ba,Sr)3(Cu,In)7Oz",3137,58.0,3.8586,,11.57,PHC3710315,La,1.9,Gd,1.1,Ca,1.0,Ba,2.4,Sr,0.6,Cu,6.58,In,0.42,,,,,O,16.554000000000002,16.554000000000002,La1.9Gd1.1Ca1.0Ba2.4Sr0.6Cu6.58In0.42O16.554000000000002
33540,La1.7Gd1.3Ca1Ba2.2Sr0.8Cu6.44In0.56O16.6,"(La,Gd)3Ca(Ba,Sr)3(Cu,In)7Oz",3137,30.0,3.8709,,11.595999999999998,PHC3710315,La,1.7,Gd,1.3,Ca,1.0,Ba,2.2,Sr,0.8,Cu,6.44,In,0.56,,,,,O,16.6,16.6,La1.7Gd1.3Ca1.0Ba2.2Sr0.8Cu6.44In0.56O16.6
33547,Sr0.9La0.1Cu1O2,"(Sr,La)CuO2",IL,43.0,,,,P065172501,Sr,0.9,La,0.1,Cu,1.0,,,,,,,,,,,,,O,2.0,,Sr0.9La0.1Cu1.0O2.0
33548,Sr0.9La0.1Cu0.99Zn0.01O2,"(Sr,La)(Cu,Zn)O2",IL,42.0,,,,P065172501,Sr,0.9,La,0.1,Cu,0.99,Zn,0.01,,,,,,,,,,,O,2.0,,Sr0.9La0.1Cu0.99Zn0.01O2.0
33549,Sr0.9La0.1Cu0.97Zn0.03O2,"(Sr,La)(Cu,Zn)O2",IL,38.0,3.95,,3.408,P065172501,Sr,0.9,La,0.1,Cu,0.97,Zn,0.03,,,,,,,,,,,O,2.0,,Sr0.9La0.1Cu0.97Zn0.03O2.0
33560,Sr0.9La0.1Cu0.99Ni0.01O2,"(Sr,La)(Cu,Ni)O2",IL,30.0,,,,P065172501,Sr,0.9,La,0.1,Cu,0.99,Ni,0.01,,,,,,,,,,,O,2.0,,Sr0.9La0.1Cu0.99Ni0.01O2.0
33563,Hg0.85Mo0.15Sr2Cu1O4+z,"(Hg,Mo)Sr2CuO4+z",Hg1201,56.0,3.781,,8.868,MCP0750144,Hg,0.85,Mo,0.15,Sr,2.0,Cu,1.0,,,,,,,,,,,O,4.0,,Hg0.85Mo0.15Sr2.0Cu1.0O4.0
33564,Hg0.85Mo0.15Sr2Cu1O4+z,"(Hg,Mo)Sr2CuO4+z",Hg1201,66.0,3.775,,8.888,MCP0750144,Hg,0.85,Mo,0.15,Sr,2.0,Cu,1.0,,,,,,,,,,,O,4.0,,Hg0.85Mo0.15Sr2.0Cu1.0O4.0
33565,Hg0.75Mo0.25Sr2Cu1O4+z,"(Hg,Mo)Sr2CuO4+z",Hg1201,50.0,3.7910000000000004,,8.818,MCP0750144,Hg,0.75,Mo,0.25,Sr,2.0,Cu,1.0,,,,,,,,,,,O,4.0,,Hg0.75Mo0.25Sr2.0Cu1.0O4.0
33566,Hg0.7Mo0.3Sr2Cu1O4+z,"(Hg,Mo)Sr2CuO4+z",Hg1201,36.0,3.805,,8.814,MCP0750144,Hg,0.7,Mo,0.3,Sr,2.0,Cu,1.0,,,,,,,,,,,O,4.0,,Hg0.7Mo0.3Sr2.0Cu1.0O4.0
33567,Gd1Sr2Ru1Cu2O8,GdSr2RuCu2O8,Ru1212,16.45,,,,MCP0750110,Gd,1.0,Sr,2.0,Ru,1.0,Cu,2.0,,,,,,,,,,,O,8.0,,Gd1.0Sr2.0Ru1.0Cu2.0O8.0
33568,Gd1Sr2Ru0.95Cu2.05O8,"GdSr2(Ru,Cu)Cu2O8",Ru1212,26.05,,,,MCP0750110,Gd,1.0,Sr,2.0,Ru,0.95,Cu,2.05,,,,,,,,,,,O,8.0,,Gd1.0Sr2.0Ru0.95Cu2.05O8.0
33569,Gd1Sr2Ru0.9Cu2.1O8,"GdSr2(Ru,Cu)Cu2O8",Ru1212,37.75,,,,MCP0750110,Gd,1.0,Sr,2.0,Ru,0.9,Cu,2.1,,,,,,,,,,,O,8.0,,Gd1.0Sr2.0Ru0.9Cu2.1O8.0
33570,Gd1Sr2Ru0.8Cu2.2O8,"GdSr2(Ru,Cu)Cu2O8",Ru1212,28.4,,,,MCP0750110,Gd,1.0,Sr,2.0,Ru,0.8,Cu,2.2,,,,,,,,,,,O,8.0,,Gd1.0Sr2.0Ru0.8Cu2.2O8.0
33571,Y1Ba2Cu3O7-z,YBa2Cu3O7,Y123,91.0,,,,P066012506,Y,1.0,Ba,2.0,Cu,3.0,,,,,,,,,,,,,O,7.0,,Y1.0Ba2.0Cu3.0O7.0
33572,Y1Ba1.96Sr0.04Cu3O7-z,"Y(Ba,Sr)2Cu3O7",Y123,90.0,,,,P066012506,Y,1.0,Ba,1.96,Sr,0.04,Cu,3.0,,,,,,,,,,,O,7.0,,Y1.0Ba1.96Sr0.04Cu3.0O7.0
33573,Y1Ba1.9Sr0.1Cu3O7-z,"Y(Ba,Sr)2Cu3O7",Y123,88.0,,,,P066012506,Y,1.0,Ba,1.9,Sr,0.1,Cu,3.0,,,,,,,,,,,O,7.0,,Y1.0Ba1.9Sr0.1Cu3.0O7.0
33574,Y1Ba1.8Sr0.2Cu3O7-z,"Y(Ba,Sr)2Cu3O7",Y123,85.0,,,,P066012506,Y,1.0,Ba,1.8,Sr,0.2,Cu,3.0,,,,,,,,,,,O,7.0,,Y1.0Ba1.8Sr0.2Cu3.0O7.0
33575,Y1Ba1.6Sr0.4Cu3O7-z,"Y(Ba,Sr)2Cu3O7",Y123,83.0,,,,P066012506,Y,1.0,Ba,1.6,Sr,0.4,Cu,3.0,,,,,,,,,,,O,7.0,,Y1.0Ba1.6Sr0.4Cu3.0O7.0
33576,Y1Ba1.2Sr0.8Cu3O7-z,"Y(Ba,Sr)2Cu3O7",Y123,80.0,,,,P066012506,Y,1.0,Ba,1.2,Sr,0.8,Cu,3.0,,,,,,,,,,,O,7.0,,Y1.0Ba1.2Sr0.8Cu3.0O7.0
33577,Y1Ba0.8Sr1.2Cu3O7-z,"Y(Ba,Sr)2Cu3O7",Y123,78.0,,,,P066012506,Y,1.0,Ba,0.8,Sr,1.2,Cu,3.0,,,,,,,,,,,O,7.0,,Y1.0Ba0.8Sr1.2Cu3.0O7.0
33578,Y1Ba2Cu2.961Co0.039O7-z,"YBa2(Cu,Co)3O7",Y123,93.0,,,,P066020501,Y,1.0,Ba,2.0,Cu,2.9610000000000003,Co,0.039,,,,,,,,,,,O,7.0,,Y1.0Ba2.0Cu2.9610000000000003Co0.039O7.0
33580,Bi2Sr2Cu1O6.13,Bi2Sr2CuOz,Bi2201,16.0,,,,P066020503,Bi,2.0,Sr,2.0,Cu,1.0,,,,,,,,,,,,,O,6.13,6.13,Bi2.0Sr2.0Cu1.0O6.13
33581,Bi2Sr2Cu1O6.14,Bi2Sr2CuOz,Bi2201,14.0,,,,P066020503,Bi,2.0,Sr,2.0,Cu,1.0,,,,,,,,,,,,,O,6.14,6.14,Bi2.0Sr2.0Cu1.0O6.14
33585,Bi2Sr2Ca1Cu2O8+z,Bi2Sr2CaCu2O8,Bi2212,65.0,,,30.9,P066024502,Bi,2.0,Sr,2.0,Ca,1.0,Cu,2.0,,,,,,,,,,,O,8.0,,Bi2.0Sr2.0Ca1.0Cu2.0O8.0
33586,Bi2Sr2Ca1Cu2O8+z,Bi2Sr2CaCu2O8,Bi2212,87.3,,,30.86,P066024502,Bi,2.0,Sr,2.0,Ca,1.0,Cu,2.0,,,,,,,,,,,O,8.0,,Bi2.0Sr2.0Ca1.0Cu2.0O8.0
33587,Bi2Sr2Ca1Cu2O8+z,Bi2Sr2CaCu2O8,Bi2212,77.0,,,30.8,P066024502,Bi,2.0,Sr,2.0,Ca,1.0,Cu,2.0,,,,,,,,,,,O,8.0,,Bi2.0Sr2.0Ca1.0Cu2.0O8.0
33588,Eu1.6Ce0.4Sr2Ru1Cu2O10,"(Eu,Ce)2Sr2RuCu2O10",Ru1222,32.0,3.864,,28.72,P066024503,Eu,1.6,Ce,0.4,Sr,2.0,Ru,1.0,Cu,2.0,,,,,,,,,O,10.0,,Eu1.6Ce0.4Sr2.0Ru1.0Cu2.0O10.0
33589,Eu1.5Ce0.5Sr2Ru1Cu2O10,"(Eu,Ce)2Sr2RuCu2O10",Ru1222,34.0,3.864,,28.72,P066024503,Eu,1.5,Ce,0.5,Sr,2.0,Ru,1.0,Cu,2.0,,,,,,,,,O,10.0,,Eu1.5Ce0.5Sr2.0Ru1.0Cu2.0O10.0
33590,Eu1.4Ce0.6Sr2Ru1Cu2O10,"(Eu,Ce)2Sr2RuCu2O10",Ru1222,35.0,3.864,,28.72,P066024503,Eu,1.4,Ce,0.6,Sr,2.0,Ru,1.0,Cu,2.0,,,,,,,,,O,10.0,,Eu1.4Ce0.6Sr2.0Ru1.0Cu2.0O10.0
33591,Eu1.3Ce0.7Sr2Ru1Cu2O10,"(Eu,Ce)2Sr2RuCu2O10",Ru1222,33.0,3.864,,28.72,P066024503,Eu,1.3,Ce,0.7,Sr,2.0,Ru,1.0,Cu,2.0,,,,,,,,,O,10.0,,Eu1.3Ce0.7Sr2.0Ru1.0Cu2.0O10.0
33592,Eu1.2Ce0.8Sr2Ru1Cu2O10,"(Eu,Ce)2Sr2RuCu2O10",Ru1222,30.0,3.864,,28.72,P066024503,Eu,1.2,Ce,0.8,Sr,2.0,Ru,1.0,Cu,2.0,,,,,,,,,O,10.0,,Eu1.2Ce0.8Sr2.0Ru1.0Cu2.0O10.0
33595,Nd1.5Ce0.5Sr2Nb1Cu2O10,"(Nd,Ce)2Sr2NbCu2O10",M1222,28.0,3.885,,28.864,PHC1910237,Nd,1.5,Ce,0.5,Sr,2.0,Nb,1.0,Cu,2.0,,,,,,,,,O,10.0,,Nd1.5Ce0.5Sr2.0Nb1.0Cu2.0O10.0
33596,Nd1.5Ce0.5Sr2Ta1Cu2O10,"(Nd,Ce)2Sr2TaCu2O10",M1222,25.0,,,,PHC1910237,Nd,1.5,Ce,0.5,Sr,2.0,Ta,1.0,Cu,2.0,,,,,,,,,O,10.0,,Nd1.5Ce0.5Sr2.0Ta1.0Cu2.0O10.0
33599,Y2Ba4Cu7O14.19,Y2Ba4Cu7O15,Y247,13.9,3.8614,3.8788,50.715,JPS0710574,Y,2.0,Ba,4.0,Cu,7.0,,,,,,,,,,,,,O,14.19,14.19,Y2.0Ba4.0Cu7.0O14.19
33600,Y2Ba4Cu7O14.33,Y2Ba4Cu7O15,Y247,22.0,,,,JPS0710574,Y,2.0,Ba,4.0,Cu,7.0,,,,,,,,,,,,,O,14.33,14.33,Y2.0Ba4.0Cu7.0O14.33
33601,Y2Ba4Cu7O14.46,Y2Ba4Cu7O15,Y247,32.1,,,,JPS0710574,Y,2.0,Ba,4.0,Cu,7.0,,,,,,,,,,,,,O,14.46,14.46,Y2.0Ba4.0Cu7.0O14.46
33602,Y2Ba4Cu7O14.6,Y2Ba4Cu7O15,Y247,41.2,3.8539999999999996,3.8756,50.614,JPS0710574,Y,2.0,Ba,4.0,Cu,7.0,,,,,,,,,,,,,O,14.6,14.6,Y2.0Ba4.0Cu7.0O14.6
33603,Y2Ba4Cu7O14.81,Y2Ba4Cu7O15,Y247,54.1,3.8476,3.8752,50.541000000000004,JPS0710574,Y,2.0,Ba,4.0,Cu,7.0,,,,,,,,,,,,,O,14.81,14.81,Y2.0Ba4.0Cu7.0O14.81
33604,Y2Ba4Cu7O14.95,Y2Ba4Cu7O15,Y247,67.0,3.8494,3.8805,50.512,JPS0710574,Y,2.0,Ba,4.0,Cu,7.0,,,,,,,,,,,,,O,14.95,14.95,Y2.0Ba4.0Cu7.0O14.95
33605,Y2Ba4Cu7O15,Y2Ba4Cu7O15,Y247,72.2,,,,JPS0710574,Y,2.0,Ba,4.0,Cu,7.0,,,,,,,,,,,,,O,15.0,15.0,Y2.0Ba4.0Cu7.0O15.0
33610,Tl2Ba2Cu1O6+z,Tl2Ba2CuO6,Tl2201,25.0,,,,PRL0774434,Tl,2.0,Ba,2.0,Cu,1.0,,,,,,,,,,,,,O,6.0,,Tl2.0Ba2.0Cu1.0O6.0
33611,Tl2Ba2Cu1O6+z,Tl2Ba2CuO6,Tl2201,85.0,,,,PRL0774434,Tl,2.0,Ba,2.0,Cu,1.0,,,,,,,,,,,,,O,6.0,,Tl2.0Ba2.0Cu1.0O6.0
33612,Hg1Ba2Ca2Cu3O8+z,HgBa2Ca2Cu3O8,Hg1223,115.0,,,,PRL0764238,Hg,1.0,Ba,2.0,Ca,2.0,Cu,3.0,,,,,,,,,,,O,8.0,,Hg1.0Ba2.0Ca2.0Cu3.0O8.0
33621,Bi2Sr2Ca1Cu2O8+z,Bi2Sr2CaCu2O8,Bi2212,56.0,,,,EPL0580589,Bi,2.0,Sr,2.0,Ca,1.0,Cu,2.0,,,,,,,,,,,O,8.0,,Bi2.0Sr2.0Ca1.0Cu2.0O8.0
33630,Hg1.75Pb0.25Ba2Y0.7Ca0.3Cu2O8-z,"(Hg,Pb)2Ba2(Y,Ca)Cu2O8",Hg2212,70.0,3.8574,,28.8228,PHC3770146,Hg,1.75,Pb,0.25,Ba,2.0,Y,0.7,Ca,0.3,Cu,2.0,,,,,,,O,8.0,,Hg1.75Pb0.25Ba2.0Y0.7Ca0.3Cu2.0O8.0
33631,Hg1.5Pb0.5Ba2Y0.5Ca0.5Cu2O8-z,"(Hg,Pb)2Ba2(Y,Ca)Cu2O8",Hg2212,84.0,3.8555,,28.9314,PHC3770146,Hg,1.5,Pb,0.5,Ba,2.0,Y,0.5,Ca,0.5,Cu,2.0,,,,,,,O,8.0,,Hg1.5Pb0.5Ba2.0Y0.5Ca0.5Cu2.0O8.0
33632,Ru1Sr2Gd1Cu2O8-z,RuSr2GdCu2O8,Ru1212,45.0,,,,JAP0917134,Ru,1.0,Sr,2.0,Gd,1.0,Cu,2.0,,,,,,,,,,,O,8.0,,Ru1.0Sr2.0Gd1.0Cu2.0O8.0
33636,Ru0.6Sr2Gd1Cu2.4O8-z,"(Ru,Cu)Sr2GdCu2O8",Ru1212,72.0,,,,JAP0917134,Ru,0.6,Sr,2.0,Gd,1.0,Cu,2.4,,,,,,,,,,,O,8.0,,Ru0.6Sr2.0Gd1.0Cu2.4O8.0
33637,Ru0.6Sr2Eu1Cu2.4O8-z,"(Ru,Cu)Sr2GdCu2O8",Ru1212,70.0,,,,JAP0917134,Ru,0.6,Sr,2.0,Eu,1.0,Cu,2.4,,,,,,,,,,,O,8.0,,Ru0.6Sr2.0Eu1.0Cu2.4O8.0
33639,Hg0.7Cr0.3Sr2Cu1O4+z,"(Hg,Cr)Sr2CuO4",Hg1201,68.0,3.8414,,8.7017,PCS0631815,Hg,0.7,Cr,0.3,Sr,2.0,Cu,1.0,,,,,,,,,,,O,4.0,,Hg0.7Cr0.3Sr2.0Cu1.0O4.0
33640,Hg0.7Cr0.3Sr2Cu0.99Zn0.01O4+z,"(Hg,Cr)Sr2(Cu,Zn)O4",Hg1201,63.0,3.841,,8.6829,PCS0631815,Hg,0.7,Cr,0.3,Sr,2.0,Cu,0.99,Zn,0.01,,,,,,,,,O,4.0,,Hg0.7Cr0.3Sr2.0Cu0.99Zn0.01O4.0
33641,Hg0.7Cr0.3Sr2Cu0.98Zn0.02O4+z,"(Hg,Cr)Sr2(Cu,Zn)O4",Hg1201,60.0,3.8414,,8.6641,PCS0631815,Hg,0.7,Cr,0.3,Sr,2.0,Cu,0.98,Zn,0.02,,,,,,,,,O,4.0,,Hg0.7Cr0.3Sr2.0Cu0.98Zn0.02O4.0
33642,Hg0.7Cr0.3Sr2Cu0.97Zn0.03O4+z,"(Hg,Cr)Sr2(Cu,Zn)O4",Hg1201,57.0,3.842,,8.6466,PCS0631815,Hg,0.7,Cr,0.3,Sr,2.0,Cu,0.97,Zn,0.03,,,,,,,,,O,4.0,,Hg0.7Cr0.3Sr2.0Cu0.97Zn0.03O4.0
33643,Hg0.7Cr0.3Sr2Cu0.96Zn0.04O4+z,"(Hg,Cr)Sr2(Cu,Zn)O4",Hg1201,54.0,3.8419,,8.6281,PCS0631815,Hg,0.7,Cr,0.3,Sr,2.0,Cu,0.96,Zn,0.04,,,,,,,,,O,4.0,,Hg0.7Cr0.3Sr2.0Cu0.96Zn0.04O4.0
33644,Hg0.7Cr0.3Sr2Cu0.95Zn0.05O4+z,"(Hg,Cr)Sr2(Cu,Zn)O4",Hg1201,51.0,3.8424,,8.6099,PCS0631815,Hg,0.7,Cr,0.3,Sr,2.0,Cu,0.95,Zn,0.05,,,,,,,,,O,4.0,,Hg0.7Cr0.3Sr2.0Cu0.95Zn0.05O4.0
33645,Hg0.7Cr0.3Sr2Cu0.99Ni0.01O4+z,"(Hg,Cr)Sr2(Cu,Ni)O4",Hg1201,59.0,3.8415,,8.6959,PCS0631815,Hg,0.7,Cr,0.3,Sr,2.0,Cu,0.99,Ni,0.01,,,,,,,,,O,4.0,,Hg0.7Cr0.3Sr2.0Cu0.99Ni0.01O4.0
33646,Hg0.7Cr0.3Sr2Cu0.98Ni0.02O4+z,"(Hg,Cr)Sr2(Cu,Ni)O4",Hg1201,53.0,3.8418,,8.69,PCS0631815,Hg,0.7,Cr,0.3,Sr,2.0,Cu,0.98,Ni,0.02,,,,,,,,,O,4.0,,Hg0.7Cr0.3Sr2.0Cu0.98Ni0.02O4.0
33647,Hg0.7Cr0.3Sr2Cu0.97Ni0.03O4+z,"(Hg,Cr)Sr2(Cu,Ni)O4",Hg1201,48.0,3.842,,8.6845,PCS0631815,Hg,0.7,Cr,0.3,Sr,2.0,Cu,0.97,Ni,0.03,,,,,,,,,O,4.0,,Hg0.7Cr0.3Sr2.0Cu0.97Ni0.03O4.0
33648,Hg0.7Cr0.3Sr2Cu0.96Ni0.04O4+z,"(Hg,Cr)Sr2(Cu,Ni)O4",Hg1201,43.0,3.8424,,8.6792,PCS0631815,Hg,0.7,Cr,0.3,Sr,2.0,Cu,0.96,Ni,0.04,,,,,,,,,O,4.0,,Hg0.7Cr0.3Sr2.0Cu0.96Ni0.04O4.0
33649,Hg0.7Cr0.3Sr2Cu0.95Ni0.05O4+z,"(Hg,Cr)Sr2(Cu,Ni)O4",Hg1201,39.0,3.8426,,8.6809,PCS0631815,Hg,0.7,Cr,0.3,Sr,2.0,Cu,0.95,Ni,0.05,,,,,,,,,O,4.0,,Hg0.7Cr0.3Sr2.0Cu0.95Ni0.05O4.0
33650,Hg0.7Cr0.3Sr2Cu0.925Ni0.075O4+z,"(Hg,Cr)Sr2(Cu,Ni)O4",Hg1201,28.0,3.8429,,8.6619,PCS0631815,Hg,0.7,Cr,0.3,Sr,2.0,Cu,0.925,Ni,0.075,,,,,,,,,O,4.0,,Hg0.7Cr0.3Sr2.0Cu0.925Ni0.075O4.0
33651,Hg0.7Cr0.3Sr2Cu0.9Ni0.1O4+z,"(Hg,Cr)Sr2(Cu,Ni)O4",Hg1201,18.0,3.8432,,8.6477,PCS0631815,Hg,0.7,Cr,0.3,Sr,2.0,Cu,0.9,Ni,0.1,,,,,,,,,O,4.0,,Hg0.7Cr0.3Sr2.0Cu0.9Ni0.1O4.0
33652,Hg0.7Cr0.3Sr2Cu0.99Co0.01O4+z,"(Hg,Cr)Sr2(Cu,Co)O4",Hg1201,58.0,3.8414,,8.6961,PCS0631815,Hg,0.7,Cr,0.3,Sr,2.0,Cu,0.99,Co,0.01,,,,,,,,,O,4.0,,Hg0.7Cr0.3Sr2.0Cu0.99Co0.01O4.0
33653,Hg0.7Cr0.3Sr2Cu0.98Co0.02O4+z,"(Hg,Cr)Sr2(Cu,Co)O4",Hg1201,52.0,3.8417,,8.6902,PCS0631815,Hg,0.7,Cr,0.3,Sr,2.0,Cu,0.98,Co,0.02,,,,,,,,,O,4.0,,Hg0.7Cr0.3Sr2.0Cu0.98Co0.02O4.0
33654,Hg0.7Cr0.3Sr2Cu0.97Co0.03O4+z,"(Hg,Cr)Sr2(Cu,Co)O4",Hg1201,46.0,3.8419,,8.6833,PCS0631815,Hg,0.7,Cr,0.3,Sr,2.0,Cu,0.97,Co,0.03,,,,,,,,,O,4.0,,Hg0.7Cr0.3Sr2.0Cu0.97Co0.03O4.0
33655,Hg0.7Cr0.3Sr2Cu0.96Co0.04O4+z,"(Hg,Cr)Sr2(Cu,Co)O4",Hg1201,42.0,3.8424,,8.6777,PCS0631815,Hg,0.7,Cr,0.3,Sr,2.0,Cu,0.96,Co,0.04,,,,,,,,,O,4.0,,Hg0.7Cr0.3Sr2.0Cu0.96Co0.04O4.0
33656,Hg0.7Cr0.3Sr2Cu0.95Co0.05O4+z,"(Hg,Cr)Sr2(Cu,Co)O4",Hg1201,35.0,3.8427,,8.6729,PCS0631815,Hg,0.7,Cr,0.3,Sr,2.0,Cu,0.95,Co,0.05,,,,,,,,,O,4.0,,Hg0.7Cr0.3Sr2.0Cu0.95Co0.05O4.0
33657,Sr0.9La0.1Cu1O2,"(Sr,La)CuO2",IL,42.0,,,,SSC1230017,Sr,0.9,La,0.1,Cu,1.0,,,,,,,,,,,,,O,2.0,,Sr0.9La0.1Cu1.0O2.0
33660,Tl1Sr2Ca0.8Y0.2Cu2O7,"TlSr2(Ca,Y)Cu2O7",Tl1212,52.75,3.7933,,12.0801,DEN1100436,Tl,1.0,Sr,2.0,Ca,0.8,Y,0.2,Cu,2.0,,,,,,,,,O,7.0,,Tl1.0Sr2.0Ca0.8Y0.2Cu2.0O7.0
33661,Tl1Sr2Ca0.6Y0.4Cu2O7,"TlSr2(Ca,Y)Cu2O7",Tl1212,68.0,3.7969999999999997,,12.045,DEN1100436,Tl,1.0,Sr,2.0,Ca,0.6,Y,0.4,Cu,2.0,,,,,,,,,O,7.0,,Tl1.0Sr2.0Ca0.6Y0.4Cu2.0O7.0
33662,Tl1Sr2Ca0.4Y0.6Cu2O7,"TlSr2(Ca,Y)Cu2O7",Tl1212,35.0,3.802,,12.0105,DEN1100436,Tl,1.0,Sr,2.0,Ca,0.4,Y,0.6,Cu,2.0,,,,,,,,,O,7.0,,Tl1.0Sr2.0Ca0.4Y0.6Cu2.0O7.0
33666,Hg0.82Re0.18Ba2Ca2Cu3O8+z,"(Hg,Re)Ba2Ca2Cu3O8",Hg1223,131.5,,,,P066092504,Hg,0.82,Re,0.18,Ba,2.0,Ca,2.0,Cu,3.0,,,,,,,,,O,8.0,,Hg0.82Re0.18Ba2.0Ca2.0Cu3.0O8.0
33667,Hg0.82Re0.18Ba2Ca2Cu3O8+z,"(Hg,Re)Ba2Ca2Cu3O8",Hg1223,132.0,,,,P066092504,Hg,0.82,Re,0.18,Ba,2.0,Ca,2.0,Cu,3.0,,,,,,,,,O,8.0,,Hg0.82Re0.18Ba2.0Ca2.0Cu3.0O8.0
33668,Nd1Ba2Cu3O7-z,NdBa2Cu3O7,Y123,91.5,,,,P066104519,Nd,1.0,Ba,2.0,Cu,3.0,,,,,,,,,,,,,O,7.0,,Nd1.0Ba2.0Cu3.0O7.0
33669,Nd0.95Ca0.025Pr0.025Ba2Cu3O7-z,"(Nd,Ca,Pr)Ba2Cu3O7",Y123,86.1,,,,P066104519,Nd,0.95,Ca,0.025,Pr,0.025,Ba,2.0,Cu,3.0,,,,,,,,,O,7.0,,Nd0.95Ca0.025Pr0.025Ba2.0Cu3.0O7.0
33670,Nd0.9Ca0.05Pr0.05Ba2Cu3O7-z,"(Nd,Ca,Pr)Ba2Cu3O7",Y123,81.4,,,,P066104519,Nd,0.9,Ca,0.05,Pr,0.05,Ba,2.0,Cu,3.0,,,,,,,,,O,7.0,,Nd0.9Ca0.05Pr0.05Ba2.0Cu3.0O7.0
33671,Nd0.8Ca0.1Pr0.1Ba2Cu3O7-z,"(Nd,Ca,Pr)Ba2Cu3O7",Y123,70.8,,,,P066104519,Nd,0.8,Ca,0.1,Pr,0.1,Ba,2.0,Cu,3.0,,,,,,,,,O,7.0,,Nd0.8Ca0.1Pr0.1Ba2.0Cu3.0O7.0
33672,Nd1Ba2Cu3O7-z,NdBa2Cu3O7,Y123,93.6,,,,P066104519,Nd,1.0,Ba,2.0,Cu,3.0,,,,,,,,,,,,,O,7.0,,Nd1.0Ba2.0Cu3.0O7.0
33673,Nd0.97Ca0.015Th0.015Ba2Cu3O7-z,"(Nd,Ca,Th)Ba2Cu3O7",Y123,90.4,,,,P066104519,Nd,0.97,Ca,0.015,Th,0.015,Ba,2.0,Cu,3.0,,,,,,,,,O,7.0,,Nd0.97Ca0.015Th0.015Ba2.0Cu3.0O7.0
33674,Nd0.94Ca0.03Th0.03Ba2Cu3O7-z,"(Nd,Ca,Th)Ba2Cu3O7",Y123,86.8,,,,P066104519,Nd,0.94,Ca,0.03,Th,0.03,Ba,2.0,Cu,3.0,,,,,,,,,O,7.0,,Nd0.94Ca0.03Th0.03Ba2.0Cu3.0O7.0
33675,Nd0.9Ca0.05Th0.05Ba2Cu3O7-z,"(Nd,Ca,Th)Ba2Cu3O7",Y123,81.8,,,,P066104519,Nd,0.9,Ca,0.05,Th,0.05,Ba,2.0,Cu,3.0,,,,,,,,,O,7.0,,Nd0.9Ca0.05Th0.05Ba2.0Cu3.0O7.0
33676,Nd0.8Ca0.1Th0.1Ba2Cu3O7-z,"(Nd,Ca,Th)Ba2Cu3O7",Y123,73.4,,,,P066104519,Nd,0.8,Ca,0.1,Th,0.1,Ba,2.0,Cu,3.0,,,,,,,,,O,7.0,,Nd0.8Ca0.1Th0.1Ba2.0Cu3.0O7.0
33677,La1.88Sr0.12Cu1O4,"(La,Sr)2CuO4",T,27.0,,,,P066104528,La,1.88,Sr,0.12,Cu,1.0,,,,,,,,,,,,,O,4.0,,La1.88Sr0.12Cu1.0O4.0
33678,La1.84Y0.04Sr0.12Cu1O4,"(La,Y,Sr)2CuO4",T,17.0,,,,P066104528,La,1.84,Y,0.04,Sr,0.12,Cu,1.0,,,,,,,,,,,O,4.0,,La1.84Y0.04Sr0.12Cu1.0O4.0
33679,Sr2.3Ca0.7Cu2Cl1.3O4+z,"Sr2(Sr,Ca)Cu2(O,Cl)6",0212,80.0,3.8679,,22.160999999999998,PR06100778,Sr,2.3,Ca,0.7,Cu,2.0,Cl,1.3,,,,,,,,,,,O,4.0,,Sr2.3Ca0.7Cu2.0Cl1.3O4.0
33684,La1.9Sr0.1Cu1O4,"(La,Sr)2CuO4",T,18.0,,,,EPJ0290369,La,1.9,Sr,0.1,Cu,1.0,,,,,,,,,,,,,O,4.0,,La1.9Sr0.1Cu1.0O4.0
33685,La1.8Sr0.2Cu1O4,"(La,Sr)2CuO4",T,22.3,,,,EPJ0290369,La,1.8,Sr,0.2,Cu,1.0,,,,,,,,,,,,,O,4.0,,La1.8Sr0.2Cu1.0O4.0
33686,La1.75Sr0.25Cu1O4,"(La,Sr)2CuO4",T,16.5,,,,EPJ0290369,La,1.75,Sr,0.25,Cu,1.0,,,,,,,,,,,,,O,4.0,,La1.75Sr0.25Cu1.0O4.0
33687,Y1Sr2Cu3O7.2,YSr2Cu3Oz,Y123,64.0,3.7903,,11.3992,P066132510,Y,1.0,Sr,2.0,Cu,3.0,,,,,,,,,,,,,O,7.2,7.2,Y1.0Sr2.0Cu3.0O7.2
33688,Y1Sr2Cu3O6.92,YSr2Cu3Oz,Y123,68.0,,,,P066132510,Y,1.0,Sr,2.0,Cu,3.0,,,,,,,,,,,,,O,6.92,6.92,Y1.0Sr2.0Cu3.0O6.92
33689,Tl2Ba2Ca1Cu2O8,Tl2Ba2CaCu2O8,Tl2212,105.0,,,29.3,P066134508,Tl,2.0,Ba,2.0,Ca,1.0,Cu,2.0,,,,,,,,,,,O,8.0,,Tl2.0Ba2.0Ca1.0Cu2.0O8.0
33690,Ru1Gd1.4Ce0.6Sr2Cu2O10+z,"Ru(Gd,Ce)2Sr2Cu2O10",Ru1222,36.0,3.835,,28.56,P066144503,Ru,1.0,Gd,1.4,Ce,0.6,Sr,2.0,Cu,2.0,,,,,,,,,O,10.0,,Ru1.0Gd1.4Ce0.6Sr2.0Cu2.0O10.0
33691,Y1Ba2Cu3O6.45,YBa2Cu3Oz,Y123,20.0,,,,L088167005,Y,1.0,Ba,2.0,Cu,3.0,,,,,,,,,,,,,O,6.45,6.45,Y1.0Ba2.0Cu3.0O6.45
33692,Y1Ba2Cu3O6.5,YBa2Cu3Oz,Y123,35.5,,,,L088167005,Y,1.0,Ba,2.0,Cu,3.0,,,,,,,,,,,,,O,6.5,6.5,Y1.0Ba2.0Cu3.0O6.5
33693,Y1Ba2Cu3O6.65,YBa2Cu3Oz,Y123,56.3,,,,L088167005,Y,1.0,Ba,2.0,Cu,3.0,,,,,,,,,,,,,O,6.65,6.65,Y1.0Ba2.0Cu3.0O6.65
33694,Y1Ba2Cu3O6.7,YBa2Cu3Oz,Y123,59.1,,,,L088167005,Y,1.0,Ba,2.0,Cu,3.0,,,,,,,,,,,,,O,6.7,6.7,Y1.0Ba2.0Cu3.0O6.7
33695,Y1Ba2Cu3O6.75,YBa2Cu3Oz,Y123,62.1,,,,L088167005,Y,1.0,Ba,2.0,Cu,3.0,,,,,,,,,,,,,O,6.75,6.75,Y1.0Ba2.0Cu3.0O6.75
33696,Y1Ba2Cu3O6.8,YBa2Cu3Oz,Y123,69.2,,,,L088167005,Y,1.0,Ba,2.0,Cu,3.0,,,,,,,,,,,,,O,6.8,6.8,Y1.0Ba2.0Cu3.0O6.8
33697,Y1Ba2Cu3O6.85,YBa2Cu3Oz,Y123,83.2,,,,L088167005,Y,1.0,Ba,2.0,Cu,3.0,,,,,,,,,,,,,O,6.85,6.85,Y1.0Ba2.0Cu3.0O6.85
33698,Y1Ba2Cu3O6.95,YBa2Cu3Oz,Y123,93.4,,,,L088167005,Y,1.0,Ba,2.0,Cu,3.0,,,,,,,,,,,,,O,6.95,6.95,Y1.0Ba2.0Cu3.0O6.95
33699,Y1Ba2Cu3O7,YBa2Cu3Oz,Y123,92.0,,,,L088167005,Y,1.0,Ba,2.0,Cu,3.0,,,,,,,,,,,,,O,7.0,7.0,Y1.0Ba2.0Cu3.0O7.0
33708,Y1Ba2Cu3O7-z,"(Y,Pr)Ba2Cu3O7",Y123,93.0,3.897,3.888,11.690999999999999,PHC3830048,Y,1.0,Ba,2.0,Cu,3.0,,,,,,,,,,,,,O,7.0,,Y1.0Ba2.0Cu3.0O7.0
33709,Y0.98Pr0.02Ba2Cu3O7-z,"(Y,Pr)Ba2Cu3O7",Y123,92.2,3.898,3.888,11.693,PHC3830048,Y,0.98,Pr,0.02,Ba,2.0,Cu,3.0,,,,,,,,,,,O,7.0,,Y0.98Pr0.02Ba2.0Cu3.0O7.0
33710,Y0.96Pr0.04Ba2Cu3O7-z,"(Y,Pr)Ba2Cu3O7",Y123,92.0,3.897,3.887,11.690999999999999,PHC3830048,Y,0.96,Pr,0.04,Ba,2.0,Cu,3.0,,,,,,,,,,,O,7.0,,Y0.96Pr0.04Ba2.0Cu3.0O7.0
33711,Y0.94Pr0.06Ba2Cu3O7-z,"(Y,Pr)Ba2Cu3O7",Y123,91.5,3.897,3.889,11.690999999999999,PHC3830048,Y,0.94,Pr,0.06,Ba,2.0,Cu,3.0,,,,,,,,,,,O,7.0,,Y0.94Pr0.06Ba2.0Cu3.0O7.0
33712,Y0.92Pr0.08Ba2Cu3O7-z,"(Y,Pr)Ba2Cu3O7",Y123,90.5,3.8939999999999997,3.886,11.682,PHC3830048,Y,0.92,Pr,0.08,Ba,2.0,Cu,3.0,,,,,,,,,,,O,7.0,,Y0.92Pr0.08Ba2.0Cu3.0O7.0
33713,Y0.9Pr0.1Ba2Cu3O7-z,"(Y,Pr)Ba2Cu3O7",Y123,89.2,3.895,3.888,11.686,PHC3830048,Y,0.9,Pr,0.1,Ba,2.0,Cu,3.0,,,,,,,,,,,O,7.0,,Y0.9Pr0.1Ba2.0Cu3.0O7.0
33714,Y0.85Pr0.15Ba2Cu3O7-z,"(Y,Pr)Ba2Cu3O7",Y123,84.5,3.9019999999999997,3.892,11.705,PHC3830048,Y,0.85,Pr,0.15,Ba,2.0,Cu,3.0,,,,,,,,,,,O,7.0,,Y0.85Pr0.15Ba2.0Cu3.0O7.0
33715,Y0.8Pr0.2Ba2Cu3O7-z,"(Y,Pr)Ba2Cu3O7",Y123,79.5,3.915,3.907,11.745999999999999,PHC3830048,Y,0.8,Pr,0.2,Ba,2.0,Cu,3.0,,,,,,,,,,,O,7.0,,Y0.8Pr0.2Ba2.0Cu3.0O7.0
33716,Y0.75Pr0.25Ba2Cu3O7-z,"(Y,Pr)Ba2Cu3O7",Y123,72.0,3.915,3.907,11.745999999999999,PHC3830048,Y,0.75,Pr,0.25,Ba,2.0,Cu,3.0,,,,,,,,,,,O,7.0,,Y0.75Pr0.25Ba2.0Cu3.0O7.0
33717,Y0.7Pr0.3Ba2Cu3O7-z,"(Y,Pr)Ba2Cu3O7",Y123,64.0,3.8939999999999997,3.887,11.684000000000001,PHC3830048,Y,0.7,Pr,0.3,Ba,2.0,Cu,3.0,,,,,,,,,,,O,7.0,,Y0.7Pr0.3Ba2.0Cu3.0O7.0
33718,Bi2Sr2Ca2Cu3O10+z,Bi2Sr2Ca2Cu3O10,Bi2223,110.0,5.4079999999999995,5.412999999999999,36.868,PHC3830075,Bi,2.0,Sr,2.0,Ca,2.0,Cu,3.0,,,,,,,,,,,O,10.0,,Bi2.0Sr2.0Ca2.0Cu3.0O10.0
33719,Bi2Sr2Ca1Cu2O8+z,Bi2Sr2CaCu2O8,Bi2212,84.0,5.41,5.4,30.81,PHC3830122,Bi,2.0,Sr,2.0,Ca,1.0,Cu,2.0,,,,,,,,,,,O,8.0,,Bi2.0Sr2.0Ca1.0Cu2.0O8.0
33720,Bi2Sr2Ca1Cu1.9Mn0.1O8+z,"Bi2Sr2Ca(Cu,Mn)2O8",Bi2212,66.0,,,,PHC3830122,Bi,2.0,Sr,2.0,Ca,1.0,Cu,1.9,Mn,0.1,,,,,,,,,O,8.0,,Bi2.0Sr2.0Ca1.0Cu1.9Mn0.1O8.0
33721,Bi2Sr2Ca1Cu1.8Mn0.2O8+z,"Bi2Sr2Ca(Cu,Mn)2O8",Bi2212,53.0,,,,PHC3830122,Bi,2.0,Sr,2.0,Ca,1.0,Cu,1.8,Mn,0.2,,,,,,,,,O,8.0,,Bi2.0Sr2.0Ca1.0Cu1.8Mn0.2O8.0
33722,Bi2Sr2Ca1Cu1.7Mn0.3O8+z,"Bi2Sr2Ca(Cu,Mn)2O8",Bi2212,40.0,,,,PHC3830122,Bi,2.0,Sr,2.0,Ca,1.0,Cu,1.7,Mn,0.3,,,,,,,,,O,8.0,,Bi2.0Sr2.0Ca1.0Cu1.7Mn0.3O8.0
33724,Ho1Ba2Cu4O8,HoBa2Cu4O8,Y124,79.0,,,,EPJ0190005,Ho,1.0,Ba,2.0,Cu,4.0,,,,,,,,,,,,,O,8.0,,Ho1.0Ba2.0Cu4.0O8.0
33725,Ho1Ba2Cu4O8,HoBa2Cu4O8,Y124,79.0,,,,EPJ0190005,Ho,1.0,Ba,2.0,Cu,4.0,,,,,,,,,,,,,O,8.0,,Ho1.0Ba2.0Cu4.0O8.0
33726,Sr0.9La0.1Cu1O2,"(Sr,La)CuO2",IL,42.7,3.95,,3.41,P066214509,Sr,0.9,La,0.1,Cu,1.0,,,,,,,,,,,,,O,2.0,,Sr0.9La0.1Cu1.0O2.0
33727,La1.81Ho0.04Sr0.15Cu1O4,"(La,Ho,Sr)2CuO4",T,32.0,,,,P066184506,La,1.81,Ho,0.04,Sr,0.15,Cu,1.0,,,,,,,,,,,O,4.0,,La1.81Ho0.04Sr0.15Cu1.0O4.0
33728,La1.81Ho0.04Sr0.15Cu1O4,"(La,Ho,Sr)2CuO4",T,32.0,,,,P066184506,La,1.81,Ho,0.04,Sr,0.15,Cu,1.0,,,,,,,,,,,O,4.0,,La1.81Ho0.04Sr0.15Cu1.0O4.0
33729,Ru1Sr2Gd1Cu2O8,RuSr2GdCu2O8,Ru1212,42.4,,,,PHC3830337,Ru,1.0,Sr,2.0,Gd,1.0,Cu,2.0,,,,,,,,,,,O,8.0,,Ru1.0Sr2.0Gd1.0Cu2.0O8.0
33730,Ba0.635K0.365Bi1O3,"(Ba,K)BiO3",BKBO,30.4,4.2938,,,PHC3840343,Ba,0.635,K,0.365,Bi,1.0,,,,,,,,,,,,,O,3.0,,Ba0.635K0.365Bi1.0O3.0
33731,Ba0.557K0.443Bi1O3,"(Ba,K)BiO3",BKBO,25.0,4.2734,,,PHC3840343,Ba,0.557,K,0.44299999999999995,Bi,1.0,,,,,,,,,,,,,O,3.0,,Ba0.557K0.44299999999999995Bi1.0O3.0
33732,Ba0.445K0.555Bi1O3,"(Ba,K)BiO3",BKBO,14.0,4.248,,,PHC3840343,Ba,0.445,K,0.555,Bi,1.0,,,,,,,,,,,,,O,3.0,,Ba0.445K0.555Bi1.0O3.0
33740,Ba0.45K0.55Bi1O3,"(Ba,K)BiO3",BKBO,12.7,4.2589999999999995,,,JCG2110471,Ba,0.45,K,0.55,Bi,1.0,,,,,,,,,,,,,O,3.0,,Ba0.45K0.55Bi1.0O3.0
33741,Ba0.5K0.5Bi1O3,"(Ba,K)BiO3",BKBO,18.6,4.2669999999999995,,,JCG2110471,Ba,0.5,K,0.5,Bi,1.0,,,,,,,,,,,,,O,3.0,,Ba0.5K0.5Bi1.0O3.0
33742,Ba0.644K0.356Bi1O3,"(Ba,K)BiO3",BKBO,29.0,,,,JCG2110471,Ba,0.644,K,0.35600000000000004,Bi,1.0,,,,,,,,,,,,,O,3.0,,Ba0.644K0.35600000000000004Bi1.0O3.0
33743,Ba0.613K0.387Bi1O3,"(Ba,K)BiO3",BKBO,30.7,,,,JCG2110471,Ba,0.613,K,0.387,Bi,1.0,,,,,,,,,,,,,O,3.0,,Ba0.613K0.387Bi1.0O3.0
33744,Ba0.584K0.416Bi1O3,"(Ba,K)BiO3",BKBO,28.8,,,,JCG2110471,Ba,0.584,K,0.41600000000000004,Bi,1.0,,,,,,,,,,,,,O,3.0,,Ba0.584K0.41600000000000004Bi1.0O3.0
33745,Ba0.553K0.447Bi1O3,"(Ba,K)BiO3",BKBO,25.5,,,,JCG2110471,Ba,0.5529999999999999,K,0.447,Bi,1.0,,,,,,,,,,,,,O,3.0,,Ba0.5529999999999999K0.447Bi1.0O3.0
33746,Ba0.542K0.458Bi1O3,"(Ba,K)BiO3",BKBO,23.1,,,,JCG2110471,Ba,0.542,K,0.45799999999999996,Bi,1.0,,,,,,,,,,,,,O,3.0,,Ba0.542K0.45799999999999996Bi1.0O3.0
33747,Ba0.595K0.405Bi1O3,"(Ba,K)BiO3",BKBO,31.2,,,,JCG2110471,Ba,0.595,K,0.405,Bi,1.0,,,,,,,,,,,,,O,3.0,,Ba0.595K0.405Bi1.0O3.0
33748,Ba0.665K0.335Bi1O2.985,"(Ba,K)BiO3",BKBO,27.3,,,,PCS0601933,Ba,0.665,K,0.335,Bi,1.0,,,,,,,,,,,,,O,2.985,2.985,Ba0.665K0.335Bi1.0O2.985
33749,Ba0.66K0.34Bi1O3,"(Ba,K)BiO3",BKBO,26.2,,,,PCS0601933,Ba,0.66,K,0.34,Bi,1.0,,,,,,,,,,,,,O,3.0,,Ba0.66K0.34Bi1.0O3.0
33750,Ba0.63K0.37Bi1O3,"(Ba,K)BiO3",BKBO,28.3,,,,PCS0601933,Ba,0.63,K,0.37,Bi,1.0,,,,,,,,,,,,,O,3.0,,Ba0.63K0.37Bi1.0O3.0
