Repository: CompRhys/apical

# Data Guide

In all cases whilst compiling this data we have been careful to include as much meta-information as possible to allow data to be traced back to it's original sources. For SuperCon this takes the form of the SuperCon "num :" reference id and then the source publication details. For ICSD we provide the ICSD collection code.

We acknowledge the Japanese National Institute for Materials Science for maintaining the [SuperCon](https://supercon.nims.go.jp/index_en.html) database as well as FIZ Karlsruhe GmbH for maintaining [ICSD](https://www.fiz-karlsruhe.de/en/produkte-und-dienstleistungen/inorganic-crystal-structure-database-icsd).

File: processed-data/super_fam.csv (part 29 of 36)
num :,element :,name :,str3 :,tc :,lata :,latb :,latc :,refno :,ma1 :,ma2 :,mb1 :,mb2 :,mc1 :,mc2 :,md1 :,md2 :,me1 :,me2 :,mf1 :,mf2 :,mg1 :,mg2 :,mh1 :,mh2 :,mi1 :,mi2 :,mo1 :,mo2 :,oz :,composition :
33751,Ba0.6K0.4Bi1O2.977,"(Ba,K)BiO3",BKBO,29.0,,,,PCS0601933,Ba,0.6,K,0.4,Bi,1.0,,,,,,,,,,,,,O,2.977,2.977,Ba0.6K0.4Bi1.0O2.977
33752,Ba0.57K0.43Bi1O2.983,"(Ba,K)BiO3",BKBO,25.6,,,,PCS0601933,Ba,0.57,K,0.43,Bi,1.0,,,,,,,,,,,,,O,2.983,2.983,Ba0.57K0.43Bi1.0O2.983
33753,Ba0.51K0.49Bi1O2.974,"(Ba,K)BiO3",BKBO,22.2,,,,PCS0601933,Ba,0.51,K,0.49,Bi,1.0,,,,,,,,,,,,,O,2.9739999999999998,2.9739999999999998,Ba0.51K0.49Bi1.0O2.9739999999999998
33754,Ba0.46K0.56Bi1O2.965,"(Ba,K)BiO3",BKBO,14.8,,,,PCS0601933,Ba,0.46,K,0.56,Bi,1.0,,,,,,,,,,,,,O,2.965,2.965,Ba0.46K0.56Bi1.0O2.965
33757,Ru1Sr2Nd1.4Ce0.6Cu2O10-z,"RuSr2(Nd,Ce)2Cu2O10",Ru1222,40.0,3.8489999999999998,,28.575,PHC3830315,Ru,1.0,Sr,2.0,Nd,1.4,Ce,0.6,Cu,2.0,,,,,,,,,O,10.0,,Ru1.0Sr2.0Nd1.4Ce0.6Cu2.0O10.0
33760,Hg0.85Re0.15Ba2Ca2Cu3O8,"(Hg,Re)(Ba,Sr)2Ca2Cu3O8",Hg1223,132.9,,,15.697000000000001,PHC3830365,Hg,0.85,Re,0.15,Ba,2.0,Ca,2.0,Cu,3.0,,,,,,,,,O,8.0,,Hg0.85Re0.15Ba2.0Ca2.0Cu3.0O8.0
33761,Hg0.85Re0.15Ba1.66Sr0.34Ca2Cu3O8,"(Hg,Re)(Ba,Sr)2Ca2Cu3O8",Hg1223,131.3,,,15.632,PHC3830365,Hg,0.85,Re,0.15,Ba,1.66,Sr,0.34,Ca,2.0,Cu,3.0,,,,,,,O,8.0,,Hg0.85Re0.15Ba1.66Sr0.34Ca2.0Cu3.0O8.0
33762,Hg0.85Re0.15Ba1.6Sr0.4Ca2Cu3O8,"(Hg,Re)(Ba,Sr)2Ca2Cu3O8",Hg1223,130.3,,,15.625,PHC3830365,Hg,0.85,Re,0.15,Ba,1.6,Sr,0.4,Ca,2.0,Cu,3.0,,,,,,,O,8.0,,Hg0.85Re0.15Ba1.6Sr0.4Ca2.0Cu3.0O8.0
33763,Hg0.85Re0.15Ba1.44Sr0.56Ca2Cu3O8,"(Hg,Re)(Ba,Sr)2Ca2Cu3O8",Hg1223,128.7,,,15.6,PHC3830365,Hg,0.85,Re,0.15,Ba,1.44,Sr,0.56,Ca,2.0,Cu,3.0,,,,,,,O,8.0,,Hg0.85Re0.15Ba1.44Sr0.56Ca2.0Cu3.0O8.0
33764,Bi2.2Sr1.72La0.08Ca1Cu2O8,"Bi2(Sr,Bi,La)2CaCu2Oz",Bi2212,60.5,,,,PHC3830445,Bi,2.2,Sr,1.72,La,0.08,Ca,1.0,Cu,2.0,,,,,,,,,O,8.0,,Bi2.2Sr1.72La0.08Ca1.0Cu2.0O8.0
33765,Bi2.2Sr1.72La0.08Ca1Cu2O8,"Bi2(Sr,Bi,La)2CaCu2Oz",Bi2212,69.1,,,,PHC3830445,Bi,2.2,Sr,1.72,La,0.08,Ca,1.0,Cu,2.0,,,,,,,,,O,8.0,,Bi2.2Sr1.72La0.08Ca1.0Cu2.0O8.0
33766,Bi2.2Sr1.72La0.08Ca1Cu2O8,"Bi2(Sr,Bi,La)2CaCu2Oz",Bi2212,78.2,,,,PHC3830445,Bi,2.2,Sr,1.72,La,0.08,Ca,1.0,Cu,2.0,,,,,,,,,O,8.0,,Bi2.2Sr1.72La0.08Ca1.0Cu2.0O8.0
33767,Bi2.2Sr1.72La0.08Ca1Cu2O8,"Bi2(Sr,Bi,La)2CaCu2Oz",Bi2212,83.1,5.4220000000000015,,30.73,PHC3830445,Bi,2.2,Sr,1.72,La,0.08,Ca,1.0,Cu,2.0,,,,,,,,,O,8.0,,Bi2.2Sr1.72La0.08Ca1.0Cu2.0O8.0
33768,Bi2.2Sr1.72La0.08Ca1Cu2O8,"Bi2(Sr,Bi,La)2CaCu2Oz",Bi2212,84.7,,,,PHC3830445,Bi,2.2,Sr,1.72,La,0.08,Ca,1.0,Cu,2.0,,,,,,,,,O,8.0,,Bi2.2Sr1.72La0.08Ca1.0Cu2.0O8.0
33769,Bi2.2Sr1.72La0.08Ca1Cu2O8,"Bi2(Sr,Bi,La)2CaCu2Oz",Bi2212,84.1,,,,PHC3830445,Bi,2.2,Sr,1.72,La,0.08,Ca,1.0,Cu,2.0,,,,,,,,,O,8.0,,Bi2.2Sr1.72La0.08Ca1.0Cu2.0O8.0
33770,Bi2.2Sr1.72La0.08Ca1Cu2O8,"Bi2(Sr,Bi,La)2CaCu2Oz",Bi2212,82.5,,,,PHC3830445,Bi,2.2,Sr,1.72,La,0.08,Ca,1.0,Cu,2.0,,,,,,,,,O,8.0,,Bi2.2Sr1.72La0.08Ca1.0Cu2.0O8.0
33771,Ru1Sr2Gd1.4Ce0.6Cu2O10-z,"RuSr2(Gd,Ce)2Cu2O10",Ru1222,42.0,3.8318,,28.5325,PHC3830450,Ru,1.0,Sr,2.0,Gd,1.4,Ce,0.6,Cu,2.0,,,,,,,,,O,10.0,,Ru1.0Sr2.0Gd1.4Ce0.6Cu2.0O10.0
33772,Ru0.99Sb0.01Sr2Gd1.4Ce0.6Cu2O10-z,"(Ru,Sb)Sr2(Gd,Ce)2Cu2O10",Ru1222,39.1,3.8328,,28.5472,PHC3830450,Ru,0.99,Sb,0.01,Sr,2.0,Gd,1.4,Ce,0.6,Cu,2.0,,,,,,,O,10.0,,Ru0.99Sb0.01Sr2.0Gd1.4Ce0.6Cu2.0O10.0
33773,Ru0.98Sb0.02Sr2Gd1.4Ce0.6Cu2O10-z,"(Ru,Sb)Sr2(Gd,Ce)2Cu2O10",Ru1222,33.0,3.8339999999999996,,28.5416,PHC3830450,Ru,0.98,Sb,0.02,Sr,2.0,Gd,1.4,Ce,0.6,Cu,2.0,,,,,,,O,10.0,,Ru0.98Sb0.02Sr2.0Gd1.4Ce0.6Cu2.0O10.0
33774,Ru0.95Sb0.05Sr2Gd1.4Ce0.6Cu2O10-z,"(Ru,Sb)Sr2(Gd,Ce)2Cu2O10",Ru1222,29.0,3.8345,,28.5282,PHC3830450,Ru,0.95,Sb,0.05,Sr,2.0,Gd,1.4,Ce,0.6,Cu,2.0,,,,,,,O,10.0,,Ru0.95Sb0.05Sr2.0Gd1.4Ce0.6Cu2.0O10.0
33775,Ru0.93Sb0.07Sr2Gd1.4Ce0.6Cu2O10-z,"(Ru,Sb)Sr2(Gd,Ce)2Cu2O10",Ru1222,17.0,3.8369999999999997,,28.5108,PHC3830450,Ru,0.93,Sb,0.07,Sr,2.0,Gd,1.4,Ce,0.6,Cu,2.0,,,,,,,O,10.0,,Ru0.93Sb0.07Sr2.0Gd1.4Ce0.6Cu2.0O10.0
33781,La1.85Sr0.15Cu1O4,"(La,Sr)2CuO4",T,38.0,,,,PHB1651283,La,1.85,Sr,0.15,Cu,1.0,,,,,,,,,,,,,O,4.0,,La1.85Sr0.15Cu1.0O4.0
33782,Y1Ba2Cu3O7,YBa2Cu3O7,Y123,90.0,,,,PHB1651283,Y,1.0,Ba,2.0,Cu,3.0,,,,,,,,,,,,,O,7.0,,Y1.0Ba2.0Cu3.0O7.0
33783,Bi2Sr2Ca1Cu2O8,Bi2Sr2CaCu2O8,Bi2212,74.0,,,,PHB1651283,Bi,2.0,Sr,2.0,Ca,1.0,Cu,2.0,,,,,,,,,,,O,8.0,,Bi2.0Sr2.0Ca1.0Cu2.0O8.0
33784,Bi1.7Pb0.3Sr2Ca1Cu2O8,"(Bi,Pb)2Sr2CaCu2O8",Bi2212,80.0,,,,PHB1651283,Bi,1.7,Pb,0.3,Sr,2.0,Ca,1.0,Cu,2.0,,,,,,,,,O,8.0,,Bi1.7Pb0.3Sr2.0Ca1.0Cu2.0O8.0
33785,Bi1.7Pb0.3Sr2Ca2Cu3O10,"(Bi,Pb)2Sr2Ca2Cu3O8",Bi2223,108.0,,,,PHB1651283,Bi,1.7,Pb,0.3,Sr,2.0,Ca,2.0,Cu,3.0,,,,,,,,,O,10.0,,Bi1.7Pb0.3Sr2.0Ca2.0Cu3.0O10.0
33787,Gd1Ba2Cu3O7-z,GdBa2Cu3O7,Y123,92.0,3.925,3.863,11.755,JPC0016853,Gd,1.0,Ba,2.0,Cu,3.0,,,,,,,,,,,,,O,7.0,,Gd1.0Ba2.0Cu3.0O7.0
33795,Bi1.7Pb0.3Sr2Ca1Cu2O8,"(Bi,Pb)2Sr2CaCu2O8",Bi2212,81.0,5.41,5.42,30.68,SST0080101,Bi,1.7,Pb,0.3,Sr,2.0,Ca,1.0,Cu,2.0,,,,,,,,,O,8.0,,Bi1.7Pb0.3Sr2.0Ca1.0Cu2.0O8.0
33796,Bi1.7Pb0.3Sr2Ca1Cu2O8,"(Bi,Pb)2Sr2CaCu2O8",Bi2212,80.0,,,,SST0080101,Bi,1.7,Pb,0.3,Sr,2.0,Ca,1.0,Cu,2.0,,,,,,,,,O,8.0,,Bi1.7Pb0.3Sr2.0Ca1.0Cu2.0O8.0
33797,Bi1.7Pb0.3Sr2Ca1Cu2O8,"(Bi,Pb)2Sr2CaCu2O8",Bi2212,81.0,,,,SST0080101,Bi,1.7,Pb,0.3,Sr,2.0,Ca,1.0,Cu,2.0,,,,,,,,,O,8.0,,Bi1.7Pb0.3Sr2.0Ca1.0Cu2.0O8.0
33799,La1.85Sr0.15Cu1O4+z,"(La,Sr)2CuO4",T,37.9,3.7743,,13.227,PHC3840075,La,1.85,Sr,0.15,Cu,1.0,,,,,,,,,,,,,O,4.0,,La1.85Sr0.15Cu1.0O4.0
33800,La1.85Sr0.15Cu0.995V0.005O4+z,"(La,Sr)2(Cu,V)O4",T,36.9,3.7757,,13.2244,PHC3840075,La,1.85,Sr,0.15,Cu,0.995,V,0.005,,,,,,,,,,,O,4.0,,La1.85Sr0.15Cu0.995V0.005O4.0
33801,La1.85Sr0.15Cu0.9875V0.0125O4+z,"(La,Sr)2(Cu,V)O4",T,35.9,3.7764,,13.2188,PHC3840075,La,1.85,Sr,0.15,Cu,0.9875,V,0.0125,,,,,,,,,,,O,4.0,,La1.85Sr0.15Cu0.9875V0.0125O4.0
33802,La1.85Sr0.15Cu0.9825V0.0175O4+z,"(La,Sr)2(Cu,V)O4",T,35.0,3.7764,,13.2163,PHC3840075,La,1.85,Sr,0.15,Cu,0.9825,V,0.0175,,,,,,,,,,,O,4.0,,La1.85Sr0.15Cu0.9825V0.0175O4.0
33803,La1.85Sr0.15Cu0.98V0.02O4+z,"(La,Sr)2(Cu,V)O4",T,30.9,3.7782,,13.2142,PHC3840075,La,1.85,Sr,0.15,Cu,0.98,V,0.02,,,,,,,,,,,O,4.0,,La1.85Sr0.15Cu0.98V0.02O4.0
33804,La1.85Sr0.15Cu0.975V0.025O4+z,"(La,Sr)2(Cu,V)O4",T,29.9,3.7791,,13.2125,PHC3840075,La,1.85,Sr,0.15,Cu,0.975,V,0.025,,,,,,,,,,,O,4.0,,La1.85Sr0.15Cu0.975V0.025O4.0
33805,La1.85Sr0.15Cu0.95V0.05O4+z,"(La,Sr)2(Cu,V)O4",T,28.0,3.7843,,13.1981,PHC3840075,La,1.85,Sr,0.15,Cu,0.95,V,0.05,,,,,,,,,,,O,4.0,,La1.85Sr0.15Cu0.95V0.05O4.0
33806,La1.85Sr0.15Cu0.925V0.075O4+z,"(La,Sr)2(Cu,V)O4",T,23.9,3.7839,,13.1943,PHC3840075,La,1.85,Sr,0.15,Cu,0.925,V,0.075,,,,,,,,,,,O,4.0,,La1.85Sr0.15Cu0.925V0.075O4.0
33807,La1.85Sr0.15Cu0.9V0.1O4+z,"(La,Sr)2(Cu,V)O4",T,15.0,3.7868,,13.1887,PHC3840075,La,1.85,Sr,0.15,Cu,0.9,V,0.1,,,,,,,,,,,O,4.0,,La1.85Sr0.15Cu0.9V0.1O4.0
33811,La1.7Sr0.3Cu1O3.997,"(La,Sr)2CuO4",T,10.2,,,,PHC3840237,La,1.7,Sr,0.3,Cu,1.0,,,,,,,,,,,,,O,3.997,3.997,La1.7Sr0.3Cu1.0O3.997
33816,Y1Ba2Cu3O7-z,YBa2Cu3O7,Y123,83.0,,,,MPL0071457,Y,1.0,Ba,2.0,Cu,3.0,,,,,,,,,,,,,O,7.0,,Y1.0Ba2.0Cu3.0O7.0
33817,Y1Ba2Cu3O7-z,YBa2Cu3O7,Y123,83.0,,,,MPL0071457,Y,1.0,Ba,2.0,Cu,3.0,,,,,,,,,,,,,O,7.0,,Y1.0Ba2.0Cu3.0O7.0
33818,Y1Ba2Cu3O7-z,YBa2Cu3O7,Y123,92.0,,,,SST0050529,Y,1.0,Ba,2.0,Cu,3.0,,,,,,,,,,,,,O,7.0,,Y1.0Ba2.0Cu3.0O7.0
33819,Y1Ba2Cu3O6.957,YBa2Cu3O7,Y123,91.0,3.823,3.885,11.675999999999998,MLT0210021,Y,1.0,Ba,2.0,Cu,3.0,,,,,,,,,,,,,O,6.9570000000000025,6.9570000000000025,Y1.0Ba2.0Cu3.0O6.9570000000000025
33820,Sm1Ba2Cu3O6.858,SmBa2Cu3O7,Y123,90.0,3.8560000000000003,3.8989999999999996,11.69,MLT0210021,Sm,1.0,Ba,2.0,Cu,3.0,,,,,,,,,,,,,O,6.858,6.858,Sm1.0Ba2.0Cu3.0O6.858
33821,Gd1Ba2Cu3O6.758,GdBa2Cu3O7,Y123,92.0,3.832,3.887,11.704,MLT0210021,Gd,1.0,Ba,2.0,Cu,3.0,,,,,,,,,,,,,O,6.757999999999999,6.757999999999999,Gd1.0Ba2.0Cu3.0O6.757999999999999
33823,Dy1Ba2Cu3O6.879,DyBa2Cu3O7,Y123,86.0,3.853,3.898,11.652999999999999,MLT0210021,Dy,1.0,Ba,2.0,Cu,3.0,,,,,,,,,,,,,O,6.879,6.879,Dy1.0Ba2.0Cu3.0O6.879
33824,Tm1Ba2Cu3O6.71,TmBa2Cu3O7,Y123,78.0,3.8310000000000004,3.888,11.767999999999999,MLT0210021,Tm,1.0,Ba,2.0,Cu,3.0,,,,,,,,,,,,,O,6.71,6.71,Tm1.0Ba2.0Cu3.0O6.71
33830,Nd1.86Ce0.14Cu1O4,"(Nd,Ce)2CuO4",T',22.9,,,,PHC3780273,Nd,1.86,Ce,0.14,Cu,1.0,,,,,,,,,,,,,O,4.0,,Nd1.86Ce0.14Cu1.0O4.0
33831,Nd1.85Ce0.15Cu1O4,"(Nd,Ce)2CuO4",T',24.3,,,,PHC3780273,Nd,1.85,Ce,0.15,Cu,1.0,,,,,,,,,,,,,O,4.0,,Nd1.85Ce0.15Cu1.0O4.0
33832,Nd1.84Ce0.16Cu1O4,"(Nd,Ce)2CuO4",T',22.6,,,,PHC3780273,Nd,1.84,Ce,0.16,Cu,1.0,,,,,,,,,,,,,O,4.0,,Nd1.84Ce0.16Cu1.0O4.0
33833,Nd1.83Ce0.17Cu1O4,"(Nd,Ce)2CuO4",T',15.7,,,,PHC3780273,Nd,1.83,Ce,0.17,Cu,1.0,,,,,,,,,,,,,O,4.0,,Nd1.83Ce0.17Cu1.0O4.0
33834,Pr0.91La1Ce0.09Cu1O4,"(Pr,La,Ce)2CuO4",T',25.2,,,,P067014514,Pr,0.91,La,1.0,Ce,0.09,Cu,1.0,,,,,,,,,,,O,4.0,,Pr0.91La1.0Ce0.09Cu1.0O4.0
33835,Pr0.89La1Ce0.11Cu1O4,"(Pr,La,Ce)2CuO4",T',24.6,,,,P067014514,Pr,0.89,La,1.0,Ce,0.11,Cu,1.0,,,,,,,,,,,O,4.0,,Pr0.89La1.0Ce0.11Cu1.0O4.0
33836,Pr0.85La1Ce0.15Cu1O4,"(Pr,La,Ce)2CuO4",T',24.0,,,,P067014514,Pr,0.85,La,1.0,Ce,0.15,Cu,1.0,,,,,,,,,,,O,4.0,,Pr0.85La1.0Ce0.15Cu1.0O4.0
33837,Pr0.83La1Ce0.17Cu1O4,"(Pr,La,Ce)2CuO4",T',19.8,,,,P067014514,Pr,0.83,La,1.0,Ce,0.17,Cu,1.0,,,,,,,,,,,O,4.0,,Pr0.83La1.0Ce0.17Cu1.0O4.0
33838,Pr0.82La1Ce0.18Cu1O4,"(Pr,La,Ce)2CuO4",T',16.2,,,,P067014514,Pr,0.82,La,1.0,Ce,0.18,Cu,1.0,,,,,,,,,,,O,4.0,,Pr0.82La1.0Ce0.18Cu1.0O4.0
33839,Pr0.8La1Ce0.2Cu1O4,"(Pr,La,Ce)2CuO4",T',15.6,,,,P067014514,Pr,0.8,La,1.0,Ce,0.2,Cu,1.0,,,,,,,,,,,O,4.0,,Pr0.8La1.0Ce0.2Cu1.0O4.0
33843,Ba0.61K0.39Bi1O3,"(Ba,K)BiO3",BKBO,31.5,,,,P067024505,Ba,0.61,K,0.39,Bi,1.0,,,,,,,,,,,,,O,3.0,,Ba0.61K0.39Bi1.0O3.0
33844,Y0.8Pr0.2Ba2Cu4O8,"(Y,Pr)Ba2(Cu,Fe)4O8",Y124,62.0,3.8488,3.8771,27.2354,PHC3850373,Y,0.8,Pr,0.2,Ba,2.0,Cu,4.0,,,,,,,,,,,O,8.0,,Y0.8Pr0.2Ba2.0Cu4.0O8.0
33845,Y0.8Pr0.2Ba2Cu3.975Fe0.025O8,"(Y,Pr)Ba2(Cu,Fe)4O8",Y124,46.0,3.8485,3.8788,27.2247,PHC3850373,Y,0.8,Pr,0.2,Ba,2.0,Cu,3.975,Fe,0.025,,,,,,,,,O,8.0,,Y0.8Pr0.2Ba2.0Cu3.975Fe0.025O8.0
33846,Y0.8Pr0.2Ba2Cu3.95Fe0.05O8,"(Y,Pr)Ba2(Cu,Fe)4O8",Y124,33.0,3.8496,3.8799,27.2139,PHC3850373,Y,0.8,Pr,0.2,Ba,2.0,Cu,3.95,Fe,0.05,,,,,,,,,O,8.0,,Y0.8Pr0.2Ba2.0Cu3.95Fe0.05O8.0
33849,Sr0.9La0.1Cu1O2,"(Sr,La)CuO2",IL,43.0,,,,SSC1230017,Sr,0.9,La,0.1,Cu,1.0,,,,,,,,,,,,,O,2.0,,Sr0.9La0.1Cu1.0O2.0
33850,Ba0.6K0.4O3,"(Ba,K)BiO3",BKBO,30.8,,,,MRB0361505,Ba,0.6,K,0.4,,,,,,,,,,,,,,,O,3.0,,Ba0.6K0.4O3.0
33851,Y1Ba2Cu3O7-z,YBa2Cu3O7,Y123,86.5,3.8171,3.8822,11.6734,MRB0360971,Y,1.0,Ba,2.0,Cu,3.0,,,,,,,,,,,,,O,7.0,,Y1.0Ba2.0Cu3.0O7.0
33852,Y0.8Sm0.2Ba2Cu3O7-z,"(Y,Sm)Ba2Cu3O7",Y123,80.0,3.8171,3.884,11.6735,MRB0360971,Y,0.8,Sm,0.2,Ba,2.0,Cu,3.0,,,,,,,,,,,O,7.0,,Y0.8Sm0.2Ba2.0Cu3.0O7.0
33853,Y0.6Sm0.4Ba2Cu3O7-z,"(Y,Sm)Ba2Cu3O7",Y123,78.0,3.8171,3.8852,11.6735,MRB0360971,Y,0.6,Sm,0.4,Ba,2.0,Cu,3.0,,,,,,,,,,,O,7.0,,Y0.6Sm0.4Ba2.0Cu3.0O7.0
33855,Sr0.6Ca0.2Cu1O2-z,"(Sr,Ca)CuO2",IL,26.5,3.9293,,3.3409,SST01600L1,Sr,0.6,Ca,0.2,Cu,1.0,,,,,,,,,,,,,O,2.0,,Sr0.6Ca0.2Cu1.0O2.0
33857,La1.937Sr0.063Cu1O4,"(La,Sr)2CuO4",T,11.7,,,,SST01600L7,La,1.9369999999999998,Sr,0.063,Cu,1.0,,,,,,,,,,,,,O,4.0,,La1.9369999999999998Sr0.063Cu1.0O4.0
33858,La1.93Sr0.07Cu1O4,"(La,Sr)2CuO4",T,15.4,,,,SST01600L7,La,1.93,Sr,0.07,Cu,1.0,,,,,,,,,,,,,O,4.0,,La1.93Sr0.07Cu1.0O4.0
33859,La1.91Sr0.09Cu1O4,"(La,Sr)2CuO4",T,27.3,,,,SST01600L7,La,1.91,Sr,0.09,Cu,1.0,,,,,,,,,,,,,O,4.0,,La1.91Sr0.09Cu1.0O4.0
33860,La1.9Sr0.1Cu1O4,"(La,Sr)2CuO4",T,29.2,,,,SST01600L7,La,1.9,Sr,0.1,Cu,1.0,,,,,,,,,,,,,O,4.0,,La1.9Sr0.1Cu1.0O4.0
33861,La1.889Sr0.111Cu1O4,"(La,Sr)2CuO4",T,29.2,,,,SST01600L7,La,1.889,Sr,0.111,Cu,1.0,,,,,,,,,,,,,O,4.0,,La1.889Sr0.111Cu1.0O4.0
33862,La1.875Sr0.125Cu1O4,"(La,Sr)2CuO4",T,31.0,,,,SST01600L7,La,1.875,Sr,0.125,Cu,1.0,,,,,,,,,,,,,O,4.0,,La1.875Sr0.125Cu1.0O4.0
33864,Pr1.85Ce0.15Cu1O4,"(Pr,Ce)2CuO4",T',22.0,,,,P066174510,Pr,1.85,Ce,0.15,Cu,1.0,,,,,,,,,,,,,O,4.0,,Pr1.85Ce0.15Cu1.0O4.0
33875,Ru1Sr2Eu1Cu2O8,RuSr2EuCu2O8,Ru1212,11.0,,,,P067104514,Ru,1.0,Sr,2.0,Eu,1.0,Cu,2.0,,,,,,,,,,,O,8.0,,Ru1.0Sr2.0Eu1.0Cu2.0O8.0
33876,Ru0.9Sn0.1Sr2Eu1Cu2O8,"(Ru,Sn)Sr2EuCu2O8",Ru1212,16.0,,,,P067104514,Ru,0.9,Sn,0.1,Sr,2.0,Eu,1.0,Cu,2.0,,,,,,,,,O,8.0,,Ru0.9Sn0.1Sr2.0Eu1.0Cu2.0O8.0
33877,Ru0.7Sn0.3Sr2Eu1Cu2O8,"(Ru,Sn)Sr2EuCu2O8",Ru1212,20.0,,,,P067104514,Ru,0.7,Sn,0.3,Sr,2.0,Eu,1.0,Cu,2.0,,,,,,,,,O,8.0,,Ru0.7Sn0.3Sr2.0Eu1.0Cu2.0O8.0
33879,Bi2Sr2Ca1Cu2O8,Bi2Sr2CaCu2O8,Bi2212,93.1,,,30.965999999999998,P067092504,Bi,2.0,Sr,2.0,Ca,1.0,Cu,2.0,,,,,,,,,,,O,8.0,,Bi2.0Sr2.0Ca1.0Cu2.0O8.0
33880,Bi2Sr2.08Ca0.92Cu2O8,"Bi2Sr2(Ca,Sr)Cu2O8",Bi2212,95.3,,,31.002,P067092504,Bi,2.0,Sr,2.08,Ca,0.92,Cu,2.0,,,,,,,,,,,O,8.0,,Bi2.0Sr2.08Ca0.92Cu2.0O8.0
33881,Bi2Sr2.2Ca0.8Cu2O8,"Bi2Sr2(Ca,Sr)Cu2O8",Bi2212,89.9,,,31.055999999999997,P067092504,Bi,2.0,Sr,2.2,Ca,0.8,Cu,2.0,,,,,,,,,,,O,8.0,,Bi2.0Sr2.2Ca0.8Cu2.0O8.0
33882,Bi2Sr2.4Ca0.6Cu2O8,"Bi2Sr2(Ca,Sr)Cu2O8",Bi2212,94.2,,,31.108,P067092504,Bi,2.0,Sr,2.4,Ca,0.6,Cu,2.0,,,,,,,,,,,O,8.0,,Bi2.0Sr2.4Ca0.6Cu2.0O8.0
33883,Bi2Sr2.65Ca0.35Cu2O8,"Bi2Sr2(Ca,Sr)Cu2O8",Bi2212,93.6,,,31.206,P067092504,Bi,2.0,Sr,2.65,Ca,0.35,Cu,2.0,,,,,,,,,,,O,8.0,,Bi2.0Sr2.65Ca0.35Cu2.0O8.0
33884,Bi2Sr3Cu2O8,Bi2Sr2SrCu2O8,Bi2212,91.5,,,31.34800000000001,P067092504,Bi,2.0,Sr,3.0,Cu,2.0,,,,,,,,,,,,,O,8.0,,Bi2.0Sr3.0Cu2.0O8.0
33885,La0.2Pr0.3Ca0.5Ba2Cu3O7-z,"(La,Pr,Ca)Ba2Cu3O7",Y123,100.0,,,,JP01410693,La,0.2,Pr,0.3,Ca,0.5,Ba,2.0,Cu,3.0,,,,,,,,,O,7.0,,La0.2Pr0.3Ca0.5Ba2.0Cu3.0O7.0
33886,Pr0.5Ca0.5Ba2Cu3O7-z,"(Pr,Ca)Ba2Cu3O7",Y123,105.0,,,,JP01410693,Pr,0.5,Ca,0.5,Ba,2.0,Cu,3.0,,,,,,,,,,,O,7.0,,Pr0.5Ca0.5Ba2.0Cu3.0O7.0
33887,Nd0.2Pr0.3Ca0.5Ba2Cu3O7-z,"(Nd,Pr,Ca)Ba2Cu3O7",Y123,100.0,,,,JP01410693,Nd,0.2,Pr,0.3,Ca,0.5,Ba,2.0,Cu,3.0,,,,,,,,,O,7.0,,Nd0.2Pr0.3Ca0.5Ba2.0Cu3.0O7.0
33888,Sm0.2Pr0.3Ca0.5Ba2Cu3O7-z,"(Sm,Pr,Ca)Ba2Cu3O7",Y123,98.0,,,,JP01410693,Sm,0.2,Pr,0.3,Ca,0.5,Ba,2.0,Cu,3.0,,,,,,,,,O,7.0,,Sm0.2Pr0.3Ca0.5Ba2.0Cu3.0O7.0
33889,Eu0.2Pr0.3Ca0.5Ba2Cu3O7-z,"(Eu,Pr,Ca)Ba2Cu3O7",Y123,96.0,,,,JP01410693,Eu,0.2,Pr,0.3,Ca,0.5,Ba,2.0,Cu,3.0,,,,,,,,,O,7.0,,Eu0.2Pr0.3Ca0.5Ba2.0Cu3.0O7.0
33890,Gd0.2Pr0.3Ca0.5Ba2Cu3O7-z,"(Gd,Pr,Ca)Ba2Cu3O7",Y123,96.0,,,,JP01410693,Gd,0.2,Pr,0.3,Ca,0.5,Ba,2.0,Cu,3.0,,,,,,,,,O,7.0,,Gd0.2Pr0.3Ca0.5Ba2.0Cu3.0O7.0
33891,Y0.2Pr0.3Ca0.5Ba2Cu3O7-z,"(Y,Pr,Ca)Ba2Cu3O7",Y123,105.0,,,,JP01410693,Y,0.2,Pr,0.3,Ca,0.5,Ba,2.0,Cu,3.0,,,,,,,,,O,7.0,,Y0.2Pr0.3Ca0.5Ba2.0Cu3.0O7.0
33892,Ru1Sr2Gd1Cu2O8,RuSr2GdCu2O8,Ru1212,40.75,3.8360000000000003,,11.527000000000001,JP01410747,Ru,1.0,Sr,2.0,Gd,1.0,Cu,2.0,,,,,,,,,,,O,8.0,,Ru1.0Sr2.0Gd1.0Cu2.0O8.0
33893,Bi0.8Pb0.1S0.1Sr2Ca0.7Nd0.3Cu2O6.95,"(Bi,Pb,S)Sr2(Ca,Nd)Cu2Oz",Bi1212,75.0,3.826,3.799,12.01,PHC3860122,Bi,0.8,Pb,0.1,S,0.1,Sr,2.0,Ca,0.7,Nd,0.3,Cu,2.0,,,,,O,6.95,6.95,Bi0.8Pb0.1S0.1Sr2.0Ca0.7Nd0.3Cu2.0O6.95
33894,Bi0.6Pb0.2S0.2Sr2Ca0.7Nd0.3Cu2O6.95,"(Bi,Pb,S)Sr2(Ca,Nd)Cu2Oz",Bi1212,80.0,3.8280000000000003,3.795,12.02,PHC3860122,Bi,0.6,Pb,0.2,S,0.2,Sr,2.0,Ca,0.7,Nd,0.3,Cu,2.0,,,,,O,6.95,6.95,Bi0.6Pb0.2S0.2Sr2.0Ca0.7Nd0.3Cu2.0O6.95
33895,Bi0.5Pb0.25S0.25Sr2Ca0.7Nd0.3Cu2O6.97,"(Bi,Pb,S)Sr2(Ca,Nd)Cu2Oz",Bi1212,75.0,3.821,3.822,12.01,PHC3860122,Bi,0.5,Pb,0.25,S,0.25,Sr,2.0,Ca,0.7,Nd,0.3,Cu,2.0,,,,,O,6.97,6.97,Bi0.5Pb0.25S0.25Sr2.0Ca0.7Nd0.3Cu2.0O6.97
33896,Bi0.2Pb0.4S0.4Sr2Ca0.7Nd0.3Cu2O6.99,"(Bi,Pb,S)Sr2(Ca,Nd)Cu2Oz",Bi1212,78.0,3.813,3.823,11.96,PHC3860122,Bi,0.2,Pb,0.4,S,0.4,Sr,2.0,Ca,0.7,Nd,0.3,Cu,2.0,,,,,O,6.99,6.99,Bi0.2Pb0.4S0.4Sr2.0Ca0.7Nd0.3Cu2.0O6.99
33897,La1.85Sr0.15Cu1O4,"(La,Sr)2CuO4",T,37.5,3.7710000000000004,,13.241,JP01407383,La,1.85,Sr,0.15,Cu,1.0,,,,,,,,,,,,,O,4.0,,La1.85Sr0.15Cu1.0O4.0
33898,La1.75Pr0.1Sr0.15Cu1O4,"(La,Pr,Sr)2CuO4",T,37.4,3.764,,13.24,JP01407383,La,1.75,Pr,0.1,Sr,0.15,Cu,1.0,,,,,,,,,,,O,4.0,,La1.75Pr0.1Sr0.15Cu1.0O4.0
33899,La1.35Pr0.5Sr0.15Cu1O4,"(La,Pr,Sr)2CuO4",T,34.3,3.7460000000000004,,13.012,JP01407383,La,1.35,Pr,0.5,Sr,0.15,Cu,1.0,,,,,,,,,,,O,4.0,,La1.35Pr0.5Sr0.15Cu1.0O4.0
33900,La0.85Pr1Sr0.15Cu1O4,"(La,Pr,Sr)2CuO4",T,32.6,3.718,,12.763,JP01407383,La,0.85,Pr,1.0,Sr,0.15,Cu,1.0,,,,,,,,,,,O,4.0,,La0.85Pr1.0Sr0.15Cu1.0O4.0
33901,La0.65Pr1.2Sr0.15Cu1O4,"(La,Pr,Sr)2CuO4",T,31.4,3.71,,12.745999999999999,JP01407383,La,0.65,Pr,1.2,Sr,0.15,Cu,1.0,,,,,,,,,,,O,4.0,,La0.65Pr1.2Sr0.15Cu1.0O4.0
33902,La0.55Pr1.3Sr0.15Cu1O4,"(La,Pr,Sr)2CuO4",T',29.6,3.925,,12.286,JP01407383,La,0.55,Pr,1.3,Sr,0.15,Cu,1.0,,,,,,,,,,,O,4.0,,La0.55Pr1.3Sr0.15Cu1.0O4.0
33905,La1.85Sr0.15Cu1O4,"(La,Sr)2CuO4",T,37.0,3.779,,13.251,JP01409659,La,1.85,Sr,0.15,Cu,1.0,,,,,,,,,,,,,O,4.0,,La1.85Sr0.15Cu1.0O4.0
33906,La1.85Sr0.15Cu0.99Fe0.01O4,"(La,Sr)2(Cu,Fe)O4",T,33.0,3.78,,13.2457,JP01409659,La,1.85,Sr,0.15,Cu,0.99,Fe,0.01,,,,,,,,,,,O,4.0,,La1.85Sr0.15Cu0.99Fe0.01O4.0
33908,La1.84Sr0.16Cu0.99Fe0.01O4,"(La,Sr)2(Cu,Fe)O4",T,35.0,3.78,,13.245999999999999,JP01409659,La,1.84,Sr,0.16,Cu,0.99,Fe,0.01,,,,,,,,,,,O,4.0,,La1.84Sr0.16Cu0.99Fe0.01O4.0
33910,La1.83Sr0.17Cu0.98Fe0.02O4,"(La,Sr)2(Cu,Fe)O4",T,31.0,3.7801,,13.2448,JP01409659,La,1.83,Sr,0.17,Cu,0.98,Fe,0.02,,,,,,,,,,,O,4.0,,La1.83Sr0.17Cu0.98Fe0.02O4.0
33911,La1.82Sr0.18Cu0.97Fe0.03O4,"(La,Sr)2(Cu,Fe)O4",T,29.0,3.7807,,13.2405,JP01409659,La,1.82,Sr,0.18,Cu,0.97,Fe,0.03,,,,,,,,,,,O,4.0,,La1.82Sr0.18Cu0.97Fe0.03O4.0
33921,Bi2Sr2Ca1Cu2O8,Bi2Sr2CaCu2O8,Bi2212,69.4,,,,L090137002,Bi,2.0,Sr,2.0,Ca,1.0,Cu,2.0,,,,,,,,,,,O,8.0,,Bi2.0Sr2.0Ca1.0Cu2.0O8.0
33922,Bi2Sr2Ca1Cu2O8,Bi2Sr2CaCu2O8,Bi2212,82.5,,,,PRL0842945,Bi,2.0,Sr,2.0,Ca,1.0,Cu,2.0,,,,,,,,,,,O,8.0,,Bi2.0Sr2.0Ca1.0Cu2.0O8.0
33923,Y0.7Pr0.3Ba2Cu3O6.942,"(Y,Pr)Ba2Cu3O7",Y123,60.6,,,,JP015L017,Y,0.7,Pr,0.3,Ba,2.0,Cu,3.0,,,,,,,,,,,O,6.942,6.942,Y0.7Pr0.3Ba2.0Cu3.0O6.942
33924,Y0.6Pr0.4Ba2Cu3O6.929,"(Y,Pr)Ba2Cu3O7",Y123,45.3,,,,JP015L017,Y,0.6,Pr,0.4,Ba,2.0,Cu,3.0,,,,,,,,,,,O,6.928999999999999,6.928999999999999,Y0.6Pr0.4Ba2.0Cu3.0O6.928999999999999
33925,Y1Ba2Cu3O7-z,YBa2Cu3O7,Y123,93.0,3.8110000000000004,3.875,11.651,PHC3870411,Y,1.0,Ba,2.0,Cu,3.0,,,,,,,,,,,,,O,7.0,,Y1.0Ba2.0Cu3.0O7.0
33926,Y0.9Pr0.05Ca0.05Ba2Cu3O7-z,"(Y,Pr,Ca)Ba2Cu3O7",Y123,86.2,3.822,3.88,11.667,PHC3870411,Y,0.9,Pr,0.05,Ca,0.05,Ba,2.0,Cu,3.0,,,,,,,,,O,7.0,,Y0.9Pr0.05Ca0.05Ba2.0Cu3.0O7.0
33927,Y0.8Pr0.1Ca0.1Ba2Cu3O7-z,"(Y,Pr,Ca)Ba2Cu3O7",Y123,83.0,3.822,3.883,11.667,PHC3870411,Y,0.8,Pr,0.1,Ca,0.1,Ba,2.0,Cu,3.0,,,,,,,,,O,7.0,,Y0.8Pr0.1Ca0.1Ba2.0Cu3.0O7.0
33928,Y0.7Pr0.15Ca0.15Ba2Cu3O7-z,"(Y,Pr,Ca)Ba2Cu3O7",Y123,75.8,3.823,3.8819999999999997,11.665,PHC3870411,Y,0.7,Pr,0.15,Ca,0.15,Ba,2.0,Cu,3.0,,,,,,,,,O,7.0,,Y0.7Pr0.15Ca0.15Ba2.0Cu3.0O7.0
33929,Y0.98Ca0.02Ba2Cu3O7-z,"(Y,Ca)Ba2Cu3O7",Y123,90.5,3.822,3.884,11.674000000000001,PHC3870411,Y,0.98,Ca,0.02,Ba,2.0,Cu,3.0,,,,,,,,,,,O,7.0,,Y0.98Ca0.02Ba2.0Cu3.0O7.0
33930,Y0.95Ca0.05Ba2Cu3O7-z,"(Y,Ca)Ba2Cu3O7",Y123,88.6,3.8169999999999997,3.8789999999999996,11.665,PHC3870411,Y,0.95,Ca,0.05,Ba,2.0,Cu,3.0,,,,,,,,,,,O,7.0,,Y0.95Ca0.05Ba2.0Cu3.0O7.0
33931,Y0.92Ca0.08Ba2Cu3O7-z,"(Y,Ca)Ba2Cu3O7",Y123,87.0,3.825,3.887,11.689,PHC3870411,Y,0.92,Ca,0.08,Ba,2.0,Cu,3.0,,,,,,,,,,,O,7.0,,Y0.92Ca0.08Ba2.0Cu3.0O7.0
33932,Y0.95Pr0.05Ba2Cu3O7-z,"(Y,Pr)Ba2Cu3O7",Y123,91.8,3.8169999999999997,3.88,11.67,PHC3870411,Y,0.95,Pr,0.05,Ba,2.0,Cu,3.0,,,,,,,,,,,O,7.0,,Y0.95Pr0.05Ba2.0Cu3.0O7.0
33933,Y0.93Pr0.05Ca0.02Ba2Cu3O7-z,"(Y,Pr,Ca)Ba2Cu3O7",Y123,89.4,3.8169999999999997,3.883,11.672,PHC3870411,Y,0.93,Pr,0.05,Ca,0.02,Ba,2.0,Cu,3.0,,,,,,,,,O,7.0,,Y0.93Pr0.05Ca0.02Ba2.0Cu3.0O7.0
33934,Y0.91Pr0.05Ca0.04Ba2Cu3O7-z,"(Y,Pr,Ca)Ba2Cu3O7",Y123,87.3,3.822,3.884,11.679,PHC3870411,Y,0.91,Pr,0.05,Ca,0.04,Ba,2.0,Cu,3.0,,,,,,,,,O,7.0,,Y0.91Pr0.05Ca0.04Ba2.0Cu3.0O7.0
33935,Y0.89Pr0.05Ca0.06Ba2Cu3O7-z,"(Y,Pr,Ca)Ba2Cu3O7",Y123,85.9,3.819,3.8819999999999997,11.67,PHC3870411,Y,0.89,Pr,0.05,Ca,0.06,Ba,2.0,Cu,3.0,,,,,,,,,O,7.0,,Y0.89Pr0.05Ca0.06Ba2.0Cu3.0O7.0
33936,Y0.9Pr0.1Ba2Cu3O7-z,"(Y,Pr)Ba2Cu3O7",Y123,88.8,3.823,3.8789999999999996,11.66,PHC3870411,Y,0.9,Pr,0.1,Ba,2.0,Cu,3.0,,,,,,,,,,,O,7.0,,Y0.9Pr0.1Ba2.0Cu3.0O7.0
33937,Y0.88Pr0.1Ca0.02Ba2Cu3O7-z,"(Y,Pr,Ca)Ba2Cu3O7",Y123,87.0,3.823,3.883,11.679,PHC3870411,Y,0.88,Pr,0.1,Ca,0.02,Ba,2.0,Cu,3.0,,,,,,,,,O,7.0,,Y0.88Pr0.1Ca0.02Ba2.0Cu3.0O7.0
33938,Y0.86Pr0.1Ca0.04Ba2Cu3O7-z,"(Y,Pr,Ca)Ba2Cu3O7",Y123,85.5,3.823,3.888,11.684000000000001,PHC3870411,Y,0.86,Pr,0.1,Ca,0.04,Ba,2.0,Cu,3.0,,,,,,,,,O,7.0,,Y0.86Pr0.1Ca0.04Ba2.0Cu3.0O7.0
33939,Y0.84Pr0.1Ca0.06Ba2Cu3O7-z,"(Y,Pr,Ca)Ba2Cu3O7",Y123,84.6,3.8169999999999997,3.8789999999999996,11.66,PHC3870411,Y,0.84,Pr,0.1,Ca,0.06,Ba,2.0,Cu,3.0,,,,,,,,,O,7.0,,Y0.84Pr0.1Ca0.06Ba2.0Cu3.0O7.0
33940,Y0.82Pr0.1Ca0.08Ba2Cu3O7-z,"(Y,Pr,Ca)Ba2Cu3O7",Y123,83.4,3.823,3.88,11.665,PHC3870411,Y,0.82,Pr,0.1,Ca,0.08,Ba,2.0,Cu,3.0,,,,,,,,,O,7.0,,Y0.82Pr0.1Ca0.08Ba2.0Cu3.0O7.0
33945,La1.85Sr0.15Cu1O4,"(La,Sr)2CuO4",T,38.0,,,,PHC3900075,La,1.85,Sr,0.15,Cu,1.0,,,,,,,,,,,,,O,4.0,,La1.85Sr0.15Cu1.0O4.0
33946,La1.84Sr0.16Cu0.99Mn0.01O4,"(La,Sr)2(Cu,Mn)O4",T,30.4,,,,PHC3900075,La,1.84,Sr,0.16,Cu,0.99,Mn,0.01,,,,,,,,,,,O,4.0,,La1.84Sr0.16Cu0.99Mn0.01O4.0
33947,La1.83Sr0.17Cu0.98Mn0.02O4,"(La,Sr)2(Cu,Mn)O4",T,18.1,,,,PHC3900075,La,1.83,Sr,0.17,Cu,0.98,Mn,0.02,,,,,,,,,,,O,4.0,,La1.83Sr0.17Cu0.98Mn0.02O4.0
33948,Tl2Ba2Ca1Cu2O8+z,Tl2Ba2CaCu2O8,Tl2212,108.0,,,,PHC3900120,Tl,2.0,Ba,2.0,Ca,1.0,Cu,2.0,,,,,,,,,,,O,8.0,,Tl2.0Ba2.0Ca1.0Cu2.0O8.0
33949,Tl2Ba2Ca1Cu1.96Co0.04O8+z,"Tl2Ba2Ca(Cu,Co)2O8",Tl2212,101.3,,,,PHC3900120,Tl,2.0,Ba,2.0,Ca,1.0,Cu,1.96,Co,0.04,,,,,,,,,O,8.0,,Tl2.0Ba2.0Ca1.0Cu1.96Co0.04O8.0
33950,Tl2Ba2Ca1Cu1.92Co0.08O8+z,"Tl2Ba2Ca(Cu,Co)2O8",Tl2212,94.2,,,,PHC3900120,Tl,2.0,Ba,2.0,Ca,1.0,Cu,1.92,Co,0.08,,,,,,,,,O,8.0,,Tl2.0Ba2.0Ca1.0Cu1.92Co0.08O8.0
33951,Tl2Ba2Ca1Cu1.88Co0.12O8+z,"Tl2Ba2Ca(Cu,Co)2O8",Tl2212,88.5,,,,PHC3900120,Tl,2.0,Ba,2.0,Ca,1.0,Cu,1.88,Co,0.12,,,,,,,,,O,8.0,,Tl2.0Ba2.0Ca1.0Cu1.88Co0.12O8.0
33952,Tl2Ba2Ca0.95Y0.05Cu2O8+z,"Tl2Ba2(Ca,Y)Cu2O8",Tl2212,106.5,,,,PHC3900120,Tl,2.0,Ba,2.0,Ca,0.95,Y,0.05,Cu,2.0,,,,,,,,,O,8.0,,Tl2.0Ba2.0Ca0.95Y0.05Cu2.0O8.0
33953,Tl2Ba2Ca0.95Y0.05Cu1.96Co0.04O8+z,"Tl2Ba2(Ca,Y)(Cu,Co)2O8",Tl2212,102.4,,,,PHC3900120,Tl,2.0,Ba,2.0,Ca,0.95,Y,0.05,Cu,1.96,Co,0.04,,,,,,,O,8.0,,Tl2.0Ba2.0Ca0.95Y0.05Cu1.96Co0.04O8.0
33954,Tl2Ba2Ca0.95Y0.05Cu1.92Co0.08O8+z,"Tl2Ba2(Ca,Y)(Cu,Co)2O8",Tl2212,92.6,,,,PHC3900120,Tl,2.0,Ba,2.0,Ca,0.95,Y,0.05,Cu,1.92,Co,0.08,,,,,,,O,8.0,,Tl2.0Ba2.0Ca0.95Y0.05Cu1.92Co0.08O8.0
33959,Tl2Ba2Ca0.95Y0.05Cu1.88Co0.12O8+z,"Tl2Ba2(Ca,Y)(Cu,Co)2O8",Tl2212,85.5,,,,PHC3900120,Tl,2.0,Ba,2.0,Ca,0.95,Y,0.05,Cu,1.88,Co,0.12,,,,,,,O,8.0,,Tl2.0Ba2.0Ca0.95Y0.05Cu1.88Co0.12O8.0
33960,Tl2Ba2Ca0.9Y0.1Cu2O8+z,"Tl2Ba2(Ca,Y)Cu2O8",Tl2212,105.8,,,,PHC3900120,Tl,2.0,Ba,2.0,Ca,0.9,Y,0.1,Cu,2.0,,,,,,,,,O,8.0,,Tl2.0Ba2.0Ca0.9Y0.1Cu2.0O8.0
33961,Tl2Ba2Ca0.9Y0.1Cu1.96Co0.04O8+z,"Tl2Ba2(Ca,Y)(Cu,Co)2O8",Tl2212,97.9,,,,PHC3900120,Tl,2.0,Ba,2.0,Ca,0.9,Y,0.1,Cu,1.96,Co,0.04,,,,,,,O,8.0,,Tl2.0Ba2.0Ca0.9Y0.1Cu1.96Co0.04O8.0
33962,Tl2Ba2Ca0.9Y0.1Cu1.92Co0.08O8+z,"Tl2Ba2(Ca,Y)(Cu,Co)2O8",Tl2212,88.5,,,,PHC3900120,Tl,2.0,Ba,2.0,Ca,0.9,Y,0.1,Cu,1.92,Co,0.08,,,,,,,O,8.0,,Tl2.0Ba2.0Ca0.9Y0.1Cu1.92Co0.08O8.0
33963,Tl2Ba2Ca0.9Y0.1Cu1.88Co0.12O8+z,"Tl2Ba2(Ca,Y)(Cu,Co)2O8",Tl2212,78.0,,,,PHC3900120,Tl,2.0,Ba,2.0,Ca,0.9,Y,0.1,Cu,1.88,Co,0.12,,,,,,,O,8.0,,Tl2.0Ba2.0Ca0.9Y0.1Cu1.88Co0.12O8.0
33964,Tl2Ba2Ca0.85Y0.15Cu2O8+z,"Tl2Ba2(Ca,Y)Cu2O8",Tl2212,102.8,,,,PHC3900120,Tl,2.0,Ba,2.0,Ca,0.85,Y,0.15,Cu,2.0,,,,,,,,,O,8.0,,Tl2.0Ba2.0Ca0.85Y0.15Cu2.0O8.0
33965,Tl2Ba2Ca0.85Y0.15Cu1.96Co0.04O8+z,"Tl2Ba2(Ca,Y)(Cu,Co)2O8",Tl2212,86.7,,,,PHC3900120,Tl,2.0,Ba,2.0,Ca,0.85,Y,0.15,Cu,1.96,Co,0.04,,,,,,,O,8.0,,Tl2.0Ba2.0Ca0.85Y0.15Cu1.96Co0.04O8.0
33966,Tl2Ba2Ca0.85Y0.15Cu1.92Co0.08O8+z,"Tl2Ba2(Ca,Y)(Cu,Co)2O8",Tl2212,76.2,,,,PHC3900120,Tl,2.0,Ba,2.0,Ca,0.85,Y,0.15,Cu,1.92,Co,0.08,,,,,,,O,8.0,,Tl2.0Ba2.0Ca0.85Y0.15Cu1.92Co0.08O8.0
33967,Tl2Ba2Ca0.85Y0.15Cu1.88Co0.12O8+z,"Tl2Ba2(Ca,Y)(Cu,Co)2O8",Tl2212,61.6,,,,PHC3900120,Tl,2.0,Ba,2.0,Ca,0.85,Y,0.15,Cu,1.88,Co,0.12,,,,,,,O,8.0,,Tl2.0Ba2.0Ca0.85Y0.15Cu1.88Co0.12O8.0
33968,Tl2Ba2Ca0.8Y0.2Cu2O8+z,"Tl2Ba2(Ca,Y)Cu2O8",Tl2212,77.7,,,,PHC3900120,Tl,2.0,Ba,2.0,Ca,0.8,Y,0.2,Cu,2.0,,,,,,,,,O,8.0,,Tl2.0Ba2.0Ca0.8Y0.2Cu2.0O8.0
33969,Tl2Ba2Ca0.8Y0.2Cu1.96Co0.04O8+z,"Tl2Ba2(Ca,Y)(Cu,Co)2O8",Tl2212,66.8,,,,PHC3900120,Tl,2.0,Ba,2.0,Ca,0.8,Y,0.2,Cu,1.96,Co,0.04,,,,,,,O,8.0,,Tl2.0Ba2.0Ca0.8Y0.2Cu1.96Co0.04O8.0
33970,Tl2Ba2Ca0.8Y0.2Cu1.92Co0.08O8+z,"Tl2Ba2(Ca,Y)(Cu,Co)2O8",Tl2212,60.1,,,,PHC3900120,Tl,2.0,Ba,2.0,Ca,0.8,Y,0.2,Cu,1.92,Co,0.08,,,,,,,O,8.0,,Tl2.0Ba2.0Ca0.8Y0.2Cu1.92Co0.08O8.0
33971,Tl2Ba2Ca0.8Y0.2Cu1.88Co0.12O8+z,"Tl2Ba2(Ca,Y)(Cu,Co)2O8",Tl2212,45.1,,,,PHC3900120,Tl,2.0,Ba,2.0,Ca,0.8,Y,0.2,Cu,1.88,Co,0.12,,,,,,,O,8.0,,Tl2.0Ba2.0Ca0.8Y0.2Cu1.88Co0.12O8.0
33972,Tl2Ba2Ca0.75Y0.25Cu2O8+z,"Tl2Ba2(Ca,Y)Cu2O8",Tl2212,54.8,,,,PHC3900120,Tl,2.0,Ba,2.0,Ca,0.75,Y,0.25,Cu,2.0,,,,,,,,,O,8.0,,Tl2.0Ba2.0Ca0.75Y0.25Cu2.0O8.0
33973,Tl2Ba2Ca0.75Y0.25Cu1.96Co0.04O8+z,"Tl2Ba2(Ca,Y)(Cu,Co)2O8",Tl2212,39.9,,,,PHC3900120,Tl,2.0,Ba,2.0,Ca,0.75,Y,0.25,Cu,1.96,Co,0.04,,,,,,,O,8.0,,Tl2.0Ba2.0Ca0.75Y0.25Cu1.96Co0.04O8.0
33974,Tl2Ba2Ca0.75Y0.25Cu1.92Co0.08O8+z,"Tl2Ba2(Ca,Y)(Cu,Co)2O8",Tl2212,29.7,,,,PHC3900120,Tl,2.0,Ba,2.0,Ca,0.75,Y,0.25,Cu,1.92,Co,0.08,,,,,,,O,8.0,,Tl2.0Ba2.0Ca0.75Y0.25Cu1.92Co0.08O8.0
33975,Tl2Ba2Ca0.75Y0.25Cu1.88Co0.12O8+z,"Tl2Ba2(Ca,Y)(Cu,Co)2O8",Tl2212,19.3,,,,PHC3900120,Tl,2.0,Ba,2.0,Ca,0.75,Y,0.25,Cu,1.88,Co,0.12,,,,,,,O,8.0,,Tl2.0Ba2.0Ca0.75Y0.25Cu1.88Co0.12O8.0
33976,Tl2Ba2Ca0.7Y0.3Cu2O8+z,"Tl2Ba2(Ca,Y)Cu2O8",Tl2212,31.6,,,,PHC3900120,Tl,2.0,Ba,2.0,Ca,0.7,Y,0.3,Cu,2.0,,,,,,,,,O,8.0,,Tl2.0Ba2.0Ca0.7Y0.3Cu2.0O8.0
33977,Tl2Ba2Ca0.7Y0.3Cu1.96Co0.04O8+z,"Tl2Ba2(Ca,Y)(Cu,Co)2O8",Tl2212,21.5,,,,PHC3900120,Tl,2.0,Ba,2.0,Ca,0.7,Y,0.3,Cu,1.96,Co,0.04,,,,,,,O,8.0,,Tl2.0Ba2.0Ca0.7Y0.3Cu1.96Co0.04O8.0
33980,Y1Ba2Cu2.75Al0.25O7-z,"YBa2(Cu,Al)3O7",Y123,80.8,,,,PHC3900254,Y,1.0,Ba,2.0,Cu,2.75,Al,0.25,,,,,,,,,,,O,7.0,,Y1.0Ba2.0Cu2.75Al0.25O7.0
33981,Y0.9Eu0.13Ba1.97Cu2.87Al0.29O7-z,"(Y,Eu)(Ba,Eu)2(Cu,Al)3O7",Y123,72.6,,,,PHC3900254,Y,0.9,Eu,0.13,Ba,1.97,Cu,2.87,Al,0.29,,,,,,,,,O,7.0,,Y0.9Eu0.13Ba1.97Cu2.87Al0.29O7.0
33982,Y0.88Eu0.17Ba1.95Cu2.82Al0.32O7-z,"(Y,Eu)(Ba,Eu)2(Cu,Al)3O7",Y123,67.5,,,,PHC3900254,Y,0.88,Eu,0.17,Ba,1.95,Cu,2.82,Al,0.32,,,,,,,,,O,7.0,,Y0.88Eu0.17Ba1.95Cu2.82Al0.32O7.0
33983,Y0.74Eu0.35Ba1.91Cu2.81Al0.3O7-z,"(Y,Eu)(Ba,Eu)2(Cu,Al)3O7",Y123,59.9,,,,PHC3900254,Y,0.74,Eu,0.35,Ba,1.91,Cu,2.81,Al,0.3,,,,,,,,,O,7.0,,Y0.74Eu0.35Ba1.91Cu2.81Al0.3O7.0
33984,Y0.68Eu0.39Ba1.93Cu2.73Al0.32O7-z,"(Y,Eu)(Ba,Eu)2(Cu,Al)3O7",Y123,47.5,,,,PHC3900254,Y,0.68,Eu,0.39,Ba,1.93,Cu,2.73,Al,0.32,,,,,,,,,O,7.0,,Y0.68Eu0.39Ba1.93Cu2.73Al0.32O7.0
33985,Y0.52Eu0.58Ba1.9Cu2.69Al0.42O7-z,"(Y,Eu)(Ba,Eu)2(Cu,Al)3O7",Y123,42.4,,,,PHC3900254,Y,0.52,Eu,0.58,Ba,1.9,Cu,2.69,Al,0.42,,,,,,,,,O,7.0,,Y0.52Eu0.58Ba1.9Cu2.69Al0.42O7.0
33986,Bi2Sr2Ca1Cu2O8,Bi2Sr2CaCu2O8,Bi2212,84.0,,,30.85,JP01103169,Bi,2.0,Sr,2.0,Ca,1.0,Cu,2.0,,,,,,,,,,,O,8.0,,Bi2.0Sr2.0Ca1.0Cu2.0O8.0
33987,Bi2Sr2Ca0.9Er0.1Cu2O8,"Bi2Sr2(Ca,Er)Cu2O8",Bi2212,87.0,,,30.9,JP01103169,Bi,2.0,Sr,2.0,Ca,0.9,Er,0.1,Cu,2.0,,,,,,,,,O,8.0,,Bi2.0Sr2.0Ca0.9Er0.1Cu2.0O8.0
33990,Bi2Sr2Ca0.9Pr0.1Cu2O8,"Bi2Sr2(Ca,Pr)Cu2O8",Bi2212,86.0,,,,P067172501,Bi,2.0,Sr,2.0,Ca,0.9,Pr,0.1,Cu,2.0,,,,,,,,,O,8.0,,Bi2.0Sr2.0Ca0.9Pr0.1Cu2.0O8.0
33991,Bi2Sr2Ca0.75Pr0.25Cu2O8,"Bi2Sr2(Ca,Pr)Cu2O8",Bi2212,88.0,,,,P067172501,Bi,2.0,Sr,2.0,Ca,0.75,Pr,0.25,Cu,2.0,,,,,,,,,O,8.0,,Bi2.0Sr2.0Ca0.75Pr0.25Cu2.0O8.0
33992,Bi2Sr2Ca0.57Pr0.43Cu2O8,"Bi2Sr2(Ca,Pr)Cu2O8",Bi2212,48.0,,,,P067172501,Bi,2.0,Sr,2.0,Ca,0.57,Pr,0.43,Cu,2.0,,,,,,,,,O,8.0,,Bi2.0Sr2.0Ca0.57Pr0.43Cu2.0O8.0
33993,Bi2Sr2Ca0.9Er0.1Cu2O8,"Bi2Sr2(Ca,Er)Cu2O8",Bi2212,87.0,,,,P067172501,Bi,2.0,Sr,2.0,Ca,0.9,Er,0.1,Cu,2.0,,,,,,,,,O,8.0,,Bi2.0Sr2.0Ca0.9Er0.1Cu2.0O8.0
33996,Ru0.9Sr2Y1Cu2.1O7.9,RuSr2YCu2O8,Ru1212,30.0,,,,P067172502,Ru,0.9,Sr,2.0,Y,1.0,Cu,2.1,,,,,,,,,,,O,7.9,7.9,Ru0.9Sr2.0Y1.0Cu2.1O7.9
34000,La1.88Sr0.12Cu1O4,"(La,Sr)2CuO4",T,32.0,,,,P067184512,La,1.88,Sr,0.12,Cu,1.0,,,,,,,,,,,,,O,4.0,,La1.88Sr0.12Cu1.0O4.0
34002,Y1Ba2Cu3O7-z,YBa2Cu3O7,Y123,93.1,3.8160000000000003,3.8819999999999997,11.673,PHC3910001,Y,1.0,Ba,2.0,Cu,3.0,,,,,,,,,,,,,O,7.0,,Y1.0Ba2.0Cu3.0O7.0
34003,Y1Ba2.98La0.02Cu3O7-z,"Y(Ba,La)2Cu3O7",Y123,94.0,3.819,3.8789999999999996,11.664000000000001,PHC3910001,Y,1.0,Ba,2.98,La,0.02,Cu,3.0,,,,,,,,,,,O,7.0,,Y1.0Ba2.98La0.02Cu3.0O7.0
34004,Y1Ba2.95La0.05Cu3O7-z,"Y(Ba,La)2Cu3O7",Y123,94.5,3.8139999999999996,3.8760000000000003,11.649000000000001,PHC3910001,Y,1.0,Ba,2.95,La,0.05,Cu,3.0,,,,,,,,,,,O,7.0,,Y1.0Ba2.95La0.05Cu3.0O7.0
34005,Y1Ba2.92La0.08Cu3O7-z,"Y(Ba,La)2Cu3O7",Y123,94.2,3.8160000000000003,3.873,11.645999999999999,PHC3910001,Y,1.0,Ba,2.92,La,0.08,Cu,3.0,,,,,,,,,,,O,7.0,,Y1.0Ba2.92La0.08Cu3.0O7.0
34006,Y1Ba2.88La0.12Cu3O7-z,"Y(Ba,La)2Cu3O7",Y123,93.3,3.819,3.8760000000000003,11.655,PHC3910001,Y,1.0,Ba,2.88,La,0.12,Cu,3.0,,,,,,,,,,,O,7.0,,Y1.0Ba2.88La0.12Cu3.0O7.0
34007,Y1Ba2.85La0.15Cu3O7-z,"Y(Ba,La)2Cu3O7",Y123,89.9,3.819,3.8760000000000003,11.652000000000001,PHC3910001,Y,1.0,Ba,2.85,La,0.15,Cu,3.0,,,,,,,,,,,O,7.0,,Y1.0Ba2.85La0.15Cu3.0O7.0
34008,Y1Ba2.98Pr0.02Cu3O7-z,"Y(Ba,Pr)2Cu3O7",Y123,93.3,3.819,3.88,11.667,PHC3910001,Y,1.0,Ba,2.98,Pr,0.02,Cu,3.0,,,,,,,,,,,O,7.0,,Y1.0Ba2.98Pr0.02Cu3.0O7.0
34009,Y1Ba2.95Pr0.05Cu3O7-z,"Y(Ba,Pr)2Cu3O7",Y123,92.7,3.81,3.8739999999999997,11.649000000000001,PHC3910001,Y,1.0,Ba,2.95,Pr,0.05,Cu,3.0,,,,,,,,,,,O,7.0,,Y1.0Ba2.95Pr0.05Cu3.0O7.0
34010,Y1Ba2.92Pr0.08Cu3O7-z,"Y(Ba,Pr)2Cu3O7",Y123,91.2,3.8169999999999997,3.88,11.667,PHC3910001,Y,1.0,Ba,2.92,Pr,0.08,Cu,3.0,,,,,,,,,,,O,7.0,,Y1.0Ba2.92Pr0.08Cu3.0O7.0
34011,Y1Ba2.88Pr0.12Cu3O7-z,"Y(Ba,Pr)2Cu3O7",Y123,88.2,3.8169999999999997,3.877,11.661,PHC3910001,Y,1.0,Ba,2.88,Pr,0.12,Cu,3.0,,,,,,,,,,,O,7.0,,Y1.0Ba2.88Pr0.12Cu3.0O7.0
34012,Y1Ba2.85Pr0.15Cu3O7-z,"Y(Ba,Pr)2Cu3O7",Y123,83.6,3.819,3.877,11.661,PHC3910001,Y,1.0,Ba,2.85,Pr,0.15,Cu,3.0,,,,,,,,,,,O,7.0,,Y1.0Ba2.85Pr0.15Cu3.0O7.0
34013,Y1Ba2.95Nd0.05Cu3O7-z,"Y(Ba,Nd)2Cu3O7",Y123,93.7,3.819,3.884,11.673,PHC3910001,Y,1.0,Ba,2.95,Nd,0.05,Cu,3.0,,,,,,,,,,,O,7.0,,Y1.0Ba2.95Nd0.05Cu3.0O7.0
34014,Y1Ba2.92Nd0.08Cu3O7-z,"Y(Ba,Nd)2Cu3O7",Y123,93.5,3.819,3.884,11.675999999999998,PHC3910001,Y,1.0,Ba,2.92,Nd,0.08,Cu,3.0,,,,,,,,,,,O,7.0,,Y1.0Ba2.92Nd0.08Cu3.0O7.0
34015,Y1Ba2.88Nd0.12Cu3O7-z,"Y(Ba,Nd)2Cu3O7",Y123,93.2,3.82,3.884,11.673,PHC3910001,Y,1.0,Ba,2.88,Nd,0.12,Cu,3.0,,,,,,,,,,,O,7.0,,Y1.0Ba2.88Nd0.12Cu3.0O7.0
34016,Y1Ba2.85Nd0.15Cu3O7-z,"Y(Ba,Nd)2Cu3O7",Y123,93.2,3.82,3.8819999999999997,11.673,PHC3910001,Y,1.0,Ba,2.85,Nd,0.15,Cu,3.0,,,,,,,,,,,O,7.0,,Y1.0Ba2.85Nd0.15Cu3.0O7.0
34017,Yb1Ba2Cu3O7-z,YbBa2Cu3O7,Y123,91.0,3.804,3.8739999999999997,11.654000000000002,PHC3910008,Yb,1.0,Ba,2.0,Cu,3.0,,,,,,,,,,,,,O,7.0,,Yb1.0Ba2.0Cu3.0O7.0
34018,Yb0.98Pr0.02Ba2Cu3O7-z,"(Yb,Pr)Ba2Cu3O7",Y123,91.3,3.806,3.877,11.667,PHC3910008,Yb,0.98,Pr,0.02,Ba,2.0,Cu,3.0,,,,,,,,,,,O,7.0,,Yb0.98Pr0.02Ba2.0Cu3.0O7.0
34019,Yb0.96Pr0.04Ba2Cu3O7-z,"(Yb,Pr)Ba2Cu3O7",Y123,91.6,3.8080000000000003,3.877,11.667,PHC3910008,Yb,0.96,Pr,0.04,Ba,2.0,Cu,3.0,,,,,,,,,,,O,7.0,,Yb0.96Pr0.04Ba2.0Cu3.0O7.0
34020,Yb0.94Pr0.06Ba2Cu3O7-z,"(Yb,Pr)Ba2Cu3O7",Y123,91.5,3.807,3.875,11.655999999999999,PHC3910008,Yb,0.94,Pr,0.06,Ba,2.0,Cu,3.0,,,,,,,,,,,O,7.0,,Yb0.94Pr0.06Ba2.0Cu3.0O7.0
34021,Yb0.92Pr0.08Ba2Cu3O7-z,"(Yb,Pr)Ba2Cu3O7",Y123,91.2,3.81,3.877,11.663,PHC3910008,Yb,0.92,Pr,0.08,Ba,2.0,Cu,3.0,,,,,,,,,,,O,7.0,,Yb0.92Pr0.08Ba2.0Cu3.0O7.0
34022,Yb0.9Pr0.1Ba2Cu3O7-z,"(Yb,Pr)Ba2Cu3O7",Y123,89.9,3.8089999999999997,3.8739999999999997,11.652999999999999,PHC3910008,Yb,0.9,Pr,0.1,Ba,2.0,Cu,3.0,,,,,,,,,,,O,7.0,,Yb0.9Pr0.1Ba2.0Cu3.0O7.0
34023,Yb0.85Pr0.15Ba2Cu3O7-z,"(Yb,Pr)Ba2Cu3O7",Y123,87.5,3.8110000000000004,3.8760000000000003,11.659,PHC3910008,Yb,0.85,Pr,0.15,Ba,2.0,Cu,3.0,,,,,,,,,,,O,7.0,,Yb0.85Pr0.15Ba2.0Cu3.0O7.0
34024,Yb0.8Pr0.2Ba2Cu3O7-z,"(Yb,Pr)Ba2Cu3O7",Y123,82.9,3.8139999999999996,3.8739999999999997,11.654000000000002,PHC3910008,Yb,0.8,Pr,0.2,Ba,2.0,Cu,3.0,,,,,,,,,,,O,7.0,,Yb0.8Pr0.2Ba2.0Cu3.0O7.0
34025,Yb0.75Pr0.25Ba2Cu3O7-z,"(Yb,Pr)Ba2Cu3O7",Y123,76.1,3.819,3.88,11.665999999999999,PHC3910008,Yb,0.75,Pr,0.25,Ba,2.0,Cu,3.0,,,,,,,,,,,O,7.0,,Yb0.75Pr0.25Ba2.0Cu3.0O7.0
34026,Yb0.7Pr0.3Ba2Cu3O7-z,"(Yb,Pr)Ba2Cu3O7",Y123,68.0,3.827,3.878,11.667,PHC3910008,Yb,0.7,Pr,0.3,Ba,2.0,Cu,3.0,,,,,,,,,,,O,7.0,,Yb0.7Pr0.3Ba2.0Cu3.0O7.0
34040,Ru1Sr2Sm1Cu2O8,RuSr2SmCu2O8,Ru1212,12.0,3.8402,,11.5701,PHC3570406,Ru,1.0,Sr,2.0,Sm,1.0,Cu,2.0,,,,,,,,,,,O,8.0,,Ru1.0Sr2.0Sm1.0Cu2.0O8.0
34041,Ru1Sr2Eu1Cu2O8,RuSr2EuCu2O8,Ru1212,17.0,3.8394,,11.5697,PHC3570406,Ru,1.0,Sr,2.0,Eu,1.0,Cu,2.0,,,,,,,,,,,O,8.0,,Ru1.0Sr2.0Eu1.0Cu2.0O8.0
34042,Ru1Sr2Gd1Cu2O8,RuSr2GdCu2O8,Ru1212,36.0,3.8376,,11.5694,PHC3570406,Ru,1.0,Sr,2.0,Gd,1.0,Cu,2.0,,,,,,,,,,,O,8.0,,Ru1.0Sr2.0Gd1.0Cu2.0O8.0
34043,Ba0.635K0.365Bi1O3,"(Ba,K)BiO3",BKBO,30.4,4.2938,,,PHC3570414,Ba,0.635,K,0.365,Bi,1.0,,,,,,,,,,,,,O,3.0,,Ba0.635K0.365Bi1.0O3.0
34044,Ba0.557K0.443Bi1O3,"(Ba,K)BiO3",BKBO,25.0,4.2734,,,PHC3570414,Ba,0.557,K,0.44299999999999995,Bi,1.0,,,,,,,,,,,,,O,3.0,,Ba0.557K0.44299999999999995Bi1.0O3.0
34045,Ba0.445K0.555Bi1O3,"(Ba,K)BiO3",BKBO,17.0,4.248,,,PHC3570414,Ba,0.445,K,0.555,Bi,1.0,,,,,,,,,,,,,O,3.0,,Ba0.445K0.555Bi1.0O3.0
34050,Ba0.6Rb0.4Bi1O3,"(Ba,Rb)BiO3",BKBO,29.0,4.3,,,PR04002690,Ba,0.6,Rb,0.4,Bi,1.0,,,,,,,,,,,,,O,3.0,,Ba0.6Rb0.4Bi1.0O3.0
34051,Ru1Sr2Gd1Cu2O8,RuSr2GdCu2O8,Ru1212,38.0,3.838,,11.579,PHC3910049,Ru,1.0,Sr,2.0,Gd,1.0,Cu,2.0,,,,,,,,,,,O,8.0,,Ru1.0Sr2.0Gd1.0Cu2.0O8.0
34052,Ru1Sr2Gd0.91Nd0.09Cu2O8,"RuSr2(Gd,Nd)Cu2O8",Ru1212,23.5,3.838,,11.579,PHC3910049,Ru,1.0,Sr,2.0,Gd,0.91,Nd,0.09,Cu,2.0,,,,,,,,,O,8.0,,Ru1.0Sr2.0Gd0.91Nd0.09Cu2.0O8.0
34053,Ru1Sr2Gd0.82Nd0.18Cu2O8,"RuSr2(Gd,Nd)Cu2O8",Ru1212,21.0,3.844,,11.572000000000001,PHC3910049,Ru,1.0,Sr,2.0,Gd,0.82,Nd,0.18,Cu,2.0,,,,,,,,,O,8.0,,Ru1.0Sr2.0Gd0.82Nd0.18Cu2.0O8.0
34056,Tl0.5Pb0.5Sr2Eu1.8Ce0.2Cu2O9,"(Tl,Pb)Sr2(Eu,Ce)2Cu2O9",1222,40.0,3.91,,29.98,JAP0702234,Tl,0.5,Pb,0.5,Sr,2.0,Eu,1.8,Ce,0.2,Cu,2.0,,,,,,,O,9.0,,Tl0.5Pb0.5Sr2.0Eu1.8Ce0.2Cu2.0O9.0
34057,Pb0.5Sr1.75Nd0.25Eu1.5Ce0.5Cu2.5O9,"(Pb,Cu)(Sr,Nd)2(Eu,Ce)2Cu2O9",Pb1222,32.0,,,,PHC1930073,Pb,0.5,Sr,1.75,Nd,0.25,Eu,1.5,Ce,0.5,Cu,2.5,,,,,,,O,9.0,,Pb0.5Sr1.75Nd0.25Eu1.5Ce0.5Cu2.5O9.0
34058,Pb0.5Cd0.5Sr1.8Eu1.6Ce0.6Cu2O9,"(Pb,Cd)(Sr,Eu)2(Eu,Ce)2Cu2O9",Pb1222,39.0,3.8314,,29.3902,JP00705975,Pb,0.5,Cd,0.5,Sr,1.8,Eu,1.6,Ce,0.6,Cu,2.0,,,,,,,O,9.0,,Pb0.5Cd0.5Sr1.8Eu1.6Ce0.6Cu2.0O9.0
34059,Pb0.5Cd0.5Sr1.8Eu1.6Ce0.6Cu2O9,"(Pb,Cd)(Sr,Eu)2(Eu,Ce)2Cu2O9",Pb1222,15.5,3.8443,,29.3937,JP00705975,Pb,0.5,Cd,0.5,Sr,1.8,Eu,1.6,Ce,0.6,Cu,2.0,,,,,,,O,9.0,,Pb0.5Cd0.5Sr1.8Eu1.6Ce0.6Cu2.0O9.0
34068,La1.45Nd0.4Sr0.15Cu1O4,"(La,Nd,Sr)2CuO4",T,13.6,,,,JPS0692917,La,1.45,Nd,0.4,Sr,0.15,Cu,1.0,,,,,,,,,,,O,4.0,,La1.45Nd0.4Sr0.15Cu1.0O4.0
34069,La1.42Nd0.4Sr0.18Cu1O4,"(La,Nd,Sr)2CuO4",T,17.2,,,,JPS0692917,La,1.42,Nd,0.4,Sr,0.18,Cu,1.0,,,,,,,,,,,O,4.0,,La1.42Nd0.4Sr0.18Cu1.0O4.0
34070,La1.4Nd0.4Sr0.2Cu1O4,"(La,Nd,Sr)2CuO4",T,17.7,,,,JPS0692917,La,1.4,Nd,0.4,Sr,0.2,Cu,1.0,,,,,,,,,,,O,4.0,,La1.4Nd0.4Sr0.2Cu1.0O4.0
34074,Hg0.65V0.35Sr2.4Nd0.6Cu2O6+z,"(Hg,V)Sr2(Nd,Sr)Cu2O6+z",Hg1212,67.0,3.877,,11.924000000000001,PHC3910160,Hg,0.65,V,0.35,Sr,2.4,Nd,0.6,Cu,2.0,,,,,,,,,O,6.0,,Hg0.65V0.35Sr2.4Nd0.6Cu2.0O6.0
34075,Hg0.65V0.35Sr2.5Nd0.5Cu2O6+z,"(Hg,V)Sr2(Nd,Sr)Cu2O6+z",Hg1212,82.0,3.8764,,11.93,PHC3910160,Hg,0.65,V,0.35,Sr,2.5,Nd,0.5,Cu,2.0,,,,,,,,,O,6.0,,Hg0.65V0.35Sr2.5Nd0.5Cu2.0O6.0
34076,Hg0.6V0.4Sr2.47Nd0.53Cu2O6+z,"(Hg,V)Sr2(Nd,Sr)Cu2O6+z",Hg1212,67.0,3.8765,,11.9232,PHC3910160,Hg,0.6,V,0.4,Sr,2.47,Nd,0.53,Cu,2.0,,,,,,,,,O,6.0,,Hg0.6V0.4Sr2.47Nd0.53Cu2.0O6.0
34077,La1.5Nd0.5Ca1Ba2Cu5O11.583,"(La,Nd)2CaBa2Cu5Oz",2125,79.0,3.8677,,11.5998,PHC3910237,La,1.5,Nd,0.5,Ca,1.0,Ba,2.0,Cu,5.0,,,,,,,,,O,11.583,11.583,La1.5Nd0.5Ca1.0Ba2.0Cu5.0O11.583
34078,La1.5Nd0.5Ca1Ba2Cu4.95Mo0.05O11.345,"(La,Nd)2CaBa2(Cu,Mo)5Oz",2125,76.0,3.8727,,11.5998,PHC3910237,La,1.5,Nd,0.5,Ca,1.0,Ba,2.0,Cu,4.95,Mo,0.05,,,,,,,O,11.345,11.345,La1.5Nd0.5Ca1.0Ba2.0Cu4.95Mo0.05O11.345
34079,La1.5Nd0.5Ca1Ba2Cu4.85Mo0.15O11.322,"(La,Nd)2CaBa2(Cu,Mo)5Oz",2125,70.0,3.8739,,11.5992,PHC3910237,La,1.5,Nd,0.5,Ca,1.0,Ba,2.0,Cu,4.85,Mo,0.15,,,,,,,O,11.322000000000001,11.322000000000001,La1.5Nd0.5Ca1.0Ba2.0Cu4.85Mo0.15O11.322000000000001
34080,La1.5Nd0.5Ca1Ba2Cu4.75Mo0.25O11.143,"(La,Nd)2CaBa2(Cu,Mo)5Oz",2125,70.0,3.8664,,11.5704,PHC3910237,La,1.5,Nd,0.5,Ca,1.0,Ba,2.0,Cu,4.75,Mo,0.25,,,,,,,O,11.142999999999999,11.142999999999999,La1.5Nd0.5Ca1.0Ba2.0Cu4.75Mo0.25O11.142999999999999
34081,La1.5Nd0.5Ca1Ba2Cu4.5Mo0.5O11.119,"(La,Nd)2CaBa2(Cu,Mo)5Oz",2125,50.0,3.8123,,11.6142,PHC3910237,La,1.5,Nd,0.5,Ca,1.0,Ba,2.0,Cu,4.5,Mo,0.5,,,,,,,O,11.119000000000002,11.119000000000002,La1.5Nd0.5Ca1.0Ba2.0Cu4.5Mo0.5O11.119000000000002
34082,Hg1Ba2Ca1Cu2O6+z,HgBa2CaCu2O6,Hg1212,121.0,3.8627,,12.709000000000001,PHC3910298,Hg,1.0,Ba,2.0,Ca,1.0,Cu,2.0,,,,,,,,,,,O,6.0,,Hg1.0Ba2.0Ca1.0Cu2.0O6.0
34083,Hg0.8Tl0.2Ba2Ca1Cu2O6+z,"(Hg,Tl)Ba2CaCu2O6",Hg1212,124.0,3.8592,,12.67,PHC3910298,Hg,0.8,Tl,0.2,Ba,2.0,Ca,1.0,Cu,2.0,,,,,,,,,O,6.0,,Hg0.8Tl0.2Ba2.0Ca1.0Cu2.0O6.0
34084,La1.8Nd0.2Cu1O4.025,"(La,Nd)2CuO4+z",T,15.9,,,,LOW1210837,La,1.8,Nd,0.2,Cu,1.0,,,,,,,,,,,,,O,4.025,4.025,La1.8Nd0.2Cu1.0O4.025
34085,La1.8Nd0.2Cu1O4.04,"(La,Nd)2CuO4+z",T,26.3,,,,LOW1210837,La,1.8,Nd,0.2,Cu,1.0,,,,,,,,,,,,,O,4.04,4.04,La1.8Nd0.2Cu1.0O4.04
34086,La1.8Nd0.2Cu1O4.059,"(La,Nd)2CuO4+z",T,26.7,,,,LOW1210837,La,1.8,Nd,0.2,Cu,1.0,,,,,,,,,,,,,O,4.059,4.059,La1.8Nd0.2Cu1.0O4.059
34087,La1.8Nd0.2Cu1O4.07,"(La,Nd)2CuO4+z",T,35.3,,,,LOW1210837,La,1.8,Nd,0.2,Cu,1.0,,,,,,,,,,,,,O,4.07,4.07,La1.8Nd0.2Cu1.0O4.07
34088,La1.8Nd0.2Cu1O4.071,"(La,Nd)2CuO4+z",T,34.8,,,,LOW1210837,La,1.8,Nd,0.2,Cu,1.0,,,,,,,,,,,,,O,4.0710000000000015,4.0710000000000015,La1.8Nd0.2Cu1.0O4.0710000000000015
34089,La1.8Nd0.2Cu1O4.086,"(La,Nd)2CuO4+z",T,35.9,,,,LOW1210837,La,1.8,Nd,0.2,Cu,1.0,,,,,,,,,,,,,O,4.086,4.086,La1.8Nd0.2Cu1.0O4.086
34090,La1.8Nd0.2Cu1O4.093,"(La,Nd)2CuO4+z",T,25.6,,,,LOW1210837,La,1.8,Nd,0.2,Cu,1.0,,,,,,,,,,,,,O,4.093,4.093,La1.8Nd0.2Cu1.0O4.093
34091,La1.8Nd0.2Cu0.99Zn0.01O4.086,"(La,Nd)2(Cu,Zn)O4",T,35.6,,,,LOW1210837,La,1.8,Nd,0.2,Cu,0.99,Zn,0.01,,,,,,,,,,,O,4.086,4.086,La1.8Nd0.2Cu0.99Zn0.01O4.086
34092,La1.95Bi0.05Cu1O4.075,"(La,Bi)2CuO4",T,25.7,,,,LOW1210837,La,1.95,Bi,0.05,Cu,1.0,,,,,,,,,,,,,O,4.075,4.075,La1.95Bi0.05Cu1.0O4.075
34093,La1.95Bi0.05Cu0.99Zn0.01O4.093,"(La,Bi)2(Cu,Zn)O4",T,22.7,,,,LOW1210837,La,1.95,Bi,0.05,Cu,0.99,Zn,0.01,,,,,,,,,,,O,4.093,4.093,La1.95Bi0.05Cu0.99Zn0.01O4.093
34095,Sr0.9La0.1Cu1O2,"(Sr,La)CuO2",IL,43.0,,,,P065224520,Sr,0.9,La,0.1,Cu,1.0,,,,,,,,,,,,,O,2.0,,Sr0.9La0.1Cu1.0O2.0
34096,La1.85Sr0.15Cu1O4,"(La,Sr)2CuO4",T,37.0,,,,P068054512,La,1.85,Sr,0.15,Cu,1.0,,,,,,,,,,,,,O,4.0,,La1.85Sr0.15Cu1.0O4.0
34097,La1.81Sr0.19Cu0.98Mn0.02O4,"(La,Sr)2(Cu,Mn)O4",T,37.0,,,,P068054512,La,1.81,Sr,0.19,Cu,0.98,Mn,0.02,,,,,,,,,,,O,4.0,,La1.81Sr0.19Cu0.98Mn0.02O4.0
34098,La1.77Sr0.23Cu0.96Mn0.04O4,"(La,Sr)2(Cu,Mn)O4",T,37.0,,,,P068054512,La,1.77,Sr,0.23,Cu,0.96,Mn,0.04,,,,,,,,,,,O,4.0,,La1.77Sr0.23Cu0.96Mn0.04O4.0
34099,La1.73Sr0.27Cu0.94Mn0.06O4,"(La,Sr)2(Cu,Mn)O4",T,37.0,,,,P068054512,La,1.73,Sr,0.27,Cu,0.94,Mn,0.06,,,,,,,,,,,O,4.0,,La1.73Sr0.27Cu0.94Mn0.06O4.0
34108,Bi2Sr2Ca1Cu2O8+z,Bi2Sr2CaCu2O8,Bi2212,57.0,,,,PRL0770727,Bi,2.0,Sr,2.0,Ca,1.0,Cu,2.0,,,,,,,,,,,O,8.0,,Bi2.0Sr2.0Ca1.0Cu2.0O8.0
34109,Bi2Sr2Ca1Cu2O8+z,Bi2Sr2CaCu2O8,Bi2212,56.0,,,,PRL0800149,Bi,2.0,Sr,2.0,Ca,1.0,Cu,2.0,,,,,,,,,,,O,8.0,,Bi2.0Sr2.0Ca1.0Cu2.0O8.0
34110,Bi2Sr2Ca1Cu2O8+z,Bi2Sr2CaCu2O8,Bi2212,74.3,,,,PRL0800149,Bi,2.0,Sr,2.0,Ca,1.0,Cu,2.0,,,,,,,,,,,O,8.0,,Bi2.0Sr2.0Ca1.0Cu2.0O8.0
34111,Bi2Sr2Ca1Cu2O8+z,Bi2Sr2CaCu2O8,Bi2212,92.2,,,,PRL0800149,Bi,2.0,Sr,2.0,Ca,1.0,Cu,2.0,,,,,,,,,,,O,8.0,,Bi2.0Sr2.0Ca1.0Cu2.0O8.0
34112,Bi2Sr2Ca1Cu2O8+z,Bi2Sr2CaCu2O8,Bi2212,83.0,,,,PRL0800149,Bi,2.0,Sr,2.0,Ca,1.0,Cu,2.0,,,,,,,,,,,O,8.0,,Bi2.0Sr2.0Ca1.0Cu2.0O8.0
34117,Y0.99La0.01Ba2Cu3O7.07,"(Y,La)Ba2Cu3Oz",Y123,91.0,3.8218,3.8875,11.677,P068064502,Y,0.99,La,0.01,Ba,2.0,Cu,3.0,,,,,,,,,,,O,7.07,7.07,Y0.99La0.01Ba2.0Cu3.0O7.07
34118,Y0.9La0.1Ba2Cu3O6.97,"(Y,La)Ba2Cu3Oz",Y123,91.0,3.8239,3.8866,11.675999999999998,P068064502,Y,0.9,La,0.1,Ba,2.0,Cu,3.0,,,,,,,,,,,O,6.97,6.97,Y0.9La0.1Ba2.0Cu3.0O6.97
34119,Y0.8La0.2Ba2Cu3O6.9,"(Y,La)Ba2Cu3Oz",Y123,84.0,3.8301,3.8874,11.685,P068064502,Y,0.8,La,0.2,Ba,2.0,Cu,3.0,,,,,,,,,,,O,6.9,6.9,Y0.8La0.2Ba2.0Cu3.0O6.9
34120,Y0.7La0.3Ba2Cu3O6.92,"(Y,La)Ba2Cu3Oz",Y123,83.0,3.8385,3.8927,11.702,P068064502,Y,0.7,La,0.3,Ba,2.0,Cu,3.0,,,,,,,,,,,O,6.92,6.92,Y0.7La0.3Ba2.0Cu3.0O6.92
34121,Y0.6La0.4Ba2Cu3O6.92,"(Y,La)Ba2Cu3Oz",Y123,85.0,3.8502,3.9034,11.732000000000001,P068064502,Y,0.6,La,0.4,Ba,2.0,Cu,3.0,,,,,,,,,,,O,6.92,6.92,Y0.6La0.4Ba2.0Cu3.0O6.92
34122,Y0.5La0.5Ba2Cu3O7.01,"(Y,La)Ba2Cu3Oz",Y123,86.0,3.843,3.8992,11.717,P068064502,Y,0.5,La,0.5,Ba,2.0,Cu,3.0,,,,,,,,,,,O,7.01,7.01,Y0.5La0.5Ba2.0Cu3.0O7.01
