Repository: CompRhys/apical

# Data Guide

In all cases whilst compiling this data we have been careful to include as much meta-information as possible to allow data to be traced back to it's original sources. For SuperCon this takes the form of the SuperCon "num :" reference id and then the source publication details. For ICSD we provide the ICSD collection code.

We acknowledge the Japanese National Institute for Materials Science for maintaining the [SuperCon](https://supercon.nims.go.jp/index_en.html) database as well as FIZ Karlsruhe GmbH for maintaining [ICSD](https://www.fiz-karlsruhe.de/en/produkte-und-dienstleistungen/inorganic-crystal-structure-database-icsd).

File: processed-data/super_cuprates.csv (part 30 of 58)
num :,composition :,str3 :,tc :,lata :,latb :,latc :,refno :,author :,title :,journal :,year :
8433,Sr2.3Ca0.7Cu2.0Cl1.3O4.0,,80.0,3.8679,,22.160999999999998,NAT3750301,"C.Q. Jin, H. Yamauchi, N. Kushizuka, P. Laffez, S. Adachi, S. Tanaka, T. Tamura, T. Tatsuki, X.-J. Wu,","Superconductivity at 80 K in (Sr,Ca)3Cu2O4+deltaCl2-y induced by apical oxygen doping","Nature,375(1995)301",1995.0
8434,Y1.0Ba2.0Cu2.955Au0.045O7.0,Y123,91.5,,,,SUP0090259,"D.M. Ginsberg, H. Ikuta,",Effect of Gold Doping on the Superconducting Critical Temperature and Transition Width in Single-Crystal YBa2Cu3O7-z (YBCO),"J.Superconductivity,9(1996)259",
8436,La1.0Ba1.0Ca1.0Cu3.0O7.0,1113,63.0,3.8689,,11.6459,PHC3010205,"A.V. Narlikar, H.K. Liu, J. Horvat, M.P. Das, Rajvir Singh, S.X. Dou, V.P.S. Awana,","Effect of Cu-site Co, Ni and Ga substitution on the superconductivity of tetragonal LaBaCaCu3O7 system","Physica.C,301(1998)205-214",1998.0
8444,Sr2.0Ca1.0Cu2.0F2.0O4.6,0212,99.0,3.843,,19.88,PHC2570313,"E. Takayama-Muromachi, T. Kawashima, Y. Matsui,","New oxyfluoride superconductors Sr2Can-1CunO2n+zF2+-y (N=2; Tc=99K,n=3; Tc=111K) prepared at high pressure","Physica.C.257,(1996)313-320",1996.0
8445,Sr2.0Ca2.0Cu3.0F3.2O6.2,0223,111.0,3.84,,26.17,PHC2570313,"E. Takayama-Muromachi, T. Kawashima, Y. Matsui,","New oxyfluoride superconductors Sr2Can-1CunO2n+zF2+-y (N=2; Tc=99K,n=3; Tc=111K) prepared at high pressure","Physica.C.257,(1996)313-320",1996.0
8446,Sr2.0Cu1.0O3.1,0201,70.0,3.7880000000000003,,12.434000000000001,PHC2670106,"E. Takayama-Muromachi, T. Kawashima,",Superconductivity in the series of compounds Sr2Can-1CunOy (n=1~4) prepared under high pressure,"Physica.C,267(1996)106-112",1996.0
8448,Sr2.0Ca1.0Cu2.0O5.5,0212,77.0,3.821,,20.74,PHC2670106,"E. Takayama-Muromachi, T. Kawashima,",Superconductivity in the series of compounds Sr2Can-1CunOy (n=1~4) prepared under high pressure,"Physica.C,267(1996)106-112",1996.0
8449,Sr2.0Ca2.0Cu3.0O5.5,0223,109.0,3.863,,27.22,PHC2670106,"E. Takayama-Muromachi, T. Kawashima,",Superconductivity in the series of compounds Sr2Can-1CunOy (n=1~4) prepared under high pressure,"Physica.C,267(1996)106-112",1996.0
8450,Sr2.0Ca1.0Cu2.8O7.5,0234,83.0,3.9010000000000002,,33.82,PHC2670106,"E. Takayama-Muromachi, T. Kawashima,",Superconductivity in the series of compounds Sr2Can-1CunOy (n=1~4) prepared under high pressure,"Physica.C,267(1996)106-112",1996.0
8451,Sr2.0Ca1.0Cu2.0F2.0O4.6,0212,99.0,,,,APJ0354293,"Eiji -TAKAYAMA-MUROMACHI, Shan Yu, Tetsuya KAWASHIMA, Yuichi OKUDA,","Dritical Current Densities and Irreversibility Fields of High Temperature Superconductor Sr2Ca2Cu3O7+z and Sr2Can-1CunO2n+zF2+y(n=2,3)",Jpn.J.Appl.Phys.35(1996)4293,
8452,Sr2.0Ca2.0Cu3.0F3.2O6.2,0223,111.0,,,,APJ0354293,"Eiji -TAKAYAMA-MUROMACHI, Shan Yu, Tetsuya KAWASHIMA, Yuichi OKUDA,","Dritical Current Densities and Irreversibility Fields of High Temperature Superconductor Sr2Ca2Cu3O7+z and Sr2Can-1CunO2n+zF2+y(n=2,3)",Jpn.J.Appl.Phys.35(1996)4293,
8453,Y0.6Pr0.2Cd0.2Ba2.0Cu3.0O7.0,Y123,49.0,3.8415,3.8956,11.6819,SUP0100507,"Amish G. Joshi, C.M. Thakker, D.G. Kuberkar, M.V.S. Rao, Nikesh A. Shah, R.G. Kulkarni,",Effect of Cd and Cd-Ca Substitution on the Superconductivity in Y1-xPrxBa2Cu3O7-delta Superconductor,"J.Superconductivity , 10(1997)507",1997.0
8456,La1.0Ba1.0Cu2.94Co0.06O7.0,1113,57.0,3.8676,,11.6433,PHC3010205,"A.V. Narlikar, H.K. Liu, J. Horvat, M.P. Das, Rajvir Singh, S.X. Dou, V.P.S. Awana,","Effect of Cu-site Co, Ni and Ga substitution on the superconductivity of tetragonal LaBaCaCu3O7 system","Physica.C,301(1998)205-214",1998.0
8457,La1.0Ba1.0Cu2.88Co0.12O7.0,1113,40.0,3.8671,,11.6426,PHC3010205,"A.V. Narlikar, H.K. Liu, J. Horvat, M.P. Das, Rajvir Singh, S.X. Dou, V.P.S. Awana,","Effect of Cu-site Co, Ni and Ga substitution on the superconductivity of tetragonal LaBaCaCu3O7 system","Physica.C,301(1998)205-214",1998.0
8458,La1.0Ba1.0Cu2.82Co0.18O7.0,1113,14.0,3.8665,,11.6403,PHC3010205,"A.V. Narlikar, H.K. Liu, J. Horvat, M.P. Das, Rajvir Singh, S.X. Dou, V.P.S. Awana,","Effect of Cu-site Co, Ni and Ga substitution on the superconductivity of tetragonal LaBaCaCu3O7 system","Physica.C,301(1998)205-214",1998.0
8464,Bi2.0Sr2.0Ca1.0Cu2.0O8.234,Bi2212,84.0,,,,PHC3070265,"Shuquan Guo, Wenbin Wu, Xia Zhao, Xiao-Guang Li, Xiaojuan Fan, Xuefeng Sun, Xuefeng sun, Zhongxian Zhao,",Correlation between Tc and ns/m* in Bi2Sr2CaCu2O8+delta single crystals,"Physica.C,307(1998)265-270",1998.0
8465,Bi2.0Sr2.0Ca1.0Cu2.0O8.248,Bi2212,86.0,,,,PHC3070265,"Shuquan Guo, Wenbin Wu, Xia Zhao, Xiao-Guang Li, Xiaojuan Fan, Xuefeng Sun, Xuefeng sun, Zhongxian Zhao,",Correlation between Tc and ns/m* in Bi2Sr2CaCu2O8+delta single crystals,"Physica.C,307(1998)265-270",1998.0
8466,Bi2.0Sr2.0Ca1.0Cu2.0O8.26,Bi2212,91.0,,,,PHC3070265,"Shuquan Guo, Wenbin Wu, Xia Zhao, Xiao-Guang Li, Xiaojuan Fan, Xuefeng Sun, Xuefeng sun, Zhongxian Zhao,",Correlation between Tc and ns/m* in Bi2Sr2CaCu2O8+delta single crystals,"Physica.C,307(1998)265-270",1998.0
8467,Bi2.0Sr2.0Ca1.0Cu2.0O8.272,Bi2212,92.2,,,,PHC3070265,"Shuquan Guo, Wenbin Wu, Xia Zhao, Xiao-Guang Li, Xiaojuan Fan, Xuefeng Sun, Xuefeng sun, Zhongxian Zhao,",Correlation between Tc and ns/m* in Bi2Sr2CaCu2O8+delta single crystals,"Physica.C,307(1998)265-270",1998.0
8468,Bi2.0Sr2.0Ca1.0Cu2.0O8.288,Bi2212,90.2,,,,PHC3070265,"Shuquan Guo, Wenbin Wu, Xia Zhao, Xiao-Guang Li, Xiaojuan Fan, Xuefeng Sun, Xuefeng sun, Zhongxian Zhao,",Correlation between Tc and ns/m* in Bi2Sr2CaCu2O8+delta single crystals,"Physica.C,307(1998)265-270",1998.0
8469,Bi2.0Sr2.0Ca1.0Cu2.0O8.291,Bi2212,89.1,,,,PHC3070265,"Shuquan Guo, Wenbin Wu, Xia Zhao, Xiao-Guang Li, Xiaojuan Fan, Xuefeng Sun, Xuefeng sun, Zhongxian Zhao,",Correlation between Tc and ns/m* in Bi2Sr2CaCu2O8+delta single crystals,"Physica.C,307(1998)265-270",1998.0
8470,Bi2.0Sr2.0Ca1.0Cu2.0O8.293,Bi2212,87.5,,,,PHC3070265,"Shuquan Guo, Wenbin Wu, Xia Zhao, Xiao-Guang Li, Xiaojuan Fan, Xuefeng Sun, Xuefeng sun, Zhongxian Zhao,",Correlation between Tc and ns/m* in Bi2Sr2CaCu2O8+delta single crystals,"Physica.C,307(1998)265-270",1998.0
8473,Y1.0Ba2.0Cu3.0O6.54,Y123,40.0,,,,SOV0020061,,,"Fizika tverdogo tela (Phys. Of the Solid State), 38(1996)1304",1996.0
8474,Y1.0Ba2.0Cu3.0O6.6,Y123,42.0,,,,SOV0020061,,,"Fizika tverdogo tela (Phys. Of the Solid State), 38(1996)1304",1996.0
8475,Y1.0Ba2.0Cu3.0O6.72,Y123,58.0,,,,SOV0020061,,,"Fizika tverdogo tela (Phys. Of the Solid State), 38(1996)1304",1996.0
8476,Y1.0Ba2.0Cu3.0O6.74,Y123,60.0,,,,SOV0020061,,,"Fizika tverdogo tela (Phys. Of the Solid State), 38(1996)1304",1996.0
8477,Y1.0Ba2.0Cu3.0O6.8,Y123,77.0,,,,SOV0020061,,,"Fizika tverdogo tela (Phys. Of the Solid State), 38(1996)1304",1996.0
8478,Y1.0Ba2.0Cu3.0O6.85,Y123,77.0,,,,SOV0020061,,,"Fizika tverdogo tela (Phys. Of the Solid State), 38(1996)1304",1996.0
8479,Y1.0Ba2.0Cu3.0O6.88,Y123,82.0,,,,SOV0020061,,,"Fizika tverdogo tela (Phys. Of the Solid State), 38(1996)1304",1996.0
8481,Pr0.5Ca0.5Ba2.0Cu3.0O7.0,Y123,52.0,3.877,3.905,11.61,SSC1070509,"D. Jin, D.Jin, F. Wu, F.Wu, L.F. Xu, L.F.Xu, Y.F. Xiong, Y.F.Xiong, Y.S. Yao, Y.S.Yao, Z.X. Zhao, Z.X.Zhao,",OBSERVATION AND STUDIES OF 98 K SUPERCONDUCTIVITY IN OXYGEN-DEFICIENT TETRAGONAL Pr0.5Ca0.5Ba2Cu3O7-delta SYNTHESIZED UNDER HIGH-PRESSURE,Solid State Commun.107(1998)509,1998.0
8482,Pr0.4Ca0.6Ba2.0Cu3.0O7.0,Y123,33.0,,,,SSC1070509,"D. Jin, D.Jin, F. Wu, F.Wu, L.F. Xu, L.F.Xu, Y.F. Xiong, Y.F.Xiong, Y.S. Yao, Y.S.Yao, Z.X. Zhao, Z.X.Zhao,",OBSERVATION AND STUDIES OF 98 K SUPERCONDUCTIVITY IN OXYGEN-DEFICIENT TETRAGONAL Pr0.5Ca0.5Ba2Cu3O7-delta SYNTHESIZED UNDER HIGH-PRESSURE,Solid State Commun.107(1998)509,1998.0
8483,Pr0.6Ca0.4Ba2.0Cu3.0O7.0,Y123,39.0,,,,SSC1070509,"D. Jin, D.Jin, F. Wu, F.Wu, L.F. Xu, L.F.Xu, Y.F. Xiong, Y.F.Xiong, Y.S. Yao, Y.S.Yao, Z.X. Zhao, Z.X.Zhao,",OBSERVATION AND STUDIES OF 98 K SUPERCONDUCTIVITY IN OXYGEN-DEFICIENT TETRAGONAL Pr0.5Ca0.5Ba2Cu3O7-delta SYNTHESIZED UNDER HIGH-PRESSURE,Solid State Commun.107(1998)509,1998.0
8484,Pr0.5Ca0.5Ba2.0Cu3.0O7.0,Y123,98.0,3.844,,11.645999999999999,SSC1070509,"D. Jin, D.Jin, F. Wu, F.Wu, L.F. Xu, L.F.Xu, Y.F. Xiong, Y.F.Xiong, Y.S. Yao, Y.S.Yao, Z.X. Zhao, Z.X.Zhao,",OBSERVATION AND STUDIES OF 98 K SUPERCONDUCTIVITY IN OXYGEN-DEFICIENT TETRAGONAL Pr0.5Ca0.5Ba2Cu3O7-delta SYNTHESIZED UNDER HIGH-PRESSURE,Solid State Commun.107(1998)509,1998.0
8485,Pr0.4Ca0.6Ba2.0Cu3.0O7.0,Y123,75.0,,,,SSC1070509,"D. Jin, D.Jin, F. Wu, F.Wu, L.F. Xu, L.F.Xu, Y.F. Xiong, Y.F.Xiong, Y.S. Yao, Y.S.Yao, Z.X. Zhao, Z.X.Zhao,",OBSERVATION AND STUDIES OF 98 K SUPERCONDUCTIVITY IN OXYGEN-DEFICIENT TETRAGONAL Pr0.5Ca0.5Ba2Cu3O7-delta SYNTHESIZED UNDER HIGH-PRESSURE,Solid State Commun.107(1998)509,1998.0
8491,La1.82Ca1.16Y0.02Cu2.0O6.0,2126,40.0,,,,SSC1080425,"B. Dabrowski, K. Rogacki, P.W. Klamut,",IRREVERSIBILITY FIELDS AND CRITICAL CURRENTS FOR PURE AND Y-SUBSTITUTED La1.82Ca1.18Cu2O6 SUPERCONDUCTORS,Solid State Commun.108(1998)425,1998.0
8496,La1.798Nd0.052000000000000005Ca0.15Cu1.0O4.0,T,31.6,,,,NAT3940157,"A.L. Khalanov, J.A. McAllister, J.P. Attfield,",Cation effects in doped La2CuO4 superconductors,Nature.394(1998)157,1998.0
8497,La1.736Nd0.11699999999999999Ca0.138Ba0.012Cu1.0O4.0,T,29.4,,,,NAT3940157,"A.L. Khalanov, J.A. McAllister, J.P. Attfield,",Cation effects in doped La2CuO4 superconductors,Nature.394(1998)157,1998.0
8498,La1.65Nd0.2Ca0.122Ba0.027999999999999997Cu1.0O4.0,T,27.1,,,,NAT3940157,"A.L. Khalanov, J.A. McAllister, J.P. Attfield,",Cation effects in doped La2CuO4 superconductors,Nature.394(1998)157,1998.0
8499,La1.5619999999999998Nd0.28800000000000003Ca0.106Ba0.044000000000000004Cu1.0O4.0,T,23.0,,,,NAT3940157,"A.L. Khalanov, J.A. McAllister, J.P. Attfield,",Cation effects in doped La2CuO4 superconductors,Nature.394(1998)157,1998.0
8500,La1.85Sr0.15Cu1.0O4.0,T,32.5,,,,NAT3940157,"A.L. Khalanov, J.A. McAllister, J.P. Attfield,",Cation effects in doped La2CuO4 superconductors,Nature.394(1998)157,1998.0
8501,La1.85Sr0.12Ca0.016Ba0.013999999999999999Cu1.0O4.0,T,30.0,,,,NAT3940157,"A.L. Khalanov, J.A. McAllister, J.P. Attfield,",Cation effects in doped La2CuO4 superconductors,Nature.394(1998)157,1998.0
8502,La1.85Sr0.09Ca0.034Ba0.026000000000000002Cu1.0O4.0,T,28.5,,,,NAT3940157,"A.L. Khalanov, J.A. McAllister, J.P. Attfield,",Cation effects in doped La2CuO4 superconductors,Nature.394(1998)157,1998.0
8503,La1.85Sr0.06Ca0.05Ba0.04Cu1.0O4.0,T,27.0,,,,NAT3940157,"A.L. Khalanov, J.A. McAllister, J.P. Attfield,",Cation effects in doped La2CuO4 superconductors,Nature.394(1998)157,1998.0
8504,La1.85Sr0.03Ca0.066Ba0.054000000000000006Cu1.0O4.0,T,24.0,,,,NAT3940157,"A.L. Khalanov, J.A. McAllister, J.P. Attfield,",Cation effects in doped La2CuO4 superconductors,Nature.394(1998)157,1998.0
8505,La1.85Sr0.016Ca0.07400000000000001Ba0.06Cu1.0O4.0,T,23.5,,,,NAT3940157,"A.L. Khalanov, J.A. McAllister, J.P. Attfield,",Cation effects in doped La2CuO4 superconductors,Nature.394(1998)157,1998.0
8506,La1.85Ca0.08199999999999999Ba0.068Cu1.0O4.0,T,20.0,,,,NAT3940157,"A.L. Khalanov, J.A. McAllister, J.P. Attfield,",Cation effects in doped La2CuO4 superconductors,Nature.394(1998)157,1998.0
8508,La1.75Nd0.1Ca0.064Ba0.086Cu1.0O4.0,T,18.0,,,,NAT3940157,"A.L. Khalanov, J.A. McAllister, J.P. Attfield,",Cation effects in doped La2CuO4 superconductors,Nature.394(1998)157,1998.0
8509,La1.7Nd0.15Ca0.055999999999999994Ba0.094Cu1.0O4.0,T,16.0,,,,NAT3940157,"A.L. Khalanov, J.A. McAllister, J.P. Attfield,",Cation effects in doped La2CuO4 superconductors,Nature.394(1998)157,1998.0
8515,La1.85Sr0.038Ba0.11199999999999999Cu1.0O4.0,T,32.0,,,,NAT3940157,"A.L. Khalanov, J.A. McAllister, J.P. Attfield,",Cation effects in doped La2CuO4 superconductors,Nature.394(1998)157,1998.0
8516,La1.8419999999999999Nd0.008Sr0.036000000000000004Ba0.114Cu1.0O4.0,T,31.7,,,,NAT3940157,"A.L. Khalanov, J.A. McAllister, J.P. Attfield,",Cation effects in doped La2CuO4 superconductors,Nature.394(1998)157,1998.0
8517,La1.8119999999999998Nd0.038Sr0.026000000000000002Ba0.124Cu1.0O4.0,T,31.1,,,,NAT3940157,"A.L. Khalanov, J.A. McAllister, J.P. Attfield,",Cation effects in doped La2CuO4 superconductors,Nature.394(1998)157,1998.0
8518,La1.776Nd0.07400000000000001Sr0.013999999999999999Ba0.136Cu1.0O4.0,T,30.0,,,,NAT3940157,"A.L. Khalanov, J.A. McAllister, J.P. Attfield,",Cation effects in doped La2CuO4 superconductors,Nature.394(1998)157,1998.0
8519,La1.736Nd0.11599999999999999Ba0.15Cu1.0O4.0,T,29.0,,,,NAT3940157,"A.L. Khalanov, J.A. McAllister, J.P. Attfield,",Cation effects in doped La2CuO4 superconductors,Nature.394(1998)157,1998.0
8521,Al1.0Sr2.0Ho0.5Ca0.5Cu2.0O7.05,Al1212,18.0,,,,APJ0374342,"Akira ONO, Jianfu MAO, Shigeo HORIUCHI,","Preparation and Structure of Al(Sr,Ca)2HoCu2O7 and AlSr2(Ho,Ca)Cu2O7 Cuprates",Jpn.J.Appl.Phys.37(1998)4342,1998.0
8523,B1.0Sr2.0Ca2.0Cu3.0O9.0,B1223,75.0,,,,APJ0375535,"Eiji TAKAYAMA-MUROMACHI, Shan YU, Tetsuya Kawashima, Yoshishige UCHIDA,","Anisotropy in Magnetic Hysteresis of BSr2Can-1CunO2n+3(n=3,4,5,) superconductors",Jpn.J.Appl.Phys.37(1998)5535,1998.0
8524,B1.0Sr2.0Ca3.0Cu4.0O11.0,B1234,110.0,,,,APJ0375535,"Eiji TAKAYAMA-MUROMACHI, Shan YU, Tetsuya Kawashima, Yoshishige UCHIDA,","Anisotropy in Magnetic Hysteresis of BSr2Can-1CunO2n+3(n=3,4,5,) superconductors",Jpn.J.Appl.Phys.37(1998)5535,1998.0
8525,B1.0Sr2.0Ca4.0Cu5.0O13.0,B1245,85.0,,,,APJ0375535,"Eiji TAKAYAMA-MUROMACHI, Shan YU, Tetsuya Kawashima, Yoshishige UCHIDA,","Anisotropy in Magnetic Hysteresis of BSr2Can-1CunO2n+3(n=3,4,5,) superconductors",Jpn.J.Appl.Phys.37(1998)5535,1998.0
8528,Hg0.8Ba2.0Cu1.2O4.0,Hg1201,94.0,,,,JAP0845080,"A. Daignere, A. Maignan, A. Ruyter, G. Villard,",c-axis resistivity of Hg-1201 single crystals,J.Appl.Phys.84(1998)5080,1998.0
8538,Bi2.0Sr2.0Ca1.0Cu1.5K0.5O8.0,Bi2212,85.0,5.41,5.42,30.76,PHC3000033,"Ajay Mohan Suvarna, C.S. Sunandana,",Magnetic penetration depth in K-doped Bi-2212 Bi2Sr2CaCu2-xKO8+delta: ESR study,"Physica.C,300(1998)33-37",1998.0
8539,Bi2.0Sr2.0Ca1.0Cu1.4K0.6O8.0,Bi2212,87.0,5.4,5.43,30.72,PHC3000033,"Ajay Mohan Suvarna, C.S. Sunandana,",Magnetic penetration depth in K-doped Bi-2212 Bi2Sr2CaCu2-xKO8+delta: ESR study,"Physica.C,300(1998)33-37",1998.0
8540,Bi2.0Sr2.0Ca1.0Cu1.3K0.7O8.0,Bi2212,93.0,5.42,5.41,30.69,PHC3000033,"Ajay Mohan Suvarna, C.S. Sunandana,",Magnetic penetration depth in K-doped Bi-2212 Bi2Sr2CaCu2-xKO8+delta: ESR study,"Physica.C,300(1998)33-37",1998.0
8547,Tl2.0Ba2.0Cu1.0O6.0,Tl2201,78.0,,,,PRL0770727,"C. Kendziora, M. Onellion, R.J. Kelley,",Superconducting Gap Anisotropy vs Doping Level in High-Tc Cuprates,Phys.Rev.Lett.77(1996)727,1996.0
8548,Tl2.0Ba2.0Cu1.0O6.0,Tl2201,37.0,,,,PRL0770727,"C. Kendziora, M. Onellion, R.J. Kelley,",Superconducting Gap Anisotropy vs Doping Level in High-Tc Cuprates,Phys.Rev.Lett.77(1996)727,1996.0
8549,Bi2.0Sr2.0Ca1.0Cu2.0O8.0,Bi2212,90.0,,,,PRL0770727,"C. Kendziora, M. Onellion, R.J. Kelley,",Superconducting Gap Anisotropy vs Doping Level in High-Tc Cuprates,Phys.Rev.Lett.77(1996)727,1996.0
8560,Cu4.0Ba2.0Ca2.0O8.0,Cu1223,67.0,3.861,,14.76,PHC3080009,"H. Suematsu, H. Yamauchi, K. Isawa, M. Karppinen, T. Ito,",Optimization of the synthesis and tuning the oxygen content of the CuBa2Ca2Cu3O8+delta(Cu-1223:P) superconductor,"Physica.C,308(1998)",1998.0
8561,Cu4.0Ba2.0Ca2.0O8.0,Cu1223,78.0,3.863,,14.77,PHC3080009,"H. Suematsu, H. Yamauchi, K. Isawa, M. Karppinen, T. Ito,",Optimization of the synthesis and tuning the oxygen content of the CuBa2Ca2Cu3O8+delta(Cu-1223:P) superconductor,"Physica.C,308(1998)",1998.0
8562,Cu4.0Ba2.0Ca2.0O8.0,Cu1223,82.0,3.867,,14.78,PHC3080009,"H. Suematsu, H. Yamauchi, K. Isawa, M. Karppinen, T. Ito,",Optimization of the synthesis and tuning the oxygen content of the CuBa2Ca2Cu3O8+delta(Cu-1223:P) superconductor,"Physica.C,308(1998)",1998.0
8563,Cu4.0Ba2.0Ca2.0O8.0,Cu1223,100.0,3.866,,14.8,PHC3080009,"H. Suematsu, H. Yamauchi, K. Isawa, M. Karppinen, T. Ito,",Optimization of the synthesis and tuning the oxygen content of the CuBa2Ca2Cu3O8+delta(Cu-1223:P) superconductor,"Physica.C,308(1998)",1998.0
8564,Cu4.0Ba2.0Ca2.0O8.0,Cu1223,110.0,3.867,,,PHC3080009,"H. Suematsu, H. Yamauchi, K. Isawa, M. Karppinen, T. Ito,",Optimization of the synthesis and tuning the oxygen content of the CuBa2Ca2Cu3O8+delta(Cu-1223:P) superconductor,"Physica.C,308(1998)",1998.0
8565,Cu4.0Ba2.0Ca2.0O8.0,Cu1223,118.0,3.867,,,PHC3080009,"H. Suematsu, H. Yamauchi, K. Isawa, M. Karppinen, T. Ito,",Optimization of the synthesis and tuning the oxygen content of the CuBa2Ca2Cu3O8+delta(Cu-1223:P) superconductor,"Physica.C,308(1998)",1998.0
8566,Cu4.0Ba2.0Ca2.0O8.0,Cu1223,118.0,3.867,,,PHC3080009,"H. Suematsu, H. Yamauchi, K. Isawa, M. Karppinen, T. Ito,",Optimization of the synthesis and tuning the oxygen content of the CuBa2Ca2Cu3O8+delta(Cu-1223:P) superconductor,"Physica.C,308(1998)",1998.0
8571,Hg1.0Ba2.0Ca2.0Cu3.0O8.0,Hg1223,130.0,,,,PHC3090161,"A. Wisniewski, E.M. Kopnin, H. Schwer, J. Karpinski, M. Angst, R. Molinski, R. Puzniak, R. Szymczak,","Influence of Re substitution on the flux pinning in (Hg,Re)Ba2Ca2Cu3O8+delta single crystals","Physica C,309(1998)161-169",1998.0
8572,Hg1.0Ba2.0Ca2.0Cu3.0O8.0,Hg1223,120.0,,,,PHC3090161,"A. Wisniewski, E.M. Kopnin, H. Schwer, J. Karpinski, M. Angst, R. Molinski, R. Puzniak, R. Szymczak,","Influence of Re substitution on the flux pinning in (Hg,Re)Ba2Ca2Cu3O8+delta single crystals","Physica C,309(1998)161-169",1998.0
8573,Hg0.77Re0.23Ba2.0Ca2.0Cu3.0O8.0,Hg1223,130.0,,,,PHC3090161,"A. Wisniewski, E.M. Kopnin, H. Schwer, J. Karpinski, M. Angst, R. Molinski, R. Puzniak, R. Szymczak,","Influence of Re substitution on the flux pinning in (Hg,Re)Ba2Ca2Cu3O8+delta single crystals","Physica C,309(1998)161-169",1998.0
8575,Tl1.0Sr1.9Cr0.1Cu1.0O5.0,Tl1201,37.5,,,,PHC3090208,"B.R. Xu, K.W. Wong, Y. Xin,","New Tl 2201(Tl,Cr)2Sr2CuO6+ -delta phase material","Physica C,309(1998)208-214",1998.0
8576,Tl1.0Sr1.8Cr0.2Cu1.0O5.0,Tl1201,43.0,,,,PHC3090208,"B.R. Xu, K.W. Wong, Y. Xin,","New Tl 2201(Tl,Cr)2Sr2CuO6+ -delta phase material","Physica C,309(1998)208-214",1998.0
8577,Tl1.0Sr1.7Cr0.3Cu1.0O5.0,Tl1201,47.0,,,,PHC3090208,"B.R. Xu, K.W. Wong, Y. Xin,","New Tl 2201(Tl,Cr)2Sr2CuO6+ -delta phase material","Physica C,309(1998)208-214",1998.0
8578,Tl1.0Sr1.6Cr0.4Cu1.0O5.0,Tl1201,48.0,,,,PHC3090208,"B.R. Xu, K.W. Wong, Y. Xin,","New Tl 2201(Tl,Cr)2Sr2CuO6+ -delta phase material","Physica C,309(1998)208-214",1998.0
8591,Y1.0Ba2.0Cu3.0O6.94,Y123,93.0,,,,PRL0824918,"B. Podobnik, D. Mihailovic, D. Mihalovic, J. Demsar, Th. Wolf, Th. Wolf, V.V. Kabanov, V.V. Kobanov,","Superconducting Gap deltac, the Pseudogap deltap, and Pair Fluctuations above Tc in Overdoped Y1-xCaxBa2Cu3O7-delta from Femtosecond time-Domain Spectroscopy",Phys.Rev.Lett.82(1999)4918,1999.0
8592,Y0.9840000000000001Ca0.016Ba2.0Cu3.0O6.9860000000000015,Y123,89.5,,,,PRL0824918,"B. Podobnik, D. Mihailovic, D. Mihalovic, J. Demsar, Th. Wolf, Th. Wolf, V.V. Kabanov, V.V. Kobanov,","Superconducting Gap deltac, the Pseudogap deltap, and Pair Fluctuations above Tc in Overdoped Y1-xCaxBa2Cu3O7-delta from Femtosecond time-Domain Spectroscopy",Phys.Rev.Lett.82(1999)4918,1999.0
8593,Y0.899Ca0.10099999999999999Ba2.0Cu3.0O6.943,Y123,83.0,,,,PRL0824918,"B. Podobnik, D. Mihailovic, D. Mihalovic, J. Demsar, Th. Wolf, Th. Wolf, V.V. Kabanov, V.V. Kobanov,","Superconducting Gap deltac, the Pseudogap deltap, and Pair Fluctuations above Tc in Overdoped Y1-xCaxBa2Cu3O7-delta from Femtosecond time-Domain Spectroscopy",Phys.Rev.Lett.82(1999)4918,1999.0
8594,Y0.868Ca0.132Ba2.0Cu3.0O6.928,Y123,75.0,,,,PRL0824918,"B. Podobnik, D. Mihailovic, D. Mihalovic, J. Demsar, Th. Wolf, Th. Wolf, V.V. Kabanov, V.V. Kobanov,","Superconducting Gap deltac, the Pseudogap deltap, and Pair Fluctuations above Tc in Overdoped Y1-xCaxBa2Cu3O7-delta from Femtosecond time-Domain Spectroscopy",Phys.Rev.Lett.82(1999)4918,1999.0
8616,Gd1.4Ce0.6Sr2.0Cu2.0Ti1.0O10.0,,11.0,,,,PLA2450158,"Dan Goldschmidt, David B. Pulling, Howard A Blackstead, John D. Dow,",Observation of predicted superconductivity in Gd1.4Ce0.6Sr2Cu2TiOx with x=10,"Phys.Lett.A,245(1998)158",1998.0
8617,Tl2.0Ba2.0Cu1.0O6.0,Tl2201,86.0,,,,PHC3200009,"Dave G. Hinks, John F. Zasadzinski, K.E. Gray, Lutfi Ozyuzer, Ting-Wei Li, Zikri Yusof,",Tunneling spectroscopy of Tl2Ba2CuO6,"Physia C,320(1999)9-20",1999.0
8618,Nd1.0Ba2.0Cu3.0O6.98,Y123,91.0,3.8594,3.9163,11.7276,PHC3200087,"Amish G. Joshi, D.G. Kuberkar, R.G. Kulkarni,",Influence of hole-filling by La and hole-doping by Ca on the superconductivity of NdBa2Cu3O7-delta,"Physia C,320(1999)87-95",1999.0
8625,Nd0.9Ca0.1Ba0.6La0.4Cu3.0O6.7,Y123,54.5,3.8769,3.9222,11.6601,PHC3200087,"Amish G. Joshi, D.G. Kuberkar, R.G. Kulkarni,",Influence of hole-filling by La and hole-doping by Ca on the superconductivity of NdBa2Cu3O7-delta,"Physia C,320(1999)87-95",1999.0
8626,Nd0.8Ca0.2Ba0.6La0.4Cu3.0O6.72,Y123,72.0,3.8661,3.9131,11.6655,PHC3200087,"Amish G. Joshi, D.G. Kuberkar, R.G. Kulkarni,",Influence of hole-filling by La and hole-doping by Ca on the superconductivity of NdBa2Cu3O7-delta,"Physia C,320(1999)87-95",1999.0
8627,Nd0.7Ca0.3Ba0.6La0.4Cu3.0O6.79,Y123,75.0,3.8637,3.9116,11.7096,PHC3200087,"Amish G. Joshi, D.G. Kuberkar, R.G. Kulkarni,",Influence of hole-filling by La and hole-doping by Ca on the superconductivity of NdBa2Cu3O7-delta,"Physia C,320(1999)87-95",1999.0
8628,Nd0.6Ca0.4Ba0.6La0.4Cu3.0O6.83,Y123,84.0,3.8611,3.9226,11.6983,PHC3200087,"Amish G. Joshi, D.G. Kuberkar, R.G. Kulkarni,",Influence of hole-filling by La and hole-doping by Ca on the superconductivity of NdBa2Cu3O7-delta,"Physia C,320(1999)87-95",1999.0
8629,Nd0.5Ca0.5Ba0.6La0.4Cu3.0O6.77,Y123,80.5,3.8641,3.9207,11.6995,PHC3200087,"Amish G. Joshi, D.G. Kuberkar, R.G. Kulkarni,",Influence of hole-filling by La and hole-doping by Ca on the superconductivity of NdBa2Cu3O7-delta,"Physia C,320(1999)87-95",1999.0
8630,Nd0.4Ca0.6Ba0.6La0.4Cu3.0O6.71,Y123,78.5,3.8791,3.9307,11.6817,PHC3200087,"Amish G. Joshi, D.G. Kuberkar, R.G. Kulkarni,",Influence of hole-filling by La and hole-doping by Ca on the superconductivity of NdBa2Cu3O7-delta,"Physia C,320(1999)87-95",1999.0
8631,Ho1.0Ba2.0Cu3.0O7.0,Y123,90.7,,,,PHC3200173,"Z. Tomkowicz,",Trapping mechanism of superconductivity suppression induced by Pr substitution in the Ho1-xPrxBa2Cu3O7-delta system,"Physica C,320(1999)173-182",1999.0
8632,Ho0.95Pr0.05Ba2.0Cu3.0O7.0,Y123,60.5,,,,PHC3200173,"Z. Tomkowicz,",Trapping mechanism of superconductivity suppression induced by Pr substitution in the Ho1-xPrxBa2Cu3O7-delta system,"Physica C,320(1999)173-182",1999.0
8633,Ho0.9Pr0.1Ba2.0Cu3.0O7.0,Y123,86.7,,,,PHC3200173,"Z. Tomkowicz,",Trapping mechanism of superconductivity suppression induced by Pr substitution in the Ho1-xPrxBa2Cu3O7-delta system,"Physica C,320(1999)173-182",1999.0
8634,Ho0.85Pr0.15Ba2.0Cu3.0O7.0,Y123,81.2,,,,PHC3200173,"Z. Tomkowicz,",Trapping mechanism of superconductivity suppression induced by Pr substitution in the Ho1-xPrxBa2Cu3O7-delta system,"Physica C,320(1999)173-182",1999.0
8635,Ho0.8Pr0.2Ba2.0Cu3.0O7.0,Y123,75.6,,,,PHC3200173,"Z. Tomkowicz,",Trapping mechanism of superconductivity suppression induced by Pr substitution in the Ho1-xPrxBa2Cu3O7-delta system,"Physica C,320(1999)173-182",1999.0
8636,Ho0.75Pr0.25Ba2.0Cu3.0O7.0,Y123,67.5,,,,PHC3200173,"Z. Tomkowicz,",Trapping mechanism of superconductivity suppression induced by Pr substitution in the Ho1-xPrxBa2Cu3O7-delta system,"Physica C,320(1999)173-182",1999.0
8637,Ho0.7Pr0.3Ba2.0Cu3.0O7.0,Y123,60.0,,,,PHC3200173,"Z. Tomkowicz,",Trapping mechanism of superconductivity suppression induced by Pr substitution in the Ho1-xPrxBa2Cu3O7-delta system,"Physica C,320(1999)173-182",1999.0
8638,Ho0.65Pr0.35Ba2.0Cu3.0O7.0,Y123,53.4,,,,PHC3200173,"Z. Tomkowicz,",Trapping mechanism of superconductivity suppression induced by Pr substitution in the Ho1-xPrxBa2Cu3O7-delta system,"Physica C,320(1999)173-182",1999.0
8639,Ho0.6Pr0.4Ba2.0Cu3.0O7.0,Y123,44.0,,,,PHC3200173,"Z. Tomkowicz,",Trapping mechanism of superconductivity suppression induced by Pr substitution in the Ho1-xPrxBa2Cu3O7-delta system,"Physica C,320(1999)173-182",1999.0
8640,Ho0.55Pr0.45Ba2.0Cu3.0O7.0,Y123,39.8,,,,PHC3200173,"Z. Tomkowicz,",Trapping mechanism of superconductivity suppression induced by Pr substitution in the Ho1-xPrxBa2Cu3O7-delta system,"Physica C,320(1999)173-182",1999.0
8641,Ho0.5Pr0.5Ba2.0Cu3.0O7.0,Y123,28.3,,,,PHC3200173,"Z. Tomkowicz,",Trapping mechanism of superconductivity suppression induced by Pr substitution in the Ho1-xPrxBa2Cu3O7-delta system,"Physica C,320(1999)173-182",1999.0
8642,Ho0.48Pr0.52Ba2.0Cu3.0O7.0,Y123,25.8,,,,PHC3200173,"Z. Tomkowicz,",Trapping mechanism of superconductivity suppression induced by Pr substitution in the Ho1-xPrxBa2Cu3O7-delta system,"Physica C,320(1999)173-182",1999.0
8643,Ho0.45Pr0.55Ba2.0Cu3.0O7.0,Y123,20.7,,,,PHC3200173,"Z. Tomkowicz,",Trapping mechanism of superconductivity suppression induced by Pr substitution in the Ho1-xPrxBa2Cu3O7-delta system,"Physica C,320(1999)173-182",1999.0
8656,Y1.0Ba2.0Cu3.0O7.0,Y123,90.5,,,,PHC3200245,"B.J. Mean, D.H. Kim, H.B. Kim, H.S. Lee, Joung-Sook Cho, K.H. Lee, K.S. Han, Moohee Lee, S.W. Seo, T.K. Park, W.C. Lee,",Suppression of antiferromagnetic spin fluctuation in Zn-substituted YBa2Cu3O7,"Physica C,320(1999)245-252",1999.0
8657,Y1.0Cu2.99Zn0.01O7.0,Y123,86.6,,,,PHC3200245,"B.J. Mean, D.H. Kim, H.B. Kim, H.S. Lee, Joung-Sook Cho, K.H. Lee, K.S. Han, Moohee Lee, S.W. Seo, T.K. Park, W.C. Lee,",Suppression of antiferromagnetic spin fluctuation in Zn-substituted YBa2Cu3O7,"Physica C,320(1999)245-252",1999.0
8658,Y1.0Cu2.98Zn0.02O7.0,Y123,84.5,,,,PHC3200245,"B.J. Mean, D.H. Kim, H.B. Kim, H.S. Lee, Joung-Sook Cho, K.H. Lee, K.S. Han, Moohee Lee, S.W. Seo, T.K. Park, W.C. Lee,",Suppression of antiferromagnetic spin fluctuation in Zn-substituted YBa2Cu3O7,"Physica C,320(1999)245-252",1999.0
8659,Y1.0Cu2.97Zn0.03O7.0,Y123,81.5,,,,PHC3200245,"B.J. Mean, D.H. Kim, H.B. Kim, H.S. Lee, Joung-Sook Cho, K.H. Lee, K.S. Han, Moohee Lee, S.W. Seo, T.K. Park, W.C. Lee,",Suppression of antiferromagnetic spin fluctuation in Zn-substituted YBa2Cu3O7,"Physica C,320(1999)245-252",1999.0
8665,La3.1Y0.2Ca0.4Ba3.3Cu7.0O16.529,3137,55.0,3.8939999999999997,,11.659,PHC3190181,"A. Sequeira, H. Rajagopal, M.V. Subbarao, R.G. Kulkarni,",Structural studies of the superconducting La3.5-x-yYyCa2xBa3.5-xCu7Oz system,"Physia C,319(1999)181-188",1999.0
8666,La5.8Y0.4Ca0.8Ba3.1Cu7.0O16.548,3137,74.0,3.873,,11.623,PHC3190181,"A. Sequeira, H. Rajagopal, M.V. Subbarao, R.G. Kulkarni,",Structural studies of the superconducting La3.5-x-yYyCa2xBa3.5-xCu7Oz system,"Physia C,319(1999)181-188",1999.0
8667,La2.5Y0.5Ca1.0Ba3.0Cu7.0O16.552,3137,80.0,3.862,,11.600999999999999,PHC3190181,"A. Sequeira, H. Rajagopal, M.V. Subbarao, R.G. Kulkarni,",Structural studies of the superconducting La3.5-x-yYyCa2xBa3.5-xCu7Oz system,"Physia C,319(1999)181-188",1999.0
8668,La2.1Y0.7Ca1.4Ba2.8Cu7.0O16.433,3137,79.0,3.839,,11.493,PHC3190181,"A. Sequeira, H. Rajagopal, M.V. Subbarao, R.G. Kulkarni,",Structural studies of the superconducting La3.5-x-yYyCa2xBa3.5-xCu7Oz system,"Physia C,319(1999)181-188",1999.0
8669,Hg0.8Bi0.2Sr2.0Ca2.0Cu3.0O8.35,Hg1223,102.0,3.8067,,15.2993,PHC3190209,"E. Kandyel, S. Adachi, S. Tajima, X.-J. Wu,",High-prssure synthesis and heat treatments of (Hg1-xBix)Sr2Ca2Cu3Oy,"Physia C,319(1999)209-218",1999.0
8670,Hg0.7Bi0.3Sr2.0Ca2.0Cu3.0O8.35,Hg1223,107.0,3.8185,,15.2911,PHC3190209,"E. Kandyel, S. Adachi, S. Tajima, X.-J. Wu,",High-prssure synthesis and heat treatments of (Hg1-xBix)Sr2Ca2Cu3Oy,"Physia C,319(1999)209-218",1999.0
8671,Hg0.5Bi0.5Sr2.0Ca2.0Cu3.0O8.35,Hg1223,107.0,3.826,,15.2534,PHC3190209,"E. Kandyel, S. Adachi, S. Tajima, X.-J. Wu,",High-prssure synthesis and heat treatments of (Hg1-xBix)Sr2Ca2Cu3Oy,"Physia C,319(1999)209-218",1999.0
8672,Hg0.7Bi0.3Sr2.0Ca2.0Cu3.0O8.15,Hg1223,108.0,,,,PHC3190209,"E. Kandyel, S. Adachi, S. Tajima, X.-J. Wu,",High-prssure synthesis and heat treatments of (Hg1-xBix)Sr2Ca2Cu3Oy,"Physia C,319(1999)209-218",1999.0
8673,Hg0.7Bi0.3Sr2.0Ca2.0Cu3.0O8.65,Hg1223,104.0,,,,PHC3190209,"E. Kandyel, S. Adachi, S. Tajima, X.-J. Wu,",High-prssure synthesis and heat treatments of (Hg1-xBix)Sr2Ca2Cu3Oy,"Physia C,319(1999)209-218",1999.0
8674,Hg0.7Bi0.3Sr2.0Ca2.0Cu3.0O8.15,Hg1223,112.0,,,,PHC3190209,"E. Kandyel, S. Adachi, S. Tajima, X.-J. Wu,",High-prssure synthesis and heat treatments of (Hg1-xBix)Sr2Ca2Cu3Oy,"Physia C,319(1999)209-218",1999.0
8675,Nd1.0Ba1.0Ca1.0Cu3.0O7.0,1113,37.0,3.866,,11.6237,PHC3160113,"A.V. Narlikar, Claudio A. Cardoso, O.F. de Lima, Rajvir Singh, S.K. Malik, V.P.S. Awana, W.B. Yelon,",Suppression of superconductivity with Pr substitution in Nd1-xPrxBaCaCuO7 system,"Physica C,316(1999)113-118",1999.0
8676,Nd0.9Pr0.1Ba1.0Ca1.0Cu3.0O7.0,1113,35.0,,,,PHC3160113,"A.V. Narlikar, Claudio A. Cardoso, O.F. de Lima, Rajvir Singh, S.K. Malik, V.P.S. Awana, W.B. Yelon,",Suppression of superconductivity with Pr substitution in Nd1-xPrxBaCaCuO7 system,"Physica C,316(1999)113-118",1999.0
8677,Nd0.75Pr0.25Ba1.0Ca1.0Cu3.0O7.0,1113,26.0,,,,PHC3160113,"A.V. Narlikar, Claudio A. Cardoso, O.F. de Lima, Rajvir Singh, S.K. Malik, V.P.S. Awana, W.B. Yelon,",Suppression of superconductivity with Pr substitution in Nd1-xPrxBaCaCuO7 system,"Physica C,316(1999)113-118",1999.0
8680,Y1.0Ba2.0Cu3.0O6.41,Y123,10.1,,,,PHC3160021,"Arvydas P. Paulikas, Boyd W. Veal, James S. Schilling, Vladimir G. Tissen, Yong Wang,",Pressure dependence of Tc in strongly underdoped YBa2Cu3O6.41 as a function of pressure-temperature history,"Physica C,316(1999)21-26",1999.0
8681,La1.86K0.14Cu1.0O3.97,T,33.0,3.7683,,13.259,PHC3120061,"R. Schollhorn, W. Gunther, W. Paulus,","Correlation between synthesis, stoichiometry, structure and superconductivity of La2-xKxCuO4-delta","Physica.C,312(1998)61-70",1999.0
8697,Ca2.0Ba2.0Cu3.0O9.0,Ca1223,107.0,3.85,,16.5,PHC3150227,"B. Raveau, C.W. Chu, D.K. Ross, I. Rusakova, L. Gao, M. Hervieu, N.L. Wu, Y. Cao, Y.Y. Sun, Y.Y. Xue, Z.L. Du,",Observation and identification of a 107 K superconducting family in the CaBa2Ca2Cu3O9-delta system,"Physica C,315(1999)227-234",1999.0
8698,B1.0Sr2.0Ca2.0Cu3.0O9.0,B1223,75.0,3.821,,13.854000000000001,PHC2540131,"E. Takayama-Muromachi, T. Kawashima, Y. Matsui,","New series of oxide superconductors, BSr2Can-1CunO2n+3 (n=3-5), prepared at high pressure","Physica C,254(1995)131-136",1995.0
8699,B1.0Sr2.0Ca4.0Cu5.0O13.0,B1245,85.0,3.8369999999999997,,20.22,PHC2540131,"E. Takayama-Muromachi, T. Kawashima, Y. Matsui,","New series of oxide superconductors, BSr2Can-1CunO2n+3 (n=3-5), prepared at high pressure","Physica C,254(1995)131-136",1995.0
8700,B1.0Sr2.0Ca3.0Cu4.0O11.0,B1234,110.0,3.8359,,17.082,PHC2410137,"E.Takayama-Muromachi, K.Kosuda, Y.Matsui,","New oxyborate superconductor,BSr2Ca3Cu4O11(Tc=110K) prepared at high pressure","Physica C.,241(1995)137-141",1995.0
8701,Cu0.5C0.5Ba2.0Ca2.0Cu3.0O9.0,CuC1223,67.0,3.859,,14.765999999999998,PHC2240069,"E.Takayama-Muromachi, T.Kawashima, Y.Matsui,","New oxycarbonate superconductors (Cu0.5C0.5)Ba2Can-1CunO2n+3 (n=3,4) prepared at high pressure","Physica C, 224(1994)69-74",1994.0
8702,Cu0.5C0.5Ba2.0Ca3.0Cu4.0O11.0,CuC1224,117.0,3.855,,17.93,PHC2240069,"E.Takayama-Muromachi, T.Kawashima, Y.Matsui,","New oxycarbonate superconductors (Cu0.5C0.5)Ba2Can-1CunO2n+3 (n=3,4) prepared at high pressure","Physica C, 224(1994)69-74",1994.0
8703,C1.0Ca3.0Cu2.0O7.1,C1212,47.0,3.842,,10.335999999999999,PHC2880185,"A.T. Matveev, E. Takayama-Muromachi, S. Yamaoka, Y. Matsui,",High-pressure synthesis of a new oxycarbonate superconductor CCa3Cu2O7+Delta,"Physica C,288(1997)185-189",1997.0
8706,Cu0.25C0.75Ca3.0Cu2.0O6.85,C1212,47.0,,,,PHC2880185,"A.T. Matveev, E. Takayama-Muromachi, S. Yamaoka, Y. Matsui,",High-pressure synthesis of a new oxycarbonate superconductor CCa3Cu2O7+Delta,"Physica C,288(1997)185-189",1997.0
8707,Cu0.5C0.5Ca3.0Cu2.0O6.6,C1212,57.0,,,,PHC2880185,"A.T. Matveev, E. Takayama-Muromachi, S. Yamaoka, Y. Matsui,",High-pressure synthesis of a new oxycarbonate superconductor CCa3Cu2O7+Delta,"Physica C,288(1997)185-189",1997.0
8709,Ge0.3Cu0.7Sr2.0Ca2.9Y0.1Cu4.0O11.1,M1234,89.0,3.8411,,17.733,PHC2740048,"A.T. Matveev, E. Takayama-Muromachi, J. Ramirez-Castellanos, Y. Matsui,","New high-Tc superconductors(GezCu1-z)Sr2Can-1-xYxCunOy (n=4,6) prepared at high pressure","Physica.C,274(1997)48-54",1997.0
8711,Cu0.5P0.5Sr2.0Ca2.0Cu3.0O9.25,Cu1245,82.0,,,,PHC2730072,"E. Takayama-Muromachi, M.Isobe, Y. Matsui,","New series of oxyphosphate superconductors (Cu0.5P0.5)Sr2(Ca,Y)n-1CunOy [(Cu,P)-12(n-1)n,n=3-6] prepared under high pressure","Physica.C,273(1996)72-82",1996.0
8712,Cu0.5P0.5Sr2.0Ca1.9Y0.1Cu3.0O9.3,Cu1234,84.0,,,,PHC2730072,"E. Takayama-Muromachi, M.Isobe, Y. Matsui,","New series of oxyphosphate superconductors (Cu0.5P0.5)Sr2(Ca,Y)n-1CunOy [(Cu,P)-12(n-1)n,n=3-6] prepared under high pressure","Physica.C,273(1996)72-82",1996.0
8713,Cu0.5P0.5Sr2.0Ca1.8Y0.2Cu3.0O9.35,Cu1234,70.0,,,,PHC2730072,"E. Takayama-Muromachi, M.Isobe, Y. Matsui,","New series of oxyphosphate superconductors (Cu0.5P0.5)Sr2(Ca,Y)n-1CunOy [(Cu,P)-12(n-1)n,n=3-6] prepared under high pressure","Physica.C,273(1996)72-82",1996.0
8714,Cu0.5P0.5Sr2.0Ca1.7Y0.3Cu3.0O9.4,Cu1212,50.0,,,,PHC2730072,"E. Takayama-Muromachi, M.Isobe, Y. Matsui,","New series of oxyphosphate superconductors (Cu0.5P0.5)Sr2(Ca,Y)n-1CunOy [(Cu,P)-12(n-1)n,n=3-6] prepared under high pressure","Physica.C,273(1996)72-82",1996.0
8715,Cu0.5P0.5Sr2.0Ca1.9Y0.1Cu3.0O9.4,Cu1234,84.0,,,,PHC2730072,"E. Takayama-Muromachi, M.Isobe, Y. Matsui,","New series of oxyphosphate superconductors (Cu0.5P0.5)Sr2(Ca,Y)n-1CunOy [(Cu,P)-12(n-1)n,n=3-6] prepared under high pressure","Physica.C,273(1996)72-82",1996.0
8716,Cu0.5P0.5Sr2.0Ca1.8Y0.2Cu3.0O9.25,Cu1223,72.0,,,,PHC2730072,"E. Takayama-Muromachi, M.Isobe, Y. Matsui,","New series of oxyphosphate superconductors (Cu0.5P0.5)Sr2(Ca,Y)n-1CunOy [(Cu,P)-12(n-1)n,n=3-6] prepared under high pressure","Physica.C,273(1996)72-82",1996.0
8717,Cu0.5P0.5Sr2.0Ca1.8Y0.2Cu3.0O9.45,Cu1223,74.0,,,,PHC2730072,"E. Takayama-Muromachi, M.Isobe, Y. Matsui,","New series of oxyphosphate superconductors (Cu0.5P0.5)Sr2(Ca,Y)n-1CunOy [(Cu,P)-12(n-1)n,n=3-6] prepared under high pressure","Physica.C,273(1996)72-82",1996.0
8718,Cu0.5P0.5Sr2.0Ca1.8Y0.2Cu3.0O9.55,Cu1223,80.0,,,,PHC2730072,"E. Takayama-Muromachi, M.Isobe, Y. Matsui,","New series of oxyphosphate superconductors (Cu0.5P0.5)Sr2(Ca,Y)n-1CunOy [(Cu,P)-12(n-1)n,n=3-6] prepared under high pressure","Physica.C,273(1996)72-82",1996.0
8719,Cu0.5P0.5Sr2.0Ca1.8Y0.2Cu3.0O9.25,Cu1223,68.0,,,,PHC2730072,"E. Takayama-Muromachi, M.Isobe, Y. Matsui,","New series of oxyphosphate superconductors (Cu0.5P0.5)Sr2(Ca,Y)n-1CunOy [(Cu,P)-12(n-1)n,n=3-6] prepared under high pressure","Physica.C,273(1996)72-82",1996.0
8720,Cu0.5P0.5Sr2.0Ca1.8Y0.2Cu3.0O9.35,Cu1223,72.0,,,,PHC2730072,"E. Takayama-Muromachi, M.Isobe, Y. Matsui,","New series of oxyphosphate superconductors (Cu0.5P0.5)Sr2(Ca,Y)n-1CunOy [(Cu,P)-12(n-1)n,n=3-6] prepared under high pressure","Physica.C,273(1996)72-82",1996.0
8721,Cu0.5P0.5Sr2.0Ca1.8Y0.2Cu3.0O9.45,Cu1223,76.0,,,,PHC2730072,"E. Takayama-Muromachi, M.Isobe, Y. Matsui,","New series of oxyphosphate superconductors (Cu0.5P0.5)Sr2(Ca,Y)n-1CunOy [(Cu,P)-12(n-1)n,n=3-6] prepared under high pressure","Physica.C,273(1996)72-82",1996.0
8722,Cu0.5P0.5Sr2.0Ca1.8Y0.2Cu3.0O9.55,Cu1223,80.0,,,,PHC2730072,"E. Takayama-Muromachi, M.Isobe, Y. Matsui,","New series of oxyphosphate superconductors (Cu0.5P0.5)Sr2(Ca,Y)n-1CunOy [(Cu,P)-12(n-1)n,n=3-6] prepared under high pressure","Physica.C,273(1996)72-82",1996.0
8723,La2.0Cu1.0O4.0,T,35.0,,,,PHC1730009,"D.L.YATES, J.A.WILSON, J.RYDER, L.AFALFIZ, P.A.MIDGLEY, R.EXLEY, R.J.BEYNON,",CHARACTERISTICS OF MIXED PHASE SUPERCONDUCTIVITY IN OXYGENATEDLA2CUO4+Z,"PHYSICA C,173(1991)9",1991.0
8728,La2.0Cu1.0O4.03,T,34.0,,,,PR05400572,"D.C. Johnston, F.C. Chou,",Phase separasion and oxygen diffusion in electrochemically oxidized La2CuO4+: A static magnetic susceptibility study,"Phys.Rev.B,54(1996)572",1996.0
8729,La2.0Cu1.0O4.044,T,34.0,,,,PR05400572,"D.C. Johnston, F.C. Chou,",Phase separasion and oxygen diffusion in electrochemically oxidized La2CuO4+: A static magnetic susceptibility study,"Phys.Rev.B,54(1996)572",1996.0
8730,La2.0Cu1.0O4.065,T,34.0,,,,PR05400572,"D.C. Johnston, F.C. Chou,",Phase separasion and oxygen diffusion in electrochemically oxidized La2CuO4+: A static magnetic susceptibility study,"Phys.Rev.B,54(1996)572",1996.0
8731,La2.0Cu1.0O4.11,T,42.0,,,,PR05400572,"D.C. Johnston, F.C. Chou,",Phase separasion and oxygen diffusion in electrochemically oxidized La2CuO4+: A static magnetic susceptibility study,"Phys.Rev.B,54(1996)572",1996.0
8732,La2.0Cu1.0O4.032,T,30.0,,,,PR0414062,"J.D.THOMPSON, J.E.SCHIRBER, M.F.HUNDLEY, S.-W.CHEONG, Z.FISK,",PHASE SEPARATION IN A HIGH-PRESSURE-OXYGENATED LA2CUO4+Z CRYSTAL: EVIDENCE FROM ANISOTROPIC ELECTRONIC TRANSPORT AND MAGNETIC SUSCEPTIBILITY,"PHYS.REV.B,41(1990)4062",1990.0
8734,Pb1.0Sr2.0Cu1.0O5.0,Pb1201,20.0,,,,JJP0380283,"Michio NAITO, Shin-ichi KARIMOTO,",New Superconducting PbSr2CuO5+delta Prepared by a Novel Low-Temperature Synthetic Route Using Molecular Beam Epitaxy,Jpn.J.Appl.Phys.Lett.38(1999)L283-L285,1999.0
8735,Pb1.0Sr2.0Cu1.0O5.0,Pb1201,40.0,,,,JJP0380283,"Michio NAITO, Shin-ichi KARIMOTO,",New Superconducting PbSr2CuO5+delta Prepared by a Novel Low-Temperature Synthetic Route Using Molecular Beam Epitaxy,Jpn.J.Appl.Phys.Lett.38(1999)L283-L285,1999.0
8736,Pb1.0Sr2.0Cu1.0O5.0,Pb1201,40.0,,,,JJP0380283,"Michio NAITO, Shin-ichi KARIMOTO,",New Superconducting PbSr2CuO5+delta Prepared by a Novel Low-Temperature Synthetic Route Using Molecular Beam Epitaxy,Jpn.J.Appl.Phys.Lett.38(1999)L283-L285,1999.0
8743,Y0.14Tm0.85Ba2.0Cu3.0O7.0,Y123,91.0,,,,PHC3130001,"A. Yu. Didyk, F. Herlach, I.N. Goncharov, J. Vanacken, K. Rosseel, L. Trappeniers, L. Weckhuysen, L.I. Leonyuk, V.V. Moshchalkov, W. Boon, Y. Bruynseraede,","Critical currents, pinning forces and irreversibility fields in (YxTm1-x)Ba2Cu3O7 single crystals with columnar defects in fields up to 50T","Physica C,313(1999)1-10",1999.0
8744,La2.5Y0.5Ca1.0Ba3.0Cu7.0Fe7.0O16.574,3137,80.0,3.8628,,11.6047,PHC3130041,"D.G. Kuberkar, M.V. Subbarao, R.G. Kulkarni,",Superconducting properties of the Fe-substituted La2.5T0.5CaBa3(Cu1-xFex)7Oz perovskite,"Physica C,313(1999)41-48",1999.0
8745,La2.5Y0.5Ca1.0Ba3.0Cu6.86Fe0.14O16.578,3137,77.0,3.8892,,11.6047,PHC3130041,"D.G. Kuberkar, M.V. Subbarao, R.G. Kulkarni,",Superconducting properties of the Fe-substituted La2.5T0.5CaBa3(Cu1-xFex)7Oz perovskite,"Physica C,313(1999)41-48",1999.0
8746,La2.5Y0.5Ca1.0Ba3.0Cu6.72Fe0.28O16.592,3137,70.0,3.8815,,11.6281,PHC3130041,"D.G. Kuberkar, M.V. Subbarao, R.G. Kulkarni,",Superconducting properties of the Fe-substituted La2.5T0.5CaBa3(Cu1-xFex)7Oz perovskite,"Physica C,313(1999)41-48",1999.0
8747,La2.5Y0.5Ca1.0Ba3.0Cu6.58Fe0.42O16.599,3137,68.0,3.8694,,11.6047,PHC3130041,"D.G. Kuberkar, M.V. Subbarao, R.G. Kulkarni,",Superconducting properties of the Fe-substituted La2.5T0.5CaBa3(Cu1-xFex)7Oz perovskite,"Physica C,313(1999)41-48",1999.0
8748,La2.5Y0.5Ca1.0Ba3.0Cu6.44Fe0.56O16.617,3137,58.0,3.8727,,11.6031,PHC3130041,"D.G. Kuberkar, M.V. Subbarao, R.G. Kulkarni,",Superconducting properties of the Fe-substituted La2.5T0.5CaBa3(Cu1-xFex)7Oz perovskite,"Physica C,313(1999)41-48",1999.0
8749,La2.5Y0.5Ca1.0Ba3.0Cu6.3Fe0.7O16.627,3137,51.0,3.8694,,11.6125,PHC3130041,"D.G. Kuberkar, M.V. Subbarao, R.G. Kulkarni,",Superconducting properties of the Fe-substituted La2.5T0.5CaBa3(Cu1-xFex)7Oz perovskite,"Physica C,313(1999)41-48",1999.0
8750,La2.5Y0.5Ca1.0Ba3.0Cu6.16Fe0.84O16.634,3137,41.0,,,,PHC3130041,"D.G. Kuberkar, M.V. Subbarao, R.G. Kulkarni,",Superconducting properties of the Fe-substituted La2.5T0.5CaBa3(Cu1-xFex)7Oz perovskite,"Physica C,313(1999)41-48",1999.0
8770,Y1.0Ba2.0Cu3.0O6.95,Y123,91.0,3.818,3.89,11.665999999999999,PSS0411363,"M.V.Elizarova, V.E.Gasumyantz,",,Fizika tverdogo tera (Phys. Of the Solid State) 41(1999)1363,1999.0
