Repository: CompRhys/apical

# Data Guide

In all cases whilst compiling this data we have been careful to include as much meta-information as possible to allow data to be traced back to it's original sources. For SuperCon this takes the form of the SuperCon "num :" reference id and then the source publication details. For ICSD we provide the ICSD collection code.

We acknowledge the Japanese National Institute for Materials Science for maintaining the [SuperCon](https://supercon.nims.go.jp/index_en.html) database as well as FIZ Karlsruhe GmbH for maintaining [ICSD](https://www.fiz-karlsruhe.de/en/produkte-und-dienstleistungen/inorganic-crystal-structure-database-icsd).

File: processed-data/super_fam.csv (part 30 of 36)
num :,element :,name :,str3 :,tc :,lata :,latb :,latc :,refno :,ma1 :,ma2 :,mb1 :,mb2 :,mc1 :,mc2 :,md1 :,md2 :,me1 :,me2 :,mf1 :,mf2 :,mg1 :,mg2 :,mh1 :,mh2 :,mi1 :,mi2 :,mo1 :,mo2 :,oz :,composition :
34123,Y0.4La0.6Ba2Cu3O6.99,"(Y,La)Ba2Cu3Oz",Y123,85.0,3.8561,3.9095,11.749,P068064502,Y,0.4,La,0.6,Ba,2.0,Cu,3.0,,,,,,,,,,,O,6.99,6.99,Y0.4La0.6Ba2.0Cu3.0O6.99
34124,Y0.3La0.7Ba2Cu3O6.98,"(Y,La)Ba2Cu3Oz",Y123,82.0,3.8666,3.9165,11.777999999999999,P068064502,Y,0.3,La,0.7,Ba,2.0,Cu,3.0,,,,,,,,,,,O,6.98,6.98,Y0.3La0.7Ba2.0Cu3.0O6.98
34125,Y0.2La0.8Ba2Cu3O7,"(Y,La)Ba2Cu3Oz",Y123,81.0,3.8694,3.9167,11.777000000000001,P068064502,Y,0.2,La,0.8,Ba,2.0,Cu,3.0,,,,,,,,,,,O,7.0,7.0,Y0.2La0.8Ba2.0Cu3.0O7.0
34126,Y0.1La0.9Ba2Cu3O7.05,"(Y,La)Ba2Cu3Oz",Y123,79.0,3.8822,3.9269,11.805,P068064502,Y,0.1,La,0.9,Ba,2.0,Cu,3.0,,,,,,,,,,,O,7.05,7.05,Y0.1La0.9Ba2.0Cu3.0O7.05
34127,La1Ba2Cu3O6.95,LaBa2Cu3Oz,Y123,74.0,3.8911,3.9330000000000003,11.808,P068064502,La,1.0,Ba,2.0,Cu,3.0,,,,,,,,,,,,,O,6.95,6.95,La1.0Ba2.0Cu3.0O6.95
34130,Mo1Sr2Sm1.5Ce1Cu2O10,"MoSr2(Sm,Ce)2Cu2O10",Ru1222,18.0,3.8480000000000003,,28.43,P068064507,Mo,1.0,Sr,2.0,Sm,1.5,Ce,1.0,Cu,2.0,,,,,,,,,O,10.0,,Mo1.0Sr2.0Sm1.5Ce1.0Cu2.0O10.0
34131,Mo1Sr2Eu1.5Ce1Cu2O10,"MoSr2(Eu,Ce)2Cu2O10",Ru1222,23.0,3.838,,28.41,P068064507,Mo,1.0,Sr,2.0,Eu,1.5,Ce,1.0,Cu,2.0,,,,,,,,,O,10.0,,Mo1.0Sr2.0Eu1.5Ce1.0Cu2.0O10.0
34140,Ru1Sr2Gd1Cu2O8,RuSr2GdCu2O8,Ru1212,36.7,,,,P068064514,Ru,1.0,Sr,2.0,Gd,1.0,Cu,2.0,,,,,,,,,,,O,8.0,,Ru1.0Sr2.0Gd1.0Cu2.0O8.0
34141,Ru0.6Sn0.4Sr2Gd1Cu2O8,"(Ru,Sn)Sr2GdCu2O8",Ru1212,18.05,,,,P068064514,Ru,0.6,Sn,0.4,Sr,2.0,Gd,1.0,Cu,2.0,,,,,,,,,O,8.0,,Ru0.6Sn0.4Sr2.0Gd1.0Cu2.0O8.0
34142,Ru0.8Sn0.2Sr2Gd1Cu2O8,"(Ru,Sn)Sr2GdCu2O8",Ru1212,38.2,,,,P068064514,Ru,0.8,Sn,0.2,Sr,2.0,Gd,1.0,Cu,2.0,,,,,,,,,O,8.0,,Ru0.8Sn0.2Sr2.0Gd1.0Cu2.0O8.0
34143,Ru0.925Sn0.075Sr2Gd1Cu2O8,"(Ru,Sn)Sr2GdCu2O8",Ru1212,37.8,,,,P068064514,Ru,0.925,Sn,0.075,Sr,2.0,Gd,1.0,Cu,2.0,,,,,,,,,O,8.0,,Ru0.925Sn0.075Sr2.0Gd1.0Cu2.0O8.0
34144,Ru0.975Sn0.025Sr2Gd1Cu2O8,"(Ru,Sn)Sr2GdCu2O8",Ru1212,36.9,,,,P068064514,Ru,0.975,Sn,0.025,Sr,2.0,Gd,1.0,Cu,2.0,,,,,,,,,O,8.0,,Ru0.975Sn0.025Sr2.0Gd1.0Cu2.0O8.0
34146,Ru0.9Nb0.1Sr2Gd1Cu2O8,"(Ru,Nb)Sr2GdCu2O8",Ru1212,11.65,,,,P068064514,Ru,0.9,Nb,0.1,Sr,2.0,Gd,1.0,Cu,2.0,,,,,,,,,O,8.0,,Ru0.9Nb0.1Sr2.0Gd1.0Cu2.0O8.0
34149,Ru1Sr2Eu1Cu2O8,RuSr2EuCu2O8,Ru1212,30.0,,,,P068064514,Ru,1.0,Sr,2.0,Eu,1.0,Cu,2.0,,,,,,,,,,,O,8.0,,Ru1.0Sr2.0Eu1.0Cu2.0O8.0
34150,Ru1Sr2Gd0.6Dy0.4Cu2O8,"RuSr2(Gd,Dy)Cu2O8",Ru1212,43.25,,,,P068064514,Ru,1.0,Sr,2.0,Gd,0.6,Dy,0.4,Cu,2.0,,,,,,,,,O,8.0,,Ru1.0Sr2.0Gd0.6Dy0.4Cu2.0O8.0
34151,Ru1Sr2Gd0.9Y0.1Cu2O8,"RuSr2(Gd,Y)Cu2O8",Ru1212,32.2,,,,P068064514,Ru,1.0,Sr,2.0,Gd,0.9,Y,0.1,Cu,2.0,,,,,,,,,O,8.0,,Ru1.0Sr2.0Gd0.9Y0.1Cu2.0O8.0
34152,Ru1Sr2Gd1Cu1.9Li0.1O8,"RuSr2Gd(Cu,Li)2O8",Ru1212,19.0,,,,P068064514,Ru,1.0,Sr,2.0,Gd,1.0,Cu,1.9,Li,0.1,,,,,,,,,O,8.0,,Ru1.0Sr2.0Gd1.0Cu1.9Li0.1O8.0
34154,Pr1.86Ce0.14Cu1O4,"(Pr,Ce)2CuO4",T',21.0,,,,P068094507,Pr,1.86,Ce,0.14,Cu,1.0,,,,,,,,,,,,,O,4.0,,Pr1.86Ce0.14Cu1.0O4.0
34155,Pr1.85Ce0.15Cu1O4,"(Pr,Ce)2CuO4",T',23.0,,,,P068094507,Pr,1.85,Ce,0.15,Cu,1.0,,,,,,,,,,,,,O,4.0,,Pr1.85Ce0.15Cu1.0O4.0
34156,Pr1.83Ce0.17Cu1O4,"(Pr,Ce)2CuO4",T',13.0,,,,P068094507,Pr,1.83,Ce,0.17,Cu,1.0,,,,,,,,,,,,,O,4.0,,Pr1.83Ce0.17Cu1.0O4.0
34162,La1.48Nd0.4Sr0.12Cu1O4,"(La,Nd,Sr)2CuO4",T,11.0,,,,P068104520,La,1.48,Nd,0.4,Sr,0.12,Cu,1.0,,,,,,,,,,,O,4.0,,La1.48Nd0.4Sr0.12Cu1.0O4.0
34163,La1.45Nd0.4Sr0.15Cu1O4,"(La,Nd,Sr)2CuO4",T,15.0,,,,P068104520,La,1.45,Nd,0.4,Sr,0.15,Cu,1.0,,,,,,,,,,,O,4.0,,La1.45Nd0.4Sr0.15Cu1.0O4.0
34165,Gd1Ba2Cu3O6.99,GdBa2Cu3Oz,Y123,90.9,3.847,3.89,11.696,P068104516,Gd,1.0,Ba,2.0,Cu,3.0,,,,,,,,,,,,,O,6.99,6.99,Gd1.0Ba2.0Cu3.0O6.99
34166,Gd1Ba1.95Pr0.05Cu3O7.03,"Gd(Ba,Pr)2Cu3Oz",Y123,86.8,3.847,3.889,11.692,P068104516,Gd,1.0,Ba,1.95,Pr,0.05,Cu,3.0,,,,,,,,,,,O,7.03,7.03,Gd1.0Ba1.95Pr0.05Cu3.0O7.03
34167,Gd1Ba1.9Pr0.1Cu3O7.03,"Gd(Ba,Pr)2Cu3Oz",Y123,63.3,3.855,3.886,11.671,P068104516,Gd,1.0,Ba,1.9,Pr,0.1,Cu,3.0,,,,,,,,,,,O,7.03,7.03,Gd1.0Ba1.9Pr0.1Cu3.0O7.03
34168,Gd1Ba1.85Pr0.15Cu3O7.09,"Gd(Ba,Pr)2Cu3Oz",Y123,55.8,3.86,3.8810000000000002,11.66,P068104516,Gd,1.0,Ba,1.85,Pr,0.15,Cu,3.0,,,,,,,,,,,O,7.09,7.09,Gd1.0Ba1.85Pr0.15Cu3.0O7.09
34169,Gd1Ba1.8Pr0.2Cu3O7.01,"Gd(Ba,Pr)2Cu3Oz",Y123,44.5,3.87,,11.645,P068104516,Gd,1.0,Ba,1.8,Pr,0.2,Cu,3.0,,,,,,,,,,,O,7.01,7.01,Gd1.0Ba1.8Pr0.2Cu3.0O7.01
34170,Gd1Ba1.75Pr0.25Cu3O7.06,"Gd(Ba,Pr)2Cu3Oz",Y123,39.2,3.8680000000000003,,11.635,P068104516,Gd,1.0,Ba,1.75,Pr,0.25,Cu,3.0,,,,,,,,,,,O,7.06,7.06,Gd1.0Ba1.75Pr0.25Cu3.0O7.06
34171,Gd1Ba1.7Pr0.3Cu3O7.06,"Gd(Ba,Pr)2Cu3Oz",Y123,22.9,3.8689999999999998,,11.607999999999999,P068104516,Gd,1.0,Ba,1.7,Pr,0.3,Cu,3.0,,,,,,,,,,,O,7.06,7.06,Gd1.0Ba1.7Pr0.3Cu3.0O7.06
34175,Nd1.85Ce0.15Cu1O4.014,"(Nd,Ce)2CuOz",T',25.0,,,,P068104524,Nd,1.85,Ce,0.15,Cu,1.0,,,,,,,,,,,,,O,4.013999999999999,4.013999999999999,Nd1.85Ce0.15Cu1.0O4.013999999999999
34176,Nd1.85Ce0.15Cu1O4.026,"(Nd,Ce)2CuOz",T',21.1,,,,P068104524,Nd,1.85,Ce,0.15,Cu,1.0,,,,,,,,,,,,,O,4.026,4.026,Nd1.85Ce0.15Cu1.0O4.026
34177,Nd1.85Ce0.15Cu1O4.028,"(Nd,Ce)2CuOz",T',21.1,,,,P068104524,Nd,1.85,Ce,0.15,Cu,1.0,,,,,,,,,,,,,O,4.0280000000000005,4.0280000000000005,Nd1.85Ce0.15Cu1.0O4.0280000000000005
34178,Nd1.85Ce0.15Cu1O4.034,"(Nd,Ce)2CuOz",T',18.1,,,,P068104524,Nd,1.85,Ce,0.15,Cu,1.0,,,,,,,,,,,,,O,4.034,4.034,Nd1.85Ce0.15Cu1.0O4.034
34184,La1.8Nd0.2Cu1O4.0641,"(La,Nd)2CuOz",T,25.1,,,,LOW1310837,La,1.8,Nd,0.2,Cu,1.0,,,,,,,,,,,,,O,4.0641,4.0641,La1.8Nd0.2Cu1.0O4.0641
34186,La1.95Bi0.05Cu1O4.0635,"(La,Bi)2CuOz",T,34.9,,,,LOW1310837,La,1.95,Bi,0.05,Cu,1.0,,,,,,,,,,,,,O,4.0635,4.0635,La1.95Bi0.05Cu1.0O4.0635
34187,La1.95Bi0.05Cu0.99Zn0.01O4.0628,"(La,Bi)2(Cu,Zn)Oz",T,24.2,,,,LOW1310837,La,1.95,Bi,0.05,Cu,0.99,Zn,0.01,,,,,,,,,,,O,4.0628,4.0628,La1.95Bi0.05Cu0.99Zn0.01O4.0628
34188,La1.8Pr0.2Cu1O4.0631,"(La,Pr)2CuOz",T,20.2,,,,LOW1310837,La,1.8,Pr,0.2,Cu,1.0,,,,,,,,,,,,,O,4.0631,4.0631,La1.8Pr0.2Cu1.0O4.0631
34189,Ru0.8Sr2Y1Cu2.2O7.8,"(Ru,Cu)Sr2YCu2Oz",Ru1212,43.0,3.815,,11.504000000000001,PHC3980085,Ru,0.8,Sr,2.0,Y,1.0,Cu,2.2,,,,,,,,,,,O,7.8,7.8,Ru0.8Sr2.0Y1.0Cu2.2O7.8
34190,Ru0.8Sr2Y1Cu2.2O8.1,"(Ru,Cu)Sr2YCu2Oz",Ru1212,65.0,3.8080000000000003,,11.514000000000001,PHC3980085,Ru,0.8,Sr,2.0,Y,1.0,Cu,2.2,,,,,,,,,,,O,8.1,8.1,Ru0.8Sr2.0Y1.0Cu2.2O8.1
34193,Ru0.9Sr2Er1Cu2O7.8,RuSr2ErCu2Oz,Ru1212,23.0,3.81,,11.505,PHC3980085,Ru,0.9,Sr,2.0,Er,1.0,Cu,2.0,,,,,,,,,,,O,7.8,7.8,Ru0.9Sr2.0Er1.0Cu2.0O7.8
34196,Ru0.95Sn0.05Sr2Gd1Cu2O8,"(Ru,Sn)Sr2GdCu2O8",Ru1212,30.0,,,,P068134516,Ru,0.95,Sn,0.05,Sr,2.0,Gd,1.0,Cu,2.0,,,,,,,,,O,8.0,,Ru0.95Sn0.05Sr2.0Gd1.0Cu2.0O8.0
34199,Ru1Sr2Sm1.4Ce0.6Cu2O10-z,"RuSr2(Sm,Ce)2Cu2O10",Ru1222,28.0,3.842,,28.469,PHC3990069,Ru,1.0,Sr,2.0,Sm,1.4,Ce,0.6,Cu,2.0,,,,,,,,,O,10.0,,Ru1.0Sr2.0Sm1.4Ce0.6Cu2.0O10.0
34201,Ru1Sr2Sm1.4Ce0.6Cu2O10-z,"RuSr2(Sm,Ce)2Cu2O10",Ru1222,32.0,3.842,,28.461,PHC3990069,Ru,1.0,Sr,2.0,Sm,1.4,Ce,0.6,Cu,2.0,,,,,,,,,O,10.0,,Ru1.0Sr2.0Sm1.4Ce0.6Cu2.0O10.0
34203,Y1Ba2Cu2.5Fe0.5O7.35,"YBa2Cu2(Cu,Fe)Oz",1212,80.0,3.8659,,11.5985,PHC3990061,Y,1.0,Ba,2.0,Cu,2.5,Fe,0.5,,,,,,,,,,,O,7.35,7.35,Y1.0Ba2.0Cu2.5Fe0.5O7.35
34204,Fe1Sr2Y1Cu2O7.66,FeSr2YCu2Oz,1212,43.5,,,,PHC3410563,Fe,1.0,Sr,2.0,Y,1.0,Cu,2.0,,,,,,,,,,,O,7.66,7.66,Fe1.0Sr2.0Y1.0Cu2.0O7.66
34205,Fe1Sr2Y1Cu2O7.68,FeSr2YCu2Oz,1212,50.0,3.822,,11.4024,JPS0710790,Fe,1.0,Sr,2.0,Y,1.0,Cu,2.0,,,,,,,,,,,O,7.68,7.68,Fe1.0Sr2.0Y1.0Cu2.0O7.68
34214,Ru1Sr2Gd1Cu2O8,RuSr2GdCu2O8,Ru1212,43.0,,,,PHC3980123,Ru,1.0,Sr,2.0,Gd,1.0,Cu,2.0,,,,,,,,,,,O,8.0,,Ru1.0Sr2.0Gd1.0Cu2.0O8.0
34215,Ru1Sr1.98La0.02Gd1Cu2O8,"Ru(Sr,La)2GdCu2O8",Ru1212,20.6,,,,PHC3980123,Ru,1.0,Sr,1.98,La,0.02,Gd,1.0,Cu,2.0,,,,,,,,,O,8.0,,Ru1.0Sr1.98La0.02Gd1.0Cu2.0O8.0
34218,Ru1Sr2Eu1Cu2O8,RuSr2EuCu2O8,Ru1212,23.5,,,,PHC3980123,Ru,1.0,Sr,2.0,Eu,1.0,Cu,2.0,,,,,,,,,,,O,8.0,,Ru1.0Sr2.0Eu1.0Cu2.0O8.0
34219,Ru1Sr1.98La0.02Eu1Cu2O8,"Ru(Sr,La)2EuCu2O8",Ru1212,14.0,,,,PHC3980123,Ru,1.0,Sr,1.98,La,0.02,Eu,1.0,Cu,2.0,,,,,,,,,O,8.0,,Ru1.0Sr1.98La0.02Eu1.0Cu2.0O8.0
34224,Ru0.7Sn0.3Sr2Gd1Cu2O8,"(Ru,Sn)Sr2GdCu2O8",Ru1212,11.0,,,,P068134516,Ru,0.7,Sn,0.3,Sr,2.0,Gd,1.0,Cu,2.0,,,,,,,,,O,8.0,,Ru0.7Sn0.3Sr2.0Gd1.0Cu2.0O8.0
34225,Ru1Sr2Gd1.4Ce0.6Cu2O10+z,"RuSr2(Gd,Ce)2Cu2O10",Ru1222,45.0,3.8318,,28.5325,MTL0573919,Ru,1.0,Sr,2.0,Gd,1.4,Ce,0.6,Cu,2.0,,,,,,,,,O,10.0,,Ru1.0Sr2.0Gd1.4Ce0.6Cu2.0O10.0
34226,Ru0.97Pb0.03Sr2Gd1.4Ce0.6Cu2O10+z,"(Ru,Pb)Sr2(Gd,Ce)2Cu2O10",Ru1222,38.0,3.8329,,28.539,MTL0573919,Ru,0.97,Pb,0.03,Sr,2.0,Gd,1.4,Ce,0.6,Cu,2.0,,,,,,,O,10.0,,Ru0.97Pb0.03Sr2.0Gd1.4Ce0.6Cu2.0O10.0
34227,Ru0.8Pb0.2Sr2Gd1.4Ce0.6Cu2O10+z,"(Ru,Pb)Sr2(Gd,Ce)2Cu2O10",Ru1222,21.0,3.8405,,28.5806,MTL0573919,Ru,0.8,Pb,0.2,Sr,2.0,Gd,1.4,Ce,0.6,Cu,2.0,,,,,,,O,10.0,,Ru0.8Pb0.2Sr2.0Gd1.4Ce0.6Cu2.0O10.0
34230,Fe1Sr2Y1Cu2O6+z,FeSr2YCu2O6,Fe1212,50.0,,,,PHC4000043,Fe,1.0,Sr,2.0,Y,1.0,Cu,2.0,,,,,,,,,,,O,6.0,,Fe1.0Sr2.0Y1.0Cu2.0O6.0
34232,Fe1Sr2Er1Cu2O6+z,FeSr2ErCu2O6,Fe1212,50.0,,,,PHC4000043,Fe,1.0,Sr,2.0,Er,1.0,Cu,2.0,,,,,,,,,,,O,6.0,,Fe1.0Sr2.0Er1.0Cu2.0O6.0
34233,Ru0.75Mo0.25Sr2Gd1.4Ce0.6Cu2O10+z,"(Ru,Mo)Sr2(Gd,Ce)2Cu2O10",Ru1222,17.5,3.8437,,28.526,PHC4000007,Ru,0.75,Mo,0.25,Sr,2.0,Gd,1.4,Ce,0.6,Cu,2.0,,,,,,,O,10.0,,Ru0.75Mo0.25Sr2.0Gd1.4Ce0.6Cu2.0O10.0
34234,Ru0.5Mo0.5Sr2Gd1.4Ce0.6Cu2O10+z,"(Ru,Mo)Sr2(Gd,Ce)2Cu2O10",Ru1222,13.5,3.8417,,28.485,PHC4000007,Ru,0.5,Mo,0.5,Sr,2.0,Gd,1.4,Ce,0.6,Cu,2.0,,,,,,,O,10.0,,Ru0.5Mo0.5Sr2.0Gd1.4Ce0.6Cu2.0O10.0
34236,Ru1Sr2Gd1Cu2O8,RuSr2GdCu2O8,Ru1212,41.0,3.8399,,11.5766,PHC4000071,Ru,1.0,Sr,2.0,Gd,1.0,Cu,2.0,,,,,,,,,,,O,8.0,,Ru1.0Sr2.0Gd1.0Cu2.0O8.0
34237,Ru0.99Ti0.01Sr2Gd1Cu2O8,"(Ru,Ti)Sr2GdCu2O8",Ru1212,36.3,3.8378,,11.5686,PHC4000071,Ru,0.99,Ti,0.01,Sr,2.0,Gd,1.0,Cu,2.0,,,,,,,,,O,8.0,,Ru0.99Ti0.01Sr2.0Gd1.0Cu2.0O8.0
34238,Ru0.97Ti0.03Sr2Gd1Cu2O8,"(Ru,Ti)Sr2GdCu2O8",Ru1212,40.3,3.8373,,11.5683,PHC4000071,Ru,0.97,Ti,0.03,Sr,2.0,Gd,1.0,Cu,2.0,,,,,,,,,O,8.0,,Ru0.97Ti0.03Sr2.0Gd1.0Cu2.0O8.0
34239,Ru0.95Ti0.05Sr2Gd1Cu2O8,"(Ru,Ti)Sr2GdCu2O8",Ru1212,32.2,3.8387,,11.5649,PHC4000071,Ru,0.95,Ti,0.05,Sr,2.0,Gd,1.0,Cu,2.0,,,,,,,,,O,8.0,,Ru0.95Ti0.05Sr2.0Gd1.0Cu2.0O8.0
34240,Ru0.925Ti0.075Sr2Gd1Cu2O8,"(Ru,Ti)Sr2GdCu2O8",Ru1212,29.2,3.8386,,11.5639,PHC4000071,Ru,0.925,Ti,0.075,Sr,2.0,Gd,1.0,Cu,2.0,,,,,,,,,O,8.0,,Ru0.925Ti0.075Sr2.0Gd1.0Cu2.0O8.0
34241,Ru0.95Rh0.05Sr2Gd1Cu2O8,"(Ru,Rh)Sr2GdCu2O8",Ru1212,36.3,,,,PHC4000071,Ru,0.95,Rh,0.05,Sr,2.0,Gd,1.0,Cu,2.0,,,,,,,,,O,8.0,,Ru0.95Rh0.05Sr2.0Gd1.0Cu2.0O8.0
34242,Ru0.925Rh0.075Sr2Gd1Cu2O8,"(Ru,Rh)Sr2GdCu2O8",Ru1212,29.8,,,,PHC4000071,Ru,0.925,Rh,0.075,Sr,2.0,Gd,1.0,Cu,2.0,,,,,,,,,O,8.0,,Ru0.925Rh0.075Sr2.0Gd1.0Cu2.0O8.0
34243,Ru0.9Rh0.1Sr2Gd1Cu2O8,"(Ru,Rh)Sr2GdCu2O8",Ru1212,19.3,,,,PHC4000071,Ru,0.9,Rh,0.1,Sr,2.0,Gd,1.0,Cu,2.0,,,,,,,,,O,8.0,,Ru0.9Rh0.1Sr2.0Gd1.0Cu2.0O8.0
34244,Ru0.8Rh0.2Sr2Gd1Cu2O8,"(Ru,Rh)Sr2GdCu2O8",Ru1212,12.9,,,,PHC4000071,Ru,0.8,Rh,0.2,Sr,2.0,Gd,1.0,Cu,2.0,,,,,,,,,O,8.0,,Ru0.8Rh0.2Sr2.0Gd1.0Cu2.0O8.0
34246,Ru0.9Pb0.1Sr2Gd1.4Ce0.6Cu2O10+z,"(Ru,Pb)Sr2(Gd,Ce)2Cu2O10",Ru1222,29.1,,,,MTL0573919,Ru,0.9,Pb,0.1,Sr,2.0,Gd,1.4,Ce,0.6,Cu,2.0,,,,,,,O,10.0,,Ru0.9Pb0.1Sr2.0Gd1.4Ce0.6Cu2.0O10.0
34256,La1.83Sr0.15Na0.02Cu1O4,"(La,Sr,Na)2CuO4",T,37.0,3.7899,,13.1809,P068174505,La,1.83,Sr,0.15,Na,0.02,Cu,1.0,,,,,,,,,,,O,4.0,,La1.83Sr0.15Na0.02Cu1.0O4.0
34257,La1.8Sr0.15Na0.05Cu1O4,"(La,Sr,Na)2CuO4",T,37.0,3.7878,,13.1995,P068174505,La,1.8,Sr,0.15,Na,0.05,Cu,1.0,,,,,,,,,,,O,4.0,,La1.8Sr0.15Na0.05Cu1.0O4.0
34258,La1.75Sr0.15Na0.1Cu1O4,"(La,Sr,Na)2CuO4",T,37.0,3.7776,,13.1811,P068174505,La,1.75,Sr,0.15,Na,0.1,Cu,1.0,,,,,,,,,,,O,4.0,,La1.75Sr0.15Na0.1Cu1.0O4.0
34259,La1.7Sr0.15Na0.15Cu1O4,"(La,Sr,Na)2CuO4",T,37.0,3.7751,,13.1901,P068174505,La,1.7,Sr,0.15,Na,0.15,Cu,1.0,,,,,,,,,,,O,4.0,,La1.7Sr0.15Na0.15Cu1.0O4.0
34260,La1.55Sr0.15Na0.3Cu1O4,"(La,Sr,Na)2CuO4",T,37.0,3.7655,,13.2025,P068174505,La,1.55,Sr,0.15,Na,0.3,Cu,1.0,,,,,,,,,,,O,4.0,,La1.55Sr0.15Na0.3Cu1.0O4.0
34269,Ru1Sr2Gd1.4Ce0.6Cu2O10,"RuSr2(Gd,Ce)2Cu2O10",Ru1222,45.0,3.838,,28.58,JPS0723254,Ru,1.0,Sr,2.0,Gd,1.4,Ce,0.6,Cu,2.0,,,,,,,,,O,10.0,,Ru1.0Sr2.0Gd1.4Ce0.6Cu2.0O10.0
34270,Ru1Sr2Eu1.4Ce0.6Cu2O10,"RuSr2(Eu,Ce)2Cu2O10",Ru1222,44.0,3.838,,28.65,JPS0723254,Ru,1.0,Sr,2.0,Eu,1.4,Ce,0.6,Cu,2.0,,,,,,,,,O,10.0,,Ru1.0Sr2.0Eu1.4Ce0.6Cu2.0O10.0
34271,Y0.7Pr0.3Ba2Cu3O6.942,"(Y,Pr)Ba2Cu3O7",Y123,60.6,,,,JPC0150L17,Y,0.7,Pr,0.3,Ba,2.0,Cu,3.0,,,,,,,,,,,O,6.942,6.942,Y0.7Pr0.3Ba2.0Cu3.0O6.942
34272,Y0.6Pr0.4Ba2Cu3O6.929,"(Y,Pr)Ba2Cu3O7",Y123,45.3,,,,JPC0150L17,Y,0.6,Pr,0.4,Ba,2.0,Cu,3.0,,,,,,,,,,,O,6.928999999999999,6.928999999999999,Y0.6Pr0.4Ba2.0Cu3.0O6.928999999999999
34274,La1.85Sr0.15Cu1O4,"(La,Sr)2CuO4",T,35.0,3.775,,13.22,JPC0151693,La,1.85,Sr,0.15,Cu,1.0,,,,,,,,,,,,,O,4.0,,La1.85Sr0.15Cu1.0O4.0
34275,La1.85Sr0.15Cu0.99Ru0.01O4,"(La,Sr)2(Cu,Ru)O4",T,20.5,3.7803,,13.2059,JPC0151693,La,1.85,Sr,0.15,Cu,0.99,Ru,0.01,,,,,,,,,,,O,4.0,,La1.85Sr0.15Cu0.99Ru0.01O4.0
34276,La1.85Sr0.15Cu0.98Ru0.02O4,"(La,Sr)2(Cu,Ru)O4",T,10.8,3.7809,,13.1935,JPC0151693,La,1.85,Sr,0.15,Cu,0.98,Ru,0.02,,,,,,,,,,,O,4.0,,La1.85Sr0.15Cu0.98Ru0.02O4.0
34277,La1.85Sr0.15Cu0.97Ru0.03O4,"(La,Sr)2(Cu,Ru)O4",T,10.8,3.7848,,13.1891,JPC0151693,La,1.85,Sr,0.15,Cu,0.97,Ru,0.03,,,,,,,,,,,O,4.0,,La1.85Sr0.15Cu0.97Ru0.03O4.0
34279,La1.83Sr0.17Cu0.99Ru0.01O4,"(La,Sr)2(Cu,Ru)O4",T,31.1,3.775,,13.2182,JPC0151693,La,1.83,Sr,0.17,Cu,0.99,Ru,0.01,,,,,,,,,,,O,4.0,,La1.83Sr0.17Cu0.99Ru0.01O4.0
34280,La1.825Sr0.175Cu0.99Ru0.01O4,"(La,Sr)2(Cu,Ru)O4",T,29.6,,,,JPC0151693,La,1.825,Sr,0.175,Cu,0.99,Ru,0.01,,,,,,,,,,,O,4.0,,La1.825Sr0.175Cu0.99Ru0.01O4.0
34281,La1.82Sr0.18Cu0.99Ru0.01O4,"(La,Sr)2(Cu,Ru)O4",T,28.3,,,,JPC0151693,La,1.82,Sr,0.18,Cu,0.99,Ru,0.01,,,,,,,,,,,O,4.0,,La1.82Sr0.18Cu0.99Ru0.01O4.0
34282,La1.81Sr0.19Cu0.99Ru0.01O4,"(La,Sr)2(Cu,Ru)O4",T,26.5,,,,JPC0151693,La,1.81,Sr,0.19,Cu,0.99,Ru,0.01,,,,,,,,,,,O,4.0,,La1.81Sr0.19Cu0.99Ru0.01O4.0
34283,La1.79Sr0.21Cu0.99Ru0.01O4,"(La,Sr)2(Cu,Ru)O4",T,22.1,,,,JPC0151693,La,1.79,Sr,0.21,Cu,0.99,Ru,0.01,,,,,,,,,,,O,4.0,,La1.79Sr0.21Cu0.99Ru0.01O4.0
34285,La1.81Sr0.19Cu0.98Ru0.02O4,"(La,Sr)2(Cu,Ru)O4",T,13.5,,,,JPC0151693,La,1.81,Sr,0.19,Cu,0.98,Ru,0.02,,,,,,,,,,,O,4.0,,La1.81Sr0.19Cu0.98Ru0.02O4.0
34286,La1.805Sr0.195Cu0.98Ru0.02O4,"(La,Sr)2(Cu,Ru)O4",T,14.1,,,,JPC0151693,La,1.805,Sr,0.195,Cu,0.98,Ru,0.02,,,,,,,,,,,O,4.0,,La1.805Sr0.195Cu0.98Ru0.02O4.0
34287,La1.8Sr0.2Cu0.98Ru0.02O4,"(La,Sr)2(Cu,Ru)O4",T,15.6,,,,JPC0151693,La,1.8,Sr,0.2,Cu,0.98,Ru,0.02,,,,,,,,,,,O,4.0,,La1.8Sr0.2Cu0.98Ru0.02O4.0
34288,La1.795Sr0.205Cu0.98Ru0.02O4,"(La,Sr)2(Cu,Ru)O4",T,15.5,,,,JPC0151693,La,1.795,Sr,0.205,Cu,0.98,Ru,0.02,,,,,,,,,,,O,4.0,,La1.795Sr0.205Cu0.98Ru0.02O4.0
34289,La1.79Sr0.21Cu0.98Ru0.02O4,"(La,Sr)2(Cu,Ru)O4",T,11.2,,,,JPC0151693,La,1.79,Sr,0.21,Cu,0.98,Ru,0.02,,,,,,,,,,,O,4.0,,La1.79Sr0.21Cu0.98Ru0.02O4.0
34291,La1.79Sr0.21Cu0.97Ru0.03O4,"(La,Sr)2(Cu,Ru)O4",T,14.8,3.7797,,13.2138,JPC0151693,La,1.79,Sr,0.21,Cu,0.97,Ru,0.03,,,,,,,,,,,O,4.0,,La1.79Sr0.21Cu0.97Ru0.03O4.0
34292,La1.78Sr0.22Cu0.97Ru0.03O4,"(La,Sr)2(Cu,Ru)O4",T,15.6,,,,JPC0151693,La,1.78,Sr,0.22,Cu,0.97,Ru,0.03,,,,,,,,,,,O,4.0,,La1.78Sr0.22Cu0.97Ru0.03O4.0
34293,La1.76Sr0.24Cu0.97Ru0.03O4,"(La,Sr)2(Cu,Ru)O4",T,16.1,,,,JPC0151693,La,1.76,Sr,0.24,Cu,0.97,Ru,0.03,,,,,,,,,,,O,4.0,,La1.76Sr0.24Cu0.97Ru0.03O4.0
34294,La1.75Sr0.25Cu0.97Ru0.03O4,"(La,Sr)2(Cu,Ru)O4",T,15.3,,,,JPC0151693,La,1.75,Sr,0.25,Cu,0.97,Ru,0.03,,,,,,,,,,,O,4.0,,La1.75Sr0.25Cu0.97Ru0.03O4.0
34295,La1.73Sr0.27Cu0.97Ru0.03O4,"(La,Sr)2(Cu,Ru)O4",T,14.1,,,,JPC0151693,La,1.73,Sr,0.27,Cu,0.97,Ru,0.03,,,,,,,,,,,O,4.0,,La1.73Sr0.27Cu0.97Ru0.03O4.0
34296,Co1Sr2Y0.9Ca0.1Cu2O7+z,"CoSr2(Y,Ca)Cu2O7",M1212,15.0,5.4027,5.4104,22.5269,SSC1270493,Co,1.0,Sr,2.0,Y,0.9,Ca,0.1,Cu,2.0,,,,,,,,,O,7.0,,Co1.0Sr2.0Y0.9Ca0.1Cu2.0O7.0
34297,Co1Sr2Y0.8Ca0.2Cu2O7+z,"CoSr2(Y,Ca)Cu2O7",M1212,20.0,5.4031,5.4097,22.537,SSC1270493,Co,1.0,Sr,2.0,Y,0.8,Ca,0.2,Cu,2.0,,,,,,,,,O,7.0,,Co1.0Sr2.0Y0.8Ca0.2Cu2.0O7.0
34298,Co1Sr2Y0.75Ca0.25Cu2O7+z,"CoSr2(Y,Ca)Cu2O7",M1212,30.0,,,,SSC1270493,Co,1.0,Sr,2.0,Y,0.75,Ca,0.25,Cu,2.0,,,,,,,,,O,7.0,,Co1.0Sr2.0Y0.75Ca0.25Cu2.0O7.0
34299,Co1Sr2Y0.7Ca0.3Cu2O7+z,"CoSr2(Y,Ca)Cu2O7",M1212,40.0,5.3995,5.41,22.5319,SSC1270493,Co,1.0,Sr,2.0,Y,0.7,Ca,0.3,Cu,2.0,,,,,,,,,O,7.0,,Co1.0Sr2.0Y0.7Ca0.3Cu2.0O7.0
34300,Co1Sr2Y0.65Ca0.35Cu2O7+z,"CoSr2(Y,Ca)Cu2O7",M1212,38.0,,,,SSC1270493,Co,1.0,Sr,2.0,Y,0.65,Ca,0.35,Cu,2.0,,,,,,,,,O,7.0,,Co1.0Sr2.0Y0.65Ca0.35Cu2.0O7.0
34301,Co1Sr2Y0.6Ca0.4Cu2O7+z,"CoSr2(Y,Ca)Cu2O7",M1212,34.0,5.3973,5.4082,22.5689,SSC1270493,Co,1.0,Sr,2.0,Y,0.6,Ca,0.4,Cu,2.0,,,,,,,,,O,7.0,,Co1.0Sr2.0Y0.6Ca0.4Cu2.0O7.0
34302,Co1Sr2Y0.55Ca0.45Cu2O7+z,"CoSr2(Y,Ca)Cu2O7",M1212,25.0,,,,SSC1270493,Co,1.0,Sr,2.0,Y,0.55,Ca,0.45,Cu,2.0,,,,,,,,,O,7.0,,Co1.0Sr2.0Y0.55Ca0.45Cu2.0O7.0
34303,Co1Sr2Y0.5Ca0.5Cu2O7+z,"CoSr2(Y,Ca)Cu2O7",M1212,15.0,5.3962,5.4068,22.6176,SSC1270493,Co,1.0,Sr,2.0,Y,0.5,Ca,0.5,Cu,2.0,,,,,,,,,O,7.0,,Co1.0Sr2.0Y0.5Ca0.5Cu2.0O7.0
34304,La1.9Pr0.1Ca0.2Ba2Cu4.2O9.8786,"(La,Pr)2CaBa2Cu5Oz",2125,25.5,3.8988,,11.7235,SSC1280097,La,1.9,Pr,0.1,Ca,0.2,Ba,2.0,Cu,4.2,,,,,,,,,O,9.8786,9.8786,La1.9Pr0.1Ca0.2Ba2.0Cu4.2O9.8786
34305,La1.8Pr0.2Ca0.4Ba2Cu4.4O10.7348,"(La,Pr)2CaBa2Cu5Oz",2125,35.4,3.8824,,11.6698,SSC1280097,La,1.8,Pr,0.2,Ca,0.4,Ba,2.0,Cu,4.4,,,,,,,,,O,10.7348,10.7348,La1.8Pr0.2Ca0.4Ba2.0Cu4.4O10.7348
34306,La1.7Pr0.3Ca0.6Ba2Cu4.6O10.8862,"(La,Pr)2CaBa2Cu5Oz",2125,47.6,3.8724,,11.6417,SSC1280097,La,1.7,Pr,0.3,Ca,0.6,Ba,2.0,Cu,4.6,,,,,,,,,O,10.8862,10.8862,La1.7Pr0.3Ca0.6Ba2.0Cu4.6O10.8862
34307,La1.6Pr0.4Ca0.8Ba2Cu4.8O11.1064,"(La,Pr)2CaBa2Cu5Oz",2125,54.0,3.865,,11.6336,SSC1280097,La,1.6,Pr,0.4,Ca,0.8,Ba,2.0,Cu,4.8,,,,,,,,,O,11.1064,11.1064,La1.6Pr0.4Ca0.8Ba2.0Cu4.8O11.1064
34308,La1.5Pr0.5Ca1Ba2Cu5O11.782,"(La,Pr)2CaBa2Cu5Oz",2125,57.7,3.8712,,11.6388,SSC1280097,La,1.5,Pr,0.5,Ca,1.0,Ba,2.0,Cu,5.0,,,,,,,,,O,11.782,11.782,La1.5Pr0.5Ca1.0Ba2.0Cu5.0O11.782
34325,Sr0.9Gd0.1Cu1O2,"(Sr,Gd)CuO2",IL,43.0,3.9348,,3.3838,PHC3910319,Sr,0.9,Gd,0.1,Cu,1.0,,,,,,,,,,,,,O,2.0,,Sr0.9Gd0.1Cu1.0O2.0
34326,Sr0.9La0.1Cu1O2,"(Sr,La)CuO2",IL,43.0,,,,L088227002,Sr,0.9,La,0.1,Cu,1.0,,,,,,,,,,,,,O,2.0,,Sr0.9La0.1Cu1.0O2.0
34327,Ba1Sr1Y1Cu3O7+z,CuBaSrYCu2O7,Y123,82.7,3.7864,3.8542,11.557,P069014507,Ba,1.0,Sr,1.0,Y,1.0,Cu,3.0,,,,,,,,,,,O,7.0,,Ba1.0Sr1.0Y1.0Cu3.0O7.0
34328,Fe0.1Ba1Sr1Y1Cu2.9O7+z,"(Fe,Cu)BaSrYCu2O7",Y123,46.6,3.8218,3.8448,11.5386,P069014507,Fe,0.1,Ba,1.0,Sr,1.0,Y,1.0,Cu,2.9,,,,,,,,,O,7.0,,Fe0.1Ba1.0Sr1.0Y1.0Cu2.9O7.0
34329,Fe0.2Ba1Sr1Y1Cu2.8O7+z,"(Fe,Cu)BaSrYCu2O7",Y123,36.1,3.8282,,11.5467,P069014507,Fe,0.2,Ba,1.0,Sr,1.0,Y,1.0,Cu,2.8,,,,,,,,,O,7.0,,Fe0.2Ba1.0Sr1.0Y1.0Cu2.8O7.0
34332,Fe0.5Ba2Y1Cu2.5O7+z,"(Fe0.5,Cu0.5)Ba2YCu2O7",Y123,73.0,3.87,,11.600999999999999,P069014507,Fe,0.5,Ba,2.0,Y,1.0,Cu,2.5,,,,,,,,,,,O,7.0,,Fe0.5Ba2.0Y1.0Cu2.5O7.0
34333,Fe0.5Sr2Y1Cu2.5O7+z,"(Fe0.5,Cu0.5)(Ba,Sr)2YCu2O7",Y123,77.0,3.859,,11.602,P069014507,Fe,0.5,Sr,2.0,Y,1.0,Cu,2.5,,,,,,,,,,,O,7.0,,Fe0.5Sr2.0Y1.0Cu2.5O7.0
34334,Fe0.5Ba1Sr1Y1Cu2.5O7.35,"(Fe0.5,Cu0.5)(Ba,Sr)2YCu2O7",Y123,60.0,3.838,,11.5211,P069014507,Fe,0.5,Ba,1.0,Sr,1.0,Y,1.0,Cu,2.5,,,,,,,,,O,7.35,7.35,Fe0.5Ba1.0Sr1.0Y1.0Cu2.5O7.35
34335,Mo1Sr2Y1Cu2O7+z,MoSr2YCu2Oz,1212,18.0,3.8110000000000004,,11.52,P069024512,Mo,1.0,Sr,2.0,Y,1.0,Cu,2.0,,,,,,,,,,,O,7.0,,Mo1.0Sr2.0Y1.0Cu2.0O7.0
34336,Mo1Sr2Y1Cu2O7+z,MoSr2YCu2Oz,1212,32.0,,,,P069024512,Mo,1.0,Sr,2.0,Y,1.0,Cu,2.0,,,,,,,,,,,O,7.0,,Mo1.0Sr2.0Y1.0Cu2.0O7.0
34337,Eu1.4Ce0.6Ru1Sr2Cu2O10,"(Eu,Ce)2RuSr2Cu2O10",Ru1222,40.0,3.846,,28.72,P069024517,Eu,1.4,Ce,0.6,Ru,1.0,Sr,2.0,Cu,2.0,,,,,,,,,O,10.0,,Eu1.4Ce0.6Ru1.0Sr2.0Cu2.0O10.0
34340,Sr0.9Pr0.1Cu1O2,"(Sr,Pr)CuO2",IL,41.5,3.9386,,3.4044,PHC4020317,Sr,0.9,Pr,0.1,Cu,1.0,,,,,,,,,,,,,O,2.0,,Sr0.9Pr0.1Cu1.0O2.0
34341,Sr0.9La0.1Cu1O2,"(Sr,La)CuO2",IL,41.9,3.9423,,3.4148,PHC4020317,Sr,0.9,La,0.1,Cu,1.0,,,,,,,,,,,,,O,2.0,,Sr0.9La0.1Cu1.0O2.0
34352,Hg2Ba1Sr1Y1Cu2O8-z,Hg2BaSrYCu2O8,Hg2212,32.0,3.8327,,28.421999999999997,PHC4020152,Hg,2.0,Ba,1.0,Sr,1.0,Y,1.0,Cu,2.0,,,,,,,,,O,8.0,,Hg2.0Ba1.0Sr1.0Y1.0Cu2.0O8.0
34353,Hg2Sr2Y1Cu2O8-z,Hg2Sr2YCu2O8,Hg2212,42.0,3.8108,,28.141,PHC4020152,Hg,2.0,Sr,2.0,Y,1.0,Cu,2.0,,,,,,,,,,,O,8.0,,Hg2.0Sr2.0Y1.0Cu2.0O8.0
34354,Hg2Ba2Y0.8Ca0.2Cu2O8-z,"Hg2Ba2(Y,Ca)Cu2O8",Hg2212,21.0,3.8589,,28.91800000000001,PHC4020152,Hg,2.0,Ba,2.0,Y,0.8,Ca,0.2,Cu,2.0,,,,,,,,,O,8.0,,Hg2.0Ba2.0Y0.8Ca0.2Cu2.0O8.0
34355,Hg2Ba1.9Sr0.1Y0.8Ca0.2Cu2O8-z,"Hg2(Ba,Sr)2(Y,Ca)Cu2O8",Hg2212,27.0,3.8546,,28.873,PHC4020152,Hg,2.0,Ba,1.9,Sr,0.1,Y,0.8,Ca,0.2,Cu,2.0,,,,,,,O,8.0,,Hg2.0Ba1.9Sr0.1Y0.8Ca0.2Cu2.0O8.0
34356,Hg2Ba1.8Sr0.2Y0.8Ca0.2Cu2O8-z,"Hg2(Ba,Sr)2(Y,Ca)Cu2O8",Hg2212,32.5,3.8514,,28.846,PHC4020152,Hg,2.0,Ba,1.8,Sr,0.2,Y,0.8,Ca,0.2,Cu,2.0,,,,,,,O,8.0,,Hg2.0Ba1.8Sr0.2Y0.8Ca0.2Cu2.0O8.0
34357,Hg2Ba1.7Sr0.3Y0.8Ca0.2Cu2O8-z,"Hg2(Ba,Sr)2(Y,Ca)Cu2O8",Hg2212,39.5,3.8477,,28.805999999999997,PHC4020152,Hg,2.0,Ba,1.7,Sr,0.3,Y,0.8,Ca,0.2,Cu,2.0,,,,,,,O,8.0,,Hg2.0Ba1.7Sr0.3Y0.8Ca0.2Cu2.0O8.0
34358,Hg2Ba1.6Sr0.4Y0.8Ca0.2Cu2O8-z,"Hg2(Ba,Sr)2(Y,Ca)Cu2O8",Hg2212,38.5,3.8454,,28.763,PHC4020152,Hg,2.0,Ba,1.6,Sr,0.4,Y,0.8,Ca,0.2,Cu,2.0,,,,,,,O,8.0,,Hg2.0Ba1.6Sr0.4Y0.8Ca0.2Cu2.0O8.0
34359,Hg2Ba1.5Sr0.5Y0.8Ca0.2Cu2O8-z,"Hg2(Ba,Sr)2(Y,Ca)Cu2O8",Hg2212,41.0,3.8425,,28.733,PHC4020152,Hg,2.0,Ba,1.5,Sr,0.5,Y,0.8,Ca,0.2,Cu,2.0,,,,,,,O,8.0,,Hg2.0Ba1.5Sr0.5Y0.8Ca0.2Cu2.0O8.0
34360,Hg2Ba1.2Sr0.8Y0.8Ca0.2Cu2O8-z,"Hg2(Ba,Sr)2(Y,Ca)Cu2O8",Hg2212,51.0,3.8333,,28.575,PHC4020152,Hg,2.0,Ba,1.2,Sr,0.8,Y,0.8,Ca,0.2,Cu,2.0,,,,,,,O,8.0,,Hg2.0Ba1.2Sr0.8Y0.8Ca0.2Cu2.0O8.0
34361,Hg2Ba0.6Sr1.4Y0.8Ca0.2Cu2O8-z,"Hg2(Ba,Sr)2(Y,Ca)Cu2O8",Hg2212,60.0,3.8134,,28.302,PHC4020152,Hg,2.0,Ba,0.6,Sr,1.4,Y,0.8,Ca,0.2,Cu,2.0,,,,,,,O,8.0,,Hg2.0Ba0.6Sr1.4Y0.8Ca0.2Cu2.0O8.0
34362,Hg2Sr2Y0.8Ca0.2Cu2O8-z,"Hg2Sr2(Y,Ca)Cu2O8",Hg2212,58.0,3.8039,,28.107,PHC4020152,Hg,2.0,Sr,2.0,Y,0.8,Ca,0.2,Cu,2.0,,,,,,,,,O,8.0,,Hg2.0Sr2.0Y0.8Ca0.2Cu2.0O8.0
34367,Sm1.85Ce0.15Cu1O4,"(Sm,Ce)2CuO4",T',18.6,,,,PHC4030203,Sm,1.85,Ce,0.15,Cu,1.0,,,,,,,,,,,,,O,4.0,,Sm1.85Ce0.15Cu1.0O4.0
34368,Sm1.85Ce0.15Cu1O4,"(Sm,Ce)2CuO4",T',15.7,,,,PHC4030203,Sm,1.85,Ce,0.15,Cu,1.0,,,,,,,,,,,,,O,4.0,,Sm1.85Ce0.15Cu1.0O4.0
34372,Bi0.8Nd0.1Tb0.1Pb1Sr2Ca2Cu3O10,"(Bi,Nd,Tb,Pb)2Sr2Ca2Cu3O10",Bi2223,115.0,3.6891,,35.3162,PHC4020303,Bi,0.8,Nd,0.1,Tb,0.1,Pb,1.0,Sr,2.0,Ca,2.0,Cu,3.0,,,,,O,10.0,,Bi0.8Nd0.1Tb0.1Pb1.0Sr2.0Ca2.0Cu3.0O10.0
34373,Ru1Sr2Gd1Cu2O8,RuSr2GdCu2O8,Ru1212,37.0,3.8396,,11.575999999999999,PHC4030177,Ru,1.0,Sr,2.0,Gd,1.0,Cu,2.0,,,,,,,,,,,O,8.0,,Ru1.0Sr2.0Gd1.0Cu2.0O8.0
34374,Ru0.99Co0.01Sr2Gd1Cu2O8,"(Ru,Co)Sr2GdCu2O8",Ru1212,25.5,3.8393,,11.5729,PHC4030177,Ru,0.99,Co,0.01,Sr,2.0,Gd,1.0,Cu,2.0,,,,,,,,,O,8.0,,Ru0.99Co0.01Sr2.0Gd1.0Cu2.0O8.0
34375,Ru0.97Co0.03Sr2Gd1CuO8,"(Ru,Co)Sr2GdCu2O8",Ru1212,13.0,3.8398,,11.5709,PHC4030177,Ru,0.97,Co,0.03,Sr,2.0,Gd,1.0,Cu,,,,,,,,,,O,8.0,,Ru0.97Co0.03Sr2.0Gd1.0CuO8.0
34377,Ba0.63K0.37Bi1O3,"(Ba,K)BiO3",BKBO,31.0,,,,PHC4030200,Ba,0.63,K,0.37,Bi,1.0,,,,,,,,,,,,,O,3.0,,Ba0.63K0.37Bi1.0O3.0
34378,Ba0.63K0.37Bi1O3,"(Ba,K)BiO3",BKBO,31.0,,,,PHC3410729,Ba,0.63,K,0.37,Bi,1.0,,,,,,,,,,,,,O,3.0,,Ba0.63K0.37Bi1.0O3.0
34379,Y1Ba2Cu2.96Co0.04O7,"YBa2(Cu,Co)3O7",Y123,91.5,,,,P069094506,Y,1.0,Ba,2.0,Cu,2.96,Co,0.04,,,,,,,,,,,O,7.0,7.0,Y1.0Ba2.0Cu2.96Co0.04O7.0
34380,Y1Ba2Cu2.94Co0.06O7,"YBa2(Cu,Co)3O7",Y123,78.3,3.8375,3.8815,11.7,P069094506,Y,1.0,Ba,2.0,Cu,2.94,Co,0.06,,,,,,,,,,,O,7.0,7.0,Y1.0Ba2.0Cu2.94Co0.06O7.0
34381,Y1Ba2Cu2.88Co0.12O7,"YBa2(Cu,Co)3O7",Y123,71.0,3.8681,,11.699000000000002,P069094506,Y,1.0,Ba,2.0,Cu,2.88,Co,0.12,,,,,,,,,,,O,7.0,7.0,Y1.0Ba2.0Cu2.88Co0.12O7.0
34382,Y1Ba2Cu2.76Co0.24O6.999,"YBa2(Cu,Co)3O7",Y123,50.7,3.8724,,11.697000000000001,P069094506,Y,1.0,Ba,2.0,Cu,2.76,Co,0.24,,,,,,,,,,,O,6.999,6.999,Y1.0Ba2.0Cu2.76Co0.24O6.999
34383,Y1Ba2Cu2.64Co0.36O7.03,"YBa2(Cu,Co)3O7",Y123,22.0,3.8795,,11.693,P069094506,Y,1.0,Ba,2.0,Cu,2.64,Co,0.36,,,,,,,,,,,O,7.03,7.03,Y1.0Ba2.0Cu2.64Co0.36O7.03
34390,Y1Ba2Cu2.961Co0.039O7+z,"YBa2(Cu,Co)3O7",Y123,93.0,,,,P066020501,Y,1.0,Ba,2.0,Cu,2.9610000000000003,Co,0.039,,,,,,,,,,,O,7.0,,Y1.0Ba2.0Cu2.9610000000000003Co0.039O7.0
34400,Pr1.885Ce0.115Cu1O4-z,"(Pr,Ce)2CuO4",T',13.0,,,,L091087001,Pr,1.885,Ce,0.115,Cu,1.0,,,,,,,,,,,,,O,4.0,,Pr1.885Ce0.115Cu1.0O4.0
34401,Pr1.876Ce0.124Cu1O4-z,"(Pr,Ce)2CuO4",T',21.3,,,,L091087001,Pr,1.876,Ce,0.124,Cu,1.0,,,,,,,,,,,,,O,4.0,,Pr1.876Ce0.124Cu1.0O4.0
34402,Pr1.873Ce0.127Cu1O4-z,"(Pr,Ce)2CuO4",T',23.1,,,,L091087001,Pr,1.8730000000000002,Ce,0.127,Cu,1.0,,,,,,,,,,,,,O,4.0,,Pr1.8730000000000002Ce0.127Cu1.0O4.0
34403,Pr1.869Ce0.131Cu1O4-z,"(Pr,Ce)2CuO4",T',23.6,,,,L091087001,Pr,1.869,Ce,0.131,Cu,1.0,,,,,,,,,,,,,O,4.0,,Pr1.869Ce0.131Cu1.0O4.0
34404,Pr1.867Ce0.133Cu1O4-z,"(Pr,Ce)2CuO4",T',23.3,,,,L091087001,Pr,1.867,Ce,0.133,Cu,1.0,,,,,,,,,,,,,O,4.0,,Pr1.867Ce0.133Cu1.0O4.0
34405,Pr1.863Ce0.137Cu1O4-z,"(Pr,Ce)2CuO4",T',23.2,,,,L091087001,Pr,1.8630000000000002,Ce,0.13699999999999998,Cu,1.0,,,,,,,,,,,,,O,4.0,,Pr1.8630000000000002Ce0.13699999999999998Cu1.0O4.0
34406,Pr1.856Ce0.144Cu1O4-z,"(Pr,Ce)2CuO4",T',21.2,,,,L091087001,Pr,1.8559999999999999,Ce,0.14400000000000002,Cu,1.0,,,,,,,,,,,,,O,4.0,,Pr1.8559999999999999Ce0.14400000000000002Cu1.0O4.0
34407,Pr1.848Ce0.152Cu1O4-z,"(Pr,Ce)2CuO4",T',19.8,,,,L091087001,Pr,1.848,Ce,0.152,Cu,1.0,,,,,,,,,,,,,O,4.0,,Pr1.848Ce0.152Cu1.0O4.0
34408,Pr1.85Ce0.15Cu1O4,"(Pr,Ce)2CuO4",T',15.9,,,,L091147002,Pr,1.85,Ce,0.15,Cu,1.0,,,,,,,,,,,,,O,4.0,,Pr1.85Ce0.15Cu1.0O4.0
34409,La1.913Ce0.087Cu1O4-z,"(La,Ce)2CuO4",T',28.7,,,,L088207005,La,1.913,Ce,0.087,Cu,1.0,,,,,,,,,,,,,O,4.0,,La1.913Ce0.087Cu1.0O4.0
34410,La1.888Ce0.112Cu1O4-z,"(La,Ce)2CuO4",T',29.3,,,,L088207005,La,1.8880000000000001,Ce,0.11199999999999999,Cu,1.0,,,,,,,,,,,,,O,4.0,,La1.8880000000000001Ce0.11199999999999999Cu1.0O4.0
34411,La1.865Ce0.135Cu1O4-z,"(La,Ce)2CuO4",T',21.7,,,,L088207005,La,1.865,Ce,0.135,Cu,1.0,,,,,,,,,,,,,O,4.0,,La1.865Ce0.135Cu1.0O4.0
34412,La1.875Ce0.125Cu1O4-z,"(La,Ce)2CuO4",T',22.5,,,,L088207005,La,1.875,Ce,0.125,Cu,1.0,,,,,,,,,,,,,O,4.0,,La1.875Ce0.125Cu1.0O4.0
34413,La1.855Ce0.145Cu1O4-z,"(La,Ce)2CuO4",T',24.2,,,,L088207005,La,1.855,Ce,0.145,Cu,1.0,,,,,,,,,,,,,O,4.0,,La1.855Ce0.145Cu1.0O4.0
34414,La1.844Ce0.156Cu1O4-z,"(La,Ce)2CuO4",T',21.5,,,,L088207005,La,1.844,Ce,0.156,Cu,1.0,,,,,,,,,,,,,O,4.0,,La1.844Ce0.156Cu1.0O4.0
34415,Pr1.85Ce0.15Cu1O4,"(Pr,Ce)2CuO4",T',24.0,,,,PHC3411655,Pr,1.85,Ce,0.15,Cu,1.0,,,,,,,,,,,,,O,4.0,,Pr1.85Ce0.15Cu1.0O4.0
34416,Nd1.85Ce0.15Cu1O4,"(Nd,Ce)2CuO4",T',19.0,,,,PHC3411655,Nd,1.85,Ce,0.15,Cu,1.0,,,,,,,,,,,,,O,4.0,,Nd1.85Ce0.15Cu1.0O4.0
34417,Pr1.85Ce0.15Cu1O4,"(Pr,Ce)2CuO4",T',23.2,,,,L088207003,Pr,1.85,Ce,0.15,Cu,1.0,,,,,,,,,,,,,O,4.0,,Pr1.85Ce0.15Cu1.0O4.0
34418,Pr1.85Ce0.15Cu1O4,"(Pr,Ce)2CuO4",T',24.2,,,,L088207003,Pr,1.85,Ce,0.15,Cu,1.0,,,,,,,,,,,,,O,4.0,,Pr1.85Ce0.15Cu1.0O4.0
34419,Pr1.85Ce0.15Cu1O4,"(Pr,Ce)2CuO4",T',23.9,,,,L088207003,Pr,1.85,Ce,0.15,Cu,1.0,,,,,,,,,,,,,O,4.0,,Pr1.85Ce0.15Cu1.0O4.0
34420,Pr1.85Ce0.15Cu1O4,"(Pr,Ce)2CuO4",T',23.3,,,,L088207003,Pr,1.85,Ce,0.15,Cu,1.0,,,,,,,,,,,,,O,4.0,,Pr1.85Ce0.15Cu1.0O4.0
34421,Pr1.85Ce0.15Cu1O4,"(Pr,Ce)2CuO4",T',23.6,,,,L088207003,Pr,1.85,Ce,0.15,Cu,1.0,,,,,,,,,,,,,O,4.0,,Pr1.85Ce0.15Cu1.0O4.0
34422,La1.87Ce0.13Cu1O4,"(La,Ce)2CuO4",T',23.5,4.007,,12.44,JJP033L168,La,1.87,Ce,0.13,Cu,1.0,,,,,,,,,,,,,O,4.0,,La1.87Ce0.13Cu1.0O4.0
34423,La1.909Ce0.091Cu1O4,"(La,Ce)2CuO4",T',30.3,4.0116,,12.4524,PHC3721082,La,1.909,Ce,0.091,Cu,1.0,,,,,,,,,,,,,O,4.0,,La1.909Ce0.091Cu1.0O4.0
34424,La1.89Ce0.11Cu1O4,"(La,Ce)2CuO4",T',29.75,4.0156,,12.4531,PHC3570333,La,1.89,Ce,0.11,Cu,1.0,,,,,,,,,,,,,O,4.0,,La1.89Ce0.11Cu1.0O4.0
34426,La1.92Ce0.08Cu1O4,"(La,Ce)2CuO4",T',15.0,,,12.4708,P066014531,La,1.92,Ce,0.08,Cu,1.0,,,,,,,,,,,,,O,4.0,,La1.92Ce0.08Cu1.0O4.0
34427,La1.91Ce0.09Cu1O4,"(La,Ce)2CuO4",T',18.2,,,12.4563,P066014531,La,1.91,Ce,0.09,Cu,1.0,,,,,,,,,,,,,O,4.0,,La1.91Ce0.09Cu1.0O4.0
34428,La1.89Ce0.11Cu1O4,"(La,Ce)2CuO4",T',25.0,,,12.4504,P066014531,La,1.89,Ce,0.11,Cu,1.0,,,,,,,,,,,,,O,4.0,,La1.89Ce0.11Cu1.0O4.0
34429,La1.87Ce0.13Cu1O4,"(La,Ce)2CuO4",T',20.0,,,12.4303,P066014531,La,1.87,Ce,0.13,Cu,1.0,,,,,,,,,,,,,O,4.0,,La1.87Ce0.13Cu1.0O4.0
34441,La2Cu1O4.086,La2CuO4,T,45.2,5.34,5.416,13.225,SSC1290075,La,2.0,Cu,1.0,,,,,,,,,,,,,,,O,4.086,4.086,La2.0Cu1.0O4.086
34442,La2Cu0.99Zn0.01O4.099,"La2(Cu,Zn)O4",T,29.3,5.3420000000000005,5.414,13.217,SSC1290075,La,2.0,Cu,0.99,Zn,0.01,,,,,,,,,,,,,O,4.099,4.099,La2.0Cu0.99Zn0.01O4.099
34443,La2Cu0.98Zn0.02O4.099,"La2(Cu,Zn)O4",T,19.2,5.341,5.416,13.217,SSC1290075,La,2.0,Cu,0.98,Zn,0.02,,,,,,,,,,,,,O,4.099,4.099,La2.0Cu0.98Zn0.02O4.099
34471,Bi2Sr2.1Y0.1Ca0.8Cu2O8.26,"Bi2(Sr,Y,Ca)3Cu2O8",Bi2212,96.0,5.405,,30.76,PHC4060058,Bi,2.0,Sr,2.1,Y,0.1,Ca,0.8,Cu,2.0,,,,,,,,,O,8.26,8.26,Bi2.0Sr2.1Y0.1Ca0.8Cu2.0O8.26
34472,Bi2Sr1.9Y0.1Ca1Cu2O8.24,"Bi2(Sr,Y,Ca)3Cu2O8",Bi2212,94.0,5.4,,30.74,PHC4060058,Bi,2.0,Sr,1.9,Y,0.1,Ca,1.0,Cu,2.0,,,,,,,,,O,8.24,8.24,Bi2.0Sr1.9Y0.1Ca1.0Cu2.0O8.24
34473,Bi2Sr1.8Y0.1Ca1.1Cu2O8.23,"Bi2(Sr,Y,Ca)3Cu2O8",Bi2212,93.0,5.4,,30.73,PHC4060058,Bi,2.0,Sr,1.8,Y,0.1,Ca,1.1,Cu,2.0,,,,,,,,,O,8.23,8.23,Bi2.0Sr1.8Y0.1Ca1.1Cu2.0O8.23
34474,Bi2Sr1.6Y0.1Ca1.3Cu2O8.23,"Bi2(Sr,Y,Ca)3Cu2O8",Bi2212,89.0,5.401,,30.65,PHC4060058,Bi,2.0,Sr,1.6,Y,0.1,Ca,1.3,Cu,2.0,,,,,,,,,O,8.23,8.23,Bi2.0Sr1.6Y0.1Ca1.3Cu2.0O8.23
34480,Tb1Sr2Cu2.7Mo0.3O7.15,"TbSr2(Cu,Mo)3O7",Y123,37.0,,,,SSC1290117,Tb,1.0,Sr,2.0,Cu,2.7,Mo,0.3,,,,,,,,,,,O,7.15,7.15,Tb1.0Sr2.0Cu2.7Mo0.3O7.15
34481,Tb1Sr2Cu2.7Mo0.3O7+z,"TbSr2(Cu,Mo)3O7",Y123,80.0,,,,SSC1290117,Tb,1.0,Sr,2.0,Cu,2.7,Mo,0.3,,,,,,,,,,,O,7.0,,Tb1.0Sr2.0Cu2.7Mo0.3O7.0
34482,La2Cu1O4.11,La2CuO4.11,T,45.0,,,,P069174506,La,2.0,Cu,1.0,,,,,,,,,,,,,,,O,4.11,4.11,La2.0Cu1.0O4.11
34487,La1.9Sr0.1Cu1O4,"(La,Sr)2CuO4",T,29.3,,,,P069184507,La,1.9,Sr,0.1,Cu,1.0,,,,,,,,,,,,,O,4.0,,La1.9Sr0.1Cu1.0O4.0
34488,La1.9Sr0.1Cu0.9975Zn0.0025O4,"(La,Sr)2(Cu,Zn)O4",T,23.71,,,,P069184507,La,1.9,Sr,0.1,Cu,0.9975,Zn,0.0025,,,,,,,,,,,O,4.0,,La1.9Sr0.1Cu0.9975Zn0.0025O4.0
34489,La1.9Sr0.1Cu0.995Zn0.005O4,"(La,Sr)2(Cu,Zn)O4",T,20.19,,,,P069184507,La,1.9,Sr,0.1,Cu,0.995,Zn,0.005,,,,,,,,,,,O,4.0,,La1.9Sr0.1Cu0.995Zn0.005O4.0
34490,La1.9Sr0.1Cu0.9925Zn0.0075O4,"(La,Sr)2(Cu,Zn)O4",T,15.23,,,,P069184507,La,1.9,Sr,0.1,Cu,0.9925,Zn,0.0075,,,,,,,,,,,O,4.0,,La1.9Sr0.1Cu0.9925Zn0.0075O4.0
34491,La1.9Sr0.1Cu0.99Zn0.01O4,"(La,Sr)2(Cu,Zn)O4",T,11.97,,,,P069184507,La,1.9,Sr,0.1,Cu,0.99,Zn,0.01,,,,,,,,,,,O,4.0,,La1.9Sr0.1Cu0.99Zn0.01O4.0
34493,La1.885Sr0.115Cu1O4,"(La,Sr)2CuO4",T,27.57,,,,P069184507,La,1.885,Sr,0.115,Cu,1.0,,,,,,,,,,,,,O,4.0,,La1.885Sr0.115Cu1.0O4.0
34494,La1.885Sr0.115Cu0.9975Zn0.0025O4,"(La,Sr)2(Cu,Zn)O4",T,22.46,,,,P069184507,La,1.885,Sr,0.115,Cu,0.9975,Zn,0.0025,,,,,,,,,,,O,4.0,,La1.885Sr0.115Cu0.9975Zn0.0025O4.0
34495,La1.885Sr0.115Cu0.995Zn0.005O4,"(La,Sr)2(Cu,Zn)O4",T,17.64,,,,P069184507,La,1.885,Sr,0.115,Cu,0.995,Zn,0.005,,,,,,,,,,,O,4.0,,La1.885Sr0.115Cu0.995Zn0.005O4.0
34496,La1.885Sr0.115Cu0.9925Zn0.0075O4,"(La,Sr)2(Cu,Zn)O4",T,12.45,,,,P069184507,La,1.885,Sr,0.115,Cu,0.9925,Zn,0.0075,,,,,,,,,,,O,4.0,,La1.885Sr0.115Cu0.9925Zn0.0075O4.0
34499,La1.87Sr0.13Cu1O4,"(La,Sr)2CuO4",T,33.54,,,,P069184507,La,1.87,Sr,0.13,Cu,1.0,,,,,,,,,,,,,O,4.0,,La1.87Sr0.13Cu1.0O4.0
34500,La1.87Sr0.13Cu0.9975Zn0.0025O4,"(La,Sr)2(Cu,Zn)O4",T,28.92,,,,P069184507,La,1.87,Sr,0.13,Cu,0.9975,Zn,0.0025,,,,,,,,,,,O,4.0,,La1.87Sr0.13Cu0.9975Zn0.0025O4.0
34501,La1.87Sr0.13Cu0.995Zn0.005O4,"(La,Sr)2(Cu,Zn)O4",T,26.44,,,,P069184507,La,1.87,Sr,0.13,Cu,0.995,Zn,0.005,,,,,,,,,,,O,4.0,,La1.87Sr0.13Cu0.995Zn0.005O4.0
34502,La1.87Sr0.13Cu0.9925Zn0.0075O4,"(La,Sr)2(Cu,Zn)O4",T,21.02,,,,P069184507,La,1.87,Sr,0.13,Cu,0.9925,Zn,0.0075,,,,,,,,,,,O,4.0,,La1.87Sr0.13Cu0.9925Zn0.0075O4.0
34503,La1.87Sr0.13Cu0.99Zn0.01O4,"(La,Sr)2(Cu,Zn)O4",T,18.83,,,,P069184507,La,1.87,Sr,0.13,Cu,0.99,Zn,0.01,,,,,,,,,,,O,4.0,,La1.87Sr0.13Cu0.99Zn0.01O4.0
34507,Hg2Ba1Sr1Y1Cu2O8-z,"Hg(Ba,Sr)2YCu2O8",Hg2212,32.0,3.8319,,28.4176,JP01604061,Hg,2.0,Ba,1.0,Sr,1.0,Y,1.0,Cu,2.0,,,,,,,,,O,8.0,,Hg2.0Ba1.0Sr1.0Y1.0Cu2.0O8.0
34508,Hg2Sr2Y1Cu2O8-z,Hg2Sr2YCu2O8,Hg2212,42.0,3.8112,,28.136,JP01604061,Hg,2.0,Sr,2.0,Y,1.0,Cu,2.0,,,,,,,,,,,O,8.0,,Hg2.0Sr2.0Y1.0Cu2.0O8.0
34530,Ba1Pb0.8Bi0.2O3,"Ba(Pb,Bi)O3",BPBO,10.25,,,,APP0220205,Ba,1.0,Pb,0.8,Bi,0.2,,,,,,,,,,,,,O,3.0,,Ba1.0Pb0.8Bi0.2O3.0
34531,Ba1Pb0.75Bi0.25O3,"Ba(Pb,Bi)O3",BPBO,11.7,,,,APP0220205,Ba,1.0,Pb,0.75,Bi,0.25,,,,,,,,,,,,,O,3.0,,Ba1.0Pb0.75Bi0.25O3.0
34532,Ba1Pb0.7Bi0.3O3,"Ba(Pb,Bi)O3",BPBO,11.23,,,,APP0220205,Ba,1.0,Pb,0.7,Bi,0.3,,,,,,,,,,,,,O,3.0,,Ba1.0Pb0.7Bi0.3O3.0
34534,Li1Ti2O4,LiTi2O4,spinel,11.4,,,,P070054519,Li,1.0,Ti,2.0,,,,,,,,,,,,,,,O,4.0,,Li1.0Ti2.0O4.0
34540,Li1Ti2O4,Li1+xTi2-xO4,spinel,11.7,8.407,,,LTP0250177,Li,1.0,Ti,2.0,,,,,,,,,,,,,,,O,4.0,,Li1.0Ti2.0O4.0
34541,Li1.05Ti1.95O4,Li1+xTi2-xO4,spinel,12.0,8.4,,,LTP0250177,Li,1.05,Ti,1.95,,,,,,,,,,,,,,,O,4.0,,Li1.05Ti1.95O4.0
34546,Ca1La1Ba1Cu2.8P0.2O7,"CaLaBa(Cu,(PO4))3Oz",La1113,90.0,3.8489999999999998,3.88,11.63,PHC4080044,Ca,1.0,La,1.0,Ba,1.0,Cu,2.8,P,0.2,,,,,,,,,O,7.0,,Ca1.0La1.0Ba1.0Cu2.8P0.2O7.0
34547,Y0.8Ca0.2Sr1Ba1Cu2.8B0.2O7,"(Y,Ca)SrBa(Cu,(BO3))3Oz",La1113,45.0,3.826,3.861,11.561,PHC4080058,Y,0.8,Ca,0.2,Sr,1.0,Ba,1.0,Cu,2.8,B,0.2,,,,,,,O,7.0,,Y0.8Ca0.2Sr1.0Ba1.0Cu2.8B0.2O7.0
34548,Ru1Sr2Gd1Cu2O8-z,RuSr2GdCu2O8,Ru1212,16.0,3.841,,11.5731,CEM1771072,Ru,1.0,Sr,2.0,Gd,1.0,Cu,2.0,,,,,,,,,,,O,8.0,,Ru1.0Sr2.0Gd1.0Cu2.0O8.0
34551,Ru1Sr2Y1Cu2O8-z,RuSr2YCu2O8,Ru1212,45.0,3.8275,,11.5326,CEM1771072,Ru,1.0,Sr,2.0,Y,1.0,Cu,2.0,,,,,,,,,,,O,8.0,,Ru1.0Sr2.0Y1.0Cu2.0O8.0
34554,Gd1.05Ba1.95Cu3O6.94,"Gd(Ba,Gd)2Cu3O7",Y123,85.0,3.8571,3.8977,11.7036,P068100507,Gd,1.05,Ba,1.95,Cu,3.0,,,,,,,,,,,,,O,6.94,6.94,Gd1.05Ba1.95Cu3.0O6.94
34555,Gd1.15Ba1.85Cu3O6.99,"Gd(Ba,Gd)2Cu3O7",Y123,48.0,3.8662,3.8826,11.6733,P068100507,Gd,1.15,Ba,1.85,Cu,3.0,,,,,,,,,,,,,O,6.99,6.99,Gd1.15Ba1.85Cu3.0O6.99
34556,Gd1.2Ba1.8Cu3O7.03,"Gd(Ba,Gd)2Cu3O7",Y123,42.0,3.8722,,11.6553,P068100507,Gd,1.2,Ba,1.8,Cu,3.0,,,,,,,,,,,,,O,7.03,7.03,Gd1.2Ba1.8Cu3.0O7.03
34557,Gd1.25Ba1.75Cu3O6.98,"Gd(Ba,Gd)2Cu3O7",Y123,28.0,3.8741,,11.6346,P068100507,Gd,1.25,Ba,1.75,Cu,3.0,,,,,,,,,,,,,O,6.98,6.98,Gd1.25Ba1.75Cu3.0O6.98
34558,Li1Ti2O4,LiTi2O4,spinel,12.9,,,,ZPS0760303,Li,1.0,Ti,2.0,,,,,,,,,,,,,,,O,4.0,,Li1.0Ti2.0O4.0
34559,Li1Ti2O4,LiTi2O4,spinel,12.4,,,,ZPS0760303,Li,1.0,Ti,2.0,,,,,,,,,,,,,,,O,4.0,,Li1.0Ti2.0O4.0
34560,Li1.04Ti1.96O4,"Li(Ti,Li)2O4",spinel,12.1,,,,ZPS0760303,Li,1.04,Ti,1.96,,,,,,,,,,,,,,,O,4.0,,Li1.04Ti1.96O4.0
34561,Li1.08Ti1.92O4,"Li(Ti,Li)2O4",spinel,11.8,,,,ZPS0760303,Li,1.08,Ti,1.92,,,,,,,,,,,,,,,O,4.0,,Li1.08Ti1.92O4.0
34562,Li1.12Ti1.88O4,"Li(Ti,Li)2O4",spinel,10.4,,,,ZPS0760303,Li,1.12,Ti,1.88,,,,,,,,,,,,,,,O,4.0,,Li1.12Ti1.88O4.0
34568,Li0.98Mg0.02Ti2O4,"(Li,Mg)Ti2O4",spinel,11.9,,,,ZPS0760303,Li,0.98,Mg,0.02,Ti,2.0,,,,,,,,,,,,,O,4.0,,Li0.98Mg0.02Ti2.0O4.0
34569,La2Cu0.985V0.015O4.021,"La2(Cu,V)O4",T,40.0,5.3972,5.3522,13.144,SST0170023,La,2.0,Cu,0.985,V,0.015,,,,,,,,,,,,,O,4.021,4.021,La2.0Cu0.985V0.015O4.021
34570,La2Cu0.975V0.025O4.032,"La2(Cu,V)O4",T,40.0,5.3992,5.3522,13.144,SST0170023,La,2.0,Cu,0.975,V,0.025,,,,,,,,,,,,,O,4.032,4.032,La2.0Cu0.975V0.025O4.032
34571,La2Cu0.965V0.035O4.045,"La2(Cu,V)O4",T,40.0,5.3979,5.3528,13.1472,SST0170023,La,2.0,Cu,0.965,V,0.035,,,,,,,,,,,,,O,4.045,4.045,La2.0Cu0.965V0.035O4.045
34572,La2Cu0.955V0.045O4.056,"La2(Cu,V)O4",T,40.0,5.3979,5.3522,13.1425,SST0170023,La,2.0,Cu,0.955,V,0.045,,,,,,,,,,,,,O,4.056,4.056,La2.0Cu0.955V0.045O4.056
34573,Ba2Ca2Cu3F2O6,Ba2Ca2Cu3O6F2,0223,90.0,,,,SST0170143,Ba,2.0,Ca,2.0,Cu,3.0,F,2.0,,,,,,,,,,,O,6.0,,Ba2.0Ca2.0Cu3.0F2.0O6.0
34574,Ba2Ca3Cu4F2O8,Ba2Ca3Cu4O8F2,0234,70.0,,,,SST0170143,Ba,2.0,Ca,3.0,Cu,4.0,F,2.0,,,,,,,,,,,O,8.0,,Ba2.0Ca3.0Cu4.0F2.0O8.0
34575,Bi1Pb1Sr2Ca2Cu3O10,"(Bi,Pb)2Sr2Ca2Cu3O10",Bi2223,103.5,3.6732,,35.6176,SST0170093,Bi,1.0,Pb,1.0,Sr,2.0,Ca,2.0,Cu,3.0,,,,,,,,,O,10.0,,Bi1.0Pb1.0Sr2.0Ca2.0Cu3.0O10.0
34576,Bi0.9Nd0.05Tb0.05Pb1Sr2Ca2Cu3O10,"(Bi,Pb,Nd,Tb)2Sr2Ca2Cu3O10",Bi2223,111.0,3.6923,,35.4463,SST0170093,Bi,0.9,Nd,0.05,Tb,0.05,Pb,1.0,Sr,2.0,Ca,2.0,Cu,3.0,,,,,O,10.0,,Bi0.9Nd0.05Tb0.05Pb1.0Sr2.0Ca2.0Cu3.0O10.0
34577,Bi0.8Nd0.1Tb0.1Pb1Sr2Ca2Cu3O10,"(Bi,Pb,Nd,Tb)2Sr2Ca2Cu3O10",Bi2223,115.5,3.6891,,35.3162,SST0170093,Bi,0.8,Nd,0.1,Tb,0.1,Pb,1.0,Sr,2.0,Ca,2.0,Cu,3.0,,,,,O,10.0,,Bi0.8Nd0.1Tb0.1Pb1.0Sr2.0Ca2.0Cu3.0O10.0
34578,Bi0.6Nd0.2Tb0.2Pb1Sr2Ca2Cu3O10,"(Bi,Pb,Nd,Tb)2Sr2Ca2Cu3O10",Bi2223,107.5,3.6687,,35.1613,SST0170093,Bi,0.6,Nd,0.2,Tb,0.2,Pb,1.0,Sr,2.0,Ca,2.0,Cu,3.0,,,,,O,10.0,,Bi0.6Nd0.2Tb0.2Pb1.0Sr2.0Ca2.0Cu3.0O10.0
34579,Y1Ba2Cu3O6.93,YBa2Cu3O7,Y123,92.0,3.8169999999999997,3.886,11.682,JP01601439,Y,1.0,Ba,2.0,Cu,3.0,,,,,,,,,,,,,O,6.93,6.93,Y1.0Ba2.0Cu3.0O6.93
34580,Y1Ba2Cu2.9925Zn0.0075O6.92,"YBa2(Cu,Zn)3O7",Y123,88.0,3.819,3.884,11.68,JP01601439,Y,1.0,Ba,2.0,Cu,2.9925,Zn,0.0075,,,,,,,,,,,O,6.92,6.92,Y1.0Ba2.0Cu2.9925Zn0.0075O6.92
34581,Y1Ba2Cu2.985Zn0.015O6.95,"YBa2(Cu,Zn)3O7",Y123,86.0,3.8169999999999997,3.885,11.677999999999999,JP01601439,Y,1.0,Ba,2.0,Cu,2.985,Zn,0.015,,,,,,,,,,,O,6.95,6.95,Y1.0Ba2.0Cu2.985Zn0.015O6.95
34582,Y1Ba2Cu2.9775Zn0.0225O6.93,"YBa2(Cu,Zn)3O7",Y123,83.0,3.821,3.884,11.673,JP01601439,Y,1.0,Ba,2.0,Cu,2.9775,Zn,0.0225,,,,,,,,,,,O,6.93,6.93,Y1.0Ba2.0Cu2.9775Zn0.0225O6.93
34583,Y1Ba2Cu2.97Zn0.03O6.98,"YBa2(Cu,Zn)3O7",Y123,80.0,3.82,3.884,11.67,JP01601439,Y,1.0,Ba,2.0,Cu,2.97,Zn,0.03,,,,,,,,,,,O,6.98,6.98,Y1.0Ba2.0Cu2.97Zn0.03O6.98
34584,Y1Ba2Cu2.94Zn0.06O6.96,"YBa2(Cu,Zn)3O7",Y123,71.0,3.822,3.886,11.672,JP01601439,Y,1.0,Ba,2.0,Cu,2.94,Zn,0.06,,,,,,,,,,,O,6.96,6.96,Y1.0Ba2.0Cu2.94Zn0.06O6.96
34585,Y1Ba2Cu2.88Zn0.12O6.95,"YBa2(Cu,Zn)3O7",Y123,64.0,3.824,3.887,11.677,JP01601439,Y,1.0,Ba,2.0,Cu,2.88,Zn,0.12,,,,,,,,,,,O,6.95,6.95,Y1.0Ba2.0Cu2.88Zn0.12O6.95
34587,Ti1Sr2Sm1.6Ce0.4Cu2O10-z,"TiSr2(Sm,Ce)2Cu2O10",1222,25.0,3.8516,,28.314,PHC4120086,Ti,1.0,Sr,2.0,Sm,1.6,Ce,0.4,Cu,2.0,,,,,,,,,O,10.0,,Ti1.0Sr2.0Sm1.6Ce0.4Cu2.0O10.0
34588,Ti1Sr2Eu1.6Ce0.4Cu2O10-z,"TiSr2(Eu,Ce)2Cu2O10",1222,20.0,3.8536,,28.389,PHC4120086,Ti,1.0,Sr,2.0,Eu,1.6,Ce,0.4,Cu,2.0,,,,,,,,,O,10.0,,Ti1.0Sr2.0Eu1.6Ce0.4Cu2.0O10.0
34589,Ca2Cu1Cl2.25O2,Ca2CuO2Cl2,T,31.0,3.8549,,15.1207,PHC4120027,Ca,2.0,Cu,1.0,Cl,2.25,,,,,,,,,,,,,O,2.0,,Ca2.0Cu1.0Cl2.25O2.0
34590,Ca2Cu1Cl2.3O2,Ca2CuO2Cl2+z,T,36.0,3.8538,,15.124,PHC4120027,Ca,2.0,Cu,1.0,Cl,2.3,,,,,,,,,,,,,O,2.0,,Ca2.0Cu1.0Cl2.3O2.0
34591,Ca2Cu1Cl2.4O2,Ca2CuO2Cl2+z,T,38.0,3.8531,,15.1261,PHC4120027,Ca,2.0,Cu,1.0,Cl,2.4,,,,,,,,,,,,,O,2.0,,Ca2.0Cu1.0Cl2.4O2.0
34592,Ca2Cu1Cl2.5O2,Ca2CuO2Cl2+z,T,38.0,3.8531,,15.1288,PHC4120027,Ca,2.0,Cu,1.0,Cl,2.5,,,,,,,,,,,,,O,2.0,,Ca2.0Cu1.0Cl2.5O2.0
34596,Ca2Cu1Cl2.18O2,Ca2CuO2Cl2+z,T,24.0,3.8561,,15.1086,PHC4120027,Ca,2.0,Cu,1.0,Cl,2.18,,,,,,,,,,,,,O,2.0,,Ca2.0Cu1.0Cl2.18O2.0
34597,Ca2Cu1Cl2.2O2,Ca2CuO2Cl2+z,T,30.0,3.8559,,15.1146,PHC4120027,Ca,2.0,Cu,1.0,Cl,2.2,,,,,,,,,,,,,O,2.0,,Ca2.0Cu1.0Cl2.2O2.0
34598,Fe0.5Ba2Y1Cu2.5O7.41,"(Fe,Cu)Ba2YCu2O7",Cu1212,80.0,3.8710000000000004,,11.589,PHC4110047,Fe,0.5,Ba,2.0,Y,1.0,Cu,2.5,,,,,,,,,,,O,7.41,7.41,Fe0.5Ba2.0Y1.0Cu2.5O7.41
34601,Fe0.5Ba2Eu1Cu2.5O7.51,"(Fe,Cu)Ba2EuCu2O7",Cu1212,60.0,3.8930000000000002,,11.654000000000002,PHC4110047,Fe,0.5,Ba,2.0,Eu,1.0,Cu,2.5,,,,,,,,,,,O,7.51,7.51,Fe0.5Ba2.0Eu1.0Cu2.5O7.51
34602,Fe0.5Ba2Gd1Cu2.5O7.45,"(Fe,Cu)Ba2GdCu2O7",Cu1212,72.0,3.8810000000000002,,11.628,PHC4110047,Fe,0.5,Ba,2.0,Gd,1.0,Cu,2.5,,,,,,,,,,,O,7.45,7.45,Fe0.5Ba2.0Gd1.0Cu2.5O7.45
34603,Fe0.5Ba2Dy1Cu2.5O7.52,"(Fe,Cu)Ba2DyCu2O7",Cu1212,75.0,3.875,,11.620999999999999,PHC4110047,Fe,0.5,Ba,2.0,Dy,1.0,Cu,2.5,,,,,,,,,,,O,7.52,7.52,Fe0.5Ba2.0Dy1.0Cu2.5O7.52
34604,Fe0.5Ba2Ho1Cu2.5O7.49,"(Fe,Cu)Ba2HoCu2O7",Cu1212,76.0,3.872,,11.615,PHC4110047,Fe,0.5,Ba,2.0,Ho,1.0,Cu,2.5,,,,,,,,,,,O,7.49,7.49,Fe0.5Ba2.0Ho1.0Cu2.5O7.49
34605,Fe0.5Ba2Er1Cu2.5O7.46,"(Fe,Cu)Ba2ErCu2O7",Cu1212,72.0,3.866,,11.587,PHC4110047,Fe,0.5,Ba,2.0,Er,1.0,Cu,2.5,,,,,,,,,,,O,7.46,7.46,Fe0.5Ba2.0Er1.0Cu2.5O7.46
34606,Fe0.5Ba2Tm1Cu2.5O7.43,"(Fe,Cu)Ba2TmCu2O7",Cu1212,60.0,3.866,,11.600999999999999,PHC4110047,Fe,0.5,Ba,2.0,Tm,1.0,Cu,2.5,,,,,,,,,,,O,7.43,7.43,Fe0.5Ba2.0Tm1.0Cu2.5O7.43
34607,Fe0.5Ba2Yb1Cu2.5O7.45,"(Fe,Cu)Ba2YbCu2O7",Cu1212,72.0,3.86,,11.585,PHC4110047,Fe,0.5,Ba,2.0,Yb,1.0,Cu,2.5,,,,,,,,,,,O,7.45,7.45,Fe0.5Ba2.0Yb1.0Cu2.5O7.45
34609,Ga0.65Cd0.4Sr2Y1Cu2O7+z,"(Ga,Cd)Sr2YCu2O7",Ga1212,38.0,3.841,,11.4873,PHC4150001,Ga,0.65,Cd,0.4,Sr,2.0,Y,1.0,Cu,2.0,,,,,,,,,O,7.0,,Ga0.65Cd0.4Sr2.0Y1.0Cu2.0O7.0
34610,Ga0.65Cd0.5Sr2Y1Cu2O7+z,"(Ga,Cd)Sr2YCu2O7",Ga1212,44.0,3.8374,,11.4958,PHC4150001,Ga,0.65,Cd,0.5,Sr,2.0,Y,1.0,Cu,2.0,,,,,,,,,O,7.0,,Ga0.65Cd0.5Sr2.0Y1.0Cu2.0O7.0
34611,Ga0.65Cd0.6Sr2Y1Cu2O7+z,"(Ga,Cd)Sr2YCu2O7",Ga1212,50.0,3.8353,,11.5043,PHC4150001,Ga,0.65,Cd,0.6,Sr,2.0,Y,1.0,Cu,2.0,,,,,,,,,O,7.0,,Ga0.65Cd0.6Sr2.0Y1.0Cu2.0O7.0
