Repository: CompRhys/apical

# Data Guide

In all cases whilst compiling this data we have been careful to include as much meta-information as possible to allow data to be traced back to it's original sources. For SuperCon this takes the form of the SuperCon "num :" reference id and then the source publication details. For ICSD we provide the ICSD collection code.

We acknowledge the Japanese National Institute for Materials Science for maintaining the [SuperCon](https://supercon.nims.go.jp/index_en.html) database as well as FIZ Karlsruhe GmbH for maintaining [ICSD](https://www.fiz-karlsruhe.de/en/produkte-und-dienstleistungen/inorganic-crystal-structure-database-icsd).

File: processed-data/super_cuprates.csv (part 31 of 58)
num :,composition :,str3 :,tc :,lata :,latb :,latc :,refno :,author :,title :,journal :,year :
8771,Y0.95Ca0.05Ba2.0Cu2.95Co0.05O6.96,Y123,88.0,3.83,3.89,11.668,PSS0411363,"M.V.Elizarova, V.E.Gasumyantz,",,Fizika tverdogo tera (Phys. Of the Solid State) 41(1999)1363,1999.0
8772,Y0.9Ca0.1Ba2.0Cu2.9Co0.1O6.95,Y123,88.0,3.862,3.87,11.673,PSS0411363,"M.V.Elizarova, V.E.Gasumyantz,",,Fizika tverdogo tera (Phys. Of the Solid State) 41(1999)1363,1999.0
8773,Y0.85Ca0.15Ba2.0Cu2.85Co0.15O6.97,Y123,86.0,3.864,3.8680000000000003,11.675999999999998,PSS0411363,"M.V.Elizarova, V.E.Gasumyantz,",,Fizika tverdogo tera (Phys. Of the Solid State) 41(1999)1363,1999.0
8774,Y0.8Ca0.2Ba2.0Cu2.8Co0.2O6.98,Y123,82.5,3.865,,11.695,PSS0411363,"M.V.Elizarova, V.E.Gasumyantz,",,Fizika tverdogo tera (Phys. Of the Solid State) 41(1999)1363,1999.0
8775,Y0.75Ca0.25Ba2.0Cu2.75Co0.25O7.0,Y123,82.5,3.867,,11.689,PSS0411363,"M.V.Elizarova, V.E.Gasumyantz,",,Fizika tverdogo tera (Phys. Of the Solid State) 41(1999)1363,1999.0
8776,Y0.7Ca0.3Ba2.0Cu2.7Co0.3O7.02,Y123,82.0,3.866,,11.698,PSS0411363,"M.V.Elizarova, V.E.Gasumyantz,",,Fizika tverdogo tera (Phys. Of the Solid State) 41(1999)1363,1999.0
8777,Y1.0Ba2.0Cu3.0O6.82,Y123,85.0,3.826,3.89,11.702,PSS0411363,"M.V.Elizarova, V.E.Gasumyantz,",,Fizika tverdogo tera (Phys. Of the Solid State) 41(1999)1363,1999.0
8778,Y0.95Ca0.05Ba2.0Cu2.95Co0.05O6.84,Y123,72.5,3.8369999999999997,3.88,11.710999999999999,PSS0411363,"M.V.Elizarova, V.E.Gasumyantz,",,Fizika tverdogo tera (Phys. Of the Solid State) 41(1999)1363,1999.0
8779,Y0.9Ca0.1Ba2.0Cu2.9Co0.1O6.84,Y123,69.5,3.863,,11.710999999999999,PSS0411363,"M.V.Elizarova, V.E.Gasumyantz,",,Fizika tverdogo tera (Phys. Of the Solid State) 41(1999)1363,1999.0
8780,Y0.85Ca0.15Ba2.0Cu2.85Co0.15O6.83,Y123,67.5,3.864,,11.716,PSS0411363,"M.V.Elizarova, V.E.Gasumyantz,",,Fizika tverdogo tera (Phys. Of the Solid State) 41(1999)1363,1999.0
8781,Y0.8Ca0.2Ba2.0Cu2.8Co0.2O6.83,Y123,69.0,3.8680000000000003,,11.72,PSS0411363,"M.V.Elizarova, V.E.Gasumyantz,",,Fizika tverdogo tera (Phys. Of the Solid State) 41(1999)1363,1999.0
8782,Y0.75Ca0.25Ba2.0Cu2.75Co0.25O6.82,Y123,67.5,3.8680000000000003,,11.715,PSS0411363,"M.V.Elizarova, V.E.Gasumyantz,",,Fizika tverdogo tera (Phys. Of the Solid State) 41(1999)1363,1999.0
8783,Y0.7Ca0.3Ba2.0Cu2.7Co0.3O6.84,Y123,70.0,3.8680000000000003,,11.714,PSS0411363,"M.V.Elizarova, V.E.Gasumyantz,",,Fizika tverdogo tera (Phys. Of the Solid State) 41(1999)1363,1999.0
8784,Y1.0Ba2.0Cu3.0O6.74,Y123,79.5,3.824,3.8960000000000004,11.704,PSS0411363,"M.V.Elizarova, V.E.Gasumyantz,",,Fizika tverdogo tera (Phys. Of the Solid State) 41(1999)1363,1999.0
8785,Y0.95Ca0.05Ba2.0Cu2.95Co0.05O6.75,Y123,64.0,3.8360000000000003,3.886,11.71,PSS0411363,"M.V.Elizarova, V.E.Gasumyantz,",,Fizika tverdogo tera (Phys. Of the Solid State) 41(1999)1363,1999.0
8786,Y0.9Ca0.1Ba2.0Cu2.9Co0.1O6.76,Y123,57.5,3.864,,11.713,PSS0411363,"M.V.Elizarova, V.E.Gasumyantz,",,Fizika tverdogo tera (Phys. Of the Solid State) 41(1999)1363,1999.0
8787,Y0.85Ca0.15Ba2.0Cu2.85Co0.15O6.78,Y123,57.5,3.865,,11.717,PSS0411363,"M.V.Elizarova, V.E.Gasumyantz,",,Fizika tverdogo tera (Phys. Of the Solid State) 41(1999)1363,1999.0
8788,Y0.8Ca0.2Ba2.0Cu2.8Co0.2O6.78,Y123,55.5,3.866,,11.73,PSS0411363,"M.V.Elizarova, V.E.Gasumyantz,",,Fizika tverdogo tera (Phys. Of the Solid State) 41(1999)1363,1999.0
8789,Y0.75Ca0.25Ba2.0Cu2.75Co0.25O6.8,Y123,61.0,3.8680000000000003,,11.73,PSS0411363,"M.V.Elizarova, V.E.Gasumyantz,",,Fizika tverdogo tera (Phys. Of the Solid State) 41(1999)1363,1999.0
8790,Y0.7Ca0.3Ba2.0Cu2.7Co0.3O6.78,Y123,59.0,3.87,,11.725,PSS0411363,"M.V.Elizarova, V.E.Gasumyantz,",,Fizika tverdogo tera (Phys. Of the Solid State) 41(1999)1363,1999.0
8791,Pr1.85Ce0.15Cu1.0O4.0,T',18.0,,,,PSS0411165,"A.A.Shikov, G.Kh. Panova, M.N.Khlopkin, N.A.Chernoplekov,",,Fizika tverdogo tera (Phys. Of the Solid State) 41(1999)1165,1999.0
8794,Y1.0Ba2.0Cu3.0O4.0,Y123,92.0,,,,PRL0822792,"A. Rykov, C. Ager, C.M. Agerter, D.McK. Paul, E.M. Forgan, P.G. Kealey, R. Cubitt, S. Tajima, S.H. Lloyd, S.L. Lee, S.T. Johnson,",Flux-Line Lattice Structures in Untwinned YBa2Cu3O7-delta,Phys.Rev.Lett.82(1989)2792,1999.0
8811,Hg0.8Ba2.0Cu1.2O4.0,Hg1201,97.0,3.8827,,9.5274,PHC3140196,"A. Daignere, A. Maignan, D. Pelloquin, G. Villard,","Effect of underdoping on the superconductivity of (Hg,Cu)Ba2CuO4+delta '1201' single crystals","Physica C,314(1999)196-204",1999.0
8812,Hg0.8Ba2.0Cu1.2O4.0,Hg1201,80.0,3.8884,,9.5372,PHC3140196,"A. Daignere, A. Maignan, D. Pelloquin, G. Villard,","Effect of underdoping on the superconductivity of (Hg,Cu)Ba2CuO4+delta '1201' single crystals","Physica C,314(1999)196-204",1999.0
8813,Hg0.8Ba2.0Cu1.2O4.0,Hg1201,75.0,3.8896,,9.5347,PHC3140196,"A. Daignere, A. Maignan, D. Pelloquin, G. Villard,","Effect of underdoping on the superconductivity of (Hg,Cu)Ba2CuO4+delta '1201' single crystals","Physica C,314(1999)196-204",1999.0
8814,Hg0.8Ba2.0Cu1.2O4.0,Hg1201,55.0,,,,PHC3140196,"A. Daignere, A. Maignan, D. Pelloquin, G. Villard,","Effect of underdoping on the superconductivity of (Hg,Cu)Ba2CuO4+delta '1201' single crystals","Physica C,314(1999)196-204",1999.0
8815,Hg0.8Ba2.0Cu1.2O4.0,Hg1201,92.0,,,,PHC3140196,"A. Daignere, A. Maignan, D. Pelloquin, G. Villard,","Effect of underdoping on the superconductivity of (Hg,Cu)Ba2CuO4+delta '1201' single crystals","Physica C,314(1999)196-204",1999.0
8816,Hg0.8Ba2.0Cu1.2O4.0,Hg1201,85.0,,,,PHC3140196,"A. Daignere, A. Maignan, D. Pelloquin, G. Villard,","Effect of underdoping on the superconductivity of (Hg,Cu)Ba2CuO4+delta '1201' single crystals","Physica C,314(1999)196-204",1999.0
8817,Hg0.8Ba2.0Cu1.2O4.0,Hg1201,62.0,,,,PHC3140196,"A. Daignere, A. Maignan, D. Pelloquin, G. Villard,","Effect of underdoping on the superconductivity of (Hg,Cu)Ba2CuO4+delta '1201' single crystals","Physica C,314(1999)196-204",1999.0
8818,La2.0Cu1.0O4.0,T,33.0,,,,PR05614275,"H. Shibata, T. Yamada,","Far-infrared reflectivity along the c axis in La2CuO4+delta, La1.89Ca1.11Cu2O4+delta, and Nd2CuO4-xFx single crystals","Phys.Rev.B,56(1992)R14275",1997.0
8819,La1.89Ca1.1Cu2.0O6.0,2126,47.0,,,,PR05614275,"H. Shibata, T. Yamada,","Far-infrared reflectivity along the c axis in La2CuO4+delta, La1.89Ca1.11Cu2O4+delta, and Nd2CuO4-xFx single crystals","Phys.Rev.B,56(1992)R14275",1997.0
8820,Nd2.0Cu1.0FO4.0,T',21.0,,,,PR05614275,"H. Shibata, T. Yamada,","Far-infrared reflectivity along the c axis in La2CuO4+delta, La1.89Ca1.11Cu2O4+delta, and Nd2CuO4-xFx single crystals","Phys.Rev.B,56(1992)R14275",1997.0
8821,Bi2.0Sr2.0Ca1.0Cu2.0O8.0,Bi2212,89.0,,,,PR05911672,"A. Matsuda, H. Shibata,",Josephson plasma frequencies in overdoped Bi2Sr2CaCu2O8+delta,"Phys.Rev.B,59(1999)R11672",1999.0
8822,Bi2.0Sr2.0Ca1.0Cu2.0O8.0,Bi2212,85.0,,,,PR05911672,"A. Matsuda, H. Shibata,",Josephson plasma frequencies in overdoped Bi2Sr2CaCu2O8+delta,"Phys.Rev.B,59(1999)R11672",1999.0
8823,Bi2.0Sr2.0Ca1.0Cu2.0O8.0,Bi2212,79.0,,,,PR05911672,"A. Matsuda, H. Shibata,",Josephson plasma frequencies in overdoped Bi2Sr2CaCu2O8+delta,"Phys.Rev.B,59(1999)R11672",1999.0
8824,Bi2.0Sr2.0Ca1.0Cu2.0O8.0,Bi2212,71.0,,,,PR05911672,"A. Matsuda, H. Shibata,",Josephson plasma frequencies in overdoped Bi2Sr2CaCu2O8+delta,"Phys.Rev.B,59(1999)R11672",1999.0
8825,Dy1.0Ba2.0Cu3.0O7.0,Y123,91.05,,,,PHC3210001,"G. Yang, M.A. Howson, N.J. Garfied, S.Abell,",Specific heat of a DyBa2Cu3O7-y single crystal in magnetic fields up to T,"Physica C,321(1999)1-11",1999.0
8826,Sm1.0La0.8Sr0.2Cu1.0O3.95,T*,28.8,,,,PRL0813519,"H. Shibata, T. Yamada,",Double Josephson Plasma Resonance in T* Phase SmLa1-xSrxCuO4-delta,Phys.Rev.Lett.81(1989)3519,1998.0
8827,Sm1.0La0.8Sr0.2Cu1.0O3.945,T*,26.0,,,,PRL0813519,"H. Shibata, T. Yamada,",Double Josephson Plasma Resonance in T* Phase SmLa1-xSrxCuO4-delta,Phys.Rev.Lett.81(1989)3519,1998.0
8828,Sm1.0La0.8Sr0.2Cu1.0O3.94,T*,24.6,,,,PRL0813519,"H. Shibata, T. Yamada,",Double Josephson Plasma Resonance in T* Phase SmLa1-xSrxCuO4-delta,Phys.Rev.Lett.81(1989)3519,1998.0
8829,Sm1.0La0.8Sr0.2Cu1.0O3.925,T*,19.6,,,,PRL0813519,"H. Shibata, T. Yamada,",Double Josephson Plasma Resonance in T* Phase SmLa1-xSrxCuO4-delta,Phys.Rev.Lett.81(1989)3519,1998.0
8831,Nd1.85Ce0.15Cu1.0O4.0,T',20.0,,,,ETP1161723,"A.I.Ponomarev, A.N.Ignatenkov, G.I.Harus, et al.,",,Zhurnal experimental'noi I teoreticheskoi fiziki (J.Exp. Th. Ph.) 116(1999)1723,1999.0
8832,Nd1.83Ce0.17Cu1.0O4.0,T',12.0,,,,ETP1161723,"A.I.Ponomarev, A.N.Ignatenkov, G.I.Harus, et al.,",,Zhurnal experimental'noi I teoreticheskoi fiziki (J.Exp. Th. Ph.) 116(1999)1723,1999.0
8836,Y0.95Pr0.05Ba2.0Cu3.0O6.96,Y123,87.5,3.822,3.883,11.684000000000001,PSS0391520,"E.V.VladimirskayaI.B.Patrina, V.E.Gasumyantz,","Thermopower measurements in (Y,Pr)Ba2Cu3Oz samples with Pr contents 0 - 0.6",Fizika tverdogo tela(Phys. Of the Solid State) 39(1997)1520,1997.0
8837,Y0.9Pr0.1Ba2.0Cu3.0O6.96,Y123,83.0,3.823,3.89,11.67,PSS0391520,"E.V.VladimirskayaI.B.Patrina, V.E.Gasumyantz,","Thermopower measurements in (Y,Pr)Ba2Cu3Oz samples with Pr contents 0 - 0.6",Fizika tverdogo tela(Phys. Of the Solid State) 39(1997)1520,1997.0
8838,Y0.8Pr0.2Ba2.0Cu3.0O6.96,Y123,70.0,3.826,3.895,11.674000000000001,PSS0391520,"E.V.VladimirskayaI.B.Patrina, V.E.Gasumyantz,","Thermopower measurements in (Y,Pr)Ba2Cu3Oz samples with Pr contents 0 - 0.6",Fizika tverdogo tela(Phys. Of the Solid State) 39(1997)1520,1997.0
8839,Y0.7Pr0.3Ba2.0Cu3.0O6.96,Y123,57.0,3.8310000000000004,3.897,11.665999999999999,PSS0391520,"E.V.VladimirskayaI.B.Patrina, V.E.Gasumyantz,","Thermopower measurements in (Y,Pr)Ba2Cu3Oz samples with Pr contents 0 - 0.6",Fizika tverdogo tela(Phys. Of the Solid State) 39(1997)1520,1997.0
8840,Y0.6Pr0.4Ba2.0Cu3.0O6.96,Y123,32.0,3.8360000000000003,3.8989999999999996,11.667,PSS0391520,"E.V.VladimirskayaI.B.Patrina, V.E.Gasumyantz,","Thermopower measurements in (Y,Pr)Ba2Cu3Oz samples with Pr contents 0 - 0.6",Fizika tverdogo tela(Phys. Of the Solid State) 39(1997)1520,1997.0
8841,Y0.5Pr0.5Ba2.0Cu3.0O6.96,Y123,12.0,3.838,3.908,11.675,PSS0391520,"E.V.VladimirskayaI.B.Patrina, V.E.Gasumyantz,","Thermopower measurements in (Y,Pr)Ba2Cu3Oz samples with Pr contents 0 - 0.6",Fizika tverdogo tela(Phys. Of the Solid State) 39(1997)1520,1997.0
8845,La1.35Ba1.5Ca0.15Cu3.0O6.67,Y123,43.0,3.8989999999999996,,11.732000000000001,BMS0210463,"D.G.Kuberkar, N.A.Shah, et al.,",,Bul. Mat. Sci. (Indian Acad. Sci.) 21(1998)463,1998.0
8846,La1.3Ba1.5Ca0.2Cu3.0O6.72,Y123,48.0,3.891,,11.725999999999999,BMS0210463,"D.G.Kuberkar, N.A.Shah, et al.,",,Bul. Mat. Sci. (Indian Acad. Sci.) 21(1998)463,1998.0
8847,La1.25Ba1.5Ca0.25Cu3.0O6.74,Y123,70.0,3.888,,11.72,BMS0210463,"D.G.Kuberkar, N.A.Shah, et al.,",,Bul. Mat. Sci. (Indian Acad. Sci.) 21(1998)463,1998.0
8848,La1.65Ba1.5Ca0.35Cu3.0O6.79,Y123,72.0,3.885,,11.703,BMS0210463,"D.G.Kuberkar, N.A.Shah, et al.,",,Bul. Mat. Sci. (Indian Acad. Sci.) 21(1998)463,1998.0
8849,La1.1Ba1.5Ca0.4Cu3.0O6.82,Y123,72.0,3.884,,11.693,BMS0210463,"D.G.Kuberkar, N.A.Shah, et al.,",,Bul. Mat. Sci. (Indian Acad. Sci.) 21(1998)463,1998.0
8850,La1.05Ba1.5Ca0.45Cu3.0O6.81,Y123,74.0,3.8810000000000002,,11.686,BMS0210463,"D.G.Kuberkar, N.A.Shah, et al.,",,Bul. Mat. Sci. (Indian Acad. Sci.) 21(1998)463,1998.0
8851,La1.0Ba1.5Ca0.5Cu3.0O6.85,Y123,76.0,3.878,,11.665999999999999,BMS0210463,"D.G.Kuberkar, N.A.Shah, et al.,",,Bul. Mat. Sci. (Indian Acad. Sci.) 21(1998)463,1998.0
8852,La0.9Ba1.5Ca0.6Cu3.0O6.74,Y123,73.0,3.8989999999999996,,11.700999999999999,BMS0210463,"D.G.Kuberkar, N.A.Shah, et al.,",,Bul. Mat. Sci. (Indian Acad. Sci.) 21(1998)463,1998.0
8853,La1.0Ba1.4Ca0.6Cu3.0O6.9,Y123,74.0,3.8739999999999997,,11.654000000000002,BMS0210463,"D.G.Kuberkar, N.A.Shah, et al.,",,Bul. Mat. Sci. (Indian Acad. Sci.) 21(1998)463,1998.0
8854,La1.0Ba1.3Ca0.7Cu3.0O6.92,Y123,73.0,3.867,,11.64,BMS0210463,"D.G.Kuberkar, N.A.Shah, et al.,",,Bul. Mat. Sci. (Indian Acad. Sci.) 21(1998)463,1998.0
8855,La1.0Ba1.2Ca0.8Cu3.0O6.95,Y123,74.0,3.863,,11.630999999999998,BMS0210463,"D.G.Kuberkar, N.A.Shah, et al.,",,Bul. Mat. Sci. (Indian Acad. Sci.) 21(1998)463,1998.0
8856,La1.0Ba1.1Ca0.9Cu3.0O7.02,Y123,75.0,3.858,,11.613,BMS0210463,"D.G.Kuberkar, N.A.Shah, et al.,",,Bul. Mat. Sci. (Indian Acad. Sci.) 21(1998)463,1998.0
8857,La1.0Ba1.0Ca1.0Cu3.0O6.99,Y123,75.0,3.85,,11.56,BMS0210463,"D.G.Kuberkar, N.A.Shah, et al.,",,Bul. Mat. Sci. (Indian Acad. Sci.) 21(1998)463,1998.0
8858,La1.0Ba0.9Ca1.1Cu3.0O7.05,Y123,71.0,3.824,,11.482999999999999,BMS0210463,"D.G.Kuberkar, N.A.Shah, et al.,",,Bul. Mat. Sci. (Indian Acad. Sci.) 21(1998)463,1998.0
8859,La1.0Ba0.8Ca1.2Cu3.0O7.11,Y123,60.0,3.803,,11.419,BMS0210463,"D.G.Kuberkar, N.A.Shah, et al.,",,Bul. Mat. Sci. (Indian Acad. Sci.) 21(1998)463,1998.0
8860,Pr1.85Ce0.15Cu1.0O4.0,T',23.2,,,,PRL0804293,"A. F. Th. Hoekstra, A. M. Testa, A.F.Th.Hoekstra, A.M. Testa, G. W. Crabtree, J. el Fattahi, K. Westerholt, M. Brinkmann, R. Griessen, W. K. Kwok,",General Features of Quantum Creep in High-Tc Superconductors,Phys.Rev.Lett.80(1989)4293,1998.0
8861,Pr1.85Ce0.15Cu1.0O4.0,T',12.1,,,,PRL0804293,"A. F. Th. Hoekstra, A. M. Testa, A.F.Th.Hoekstra, A.M. Testa, G. W. Crabtree, J. el Fattahi, K. Westerholt, M. Brinkmann, R. Griessen, W. K. Kwok,",General Features of Quantum Creep in High-Tc Superconductors,Phys.Rev.Lett.80(1989)4293,1998.0
8862,Y1.0Ba2.0Cu3.0O6.37,Y123,13.5,,,,PR04510071,"B.W. Veal, D.E. Farrell, D.H. Kim, G.T. Seidler, K.E. Gray, T.F. Rosenbaum,",High anisotropy ans a dimensionality crossover in the irreversibility behavior of oxygen-deficient YBa2Cu3O7-y,"Phys.Rev.B,45(1992)10071",1992.0
8863,Y1.0Ba2.0Cu3.0O6.38,Y123,10.1,,,,PR04510071,"B.W. Veal, D.E. Farrell, D.H. Kim, G.T. Seidler, K.E. Gray, T.F. Rosenbaum,",High anisotropy ans a dimensionality crossover in the irreversibility behavior of oxygen-deficient YBa2Cu3O7-y,"Phys.Rev.B,45(1992)10071",1992.0
8864,Y1.0Ba2.0Cu3.0O6.38,Y123,11.3,,,,PR04510071,"B.W. Veal, D.E. Farrell, D.H. Kim, G.T. Seidler, K.E. Gray, T.F. Rosenbaum,",High anisotropy ans a dimensionality crossover in the irreversibility behavior of oxygen-deficient YBa2Cu3O7-y,"Phys.Rev.B,45(1992)10071",1992.0
8865,Y1.0Ba2.0Cu3.0O6.38,Y123,15.4,,,,PR04510071,"B.W. Veal, D.E. Farrell, D.H. Kim, G.T. Seidler, K.E. Gray, T.F. Rosenbaum,",High anisotropy ans a dimensionality crossover in the irreversibility behavior of oxygen-deficient YBa2Cu3O7-y,"Phys.Rev.B,45(1992)10071",1992.0
8866,Y1.0Ba2.0Cu3.0O6.38,Y123,17.0,,,,PR04510071,"B.W. Veal, D.E. Farrell, D.H. Kim, G.T. Seidler, K.E. Gray, T.F. Rosenbaum,",High anisotropy ans a dimensionality crossover in the irreversibility behavior of oxygen-deficient YBa2Cu3O7-y,"Phys.Rev.B,45(1992)10071",1992.0
8867,Y1.0Ba2.0Cu3.0O6.43,Y123,35.0,,,,PR04510071,"B.W. Veal, D.E. Farrell, D.H. Kim, G.T. Seidler, K.E. Gray, T.F. Rosenbaum,",High anisotropy ans a dimensionality crossover in the irreversibility behavior of oxygen-deficient YBa2Cu3O7-y,"Phys.Rev.B,45(1992)10071",1992.0
8869,Y1.0Ba2.0Cu3.0O6.45,Y123,33.5,,,,PR04510071,"B.W. Veal, D.E. Farrell, D.H. Kim, G.T. Seidler, K.E. Gray, T.F. Rosenbaum,",High anisotropy ans a dimensionality crossover in the irreversibility behavior of oxygen-deficient YBa2Cu3O7-y,"Phys.Rev.B,45(1992)10071",1992.0
8870,Y1.0Ba2.0Cu3.0O6.45,Y123,35.7,,,,PR04510071,"B.W. Veal, D.E. Farrell, D.H. Kim, G.T. Seidler, K.E. Gray, T.F. Rosenbaum,",High anisotropy ans a dimensionality crossover in the irreversibility behavior of oxygen-deficient YBa2Cu3O7-y,"Phys.Rev.B,45(1992)10071",1992.0
8871,Y1.0Ba2.0Cu3.0O6.45,Y123,39.9,,,,PR04510071,"B.W. Veal, D.E. Farrell, D.H. Kim, G.T. Seidler, K.E. Gray, T.F. Rosenbaum,",High anisotropy ans a dimensionality crossover in the irreversibility behavior of oxygen-deficient YBa2Cu3O7-y,"Phys.Rev.B,45(1992)10071",1992.0
8872,Y1.0Ba2.0Cu3.0O6.52,Y123,55.0,,,,PR04510071,"B.W. Veal, D.E. Farrell, D.H. Kim, G.T. Seidler, K.E. Gray, T.F. Rosenbaum,",High anisotropy ans a dimensionality crossover in the irreversibility behavior of oxygen-deficient YBa2Cu3O7-y,"Phys.Rev.B,45(1992)10071",1992.0
8873,Y1.0Ba2.0Cu3.0O6.52,Y123,55.0,,,,PR04510071,"B.W. Veal, D.E. Farrell, D.H. Kim, G.T. Seidler, K.E. Gray, T.F. Rosenbaum,",High anisotropy ans a dimensionality crossover in the irreversibility behavior of oxygen-deficient YBa2Cu3O7-y,"Phys.Rev.B,45(1992)10071",1992.0
8874,Y1.0Ba2.0Cu3.0O7.0,Y123,89.9,,,,PRL0653441,"A.F. Hebard, A.T. Fiory, M.L. O'Malley, P.M. Mankiewich, R.E. Howard, R.H. Eick,",Metallic and Superconducting Surfaces of YBa2Cu3O7 Probed by Electrostatic Charge Modulation of Epitaxial Films,Phys.Rev.Lett.65(1989)3441,1990.0
8875,Y1.0Ba2.0Cu3.0O7.0,Y123,90.1,,,,PRL0653441,"A.F. Hebard, A.T. Fiory, M.L. O'Malley, P.M. Mankiewich, R.E. Howard, R.H. Eick,",Metallic and Superconducting Surfaces of YBa2Cu3O7 Probed by Electrostatic Charge Modulation of Epitaxial Films,Phys.Rev.Lett.65(1989)3441,1990.0
8876,Y1.0Ba2.0Cu3.0O7.0,Y123,91.4,,,,PRL0653441,"A.F. Hebard, A.T. Fiory, M.L. O'Malley, P.M. Mankiewich, R.E. Howard, R.H. Eick,",Metallic and Superconducting Surfaces of YBa2Cu3O7 Probed by Electrostatic Charge Modulation of Epitaxial Films,Phys.Rev.Lett.65(1989)3441,1990.0
8877,Y1.0Ba2.0Cu3.0O7.0,Y123,90.2,,,,PRL0653441,"A.F. Hebard, A.T. Fiory, M.L. O'Malley, P.M. Mankiewich, R.E. Howard, R.H. Eick,",Metallic and Superconducting Surfaces of YBa2Cu3O7 Probed by Electrostatic Charge Modulation of Epitaxial Films,Phys.Rev.Lett.65(1989)3441,1990.0
8878,Y1.0Ba2.0Cu3.0O7.0,Y123,90.2,,,,PRL0653441,"A.F. Hebard, A.T. Fiory, M.L. O'Malley, P.M. Mankiewich, R.E. Howard, R.H. Eick,",Metallic and Superconducting Surfaces of YBa2Cu3O7 Probed by Electrostatic Charge Modulation of Epitaxial Films,Phys.Rev.Lett.65(1989)3441,1990.0
8879,Y1.0Ba2.0Cu3.0O7.0,Y123,89.7,,,,PRL0620217,"A.P. Malozemoff, F. Holtzberg, L. Krusin-Elbaum, R.L. Greene, Y. Yeshurun,",Direct Measurement of the Temperature-Dependent Magnetic Penetration Depth in Y-Ba-Cu-O Crystals,Phys.Rev.Lett.62(1989)217,1989.0
8880,Y1.0Ba2.0Cu3.0O7.0,Y123,92.5,,,,PRL0621908,"G.W. Crabtree, J.Z. Liu, K.G. Vandervoort, U. Welp, W.K. Kwok,",Magnetic Measurements of the Upper Critical Field of YBa2Cu3O7-delta Single Crystals,Phys.Rev.Lett.62(1989)1908,1989.0
8903,Ca0.1La0.9Ba1.65La0.35Cu3.0O7.15,Y123,57.0,,,,PHC3210199,"A. Knizhnik, C.G. Kuper, D. Goldschmidt, G.M. Reisner, Y. Direktovich, Y. Eckstein,",Transport measurements in the 1-2-3 system CLBLCO in both the oxygen-underdoped and-overdoped regions,"Physica C,321(1999)199-206",1999.0
8904,Ca0.2La0.8Ba1.55La0.45Cu3.0O7.16,Y123,68.0,,,,PHC3210199,"A. Knizhnik, C.G. Kuper, D. Goldschmidt, G.M. Reisner, Y. Direktovich, Y. Eckstein,",Transport measurements in the 1-2-3 system CLBLCO in both the oxygen-underdoped and-overdoped regions,"Physica C,321(1999)199-206",1999.0
8905,Ca0.3La0.7Ba1.45La0.55Cu3.0O7.16,Y123,76.0,,,,PHC3210199,"A. Knizhnik, C.G. Kuper, D. Goldschmidt, G.M. Reisner, Y. Direktovich, Y. Eckstein,",Transport measurements in the 1-2-3 system CLBLCO in both the oxygen-underdoped and-overdoped regions,"Physica C,321(1999)199-206",1999.0
8906,Ca0.4La0.6Ba1.35La0.65Cu3.0O7.15,Y123,80.0,,,,PHC3210199,"A. Knizhnik, C.G. Kuper, D. Goldschmidt, G.M. Reisner, Y. Direktovich, Y. Eckstein,",Transport measurements in the 1-2-3 system CLBLCO in both the oxygen-underdoped and-overdoped regions,"Physica C,321(1999)199-206",1999.0
8918,Tl1.0Sr2.0Ca2.0Cu3.0O9.4,Tl1223,86.0,3.813,,15.24,PHC3240015,"K. Tanabe, S. Adachi, S. Fujihara, T. Kimura, T. Shibata, T. Tamura, T. Tatsuki,",Synthesis and characterization of asingle-phase TlSr2Ca2Cu3Oy,"Physica C,324(1999)15-20",1999.0
8928,Bi2.0Sr2.0Ca1.0Cu2.0O8.0,Bi2212,85.6,,,3.0914,PHC3250153,"H. Jin, J. Kotzler,",Effect of La-doping on growth and superconductivity of Bi-2212 crystals,"Physica C,325(1999)153-158",1999.0
8929,Bi2.0Sr2.0Ca0.975La0.025Cu2.0O8.0,Bi2212,73.5,,,3.0818,PHC3250153,"H. Jin, J. Kotzler,",Effect of La-doping on growth and superconductivity of Bi-2212 crystals,"Physica C,325(1999)153-158",1999.0
8930,Bi2.0Sr2.0Ca0.95La0.05Cu2.0O8.0,Bi2212,64.4,,,3.6860000000000004,PHC3250153,"H. Jin, J. Kotzler,",Effect of La-doping on growth and superconductivity of Bi-2212 crystals,"Physica C,325(1999)153-158",1999.0
8931,Bi2.0Sr2.0Ca0.925La0.075Cu2.0O8.0,Bi2212,57.6,,,3.641,PHC3250153,"H. Jin, J. Kotzler,",Effect of La-doping on growth and superconductivity of Bi-2212 crystals,"Physica C,325(1999)153-158",1999.0
8932,Bi2.0Sr2.0Ca0.8La0.2Cu2.0O8.0,Bi2212,29.6,,,3.0586,PHC3250153,"H. Jin, J. Kotzler,",Effect of La-doping on growth and superconductivity of Bi-2212 crystals,"Physica C,325(1999)153-158",1999.0
8933,Bi2.0Sr2.0Ca0.75La0.25Cu2.0O8.0,Bi2212,17.4,,,3.568,PHC3250153,"H. Jin, J. Kotzler,",Effect of La-doping on growth and superconductivity of Bi-2212 crystals,"Physica C,325(1999)153-158",1999.0
8934,Hg0.75Mo0.25Ba2.0Cu1.0O4.59,Hg1201,12.0,3.883,,9.3547,PHC3250041,"A. Santoro, C. Bougerol-Chaillout, F. Licci, M. Marezio, Q. Huang, R. Masini,","Synthesis, structure and superconductivity of Hg0.75Mo0.25Ba2CuO4+delta","Physica C,325(1999)41-48",1999.0
8935,Hg0.75Mo0.25Ba2.0Cu1.0O4.51,Hg1201,40.0,3.8875,,9.3592,PHC3250041,"A. Santoro, C. Bougerol-Chaillout, F. Licci, M. Marezio, Q. Huang, R. Masini,","Synthesis, structure and superconductivity of Hg0.75Mo0.25Ba2CuO4+delta","Physica C,325(1999)41-48",1999.0
8937,Nd1.0Ba2.0Cu3.0O7.0,Y123,95.65,,,,EPL0460787,"A.K. PRADHAN, K. NAKAO, N. KOSHIZUKA, S. SHIBATA,",Flux lattice melting in twinned NdBa2Cu3O7-y single crystals,Europhys.Lett.46(1999)787-793,1999.0
8938,La1.91Sr0.09Cu1.0O4.0,T,27.9,,,,PRL0722263,"A.Maeda, H.Kitano, K.Kishino, K.Uchinokura, T.Kimura, T.Shibauchi,",Anisotropic Penetration Depth in La2-xSrxCuO4,"Phys.Rev.Lett.,72(1994)2263",1994.0
8939,La1.88Sr0.12Cu1.0O4.0,T,32.0,,,,PRL0722263,"A.Maeda, H.Kitano, K.Kishino, K.Uchinokura, T.Kimura, T.Shibauchi,",Anisotropic Penetration Depth in La2-xSrxCuO4,"Phys.Rev.Lett.,72(1994)2263",1994.0
8940,La1.85Sr0.15Cu1.0O4.0,T,35.1,,,,PRL0722263,"A.Maeda, H.Kitano, K.Kishino, K.Uchinokura, T.Kimura, T.Shibauchi,",Anisotropic Penetration Depth in La2-xSrxCuO4,"Phys.Rev.Lett.,72(1994)2263",1994.0
8941,La1.82Sr0.18Cu1.0O4.0,T,32.2,,,,PRL0722263,"A.Maeda, H.Kitano, K.Kishino, K.Uchinokura, T.Kimura, T.Shibauchi,",Anisotropic Penetration Depth in La2-xSrxCuO4,"Phys.Rev.Lett.,72(1994)2263",1994.0
8942,La1.81Sr0.19Cu1.0O4.0,T,29.1,,,,PRL0722263,"A.Maeda, H.Kitano, K.Kishino, K.Uchinokura, T.Kimura, T.Shibauchi,",Anisotropic Penetration Depth in La2-xSrxCuO4,"Phys.Rev.Lett.,72(1994)2263",1994.0
8947,Bi2.0Sr2.0Ca1.0Cu2.0O8.0,Bi2212,80.0,5.41,,30.88,JAP0858299,"H. Mazaki, H.Yasuoka, M. Kakihana, M. Osada, S. Tchihara,",Lower critical fields of Bi2Sr2CaCu2O8+d and YBa2Cu3O7-d single crystals,J.Apple.Phys.85(1999)8299,1999.0
8948,Y1.0Ba2.0Cu3.0O7.0,Y123,89.0,3.81,3.88,11.67,JAP0858299,"H. Mazaki, H.Yasuoka, M. Kakihana, M. Osada, S. Tchihara,",Lower critical fields of Bi2Sr2CaCu2O8+d and YBa2Cu3O7-d single crystals,J.Apple.Phys.85(1999)8299,1999.0
8954,La1.85Nd0.0Ca1.15Cu2.0O5.99,2126,23.0,3.823,,19.419,PHC2650171,"Junzo Tanaka, Minoru Takemoto, Naoki Ohashi, Osamu Fukunaga, Takaaki Tsurumi,",Temperature dependence of Hall angle in superconducting La1.85-xNdxCa1.15Cu2O6-z,"Physica.C,265(1996)171-177",1996.0
8955,La1.8Nd0.05Ca1.15Cu2.0O6.0,2126,19.0,3.822,,19.405,PHC2650171,"Junzo Tanaka, Minoru Takemoto, Naoki Ohashi, Osamu Fukunaga, Takaaki Tsurumi,",Temperature dependence of Hall angle in superconducting La1.85-xNdxCa1.15Cu2O6-z,"Physica.C,265(1996)171-177",1996.0
8956,La1.75Nd0.1Ca1.15Cu2.0O6.0,2126,15.0,3.824,,19.4,PHC2650171,"Junzo Tanaka, Minoru Takemoto, Naoki Ohashi, Osamu Fukunaga, Takaaki Tsurumi,",Temperature dependence of Hall angle in superconducting La1.85-xNdxCa1.15Cu2O6-z,"Physica.C,265(1996)171-177",1996.0
8957,La1.7Nd0.15Ca1.15Cu2.0O6.0,2126,11.0,3.822,,19.396,PHC2650171,"Junzo Tanaka, Minoru Takemoto, Naoki Ohashi, Osamu Fukunaga, Takaaki Tsurumi,",Temperature dependence of Hall angle in superconducting La1.85-xNdxCa1.15Cu2O6-z,"Physica.C,265(1996)171-177",1996.0
8967,Y1.0Ca1.0Ba4.0Cu5.0N0.3C0.7O14.0,,82.0,3.8789999999999996,3.885,11.536,PHC2080116,"A.MAIGNAN, B.RAVEAU, C.MICHEL, M.HERVIEU,","INTRODUCTION OF NITRATE GROUPS IN THE ""123""STRUCTURE","PHYSICA C,208(1993)116",1993.0
8968,Tl1.0Ba2.0Ca2.0Cu3.0O9.0,Tl1223,103.0,,,,PHC2200310,"D.E.Peterson, M.E.McHenry, M.P.Maley, P.G.Wahlbeck, P.J.Kung,","Granularity, microstructure, and flux creep in TlBa2Ca2Cu3O9+z superconducting powder and silver-sheathed tapes","Physica C, 220(1994)310-322",1994.0
8983,Bi0.1485Mo0.1815Cu2.67Sr2.0Y1.0O7.21,M1212,20.6,3.8138,,11.5938,PR06000687,"Eiji Sato, Katsuro Okuyama, Rika Sekine, Shigetoshi Ohshima, Shiro Kambe, Takahiro Akao,",Superconductivity above 30 K in ((Bi-xMox)0.33Cu0.67)Sr2YCu2Oy:Appearance of superconductivity by transfer of holes from a block layer to a CuO2 layer,"Phys.Rev.B, 60(1999)687-697",1999.0
8984,Bi0.132Mo0.198Cu2.67Sr2.0Y1.0O7.2,M1212,29.0,3.812,,11.5852,PR06000687,"Eiji Sato, Katsuro Okuyama, Rika Sekine, Shigetoshi Ohshima, Shiro Kambe, Takahiro Akao,",Superconductivity above 30 K in ((Bi-xMox)0.33Cu0.67)Sr2YCu2Oy:Appearance of superconductivity by transfer of holes from a block layer to a CuO2 layer,"Phys.Rev.B, 60(1999)687-697",1999.0
8987,Bi0.0Mo0.33Cu2.67Sr2.0Y1.0O7.41,M1212,33.0,3.8132,,11.5222,PR06000687,"Eiji Sato, Katsuro Okuyama, Rika Sekine, Shigetoshi Ohshima, Shiro Kambe, Takahiro Akao,",Superconductivity above 30 K in ((Bi-xMox)0.33Cu0.67)Sr2YCu2Oy:Appearance of superconductivity by transfer of holes from a block layer to a CuO2 layer,"Phys.Rev.B, 60(1999)687-697",1999.0
8988,Bi0.066Mo0.264Cu2.67Sr2.0Y1.0O7.32,M1212,31.0,3.8125,,11.5469,PR06000687,"Eiji Sato, Katsuro Okuyama, Rika Sekine, Shigetoshi Ohshima, Shiro Kambe, Takahiro Akao,",Superconductivity above 30 K in ((Bi-xMox)0.33Cu0.67)Sr2YCu2Oy:Appearance of superconductivity by transfer of holes from a block layer to a CuO2 layer,"Phys.Rev.B, 60(1999)687-697",1999.0
8991,Y1.0Ba2.0Cu4.0O8.0,Y124,81.9,,,,PHB1651335,"A.JUNOD, D.SANCHEZ, G.TRISCONE, J.MULLER, T.GRAF,",SPECIFIC HEAT OF THE SUPERCONDUCTOR YBA2CU4O8 FROM 1.5 TO 300K,"PHYSICA B,165(1990)1335",1990.0
8992,La1.88Sr0.12Cu1.0O4.0,T,16.4,,,13.172,PR05407481,"A. Cretton, E. Ma""chler, E.J. Williams, F. Arrouy, J.-P. Locquet, O. Fischer, P. Martinoli, T. Schneider, Y. Jaccard,",Variation of the in-plane penetration depth ab a function of doping in La2-xSrxCuO4 z thin films on SrTiO3: Implications for the overdoped state,"Phys.Rev.B,54(1996)7481",1996.0
8993,La1.84Sr0.16Cu1.0O4.0,T,22.6,,,13.182,PR05407481,"A. Cretton, E. Ma""chler, E.J. Williams, F. Arrouy, J.-P. Locquet, O. Fischer, P. Martinoli, T. Schneider, Y. Jaccard,",Variation of the in-plane penetration depth ab a function of doping in La2-xSrxCuO4 z thin films on SrTiO3: Implications for the overdoped state,"Phys.Rev.B,54(1996)7481",1996.0
8994,La1.83Sr0.17Cu1.0O4.0,T,21.0,,,13.198,PR05407481,"A. Cretton, E. Ma""chler, E.J. Williams, F. Arrouy, J.-P. Locquet, O. Fischer, P. Martinoli, T. Schneider, Y. Jaccard,",Variation of the in-plane penetration depth ab a function of doping in La2-xSrxCuO4 z thin films on SrTiO3: Implications for the overdoped state,"Phys.Rev.B,54(1996)7481",1996.0
8995,Y1.0Ba2.0Cu3.0O7.0,Y123,91.3,,,,EPL0480073,"A.Loidl, A.Pimenov, A.V.Pronin, B.Schey, B.Stritzker, G.Jakob, H.Adrian, Yu.G.Goncharov,",Universal relationship between the penetration depth and the mormal-state conductivity in YBaCuO,"Europhys Lett,48(1999)73-78",1999.0
8996,Y1.0Ba2.0Cu3.0O7.0,Y123,89.0,,,,EPL0480073,"A.Loidl, A.Pimenov, A.V.Pronin, B.Schey, B.Stritzker, G.Jakob, H.Adrian, Yu.G.Goncharov,",Universal relationship between the penetration depth and the mormal-state conductivity in YBaCuO,"Europhys Lett,48(1999)73-78",1999.0
8997,Y1.0Ba2.0Cu3.0O7.0,Y123,91.0,,,,EPL0480073,"A.Loidl, A.Pimenov, A.V.Pronin, B.Schey, B.Stritzker, G.Jakob, H.Adrian, Yu.G.Goncharov,",Universal relationship between the penetration depth and the mormal-state conductivity in YBaCuO,"Europhys Lett,48(1999)73-78",1999.0
8998,Bi2.0Sr2.0Ca1.0Cu2.0O8.0,Bi2212,88.5,5.41,5.55,30.81,EPL0490086,"A.Mourachkine,",The pseudogap in Bi2Sr2CaCu2O8+x single crystals from tunneling measurements: A possible evidence for the Cooper pairs above Tc,"Europhys Lett,49(2000)86-91",2000.0
8999,La1.45Nd0.4Sr0.15Cu1.0O4.0,T,12.0,,,,EPL0470715,"A.Maeda, H.Eisaki, H.Kitano, N.Ichikawa, N.L.Wang, S.Tajima, S.Uchida, T.Hanaguri,",In-plane charge dynamics in La1.6-xNd0.4SrxCuO4: Absence of a charge gap in the spin/charge ordered state,"Europhys Lett,47(1999)715-721",1999.0
9000,Y1.0Ba2.0Cu3.96Ni0.04O8.0,Y124,57.0,,,,PR05802956,"B. Dabrowski, J.-S. Zhou, J.B. Goodenough,",Anomalous transport properties in a YBa2Cu4O8 crystal,"Phys.Rev.B,58(1998)R2956",1998.0
9001,Y1.0Ba2.0Cu4.0O8.0,Y124,82.0,,,,PR05911668,"H.Takagi, K.Tanabe, N.E.Hussey, N.Mori, N.Takeshita, S.Adachi, Y.Iye,",Melting of the vortex lattice in YBa2Cu4O8 in parallel fields,"Phys.Rev.B, 59(1999)R11668-R11671",1999.0
9002,Nd1.0Ba2.0Cu3.0O7.0,Y123,95.56,,,,PR05911563,"A.K.Pradhan, K.Nakao, N.Koshizuka, S.Shibata,",First-order vortex lattice melting in twinned NdBa2Cu307-y single crystals,"Phys.Rev.B, 59(1999)11563-11567",1999.0
9003,Ru1.0Sr2.0Gd1.0Cu2.0O8.0,Ru1212,40.5,,,,PR05911679,"B.G.Walker, D.J.Pringle, H.J.Trodahl, J.L.Tallon,",Oxygen isotope effects on the critical and Curie temperatures and Raman modes in the ferromagnetic superconductor RuSr2GdCu2O8,"Phys.Rev.B, 59(1999)R11679-R11682",1999.0
9009,Gd1.0Ba2.0Cu4.0O8.0,Y124,74.0,,,,PHC2821403,"J.C.Ho, J.C.Huang, M.K.Wu, S.R.Sheen, W.S.Huang, Y.D.Yao, Y.Y.Chen,",Magnetic field dependence of low temperature heat capacities of GdBa2Cu4O8,"Physica C, 282-287 (1997) 1403-1404",1997.0
9012,Bi1.8Pb0.2Sr2.0Ca1.0Cu2.0O8.0,Bi2212,67.0,,,,PHC2821415,"K.Q.Wang, L.Z.Cao, Y.Feng, Z.Q.Mao,",The relations of specific heat anomaly with variation of oxygen content in BiSrCaCuO(2212),"Physica C, 282-287 (1997)1415-1416",1997.0
9013,Bi1.8Pb0.2Sr2.0Ca1.0Cu2.0O8.0,Bi2212,92.0,,,,PHC2821415,"K.Q.Wang, L.Z.Cao, Y.Feng, Z.Q.Mao,",The relations of specific heat anomaly with variation of oxygen content in BiSrCaCuO(2212),"Physica C, 282-287 (1997)1415-1416",1997.0
9014,Bi1.8Pb0.2Sr2.0Ca1.0Cu2.0O8.0,Bi2212,80.0,,,,PHC2821415,"K.Q.Wang, L.Z.Cao, Y.Feng, Z.Q.Mao,",The relations of specific heat anomaly with variation of oxygen content in BiSrCaCuO(2212),"Physica C, 282-287 (1997)1415-1416",1997.0
9015,Bi1.8Pb0.2Sr2.0Ca1.0Cu2.0O8.0,Bi2212,81.0,,,,PHC2821415,"K.Q.Wang, L.Z.Cao, Y.Feng, Z.Q.Mao,",The relations of specific heat anomaly with variation of oxygen content in BiSrCaCuO(2212),"Physica C, 282-287 (1997)1415-1416",1997.0
9016,Lu1.0Ba2.0Cu3.0O7.0,Y123,91.85,,,,PRO5407462,"A.M.Goldman, Branko P.Stojkovic, C.C.Huang, C.R.Shih, H.D.Yang, J-Z. Liu, J.Buan, Nathan Israloff, Oriol T.Valls, Robert Shelton, S.Sridhar, T.Jacobs,",Experimental investigation of the pairing state of high-temperature superconductors,Phys.Rev.B. 54 (1996) 7462,1996.0
9026,Hg1.0Ba2.0Cu1.0O4.02,Hg1201,72.0,,,,PHC2821381,"A.A.Gippius, E.V.Antipov, K.Luders, M.Baenitz, M.Heinze, W.Hoffmann,",Magnetic properties and NMR investigations of the Hg-based cuprate Hg-1201,"Physica C, 282-287 (1997)1381-1382",1997.0
9027,Hg1.0Ba2.0Cu1.0O4.08,Hg1201,96.0,,,,PHC2821381,"A.A.Gippius, E.V.Antipov, K.Luders, M.Baenitz, M.Heinze, W.Hoffmann,",Magnetic properties and NMR investigations of the Hg-based cuprate Hg-1201,"Physica C, 282-287 (1997)1381-1382",1997.0
9028,Hg0.95Sb0.05Ba2.0Ca2.0Cu3.0O8.0,Hg1223,132.0,,,,PHC3250109,"C.C. Lam, G.B. Peacock, J.Q. Li, J.S. Abell, L.J. Shen, P.P. Edwards,",Oinprovement of critical current density in Sb-doped HgBa2Ca2Cu3O8+delta superconductor prepared Hg vapour diffusion process,"Physica C,325(1999)109-117",1999.0
9029,Y1.0Ba2.0Cu3.0O6.95,Y123,93.4,,,,PRL0732484,"D.A.Bonn, D.Basov, D.J.Baar, Kuan Zhang, Ruixing Liang, S.Kamal, T.Timusk, W.N.Hardy,",Measurement of the ab Plane Anisotropy of Microwave Surface Impendance of Untwinned YBa2Cu3O6.95 Single Crystals,"Phys.Rev.Lett.,73(1994)2484",1994.0
9032,Tl2.0Ba2.0Cu1.0O6.056,Tl2201,40.0,3.867,,23.21,PR04611019,"Takashi Manako, Yoshimi Kubo, Yuichi Shimakawa,",TRANSPORT AND STRUCTURAL STUDY OF TL2BA2CUO6+Z SINGLE CRYSTALSPREPARED BY THE KCL FLUX METHOD,"PHYS.REV.B,46(1992)11019",1992.0
9033,Tl2.0Ba2.0Cu1.0O6.0,Tl2201,50.0,,,,PR04611019,"Takashi Manako, Yoshimi Kubo, Yuichi Shimakawa,",TRANSPORT AND STRUCTURAL STUDY OF TL2BA2CUO6+Z SINGLE CRYSTALSPREPARED BY THE KCL FLUX METHOD,"PHYS.REV.B,46(1992)11019",1992.0
9036,Tl2.0Ba2.0Cu1.0O6.0,Tl2201,75.0,,,,PHC1900062,"H.IGARASHI, T.MANAKO, Y.KUBO, Y.SHIMAKAWA,",SYNTHESIS AND PHYSICAL PROPERTIES OF TL2BA2CUO6+Z SINGLE CRYSTAL,"PHYSICA C,190(1991)62",1991.0
9037,Tl2.0Ba2.0Ca2.0Cu3.0O10.0,Tl2223,128.5,,,,PHC2180024,"D.Tristan Jover, J.L.Tallon, R.Griessen, R.J.Wijngaarden, R.S.Liu,",Superconductivity at 133K in Tl2Ba2Ca2Cu3O10+x under high pressure,"Physica C, 218(1993)24",1993.0
9038,Hg1.0Ba2.0Ca2.0Cu3.0O8.0,Tl1223,134.0,,,,PHC2180001,"H.Takahashi, H.Yamauchi, N.Mori, S.Adachi, S.Tanaka, a,Tokiwa,",Large nhancement of Tc in the 134K superconductor HgBa2Ca2Cu3Oy under high pressure,"Physica C, 218(1993)1",1993.0
9039,Hg1.0Ba2.0Cu1.0O4.0,Hg1201,92.5,,,,PHC2351493,"C.W.Chu, D.Rameriz, F.Chen, H.K.Mao, J.Eggert, L.Gao, Q.Xiong, R.L.Meng, Y.Y.Xue,",Universal enhancement of Tc under high pressure in HgBa2Cam-1CumO2m+2+z,"Physica C, 235-240 (1994) 1493-1494",1994.0
9040,Hg1.0Ba2.0Ca1.0Cu2.0O6.0,Hg1212,116.0,,,,PHC2351493,"C.W.Chu, D.Rameriz, F.Chen, H.K.Mao, J.Eggert, L.Gao, Q.Xiong, R.L.Meng, Y.Y.Xue,",Universal enhancement of Tc under high pressure in HgBa2Cam-1CumO2m+2+z,"Physica C, 235-240 (1994) 1493-1494",1994.0
9041,Hg1.0Ba2.0Ca2.0Cu3.0O8.0,Hg1223,123.0,,,,PHC2351493,"C.W.Chu, D.Rameriz, F.Chen, H.K.Mao, J.Eggert, L.Gao, Q.Xiong, R.L.Meng, Y.Y.Xue,",Universal enhancement of Tc under high pressure in HgBa2Cam-1CumO2m+2+z,"Physica C, 235-240 (1994) 1493-1494",1994.0
9042,Hg0.9Pb0.1Ba2.0Ca2.0Cu3.0O8.0,Hg1223,130.0,,,,PHC2351493,"C.W.Chu, D.Rameriz, F.Chen, H.K.Mao, J.Eggert, L.Gao, Q.Xiong, R.L.Meng, Y.Y.Xue,",Universal enhancement of Tc under high pressure in HgBa2Cam-1CumO2m+2+z,"Physica C, 235-240 (1994) 1493-1494",1994.0
9043,Hg0.8Pb0.2Ba2.0Ca2.0Cu3.0O8.0,Hg1223,132.0,,,,PHC2351493,"C.W.Chu, D.Rameriz, F.Chen, H.K.Mao, J.Eggert, L.Gao, Q.Xiong, R.L.Meng, Y.Y.Xue,",Universal enhancement of Tc under high pressure in HgBa2Cam-1CumO2m+2+z,"Physica C, 235-240 (1994) 1493-1494",1994.0
9044,Y1.0Ba2.0Cu4.0O8.0,Y124,77.5,3.8452,3.8666,27.2417,JAC2520076,"L.-G.Johansson, P.Berastegui, S.-G.Eriksson,","Structure and superconductivity in Y1-xLnxBa2-ySryCu4O8 (Ln=Lu, Tb, Gd, Pr, Ce); the influence of ionic size and valency","J.Alloys and Compounds, 252(1997)76-82",1997.0
9045,Y0.9Tb0.1Ba2.0Cu4.0O8.0,Y124,78.0,3.8459,3.8702,27.2521,JAC2520076,"L.-G.Johansson, P.Berastegui, S.-G.Eriksson,","Structure and superconductivity in Y1-xLnxBa2-ySryCu4O8 (Ln=Lu, Tb, Gd, Pr, Ce); the influence of ionic size and valency","J.Alloys and Compounds, 252(1997)76-82",1997.0
9046,Y0.9Ce0.1Ba2.0Cu4.0O8.0,Y124,38.0,3.8456,3.8747,27.2191,JAC2520076,"L.-G.Johansson, P.Berastegui, S.-G.Eriksson,","Structure and superconductivity in Y1-xLnxBa2-ySryCu4O8 (Ln=Lu, Tb, Gd, Pr, Ce); the influence of ionic size and valency","J.Alloys and Compounds, 252(1997)76-82",1997.0
9047,Y0.9Pr0.1Ba2.0Cu4.0O8.0,Y124,75.0,3.8446,3.8696,27.2321,JAC2520076,"L.-G.Johansson, P.Berastegui, S.-G.Eriksson,","Structure and superconductivity in Y1-xLnxBa2-ySryCu4O8 (Ln=Lu, Tb, Gd, Pr, Ce); the influence of ionic size and valency","J.Alloys and Compounds, 252(1997)76-82",1997.0
9056,Yb0.8Pr0.2Ba2.0Cu3.0O7.0,Y123,83.6,3.8203,3.8542,11.7312,JAP0785212,"M.K.Wu, T.S.Lai, W.Y.Guan, Y.Chen,","Ion size effect on normal state resistivity in (R0.8Pr0.2)Ba2Cu3O7-z (R=Sm,Eu, Gd, Dy, Ho, Er, Tm, and Yb) systems","J.Appl.Phys., 78(1995)5212",1995.0
9057,Tm0.8Pr0.2Ba2.0Cu3.0O7.0,Y123,80.9,3.8254,3.8575,11.7349,JAP0785212,"M.K.Wu, T.S.Lai, W.Y.Guan, Y.Chen,","Ion size effect on normal state resistivity in (R0.8Pr0.2)Ba2Cu3O7-z (R=Sm,Eu, Gd, Dy, Ho, Er, Tm, and Yb) systems","J.Appl.Phys., 78(1995)5212",1995.0
9058,Er0.8Pr0.2Ba2.0Cu3.0O7.0,Y123,78.5,3.8269,3.8606,11.7393,JAP0785212,"M.K.Wu, T.S.Lai, W.Y.Guan, Y.Chen,","Ion size effect on normal state resistivity in (R0.8Pr0.2)Ba2Cu3O7-z (R=Sm,Eu, Gd, Dy, Ho, Er, Tm, and Yb) systems","J.Appl.Phys., 78(1995)5212",1995.0
9059,Ho0.8Pr0.2Ba2.0Cu3.0O7.0,Y123,74.1,3.8301,3.8651,11.741,JAP0785212,"M.K.Wu, T.S.Lai, W.Y.Guan, Y.Chen,","Ion size effect on normal state resistivity in (R0.8Pr0.2)Ba2Cu3O7-z (R=Sm,Eu, Gd, Dy, Ho, Er, Tm, and Yb) systems","J.Appl.Phys., 78(1995)5212",1995.0
9060,Dy0.8Pr0.2Ba2.0Cu3.0O7.0,Y123,69.1,3.8312,3.8704,11.7854,JAP0785212,"M.K.Wu, T.S.Lai, W.Y.Guan, Y.Chen,","Ion size effect on normal state resistivity in (R0.8Pr0.2)Ba2Cu3O7-z (R=Sm,Eu, Gd, Dy, Ho, Er, Tm, and Yb) systems","J.Appl.Phys., 78(1995)5212",1995.0
9061,Gd0.8Pr0.2Ba2.0Cu3.0O7.0,Y123,66.8,3.8484,3.8828,11.793,JAP0785212,"M.K.Wu, T.S.Lai, W.Y.Guan, Y.Chen,","Ion size effect on normal state resistivity in (R0.8Pr0.2)Ba2Cu3O7-z (R=Sm,Eu, Gd, Dy, Ho, Er, Tm, and Yb) systems","J.Appl.Phys., 78(1995)5212",1995.0
9062,Eu0.8Pr0.2Ba2.0Cu3.0O7.0,Y123,64.0,3.8493,3.8958,11.8003,JAP0785212,"M.K.Wu, T.S.Lai, W.Y.Guan, Y.Chen,","Ion size effect on normal state resistivity in (R0.8Pr0.2)Ba2Cu3O7-z (R=Sm,Eu, Gd, Dy, Ho, Er, Tm, and Yb) systems","J.Appl.Phys., 78(1995)5212",1995.0
9063,Sm0.8Pr0.2Ba2.0Cu3.0O7.0,Y123,52.6,3.8541,3.8991,11.8038,JAP0785212,"M.K.Wu, T.S.Lai, W.Y.Guan, Y.Chen,","Ion size effect on normal state resistivity in (R0.8Pr0.2)Ba2Cu3O7-z (R=Sm,Eu, Gd, Dy, Ho, Er, Tm, and Yb) systems","J.Appl.Phys., 78(1995)5212",1995.0
9064,Nd0.8Pr0.2Ba2.0Cu3.0O7.0,Y123,40.9,3.8637,3.8993,11.806,JAP0785212,"M.K.Wu, T.S.Lai, W.Y.Guan, Y.Chen,","Ion size effect on normal state resistivity in (R0.8Pr0.2)Ba2Cu3O7-z (R=Sm,Eu, Gd, Dy, Ho, Er, Tm, and Yb) systems","J.Appl.Phys., 78(1995)5212",1995.0
9065,Gd1.0Ba2.0Cu3.0O6.968999999999999,Y123,91.0,3.8387,3.8968,11.6979,PHC2910025,"Amish G. Joshi, D.G. Kuberkar, G.J. Baldha, R.G. Kulkami,",Effect of Mo and Mo-Ca substitution on the superconductivity of GdBa2Cu3O7-delta,"Physica.C,291(1997)25-33",1997.0
9066,Gd0.95Mo0.05Ba2.0Cu3.0O6.9479999999999995,Y123,82.4,3.8461,3.903,11.7015,PHC2910025,"Amish G. Joshi, D.G. Kuberkar, G.J. Baldha, R.G. Kulkami,",Effect of Mo and Mo-Ca substitution on the superconductivity of GdBa2Cu3O7-delta,"Physica.C,291(1997)25-33",1997.0
9067,Gd0.9Mo0.1Ba2.0Cu3.0O6.907,Y123,65.9,3.8844,3.8782,11.7126,PHC2910025,"Amish G. Joshi, D.G. Kuberkar, G.J. Baldha, R.G. Kulkami,",Effect of Mo and Mo-Ca substitution on the superconductivity of GdBa2Cu3O7-delta,"Physica.C,291(1997)25-33",1997.0
9068,Gd0.85Mo0.15Ba2.0Cu3.0O6.855,Y123,59.2,3.8795,3.8881,11.7312,PHC2910025,"Amish G. Joshi, D.G. Kuberkar, G.J. Baldha, R.G. Kulkami,",Effect of Mo and Mo-Ca substitution on the superconductivity of GdBa2Cu3O7-delta,"Physica.C,291(1997)25-33",1997.0
9069,Gd0.8Mo0.2Ba2.0Cu3.0O6.807,Y123,52.5,3.9376,3.9451,11.6571,PHC2910025,"Amish G. Joshi, D.G. Kuberkar, G.J. Baldha, R.G. Kulkami,",Effect of Mo and Mo-Ca substitution on the superconductivity of GdBa2Cu3O7-delta,"Physica.C,291(1997)25-33",1997.0
9070,Gd0.8Ca0.05Mo0.15Ba2.0Cu3.0O6.651,Y123,66.1,3.8504,3.897,11.6697,PHC2910025,"Amish G. Joshi, D.G. Kuberkar, G.J. Baldha, R.G. Kulkami,",Effect of Mo and Mo-Ca substitution on the superconductivity of GdBa2Cu3O7-delta,"Physica.C,291(1997)25-33",1997.0
9071,Gd0.75Ca0.1Mo0.15Ba2.0Cu3.0O6.671,Y123,75.1,3.8565,3.8929,11.7183,PHC2910025,"Amish G. Joshi, D.G. Kuberkar, G.J. Baldha, R.G. Kulkami,",Effect of Mo and Mo-Ca substitution on the superconductivity of GdBa2Cu3O7-delta,"Physica.C,291(1997)25-33",1997.0
9072,Gd0.7Ca0.15Mo0.15Ba2.0Cu3.0O6.716,Y123,86.3,3.8473,3.8939,11.7,PHC2910025,"Amish G. Joshi, D.G. Kuberkar, G.J. Baldha, R.G. Kulkami,",Effect of Mo and Mo-Ca substitution on the superconductivity of GdBa2Cu3O7-delta,"Physica.C,291(1997)25-33",1997.0
