Repository: CompRhys/apical

# Data Guide

In all cases whilst compiling this data we have been careful to include as much meta-information as possible to allow data to be traced back to it's original sources. For SuperCon this takes the form of the SuperCon "num :" reference id and then the source publication details. For ICSD we provide the ICSD collection code.

We acknowledge the Japanese National Institute for Materials Science for maintaining the [SuperCon](https://supercon.nims.go.jp/index_en.html) database as well as FIZ Karlsruhe GmbH for maintaining [ICSD](https://www.fiz-karlsruhe.de/en/produkte-und-dienstleistungen/inorganic-crystal-structure-database-icsd).

File: processed-data/super_fam.csv (part 31 of 36)
num :,element :,name :,str3 :,tc :,lata :,latb :,latc :,refno :,ma1 :,ma2 :,mb1 :,mb2 :,mc1 :,mc2 :,md1 :,md2 :,me1 :,me2 :,mf1 :,mf2 :,mg1 :,mg2 :,mh1 :,mh2 :,mi1 :,mi2 :,mo1 :,mo2 :,oz :,composition :
34612,Ga0.65Sr2Y0.7Ca0.3Cu2O7+z,"GaSr2(Y,Ca)Cu2O7",Ga1212,23.5,22.8611,5.4741,5.3901,PHC4150001,Ga,0.65,Sr,2.0,Y,0.7,Ca,0.3,Cu,2.0,,,,,,,,,O,7.0,,Ga0.65Sr2.0Y0.7Ca0.3Cu2.0O7.0
34613,Ga0.95Cd0.05Sr2Y0.7Ca0.3Cu2O7+z,"(Ga,Cd)Sr2(Y,Ca)Cu2O7",Ga1212,27.5,22.8707,5.4709,5.3922,PHC4150001,Ga,0.95,Cd,0.05,Sr,2.0,Y,0.7,Ca,0.3,Cu,2.0,,,,,,,O,7.0,,Ga0.95Cd0.05Sr2.0Y0.7Ca0.3Cu2.0O7.0
34614,Ga0.9Cd0.1Sr2Y0.7Ca0.3Cu2O7+z,"(Ga,Cd)Sr2(Y,Ca)Cu2O7",Ga1212,32.5,22.8804,5.4655,5.3931,PHC4150001,Ga,0.9,Cd,0.1,Sr,2.0,Y,0.7,Ca,0.3,Cu,2.0,,,,,,,O,7.0,,Ga0.9Cd0.1Sr2.0Y0.7Ca0.3Cu2.0O7.0
34615,Ga0.85Cd0.15Sr2Y0.7Ca0.3Cu2O7+z,"(Ga,Cd)Sr2(Y,Ca)Cu2O7",Ga1212,37.0,22.9019,5.4639999999999995,5.3963,PHC4150001,Ga,0.85,Cd,0.15,Sr,2.0,Y,0.7,Ca,0.3,Cu,2.0,,,,,,,O,7.0,,Ga0.85Cd0.15Sr2.0Y0.7Ca0.3Cu2.0O7.0
34616,Ga0.8Cd0.2Sr2Y0.7Ca0.3Cu2O7+z,"(Ga,Cd)Sr2(Y,Ca)Cu2O7",Ga1212,41.5,22.9203,5.4623,5.4031,PHC4150001,Ga,0.8,Cd,0.2,Sr,2.0,Y,0.7,Ca,0.3,Cu,2.0,,,,,,,O,7.0,,Ga0.8Cd0.2Sr2.0Y0.7Ca0.3Cu2.0O7.0
34617,Ga0.75Cd0.25Sr2Y0.7Ca0.3Cu2O7+z,"(Ga,Cd)Sr2(Y,Ca)Cu2O7",Ga1212,45.0,22.9269,5.4584,5.3962,PHC4150001,Ga,0.75,Cd,0.25,Sr,2.0,Y,0.7,Ca,0.3,Cu,2.0,,,,,,,O,7.0,,Ga0.75Cd0.25Sr2.0Y0.7Ca0.3Cu2.0O7.0
34618,Ga0.7Cd0.3Sr2Y0.7Ca0.3Cu2O7+z,"(Ga,Cd)Sr2(Y,Ca)Cu2O7",Ga1212,47.5,22.9393,5.4532,5.4146,PHC4150001,Ga,0.7,Cd,0.3,Sr,2.0,Y,0.7,Ca,0.3,Cu,2.0,,,,,,,O,7.0,,Ga0.7Cd0.3Sr2.0Y0.7Ca0.3Cu2.0O7.0
34619,Ga0.65Cd0.35Sr2Y0.7Ca0.3Cu2O7+z,"(Ga,Cd)Sr2(Y,Ca)Cu2O7",Ga1212,51.0,3.8391,,11.4792,PHC4150001,Ga,0.65,Cd,0.35,Sr,2.0,Y,0.7,Ca,0.3,Cu,2.0,,,,,,,O,7.0,,Ga0.65Cd0.35Sr2.0Y0.7Ca0.3Cu2.0O7.0
34620,Ga0.6Cd0.4Sr2Y0.7Ca0.3Cu2O7+z,"(Ga,Cd)Sr2(Y,Ca)Cu2O7",Ga1212,52.5,3.8364,,11.4924,PHC4150001,Ga,0.6,Cd,0.4,Sr,2.0,Y,0.7,Ca,0.3,Cu,2.0,,,,,,,O,7.0,,Ga0.6Cd0.4Sr2.0Y0.7Ca0.3Cu2.0O7.0
34621,Ga0.5Cd0.5Sr2Y0.7Ca0.3Cu2O7+z,"(Ga,Cd)Sr2(Y,Ca)Cu2O7",Ga1212,58.5,3.8327,,11.5008,PHC4150001,Ga,0.5,Cd,0.5,Sr,2.0,Y,0.7,Ca,0.3,Cu,2.0,,,,,,,O,7.0,,Ga0.5Cd0.5Sr2.0Y0.7Ca0.3Cu2.0O7.0
34622,Ga0.4Cd0.6Sr2Y0.7Ca0.3Cu2O7+z,"(Ga,Cd)Sr2(Y,Ca)Cu2O7",Ga1212,61.5,3.8303,,11.5063,PHC4150001,Ga,0.4,Cd,0.6,Sr,2.0,Y,0.7,Ca,0.3,Cu,2.0,,,,,,,O,7.0,,Ga0.4Cd0.6Sr2.0Y0.7Ca0.3Cu2.0O7.0
34623,Ru1Sr2Gd1.4Ce0.6Cu2O9.54,"RuSr2(Gd,Ce)2Cu2Oz",Ru1222,34.0,3.842,,28.605999999999998,PHC4150172,Ru,1.0,Sr,2.0,Gd,1.4,Ce,0.6,Cu,2.0,,,,,,,,,O,9.54,9.54,Ru1.0Sr2.0Gd1.4Ce0.6Cu2.0O9.54
34627,Ru0.5Nb0.5Sr2Gd1.4Ce0.6Cu2O9.64,"(Ru,Nb)Sr2(Gd,Ce)2Cu2Oz",Ru1222,30.0,3.8531,,28.698,PHC4150172,Ru,0.5,Nb,0.5,Sr,2.0,Gd,1.4,Ce,0.6,Cu,2.0,,,,,,,O,9.64,9.64,Ru0.5Nb0.5Sr2.0Gd1.4Ce0.6Cu2.0O9.64
34628,Ga1Sr2Tm0.75Ca0.25Cu2O7,"GaSr2(Tm,Ca)Cu2O7",Ga1212,28.0,22.826,5.46,5.374,PHC2710325,Ga,1.0,Sr,2.0,Tm,0.75,Ca,0.25,Cu,2.0,,,,,,,,,O,7.0,,Ga1.0Sr2.0Tm0.75Ca0.25Cu2.0O7.0
34629,Ga1Sr2Tm0.7Ca0.3Cu2O7,"GaSr2(Tm,Ca)Cu2O7",Ga1212,40.0,22.822,5.4620000000000015,5.3729999999999976,PHC2710325,Ga,1.0,Sr,2.0,Tm,0.7,Ca,0.3,Cu,2.0,,,,,,,,,O,7.0,,Ga1.0Sr2.0Tm0.7Ca0.3Cu2.0O7.0
34630,Ga1Sr2Tm0.65Ca0.35Cu2O7,"GaSr2(Tm,Ca)Cu2O7",Ga1212,47.0,22.813000000000002,5.459,5.374,PHC2710325,Ga,1.0,Sr,2.0,Tm,0.65,Ca,0.35,Cu,2.0,,,,,,,,,O,7.0,,Ga1.0Sr2.0Tm0.65Ca0.35Cu2.0O7.0
34631,Ga1Sr2Tm0.6Ca0.4Cu2O7,"GaSr2(Tm,Ca)Cu2O7",Ga1212,51.0,22.787,5.4579999999999975,5.369,PHC2710325,Ga,1.0,Sr,2.0,Tm,0.6,Ca,0.4,Cu,2.0,,,,,,,,,O,7.0,,Ga1.0Sr2.0Tm0.6Ca0.4Cu2.0O7.0
34634,Ga1Sr2Y0.8Ca0.2Cu2O7,"GaSr2(Y,Ca)Cu2O7",Ga1212,35.0,,,,PHC2570086,Ga,1.0,Sr,2.0,Y,0.8,Ca,0.2,Cu,2.0,,,,,,,,,O,7.0,,Ga1.0Sr2.0Y0.8Ca0.2Cu2.0O7.0
34635,Ga1Sr2Y0.7Ca0.3Cu2O7,"GaSr2(Y,Ca)Cu2O7",Ga1212,35.0,,,,PHC2570086,Ga,1.0,Sr,2.0,Y,0.7,Ca,0.3,Cu,2.0,,,,,,,,,O,7.0,,Ga1.0Sr2.0Y0.7Ca0.3Cu2.0O7.0
34639,Ga1Sr2Y0.7Ca0.3Cu2O7,"GaSr2(Y,Ca)Cu2O7",Ga1212,25.0,22.866999999999997,5.473,5.377999999999999,PHC1910174,Ga,1.0,Sr,2.0,Y,0.7,Ca,0.3,Cu,2.0,,,,,,,,,O,7.0,,Ga1.0Sr2.0Y0.7Ca0.3Cu2.0O7.0
34640,Ga1Sr2Y0.6Ca0.4Cu2O7,"GaSr2(Y,Ca)Cu2O7",Ga1212,38.0,22.862,5.4691,5.381,PHC1910174,Ga,1.0,Sr,2.0,Y,0.6,Ca,0.4,Cu,2.0,,,,,,,,,O,7.0,,Ga1.0Sr2.0Y0.6Ca0.4Cu2.0O7.0
34641,Ga1Sr2Y0.5Ca0.5Cu2O7,"GaSr2(Y,Ca)Cu2O7",Ga1212,35.0,22.85,5.4691,5.381,PHC1910174,Ga,1.0,Sr,2.0,Y,0.5,Ca,0.5,Cu,2.0,,,,,,,,,O,7.0,,Ga1.0Sr2.0Y0.5Ca0.5Cu2.0O7.0
34642,Ga0.9Sr2Y0.6Ca0.4Cu2.1O7,"(Ga,Cu)Sr2(Y,Ca)Cu2O7",Ga1212,41.0,,,,PHC1910174,Ga,0.9,Sr,2.0,Y,0.6,Ca,0.4,Cu,2.1,,,,,,,,,O,7.0,,Ga0.9Sr2.0Y0.6Ca0.4Cu2.1O7.0
34643,Ga0.8Sr2Y0.6Ca0.4Cu2.2O7,"(Ga,Cu)Sr2(Y,Ca)Cu2O7",Ga1212,42.0,,,,PHC1910174,Ga,0.8,Sr,2.0,Y,0.6,Ca,0.4,Cu,2.2,,,,,,,,,O,7.0,,Ga0.8Sr2.0Y0.6Ca0.4Cu2.2O7.0
34647,Fe1Sr2Y1Cu2O6+z,FeSr2YCu2Oz,M1212,42.0,3.8128,,11.335,PHC4170017,Fe,1.0,Sr,2.0,Y,1.0,Cu,2.0,,,,,,,,,,,O,6.0,,Fe1.0Sr2.0Y1.0Cu2.0O6.0
34648,Fe1Sr2Y1Cu2O6+z,FeSr2YCu2Oz,M1212,48.0,3.8112,,11.33,PHC4170017,Fe,1.0,Sr,2.0,Y,1.0,Cu,2.0,,,,,,,,,,,O,6.0,,Fe1.0Sr2.0Y1.0Cu2.0O6.0
34649,Fe1Sr2Y1Cu2O7.68,FeSr2YCu2Oz,M1212,56.0,3.8103,,11.327,PHC4170017,Fe,1.0,Sr,2.0,Y,1.0,Cu,2.0,,,,,,,,,,,O,7.68,7.68,Fe1.0Sr2.0Y1.0Cu2.0O7.68
34655,Y0.4Pr0.6Ba1.2Sr0.8Cu3O7,"(Y,Pr)(Ba,Sr)2Cu3O7",Y123,15.5,3.852,,11.5659,PHC4170033,Y,0.4,Pr,0.6,Ba,1.2,Sr,0.8,Cu,3.0,,,,,,,,,O,7.0,,Y0.4Pr0.6Ba1.2Sr0.8Cu3.0O7.0
34656,Y0.4Pr0.6Ba1Sr1Cu3O7,"(Y,Pr)(Ba,Sr)2Cu3O7",Y123,23.0,3.8489999999999998,,11.5461,PHC4170033,Y,0.4,Pr,0.6,Ba,1.0,Sr,1.0,Cu,3.0,,,,,,,,,O,7.0,,Y0.4Pr0.6Ba1.0Sr1.0Cu3.0O7.0
34657,Y1Ba2Cu3O7-z,YBa2Cu3O7,Y123,44.7,3.8797,3.8174,11.6667,PHC4170063,Y,1.0,Ba,2.0,Cu,3.0,,,,,,,,,,,,,O,7.0,,Y1.0Ba2.0Cu3.0O7.0
34658,Y1Ba2Cu2.99Gd0.01O7-z,"YBa2(Cu,Gd)3O7",Y123,44.4,3.8781,3.8155,11.6629,PHC4170063,Y,1.0,Ba,2.0,Cu,2.99,Gd,0.01,,,,,,,,,,,O,7.0,,Y1.0Ba2.0Cu2.99Gd0.01O7.0
34659,Y1Ba2Cu2.98Gd0.02O7-z,"YBa2(Cu,Gd)3O7",Y123,42.5,3.8803,3.8174,11.6659,PHC4170063,Y,1.0,Ba,2.0,Cu,2.98,Gd,0.02,,,,,,,,,,,O,7.0,,Y1.0Ba2.0Cu2.98Gd0.02O7.0
34660,Y1Ba2Cu2.97Gd0.03O7-z,"YBa2(Cu,Gd)3O7",Y123,40.4,3.8819,3.8194,11.6704,PHC4170063,Y,1.0,Ba,2.0,Cu,2.97,Gd,0.03,,,,,,,,,,,O,7.0,,Y1.0Ba2.0Cu2.97Gd0.03O7.0
34661,Y1Ba2Cu2.95Gd0.05O7-z,"YBa2(Cu,Gd)3O7",Y123,44.8,3.8778,3.8161,11.6599,PHC4170063,Y,1.0,Ba,2.0,Cu,2.95,Gd,0.05,,,,,,,,,,,O,7.0,,Y1.0Ba2.0Cu2.95Gd0.05O7.0
34662,Y1Ba2Cu2.9Gd0.1O7-z,"YBa2(Cu,Gd)3O7",Y123,33.7,3.8777,3.8162,11.6539,PHC4170063,Y,1.0,Ba,2.0,Cu,2.9,Gd,0.1,,,,,,,,,,,O,7.0,,Y1.0Ba2.0Cu2.9Gd0.1O7.0
34663,Y1Ba2Cu2.85Gd0.15O7-z,"YBa2(Cu,Gd)3O7",Y123,44.1,3.8818,3.8212,11.6681,PHC4170063,Y,1.0,Ba,2.0,Cu,2.85,Gd,0.15,,,,,,,,,,,O,7.0,,Y1.0Ba2.0Cu2.85Gd0.15O7.0
34675,Hg0.7W0.3Sr2Ce2.01Eu0.99Cu2O11+z,"(Hg,W)Sr2(Ce,Eu)3Cu2O11",Hg1232,26.0,,,,P070174514,Hg,0.7,W,0.3,Sr,2.0,Ce,2.01,Eu,0.99,Cu,2.0,,,,,,,O,11.0,,Hg0.7W0.3Sr2.0Ce2.01Eu0.99Cu2.0O11.0
34676,Hg0.7W0.3Sr2Ce1.74Eu1.26Cu2O11+z,"(Hg,W)Sr2(Ce,Eu)3Cu2O11",Hg1232,33.0,3.839,,17.33,P070174514,Hg,0.7,W,0.3,Sr,2.0,Ce,1.74,Eu,1.26,Cu,2.0,,,,,,,O,11.0,,Hg0.7W0.3Sr2.0Ce1.74Eu1.26Cu2.0O11.0
34677,Hg0.7W0.3Sr2Ce1.5Eu1.5Cu2O11+z,"(Hg,W)Sr2(Ce,Eu)3Cu2O11",Hg1222,45.0,,,,P070174514,Hg,0.7,W,0.3,Sr,2.0,Ce,1.5,Eu,1.5,Cu,2.0,,,,,,,O,11.0,,Hg0.7W0.3Sr2.0Ce1.5Eu1.5Cu2.0O11.0
34679,Mo0.25Sr2Ce2.01Y0.99Cu2.75O11+z,"(Cu,Mo)Sr2(Ce,Y)3Cu2O11",Cu1232,12.1,3.8311,,16.95,P070174515,Mo,0.25,Sr,2.0,Ce,2.01,Y,0.99,Cu,2.75,,,,,,,,,O,11.0,,Mo0.25Sr2.0Ce2.01Y0.99Cu2.75O11.0
34680,Mo0.25Sr2Ce2.01Y0.99Cu2.75O11+z,"(Cu,Mo)Sr2(Ce,Y)3Cu2O11",Cu1232,33.4,3.8311,,16.933,P070174515,Mo,0.25,Sr,2.0,Ce,2.01,Y,0.99,Cu,2.75,,,,,,,,,O,11.0,,Mo0.25Sr2.0Ce2.01Y0.99Cu2.75O11.0
34681,Mo0.25Sr2Ce2.01Y0.99Cu2.75O11+z,"(Cu,Mo)Sr2(Ce,Y)3Cu2O11",Cu1232,50.9,3.8305,,16.926,P070174515,Mo,0.25,Sr,2.0,Ce,2.01,Y,0.99,Cu,2.75,,,,,,,,,O,11.0,,Mo0.25Sr2.0Ce2.01Y0.99Cu2.75O11.0
34682,Mo0.25Sr2Ce2.01Y0.99Cu2.75O11+z,"(Cu,Mo)Sr2(Ce,Y)3Cu2O11",Cu1232,51.7,3.8280000000000003,,16.918,P070174515,Mo,0.25,Sr,2.0,Ce,2.01,Y,0.99,Cu,2.75,,,,,,,,,O,11.0,,Mo0.25Sr2.0Ce2.01Y0.99Cu2.75O11.0
34683,Mo0.25Sr2Ce2.01Y0.99Cu2.75O11+z,"(Cu,Mo)Sr2(Ce,Y)3Cu2O11",Cu1232,52.9,3.8292,,16.917,P070174515,Mo,0.25,Sr,2.0,Ce,2.01,Y,0.99,Cu,2.75,,,,,,,,,O,11.0,,Mo0.25Sr2.0Ce2.01Y0.99Cu2.75O11.0
34684,Mo0.25Sr2Y1Cu2.75O7+z,"(Cu,Mo)Sr2YCu2O7",Cu1212,87.6,,,11.4762,P070174515,Mo,0.25,Sr,2.0,Y,1.0,Cu,2.75,,,,,,,,,,,O,7.0,,Mo0.25Sr2.0Y1.0Cu2.75O7.0
34686,Mo0.25Sr2Y1.5Ce0.5Cu2.75O9+z,"(Cu,Mo)Sr2(Y,Ce)2Cu2O9",Cu1222,35.2,,,14.2272,P070174515,Mo,0.25,Sr,2.0,Y,1.5,Ce,0.5,Cu,2.75,,,,,,,,,O,9.0,,Mo0.25Sr2.0Y1.5Ce0.5Cu2.75O9.0
34689,Bi2Sr2Ca1Cu2O8+z,Bi2Sr2CaCu2O8,Bi2212,87.0,,,,PHC3990001,Bi,2.0,Sr,2.0,Ca,1.0,Cu,2.0,,,,,,,,,,,O,8.0,,Bi2.0Sr2.0Ca1.0Cu2.0O8.0
34690,Bi1.6Pb0.6Sr2Ca1Cu2O8+z,"(Bi,Pb)2Sr2CaCu2O8",Bi2212,91.0,,,,PHC3990001,Bi,1.6,Pb,0.6,Sr,2.0,Ca,1.0,Cu,2.0,,,,,,,,,O,8.0,,Bi1.6Pb0.6Sr2.0Ca1.0Cu2.0O8.0
34691,Bi1.2Pb0.8Sr2Ca1Cu2O8+z,"(Bi,Pb)2Sr2CaCu2O8",Bi2212,93.0,,,,PHC3990001,Bi,1.2,Pb,0.8,Sr,2.0,Ca,1.0,Cu,2.0,,,,,,,,,O,8.0,,Bi1.2Pb0.8Sr2.0Ca1.0Cu2.0O8.0
34696,Bi2Sr2Ca1Cu2O8+z,Bi2Sr2CaCu2O8,Bi2212,48.0,,,,P070214502,Bi,2.0,Sr,2.0,Ca,1.0,Cu,2.0,,,,,,,,,,,O,8.0,,Bi2.0Sr2.0Ca1.0Cu2.0O8.0
34697,Bi2Sr2Ca1Cu2O8+z,Bi2Sr2CaCu2O8,Bi2212,86.0,,,,P070214502,Bi,2.0,Sr,2.0,Ca,1.0,Cu,2.0,,,,,,,,,,,O,8.0,,Bi2.0Sr2.0Ca1.0Cu2.0O8.0
34698,Bi2Sr2Ca1Cu2O8+z,Bi2Sr2CaCu2O8,Bi2212,60.0,,,,P070214502,Bi,2.0,Sr,2.0,Ca,1.0,Cu,2.0,,,,,,,,,,,O,8.0,,Bi2.0Sr2.0Ca1.0Cu2.0O8.0
34699,Bi2Sr2Ca1Cu2O8+z,Bi2Sr2CaCu2O8,Bi2212,83.0,,,,PR04109551,Bi,2.0,Sr,2.0,Ca,1.0,Cu,2.0,,,,,,,,,,,O,8.0,,Bi2.0Sr2.0Ca1.0Cu2.0O8.0
34700,La1.78Sr0.22Cu1O4,"(La,Sr)2CuO4",T,27.4,,,,P070214505,La,1.78,Sr,0.22,Cu,1.0,,,,,,,,,,,,,O,4.0,,La1.78Sr0.22Cu1.0O4.0
34701,La1.85Sr0.15Cu1O4,"(La,Sr)2CuO4",T,36.1,,,,P070214505,La,1.85,Sr,0.15,Cu,1.0,,,,,,,,,,,,,O,4.0,,La1.85Sr0.15Cu1.0O4.0
34702,La1.89Sr0.11Cu1O4,"(La,Sr)2CuO4",T,29.3,,,,P070214505,La,1.89,Sr,0.11,Cu,1.0,,,,,,,,,,,,,O,4.0,,La1.89Sr0.11Cu1.0O4.0
34703,La1.91Sr0.09Cu1O4,"(La,Sr)2CuO4",T,24.4,,,,P070214505,La,1.91,Sr,0.09,Cu,1.0,,,,,,,,,,,,,O,4.0,,La1.91Sr0.09Cu1.0O4.0
34704,La1.925Sr0.075Cu1O4,"(La,Sr)2CuO4",T,15.6,,,,P070214505,La,1.925,Sr,0.075,Cu,1.0,,,,,,,,,,,,,O,4.0,,La1.925Sr0.075Cu1.0O4.0
34705,La1.931Sr0.069Cu1O4,"(La,Sr)2CuO4",T,12.0,,,,P070214505,La,1.931,Sr,0.069,Cu,1.0,,,,,,,,,,,,,O,4.0,,La1.931Sr0.069Cu1.0O4.0
34706,Gd1.1Ba1.9Cu3O7,"Gd(Ba,Gd)2Cu3O7",Y123,93.0,3.8504,3.8918,11.655,PHC4170077,Gd,1.1,Ba,1.9,Cu,3.0,,,,,,,,,,,,,O,7.0,,Gd1.1Ba1.9Cu3.0O7.0
34707,Y0.8Ca0.2Ba2Cu3O6.84,"(Y,Ca)Ba2Cu3O7",Y123,82.0,3.8269,3.8881,11.6539,PHC4180043,Y,0.8,Ca,0.2,Ba,2.0,Cu,3.0,,,,,,,,,,,O,6.84,6.84,Y0.8Ca0.2Ba2.0Cu3.0O6.84
34708,Y0.8Ca0.2Ba2Cu3O6.78,"(Y,Ca)Ba2Cu3O7",Y123,84.2,3.8372,3.8828,11.6612,PHC4180043,Y,0.8,Ca,0.2,Ba,2.0,Cu,3.0,,,,,,,,,,,O,6.78,6.78,Y0.8Ca0.2Ba2.0Cu3.0O6.78
34709,Y0.8Ca0.2Ba2Cu3O6.59,"(Y,Ca)Ba2Cu3O7",Y123,67.3,3.855,3.8728,11.6701,PHC4180043,Y,0.8,Ca,0.2,Ba,2.0,Cu,3.0,,,,,,,,,,,O,6.59,6.59,Y0.8Ca0.2Ba2.0Cu3.0O6.59
34710,Y0.8Ca0.2Ba2Cu3O6.51,"(Y,Ca)Ba2Cu3O7",Y123,62.6,3.8439,3.8531,11.6729,PHC4180043,Y,0.8,Ca,0.2,Ba,2.0,Cu,3.0,,,,,,,,,,,O,6.51,6.51,Y0.8Ca0.2Ba2.0Cu3.0O6.51
34711,Y0.8Ca0.2Ba2Cu3O6.49,"(Y,Ca)Ba2Cu3O7",Y123,61.0,3.85,,11.6773,PHC4180043,Y,0.8,Ca,0.2,Ba,2.0,Cu,3.0,,,,,,,,,,,O,6.49,6.49,Y0.8Ca0.2Ba2.0Cu3.0O6.49
34712,Y0.8Ca0.2Ba2Cu3O6.41,"(Y,Ca)Ba2Cu3O7",Y123,32.4,3.8481,,11.6924,PHC4180043,Y,0.8,Ca,0.2,Ba,2.0,Cu,3.0,,,,,,,,,,,O,6.41,6.41,Y0.8Ca0.2Ba2.0Cu3.0O6.41
34713,Y0.8Ca0.2Ba2Cu3O6.32,"(Y,Ca)Ba2Cu3O7",Y123,25.8,3.8369,,11.7453,PHC4180043,Y,0.8,Ca,0.2,Ba,2.0,Cu,3.0,,,,,,,,,,,O,6.32,6.32,Y0.8Ca0.2Ba2.0Cu3.0O6.32
34717,Ca1.825Na0.175Cu1Br2O2,"(Ca,Na)2CuO2Br2",T,10.5,,,,PHC4190032,Ca,1.825,Na,0.175,Cu,1.0,Br,2.0,,,,,,,,,,,O,2.0,,Ca1.825Na0.175Cu1.0Br2.0O2.0
34718,Ca1.8Na0.2Cu1Br2O2,"(Ca,Na)2CuO2Br2",T,11.0,,,,PHC4190032,Ca,1.8,Na,0.2,Cu,1.0,Br,2.0,,,,,,,,,,,O,2.0,,Ca1.8Na0.2Cu1.0Br2.0O2.0
34719,Ca1.75Na0.25Cu1Br2O2,"(Ca,Na)2CuO2Br2",T,18.0,,,,PHC4190032,Ca,1.75,Na,0.25,Cu,1.0,Br,2.0,,,,,,,,,,,O,2.0,,Ca1.75Na0.25Cu1.0Br2.0O2.0
34720,Ca1.7Na0.3Cu1Br2O2,"(Ca,Na)2CuO2Br2",T,16.5,,,,PHC4190032,Ca,1.7,Na,0.3,Cu,1.0,Br,2.0,,,,,,,,,,,O,2.0,,Ca1.7Na0.3Cu1.0Br2.0O2.0
34721,Ca1.65Na0.35Cu1Br2O2,"(Ca,Na)2CuO2Br2",T,18.0,,,,PHC4190032,Ca,1.65,Na,0.35,Cu,1.0,Br,2.0,,,,,,,,,,,O,2.0,,Ca1.65Na0.35Cu1.0Br2.0O2.0
34723,Ca1.875Na0.125Cu1Br1Cl1O2,"(Ca,Na)2CuO2BrCl",T,15.0,,,,PHC4190032,Ca,1.875,Na,0.125,Cu,1.0,Br,1.0,Cl,1.0,,,,,,,,,O,2.0,,Ca1.875Na0.125Cu1.0Br1.0Cl1.0O2.0
34724,Ca1.85Na0.15Cu1Br1Cl1O2,"(Ca,Na)2CuO2BrCl",T,19.0,3.8563,,16.1376,PHC4190032,Ca,1.85,Na,0.15,Cu,1.0,Br,1.0,Cl,1.0,,,,,,,,,O,2.0,,Ca1.85Na0.15Cu1.0Br1.0Cl1.0O2.0
34725,Ca1.825Na0.175Cu1Br1Cl1O2,"(Ca,Na)2CuO2BrCl",T,23.0,,,,PHC4190032,Ca,1.825,Na,0.175,Cu,1.0,Br,1.0,Cl,1.0,,,,,,,,,O,2.0,,Ca1.825Na0.175Cu1.0Br1.0Cl1.0O2.0
34726,Ca1.8Na0.2Cu1Br1Cl1O2,"(Ca,Na)2CuO2BrCl",T,19.0,,,,PHC4190032,Ca,1.8,Na,0.2,Cu,1.0,Br,1.0,Cl,1.0,,,,,,,,,O,2.0,,Ca1.8Na0.2Cu1.0Br1.0Cl1.0O2.0
34727,Ca1.75Na0.25Cu1Br1Cl1O2,"(Ca,Na)2CuO2BrCl",T,19.0,,,,PHC4190032,Ca,1.75,Na,0.25,Cu,1.0,Br,1.0,Cl,1.0,,,,,,,,,O,2.0,,Ca1.75Na0.25Cu1.0Br1.0Cl1.0O2.0
34728,Ca1.7Na0.3Cu1Br1Cl1O2,"(Ca,Na)2CuO2BrCl",T,23.5,,,,PHC4190032,Ca,1.7,Na,0.3,Cu,1.0,Br,1.0,Cl,1.0,,,,,,,,,O,2.0,,Ca1.7Na0.3Cu1.0Br1.0Cl1.0O2.0
34729,Ca1.65Na0.35Cu1Br1Cl1O2,"(Ca,Na)2CuO2BrCl",T,24.0,,,,PHC4190032,Ca,1.65,Na,0.35,Cu,1.0,Br,1.0,Cl,1.0,,,,,,,,,O,2.0,,Ca1.65Na0.35Cu1.0Br1.0Cl1.0O2.0
34731,Ca1.9Na0.1Cu1Cl2O2,"(Ca,Na)2CuO2Cl2",T,13.0,,,,PHC4190032,Ca,1.9,Na,0.1,Cu,1.0,Cl,2.0,,,,,,,,,,,O,2.0,,Ca1.9Na0.1Cu1.0Cl2.0O2.0
34732,Ca1.875Na0.125Cu1Cl2O2,"(Ca,Na)2CuO2Cl2",T,25.0,,,,PHC4190032,Ca,1.875,Na,0.125,Cu,1.0,Cl,2.0,,,,,,,,,,,O,2.0,,Ca1.875Na0.125Cu1.0Cl2.0O2.0
34733,Ca1.85Na0.15Cu1Cl2O2,"(Ca,Na)2CuO2Cl2",T,25.0,3.8508,,15.0895,PHC4190032,Ca,1.85,Na,0.15,Cu,1.0,Cl,2.0,,,,,,,,,,,O,2.0,,Ca1.85Na0.15Cu1.0Cl2.0O2.0
34734,Ca1.825Na0.175Cu1Cl2O2,"(Ca,Na)2CuO2Cl2",T,26.0,,,,PHC4190032,Ca,1.825,Na,0.175,Cu,1.0,Cl,2.0,,,,,,,,,,,O,2.0,,Ca1.825Na0.175Cu1.0Cl2.0O2.0
34735,Ca1.8Na0.2Cu1Cl2O2,"(Ca,Na)2CuO2Cl2",T,27.5,,,,PHC4190032,Ca,1.8,Na,0.2,Cu,1.0,Cl,2.0,,,,,,,,,,,O,2.0,,Ca1.8Na0.2Cu1.0Cl2.0O2.0
34736,Ca1.75Na0.25Cu1Cl2O2,"(Ca,Na)2CuO2Cl2",T,26.5,,,,PHC4190032,Ca,1.75,Na,0.25,Cu,1.0,Cl,2.0,,,,,,,,,,,O,2.0,,Ca1.75Na0.25Cu1.0Cl2.0O2.0
34737,Ca1.7Na0.3Cu1Cl2O2,"(Ca,Na)2CuO2Cl2",T,27.7,,,,PHC4190032,Ca,1.7,Na,0.3,Cu,1.0,Cl,2.0,,,,,,,,,,,O,2.0,,Ca1.7Na0.3Cu1.0Cl2.0O2.0
34738,Ca1.65Na0.35Cu1Cl2O2,"(Ca,Na)2CuO2Cl2",T,28.0,,,,PHC4190032,Ca,1.65,Na,0.35,Cu,1.0,Cl,2.0,,,,,,,,,,,O,2.0,,Ca1.65Na0.35Cu1.0Cl2.0O2.0
34741,Bi2Sr2Ca1Cu2O8,Bi2Sr2CaCu2O8,Bi2212,87.0,,,,PHC3990001,Bi,2.0,Sr,2.0,Ca,1.0,Cu,2.0,,,,,,,,,,,O,8.0,,Bi2.0Sr2.0Ca1.0Cu2.0O8.0
34742,Bi1.4Pb0.6Sr2Ca1Cu2O8,"(Bi,Pb)2Sr2CaCu2O8",Bi2212,91.0,,,,PHC3990001,Bi,1.4,Pb,0.6,Sr,2.0,Ca,1.0,Cu,2.0,,,,,,,,,O,8.0,,Bi1.4Pb0.6Sr2.0Ca1.0Cu2.0O8.0
34743,Bi1.2Pb0.8Sr2Ca1Cu2O8,"(Bi,Pb)2Sr2CaCu2O8",Bi2212,93.0,,,,PHC3990001,Bi,1.2,Pb,0.8,Sr,2.0,Ca,1.0,Cu,2.0,,,,,,,,,O,8.0,,Bi1.2Pb0.8Sr2.0Ca1.0Cu2.0O8.0
40035,La1.8Sr0.2Cu1O4,"(La,Sr)2CuO4",T,29.0,,,,P072064521,La,1.8,Sr,0.2,Cu,1.0,,,,,,,,,,,,,O,4.0,,La1.8Sr0.2Cu1.0O4.0
40036,La1.78Sr0.22Cu1O4,"(La,Sr)2CuO4",T,22.0,,,,P072064521,La,1.78,Sr,0.22,Cu,1.0,,,,,,,,,,,,,O,4.0,,La1.78Sr0.22Cu1.0O4.0
40037,La1.76Sr0.24Cu1O4,"(La,Sr)2CuO4",T,14.2,,,,P072064521,La,1.76,Sr,0.24,Cu,1.0,,,,,,,,,,,,,O,4.0,,La1.76Sr0.24Cu1.0O4.0
40040,La1.8Sr0.2Cu0.995Zn0.005O4,"(La,Sr)2(Cu,Zn)O4",T,26.1,,,,P072064521,La,1.8,Sr,0.2,Cu,0.995,Zn,0.005,,,,,,,,,,,O,4.0,,La1.8Sr0.2Cu0.995Zn0.005O4.0
40041,La1.8Sr0.2Cu0.99Zn0.01O4,"(La,Sr)2(Cu,Zn)O4",T,11.0,,,,P072064521,La,1.8,Sr,0.2,Cu,0.99,Zn,0.01,,,,,,,,,,,O,4.0,,La1.8Sr0.2Cu0.99Zn0.01O4.0
40042,La1.78Sr0.22Cu0.9975Zn0.0025O4,"(La,Sr)2(Cu,Zn)O4",T,18.5,,,,P072064521,La,1.78,Sr,0.22,Cu,0.9975,Zn,0.0025,,,,,,,,,,,O,4.0,,La1.78Sr0.22Cu0.9975Zn0.0025O4.0
40044,Bi2Sr2Ca1Cu2O8+z,Bi2Sr2CaCu2O8,Bi2212,72.0,,,,P072064525,Bi,2.0,Sr,2.0,Ca,1.0,Cu,2.0,,,,,,,,,,,O,8.0,,Bi2.0Sr2.0Ca1.0Cu2.0O8.0
40045,Bi2Sr2Ca0.9Y0.1Cu2O8+z,"Bi2Sr2(Ca,Y)Cu2O8",Bi2212,84.0,,,,P072064525,Bi,2.0,Sr,2.0,Ca,0.9,Y,0.1,Cu,2.0,,,,,,,,,O,8.0,,Bi2.0Sr2.0Ca0.9Y0.1Cu2.0O8.0
40046,Bi2Sr2Ca0.8Y0.2Cu2O8+z,"Bi2Sr2(Ca,Y)Cu2O8",Bi2212,91.7,,,,P072064525,Bi,2.0,Sr,2.0,Ca,0.8,Y,0.2,Cu,2.0,,,,,,,,,O,8.0,,Bi2.0Sr2.0Ca0.8Y0.2Cu2.0O8.0
40047,Bi2Sr2Ca0.75Y0.25Cu2O8+z,"Bi2Sr2(Ca,Y)Cu2O8",Bi2212,92.8,,,,P072064525,Bi,2.0,Sr,2.0,Ca,0.75,Y,0.25,Cu,2.0,,,,,,,,,O,8.0,,Bi2.0Sr2.0Ca0.75Y0.25Cu2.0O8.0
40048,Bi2Sr2Ca0.7Y0.3Cu2O8+z,"Bi2Sr2(Ca,Y)Cu2O8",Bi2212,89.0,,,,P072064525,Bi,2.0,Sr,2.0,Ca,0.7,Y,0.3,Cu,2.0,,,,,,,,,O,8.0,,Bi2.0Sr2.0Ca0.7Y0.3Cu2.0O8.0
40049,Bi2Sr2Ca0.6Y0.4Cu2O8+z,"Bi2Sr2(Ca,Y)Cu2O8",Bi2212,67.8,,,,P072064525,Bi,2.0,Sr,2.0,Ca,0.6,Y,0.4,Cu,2.0,,,,,,,,,O,8.0,,Bi2.0Sr2.0Ca0.6Y0.4Cu2.0O8.0
40069,Y1Ba2Cu4O8,YBa2Cu4O8,Y124,80.05,,,,JPC0172453,Y,1.0,Ba,2.0,Cu,4.0,,,,,,,,,,,,,O,8.0,,Y1.0Ba2.0Cu4.0O8.0
40073,Ru1Sr2Gd1Cu2O8,RuSr2GdCu2O8,Ru1212,47.5,5.428,,11.589,P072174508,Ru,1.0,Sr,2.0,Gd,1.0,Cu,2.0,,,,,,,,,,,O,8.0,,Ru1.0Sr2.0Gd1.0Cu2.0O8.0
40108,Hg0.4Pr0.8Sr2.4Ca0.4Cu2O6+z,"(Hg,Pr)Sr2(Ca,Sr,Pr)Cu2O6",1212,74.0,,,,PHC2160264,Hg,0.4,Pr,0.8,Sr,2.4,Ca,0.4,Cu,2.0,,,,,,,,,O,6.0,,Hg0.4Pr0.8Sr2.4Ca0.4Cu2.0O6.0
40109,Hg0.4Pr1.1Sr2Ca0.5Cu2O7.9,"(Hg,Pr)Sr2(Ca,Pr)Cu2O6",1212,76.0,3.8463,3.8018,12.154000000000002,PHC2160264,Hg,0.4,Pr,1.1,Sr,2.0,Ca,0.5,Cu,2.0,,,,,,,,,O,7.9,7.9,Hg0.4Pr1.1Sr2.0Ca0.5Cu2.0O7.9
40110,Hg0.4Pr1.1Sr2Ca0.5Cu2O6.9,"(Hg,Pr)Sr2(Ca,Pr)Cu2O6",1212,60.0,3.8538,3.8181,12.17,PHC2160264,Hg,0.4,Pr,1.1,Sr,2.0,Ca,0.5,Cu,2.0,,,,,,,,,O,6.9,6.9,Hg0.4Pr1.1Sr2.0Ca0.5Cu2.0O6.9
40115,Hg0.4Pr0.6Sr2.7Pr0.3Cu2O6+z,"(Hg,Pr)Sr2(Sr,Pr)Cu2Oz",1212,85.0,,,,PHC2160264,Hg,0.4,Pr,0.6,Sr,2.7,Pr,0.3,Cu,2.0,,,,,,,,,O,6.0,,Hg0.4Pr0.6Sr2.7Pr0.3Cu2.0O6.0
40116,Hg0.4Pr0.6Sr2.5Pr0.5Cu2O6+z,"(Hg,Pr)Sr2(Sr,Pr)Cu2Oz",1212,74.0,,,,PHC2160264,Hg,0.4,Pr,0.6,Sr,2.5,Pr,0.5,Cu,2.0,,,,,,,,,O,6.0,,Hg0.4Pr0.6Sr2.5Pr0.5Cu2.0O6.0
40122,Ca1.82Na0.18Cu1Cl2O2,"(Ca,Na)CuO2Cl2",T,27.0,,,,P072224510,Ca,1.82,Na,0.18,Cu,1.0,Cl,2.0,,,,,,,,,,,O,2.0,,Ca1.82Na0.18Cu1.0Cl2.0O2.0
40124,Cu0.5Tl0.5Ba2Ca2Cu3O10-z,"(Cu,Tl)Ba2Ca2Cu3O10",M1223,108.0,3.8569999999999998,,14.718,PHC4250090,Cu,0.5,Tl,0.5,Ba,2.0,Ca,2.0,Cu,3.0,,,,,,,,,O,10.0,,Cu0.5Tl0.5Ba2.0Ca2.0Cu3.0O10.0
40125,Cu0.5Tl0.5Ba2Ca1.6Mg0.4Cu3O10-z,"(Cu,Tl)Ba2(Ca,Mg)2Cu3O10",M1223,115.0,,,,PHC4250090,Cu,0.5,Tl,0.5,Ba,2.0,Ca,1.6,Mg,0.4,Cu,3.0,,,,,,,O,10.0,,Cu0.5Tl0.5Ba2.0Ca1.6Mg0.4Cu3.0O10.0
40126,Cu0.5Tl0.5Ba2Ca1.2Mg0.8Cu3O10-z,"(Cu,Tl)Ba2(Ca,Mg)2Cu3O10",M1223,117.0,,,,PHC4250090,Cu,0.5,Tl,0.5,Ba,2.0,Ca,1.2,Mg,0.8,Cu,3.0,,,,,,,O,10.0,,Cu0.5Tl0.5Ba2.0Ca1.2Mg0.8Cu3.0O10.0
40127,Cu0.5Tl0.5Ba2Ca0.8Mg1.2Cu3O10-z,"(Cu,Tl)Ba2(Ca,Mg)2Cu3O10",M1223,130.0,,,,PHC4250090,Cu,0.5,Tl,0.5,Ba,2.0,Ca,0.8,Mg,1.2,Cu,3.0,,,,,,,O,10.0,,Cu0.5Tl0.5Ba2.0Ca0.8Mg1.2Cu3.0O10.0
40129,Cu0.5Tl0.5Ba2Ca1.9Pr0.1Cu3O10-z,"(Cu,Tl)Ba2(Ca,Pr)2Cu3O10",M1223,110.5,,,,PHC4250090,Cu,0.5,Tl,0.5,Ba,2.0,Ca,1.9,Pr,0.1,Cu,3.0,,,,,,,O,10.0,,Cu0.5Tl0.5Ba2.0Ca1.9Pr0.1Cu3.0O10.0
40130,Cu0.5Tl0.5Ba2Ca1.8Pr0.2Cu3O10-z,"(Cu,Tl)Ba2(Ca,Pr)2Cu3O10",M1223,100.0,,,,PHC4250090,Cu,0.5,Tl,0.5,Ba,2.0,Ca,1.8,Pr,0.2,Cu,3.0,,,,,,,O,10.0,,Cu0.5Tl0.5Ba2.0Ca1.8Pr0.2Cu3.0O10.0
40131,Cu0.5Tl0.5Ba2Ca1.6Pr0.4Cu3O10-z,"(Cu,Tl)Ba2(Ca,Pr)2Cu3O10",M1223,80.0,3.926,,14.717,PHC4250090,Cu,0.5,Tl,0.5,Ba,2.0,Ca,1.6,Pr,0.4,Cu,3.0,,,,,,,O,10.0,,Cu0.5Tl0.5Ba2.0Ca1.6Pr0.4Cu3.0O10.0
40135,Ca1.9Cu1Cl2O2,Ca2-xCuO2Cl2,T,15.0,3.8564,,15.0984,P072224503,Ca,1.9,Cu,1.0,Cl,2.0,,,,,,,,,,,,,O,2.0,,Ca1.9Cu1.0Cl2.0O2.0
40136,Ca1.85Cu1Cl2O2,Ca2-xCuO2Cl2,T,30.0,3.8549,,15.1132,P072224503,Ca,1.85,Cu,1.0,Cl,2.0,,,,,,,,,,,,,O,2.0,,Ca1.85Cu1.0Cl2.0O2.0
40137,Ca1.8Cu1Cl2O2,Ca2-xCuO2Cl2,T,39.0,3.8521,,15.1224,P072224503,Ca,1.8,Cu,1.0,Cl,2.0,,,,,,,,,,,,,O,2.0,,Ca1.8Cu1.0Cl2.0O2.0
40138,Ca1.8Cu1Cl2O2,Ca2-xCuO2Cl2,T,43.0,,,,P072224503,Ca,1.8,Cu,1.0,Cl,2.0,,,,,,,,,,,,,O,2.0,,Ca1.8Cu1.0Cl2.0O2.0
40139,Li1Ti2O4,LiTi2O4,spinel,12.1,8.4,,,PHC4320053,Li,1.0,Ti,2.0,,,,,,,,,,,,,,,O,4.0,,Li1.0Ti2.0O4.0
40166,Li1Ti2O4,Li1+xTi2-xO4,spinel,11.0,8.407,,,CEM0540136,Li,1.0,Ti,2.0,,,,,,,,,,,,,,,O,4.0,,Li1.0Ti2.0O4.0
40167,Li1.05Ti1.95O4,Li1+xTi2-xO4,spinel,10.5,8.4008,,,CEM0540136,Li,1.05,Ti,1.95,,,,,,,,,,,,,,,O,4.0,,Li1.05Ti1.95O4.0
40168,Li1.07Ti1.93O4,Li1+xTi2-xO4,spinel,10.4,8.3972,,,CEM0540136,Li,1.07,Ti,1.93,,,,,,,,,,,,,,,O,4.0,,Li1.07Ti1.93O4.0
40169,Li1.1Ti1.9O4,Li1+xTi2-xO4,spinel,10.3,8.392000000000001,,,CEM0540136,Li,1.1,Ti,1.9,,,,,,,,,,,,,,,O,4.0,,Li1.1Ti1.9O4.0
40210,Ba1.34Eu2Ce0.66Cu3O8.96,"Cu(Ba,Eu)2(Ce,Eu)2Cu2O9",Cu1222,15.0,3.86,,28.49,CEM1781705,Ba,1.34,Eu,2.0,Ce,0.66,Cu,3.0,,,,,,,,,,,O,8.96,8.96,Ba1.34Eu2.0Ce0.66Cu3.0O8.96
40211,Ba1.34Eu2Ce0.66Cu3O9.02,"Cu(Ba,Eu)2(Ce,Eu)2Cu2O9",Cu1222,25.0,3.86,,28.48,CEM1781705,Ba,1.34,Eu,2.0,Ce,0.66,Cu,3.0,,,,,,,,,,,O,9.02,9.02,Ba1.34Eu2.0Ce0.66Cu3.0O9.02
40212,Ba1.34Eu2Ce0.66Cu3O9-z,"Cu(Ba,Eu)2(Ce,Eu)2Cu2O9",Cu1222,62.0,3.86,,28.48,CEM1781705,Ba,1.34,Eu,2.0,Ce,0.66,Cu,3.0,,,,,,,,,,,O,9.0,,Ba1.34Eu2.0Ce0.66Cu3.0O9.0
40213,V0.5Sr2.25Ca1.75Cu3.5O9.7,"(Cu,V)Sr2(Ca,Sr)2Cu3Oz",Cu1223,98.0,3.8418,,14.690999999999999,PHC3350259,V,0.5,Sr,2.25,Ca,1.75,Cu,3.5,,,,,,,,,,,O,9.7,,V0.5Sr2.25Ca1.75Cu3.5O9.7
40214,V0.5Sr2.7Ca2.3Cu4.5O11.6,"(Cu,V)Sr2(Ca,Sr)3Cu3Oz",Cu1234,107.0,3.8497,,17.9,PHC3350259,V,0.5,Sr,2.7,Ca,2.3,Cu,4.5,,,,,,,,,,,O,11.6,,V0.5Sr2.7Ca2.3Cu4.5O11.6
40215,V0.5Sr2.4Ca3.6Cu5.5O13.55,"(Cu,V)Sr2(Ca,Sr)4Cu3Oz",Cu1245,75.0,3.8498,,21.035999999999998,PHC3350259,V,0.5,Sr,2.4,Ca,3.6,Cu,5.5,,,,,,,,,,,O,13.55,,V0.5Sr2.4Ca3.6Cu5.5O13.55
40216,V0.5Sr2.3Ca4.7Cu6.5O15.5,"(Cu,V)Sr2(Ca,Sr)5Cu3Oz",Cu1256,75.0,3.8532,,24.226,PHC3350259,V,0.5,Sr,2.3,Ca,4.7,Cu,6.5,,,,,,,,,,,O,15.5,,V0.5Sr2.3Ca4.7Cu6.5O15.5
40217,V0.5Sr2.6Ca5.4Cu7.5O17.3,"(Cu,V)Sr2(Ca,Sr)6Cu3Oz",Cu1267,73.0,3.8572,,27.434,PHC3350259,V,0.5,Sr,2.6,Ca,5.4,Cu,7.5,,,,,,,,,,,O,17.3,,V0.5Sr2.6Ca5.4Cu7.5O17.3
40222,Mo0.25Sr2Y1Cu2.75O7+z,"(Cu,Mo)Sr2YCu2O7",Cu1212,88.0,3.815,,11.47,CEM1783464,Mo,0.25,Sr,2.0,Y,1.0,Cu,2.75,,,,,,,,,,,O,7.0,,Mo0.25Sr2.0Y1.0Cu2.75O7.0
40223,Mo0.25Sr2Ce0.9Y1.1Cu2.75O9+z,"(Cu,Mo)Sr2(Ce,Y)2Cu2O7",Cu1222,61.0,3.822,,14.2,CEM1783464,Mo,0.25,Sr,2.0,Ce,0.9,Y,1.1,Cu,2.75,,,,,,,,,O,9.0,,Mo0.25Sr2.0Ce0.9Y1.1Cu2.75O9.0
40224,Mo0.25Sr2Ce2.01Y0.99Cu2.75O11+z,"(Cu,Mo)Sr2(Ce,Y)3Cu2O7",Cu1232,53.0,3.8280000000000003,,16.92,CEM1783464,Mo,0.25,Sr,2.0,Ce,2.01,Y,0.99,Cu,2.75,,,,,,,,,O,11.0,,Mo0.25Sr2.0Ce2.01Y0.99Cu2.75O11.0
40225,La1.875Sr0.125Cu1O4,"(La,Sr)2CuO4",T,27.84,,,,PRL0710283,La,1.875,Sr,0.125,Cu,1.0,,,,,,,,,,,,,O,4.0,,La1.875Sr0.125Cu1.0O4.0
40226,La1.875Sr0.125Cu1O4,"(La,Sr)2CuO4",T,27.84,,,,PRL0710283,La,1.875,Sr,0.125,Cu,1.0,,,,,,,,,,,,,O,4.0,,La1.875Sr0.125Cu1.0O4.0
40227,La1.85Sr0.15Cu1O4,"(La,Sr)2CuO4",T,37.94,,,,PRL0710283,La,1.85,Sr,0.15,Cu,1.0,,,,,,,,,,,,,O,4.0,,La1.85Sr0.15Cu1.0O4.0
40228,La1.85Sr0.15Cu1O4,"(La,Sr)2CuO4",T,37.94,,,,PRL0710283,La,1.85,Sr,0.15,Cu,1.0,,,,,,,,,,,,,O,4.0,,La1.85Sr0.15Cu1.0O4.0
40229,Y1Ba2Cu4O8,YBa2Cu4O8,Y124,81.6,,,,PR06109257,Y,1.0,Ba,2.0,Cu,4.0,,,,,,,,,,,,,O,8.0,,Y1.0Ba2.0Cu4.0O8.0
40230,Y1Ba2Cu3O6.85,YBa2Cu3O7,Y123,89.3,,,,L092057602,Y,1.0,Ba,2.0,Cu,3.0,,,,,,,,,,,,,O,6.85,6.85,Y1.0Ba2.0Cu3.0O6.85
40231,Y0.8Pr0.2Ba2Cu3O7,"(Y,Pr)Ba2Cu3O7",Y123,73.2,,,,PHC2980203,Y,0.8,Pr,0.2,Ba,2.0,Cu,3.0,,,,,,,,,,,O,7.0,,Y0.8Pr0.2Ba2.0Cu3.0O7.0
40232,Y0.7Pr0.3Ba2Cu3O7,"(Y,Pr)Ba2Cu3O7",Y123,59.7,,,,PHC2980203,Y,0.7,Pr,0.3,Ba,2.0,Cu,3.0,,,,,,,,,,,O,7.0,,Y0.7Pr0.3Ba2.0Cu3.0O7.0
40233,Y0.6Pr0.4Ba2Cu3O7,"(Y,Pr)Ba2Cu3O7",Y123,45.3,,,,PHC2980203,Y,0.6,Pr,0.4,Ba,2.0,Cu,3.0,,,,,,,,,,,O,7.0,,Y0.6Pr0.4Ba2.0Cu3.0O7.0
40234,Y0.8Pr0.2Ba2Cu4O8,"(Y,Pr)Ba2Cu4O8",Y124,70.2,,,,PHC2980203,Y,0.8,Pr,0.2,Ba,2.0,Cu,4.0,,,,,,,,,,,O,8.0,,Y0.8Pr0.2Ba2.0Cu4.0O8.0
40235,Y0.7Pr0.3Ba2Cu4O8,"(Y,Pr)Ba2Cu4O8",Y124,63.5,,,,PHC2980203,Y,0.7,Pr,0.3,Ba,2.0,Cu,4.0,,,,,,,,,,,O,8.0,,Y0.7Pr0.3Ba2.0Cu4.0O8.0
40236,Y1La0.3Ba1.7Cu3O7,"Y(La,Ba)2Cu3O7",Y123,57.45,,,,PHC2980203,Y,1.0,La,0.3,Ba,1.7,Cu,3.0,,,,,,,,,,,O,7.0,,Y1.0La0.3Ba1.7Cu3.0O7.0
40237,Y1La0.3Ba1.7Cu4O8,"Y(La,Ba)2Cu4O8",Y124,52.6,,,,PHC2980203,Y,1.0,La,0.3,Ba,1.7,Cu,4.0,,,,,,,,,,,O,8.0,,Y1.0La0.3Ba1.7Cu4.0O8.0
40238,Y0.6Pr0.4Ba2Cu3O7-z,"(Y,Pr)Ba2Cu3O7",Y123,44.62,,,,P068220506,Y,0.6,Pr,0.4,Ba,2.0,Cu,3.0,,,,,,,,,,,O,7.0,,Y0.6Pr0.4Ba2.0Cu3.0O7.0
40239,Hg0.82Re0.18Ba2Ca2Cu3O8+z,"(Hg,Re)Ba2Ca2Cu3O8",Hg1223,132.6,3.8545,,15.6874,PHC4340053,Hg,0.82,Re,0.18,Ba,2.0,Ca,2.0,Cu,3.0,,,,,,,,,O,8.0,,Hg0.82Re0.18Ba2.0Ca2.0Cu3.0O8.0
40240,Hg0.82Re0.18Ba2Ca2Cu3O8+z,"(Hg,Re)Ba2Ca2Cu3O8",Hg1223,133.2,3.8541,,15.6881,PHC4340053,Hg,0.82,Re,0.18,Ba,2.0,Ca,2.0,Cu,3.0,,,,,,,,,O,8.0,,Hg0.82Re0.18Ba2.0Ca2.0Cu3.0O8.0
40241,Hg0.82Re0.18Ba2Ca2Cu3O8+z,"(Hg,Re)Ba2Ca2Cu3O8",Hg1223,132.7,3.8544,,15.6891,PHC4340053,Hg,0.82,Re,0.18,Ba,2.0,Ca,2.0,Cu,3.0,,,,,,,,,O,8.0,,Hg0.82Re0.18Ba2.0Ca2.0Cu3.0O8.0
40257,Ru1Sr2Eu1.5Ce0.5Cu2O10-z,"RuSr2(Eu,Ce)2Cu2O10",Ru1222,33.0,3.835,,28.493000000000002,P073014517,Ru,1.0,Sr,2.0,Eu,1.5,Ce,0.5,Cu,2.0,,,,,,,,,O,10.0,,Ru1.0Sr2.0Eu1.5Ce0.5Cu2.0O10.0
40258,Ru0.8Mo0.2Sr2Eu1.5Ce0.5Cu2O10-z,"(Ru,Mo)Sr2(Eu,Ce)2Cu2O10",Ru1222,37.5,,,,P073014517,Ru,0.8,Mo,0.2,Sr,2.0,Eu,1.5,Ce,0.5,Cu,2.0,,,,,,,O,10.0,,Ru0.8Mo0.2Sr2.0Eu1.5Ce0.5Cu2.0O10.0
40259,Ru0.8Mo0.4Sr2Eu1.5Ce0.5Cu2O10-z,"(Ru,Mo)Sr2(Eu,Ce)2Cu2O10",Ru1222,40.0,,,,P073014517,Ru,0.8,Mo,0.4,Sr,2.0,Eu,1.5,Ce,0.5,Cu,2.0,,,,,,,O,10.0,,Ru0.8Mo0.4Sr2.0Eu1.5Ce0.5Cu2.0O10.0
40260,Ru0.8Mo0.6Sr2Eu1.5Ce0.5Cu2O10-z,"(Ru,Mo)Sr2(Eu,Ce)2Cu2O10",Ru1222,23.0,,,,P073014517,Ru,0.8,Mo,0.6,Sr,2.0,Eu,1.5,Ce,0.5,Cu,2.0,,,,,,,O,10.0,,Ru0.8Mo0.6Sr2.0Eu1.5Ce0.5Cu2.0O10.0
40331,Ca1.88Na0.12Cu1Cl2O2,"(Ca,Na)CuO2Cl2",T,16.8,,,,JPS0742408,Ca,1.88,Na,0.12,Cu,1.0,Cl,2.0,,,,,,,,,,,O,2.0,,Ca1.88Na0.12Cu1.0Cl2.0O2.0
40332,Ca1.85Na0.15Cu1Cl2O2,"(Ca,Na)CuO2Cl2",T,25.0,,,,JPS0742408,Ca,1.85,Na,0.15,Cu,1.0,Cl,2.0,,,,,,,,,,,O,2.0,,Ca1.85Na0.15Cu1.0Cl2.0O2.0
40333,Ca1.8Na0.2Cu1Cl2O2,"(Ca,Na)CuO2Cl2",T,26.4,,,,JPS0742408,Ca,1.8,Na,0.2,Cu,1.0,Cl,2.0,,,,,,,,,,,O,2.0,,Ca1.8Na0.2Cu1.0Cl2.0O2.0
40337,Pr0.89La1Ce0.11Cu1O3.98,"La(Pr,Ce)CuO4",T',26.0,,,,JPS0742806,Pr,0.89,La,1.0,Ce,0.11,Cu,1.0,,,,,,,,,,,O,3.98,3.98,Pr0.89La1.0Ce0.11Cu1.0O3.98
40338,Pr0.85La1Ce0.15Cu1O3.95,"La(Pr,Ce)CuO4",T',19.0,,,,JPS0742806,Pr,0.85,La,1.0,Ce,0.15,Cu,1.0,,,,,,,,,,,O,3.95,3.95,Pr0.85La1.0Ce0.15Cu1.0O3.95
40362,La1.77Sr0.23Cu0.94Mn0.06O4,"(La,Sr)2(Cu,Mn)O4",T,34.0,3.7519,,13.1423,SSC1340725,La,1.77,Sr,0.23,Cu,0.94,Mn,0.06,,,,,,,,,,,O,4.0,,La1.77Sr0.23Cu0.94Mn0.06O4.0
40363,Tl0.5Pb0.5Sr2Ca1Cu2O7,"(Tl,Pb)Sr2CaCu2O7",Tl1212,85.0,3.8028,,12.1148,SSC1350214,Tl,0.5,Pb,0.5,Sr,2.0,Ca,1.0,Cu,2.0,,,,,,,,,O,7.0,,Tl0.5Pb0.5Sr2.0Ca1.0Cu2.0O7.0
40364,Tl0.5Pb0.5Sr2Ca1Cu2.98Co0.02O7,"(Tl,Pb)Sr2Ca(Cu,Co)2O7",Tl1212,65.0,3.8031,,11.1201,SSC1350214,Tl,0.5,Pb,0.5,Sr,2.0,Ca,1.0,Cu,2.98,Co,0.02,,,,,,,O,7.0,,Tl0.5Pb0.5Sr2.0Ca1.0Cu2.98Co0.02O7.0
40365,Tl0.5Pb0.5Sr2Ca1Cu2.95Co0.05O7,"(Tl,Pb)Sr2Ca(Cu,Co)2O7",Tl1212,53.0,3.8039,,12.1426,SSC1350214,Tl,0.5,Pb,0.5,Sr,2.0,Ca,1.0,Cu,2.95,Co,0.05,,,,,,,O,7.0,,Tl0.5Pb0.5Sr2.0Ca1.0Cu2.95Co0.05O7.0
40366,Tl0.5Pb0.5Sr2Ca1Cu2.98Ni0.02O7,"(Tl,Pb)Sr2Ca(Cu,Ni)2O7",Tl1212,63.5,3.8031,,12.1025,SSC1350214,Tl,0.5,Pb,0.5,Sr,2.0,Ca,1.0,Cu,2.98,Ni,0.02,,,,,,,O,7.0,,Tl0.5Pb0.5Sr2.0Ca1.0Cu2.98Ni0.02O7.0
40367,Tl0.5Pb0.5Sr2Ca1Cu2.95Ni0.05O7,"(Tl,Pb)Sr2Ca(Cu,Ni)2O7",Tl1212,50.0,3.8037,,12.0748,SSC1350214,Tl,0.5,Pb,0.5,Sr,2.0,Ca,1.0,Cu,2.95,Ni,0.05,,,,,,,O,7.0,,Tl0.5Pb0.5Sr2.0Ca1.0Cu2.95Ni0.05O7.0
40368,Tl0.5Pb0.5Sr2Ca1Cu2.98Zn0.02O7,"(Tl,Pb)Sr2Ca(Cu,Zn)2O7",Tl1212,71.0,3.8032,,12.1264,SSC1350214,Tl,0.5,Pb,0.5,Sr,2.0,Ca,1.0,Cu,2.98,Zn,0.02,,,,,,,O,7.0,,Tl0.5Pb0.5Sr2.0Ca1.0Cu2.98Zn0.02O7.0
40369,Tl0.5Pb0.5Sr2Ca1Cu2.95Zn0.05O7,"(Tl,Pb)Sr2Ca(Cu,Zn)2O7",Tl1212,73.0,3.804,,12.1558,SSC1350214,Tl,0.5,Pb,0.5,Sr,2.0,Ca,1.0,Cu,2.95,Zn,0.05,,,,,,,O,7.0,,Tl0.5Pb0.5Sr2.0Ca1.0Cu2.95Zn0.05O7.0
40378,La1Ba1Ca1Cu2.9P0.1O7.4-z,"LaBaCa(Cu,(PO4))3O7",La1113,20.0,3.8374,3.8152,11.5039,PCS0670605,La,1.0,Ba,1.0,Ca,1.0,Cu,2.9,P,0.1,,,,,,,,,O,7.4,,La1.0Ba1.0Ca1.0Cu2.9P0.1O7.4
40379,La1Ba1Ca1Cu2.7P0.3O8.2-z,"LaBaCa(Cu,(PO4))3O7",La1113,14.0,3.8373,3.8061,11.502,PCS0670605,La,1.0,Ba,1.0,Ca,1.0,Cu,2.7,P,0.3,,,,,,,,,O,8.2,,La1.0Ba1.0Ca1.0Cu2.7P0.3O8.2
40380,La1Ba1Ca1Cu2.5P0.5O9-z,"LaBaCa(Cu,(PO4))3O7",La1113,20.0,3.8179,3.7655,11.4181,PCS0670605,La,1.0,Ba,1.0,Ca,1.0,Cu,2.5,P,0.5,,,,,,,,,O,9.0,,La1.0Ba1.0Ca1.0Cu2.5P0.5O9.0
40381,Y0.8Ca0.2Sr1Ba1Cu2.9B0.1O7.3-z,"(Y,Ca)SrBa(Cu,(BO3))3O7",Y123,35.0,3.8276,3.821,11.4187,PCS0670594,Y,0.8,Ca,0.2,Sr,1.0,Ba,1.0,Cu,2.9,B,0.1,,,,,,,O,7.3,,Y0.8Ca0.2Sr1.0Ba1.0Cu2.9B0.1O7.3
40382,Y0.8Ca0.2Sr1Ba1Cu2.8B0.2O7.6-z,"(Y,Ca)SrBa(Cu,(BO3))3O7",Y123,37.0,3.8309,3.8268,11.3901,PCS0670594,Y,0.8,Ca,0.2,Sr,1.0,Ba,1.0,Cu,2.8,B,0.2,,,,,,,O,7.6,,Y0.8Ca0.2Sr1.0Ba1.0Cu2.8B0.2O7.6
40383,Y0.8Ca0.2Sr1Ba1Cu2.7B0.3O7.9-z,"(Y,Ca)SrBa(Cu,(BO3))3O7",Y123,38.0,3.8272,3.8238,11.3615,PCS0670594,Y,0.8,Ca,0.2,Sr,1.0,Ba,1.0,Cu,2.7,B,0.3,,,,,,,O,7.9,,Y0.8Ca0.2Sr1.0Ba1.0Cu2.7B0.3O7.9
40384,Y0.8Ca0.2Sr1Ba1Cu2.6B0.4O8.2-z,"(Y,Ca)SrBa(Cu,(BO3))3O7",Y123,31.0,3.8762,3.8160000000000003,11.622,PCS0670594,Y,0.8,Ca,0.2,Sr,1.0,Ba,1.0,Cu,2.6,B,0.4,,,,,,,O,8.2,,Y0.8Ca0.2Sr1.0Ba1.0Cu2.6B0.4O8.2
40385,Y0.8Ca0.2Sr1Ba1Cu2.5B0.5O8.5-z,"(Y,Ca)SrBa(Cu,(BO3))3O7",Y123,28.0,3.8303,3.8282,11.2754,PCS0670594,Y,0.8,Ca,0.2,Sr,1.0,Ba,1.0,Cu,2.5,B,0.5,,,,,,,O,8.5,,Y0.8Ca0.2Sr1.0Ba1.0Cu2.5B0.5O8.5
40386,La1.85Ca1.15Cu2O6+z,"(La,Ca)2CaCu2O6",2126,28.0,,,,PCS0670431,La,1.85,Ca,1.15,Cu,2.0,,,,,,,,,,,,,O,6.0,,La1.85Ca1.15Cu2.0O6.0
40401,Mo0.05Sr2Ce2.01Y0.99Cu2.95O11+z,"(Cu,Mo)Sr2(Ce,Y)3Cu2O11",Cu1232,34.0,3.822,,17.203,SSC1370601,Mo,0.05,Sr,2.0,Ce,2.01,Y,0.99,Cu,2.95,,,,,,,,,O,11.0,,Mo0.05Sr2.0Ce2.01Y0.99Cu2.95O11.0
40402,Mo0.1Sr2Ce2.01Y0.99Cu2.9O11+z,"(Cu,Mo)Sr2(Ce,Y)3Cu2O11",Cu1232,34.0,3.8280000000000003,,17.098,SSC1370601,Mo,0.1,Sr,2.0,Ce,2.01,Y,0.99,Cu,2.9,,,,,,,,,O,11.0,,Mo0.1Sr2.0Ce2.01Y0.99Cu2.9O11.0
40403,Mo0.15Sr2Ce2.01Y0.99Cu2.85O11+z,"(Cu,Mo)Sr2(Ce,Y)3Cu2O11",Cu1232,41.0,3.8289999999999997,,17.047,SSC1370601,Mo,0.15,Sr,2.0,Ce,2.01,Y,0.99,Cu,2.85,,,,,,,,,O,11.0,,Mo0.15Sr2.0Ce2.01Y0.99Cu2.85O11.0
40404,Mo0.2Sr2Ce2.01Y0.99Cu2.8O11+z,"(Cu,Mo)Sr2(Ce,Y)3Cu2O11",Cu1232,47.0,3.825,,16.975,SSC1370601,Mo,0.2,Sr,2.0,Ce,2.01,Y,0.99,Cu,2.8,,,,,,,,,O,11.0,,Mo0.2Sr2.0Ce2.01Y0.99Cu2.8O11.0
40405,Mo0.25Sr2Ce2.01Y0.99Cu2.75O11+z,"(Cu,Mo)Sr2(Ce,Y)3Cu2O11",Cu1232,53.0,3.8280000000000003,,16.917,SSC1370601,Mo,0.25,Sr,2.0,Ce,2.01,Y,0.99,Cu,2.75,,,,,,,,,O,11.0,,Mo0.25Sr2.0Ce2.01Y0.99Cu2.75O11.0
40406,W0.25Sr2Ce2.01Y0.99Cu2.75O11+z,"(Cu,W)Sr2(Ce,Y)3Cu2O11",Cu1232,53.0,3.82,,16.988,SSC1370601,W,0.25,Sr,2.0,Ce,2.01,Y,0.99,Cu,2.75,,,,,,,,,O,11.0,,W0.25Sr2.0Ce2.01Y0.99Cu2.75O11.0
40407,Re0.25Sr2Ce2.01Y0.99Cu2.75O11+z,"(Cu,Re)Sr2(Ce,Y)3Cu2O11",Cu1232,56.0,3.824,,16.938,SSC1370601,Re,0.25,Sr,2.0,Ce,2.01,Y,0.99,Cu,2.75,,,,,,,,,O,11.0,,Re0.25Sr2.0Ce2.01Y0.99Cu2.75O11.0
40409,Pr0.91La1Ce0.09Cu1O4,"(Pr,La,Ce)2CuO4",T',24.0,,,,L090197005,Pr,0.91,La,1.0,Ce,0.09,Cu,1.0,,,,,,,,,,,O,4.0,,Pr0.91La1.0Ce0.09Cu1.0O4.0
40423,Tl0.5Ba2Ca1.3Be0.7Cu3.5O7.886,"(Cu,Tl)Ba2(Ca,Be)2Cu3Oz",Tl1223,95.0,3.905,,15.058,PHC4360051,Tl,0.5,Ba,2.0,Ca,1.3,Be,0.7,Cu,3.5,,,,,,,,,O,7.886,7.886,Tl0.5Ba2.0Ca1.3Be0.7Cu3.5O7.886
40424,Tl0.5Ba2Ca0.3Be1.7Cu3.5O7.685,"(Cu,Tl)Ba2(Ca,Be)2Cu3Oz",Tl1223,115.0,3.909,,15.065,PHC4360051,Tl,0.5,Ba,2.0,Ca,0.3,Be,1.7,Cu,3.5,,,,,,,,,O,7.685,7.685,Tl0.5Ba2.0Ca0.3Be1.7Cu3.5O7.685
40425,Tl0.5Ba2Ca1.5Be1.5Cu4.5O9.887,"(Cu,Tl)Ba2(Ca,Be)3Cu4Oz",Tl1234,115.0,,,,PHC4360051,Tl,0.5,Ba,2.0,Ca,1.5,Be,1.5,Cu,4.5,,,,,,,,,O,9.887,9.887,Tl0.5Ba2.0Ca1.5Be1.5Cu4.5O9.887
40426,Tl0.5Ba2Ca1Be2Cu4.5O9.948,"(Cu,Tl)Ba2(Ca,Be)3Cu4Oz",Tl1234,110.0,,,,PHC4360051,Tl,0.5,Ba,2.0,Ca,1.0,Be,2.0,Cu,4.5,,,,,,,,,O,9.948,9.948,Tl0.5Ba2.0Ca1.0Be2.0Cu4.5O9.948
40427,Pr1.85Ce0.15Cu1O3.98,"(Pr,Ce)2CuO4",T',21.2,3.968,,12.120999999999999,PHC4360081,Pr,1.85,Ce,0.15,Cu,1.0,,,,,,,,,,,,,O,3.98,3.98,Pr1.85Ce0.15Cu1.0O3.98
40428,Pr1.85Ce0.15Cu0.99V0.01O3.98,"(Pr,Ce)2(Cu,V)O4",T',22.0,3.964,,12.158,PHC4360081,Pr,1.85,Ce,0.15,Cu,0.99,V,0.01,,,,,,,,,,,O,3.98,3.98,Pr1.85Ce0.15Cu0.99V0.01O3.98
40429,Pr1.85Ce0.15Cu0.98V0.02O3.98,"(Pr,Ce)2(Cu,V)O4",T',22.3,3.965,,12.152999999999999,PHC4360081,Pr,1.85,Ce,0.15,Cu,0.98,V,0.02,,,,,,,,,,,O,3.98,3.98,Pr1.85Ce0.15Cu0.98V0.02O3.98
40430,Pr1.85Ce0.15Cu0.97V0.03O3.98,"(Pr,Ce)2(Cu,V)O4",T',21.2,3.964,,12.15,PHC4360081,Pr,1.85,Ce,0.15,Cu,0.97,V,0.03,,,,,,,,,,,O,3.98,3.98,Pr1.85Ce0.15Cu0.97V0.03O3.98
40431,Pr1.85Ce0.15Cu0.96V0.04O3.98,"(Pr,Ce)2(Cu,V)O4",T',22.4,3.9610000000000003,,12.157,PHC4360081,Pr,1.85,Ce,0.15,Cu,0.96,V,0.04,,,,,,,,,,,O,3.98,3.98,Pr1.85Ce0.15Cu0.96V0.04O3.98
40432,Pr1.85Ce0.15Cu0.94V0.06O4-z,"(Pr,Ce)2(Cu,V)O4",T',15.4,3.957,,12.199000000000002,PHC4360081,Pr,1.85,Ce,0.15,Cu,0.94,V,0.06,,,,,,,,,,,O,4.0,,Pr1.85Ce0.15Cu0.94V0.06O4.0
40435,Pr1.85Ce0.15Cu0.995Ni0.005O4-z,"(Pr,Ce)2(Cu,Ni)O4",T',17.5,3.9610000000000003,,12.189,PHC4360081,Pr,1.85,Ce,0.15,Cu,0.995,Ni,0.005,,,,,,,,,,,O,4.0,,Pr1.85Ce0.15Cu0.995Ni0.005O4.0
40440,La3Ca1Ba3Cu7O16.678,La3CaBa3Cu7Oz,3137,80.5,3.866,,11.6218,PHC4340141,La,3.0,Ca,1.0,Ba,3.0,Cu,7.0,,,,,,,,,,,O,16.678,16.678,La3.0Ca1.0Ba3.0Cu7.0O16.678
40441,La3Ca0.9Cd0.1Ba3Cu7O16.611,"La3(Ca,Cd)Ba3Cu7Oz",3137,77.5,3.8662,,11.6287,PHC4340141,La,3.0,Ca,0.9,Cd,0.1,Ba,3.0,Cu,7.0,,,,,,,,,O,16.611,16.611,La3.0Ca0.9Cd0.1Ba3.0Cu7.0O16.611
40442,La3Ca0.8Cd0.2Ba3Cu7O16.536,"La3(Ca,Cd)Ba3Cu7Oz",3137,76.0,3.8668,,11.6324,PHC4340141,La,3.0,Ca,0.8,Cd,0.2,Ba,3.0,Cu,7.0,,,,,,,,,O,16.535999999999998,16.535999999999998,La3.0Ca0.8Cd0.2Ba3.0Cu7.0O16.535999999999998
40443,La3Ca0.7Cd0.3Ba3Cu7O16.459,"La3(Ca,Cd)Ba3Cu7Oz",3137,71.5,3.8676,,11.6369,PHC4340141,La,3.0,Ca,0.7,Cd,0.3,Ba,3.0,Cu,7.0,,,,,,,,,O,16.459,16.459,La3.0Ca0.7Cd0.3Ba3.0Cu7.0O16.459
40444,La3Ca0.6Cd0.4Ba3Cu7O16.41,"La3(Ca,Cd)Ba3Cu7Oz",3137,67.5,3.8685,,11.6492,PHC4340141,La,3.0,Ca,0.6,Cd,0.4,Ba,3.0,Cu,7.0,,,,,,,,,O,16.41,16.41,La3.0Ca0.6Cd0.4Ba3.0Cu7.0O16.41
40445,La3Ca0.5Cd0.5Ba3Cu7O16.375,"La3(Ca,Cd)Ba3Cu7Oz",3137,59.0,3.8692,,11.6586,PHC4340141,La,3.0,Ca,0.5,Cd,0.5,Ba,3.0,Cu,7.0,,,,,,,,,O,16.375,16.375,La3.0Ca0.5Cd0.5Ba3.0Cu7.0O16.375
40446,La3Ca0.4Cd0.6Ba3Cu7O16.336,"La3(Ca,Cd)Ba3Cu7Oz",3137,48.5,3.8701,,11.6695,PHC4340141,La,3.0,Ca,0.4,Cd,0.6,Ba,3.0,Cu,7.0,,,,,,,,,O,16.336,16.336,La3.0Ca0.4Cd0.6Ba3.0Cu7.0O16.336
40447,La3Ca0.3Cd0.7Ba3Cu7O16.303,"La3(Ca,Cd)Ba3Cu7Oz",3137,36.0,3.8710000000000004,,11.6826,PHC4340141,La,3.0,Ca,0.3,Cd,0.7,Ba,3.0,Cu,7.0,,,,,,,,,O,16.303,16.303,La3.0Ca0.3Cd0.7Ba3.0Cu7.0O16.303
40451,Nd1Ba2Cu3O7,NdBa2Cu3O7,Y123,95.1,3.8649,3.9163,11.767000000000001,PHC4340178,Nd,1.0,Ba,2.0,Cu,3.0,,,,,,,,,,,,,O,7.0,7.0,Nd1.0Ba2.0Cu3.0O7.0
40452,Nd1Ba1.8Sr0.2Cu3O6.96,"Nd(Ba,Sr)2Cu3O7",Y123,91.1,3.8646,3.9043,11.741,PHC4340178,Nd,1.0,Ba,1.8,Sr,0.2,Cu,3.0,,,,,,,,,,,O,6.96,6.96,Nd1.0Ba1.8Sr0.2Cu3.0O6.96
40453,Nd1Ba1.6Sr0.4Cu3O6.94,"Nd(Ba,Sr)2Cu3O7",Y123,86.0,3.8656,3.8954,11.719000000000001,PHC4340178,Nd,1.0,Ba,1.6,Sr,0.4,Cu,3.0,,,,,,,,,,,O,6.94,6.94,Nd1.0Ba1.6Sr0.4Cu3.0O6.94
40454,Nd1Ba1.4Sr0.6Cu3O6.94,"Nd(Ba,Sr)2Cu3O7",Y123,75.0,3.8702,3.8856,11.699000000000002,PHC4340178,Nd,1.0,Ba,1.4,Sr,0.6,Cu,3.0,,,,,,,,,,,O,6.94,6.94,Nd1.0Ba1.4Sr0.6Cu3.0O6.94
40455,Nd1Ba1.2Sr0.8Cu3O6.97,"Nd(Ba,Sr)2Cu3O7",Y123,66.9,3.8689999999999998,3.8757,11.673,PHC4340178,Nd,1.0,Ba,1.2,Sr,0.8,Cu,3.0,,,,,,,,,,,O,6.97,6.97,Nd1.0Ba1.2Sr0.8Cu3.0O6.97
40456,Nd1Ba1Sr1Cu3O7.02,"Nd(Ba,Sr)2Cu3O7",Y123,49.9,3.8667,3.8691,11.637,PHC4340178,Nd,1.0,Ba,1.0,Sr,1.0,Cu,3.0,,,,,,,,,,,O,7.02,7.02,Nd1.0Ba1.0Sr1.0Cu3.0O7.02
40464,La1.92Ce0.08Cu1O4,"(La,Ce)2CuO4",T',13.9,,,12.4707,P066014531,La,1.92,Ce,0.08,Cu,1.0,,,,,,,,,,,,,O,4.0,,La1.92Ce0.08Cu1.0O4.0
40465,La1.89Ce0.11Cu1O4,"(La,Ce)2CuO4",T',24.9,,,12.4507,P066014531,La,1.89,Ce,0.11,Cu,1.0,,,,,,,,,,,,,O,4.0,,La1.89Ce0.11Cu1.0O4.0
40466,La1.87Ce0.13Cu1O4,"(La,Ce)2CuO4",T',22.0,,,12.4307,P066014531,La,1.87,Ce,0.13,Cu,1.0,,,,,,,,,,,,,O,4.0,,La1.87Ce0.13Cu1.0O4.0
40469,Pr1.96Ce0.04Cu1O4,"(Pr,Ce)2CuO4",T',23.6,,,,PRL0744927,Pr,1.96,Ce,0.04,Cu,1.0,,,,,,,,,,,,,O,4.0,,Pr1.96Ce0.04Cu1.0O4.0
40470,Pr1.91Ce0.09Cu1O4,"(Pr,Ce)2CuO4",T',21.5,,,,PRL0744927,Pr,1.91,Ce,0.09,Cu,1.0,,,,,,,,,,,,,O,4.0,,Pr1.91Ce0.09Cu1.0O4.0
40471,Pr1.83Ce0.17Cu1O4,"(Pr,Ce)2CuO4",T',20.3,,,,PRL0744927,Pr,1.83,Ce,0.17,Cu,1.0,,,,,,,,,,,,,O,4.0,,Pr1.83Ce0.17Cu1.0O4.0
40640,Pr0.88Ce0.12La1Cu1O4-z,"(Pr,Ce,La)2CuO4",T',21.0,,,,L096157001,Pr,0.88,Ce,0.12,La,1.0,Cu,1.0,,,,,,,,,,,O,4.0,,Pr0.88Ce0.12La1.0Cu1.0O4.0
40648,Y1Ba2Cu3O6.375,YBa2Cu3Oz,Y123,19.0,,,,P073144509,Y,1.0,Ba,2.0,Cu,3.0,,,,,,,,,,,,,O,6.375,6.375,Y1.0Ba2.0Cu3.0O6.375
40649,Y0.54Pr0.46Ba2Cu3O7-z,"(Y,Pr)Ba2Cu3Oz",Y123,38.0,,,,P073144510,Y,0.54,Pr,0.46,Ba,2.0,Cu,3.0,,,,,,,,,,,O,7.0,,Y0.54Pr0.46Ba2.0Cu3.0O7.0
40650,La1.85Sr0.15Cu1O4,"(La,Sr)2CuO4",T,37.4,3.7743,,13.2242,P073144518,La,1.85,Sr,0.15,Cu,1.0,,,,,,,,,,,,,O,4.0,,La1.85Sr0.15Cu1.0O4.0
40651,La1.85Sr0.15Cu0.98Ti0.02O4,"(La,Sr)2(Cu,Ti)O4",T,32.3,3.781,,13.2077,P073144518,La,1.85,Sr,0.15,Cu,0.98,Ti,0.02,,,,,,,,,,,O,4.0,,La1.85Sr0.15Cu0.98Ti0.02O4.0
40652,La1.85Sr0.15Cu0.96Ti0.04O4,"(La,Sr)2(Cu,Ti)O4",T,26.1,3.7873,,13.1849,P073144518,La,1.85,Sr,0.15,Cu,0.96,Ti,0.04,,,,,,,,,,,O,4.0,,La1.85Sr0.15Cu0.96Ti0.04O4.0
40654,La1.81Sr0.19Cu0.98Ti0.02O4,"(La,Sr)2(Cu,Ti)O4",T,33.0,3.7743,,13.218,P073144518,La,1.81,Sr,0.19,Cu,0.98,Ti,0.02,,,,,,,,,,,O,4.0,,La1.81Sr0.19Cu0.98Ti0.02O4.0
40655,La1.77Sr0.23Cu0.96Ti0.04O4,"(La,Sr)2(Cu,Ti)O4",T,32.8,3.7765,,13.2135,P073144518,La,1.77,Sr,0.23,Cu,0.96,Ti,0.04,,,,,,,,,,,O,4.0,,La1.77Sr0.23Cu0.96Ti0.04O4.0
40656,La1.73Sr0.27Cu0.94Ti0.06O4,"(La,Sr)2(Cu,Ti)O4",T,30.0,3.7785,,13.2096,P073144518,La,1.73,Sr,0.27,Cu,0.94,Ti,0.06,,,,,,,,,,,O,4.0,,La1.73Sr0.27Cu0.94Ti0.06O4.0
40657,La1.69Sr0.31Cu0.92Ti0.08O4,"(La,Sr)2(Cu,Ti)O4",T,30.0,3.7805,,13.2006,P073144518,La,1.69,Sr,0.31,Cu,0.92,Ti,0.08,,,,,,,,,,,O,4.0,,La1.69Sr0.31Cu0.92Ti0.08O4.0
40658,La1.65Sr0.35Cu0.9Ti0.1O4,"(La,Sr)2(Cu,Ti)O4",T,29.9,3.7834,,13.1983,P073144518,La,1.65,Sr,0.35,Cu,0.9,Ti,0.1,,,,,,,,,,,O,4.0,,La1.65Sr0.35Cu0.9Ti0.1O4.0
40660,La1.85Sr0.15Cu1O4,"(La,Sr)2CuO4",T,37.0,3.7721,,13.2004,P073174515,La,1.85,Sr,0.15,Cu,1.0,,,,,,,,,,,,,O,4.0,,La1.85Sr0.15Cu1.0O4.0
40661,La1.83Sr0.17Cu0.99Ru0.01O4,"(La,Sr)2(Cu,Ru)O4",T,30.0,3.7715,,13.2017,P073174515,La,1.83,Sr,0.17,Cu,0.99,Ru,0.01,,,,,,,,,,,O,4.0,,La1.83Sr0.17Cu0.99Ru0.01O4.0
40662,La1.81Sr0.19Cu0.98Ru0.02O4,"(La,Sr)2(Cu,Ru)O4",T,30.0,,,,P073174515,La,1.81,Sr,0.19,Cu,0.98,Ru,0.02,,,,,,,,,,,O,4.0,,La1.81Sr0.19Cu0.98Ru0.02O4.0
40663,La1.79Sr0.21Cu0.97Ru0.03O4,"(La,Sr)2(Cu,Ru)O4",T,24.0,3.7751,,13.1945,P073174515,La,1.79,Sr,0.21,Cu,0.97,Ru,0.03,,,,,,,,,,,O,4.0,,La1.79Sr0.21Cu0.97Ru0.03O4.0
40669,Li1Ti2O4,LiTi2O4,spinel,12.3,8.4,,,P073184521,Li,1.0,Ti,2.0,,,,,,,,,,,,,,,O,4.0,,Li1.0Ti2.0O4.0
40698,Y1Ba2Cu3O7-z,YBa2Cu3O7,Y123,83.0,,,,P073224519,Y,1.0,Ba,2.0,Cu,3.0,,,,,,,,,,,,,O,7.0,,Y1.0Ba2.0Cu3.0O7.0
40707,Y1Ba2Cu3O6.35,YBa2Cu3Oz,Y123,20.0,,,,L093107003,Y,1.0,Ba,2.0,Cu,3.0,,,,,,,,,,,,,O,6.35,6.35,Y1.0Ba2.0Cu3.0O6.35
40741,Ru1Sr2Eu1.5Ce0.5Cu2O9.6,"RuSr2(Eu,Ce)2Cu2O10",Ru1222,33.0,3.8378,,28.4849,JP01802563,Ru,1.0,Sr,2.0,Eu,1.5,Ce,0.5,Cu,2.0,,,,,,,,,O,9.6,9.6,Ru1.0Sr2.0Eu1.5Ce0.5Cu2.0O9.6
40744,Tl2Ba2Ca1Cu1.98Fe0.02O8,"Tl2Ba2Ca(Cu,Fe)2O8",Tl2212,106.0,,,,PHC4430029,Tl,2.0,Ba,2.0,Ca,1.0,Cu,1.98,Fe,0.02,,,,,,,,,O,8.0,,Tl2.0Ba2.0Ca1.0Cu1.98Fe0.02O8.0
40745,Tl2Ba2Ca1Cu1.98Fe0.02F0.1O7.95,"Tl2Ba2Ca(Cu,Fe)2(F,O)8",Tl2212,110.0,,,,PHC4430029,Tl,2.0,Ba,2.0,Ca,1.0,Cu,1.98,Fe,0.02,F,0.1,,,,,,,O,7.95,,Tl2.0Ba2.0Ca1.0Cu1.98Fe0.02F0.1O7.95
40746,Tl2Ba2Ca1Cu1.98Fe0.02F0.2O7.9,"Tl2Ba2Ca(Cu,Fe)2(F,O)8",Tl2212,109.0,,,,PHC4430029,Tl,2.0,Ba,2.0,Ca,1.0,Cu,1.98,Fe,0.02,F,0.2,,,,,,,O,7.9,,Tl2.0Ba2.0Ca1.0Cu1.98Fe0.02F0.2O7.9
40747,Tl2Ba2Ca1Cu1.98Fe0.02F0.3O7.85,"Tl2Ba2Ca(Cu,Fe)2(F,O)8",Tl2212,101.0,,,,PHC4430029,Tl,2.0,Ba,2.0,Ca,1.0,Cu,1.98,Fe,0.02,F,0.3,,,,,,,O,7.85,,Tl2.0Ba2.0Ca1.0Cu1.98Fe0.02F0.3O7.85
40748,Tl2Ba2Ca0.9Ce0.1Cu1.98Fe0.02O8,"Tl2Ba2(Ca,Ce)(Cu,Fe)2O8",Tl2212,99.0,,,,PHC4430029,Tl,2.0,Ba,2.0,Ca,0.9,Ce,0.1,Cu,1.98,Fe,0.02,,,,,,,O,8.0,,Tl2.0Ba2.0Ca0.9Ce0.1Cu1.98Fe0.02O8.0
40749,Tl2Ba2Ca0.9Ce0.1Cu1.98Fe0.02F0.2O7.9,"Tl2Ba2(Ca,Ce)(Cu,Fe)2(F,O)8",Tl2212,103.0,,,,PHC4430029,Tl,2.0,Ba,2.0,Ca,0.9,Ce,0.1,Cu,1.98,Fe,0.02,F,0.2,,,,,O,7.9,,Tl2.0Ba2.0Ca0.9Ce0.1Cu1.98Fe0.02F0.2O7.9
40750,Tl2Ba2Ca0.9Ce0.1Cu2O8,"Tl2Ba2(Ca,Ce)Cu2O8",Tl2212,100.0,,,,PHC4430029,Tl,2.0,Ba,2.0,Ca,0.9,Ce,0.1,Cu,2.0,,,,,,,,,O,8.0,,Tl2.0Ba2.0Ca0.9Ce0.1Cu2.0O8.0
40751,Tl2Ba2Ca0.8Ce0.2Cu2O8,"Tl2Ba2(Ca,Ce)Cu2O8",Tl2212,103.0,,,,PHC4430029,Tl,2.0,Ba,2.0,Ca,0.8,Ce,0.2,Cu,2.0,,,,,,,,,O,8.0,,Tl2.0Ba2.0Ca0.8Ce0.2Cu2.0O8.0
40754,Y1Ba2Cu3O7-z,YBa2Cu3Oz,Y123,91.5,,,,P074020505,Y,1.0,Ba,2.0,Cu,3.0,,,,,,,,,,,,,O,7.0,,Y1.0Ba2.0Cu3.0O7.0
40756,Y1Ba2Cu3O7-z,YBa2Cu3Oz,Y123,84.4,,,,P074020505,Y,1.0,Ba,2.0,Cu,3.0,,,,,,,,,,,,,O,7.0,,Y1.0Ba2.0Cu3.0O7.0
40757,Y1Ba2Cu3O7-z,YBa2Cu3Oz,Y123,78.6,,,,P074020505,Y,1.0,Ba,2.0,Cu,3.0,,,,,,,,,,,,,O,7.0,,Y1.0Ba2.0Cu3.0O7.0
40758,Y1Ba2Cu3O7-z,YBa2Cu3Oz,Y123,68.0,,,,P074020505,Y,1.0,Ba,2.0,Cu,3.0,,,,,,,,,,,,,O,7.0,,Y1.0Ba2.0Cu3.0O7.0
