Repository: CompRhys/apical

# Data Guide

In all cases whilst compiling this data we have been careful to include as much meta-information as possible to allow data to be traced back to it's original sources. For SuperCon this takes the form of the SuperCon "num :" reference id and then the source publication details. For ICSD we provide the ICSD collection code.

We acknowledge the Japanese National Institute for Materials Science for maintaining the [SuperCon](https://supercon.nims.go.jp/index_en.html) database as well as FIZ Karlsruhe GmbH for maintaining [ICSD](https://www.fiz-karlsruhe.de/en/produkte-und-dienstleistungen/inorganic-crystal-structure-database-icsd).

File: processed-data/super_cuprates.csv (part 32 of 58)
num :,composition :,str3 :,tc :,lata :,latb :,latc :,refno :,author :,title :,journal :,year :
9073,Gd0.65Ca0.2Mo0.15Ba2.0Cu3.0O6.818,Y123,84.1,3.8494,3.897,11.694,PHC2910025,"Amish G. Joshi, D.G. Kuberkar, G.J. Baldha, R.G. Kulkami,",Effect of Mo and Mo-Ca substitution on the superconductivity of GdBa2Cu3O7-delta,"Physica.C,291(1997)25-33",1997.0
9074,Gd0.6Ca0.25Mo0.15Ba2.0Cu3.0O6.761,Y123,83.7,3.8392,3.9061,11.697000000000001,PHC2910025,"Amish G. Joshi, D.G. Kuberkar, G.J. Baldha, R.G. Kulkami,",Effect of Mo and Mo-Ca substitution on the superconductivity of GdBa2Cu3O7-delta,"Physica.C,291(1997)25-33",1997.0
9075,Gd0.55Ca0.3Mo0.15Ba2.0Cu3.0O6.626,Y123,80.7,3.8433,3.8949,11.7273,PHC2910025,"Amish G. Joshi, D.G. Kuberkar, G.J. Baldha, R.G. Kulkami,",Effect of Mo and Mo-Ca substitution on the superconductivity of GdBa2Cu3O7-delta,"Physica.C,291(1997)25-33",1997.0
9076,Gd0.5Ca0.35Mo0.15Ba2.0Cu3.0O6.586,Y123,77.7,3.8352,3.8959,11.703,PHC2910025,"Amish G. Joshi, D.G. Kuberkar, G.J. Baldha, R.G. Kulkami,",Effect of Mo and Mo-Ca substitution on the superconductivity of GdBa2Cu3O7-delta,"Physica.C,291(1997)25-33",1997.0
9077,Gd0.45Ca0.4Mo0.15Ba2.0Cu3.0O6.537000000000001,Y123,73.0,3.8392,3.898,11.697000000000001,PHC2910025,"Amish G. Joshi, D.G. Kuberkar, G.J. Baldha, R.G. Kulkami,",Effect of Mo and Mo-Ca substitution on the superconductivity of GdBa2Cu3O7-delta,"Physica.C,291(1997)25-33",1997.0
9078,Pb0.7Sr2.0Ca0.5Y0.5Cu2.3O7.0,Pb1212,40.0,,,,PHC1950035,"A.MAIGNAN, B.RAVEAU, C MICHEL, D.A.JEFFERSON, D.GROULT, M.HERVIEU, P.P.EDWARDS, R.S.LIU, S.F.HU,","AN ENHANCEMENT OF TC,FROM 45 K TO 70 K,VIA CD SUBSTITUTION IN(PB,CU)SR2(CA,Y)CU2O7-Z","PHYSICA C,195(1992)35",1992.0
9079,Pb0.5Cd0.5Sr2.0Ca0.5Y0.5Cu2.0O7.0,Pb1212,65.0,3.8195,,11.9543,PHC1950035,"A.MAIGNAN, B.RAVEAU, C MICHEL, D.A.JEFFERSON, D.GROULT, M.HERVIEU, P.P.EDWARDS, R.S.LIU, S.F.HU,","AN ENHANCEMENT OF TC,FROM 45 K TO 70 K,VIA CD SUBSTITUTION IN(PB,CU)SR2(CA,Y)CU2O7-Z","PHYSICA C,195(1992)35",1992.0
9096,Eu1.5Ce0.5Ru1.0Sr2.0Cu2.0O10.0,Ru1222,32.0,3.846,,28.72,PHC3340141,"I. Felner, O. Millo, U. Asaf, Y. Levi,",Tuning of the superconducting and ferromagnetic behavior by oxygen and hydrogen in Eu1.5Ce0.5RuSr2Cu2O10-z,"Physica C,334(2000)141-151",2000.0
9097,Eu1.5Ce0.5Ru1.0Sr2.0Cu2.0O10.0,Ru1222,38.0,,,,PHC3340141,"I. Felner, O. Millo, U. Asaf, Y. Levi,",Tuning of the superconducting and ferromagnetic behavior by oxygen and hydrogen in Eu1.5Ce0.5RuSr2Cu2O10-z,"Physica C,334(2000)141-151",2000.0
9098,Eu1.5Ce0.5Ru1.0Sr2.0Cu2.0O10.0,Ru1222,46.0,,,,PHC3340141,"I. Felner, O. Millo, U. Asaf, Y. Levi,",Tuning of the superconducting and ferromagnetic behavior by oxygen and hydrogen in Eu1.5Ce0.5RuSr2Cu2O10-z,"Physica C,334(2000)141-151",2000.0
9099,Eu1.5Ce0.5Ru1.0Sr2.0Cu2.0O10.0,Ru1222,49.0,,,,PHC3340141,"I. Felner, O. Millo, U. Asaf, Y. Levi,",Tuning of the superconducting and ferromagnetic behavior by oxygen and hydrogen in Eu1.5Ce0.5RuSr2Cu2O10-z,"Physica C,334(2000)141-151",2000.0
9101,La1.85Sr0.15Cu1.0O4.0,T,39.0,3.773,,13.232999999999999,PHC3340025,"A.A. Shikov, D.A.Shulyatev, G.Kh. Panova, M.N. Khlopkin, N.A. Chernoplekov,",Angular dependence of the specific heat of La1.85Sr0.15CuO4 in superconducting mixed state,"Physica C,334(2000)25-32",2000.0
9150,La2.0Cu1.0O4.093,T,45.0,,,,SSC1130121,"M. Nakagawa, T. Hirayama, Y. Oda,",Observation of specific heat jump in La2CuO4.093 due to superconducting transition,"Solid State Commun.,113(1999)121-124",1999.0
9152,La2.0Cu1.0O4.0680000000000005,T,36.0,,,,PHC3340289,"Masahito Nakagawa, Toshikazu Hirayama, Yasukage Oda,",Hall effect in electrochemically oxidized La2CuO4+z and (La1-xSrx)2CuO4+z,,2000.0
9153,La2.0Cu1.0O4.093,T,45.0,,,,PHC3340289,"Masahito Nakagawa, Toshikazu Hirayama, Yasukage Oda,",Hall effect in electrochemically oxidized La2CuO4+z and (La1-xSrx)2CuO4+z,,2000.0
9154,La1.9Sr0.1Cu1.0O3.997,T,32.0,,,,PHC3340289,"Masahito Nakagawa, Toshikazu Hirayama, Yasukage Oda,",Hall effect in electrochemically oxidized La2CuO4+z and (La1-xSrx)2CuO4+z,,2000.0
9155,La1.9Sr0.1Cu1.0O4.018,T,40.0,,,,PHC3340289,"Masahito Nakagawa, Toshikazu Hirayama, Yasukage Oda,",Hall effect in electrochemically oxidized La2CuO4+z and (La1-xSrx)2CuO4+z,,2000.0
9156,La1.9Sr0.1Cu1.0O4.023,T,40.0,,,,PHC3340289,"Masahito Nakagawa, Toshikazu Hirayama, Yasukage Oda,",Hall effect in electrochemically oxidized La2CuO4+z and (La1-xSrx)2CuO4+z,,2000.0
9161,La1.85Sr0.15Cu1.0O3.998,T,37.0,,,,PHC3340289,"Masahito Nakagawa, Toshikazu Hirayama, Yasukage Oda,",Hall effect in electrochemically oxidized La2CuO4+z and (La1-xSrx)2CuO4+z,,2000.0
9162,La1.85Sr0.15Cu1.0O4.022,T,40.0,,,,PHC3340289,"Masahito Nakagawa, Toshikazu Hirayama, Yasukage Oda,",Hall effect in electrochemically oxidized La2CuO4+z and (La1-xSrx)2CuO4+z,,2000.0
9163,La1.85Sr0.15Cu1.0O4.03,T,40.0,,,,PHC3340289,"Masahito Nakagawa, Toshikazu Hirayama, Yasukage Oda,",Hall effect in electrochemically oxidized La2CuO4+z and (La1-xSrx)2CuO4+z,,2000.0
9165,Pr1.85Ce0.15Cu1.0O4.0,T',17.0,3.9530000000000003,,12.129000000000001,APJ0393366,"Teen-Hang Meen,","Structural and Magnetic Properties of (R1-xYx)1.85Ce0.15CuO4 (R=Pr, Nd, Sm and Eu)","Jpn J.Appl.Phys., 39(2000)3366-3370",2000.0
9166,Pr1.8315Y0.0185Ce0.15Cu1.0O4.0,T',16.0,3.952,,12.126,APJ0393366,"Teen-Hang Meen,","Structural and Magnetic Properties of (R1-xYx)1.85Ce0.15CuO4 (R=Pr, Nd, Sm and Eu)","Jpn J.Appl.Phys., 39(2000)3366-3370",2000.0
9167,Pr1.7945Y0.0555Ce0.15Cu1.0O4.0,T',15.0,3.95,,12.11,APJ0393366,"Teen-Hang Meen,","Structural and Magnetic Properties of (R1-xYx)1.85Ce0.15CuO4 (R=Pr, Nd, Sm and Eu)","Jpn J.Appl.Phys., 39(2000)3366-3370",2000.0
9168,Pr1.7575Y0.0925Ce0.15Cu1.0O4.0,T',14.5,3.948,,12.105,APJ0393366,"Teen-Hang Meen,","Structural and Magnetic Properties of (R1-xYx)1.85Ce0.15CuO4 (R=Pr, Nd, Sm and Eu)","Jpn J.Appl.Phys., 39(2000)3366-3370",2000.0
9169,Pr1.665Y0.185Ce0.15Cu1.0O4.0,T',13.0,3.944,,12.069,APJ0393366,"Teen-Hang Meen,","Structural and Magnetic Properties of (R1-xYx)1.85Ce0.15CuO4 (R=Pr, Nd, Sm and Eu)","Jpn J.Appl.Phys., 39(2000)3366-3370",2000.0
9170,Pr1.5725Y0.2775Ce0.15Cu1.0O4.0,T',11.0,3.94,,12.046,APJ0393366,"Teen-Hang Meen,","Structural and Magnetic Properties of (R1-xYx)1.85Ce0.15CuO4 (R=Pr, Nd, Sm and Eu)","Jpn J.Appl.Phys., 39(2000)3366-3370",2000.0
9173,Nd1.85Y0.15Cu1.0O4.0,T',21.0,3.9389999999999996,,12.052999999999999,APJ0393366,"Teen-Hang Meen,","Structural and Magnetic Properties of (R1-xYx)1.85Ce0.15CuO4 (R=Pr, Nd, Sm and Eu)","Jpn J.Appl.Phys., 39(2000)3366-3370",2000.0
9174,Nd1.8315Y0.0185Ce0.15Cu1.0O4.0,T',20.0,3.938,,12.04,APJ0393366,"Teen-Hang Meen,","Structural and Magnetic Properties of (R1-xYx)1.85Ce0.15CuO4 (R=Pr, Nd, Sm and Eu)","Jpn J.Appl.Phys., 39(2000)3366-3370",2000.0
9175,Nd1.7945Y0.0555Ce0.15Cu1.0O4.0,T',19.0,3.935,,12.025,APJ0393366,"Teen-Hang Meen,","Structural and Magnetic Properties of (R1-xYx)1.85Ce0.15CuO4 (R=Pr, Nd, Sm and Eu)","Jpn J.Appl.Phys., 39(2000)3366-3370",2000.0
9176,Nd1.7575Y0.0925Ce0.15Cu1.0O4.0,T',18.0,3.9339999999999997,,12.014000000000001,APJ0393366,"Teen-Hang Meen,","Structural and Magnetic Properties of (R1-xYx)1.85Ce0.15CuO4 (R=Pr, Nd, Sm and Eu)","Jpn J.Appl.Phys., 39(2000)3366-3370",2000.0
9177,Nd1.665Y0.185Ce0.15Cu1.0O4.0,T',16.0,3.929,,11.999,APJ0393366,"Teen-Hang Meen,","Structural and Magnetic Properties of (R1-xYx)1.85Ce0.15CuO4 (R=Pr, Nd, Sm and Eu)","Jpn J.Appl.Phys., 39(2000)3366-3370",2000.0
9178,Nd1.5725Y0.2775Ce0.15Cu1.0O4.0,T',10.5,3.926,,11.982999999999999,APJ0393366,"Teen-Hang Meen,","Structural and Magnetic Properties of (R1-xYx)1.85Ce0.15CuO4 (R=Pr, Nd, Sm and Eu)","Jpn J.Appl.Phys., 39(2000)3366-3370",2000.0
9181,Sm1.85Ce0.15Cu1.0O4.0,T',17.0,3.912,,11.874,APJ0393366,"Teen-Hang Meen,","Structural and Magnetic Properties of (R1-xYx)1.85Ce0.15CuO4 (R=Pr, Nd, Sm and Eu)","Jpn J.Appl.Phys., 39(2000)3366-3370",2000.0
9182,Sm1.80375Y0.04625Ce0.15Cu1.0O4.0,T',15.0,3.91,,11.868,APJ0393366,"Teen-Hang Meen,","Structural and Magnetic Properties of (R1-xYx)1.85Ce0.15CuO4 (R=Pr, Nd, Sm and Eu)","Jpn J.Appl.Phys., 39(2000)3366-3370",2000.0
9183,Sm1.7575Y0.0925Ce0.15Cu1.0O4.0,T',14.0,3.909,,11.865,APJ0393366,"Teen-Hang Meen,","Structural and Magnetic Properties of (R1-xYx)1.85Ce0.15CuO4 (R=Pr, Nd, Sm and Eu)","Jpn J.Appl.Phys., 39(2000)3366-3370",2000.0
9184,Sm1.71125Y0.13875Ce0.15Cu1.0O4.0,T',12.0,3.907,,11.852,APJ0393366,"Teen-Hang Meen,","Structural and Magnetic Properties of (R1-xYx)1.85Ce0.15CuO4 (R=Pr, Nd, Sm and Eu)","Jpn J.Appl.Phys., 39(2000)3366-3370",2000.0
9206,Bi2.0Sr2.0Ca1.0Cu2.0O8.0,Bi2212,88.0,,,,APL0763795,"B.Zhao, H.C.Ku, H.H.Wen, J.J.Du, W.H.Song, Y.P.Sun, Z.X.Zhao,",Improved flux pinning and anomalous magnetization peak in heavily overdoped Bi2-xPbxSr2CaCu2-yCryO8 +z single crystals,"Appl.Phys.Lett.,76(2000)3795-3797",2000.0
9207,La1.92Sr0.08Cu1.0O4.0,T,19.6,,,,PRL0844192,"Guo-meng Zhao, H.Keller, J.Hofer, K.Conder, K.Kishio, M.Willemin, T.Sasagawa,",Oxygen-Isotope Effect on the In-Plane Penetration Depth in Underdoped La2-xSrxCuO4 Single Crystals,"Phys.Rev.Lett., 84(2000)4192-4195",2000.0
9208,La1.9140000000000001Sr0.086Cu1.0O4.0,T,22.25,,,,PRL0844192,"Guo-meng Zhao, H.Keller, J.Hofer, K.Conder, K.Kishio, M.Willemin, T.Sasagawa,",Oxygen-Isotope Effect on the In-Plane Penetration Depth in Underdoped La2-xSrxCuO4 Single Crystals,"Phys.Rev.Lett., 84(2000)4192-4195",2000.0
9209,Y1.0Ba2.0Cu4.0O8.0,Y124,81.8,,,,PRL0800377,"G.V.M. Williams, H.J. Trodahl, J.L. Tallon, J.W. Quilty, N.E. Flower,",Absence of an Isotope Effect in the Pseudogap in YBa2Cu4O8 as Determined by Hugh-Resolution 89Y NMR,"Phys.Rev.Lett.,80(1998)377-380",1998.0
9210,Y1.0Ba2.0Cu4.0O8.0,Y124,81.0,,,,PRL0815912,"D.Brinkmann, F.Raffa, J.Roos, K.Conder, M.Eremin, M.Mali, T.Ohno,",Isotope Dependence of the Spin Gap in YBa2Cu4O8 as Determined by Cu NQR Relaxation,"Phys.Rev.Lett., 81(1998)5912-5915",1998.0
9211,Ho1.0Ba2.0Cu4.0O8.0,Y124,79.0,,,,PRL0841990,"A.Furrer, D.Rubio Temprano, H.Mutka, J.Mesot, K.A.Muller, K.Konder, S.Janssen,",Large Isotope Effect on the Pseudogap in the High-Temperature Superconductor HoBa2Cu4O8,"Phys.Rev.Lett., 84(2000)1990-1993",2000.0
9212,Y1.0Ba2.0Cu3.0O6.98,Y123,92.0,,,,PR05815208,"A. Gauzzi, C. Chaillout-Bougerol, F. Licci, G.P. Radaelli, M. Marezio, R. Masini,",Structural and electronic effects of Sr substitution for Ba in Y(Ba1-xSrx)2Cu3Ow at verying w,"Phys.Rev.B,58(1998)15208",1998.0
9213,Y1.0Ba1.96Sr0.04Cu3.0O6.98,Y123,91.8,,,,PR05815208,"A. Gauzzi, C. Chaillout-Bougerol, F. Licci, G.P. Radaelli, M. Marezio, R. Masini,",Structural and electronic effects of Sr substitution for Ba in Y(Ba1-xSrx)2Cu3Ow at verying w,"Phys.Rev.B,58(1998)15208",1998.0
9214,Y1.0Ba1.8Sr0.2Cu3.0O6.98,Y123,89.0,,,,PR05815208,"A. Gauzzi, C. Chaillout-Bougerol, F. Licci, G.P. Radaelli, M. Marezio, R. Masini,",Structural and electronic effects of Sr substitution for Ba in Y(Ba1-xSrx)2Cu3Ow at verying w,"Phys.Rev.B,58(1998)15208",1998.0
9215,Y1.0Ba1.5Sr0.5Cu3.0O6.98,Y123,86.0,,,,PR05815208,"A. Gauzzi, C. Chaillout-Bougerol, F. Licci, G.P. Radaelli, M. Marezio, R. Masini,",Structural and electronic effects of Sr substitution for Ba in Y(Ba1-xSrx)2Cu3Ow at verying w,"Phys.Rev.B,58(1998)15208",1998.0
9216,Y1.0Ba1.3Sr0.7Cu3.0O6.98,Y123,84.5,,,,PR05815208,"A. Gauzzi, C. Chaillout-Bougerol, F. Licci, G.P. Radaelli, M. Marezio, R. Masini,",Structural and electronic effects of Sr substitution for Ba in Y(Ba1-xSrx)2Cu3Ow at verying w,"Phys.Rev.B,58(1998)15208",1998.0
9217,Y1.0Ba1.0Sr1.0Cu3.0O6.98,Y123,83.6,,,,PR05815208,"A. Gauzzi, C. Chaillout-Bougerol, F. Licci, G.P. Radaelli, M. Marezio, R. Masini,",Structural and electronic effects of Sr substitution for Ba in Y(Ba1-xSrx)2Cu3Ow at verying w,"Phys.Rev.B,58(1998)15208",1998.0
9218,Y1.0Ba0.74Sr1.26Cu3.0O6.98,Y123,80.5,,,,PR05815208,"A. Gauzzi, C. Chaillout-Bougerol, F. Licci, G.P. Radaelli, M. Marezio, R. Masini,",Structural and electronic effects of Sr substitution for Ba in Y(Ba1-xSrx)2Cu3Ow at verying w,"Phys.Rev.B,58(1998)15208",1998.0
9219,Y1.0Ba0.5Sr1.5Cu3.0O6.98,Y123,78.0,,,,PR05815208,"A. Gauzzi, C. Chaillout-Bougerol, F. Licci, G.P. Radaelli, M. Marezio, R. Masini,",Structural and electronic effects of Sr substitution for Ba in Y(Ba1-xSrx)2Cu3Ow at verying w,"Phys.Rev.B,58(1998)15208",1998.0
9220,Y1.0Ba2.0Cu3.0O6.72,Y123,64.6,,,,PR05815208,"A. Gauzzi, C. Chaillout-Bougerol, F. Licci, G.P. Radaelli, M. Marezio, R. Masini,",Structural and electronic effects of Sr substitution for Ba in Y(Ba1-xSrx)2Cu3Ow at verying w,"Phys.Rev.B,58(1998)15208",1998.0
9221,Y1.0Ba2.0Cu3.0O6.75,Y123,76.6,,,,PR05815208,"A. Gauzzi, C. Chaillout-Bougerol, F. Licci, G.P. Radaelli, M. Marezio, R. Masini,",Structural and electronic effects of Sr substitution for Ba in Y(Ba1-xSrx)2Cu3Ow at verying w,"Phys.Rev.B,58(1998)15208",1998.0
9222,Y1.0Ba2.0Cu3.0O6.8,Y123,88.3,,,,PR05815208,"A. Gauzzi, C. Chaillout-Bougerol, F. Licci, G.P. Radaelli, M. Marezio, R. Masini,",Structural and electronic effects of Sr substitution for Ba in Y(Ba1-xSrx)2Cu3Ow at verying w,"Phys.Rev.B,58(1998)15208",1998.0
9223,Y1.0Ba2.0Cu3.0O6.85,Y123,89.0,,,,PR05815208,"A. Gauzzi, C. Chaillout-Bougerol, F. Licci, G.P. Radaelli, M. Marezio, R. Masini,",Structural and electronic effects of Sr substitution for Ba in Y(Ba1-xSrx)2Cu3Ow at verying w,"Phys.Rev.B,58(1998)15208",1998.0
9224,Y1.0Ba2.0Cu3.0O6.89,Y123,92.1,,,,PR05815208,"A. Gauzzi, C. Chaillout-Bougerol, F. Licci, G.P. Radaelli, M. Marezio, R. Masini,",Structural and electronic effects of Sr substitution for Ba in Y(Ba1-xSrx)2Cu3Ow at verying w,"Phys.Rev.B,58(1998)15208",1998.0
9225,Y1.0Ba2.0Cu3.0O6.93,Y123,93.1,,,,PR05815208,"A. Gauzzi, C. Chaillout-Bougerol, F. Licci, G.P. Radaelli, M. Marezio, R. Masini,",Structural and electronic effects of Sr substitution for Ba in Y(Ba1-xSrx)2Cu3Ow at verying w,"Phys.Rev.B,58(1998)15208",1998.0
9226,Y1.0Ba2.0Cu3.0O6.96,Y123,91.4,,,,PR05815208,"A. Gauzzi, C. Chaillout-Bougerol, F. Licci, G.P. Radaelli, M. Marezio, R. Masini,",Structural and electronic effects of Sr substitution for Ba in Y(Ba1-xSrx)2Cu3Ow at verying w,"Phys.Rev.B,58(1998)15208",1998.0
9227,Y1.0Ba1.5Sr0.5Cu3.0O6.75,Y123,49.9,,,,PR05815208,"A. Gauzzi, C. Chaillout-Bougerol, F. Licci, G.P. Radaelli, M. Marezio, R. Masini,",Structural and electronic effects of Sr substitution for Ba in Y(Ba1-xSrx)2Cu3Ow at verying w,"Phys.Rev.B,58(1998)15208",1998.0
9228,Y1.0Ba1.5Sr0.5Cu3.0O6.85,Y123,72.9,,,,PR05815208,"A. Gauzzi, C. Chaillout-Bougerol, F. Licci, G.P. Radaelli, M. Marezio, R. Masini,",Structural and electronic effects of Sr substitution for Ba in Y(Ba1-xSrx)2Cu3Ow at verying w,"Phys.Rev.B,58(1998)15208",1998.0
9229,Y1.0Ba1.5Sr0.5Cu3.0O6.9,Y123,86.3,,,,PR05815208,"A. Gauzzi, C. Chaillout-Bougerol, F. Licci, G.P. Radaelli, M. Marezio, R. Masini,",Structural and electronic effects of Sr substitution for Ba in Y(Ba1-xSrx)2Cu3Ow at verying w,"Phys.Rev.B,58(1998)15208",1998.0
9230,Y1.0Ba1.5Sr0.5Cu3.0O6.91,Y123,86.3,,,,PR05815208,"A. Gauzzi, C. Chaillout-Bougerol, F. Licci, G.P. Radaelli, M. Marezio, R. Masini,",Structural and electronic effects of Sr substitution for Ba in Y(Ba1-xSrx)2Cu3Ow at verying w,"Phys.Rev.B,58(1998)15208",1998.0
9231,Y1.0Ba1.5Sr0.5Cu3.0O6.95,Y123,85.9,,,,PR05815208,"A. Gauzzi, C. Chaillout-Bougerol, F. Licci, G.P. Radaelli, M. Marezio, R. Masini,",Structural and electronic effects of Sr substitution for Ba in Y(Ba1-xSrx)2Cu3Ow at verying w,"Phys.Rev.B,58(1998)15208",1998.0
9232,Y1.0Ba1.0Sr1.0Cu3.0O6.83,Y123,58.5,,,,PR05815208,"A. Gauzzi, C. Chaillout-Bougerol, F. Licci, G.P. Radaelli, M. Marezio, R. Masini,",Structural and electronic effects of Sr substitution for Ba in Y(Ba1-xSrx)2Cu3Ow at verying w,"Phys.Rev.B,58(1998)15208",1998.0
9233,Y1.0Ba1.0Sr1.0Cu3.0O6.88,Y123,75.6,,,,PR05815208,"A. Gauzzi, C. Chaillout-Bougerol, F. Licci, G.P. Radaelli, M. Marezio, R. Masini,",Structural and electronic effects of Sr substitution for Ba in Y(Ba1-xSrx)2Cu3Ow at verying w,"Phys.Rev.B,58(1998)15208",1998.0
9234,Y1.0Ba1.0Sr1.0Cu3.0O6.93,Y123,80.8,,,,PR05815208,"A. Gauzzi, C. Chaillout-Bougerol, F. Licci, G.P. Radaelli, M. Marezio, R. Masini,",Structural and electronic effects of Sr substitution for Ba in Y(Ba1-xSrx)2Cu3Ow at verying w,"Phys.Rev.B,58(1998)15208",1998.0
9235,Ru1.0Sr2.0Gd1.0Cu2.0O8.0,Ru1212,16.0,3.84,,11.57,PR05914099,"A.Golnik, C.Bemhard, C.E.Stronach, Ch.Niedermayer, D.R.Noakes, E.Brocher, E.J.Ansaldo, J.L.Tallon, R.K.Kremer, Th.Blasius,",Coexistence of ferromagnetism and superconductivity in the hybrid ruthenate-cuprate compound RuSr2GdCu2O8 studied by muon spin rotation and dc magnetization,"Phys.Rev.B, 59(1999)14099-14107",1999.0
9236,Ba2.0Yb1.0Cu3.0O6.0,Cu1212,90.1,3.795,3.8789999999999996,11.61,PHC3380025,"E.S.Otabe, H.Yamauchi, M.Karppinen, T. Nakane, T.Matsushita, Y.Yasukawa,",Effects of Sr substitution on the magnetic-field irreversibility in superconductive Cu(Ba1ySry)2YbCu2O6+z,"Physica C, 338(2000)25-28",2000.0
9237,Ba1.8Sr0.2Yb1.0Cu3.0O6.0,Cu1212,85.6,3.792,3.872,11.6,PHC3380025,"E.S.Otabe, H.Yamauchi, M.Karppinen, T. Nakane, T.Matsushita, Y.Yasukawa,",Effects of Sr substitution on the magnetic-field irreversibility in superconductive Cu(Ba1ySry)2YbCu2O6+z,"Physica C, 338(2000)25-28",2000.0
9238,Ba1.6Sr0.4Yb1.0Cu3.0O6.0,Cu1212,79.5,3.7889999999999997,3.865,11.59,PHC3380025,"E.S.Otabe, H.Yamauchi, M.Karppinen, T. Nakane, T.Matsushita, Y.Yasukawa,",Effects of Sr substitution on the magnetic-field irreversibility in superconductive Cu(Ba1ySry)2YbCu2O6+z,"Physica C, 338(2000)25-28",2000.0
9239,Ba1.4Sr0.6Yb1.0Cu3.0O6.0,Cu1212,77.9,3.785,3.859,11.56,PHC3380025,"E.S.Otabe, H.Yamauchi, M.Karppinen, T. Nakane, T.Matsushita, Y.Yasukawa,",Effects of Sr substitution on the magnetic-field irreversibility in superconductive Cu(Ba1ySry)2YbCu2O6+z,"Physica C, 338(2000)25-28",2000.0
9240,Ba1.2Sr0.8Yb1.0Cu3.0O6.0,Cu1212,78.5,3.78,3.853,11.53,PHC3380025,"E.S.Otabe, H.Yamauchi, M.Karppinen, T. Nakane, T.Matsushita, Y.Yasukawa,",Effects of Sr substitution on the magnetic-field irreversibility in superconductive Cu(Ba1ySry)2YbCu2O6+z,"Physica C, 338(2000)25-28",2000.0
9241,Ba2.0Yb1.0Cu3.0O6.66,Cu1212,65.3,3.8139999999999996,3.873,11.7,PHC3380025,"E.S.Otabe, H.Yamauchi, M.Karppinen, T. Nakane, T.Matsushita, Y.Yasukawa,",Effects of Sr substitution on the magnetic-field irreversibility in superconductive Cu(Ba1ySry)2YbCu2O6+z,"Physica C, 338(2000)25-28",2000.0
9242,Ba1.8Sr0.2Yb1.0Cu3.0O6.61,Cu1212,56.7,3.81,3.8680000000000003,11.67,PHC3380025,"E.S.Otabe, H.Yamauchi, M.Karppinen, T. Nakane, T.Matsushita, Y.Yasukawa,",Effects of Sr substitution on the magnetic-field irreversibility in superconductive Cu(Ba1ySry)2YbCu2O6+z,"Physica C, 338(2000)25-28",2000.0
9243,Ba1.6Sr0.4Yb1.0Cu3.0O6.69,Cu1212,48.9,3.806,3.861,11.65,PHC3380025,"E.S.Otabe, H.Yamauchi, M.Karppinen, T. Nakane, T.Matsushita, Y.Yasukawa,",Effects of Sr substitution on the magnetic-field irreversibility in superconductive Cu(Ba1ySry)2YbCu2O6+z,"Physica C, 338(2000)25-28",2000.0
9244,Ba1.4Sr0.6Yb1.0Cu3.0O6.66,Cu1212,43.1,3.802,3.852,11.62,PHC3380025,"E.S.Otabe, H.Yamauchi, M.Karppinen, T. Nakane, T.Matsushita, Y.Yasukawa,",Effects of Sr substitution on the magnetic-field irreversibility in superconductive Cu(Ba1ySry)2YbCu2O6+z,"Physica C, 338(2000)25-28",2000.0
9245,Ba1.2Sr0.8Yb1.0Cu3.0O6.61,Cu1212,36.7,3.801,3.8510000000000004,11.59,PHC3380025,"E.S.Otabe, H.Yamauchi, M.Karppinen, T. Nakane, T.Matsushita, Y.Yasukawa,",Effects of Sr substitution on the magnetic-field irreversibility in superconductive Cu(Ba1ySry)2YbCu2O6+z,"Physica C, 338(2000)25-28",2000.0
9246,La1.9340000000000002Ba0.066Cu1.0O4.0,T,22.6,,,,PHC2030240,"M.IDO, N.YAMADA,","PRESSURE EFFECTS ON SUPERCONDUCTIVITY AND STRUCTURAL PHASE TRANSITIONS IN LA2-XMXCUO4 (M=BA,SR)","PHYSICA C,203(1992)240",1992.0
9247,La1.93Ba0.07Cu1.0O4.0,T,23.4,,,,PHC2030240,"M.IDO, N.YAMADA,","PRESSURE EFFECTS ON SUPERCONDUCTIVITY AND STRUCTURAL PHASE TRANSITIONS IN LA2-XMXCUO4 (M=BA,SR)","PHYSICA C,203(1992)240",1992.0
9248,La1.92Ba0.08Cu1.0O4.0,T,26.0,,,,PHC2030240,"M.IDO, N.YAMADA,","PRESSURE EFFECTS ON SUPERCONDUCTIVITY AND STRUCTURAL PHASE TRANSITIONS IN LA2-XMXCUO4 (M=BA,SR)","PHYSICA C,203(1992)240",1992.0
9249,La1.8969999999999998Ba0.10300000000000001Cu1.0O4.0,T,14.5,,,,PHC2030240,"M.IDO, N.YAMADA,","PRESSURE EFFECTS ON SUPERCONDUCTIVITY AND STRUCTURAL PHASE TRANSITIONS IN LA2-XMXCUO4 (M=BA,SR)","PHYSICA C,203(1992)240",1992.0
9250,La1.892Ba0.10800000000000001Cu1.0O4.0,T,10.7,,,,PHC2030240,"M.IDO, N.YAMADA,","PRESSURE EFFECTS ON SUPERCONDUCTIVITY AND STRUCTURAL PHASE TRANSITIONS IN LA2-XMXCUO4 (M=BA,SR)","PHYSICA C,203(1992)240",1992.0
9253,La1.86Ba0.14Cu1.0O4.0,T,12.7,,,,PHC2030240,"M.IDO, N.YAMADA,","PRESSURE EFFECTS ON SUPERCONDUCTIVITY AND STRUCTURAL PHASE TRANSITIONS IN LA2-XMXCUO4 (M=BA,SR)","PHYSICA C,203(1992)240",1992.0
9254,La1.84Ba0.16Cu1.0O4.0,T,26.1,,,,PHC2030240,"M.IDO, N.YAMADA,","PRESSURE EFFECTS ON SUPERCONDUCTIVITY AND STRUCTURAL PHASE TRANSITIONS IN LA2-XMXCUO4 (M=BA,SR)","PHYSICA C,203(1992)240",1992.0
9255,La1.82Ba0.18Cu1.0O4.0,T,24.2,,,,PHC2030240,"M.IDO, N.YAMADA,","PRESSURE EFFECTS ON SUPERCONDUCTIVITY AND STRUCTURAL PHASE TRANSITIONS IN LA2-XMXCUO4 (M=BA,SR)","PHYSICA C,203(1992)240",1992.0
9257,La1.92Ba0.08Cu1.0O4.0,T,30.9,,,,PHC2030240,"M.IDO, N.YAMADA,","PRESSURE EFFECTS ON SUPERCONDUCTIVITY AND STRUCTURAL PHASE TRANSITIONS IN LA2-XMXCUO4 (M=BA,SR)","PHYSICA C,203(1992)240",1992.0
9258,La1.895Ba0.105Cu1.0O4.0,T,33.1,,,,PHC2030240,"M.IDO, N.YAMADA,","PRESSURE EFFECTS ON SUPERCONDUCTIVITY AND STRUCTURAL PHASE TRANSITIONS IN LA2-XMXCUO4 (M=BA,SR)","PHYSICA C,203(1992)240",1992.0
9259,La1.89Ba0.11Cu1.0O4.0,T,32.3,,,,PHC2030240,"M.IDO, N.YAMADA,","PRESSURE EFFECTS ON SUPERCONDUCTIVITY AND STRUCTURAL PHASE TRANSITIONS IN LA2-XMXCUO4 (M=BA,SR)","PHYSICA C,203(1992)240",1992.0
9260,La1.8840000000000001Ba0.11599999999999999Cu1.0O4.0,T,21.8,,,,PHC2030240,"M.IDO, N.YAMADA,","PRESSURE EFFECTS ON SUPERCONDUCTIVITY AND STRUCTURAL PHASE TRANSITIONS IN LA2-XMXCUO4 (M=BA,SR)","PHYSICA C,203(1992)240",1992.0
9262,La1.8769999999999998Ba0.12300000000000001Cu1.0O4.0,T,23.6,,,,PHC2030240,"M.IDO, N.YAMADA,","PRESSURE EFFECTS ON SUPERCONDUCTIVITY AND STRUCTURAL PHASE TRANSITIONS IN LA2-XMXCUO4 (M=BA,SR)","PHYSICA C,203(1992)240",1992.0
9263,La1.86Ba0.14Cu1.0O4.0,T,30.1,,,,PHC2030240,"M.IDO, N.YAMADA,","PRESSURE EFFECTS ON SUPERCONDUCTIVITY AND STRUCTURAL PHASE TRANSITIONS IN LA2-XMXCUO4 (M=BA,SR)","PHYSICA C,203(1992)240",1992.0
9264,La1.84Ba0.16Cu1.0O4.0,T,29.3,,,,PHC2030240,"M.IDO, N.YAMADA,","PRESSURE EFFECTS ON SUPERCONDUCTIVITY AND STRUCTURAL PHASE TRANSITIONS IN LA2-XMXCUO4 (M=BA,SR)","PHYSICA C,203(1992)240",1992.0
9265,La1.92Sr0.08Cu1.0O4.0,T,27.1,,,,PHC2030240,"M.IDO, N.YAMADA,","PRESSURE EFFECTS ON SUPERCONDUCTIVITY AND STRUCTURAL PHASE TRANSITIONS IN LA2-XMXCUO4 (M=BA,SR)","PHYSICA C,203(1992)240",1992.0
9266,La1.9Sr0.1Cu1.0O4.0,T,31.8,,,,PHC2030240,"M.IDO, N.YAMADA,","PRESSURE EFFECTS ON SUPERCONDUCTIVITY AND STRUCTURAL PHASE TRANSITIONS IN LA2-XMXCUO4 (M=BA,SR)","PHYSICA C,203(1992)240",1992.0
9267,La1.883Sr0.11699999999999999Cu1.0O4.0,T,31.6,,,,PHC2030240,"M.IDO, N.YAMADA,","PRESSURE EFFECTS ON SUPERCONDUCTIVITY AND STRUCTURAL PHASE TRANSITIONS IN LA2-XMXCUO4 (M=BA,SR)","PHYSICA C,203(1992)240",1992.0
9268,La1.868Sr0.132Cu1.0O4.0,T,34.4,,,,PHC2030240,"M.IDO, N.YAMADA,","PRESSURE EFFECTS ON SUPERCONDUCTIVITY AND STRUCTURAL PHASE TRANSITIONS IN LA2-XMXCUO4 (M=BA,SR)","PHYSICA C,203(1992)240",1992.0
9269,La1.847Sr0.153Cu1.0O4.0,T,37.6,,,,PHC2030240,"M.IDO, N.YAMADA,","PRESSURE EFFECTS ON SUPERCONDUCTIVITY AND STRUCTURAL PHASE TRANSITIONS IN LA2-XMXCUO4 (M=BA,SR)","PHYSICA C,203(1992)240",1992.0
9270,La1.828Sr0.172Cu1.0O4.0,T,37.5,,,,PHC2030240,"M.IDO, N.YAMADA,","PRESSURE EFFECTS ON SUPERCONDUCTIVITY AND STRUCTURAL PHASE TRANSITIONS IN LA2-XMXCUO4 (M=BA,SR)","PHYSICA C,203(1992)240",1992.0
9271,La1.8Sr0.2Cu1.0O4.0,T,33.0,,,,PHC2030240,"M.IDO, N.YAMADA,","PRESSURE EFFECTS ON SUPERCONDUCTIVITY AND STRUCTURAL PHASE TRANSITIONS IN LA2-XMXCUO4 (M=BA,SR)","PHYSICA C,203(1992)240",1992.0
9272,La1.78Sr0.22Cu1.0O4.0,T,21.3,,,,PHC2030240,"M.IDO, N.YAMADA,","PRESSURE EFFECTS ON SUPERCONDUCTIVITY AND STRUCTURAL PHASE TRANSITIONS IN LA2-XMXCUO4 (M=BA,SR)","PHYSICA C,203(1992)240",1992.0
9273,La1.92Sr0.08Cu1.0O4.0,T,29.6,,,,PHC2030240,"M.IDO, N.YAMADA,","PRESSURE EFFECTS ON SUPERCONDUCTIVITY AND STRUCTURAL PHASE TRANSITIONS IN LA2-XMXCUO4 (M=BA,SR)","PHYSICA C,203(1992)240",1992.0
9274,La1.9Sr0.1Cu1.0O4.0,T,34.1,,,,PHC2030240,"M.IDO, N.YAMADA,","PRESSURE EFFECTS ON SUPERCONDUCTIVITY AND STRUCTURAL PHASE TRANSITIONS IN LA2-XMXCUO4 (M=BA,SR)","PHYSICA C,203(1992)240",1992.0
9275,La1.883Sr0.11699999999999999Cu1.0O4.0,T,34.4,,,,PHC2030240,"M.IDO, N.YAMADA,","PRESSURE EFFECTS ON SUPERCONDUCTIVITY AND STRUCTURAL PHASE TRANSITIONS IN LA2-XMXCUO4 (M=BA,SR)","PHYSICA C,203(1992)240",1992.0
9276,La1.868Sr0.132Cu1.0O4.0,T,36.6,,,,PHC2030240,"M.IDO, N.YAMADA,","PRESSURE EFFECTS ON SUPERCONDUCTIVITY AND STRUCTURAL PHASE TRANSITIONS IN LA2-XMXCUO4 (M=BA,SR)","PHYSICA C,203(1992)240",1992.0
9277,La1.847Sr0.153Cu1.0O4.0,T,40.9,,,,PHC2030240,"M.IDO, N.YAMADA,","PRESSURE EFFECTS ON SUPERCONDUCTIVITY AND STRUCTURAL PHASE TRANSITIONS IN LA2-XMXCUO4 (M=BA,SR)","PHYSICA C,203(1992)240",1992.0
9278,La1.828Sr0.172Cu1.0O4.0,T,41.2,,,,PHC2030240,"M.IDO, N.YAMADA,","PRESSURE EFFECTS ON SUPERCONDUCTIVITY AND STRUCTURAL PHASE TRANSITIONS IN LA2-XMXCUO4 (M=BA,SR)","PHYSICA C,203(1992)240",1992.0
9279,La1.8Sr0.2Cu1.0O4.0,T,33.3,,,,PHC2030240,"M.IDO, N.YAMADA,","PRESSURE EFFECTS ON SUPERCONDUCTIVITY AND STRUCTURAL PHASE TRANSITIONS IN LA2-XMXCUO4 (M=BA,SR)","PHYSICA C,203(1992)240",1992.0
9280,La1.78Sr0.22Cu1.0O4.0,T,22.1,,,,PHC2030240,"M.IDO, N.YAMADA,","PRESSURE EFFECTS ON SUPERCONDUCTIVITY AND STRUCTURAL PHASE TRANSITIONS IN LA2-XMXCUO4 (M=BA,SR)","PHYSICA C,203(1992)240",1992.0
9281,La1.89Ba0.11Cu1.0O4.0,T,11.9,,,,PR05606288,"J. B. Goodenough, J.-S. Zhou,",Electron-lattice coupling and stripe formation in La2-xBaxCuO4,"Phys.Rev.B, 56(1997)6288-6294",1997.0
9293,Nd1.75Sm0.1Ce0.15Cu1.0O3.972,T',22.2,3.9454,,12.079,SSC0730341,"K.OH-ISHI, M.KIKUCHI, M.KOBAYASHI, Y.MUTO, Y.SYONO,",RELATION BETWEEN TC AND CU-O BOND LENGTH WITHIN THE BASAL PLANE OF CE0.15ND1.85-XMXCUO4-Y (M=LA AND SM) AND CE0.15PR1.85CUO4-Y,"SOLID STATE COMMUN,73(1990)341",1990.0
9294,Nd1.65Sm0.2Ce0.15Cu1.0O3.971,T',21.6,3.9438,,12.068,SSC0730341,"K.OH-ISHI, M.KIKUCHI, M.KOBAYASHI, Y.MUTO, Y.SYONO,",RELATION BETWEEN TC AND CU-O BOND LENGTH WITHIN THE BASAL PLANE OF CE0.15ND1.85-XMXCUO4-Y (M=LA AND SM) AND CE0.15PR1.85CUO4-Y,"SOLID STATE COMMUN,73(1990)341",1990.0
9295,Nd1.55Sm0.3Ce0.15Cu1.0O3.972,T',21.8,3.9411,,12.055,SSC0730341,"K.OH-ISHI, M.KIKUCHI, M.KOBAYASHI, Y.MUTO, Y.SYONO,",RELATION BETWEEN TC AND CU-O BOND LENGTH WITHIN THE BASAL PLANE OF CE0.15ND1.85-XMXCUO4-Y (M=LA AND SM) AND CE0.15PR1.85CUO4-Y,"SOLID STATE COMMUN,73(1990)341",1990.0
9296,Nd1.85Ce0.15Cu1.0O3.971,T',21.6,3.9465,,12.092,SSC0730341,"K.OH-ISHI, M.KIKUCHI, M.KOBAYASHI, Y.MUTO, Y.SYONO,",RELATION BETWEEN TC AND CU-O BOND LENGTH WITHIN THE BASAL PLANE OF CE0.15ND1.85-XMXCUO4-Y (M=LA AND SM) AND CE0.15PR1.85CUO4-Y,"SOLID STATE COMMUN,73(1990)341",1990.0
9303,La1.45Nd0.4Sr0.15Cu1.0O4.0,T,10.6,,,,PRL0851738,"J. M. Tranquada, J. R. Schneider, N. Ichikawa, P. M. Gehring, S. Uchida, S.-H. Lee, T. Niemoller,",Local Magnetic Order vs Superconductivity in a Layered Cuprate,"Phys.Rev.Lett., 85(2000)1739-",2000.0
9304,La1.4Nd0.4Sr0.2Cu1.0O4.0,T,13.9,,,,PRL0851738,"J. M. Tranquada, J. R. Schneider, N. Ichikawa, P. M. Gehring, S. Uchida, S.-H. Lee, T. Niemoller,",Local Magnetic Order vs Superconductivity in a Layered Cuprate,"Phys.Rev.Lett., 85(2000)1739-",2000.0
9306,Tl0.5Ba2.0Ca2.0Cu3.5O10.0,Tl1223,132.0,,,,PHB2841085,"A.Iyo, F.Tateai, H.Ihara, K.Ishida, K.Tanaka, M.Kawamura, M.Tokumoto, N.Terada, S.Miyashita, T.Watanabe, Y.Tanaka,",Selective reduction for hole-doping in Cu1-xTlx-1223 (Cu1-xTlxBa2Ca2Cu3O10-y) system with Tc>132K,"Physica B, 284-288(2000)1085-1086",2000.0
9307,Y0.6Pr0.4Ba2.0Cu3.0O6.95,Y123,37.0,,,,JPS0690170,"Jun Takeda, Makoto Ambai, Masatoshi Sato, Yoshiaki Kobayashi, Yukio Yasui,",On the Anomalous Oxygen-Number Dependence of the Superconducting Transition Temperature of R1-xPrxBa2Cu3O6+y (R=Y and Sm),"J.Phys.Soc. Jpn, 69(2000)170-177",2000.0
9308,Y0.6Pr0.4Ba2.0Cu3.0O6.85,Y123,27.8,,,,JPS0690170,"Jun Takeda, Makoto Ambai, Masatoshi Sato, Yoshiaki Kobayashi, Yukio Yasui,",On the Anomalous Oxygen-Number Dependence of the Superconducting Transition Temperature of R1-xPrxBa2Cu3O6+y (R=Y and Sm),"J.Phys.Soc. Jpn, 69(2000)170-177",2000.0
9309,Y0.6Pr0.4Ba2.0Cu3.0O6.61,Y123,26.0,,,,JPS0690170,"Jun Takeda, Makoto Ambai, Masatoshi Sato, Yoshiaki Kobayashi, Yukio Yasui,",On the Anomalous Oxygen-Number Dependence of the Superconducting Transition Temperature of R1-xPrxBa2Cu3O6+y (R=Y and Sm),"J.Phys.Soc. Jpn, 69(2000)170-177",2000.0
9310,Y0.6Pr0.4Ba2.0Cu3.0O6.66,Y123,25.4,,,,JPS0690170,"Jun Takeda, Makoto Ambai, Masatoshi Sato, Yoshiaki Kobayashi, Yukio Yasui,",On the Anomalous Oxygen-Number Dependence of the Superconducting Transition Temperature of R1-xPrxBa2Cu3O6+y (R=Y and Sm),"J.Phys.Soc. Jpn, 69(2000)170-177",2000.0
9311,Y0.6Pr0.4Ba2.0Cu3.0O6.76,Y123,23.7,,,,JPS0690170,"Jun Takeda, Makoto Ambai, Masatoshi Sato, Yoshiaki Kobayashi, Yukio Yasui,",On the Anomalous Oxygen-Number Dependence of the Superconducting Transition Temperature of R1-xPrxBa2Cu3O6+y (R=Y and Sm),"J.Phys.Soc. Jpn, 69(2000)170-177",2000.0
9312,Y0.6Pr0.4Ba2.0Cu3.0O6.53,Y123,15.0,,,,JPS0690170,"Jun Takeda, Makoto Ambai, Masatoshi Sato, Yoshiaki Kobayashi, Yukio Yasui,",On the Anomalous Oxygen-Number Dependence of the Superconducting Transition Temperature of R1-xPrxBa2Cu3O6+y (R=Y and Sm),"J.Phys.Soc. Jpn, 69(2000)170-177",2000.0
9314,Y1.0Ba2.0Cu3.0O6.45,Y123,33.0,,,,JPS0690170,"Jun Takeda, Makoto Ambai, Masatoshi Sato, Yoshiaki Kobayashi, Yukio Yasui,",On the Anomalous Oxygen-Number Dependence of the Superconducting Transition Temperature of R1-xPrxBa2Cu3O6+y (R=Y and Sm),"J.Phys.Soc. Jpn, 69(2000)170-177",2000.0
9315,Y1.0Ba2.0Cu3.0O6.53,Y123,50.3,,,,JPS0690170,"Jun Takeda, Makoto Ambai, Masatoshi Sato, Yoshiaki Kobayashi, Yukio Yasui,",On the Anomalous Oxygen-Number Dependence of the Superconducting Transition Temperature of R1-xPrxBa2Cu3O6+y (R=Y and Sm),"J.Phys.Soc. Jpn, 69(2000)170-177",2000.0
9316,Y1.0Ba2.0Cu3.0O6.61,Y123,55.5,,,,JPS0690170,"Jun Takeda, Makoto Ambai, Masatoshi Sato, Yoshiaki Kobayashi, Yukio Yasui,",On the Anomalous Oxygen-Number Dependence of the Superconducting Transition Temperature of R1-xPrxBa2Cu3O6+y (R=Y and Sm),"J.Phys.Soc. Jpn, 69(2000)170-177",2000.0
9317,Y1.0Ba2.0Cu3.0O6.66,Y123,56.7,,,,JPS0690170,"Jun Takeda, Makoto Ambai, Masatoshi Sato, Yoshiaki Kobayashi, Yukio Yasui,",On the Anomalous Oxygen-Number Dependence of the Superconducting Transition Temperature of R1-xPrxBa2Cu3O6+y (R=Y and Sm),"J.Phys.Soc. Jpn, 69(2000)170-177",2000.0
9318,Y1.0Ba2.0Cu3.0O6.71,Y123,59.0,,,,JPS0690170,"Jun Takeda, Makoto Ambai, Masatoshi Sato, Yoshiaki Kobayashi, Yukio Yasui,",On the Anomalous Oxygen-Number Dependence of the Superconducting Transition Temperature of R1-xPrxBa2Cu3O6+y (R=Y and Sm),"J.Phys.Soc. Jpn, 69(2000)170-177",2000.0
9319,Y1.0Ba2.0Cu3.0O6.76,Y123,63.0,,,,JPS0690170,"Jun Takeda, Makoto Ambai, Masatoshi Sato, Yoshiaki Kobayashi, Yukio Yasui,",On the Anomalous Oxygen-Number Dependence of the Superconducting Transition Temperature of R1-xPrxBa2Cu3O6+y (R=Y and Sm),"J.Phys.Soc. Jpn, 69(2000)170-177",2000.0
9320,Y1.0Ba2.0Cu3.0O6.85,Y123,87.9,,,,JPS0690170,"Jun Takeda, Makoto Ambai, Masatoshi Sato, Yoshiaki Kobayashi, Yukio Yasui,",On the Anomalous Oxygen-Number Dependence of the Superconducting Transition Temperature of R1-xPrxBa2Cu3O6+y (R=Y and Sm),"J.Phys.Soc. Jpn, 69(2000)170-177",2000.0
9321,Y1.0Ba2.0Cu3.0O6.95,Y123,90.2,,,,JPS0690170,"Jun Takeda, Makoto Ambai, Masatoshi Sato, Yoshiaki Kobayashi, Yukio Yasui,",On the Anomalous Oxygen-Number Dependence of the Superconducting Transition Temperature of R1-xPrxBa2Cu3O6+y (R=Y and Sm),"J.Phys.Soc. Jpn, 69(2000)170-177",2000.0
9329,Y0.5Pr0.5Ba2.0Cu3.0O6.95,Y123,12.7,,,,JPS0690170,"Jun Takeda, Makoto Ambai, Masatoshi Sato, Yoshiaki Kobayashi, Yukio Yasui,",On the Anomalous Oxygen-Number Dependence of the Superconducting Transition Temperature of R1-xPrxBa2Cu3O6+y (R=Y and Sm),"J.Phys.Soc. Jpn, 69(2000)170-177",2000.0
9333,Sm0.8Pr0.2Ba2.0Cu3.0O6.65,Y123,21.0,,,,JPS0690170,"Jun Takeda, Makoto Ambai, Masatoshi Sato, Yoshiaki Kobayashi, Yukio Yasui,",On the Anomalous Oxygen-Number Dependence of the Superconducting Transition Temperature of R1-xPrxBa2Cu3O6+y (R=Y and Sm),"J.Phys.Soc. Jpn, 69(2000)170-177",2000.0
9334,Sm0.8Pr0.2Ba2.0Cu3.0O6.7,Y123,25.6,,,,JPS0690170,"Jun Takeda, Makoto Ambai, Masatoshi Sato, Yoshiaki Kobayashi, Yukio Yasui,",On the Anomalous Oxygen-Number Dependence of the Superconducting Transition Temperature of R1-xPrxBa2Cu3O6+y (R=Y and Sm),"J.Phys.Soc. Jpn, 69(2000)170-177",2000.0
9335,Sm0.8Pr0.2Ba2.0Cu3.0O6.75,Y123,23.4,,,,JPS0690170,"Jun Takeda, Makoto Ambai, Masatoshi Sato, Yoshiaki Kobayashi, Yukio Yasui,",On the Anomalous Oxygen-Number Dependence of the Superconducting Transition Temperature of R1-xPrxBa2Cu3O6+y (R=Y and Sm),"J.Phys.Soc. Jpn, 69(2000)170-177",2000.0
9336,Sm0.8Pr0.2Ba2.0Cu3.0O6.85,Y123,26.0,,,,JPS0690170,"Jun Takeda, Makoto Ambai, Masatoshi Sato, Yoshiaki Kobayashi, Yukio Yasui,",On the Anomalous Oxygen-Number Dependence of the Superconducting Transition Temperature of R1-xPrxBa2Cu3O6+y (R=Y and Sm),"J.Phys.Soc. Jpn, 69(2000)170-177",2000.0
9337,Sm0.8Pr0.2Ba2.0Cu3.0O6.95,Y123,41.0,,,,JPS0690170,"Jun Takeda, Makoto Ambai, Masatoshi Sato, Yoshiaki Kobayashi, Yukio Yasui,",On the Anomalous Oxygen-Number Dependence of the Superconducting Transition Temperature of R1-xPrxBa2Cu3O6+y (R=Y and Sm),"J.Phys.Soc. Jpn, 69(2000)170-177",2000.0
9338,Sm1.0Ba2.0Cu3.0O6.55,Y123,12.8,,,,JPS0690170,"Jun Takeda, Makoto Ambai, Masatoshi Sato, Yoshiaki Kobayashi, Yukio Yasui,",On the Anomalous Oxygen-Number Dependence of the Superconducting Transition Temperature of R1-xPrxBa2Cu3O6+y (R=Y and Sm),"J.Phys.Soc. Jpn, 69(2000)170-177",2000.0
9339,Sm1.0Ba2.0Cu3.0O6.65,Y123,32.8,,,,JPS0690170,"Jun Takeda, Makoto Ambai, Masatoshi Sato, Yoshiaki Kobayashi, Yukio Yasui,",On the Anomalous Oxygen-Number Dependence of the Superconducting Transition Temperature of R1-xPrxBa2Cu3O6+y (R=Y and Sm),"J.Phys.Soc. Jpn, 69(2000)170-177",2000.0
9340,Sm1.0Ba2.0Cu3.0O6.75,Y123,38.4,,,,JPS0690170,"Jun Takeda, Makoto Ambai, Masatoshi Sato, Yoshiaki Kobayashi, Yukio Yasui,",On the Anomalous Oxygen-Number Dependence of the Superconducting Transition Temperature of R1-xPrxBa2Cu3O6+y (R=Y and Sm),"J.Phys.Soc. Jpn, 69(2000)170-177",2000.0
9341,Sm1.0Ba2.0Cu3.0O6.85,Y123,54.7,,,,JPS0690170,"Jun Takeda, Makoto Ambai, Masatoshi Sato, Yoshiaki Kobayashi, Yukio Yasui,",On the Anomalous Oxygen-Number Dependence of the Superconducting Transition Temperature of R1-xPrxBa2Cu3O6+y (R=Y and Sm),"J.Phys.Soc. Jpn, 69(2000)170-177",2000.0
9342,Sm1.0Ba2.0Cu3.0O6.95,Y123,79.4,,,,JPS0690170,"Jun Takeda, Makoto Ambai, Masatoshi Sato, Yoshiaki Kobayashi, Yukio Yasui,",On the Anomalous Oxygen-Number Dependence of the Superconducting Transition Temperature of R1-xPrxBa2Cu3O6+y (R=Y and Sm),"J.Phys.Soc. Jpn, 69(2000)170-177",2000.0
9343,Sm0.9Pr0.1Ba2.0Cu3.0O6.55,Y123,12.2,,,,JPS0690170,"Jun Takeda, Makoto Ambai, Masatoshi Sato, Yoshiaki Kobayashi, Yukio Yasui,",On the Anomalous Oxygen-Number Dependence of the Superconducting Transition Temperature of R1-xPrxBa2Cu3O6+y (R=Y and Sm),"J.Phys.Soc. Jpn, 69(2000)170-177",2000.0
9344,Sm0.9Pr0.1Ba2.0Cu3.0O6.65,Y123,30.6,,,,JPS0690170,"Jun Takeda, Makoto Ambai, Masatoshi Sato, Yoshiaki Kobayashi, Yukio Yasui,",On the Anomalous Oxygen-Number Dependence of the Superconducting Transition Temperature of R1-xPrxBa2Cu3O6+y (R=Y and Sm),"J.Phys.Soc. Jpn, 69(2000)170-177",2000.0
9345,Sm0.9Pr0.1Ba2.0Cu3.0O6.75,Y123,36.3,,,,JPS0690170,"Jun Takeda, Makoto Ambai, Masatoshi Sato, Yoshiaki Kobayashi, Yukio Yasui,",On the Anomalous Oxygen-Number Dependence of the Superconducting Transition Temperature of R1-xPrxBa2Cu3O6+y (R=Y and Sm),"J.Phys.Soc. Jpn, 69(2000)170-177",2000.0
9346,Sm0.9Pr0.1Ba2.0Cu3.0O6.85,Y123,42.2,,,,JPS0690170,"Jun Takeda, Makoto Ambai, Masatoshi Sato, Yoshiaki Kobayashi, Yukio Yasui,",On the Anomalous Oxygen-Number Dependence of the Superconducting Transition Temperature of R1-xPrxBa2Cu3O6+y (R=Y and Sm),"J.Phys.Soc. Jpn, 69(2000)170-177",2000.0
9347,Sm0.9Pr0.1Ba2.0Cu3.0O6.95,Y123,57.5,,,,JPS0690170,"Jun Takeda, Makoto Ambai, Masatoshi Sato, Yoshiaki Kobayashi, Yukio Yasui,",On the Anomalous Oxygen-Number Dependence of the Superconducting Transition Temperature of R1-xPrxBa2Cu3O6+y (R=Y and Sm),"J.Phys.Soc. Jpn, 69(2000)170-177",2000.0
9349,Sm0.7Pr0.3Ba2.0Cu3.0O6.65,Y123,10.6,,,,JPS0690170,"Jun Takeda, Makoto Ambai, Masatoshi Sato, Yoshiaki Kobayashi, Yukio Yasui,",On the Anomalous Oxygen-Number Dependence of the Superconducting Transition Temperature of R1-xPrxBa2Cu3O6+y (R=Y and Sm),"J.Phys.Soc. Jpn, 69(2000)170-177",2000.0
9353,Sm0.7Pr0.3Ba2.0Cu3.0O6.95,Y123,23.1,,,,JPS0690170,"Jun Takeda, Makoto Ambai, Masatoshi Sato, Yoshiaki Kobayashi, Yukio Yasui,",On the Anomalous Oxygen-Number Dependence of the Superconducting Transition Temperature of R1-xPrxBa2Cu3O6+y (R=Y and Sm),"J.Phys.Soc. Jpn, 69(2000)170-177",2000.0
9358,La1.92Ba0.08Cu1.0O4.0,T,25.0,,,,JPS0632314,"Jun-ichi Yamada, Makoto Sakata, Masafumi Sera, Masaki-Takata, Masatoshi Sato, Takashi Takayama,","Relationship between the Structural Transitions and the Low Temperature Electronic State of (La,Nd)2-xMxCuO4 (M=Ba, Sr; x~1/8)","J.Phys.Soc. Jpn, 63(1994)2314-2223",1994.0
9359,La1.9Ba0.1Cu1.0O4.0,T,26.0,,,,JPS0632314,"Jun-ichi Yamada, Makoto Sakata, Masafumi Sera, Masaki-Takata, Masatoshi Sato, Takashi Takayama,","Relationship between the Structural Transitions and the Low Temperature Electronic State of (La,Nd)2-xMxCuO4 (M=Ba, Sr; x~1/8)","J.Phys.Soc. Jpn, 63(1994)2314-2223",1994.0
9360,La1.89Ba0.11Cu1.0O4.0,T,18.8,,,,JPS0632314,"Jun-ichi Yamada, Makoto Sakata, Masafumi Sera, Masaki-Takata, Masatoshi Sato, Takashi Takayama,","Relationship between the Structural Transitions and the Low Temperature Electronic State of (La,Nd)2-xMxCuO4 (M=Ba, Sr; x~1/8)","J.Phys.Soc. Jpn, 63(1994)2314-2223",1994.0
9361,La1.885Ba0.115Cu1.0O4.0,T,13.9,,,,JPS0632314,"Jun-ichi Yamada, Makoto Sakata, Masafumi Sera, Masaki-Takata, Masatoshi Sato, Takashi Takayama,","Relationship between the Structural Transitions and the Low Temperature Electronic State of (La,Nd)2-xMxCuO4 (M=Ba, Sr; x~1/8)","J.Phys.Soc. Jpn, 63(1994)2314-2223",1994.0
9365,La1.855Ba0.145Cu1.0O4.0,T,13.0,,,,JPS0632314,"Jun-ichi Yamada, Makoto Sakata, Masafumi Sera, Masaki-Takata, Masatoshi Sato, Takashi Takayama,","Relationship between the Structural Transitions and the Low Temperature Electronic State of (La,Nd)2-xMxCuO4 (M=Ba, Sr; x~1/8)","J.Phys.Soc. Jpn, 63(1994)2314-2223",1994.0
9366,La1.845Ba0.155Cu1.0O4.0,T,26.0,,,,JPS0632314,"Jun-ichi Yamada, Makoto Sakata, Masafumi Sera, Masaki-Takata, Masatoshi Sato, Takashi Takayama,","Relationship between the Structural Transitions and the Low Temperature Electronic State of (La,Nd)2-xMxCuO4 (M=Ba, Sr; x~1/8)","J.Phys.Soc. Jpn, 63(1994)2314-2223",1994.0
9367,La1.84Ba0.16Cu1.0O4.0,T,27.0,,,,JPS0632314,"Jun-ichi Yamada, Makoto Sakata, Masafumi Sera, Masaki-Takata, Masatoshi Sato, Takashi Takayama,","Relationship between the Structural Transitions and the Low Temperature Electronic State of (La,Nd)2-xMxCuO4 (M=Ba, Sr; x~1/8)","J.Phys.Soc. Jpn, 63(1994)2314-2223",1994.0
9368,La1.83Ba0.17Cu1.0O4.0,T,26.9,,,,JPS0632314,"Jun-ichi Yamada, Makoto Sakata, Masafumi Sera, Masaki-Takata, Masatoshi Sato, Takashi Takayama,","Relationship between the Structural Transitions and the Low Temperature Electronic State of (La,Nd)2-xMxCuO4 (M=Ba, Sr; x~1/8)","J.Phys.Soc. Jpn, 63(1994)2314-2223",1994.0
