Repository: CompRhys/apical

# Data Guide

In all cases whilst compiling this data we have been careful to include as much meta-information as possible to allow data to be traced back to it's original sources. For SuperCon this takes the form of the SuperCon "num :" reference id and then the source publication details. For ICSD we provide the ICSD collection code.

We acknowledge the Japanese National Institute for Materials Science for maintaining the [SuperCon](https://supercon.nims.go.jp/index_en.html) database as well as FIZ Karlsruhe GmbH for maintaining [ICSD](https://www.fiz-karlsruhe.de/en/produkte-und-dienstleistungen/inorganic-crystal-structure-database-icsd).

File: processed-data/super_fam.csv (part 32 of 36)
num :,element :,name :,str3 :,tc :,lata :,latb :,latc :,refno :,ma1 :,ma2 :,mb1 :,mb2 :,mc1 :,mc2 :,md1 :,md2 :,me1 :,me2 :,mf1 :,mf2 :,mg1 :,mg2 :,mh1 :,mh2 :,mi1 :,mi2 :,mo1 :,mo2 :,oz :,composition :
40759,Y1Ba2Cu3O7-z,YBa2Cu3Oz,Y123,58.4,,,,P074020505,Y,1.0,Ba,2.0,Cu,3.0,,,,,,,,,,,,,O,7.0,,Y1.0Ba2.0Cu3.0O7.0
40760,Y1Ba2Cu3O7-z,YBa2Cu3Oz,Y123,30.3,,,,P074020505,Y,1.0,Ba,2.0,Cu,3.0,,,,,,,,,,,,,O,7.0,,Y1.0Ba2.0Cu3.0O7.0
40877,Sr2Cu1O3.4,Sr2CuO3+z,T,75.0,3.795,,12.507,P074100506,Sr,2.0,Cu,1.0,,,,,,,,,,,,,,,O,3.4,3.4,Sr2.0Cu1.0O3.4
40878,Sr2Cu1O3.4,Sr2CuO3+z,T,95.0,,,,P074100506,Sr,2.0,Cu,1.0,,,,,,,,,,,,,,,O,3.4,3.4,Sr2.0Cu1.0O3.4
40879,Y0.38Ba1.74La0.88Cu3O6.95,"(Y,La)(Ba,La)2Cu3Oz",Y123,25.0,3.9010000000000002,,11.763,P074100508,Y,0.38,Ba,1.74,La,0.88,Cu,3.0,,,,,,,,,,,O,6.95,6.95,Y0.38Ba1.74La0.88Cu3.0O6.95
40882,Sr0.8Ba1.2Cu1O3.35,"(Sr,Ba)2CuO4",T,50.0,3.8988,,12.815,PHC2600249,Sr,0.8,Ba,1.2,Cu,1.0,,,,,,,,,,,,,O,3.35,3.35,Sr0.8Ba1.2Cu1.0O3.35
40890,Ru1Sr2Eu1.2Ce0.8Cu2O10+z,"RuSr2(Eu,Ce)2Cu2O10",Ru1222,38.0,,,,P074134506,Ru,1.0,Sr,2.0,Eu,1.2,Ce,0.8,Cu,2.0,,,,,,,,,O,10.0,,Ru1.0Sr2.0Eu1.2Ce0.8Cu2.0O10.0
40891,Ru0.9Sn0.1Sr2Eu1.2Ce0.8Cu2O10+z,"(Ru,Sn)Sr2(Eu,Ce)2Cu2O10",Ru1222,34.6,,,,P074134506,Ru,0.9,Sn,0.1,Sr,2.0,Eu,1.2,Ce,0.8,Cu,2.0,,,,,,,O,10.0,,Ru0.9Sn0.1Sr2.0Eu1.2Ce0.8Cu2.0O10.0
40892,Ru0.8Sn0.2Sr2Eu1.2Ce0.8Cu2O10+z,"(Ru,Sn)Sr2(Eu,Ce)2Cu2O10",Ru1222,37.0,,,,P074134506,Ru,0.8,Sn,0.2,Sr,2.0,Eu,1.2,Ce,0.8,Cu,2.0,,,,,,,O,10.0,,Ru0.8Sn0.2Sr2.0Eu1.2Ce0.8Cu2.0O10.0
40923,Sm1.86Ce0.14Cu1O4,"(Sm,Ce)CuO4",T',22.7,,,,P074144520,Sm,1.86,Ce,0.14,Cu,1.0,,,,,,,,,,,,,O,4.0,,Sm1.86Ce0.14Cu1.0O4.0
40924,Sm1.857Ce0.143Cu1O4,"(Sm,Ce)CuO4",T',22.3,,,,P074144520,Sm,1.857,Ce,0.14300000000000002,Cu,1.0,,,,,,,,,,,,,O,4.0,,Sm1.857Ce0.14300000000000002Cu1.0O4.0
40925,Sm1.85Ce0.15Cu1O4,"(Sm,Ce)CuO4",T',19.7,,,,P074144520,Sm,1.85,Ce,0.15,Cu,1.0,,,,,,,,,,,,,O,4.0,,Sm1.85Ce0.15Cu1.0O4.0
40926,Sm1.844Ce0.156Cu1O4,"(Sm,Ce)CuO4",T',16.4,,,,P074144520,Sm,1.844,Ce,0.156,Cu,1.0,,,,,,,,,,,,,O,4.0,,Sm1.844Ce0.156Cu1.0O4.0
40970,La1.85Sr0.11Ho0.04Cu1O4,"(La,Sr,Ho)2CuO4",T,13.9,,,,P074184520,La,1.85,Sr,0.11,Ho,0.04,Cu,1.0,,,,,,,,,,,O,4.0,,La1.85Sr0.11Ho0.04Cu1.0O4.0
40971,La1.81Sr0.15Ho0.04Cu1O4,"(La,Sr,Ho)2CuO4",T,32.5,,,,P074184520,La,1.81,Sr,0.15,Ho,0.04,Cu,1.0,,,,,,,,,,,O,4.0,,La1.81Sr0.15Ho0.04Cu1.0O4.0
40972,La1.76Sr0.2Ho0.04Cu1O4,"(La,Sr,Ho)2CuO4",T,28.4,,,,P074184520,La,1.76,Sr,0.2,Ho,0.04,Cu,1.0,,,,,,,,,,,O,4.0,,La1.76Sr0.2Ho0.04Cu1.0O4.0
40973,La1.71Sr0.25Ho0.04Cu1O4,"(La,Sr,Ho)2CuO4",T,10.1,,,,P074184520,La,1.71,Sr,0.25,Ho,0.04,Cu,1.0,,,,,,,,,,,O,4.0,,La1.71Sr0.25Ho0.04Cu1.0O4.0
40975,La1.81Sr0.15Ho0.04Cu1O4,"(La,Sr,Ho)2CuO4",T,30.8,,,,P074184520,La,1.81,Sr,0.15,Ho,0.04,Cu,1.0,,,,,,,,,,,O,4.0,,La1.81Sr0.15Ho0.04Cu1.0O4.0
40976,La1.76Sr0.2Ho0.04Cu1O4,"(La,Sr,Ho)2CuO4",T,27.3,,,,P074184520,La,1.76,Sr,0.2,Ho,0.04,Cu,1.0,,,,,,,,,,,O,4.0,,La1.76Sr0.2Ho0.04Cu1.0O4.0
40984,La1.91Ce0.09Cu1O4,"(La,Ce)2CuO4",T',22.5,,,12.4593,P074174515,La,1.91,Ce,0.09,Cu,1.0,,,,,,,,,,,,,O,4.0,4.0,La1.91Ce0.09Cu1.0O4.0
40985,La1.895Ce0.105Cu1O4,"(La,Ce)2CuO4",T',24.3,,,12.4485,P074174515,La,1.895,Ce,0.105,Cu,1.0,,,,,,,,,,,,,O,4.0,4.0,La1.895Ce0.105Cu1.0O4.0
40986,La1.88Ce0.12Cu1O4,"(La,Ce)2CuO4",T',24.3,,,12.4377,P074174515,La,1.88,Ce,0.12,Cu,1.0,,,,,,,,,,,,,O,4.0,4.0,La1.88Ce0.12Cu1.0O4.0
40987,La2Cu1O4+z,La2CuO4,T,37.8,,,13.1758,P074174515,La,2.0,Cu,1.0,,,,,,,,,,,,,,,O,4.0,,La2.0Cu1.0O4.0
40988,La1.97Ce0.03Cu1O4+z,"(La,Ce)2CuO4",T,31.1,,,13.1569,P074174515,La,1.97,Ce,0.03,Cu,1.0,,,,,,,,,,,,,O,4.0,,La1.97Ce0.03Cu1.0O4.0
40991,La1.936Ce0.064Cu1O4,"(La,Ce)2CuO4",T',13.8,,,12.5153,JJP039L485,La,1.936,Ce,0.064,Cu,1.0,,,,,,,,,,,,,O,4.0,,La1.936Ce0.064Cu1.0O4.0
40992,La1.891Ce0.109Cu1O4,"(La,Ce)2CuO4",T',28.5,,,12.458,JJP039L485,La,1.891,Ce,0.109,Cu,1.0,,,,,,,,,,,,,O,4.0,,La1.891Ce0.109Cu1.0O4.0
42006,Ba1Pb0.75Bi0.25O3,"Ba(Pb,Bi)O3",BPBO,12.5,,,,JTL0820081,Ba,1.0,Pb,0.75,Bi,0.25,,,,,,,,,,,,,O,3.0,,Ba1.0Pb0.75Bi0.25O3.0
42020,Pr1.85Ce0.15Cu1O4,"(Pr,Ce)2CuO4",T',20.0,,,,P074214515,Pr,1.85,Ce,0.15,Cu,1.0,,,,,,,,,,,,,O,4.0,,Pr1.85Ce0.15Cu1.0O4.0
42021,Pr1.85Ce0.15Cu1O4,"(Pr,Ce)2CuO4",T',21.0,,,,P070132502,Pr,1.85,Ce,0.15,Cu,1.0,,,,,,,,,,,,,O,4.0,,Pr1.85Ce0.15Cu1.0O4.0
42022,Pr1.83Ce0.17Cu1O4,"(Pr,Ce)2CuO4",T',15.0,,,,P070132502,Pr,1.83,Ce,0.17,Cu,1.0,,,,,,,,,,,,,O,4.0,,Pr1.83Ce0.17Cu1.0O4.0
42023,Nd1.85Ce0.15Cu1O4,"(Nd,Ce)2CuO4",T',22.0,,,,L088107002,Nd,1.85,Ce,0.15,Cu,1.0,,,,,,,,,,,,,O,4.0,,Nd1.85Ce0.15Cu1.0O4.0
42026,Hg0.8Sb0.2Ba2Ca2Cu3O8+z,"(Hg,Sb)Ba2Ca2Cu3",Hg1223,126.0,3.846,,15.845999999999998,PHC4510001,Hg,0.8,Sb,0.2,Ba,2.0,Ca,2.0,Cu,3.0,,,,,,,,,O,8.0,,Hg0.8Sb0.2Ba2.0Ca2.0Cu3.0O8.0
42027,Hg0.8Sb0.15Pb0.05Ba2Ca2Cu3O8+z,"(Hg,Sb,Pb)Ba2Ca2Cu3",Hg1223,127.0,3.845,,15.854000000000001,PHC4510001,Hg,0.8,Sb,0.15,Pb,0.05,Ba,2.0,Ca,2.0,Cu,3.0,,,,,,,O,8.0,,Hg0.8Sb0.15Pb0.05Ba2.0Ca2.0Cu3.0O8.0
42028,Hg0.8Sb0.1Pb0.1Ba2Ca2Cu3O8+z,"(Hg,Sb,Pb)Ba2Ca2Cu3",Hg1223,129.0,3.847,,15.866,PHC4510001,Hg,0.8,Sb,0.1,Pb,0.1,Ba,2.0,Ca,2.0,Cu,3.0,,,,,,,O,8.0,,Hg0.8Sb0.1Pb0.1Ba2.0Ca2.0Cu3.0O8.0
42029,Hg0.8Sb0.05Pb0.15Ba2Ca2Cu3O8+z,"(Hg,Sb,Pb)Ba2Ca2Cu3",Hg1223,133.0,3.843,,15.870999999999999,PHC4510001,Hg,0.8,Sb,0.05,Pb,0.15,Ba,2.0,Ca,2.0,Cu,3.0,,,,,,,O,8.0,,Hg0.8Sb0.05Pb0.15Ba2.0Ca2.0Cu3.0O8.0
42030,Hg0.8Pb0.2Ba2Ca2Cu3O8+z,"(Hg,Pb)Ba2Ca2Cu3",Hg1223,130.0,3.842,,15.878,PHC4510001,Hg,0.8,Pb,0.2,Ba,2.0,Ca,2.0,Cu,3.0,,,,,,,,,O,8.0,,Hg0.8Pb0.2Ba2.0Ca2.0Cu3.0O8.0
42097,Hg1Ba2Cu1O4+z,HgBa2CuOz,Hg1201,26.0,3.8939999999999997,,,P063024504,Hg,1.0,Ba,2.0,Cu,1.0,,,,,,,,,,,,,O,4.0,,Hg1.0Ba2.0Cu1.0O4.0
42098,Hg1Ba2Cu1O4+z,HgBa2CuOz,Hg1201,46.0,3.892,,,P063024504,Hg,1.0,Ba,2.0,Cu,1.0,,,,,,,,,,,,,O,4.0,,Hg1.0Ba2.0Cu1.0O4.0
42099,Hg1Ba2Cu1O4+z,HgBa2CuOz,Hg1201,62.0,3.8895,,,P063024504,Hg,1.0,Ba,2.0,Cu,1.0,,,,,,,,,,,,,O,4.0,,Hg1.0Ba2.0Cu1.0O4.0
42100,Hg1Ba2Cu1O4+z,HgBa2CuOz,Hg1201,72.0,3.8869,,,P063024504,Hg,1.0,Ba,2.0,Cu,1.0,,,,,,,,,,,,,O,4.0,,Hg1.0Ba2.0Cu1.0O4.0
42101,Hg1Ba2Cu1O4+z,HgBa2CuOz,Hg1201,77.0,3.8853,,,P063024504,Hg,1.0,Ba,2.0,Cu,1.0,,,,,,,,,,,,,O,4.0,,Hg1.0Ba2.0Cu1.0O4.0
42102,Hg1Ba2Cu1O4+z,HgBa2CuOz,Hg1201,83.0,3.8843,,,P063024504,Hg,1.0,Ba,2.0,Cu,1.0,,,,,,,,,,,,,O,4.0,,Hg1.0Ba2.0Cu1.0O4.0
42103,Hg1Ba2Cu1O4+z,HgBa2CuOz,Hg1201,91.0,3.8825,,,P063024504,Hg,1.0,Ba,2.0,Cu,1.0,,,,,,,,,,,,,O,4.0,,Hg1.0Ba2.0Cu1.0O4.0
42104,Hg1Ba2Cu1O4+z,HgBa2CuOz,Hg1201,95.0,3.8810000000000002,,,P063024504,Hg,1.0,Ba,2.0,Cu,1.0,,,,,,,,,,,,,O,4.0,,Hg1.0Ba2.0Cu1.0O4.0
42105,Hg1Ba2Cu1O4+z,HgBa2CuOz,Hg1201,98.0,3.8789,,,P063024504,Hg,1.0,Ba,2.0,Cu,1.0,,,,,,,,,,,,,O,4.0,,Hg1.0Ba2.0Cu1.0O4.0
42106,Hg1Ba2Cu1O4+z,HgBa2CuOz,Hg1201,92.0,3.8759,,,P063024504,Hg,1.0,Ba,2.0,Cu,1.0,,,,,,,,,,,,,O,4.0,,Hg1.0Ba2.0Cu1.0O4.0
42107,Hg1Ba2Cu1O4+z,HgBa2CuOz,Hg1201,86.0,3.875,,,P063024504,Hg,1.0,Ba,2.0,Cu,1.0,,,,,,,,,,,,,O,4.0,,Hg1.0Ba2.0Cu1.0O4.0
42108,Hg1Ba2Cu1O4+z,HgBa2CuOz,Hg1201,80.0,3.7430000000000003,,,P063024504,Hg,1.0,Ba,2.0,Cu,1.0,,,,,,,,,,,,,O,4.0,,Hg1.0Ba2.0Cu1.0O4.0
42120,Ca0.1La1.15Ba1.75Cu3O7.148,"(Ca,La)(Ba,La)2Cu3Oz",Y123,57.1,,,,PHC4500071,Ca,0.1,La,1.15,Ba,1.75,Cu,3.0,,,,,,,,,,,O,7.148,7.148,Ca0.1La1.15Ba1.75Cu3.0O7.148
42132,Tl2Ba2Cu1O6+z,Tl2Ba2CuO6,Tl2201,84.0,,,,P075104518,Tl,2.0,Ba,2.0,Cu,1.0,,,,,,,,,,,,,O,6.0,,Tl2.0Ba2.0Cu1.0O6.0
42133,Tl2Ba2Cu1O6+z,Tl2Ba2CuO6,Tl2201,76.0,,,,P075104518,Tl,2.0,Ba,2.0,Cu,1.0,,,,,,,,,,,,,O,6.0,,Tl2.0Ba2.0Cu1.0O6.0
42134,Tl2Ba2Cu1O6+z,Tl2Ba2CuO6,Tl2201,72.0,,,,P075104518,Tl,2.0,Ba,2.0,Cu,1.0,,,,,,,,,,,,,O,6.0,,Tl2.0Ba2.0Cu1.0O6.0
42135,Tl2Ba2Cu1O6+z,Tl2Ba2CuO6,Tl2201,68.0,,,,P075104518,Tl,2.0,Ba,2.0,Cu,1.0,,,,,,,,,,,,,O,6.0,,Tl2.0Ba2.0Cu1.0O6.0
42136,Tl2Ba2Cu1O6+z,Tl2Ba2CuO6,Tl2201,27.0,,,,P075104518,Tl,2.0,Ba,2.0,Cu,1.0,,,,,,,,,,,,,O,6.0,,Tl2.0Ba2.0Cu1.0O6.0
42137,Tl2Ba2Cu1O6+z,Tl2Ba2CuO6,Tl2201,26.0,,,,P075104518,Tl,2.0,Ba,2.0,Cu,1.0,,,,,,,,,,,,,O,6.0,,Tl2.0Ba2.0Cu1.0O6.0
42145,Ru1Sr2Gd1Cu2O8,RuSr2GdCu2O8,Ru1212,39.0,3.8389,,11.5652,PHC4540030,Ru,1.0,Sr,2.0,Gd,1.0,Cu,2.0,,,,,,,,,,,O,8.0,,Ru1.0Sr2.0Gd1.0Cu2.0O8.0
42146,Ru0.98Ir0.02Sr2Gd1Cu2O8,"(Ru,Ir)Sr2GdCu2O8",Ru1212,38.0,,,,PHC4540030,Ru,0.98,Ir,0.02,Sr,2.0,Gd,1.0,Cu,2.0,,,,,,,,,O,8.0,,Ru0.98Ir0.02Sr2.0Gd1.0Cu2.0O8.0
42147,Ru0.95Ir0.05Sr2Gd1Cu2O8,"(Ru,Ir)Sr2GdCu2O8",Ru1212,32.5,,,,PHC4540030,Ru,0.95,Ir,0.05,Sr,2.0,Gd,1.0,Cu,2.0,,,,,,,,,O,8.0,,Ru0.95Ir0.05Sr2.0Gd1.0Cu2.0O8.0
42148,Ru0.9Ir0.1Sr2Gd1Cu2O8,"(Ru,Ir)Sr2GdCu2O8",Ru1212,22.0,3.8399,,11.5644,PHC4540030,Ru,0.9,Ir,0.1,Sr,2.0,Gd,1.0,Cu,2.0,,,,,,,,,O,8.0,,Ru0.9Ir0.1Sr2.0Gd1.0Cu2.0O8.0
42164,Ru1Sr2Gd1.5Ce0.5Cu2O10-z,"RuSr2(Gd,Ce)2Cu2O10-z",Ru1222,25.0,3.835,,28.573,C019186225,Ru,1.0,Sr,2.0,Gd,1.5,Ce,0.5,Cu,2.0,,,,,,,,,O,10.0,,Ru1.0Sr2.0Gd1.5Ce0.5Cu2.0O10.0
42165,Ru0.9Nb0.1Sr2Gd1.5Ce0.5Cu2O10-z,"(Ru,Nb)Sr2(Gd,Ce)2Cu2O10-z",Ru1222,26.8,,,,C019186225,Ru,0.9,Nb,0.1,Sr,2.0,Gd,1.5,Ce,0.5,Cu,2.0,,,,,,,O,10.0,,Ru0.9Nb0.1Sr2.0Gd1.5Ce0.5Cu2.0O10.0
42166,Ru0.8Nb0.2Sr2Gd1.5Ce0.5Cu2O10-z,"(Ru,Nb)Sr2(Gd,Ce)2Cu2O10-z",Ru1222,28.0,,,,C019186225,Ru,0.8,Nb,0.2,Sr,2.0,Gd,1.5,Ce,0.5,Cu,2.0,,,,,,,O,10.0,,Ru0.8Nb0.2Sr2.0Gd1.5Ce0.5Cu2.0O10.0
42167,Ru0.7Nb0.3Sr2Gd1.5Ce0.5Cu2O10-z,"(Ru,Nb)Sr2(Gd,Ce)2Cu2O10-z",Ru1222,27.4,,,,C019186225,Ru,0.7,Nb,0.3,Sr,2.0,Gd,1.5,Ce,0.5,Cu,2.0,,,,,,,O,10.0,,Ru0.7Nb0.3Sr2.0Gd1.5Ce0.5Cu2.0O10.0
42168,Ru0.6Nb0.4Sr2Gd1.5Ce0.5Cu2O10-z,"(Ru,Nb)Sr2(Gd,Ce)2Cu2O10-z",Ru1222,27.0,,,,C019186225,Ru,0.6,Nb,0.4,Sr,2.0,Gd,1.5,Ce,0.5,Cu,2.0,,,,,,,O,10.0,,Ru0.6Nb0.4Sr2.0Gd1.5Ce0.5Cu2.0O10.0
42169,Ru0.5Nb0.5Sr2Gd1.5Ce0.5Cu2O10-z,"(Ru,Nb)Sr2(Gd,Ce)2Cu2O10-z",Ru1222,25.7,3.8510000000000004,,28.715,C019186225,Ru,0.5,Nb,0.5,Sr,2.0,Gd,1.5,Ce,0.5,Cu,2.0,,,,,,,O,10.0,,Ru0.5Nb0.5Sr2.0Gd1.5Ce0.5Cu2.0O10.0
42170,C0.3Ba2Ca4Cu5.7O12.8,"(Cu,C)Ba2Ca4Cu5Oz","(Cu,C)1245",99.0,,,,J076054701,C,0.3,Ba,2.0,Ca,4.0,Cu,5.7,,,,,,,,,,,O,12.8,12.8,C0.3Ba2.0Ca4.0Cu5.7O12.8
42171,C0.3Ba2Ca4Cu5.7O12.965,"(Cu,C)Ba2Ca4Cu5Oz","(Cu,C)1245",93.3,,,,J076054701,C,0.3,Ba,2.0,Ca,4.0,Cu,5.7,,,,,,,,,,,O,12.965,12.965,C0.3Ba2.0Ca4.0Cu5.7O12.965
90314,Pr2Ba4Cu7O15-z,Pr2Ba4Cu7O15,Y247,15.0,,,,PHC4110101,Pr,2.0,Ba,4.0,Cu,7.0,,,,,,,,,,,,,O,15.0,,Pr2.0Ba4.0Cu7.0O15.0
90320,Sr0.9La0.1Cu1O2,"(Sr,La)CuO2",IL,43.0,,,,EPL0690263,Sr,0.9,La,0.1,Cu,1.0,,,,,,,,,,,,,O,2.0,,Sr0.9La0.1Cu1.0O2.0
90336,La1.85Sr0.15Cu1O4,"(La,Sr)2CuO4",T,35.3,,,,L095097006,La,1.85,Sr,0.15,Cu,1.0,,,,,,,,,,,,,O,4.0,,La1.85Sr0.15Cu1.0O4.0
90337,La1.75Nd0.1Sr0.15Cu1O4,"(La,Nd,Sr)2CuO4",T,31.8,,,,L095097006,La,1.75,Nd,0.1,Sr,0.15,Cu,1.0,,,,,,,,,,,O,4.0,,La1.75Nd0.1Sr0.15Cu1.0O4.0
90338,La1.65Nd0.2Sr0.15Cu1O4,"(La,Nd,Sr)2CuO4",T,29.0,,,,L095097006,La,1.65,Nd,0.2,Sr,0.15,Cu,1.0,,,,,,,,,,,O,4.0,,La1.65Nd0.2Sr0.15Cu1.0O4.0
90339,La1.55Nd0.3Sr0.15Cu1O4,"(La,Nd,Sr)2CuO4",T,19.2,,,,L095097006,La,1.55,Nd,0.3,Sr,0.15,Cu,1.0,,,,,,,,,,,O,4.0,,La1.55Nd0.3Sr0.15Cu1.0O4.0
90341,Bi2Sr1.6La0.4Cu1O6+z,"Bi2(Sr,La)2CuO6",Bi2201,34.0,,,24.44,L095097006,Bi,2.0,Sr,1.6,La,0.4,Cu,1.0,,,,,,,,,,,O,6.0,,Bi2.0Sr1.6La0.4Cu1.0O6.0
90342,Bi2Sr1.6Nd0.4Cu1O6+z,"Bi2(Sr,Nd)2CuO6",Bi2201,29.5,,,,L095097006,Bi,2.0,Sr,1.6,Nd,0.4,Cu,1.0,,,,,,,,,,,O,6.0,,Bi2.0Sr1.6Nd0.4Cu1.0O6.0
90343,Bi2Sr1.6Eu0.4Cu1O6+z,"Bi2(Sr,Eu)2CuO6",Bi2201,16.0,,,,L095097006,Bi,2.0,Sr,1.6,Eu,0.4,Cu,1.0,,,,,,,,,,,O,6.0,,Bi2.0Sr1.6Eu0.4Cu1.0O6.0
90344,Bi2Sr1.6Gd0.4Cu1O6+z,"Bi2(Sr,Gd)2CuO6",Bi2201,12.9,,,24.35,L095097006,Bi,2.0,Sr,1.6,Gd,0.4,Cu,1.0,,,,,,,,,,,O,6.0,,Bi2.0Sr1.6Gd0.4Cu1.0O6.0
90345,Bi2Sr1.6La0.2Gd0.2Cu1O6+z,"Bi2(Sr,La,Gd)2CuO6",Bi2201,27.0,,,,L095097006,Bi,2.0,Sr,1.6,La,0.2,Gd,0.2,Cu,1.0,,,,,,,,,O,6.0,,Bi2.0Sr1.6La0.2Gd0.2Cu1.0O6.0
131334,Li1Ti2O4,LiTi2O4,spinel,11.9,,,,CEM0770401,Li,1.0,Ti,2.0,,,,,,,,,,,,,,,O,4.0,,Li1.0Ti2.0O4.0
131335,Li1.035Ti1.965O4,LiTi2O4,spinel,11.75,,,,CEM0770401,Li,1.035,Ti,1.965,,,,,,,,,,,,,,,O,4.0,,Li1.035Ti1.965O4.0
131336,Li1.07Ti1.93O4,LiTi2O4,spinel,11.7,,,,CEM0770401,Li,1.07,Ti,1.93,,,,,,,,,,,,,,,O,4.0,,Li1.07Ti1.93O4.0
131337,Li1.1Ti1.9O4,LiTi2O4,spinel,10.25,,,,CEM0770401,Li,1.1,Ti,1.9,,,,,,,,,,,,,,,O,4.0,,Li1.1Ti1.9O4.0
131368,Li1Ti2O4,LiTi2O4,spinel,12.7,,,,SSC0740621,Li,1.0,Ti,2.0,,,,,,,,,,,,,,,O,4.0,,Li1.0Ti2.0O4.0
131369,Li1Ti2O4,LiTi2O4,spinel,10.7,8.408999999999999,,,SSC0740621,Li,1.0,Ti,2.0,,,,,,,,,,,,,,,O,4.0,,Li1.0Ti2.0O4.0
131371,Li1Ti2O4,LiTi2O4,spinel,11.5,8.372,,,JCG1420087,Li,1.0,Ti,2.0,,,,,,,,,,,,,,,O,4.0,,Li1.0Ti2.0O4.0
150001,C0.3Ba2Ca4Cu5.7O11.18,"(Cu,C)Ba2Ca3Cu4Oz","(Cu,C)1234",117.5,3.8569,,17.955,SST0170423,C,0.3,Ba,2.0,Ca,4.0,Cu,5.7,,,,,,,,,,,O,11.18,11.18,C0.3Ba2.0Ca4.0Cu5.7O11.18
150002,C0.3Ba2Ca4Cu5.7O10.77,"(Cu,C)Ba2Ca3Cu4Oz","(Cu,C)1234",116.7,3.8564,,17.952,SST0170423,C,0.3,Ba,2.0,Ca,4.0,Cu,5.7,,,,,,,,,,,O,10.77,10.77,C0.3Ba2.0Ca4.0Cu5.7O10.77
150003,C0.3Ba2Ca4Cu5.7O10.69,"(Cu,C)Ba2Ca3Cu4Oz","(Cu,C)1234",116.3,3.8569,,17.956,SST0170423,C,0.3,Ba,2.0,Ca,4.0,Cu,5.7,,,,,,,,,,,O,10.69,10.69,C0.3Ba2.0Ca4.0Cu5.7O10.69
150004,C0.3Ba2Ca4Cu5.7O10.66,"(Cu,C)Ba2Ca3Cu4Oz","(Cu,C)1234",115.7,3.8572,,17.962,SST0170423,C,0.3,Ba,2.0,Ca,4.0,Cu,5.7,,,,,,,,,,,O,10.66,10.66,C0.3Ba2.0Ca4.0Cu5.7O10.66
150005,C0.3Ba2Ca4Cu5.7O10.57,"(Cu,C)Ba2Ca3Cu4Oz","(Cu,C)1234",115.1,3.8592,,17.986,SST0170423,C,0.3,Ba,2.0,Ca,4.0,Cu,5.7,,,,,,,,,,,O,10.57,10.57,C0.3Ba2.0Ca4.0Cu5.7O10.57
150006,C0.3Ba2Ca4Cu5.7O10.45,"(Cu,C)Ba2Ca3Cu4Oz","(Cu,C)1234",114.3,3.8596,,18.000999999999994,SST0170423,C,0.3,Ba,2.0,Ca,4.0,Cu,5.7,,,,,,,,,,,O,10.45,10.45,C0.3Ba2.0Ca4.0Cu5.7O10.45
150007,C0.3Ba2Ca4Cu5.7O10.34,"(Cu,C)Ba2Ca3Cu4Oz","(Cu,C)1234",113.5,3.8609,,18.003,SST0170423,C,0.3,Ba,2.0,Ca,4.0,Cu,5.7,,,,,,,,,,,O,10.34,10.34,C0.3Ba2.0Ca4.0Cu5.7O10.34
150008,Ba2Ca3Cu4O10.35,CuBa2Ca3Cu4O10,Cu1234,116.0,3.856,,17.93,PHC3080198,Ba,2.0,Ca,3.0,Cu,4.0,,,,,,,,,,,,,O,10.35,10.35,Ba2.0Ca3.0Cu4.0O10.35
150016,Y1Sr2Nb0.9Cu2.1O7.9,"YSr2(Nb,Cu)Cu2O8",M1212,27.0,,,,P075140514,Y,1.0,Sr,2.0,Nb,0.9,Cu,2.1,,,,,,,,,,,O,7.9,7.9,Y1.0Sr2.0Nb0.9Cu2.1O7.9
150032,Pr1.87Ce0.13Cu1O4-z,"(Pr,Ce)2CuO4",T',10.8,,,,P075172508,Pr,1.87,Ce,0.13,Cu,1.0,,,,,,,,,,,,,O,4.0,,Pr1.87Ce0.13Cu1.0O4.0
150033,Pr1.85Ce0.15Cu1O4-z,"(Pr,Ce)2CuO4",T',21.3,,,,P075172508,Pr,1.85,Ce,0.15,Cu,1.0,,,,,,,,,,,,,O,4.0,,Pr1.85Ce0.15Cu1.0O4.0
150034,Pr1.84Ce0.16Cu1O4-z,"(Pr,Ce)2CuO4",T',16.9,,,,P075172508,Pr,1.84,Ce,0.16,Cu,1.0,,,,,,,,,,,,,O,4.0,,Pr1.84Ce0.16Cu1.0O4.0
150035,Pr1.83Ce0.17Cu1O4-z,"(Pr,Ce)2CuO4",T',14.0,,,,P075172508,Pr,1.83,Ce,0.17,Cu,1.0,,,,,,,,,,,,,O,4.0,,Pr1.83Ce0.17Cu1.0O4.0
150036,Pr1.81Ce0.19Cu1O4-z,"(Pr,Ce)2CuO4",T',10.4,,,,P075172508,Pr,1.81,Ce,0.19,Cu,1.0,,,,,,,,,,,,,O,4.0,,Pr1.81Ce0.19Cu1.0O4.0
150043,Y1Ba2Cu3O7-z,YBa2Cu3O7,Y123,87.2,,,,PR06101584,Y,1.0,Ba,2.0,Cu,3.0,,,,,,,,,,,,,O,7.0,,Y1.0Ba2.0Cu3.0O7.0
150063,La1.5Nd0.4Sr0.1Cu1O4,"(La,Nd,Sr)2CuO4",T,11.0,,,,P075212503,La,1.5,Nd,0.4,Sr,0.1,Cu,1.0,,,,,,,,,,,O,4.0,,La1.5Nd0.4Sr0.1Cu1.0O4.0
150065,La1.45Nd0.4Sr0.15Cu1O4,"(La,Nd,Sr)2CuO4",T,17.8,,,,P075212503,La,1.45,Nd,0.4,Sr,0.15,Cu,1.0,,,,,,,,,,,O,4.0,,La1.45Nd0.4Sr0.15Cu1.0O4.0
150066,La1.425Nd0.4Sr0.175Cu1O4,"(La,Nd,Sr)2CuO4",T,25.0,,,,P075212503,La,1.425,Nd,0.4,Sr,0.175,Cu,1.0,,,,,,,,,,,O,4.0,,La1.425Nd0.4Sr0.175Cu1.0O4.0
150067,La1.85Sr0.15Cu1O4,"(La,Sr)2CuO4",T,35.0,,,,PRL0590912,La,1.85,Sr,0.15,Cu,1.0,,,,,,,,,,,,,O,4.0,,La1.85Sr0.15Cu1.0O4.0
150068,La1.85Sr0.15Cu1O4,"(La,Sr)2CuO4",T,35.0,,,,PRL0590912,La,1.85,Sr,0.15,Cu,1.0,,,,,,,,,,,,,O,4.0,,La1.85Sr0.15Cu1.0O4.0
150070,La1.91Sr0.09Cu1O4,"(La,Sr)2CuO4",T,27.5,,,,JP0109055,La,1.91,Sr,0.09,Cu,1.0,,,,,,,,,,,,,O,4.0,4.0,La1.91Sr0.09Cu1.0O4.0
150071,La1.88Sr0.12Cu1O4,"(La,Sr)2CuO4",T,30.2,,,,JP0109055,La,1.88,Sr,0.12,Cu,1.0,,,,,,,,,,,,,O,4.0,4.0,La1.88Sr0.12Cu1.0O4.0
150072,La1.85Sr0.15Cu1O4,"(La,Sr)2CuO4",T,37.0,,,,JP0109055,La,1.85,Sr,0.15,Cu,1.0,,,,,,,,,,,,,O,4.0,4.0,La1.85Sr0.15Cu1.0O4.0
150073,Pr1.85Ce0.15Cu1O4.175,"(Pr,Ce)2CuO4",T',16.25,,,,PCS0681390,Pr,1.85,Ce,0.15,Cu,1.0,,,,,,,,,,,,,O,4.175,4.175,Pr1.85Ce0.15Cu1.0O4.175
150074,Pr1.85Ce0.15Cu1O4.161,"(Pr,Ce)2CuO4",T',18.85,,,,PCS0681390,Pr,1.85,Ce,0.15,Cu,1.0,,,,,,,,,,,,,O,4.1610000000000005,4.1610000000000005,Pr1.85Ce0.15Cu1.0O4.1610000000000005
150075,Pr1.85Ce0.15Cu1O4.065,"(Pr,Ce)2CuO4",T',16.75,,,,PCS0681390,Pr,1.85,Ce,0.15,Cu,1.0,,,,,,,,,,,,,O,4.065,4.065,Pr1.85Ce0.15Cu1.0O4.065
150076,Pr1.85Ce0.15Cu0.995Zn0.005O4.065,"(Pr,Ce)2(Cu,Zn)O4",T',18.9,,,,PCS0681390,Pr,1.85,Ce,0.15,Cu,0.995,Zn,0.005,,,,,,,,,,,O,4.065,4.065,Pr1.85Ce0.15Cu0.995Zn0.005O4.065
150077,Pr1.85Ce0.15Cu0.99Zn0.01O4.065,"(Pr,Ce)2(Cu,Zn)O4",T',18.41,,,,PCS0681390,Pr,1.85,Ce,0.15,Cu,0.99,Zn,0.01,,,,,,,,,,,O,4.065,4.065,Pr1.85Ce0.15Cu0.99Zn0.01O4.065
150078,Pr1.85Ce0.15Cu0.985Zn0.015O4.065,"(Pr,Ce)2(Cu,Zn)O4",T',18.28,,,,PCS0681390,Pr,1.85,Ce,0.15,Cu,0.985,Zn,0.015,,,,,,,,,,,O,4.065,4.065,Pr1.85Ce0.15Cu0.985Zn0.015O4.065
150079,Pr1.85Ce0.15Cu0.98Zn0.02O4.065,"(Pr,Ce)2(Cu,Zn)O4",T',18.01,,,,PCS0681390,Pr,1.85,Ce,0.15,Cu,0.98,Zn,0.02,,,,,,,,,,,O,4.065,4.065,Pr1.85Ce0.15Cu0.98Zn0.02O4.065
150080,Pr1.85Ce0.15Cu0.998Ni0.002O4.065,"(Pr,Ce)2(Cu,Ni)O4",T',15.89,,,,PCS0681390,Pr,1.85,Ce,0.15,Cu,0.998,Ni,0.002,,,,,,,,,,,O,4.065,4.065,Pr1.85Ce0.15Cu0.998Ni0.002O4.065
150081,Pr1.85Ce0.15Cu0.995Ni0.005O4.065,"(Pr,Ce)2(Cu,Ni)O4",T',11.92,,,,PCS0681390,Pr,1.85,Ce,0.15,Cu,0.995,Ni,0.005,,,,,,,,,,,O,4.065,4.065,Pr1.85Ce0.15Cu0.995Ni0.005O4.065
150084,Tl0.5Ba2Ca2Mg2Cu5.5O14-z,"(Cu,Tl)Ba2(Ca,Mg)4Cu5O14",M1245,100.0,3.916,,21.254,PHC4550063,Tl,0.5,Ba,2.0,Ca,2.0,Mg,2.0,Cu,5.5,,,,,,,,,O,14.0,,Tl0.5Ba2.0Ca2.0Mg2.0Cu5.5O14.0
150085,Tl0.5Ba2Ca2Mg2Cu5.5O14-z,"(Cu,Tl)Ba2(Ca,Mg)4Cu5O14",M1245,132.6,,,,PHC4550063,Tl,0.5,Ba,2.0,Ca,2.0,Mg,2.0,Cu,5.5,,,,,,,,,O,14.0,,Tl0.5Ba2.0Ca2.0Mg2.0Cu5.5O14.0
150086,Ag1Ba2Ca2Cu3O9-z,"(Ag,Cu)Ba2Ca2Cu3O9",Ag1223,110.0,3.865,,14.872,PHC2350981,Ag,1.0,Ba,2.0,Ca,2.0,Cu,3.0,,,,,,,,,,,O,9.0,,Ag1.0Ba2.0Ca2.0Cu3.0O9.0
150087,Ag1Ba2Ca3Cu4O11-z,"(Ag,Cu)Ba2Ca3Cu4O11",Ag1234,117.0,3.8635,,18.111,PHC2350981,Ag,1.0,Ba,2.0,Ca,3.0,Cu,4.0,,,,,,,,,,,O,11.0,,Ag1.0Ba2.0Ca3.0Cu4.0O11.0
150088,Ag1Ba2Ca4Cu5O13-z,"(Ag,Cu)Ba2Ca4Cu5O13",Ag1245,105.0,3.8558,,21.192,PHC2350981,Ag,1.0,Ba,2.0,Ca,4.0,Cu,5.0,,,,,,,,,,,O,13.0,,Ag1.0Ba2.0Ca4.0Cu5.0O13.0
150089,Ag1Ba2Ca5Cu6O15-z,"(Ag,Cu)Ba2Ca5Cu6O15",Ag1256,80.0,3.8574,,24.85,PHC2350981,Ag,1.0,Ba,2.0,Ca,5.0,Cu,6.0,,,,,,,,,,,O,15.0,,Ag1.0Ba2.0Ca5.0Cu6.0O15.0
150090,Ba2Ca2Cu4O10-z,CuBa2Ca2Cu3O10,Cu1223,106.0,3.8571,,14.788,PHC2350981,Ba,2.0,Ca,2.0,Cu,4.0,,,,,,,,,,,,,O,10.0,,Ba2.0Ca2.0Cu4.0O10.0
150091,Ba2Ca3Cu5O12-z,CuBa2Ca3Cu4O12,Cu1234,116.0,3.8557,,17.993,PHC2350981,Ba,2.0,Ca,3.0,Cu,5.0,,,,,,,,,,,,,O,12.0,,Ba2.0Ca3.0Cu5.0O12.0
150092,Ba2Ca4Cu6O14-z,CuBa2Ca4Cu5O14,Cu1245,102.0,3.8511,,21.167,PHC2350981,Ba,2.0,Ca,4.0,Cu,6.0,,,,,,,,,,,,,O,14.0,,Ba2.0Ca4.0Cu6.0O14.0
150093,Ba2Ca5Cu7O16-z,CuBa2Ca5Cu6O16,Cu1256,78.0,3.8588,,24.443,PHC2350981,Ba,2.0,Ca,5.0,Cu,7.0,,,,,,,,,,,,,O,16.0,,Ba2.0Ca5.0Cu7.0O16.0
150094,Ba2Ca2.85Mg0.15Cu5O12-z,"CuBa2(Ca,Mg)3Cu4O12",Cu1234,116.6,3.855,,17.954,PR05809504,Ba,2.0,Ca,2.85,Mg,0.15,Cu,5.0,,,,,,,,,,,O,12.0,,Ba2.0Ca2.85Mg0.15Cu5.0O12.0
150095,Ba2Ca2.7Mg0.3Cu5O12-z,"CuBa2(Ca,Mg)3Cu4O12",Cu1234,116.4,3.848,,17.907,PR05809504,Ba,2.0,Ca,2.7,Mg,0.3,Cu,5.0,,,,,,,,,,,O,12.0,,Ba2.0Ca2.7Mg0.3Cu5.0O12.0
150096,Ba2Ca2.4Mg0.6Cu5O12-z,"CuBa2(Ca,Mg)3Cu4O12",Cu1234,116.8,3.848,,17.907,PR05809504,Ba,2.0,Ca,2.4,Mg,0.6,Cu,5.0,,,,,,,,,,,O,12.0,,Ba2.0Ca2.4Mg0.6Cu5.0O12.0
150097,Ba2Ca2.01Mg0.99Cu5O12-z,"CuBa2(Ca,Mg)3Cu4O12",Cu1234,116.6,3.847,,17.917,PR05809504,Ba,2.0,Ca,2.01,Mg,0.99,Cu,5.0,,,,,,,,,,,O,12.0,,Ba2.0Ca2.01Mg0.99Cu5.0O12.0
150098,Ba2Ca3Cu5O12-z,"CuBa2(Ca,Mg)3Cu4O12",Cu1234,117.5,3.856,,17.993,PR05809504,Ba,2.0,Ca,3.0,Cu,5.0,,,,,,,,,,,,,O,12.0,,Ba2.0Ca3.0Cu5.0O12.0
150099,Tl1Ba2Ca2Cu3O9-z,TlBa2Ca2Cu3O9,Tl1223,131.0,,,,PHC3880365,Tl,1.0,Ba,2.0,Ca,2.0,Cu,3.0,,,,,,,,,,,O,9.0,,Tl1.0Ba2.0Ca2.0Cu3.0O9.0
150104,Ba2Ca3Cu4F2O8,Ba2Ca3Cu4O8F2,0234,55.0,,,,L098257002,Ba,2.0,Ca,3.0,Cu,4.0,F,2.0,,,,,,,,,,,O,8.0,,Ba2.0Ca3.0Cu4.0F2.0O8.0
150105,Ba2Ca2Cu3F2O6,Ba2Ca2Cu3O6F2,0223,76.0,,,,L098257002,Ba,2.0,Ca,2.0,Cu,3.0,F,2.0,,,,,,,,,,,O,6.0,,Ba2.0Ca2.0Cu3.0F2.0O6.0
150107,Y1Ba2Cu3O7-z,"YBa2(Cu,PO4)3O7",Y123,92.842,,,,PHB3980360,Y,1.0,Ba,2.0,Cu,3.0,,,,,,,,,,,,,O,7.0,,Y1.0Ba2.0Cu3.0O7.0
150108,Y1Ba2Cu2.97P0.03O7-z,"YBa2(Cu,PO4)3O7",Y123,96.663,,,,PHB3980360,Y,1.0,Ba,2.0,Cu,2.97,P,0.03,,,,,,,,,,,O,7.0,,Y1.0Ba2.0Cu2.97P0.03O7.0
150109,Y1Ba2Cu2.94P0.06O7-z,"YBa2(Cu,PO4)3O7",Y123,88.259,,,,PHB3980360,Y,1.0,Ba,2.0,Cu,2.94,P,0.06,,,,,,,,,,,O,7.0,,Y1.0Ba2.0Cu2.94P0.06O7.0
150110,Y1Ba2Cu2.91P0.09O7-z,"YBa2(Cu,PO4)3O7",Y123,80.97,,,,PHB3980360,Y,1.0,Ba,2.0,Cu,2.91,P,0.09,,,,,,,,,,,O,7.0,,Y1.0Ba2.0Cu2.91P0.09O7.0
150111,Y1Ba2Cu2.88P0.12O7-z,"YBa2(Cu,PO4)3O7",Y123,75.985,,,,PHB3980360,Y,1.0,Ba,2.0,Cu,2.88,P,0.12,,,,,,,,,,,O,7.0,,Y1.0Ba2.0Cu2.88P0.12O7.0
150112,Tm1Ba2Cu3O6.95,TmBa2Cu3O7,Y123,89.93,,,,PHC3870187,Tm,1.0,Ba,2.0,Cu,3.0,,,,,,,,,,,,,O,6.95,6.95,Tm1.0Ba2.0Cu3.0O6.95
150113,Tm1Ba2Cu3O6.99,TmBa2Cu3O7,Y123,89.8,,,,PHC3870187,Tm,1.0,Ba,2.0,Cu,3.0,,,,,,,,,,,,,O,6.99,6.99,Tm1.0Ba2.0Cu3.0O6.99
150114,Tm1Ba2Cu3O6.96,TmBa2Cu3O7,Y123,89.88,,,,PHC3870187,Tm,1.0,Ba,2.0,Cu,3.0,,,,,,,,,,,,,O,6.96,6.96,Tm1.0Ba2.0Cu3.0O6.96
150115,Tm1Ba2Cu3O6.91,TmBa2Cu3O7,Y123,90.36,,,,PHC3870187,Tm,1.0,Ba,2.0,Cu,3.0,,,,,,,,,,,,,O,6.91,6.91,Tm1.0Ba2.0Cu3.0O6.91
150116,Tm1Ba2Cu3O6.94,TmBa2Cu3O7,Y123,89.88,,,,PHC3870187,Tm,1.0,Ba,2.0,Cu,3.0,,,,,,,,,,,,,O,6.94,6.94,Tm1.0Ba2.0Cu3.0O6.94
150117,Tm1Ba2Cu3O6.86,TmBa2Cu3O7,Y123,87.2,,,,PHC3870187,Tm,1.0,Ba,2.0,Cu,3.0,,,,,,,,,,,,,O,6.86,6.86,Tm1.0Ba2.0Cu3.0O6.86
150118,Tm1Ba2Cu3O6.87,TmBa2Cu3O7,Y123,83.6,,,,PHC3870187,Tm,1.0,Ba,2.0,Cu,3.0,,,,,,,,,,,,,O,6.87,6.87,Tm1.0Ba2.0Cu3.0O6.87
150119,Tm1Ba2Cu3O6.8,TmBa2Cu3O7,Y123,79.8,,,,PHC3870187,Tm,1.0,Ba,2.0,Cu,3.0,,,,,,,,,,,,,O,6.8,6.8,Tm1.0Ba2.0Cu3.0O6.8
150120,Tm1Ba2Cu3O6.72,TmBa2Cu3O7,Y123,64.5,,,,PHC3870187,Tm,1.0,Ba,2.0,Cu,3.0,,,,,,,,,,,,,O,6.72,6.72,Tm1.0Ba2.0Cu3.0O6.72
150122,Tl1C1Sr2Ba2Cu2O10,Tl(CO3)Sr2Ba2Cu2O7,Tl1201,68.2,,,,PHC2190200,Tl,1.0,C,1.0,Sr,2.0,Ba,2.0,Cu,2.0,,,,,,,,,O,10.0,,Tl1.0C1.0Sr2.0Ba2.0Cu2.0O10.0
150131,Nd1.85Ce0.15Cu1O4,"(Nd,Ce)2CuO4",T',24.0,3.9445,,12.0524,PHC4630170,Nd,1.85,Ce,0.15,Cu,1.0,,,,,,,,,,,,,O,4.0,,Nd1.85Ce0.15Cu1.0O4.0
150132,Nd1.85Ce0.15Cu0.995Mn0.005O4,"(Nd,Ce)2(Cu,Mn)O4",T',22.1,3.9424,3.9438,12.06,PHC4630170,Nd,1.85,Ce,0.15,Cu,0.995,Mn,0.005,,,,,,,,,,,O,4.0,,Nd1.85Ce0.15Cu0.995Mn0.005O4.0
150133,Nd1.85Ce0.15Cu0.98Mn0.02O4,"(Nd,Ce)2(Cu,Mn)O4",T',21.1,3.9348,3.9507,12.0859,PHC4630170,Nd,1.85,Ce,0.15,Cu,0.98,Mn,0.02,,,,,,,,,,,O,4.0,,Nd1.85Ce0.15Cu0.98Mn0.02O4.0
150134,Nd1.85Ce0.15Cu0.96Mn0.04O4,"(Nd,Ce)2(Cu,Mn)O4",T',21.0,3.9176,3.9548,12.0742,PHC4630170,Nd,1.85,Ce,0.15,Cu,0.96,Mn,0.04,,,,,,,,,,,O,4.0,,Nd1.85Ce0.15Cu0.96Mn0.04O4.0
150135,Nd1.85Ce0.15Cu0.91Mn0.09O4,"(Nd,Ce)2(Cu,Mn)O4",T',17.9,3.9383,3.9472,12.0656,PHC4630170,Nd,1.85,Ce,0.15,Cu,0.91,Mn,0.09,,,,,,,,,,,O,4.0,,Nd1.85Ce0.15Cu0.91Mn0.09O4.0
150145,Bi1.6Pb0.4Sr1.9La0.1Cu1O6+z,"(Bi,Pb)2(Sr,La)2CuO6",Bi2201,43.3,,,,PHC4450440,Bi,1.6,Pb,0.4,Sr,1.9,La,0.1,Cu,1.0,,,,,,,,,O,6.0,,Bi1.6Pb0.4Sr1.9La0.1Cu1.0O6.0
150147,Bi2.1Sr1.7Ca0.2Cu1O6+z,"Bi2(Sr,Bi,Ca)2CuO6",Bi2201,79.2,5.35,5.37,24.5,JJP046L167,Bi,2.1,Sr,1.7,Ca,0.2,Cu,1.0,,,,,,,,,,,O,6.0,,Bi2.1Sr1.7Ca0.2Cu1.0O6.0
150148,Bi2.1Sr1.5Ca0.4Cu1O6+z,"Bi2(Sr,Bi,Ca)2CuO6",Bi2201,83.0,5.33,5.35,24.33,JJP046L167,Bi,2.1,Sr,1.5,Ca,0.4,Cu,1.0,,,,,,,,,,,O,6.0,,Bi2.1Sr1.5Ca0.4Cu1.0O6.0
150149,Bi2.1Sr1.3Ca0.6Cu1O6+z,"Bi2(Sr,Bi,Ca)2CuO6",Bi2201,77.8,5.34,5.37,24.39,JJP046L167,Bi,2.1,Sr,1.3,Ca,0.6,Cu,1.0,,,,,,,,,,,O,6.0,,Bi2.1Sr1.3Ca0.6Cu1.0O6.0
150150,Bi2.1Sr1.1Ca0.8Cu1O6+z,"Bi2(Sr,Bi,Ca)2CuO6",Bi2201,77.4,5.35,5.37,24.31,JJP046L167,Bi,2.1,Sr,1.1,Ca,0.8,Cu,1.0,,,,,,,,,,,O,6.0,,Bi2.1Sr1.1Ca0.8Cu1.0O6.0
150151,Bi2.1Sr0.95Ca0.95Cu1O6+z,"Bi2(Sr,Bi,Ca)2CuO6",Bi2201,74.8,5.35,5.36,24.32,JJP046L167,Bi,2.1,Sr,0.95,Ca,0.95,Cu,1.0,,,,,,,,,,,O,6.0,,Bi2.1Sr0.95Ca0.95Cu1.0O6.0
150152,Bi2.1Sr0.9Ca1Cu1O6+z,"Bi2(Sr,Bi,Ca)2CuO6",Bi2201,74.6,5.32,5.35,24.19,JJP046L167,Bi,2.1,Sr,0.9,Ca,1.0,Cu,1.0,,,,,,,,,,,O,6.0,,Bi2.1Sr0.9Ca1.0Cu1.0O6.0
150153,Bi2.1Sr0.7Ca1.2Cu1O6+z,"Bi2(Sr,Bi,Ca)2CuO6",Bi2201,75.0,5.34,5.42,24.15,JJP046L167,Bi,2.1,Sr,0.7,Ca,1.2,Cu,1.0,,,,,,,,,,,O,6.0,,Bi2.1Sr0.7Ca1.2Cu1.0O6.0
150154,Bi2.1Sr0.5Ca1.4Cu1O6+z,"Bi2(Sr,Bi,Ca)2CuO6",Bi2201,73.9,5.34,5.38,23.91,JJP046L167,Bi,2.1,Sr,0.5,Ca,1.4,Cu,1.0,,,,,,,,,,,O,6.0,,Bi2.1Sr0.5Ca1.4Cu1.0O6.0
150170,Sr2Y1Ru0.5Cu0.5O6,"Sr2Y(Ru,Cu)O6",2126,64.0,5.715,5.771,8.165,P076014501,Sr,2.0,Y,1.0,Ru,0.5,Cu,0.5,,,,,,,,,,,O,6.0,,Sr2.0Y1.0Ru0.5Cu0.5O6.0
150172,Sr2Ca3Cu4F2O8.6,Sr2Ca3Cu4O8F2,0234,38.0,3.851,,32.35,PHC3410581,Sr,2.0,Ca,3.0,Cu,4.0,F,2.0,,,,,,,,,,,O,8.6,8.6,Sr2.0Ca3.0Cu4.0F2.0O8.6
150173,Sr2Ca3Cu4F2O8.8,Sr2Ca3Cu4O8F2,0234,72.0,,,,PHC3410581,Sr,2.0,Ca,3.0,Cu,4.0,F,2.0,,,,,,,,,,,O,8.8,8.8,Sr2.0Ca3.0Cu4.0F2.0O8.8
150174,Sr2Ca3Cu4F3.8O8,Sr2Ca3Cu4O8F2+z,0234,95.0,,,,PHC3410581,Sr,2.0,Ca,3.0,Cu,4.0,F,3.8,,,,,,,,,,,O,8.0,8.0,Sr2.0Ca3.0Cu4.0F3.8O8.0
150175,Sr2Ca4Cu5F2O10.57,Sr2Ca4Cu5O10F2,0245,40.0,3.852,,38.77,PHC3410581,Sr,2.0,Ca,4.0,Cu,5.0,F,2.0,,,,,,,,,,,O,10.57,10.57,Sr2.0Ca4.0Cu5.0F2.0O10.57
150176,Ru1Sr2Gd1Cu2O8,RuSr2GdCu2O8,Ru1212,49.0,,,,PHC4530024,Ru,1.0,Sr,2.0,Gd,1.0,Cu,2.0,,,,,,,,,,,O,8.0,,Ru1.0Sr2.0Gd1.0Cu2.0O8.0
150177,Ru0.95Rh0.05Sr2Gd1Cu2O8,"(Ru,Rh)Sr2GdCu2O8",Ru1212,32.85,,,,PHC4530024,Ru,0.95,Rh,0.05,Sr,2.0,Gd,1.0,Cu,2.0,,,,,,,,,O,8.0,,Ru0.95Rh0.05Sr2.0Gd1.0Cu2.0O8.0
150178,Ru0.9Rh0.1Sr2Gd1Cu2O8,"(Ru,Rh)Sr2GdCu2O8",Ru1212,31.0,,,,PHC4530024,Ru,0.9,Rh,0.1,Sr,2.0,Gd,1.0,Cu,2.0,,,,,,,,,O,8.0,,Ru0.9Rh0.1Sr2.0Gd1.0Cu2.0O8.0
150179,Ru0.85Rh0.15Sr2Gd1Cu2O8,"(Ru,Rh)Sr2GdCu2O8",Ru1212,19.0,,,,PHC4530024,Ru,0.85,Rh,0.15,Sr,2.0,Gd,1.0,Cu,2.0,,,,,,,,,O,8.0,,Ru0.85Rh0.15Sr2.0Gd1.0Cu2.0O8.0
150311,Ca1.89Na0.11Cu1Cl2O2,"(Ca,Na)2CuO2Cl2",T,15.14,,,,P076094505,Ca,1.89,Na,0.11,Cu,1.0,Cl,2.0,,,,,,,,,,,O,2.0,,Ca1.89Na0.11Cu1.0Cl2.0O2.0
150312,Ca1.88Na0.12Cu1Cl2O2,"(Ca,Na)2CuO2Cl2",T,18.4,,,,P076094505,Ca,1.88,Na,0.12,Cu,1.0,Cl,2.0,,,,,,,,,,,O,2.0,,Ca1.88Na0.12Cu1.0Cl2.0O2.0
150313,Ca1.85Na0.15Cu1Cl2O2,"(Ca,Na)2CuO2Cl2",T,23.45,,,,P076094505,Ca,1.85,Na,0.15,Cu,1.0,Cl,2.0,,,,,,,,,,,O,2.0,,Ca1.85Na0.15Cu1.0Cl2.0O2.0
150314,Ca1.82Na0.18Cu1Cl2O2,"(Ca,Na)2CuO2Cl2",T,27.11,,,,P076094505,Ca,1.82,Na,0.18,Cu,1.0,Cl,2.0,,,,,,,,,,,O,2.0,,Ca1.82Na0.18Cu1.0Cl2.0O2.0
150315,Ca1.81Na0.19Cu1Cl2O2,"(Ca,Na)2CuO2Cl2",T,27.7,,,,P076094505,Ca,1.81,Na,0.19,Cu,1.0,Cl,2.0,,,,,,,,,,,O,2.0,,Ca1.81Na0.19Cu1.0Cl2.0O2.0
150330,Bi2Sr1.6La0.4Cu1O6.36,"Bi2(Sr,La)2CuO6",Bi2201,31.2,5.4,,24.33,P076140502,Bi,2.0,Sr,1.6,La,0.4,Cu,1.0,,,,,,,,,,,O,6.36,6.36,Bi2.0Sr1.6La0.4Cu1.0O6.36
150331,Bi2Sr2Ca1Cu2O8.12,Bi2Sr2CaCu2O8,Bi2212,81.3,5.4,,30.8,P076140502,Bi,2.0,Sr,2.0,Ca,1.0,Cu,2.0,,,,,,,,,,,O,8.12,8.12,Bi2.0Sr2.0Ca1.0Cu2.0O8.12
150332,Bi2Sr2Ca2Cu3O10.28,Bi2Sr2Ca2Cu3O10,Bi2223,108.7,5.4,,37.07,P076140502,Bi,2.0,Sr,2.0,Ca,2.0,Cu,3.0,,,,,,,,,,,O,10.28,10.28,Bi2.0Sr2.0Ca2.0Cu3.0O10.28
150367,Hg0.9Cr0.1Sr2Cu1O4,"(Hg,Cr)Sr2CuO4",Hg1201,62.3,,,,PHC2240001,Hg,0.9,Cr,0.1,Sr,2.0,Cu,1.0,,,,,,,,,,,O,4.0,,Hg0.9Cr0.1Sr2.0Cu1.0O4.0
150368,Hg0.2Cr0.8Sr2Cu1O4,"(Hg,Cr)Sr2CuO4",Hg1201,53.6,,,,PHC2240001,Hg,0.2,Cr,0.8,Sr,2.0,Cu,1.0,,,,,,,,,,,O,4.0,,Hg0.2Cr0.8Sr2.0Cu1.0O4.0
150379,La1.91Y0.09Cu1O4+z,"(La,Y)2CuO4",T',21.4,,,,SSC1330427,La,1.91,Y,0.09,Cu,1.0,,,,,,,,,,,,,O,4.0,,La1.91Y0.09Cu1.0O4.0
150380,La1.67Tb0.33Cu1O4+z,"(La,Tb)2CuO4",T',12.0,,,,SSC1330427,La,1.67,Tb,0.33,Cu,1.0,,,,,,,,,,,,,O,4.0,,La1.67Tb0.33Cu1.0O4.0
150384,La1.85Sr0.15Cu1O4,"(La,Sr)2CuO4",T,44.0,,,,PR06112447,La,1.85,Sr,0.15,Cu,1.0,,,,,,,,,,,,,O,4.0,,La1.85Sr0.15Cu1.0O4.0
150385,La1.7Sr0.3Cu1O4,"(La,Sr)2CuO4",T,16.0,,,,PR06112447,La,1.7,Sr,0.3,Cu,1.0,,,,,,,,,,,,,O,4.0,,La1.7Sr0.3Cu1.0O4.0
150399,Tl0.5Ba2Ca2Cu1Zn2.5O10-z,"(Cu,Tl)Ba2Ca(Cu,Zn)3O10",Cu1223,120.0,3.879,,14.581,MTL0620659,Tl,0.5,Ba,2.0,Ca,2.0,Cu,1.0,Zn,2.5,,,,,,,,,O,10.0,,Tl0.5Ba2.0Ca2.0Cu1.0Zn2.5O10.0
150400,Tl0.5Ba2Ca1.5Mg0.5Cu1Zn2.5O10-z,"(Cu,Tl)Ba2(Ca2-xMgx)(Cu,Zn)3O10",Cu1223,100.0,,,,MTL0620659,Tl,0.5,Ba,2.0,Ca,1.5,Mg,0.5,Cu,1.0,Zn,2.5,,,,,,,O,10.0,,Tl0.5Ba2.0Ca1.5Mg0.5Cu1.0Zn2.5O10.0
150401,Tl0.5Ba2Ca1Mg1Cu1Zn2.5O10-z,"(Cu,Tl)Ba2(Ca2-xMgx)(Cu,Zn)3O10",Cu1223,112.0,,,,MTL0620659,Tl,0.5,Ba,2.0,Ca,1.0,Mg,1.0,Cu,1.0,Zn,2.5,,,,,,,O,10.0,,Tl0.5Ba2.0Ca1.0Mg1.0Cu1.0Zn2.5O10.0
150402,Tl0.5Ba2Ca0.5Mg1.5Cu1Zn2.5O10-z,"(Cu,Tl)Ba2(Ca2-xMgx)(Cu,Zn)3O10",Cu1223,115.0,3.3439,,14.3723,MTL0620659,Tl,0.5,Ba,2.0,Ca,0.5,Mg,1.5,Cu,1.0,Zn,2.5,,,,,,,O,10.0,,Tl0.5Ba2.0Ca0.5Mg1.5Cu1.0Zn2.5O10.0
150412,Tl1Ba2Ca2Cu3O9-z,TlBa2Ca2Cu3O9,Tl1223,111.98,,,,SSC1450201,Tl,1.0,Ba,2.0,Ca,2.0,Cu,3.0,,,,,,,,,,,O,9.0,,Tl1.0Ba2.0Ca2.0Cu3.0O9.0
150413,Tl1Ba2Ca1.9Na0.1Cu3O9-z,"TlBa2(Ca,Na)2Cu3O9",Tl1223,106.01,,,,SSC1450201,Tl,1.0,Ba,2.0,Ca,1.9,Na,0.1,Cu,3.0,,,,,,,,,O,9.0,,Tl1.0Ba2.0Ca1.9Na0.1Cu3.0O9.0
150414,Tl1Ba2Ca1.85Na0.15Cu3O9-z,"TlBa2(Ca,Na)2Cu3O9",Tl1223,105.51,,,,SSC1450201,Tl,1.0,Ba,2.0,Ca,1.85,Na,0.15,Cu,3.0,,,,,,,,,O,9.0,,Tl1.0Ba2.0Ca1.85Na0.15Cu3.0O9.0
150415,Tl1Ba2Ca1.8Na0.2Cu3O9-z,"TlBa2(Ca,Na)2Cu3O9",Tl1223,103.03,,,,SSC1450201,Tl,1.0,Ba,2.0,Ca,1.8,Na,0.2,Cu,3.0,,,,,,,,,O,9.0,,Tl1.0Ba2.0Ca1.8Na0.2Cu3.0O9.0
150416,Tl1Ba2Ca1.7Na0.3Cu3O9-z,"TlBa2(Ca,Na)2Cu3O9",Tl1223,100.31,,,,SSC1450201,Tl,1.0,Ba,2.0,Ca,1.7,Na,0.3,Cu,3.0,,,,,,,,,O,9.0,,Tl1.0Ba2.0Ca1.7Na0.3Cu3.0O9.0
150417,Tl1Ba2Ca1.6Na0.4Cu3O9-z,"TlBa2(Ca,Na)2Cu3O9",Tl1223,99.3,,,,SSC1450201,Tl,1.0,Ba,2.0,Ca,1.6,Na,0.4,Cu,3.0,,,,,,,,,O,9.0,,Tl1.0Ba2.0Ca1.6Na0.4Cu3.0O9.0
150510,Bi1.6Pb0.4Sr2Ca2Cu3O10,"(Bi,Pb)2Sr2Ca2Cu3O10",Bi2223,108.0,,,,PHC1820132,Bi,1.6,Pb,0.4,Sr,2.0,Ca,2.0,Cu,3.0,,,,,,,,,O,10.0,,Bi1.6Pb0.4Sr2.0Ca2.0Cu3.0O10.0
150511,Y1Ba1.8Sr0.2Cu3O7-z,"Y(Ba,Sr)2Cu3O7",Y123,90.0,,,,PHC1820132,Y,1.0,Ba,1.8,Sr,0.2,Cu,3.0,,,,,,,,,,,O,7.0,,Y1.0Ba1.8Sr0.2Cu3.0O7.0
150512,Y1Ba1.5Sr0.5Cu3O7-z,"Y(Ba,Sr)2Cu3O7",Y123,85.5,,,,PHC1820132,Y,1.0,Ba,1.5,Sr,0.5,Cu,3.0,,,,,,,,,,,O,7.0,,Y1.0Ba1.5Sr0.5Cu3.0O7.0
150513,Y1Ba1Sr1Cu3O7-z,"Y(Ba,Sr)2Cu3O7",Y123,81.0,,,,PHC1820132,Y,1.0,Ba,1.0,Sr,1.0,Cu,3.0,,,,,,,,,,,O,7.0,,Y1.0Ba1.0Sr1.0Cu3.0O7.0
150514,Tl0.5Ba2Ca3Cu4.5O12-z,"(Cu,Tl)Ba2Ca3Cu4O12",Tl1234,108.5,,,18.3164,P077054507,Tl,0.5,Ba,2.0,Ca,3.0,Cu,4.5,,,,,,,,,,,O,12.0,,Tl0.5Ba2.0Ca3.0Cu4.5O12.0
150515,Tl0.5Ba2Ca3Cu4Zn0.5O12-z,"(Cu,Tl)Ba2Ca3(Cu,Zn)4O12",Tl1234,110.5,,,,P077054507,Tl,0.5,Ba,2.0,Ca,3.0,Cu,4.0,Zn,0.5,,,,,,,,,O,12.0,,Tl0.5Ba2.0Ca3.0Cu4.0Zn0.5O12.0
150516,Tl0.5Ba2Ca3Cu3.5Zn1O12-z,"(Cu,Tl)Ba2Ca3(Cu,Zn)4O12",Tl1234,112.5,,,18.0211,P077054507,Tl,0.5,Ba,2.0,Ca,3.0,Cu,3.5,Zn,1.0,,,,,,,,,O,12.0,,Tl0.5Ba2.0Ca3.0Cu3.5Zn1.0O12.0
150517,Tl0.5Ba2Ca3Cu3Zn1.5O12-z,"(Cu,Tl)Ba2Ca3(Cu,Zn)4O12",Tl1234,113.3,,,17.9464,P077054507,Tl,0.5,Ba,2.0,Ca,3.0,Cu,3.0,Zn,1.5,,,,,,,,,O,12.0,,Tl0.5Ba2.0Ca3.0Cu3.0Zn1.5O12.0
150518,Tl0.5Ba2Ca3Cu2.5Zn2O12-z,"(Cu,Tl)Ba2Ca3(Cu,Zn)4O12",Tl1234,115.3,,,17.6643,P077054507,Tl,0.5,Ba,2.0,Ca,3.0,Cu,2.5,Zn,2.0,,,,,,,,,O,12.0,,Tl0.5Ba2.0Ca3.0Cu2.5Zn2.0O12.0
150519,Tl0.5Ba2Ca3Cu2Zn2.5O12-z,"(Cu,Tl)Ba2Ca3(Cu,Zn)4O12",Tl1234,119.8,,,17.5894,P077054507,Tl,0.5,Ba,2.0,Ca,3.0,Cu,2.0,Zn,2.5,,,,,,,,,O,12.0,,Tl0.5Ba2.0Ca3.0Cu2.0Zn2.5O12.0
150520,Tl0.5Ba2Ca3Cu1.5Zn3O12-z,"(Cu,Tl)Ba2Ca3(Cu,Zn)4O12",Tl1234,121.3,,,17.5013,P077054507,Tl,0.5,Ba,2.0,Ca,3.0,Cu,1.5,Zn,3.0,,,,,,,,,O,12.0,,Tl0.5Ba2.0Ca3.0Cu1.5Zn3.0O12.0
150521,Tl0.5Ba2Ca3Cu1Zn3.5O12-z,"(Cu,Tl)Ba2Ca3(Cu,Zn)4O12",Tl1234,122.2,,,17.5718,P077054507,Tl,0.5,Ba,2.0,Ca,3.0,Cu,1.0,Zn,3.5,,,,,,,,,O,12.0,,Tl0.5Ba2.0Ca3.0Cu1.0Zn3.5O12.0
150525,La1.901Ba0.099Cu1O4,"(La,Ba)2CuO4",T,12.3,,,,PRL0622751,La,1.901,Ba,0.099,Cu,1.0,,,,,,,,,,,,,O,4.0,,La1.901Ba0.099Cu1.0O4.0
150527,La1.825Ba0.175Cu1O4,"(La,Ba)2CuO4",T,25.7,,,,PRL0622751,La,1.825,Ba,0.175,Cu,1.0,,,,,,,,,,,,,O,4.0,,La1.825Ba0.175Cu1.0O4.0
150532,La1.89Na0.11Cu1O4,"(La,Na)2CuO4",T,16.0,,,,SSC0660387,La,1.89,Na,0.11,Cu,1.0,,,,,,,,,,,,,O,4.0,,La1.89Na0.11Cu1.0O4.0
150533,La1.59Na0.41Cu1O4,"(La,Na)2CuO4",T,18.0,,,,SSC0660387,La,1.59,Na,0.41,Cu,1.0,,,,,,,,,,,,,O,4.0,,La1.59Na0.41Cu1.0O4.0
150534,Sm1La0.82Sr0.18Cu1O4,"(Sm,La,Sr)2CuO4",T*,37.0,,,,PHC1621681,Sm,1.0,La,0.82,Sr,0.18,Cu,1.0,,,,,,,,,,,O,4.0,,Sm1.0La0.82Sr0.18Cu1.0O4.0
150535,Sm0.96La0.84Sr0.2Cu1O4,"(Sm,La,Sr)2CuO4",T*,35.0,,,,PHC1621681,Sm,0.96,La,0.84,Sr,0.2,Cu,1.0,,,,,,,,,,,O,4.0,,Sm0.96La0.84Sr0.2Cu1.0O4.0
150536,Sm1La0.802Sr0.198Cu1O4,"(Sm,La,Sr)2CuO4",T*,17.2,,,,PHC1621681,Sm,1.0,La,0.802,Sr,0.198,Cu,1.0,,,,,,,,,,,O,4.0,,Sm1.0La0.802Sr0.198Cu1.0O4.0
150537,Sm0.716La1.084Sr0.2Cu1O4,"(Sm,La,Sr)2CuO4",T*,18.1,,,,PHC1621681,Sm,0.716,La,1.084,Sr,0.2,Cu,1.0,,,,,,,,,,,O,4.0,,Sm0.716La1.084Sr0.2Cu1.0O4.0
150538,Eu1.007La0.793Sr0.2Cu1O4,"(Eu,La,Sr)2CuO4",T*,29.2,,,,PHC1621681,Eu,1.007,La,0.7929999999999999,Sr,0.2,Cu,1.0,,,,,,,,,,,O,4.0,,Eu1.007La0.7929999999999999Sr0.2Cu1.0O4.0
150539,Gd0.91La0.89Sr0.2Cu1O4,"(Gd,La,Sr)2CuO4",T*,13.5,,,,PHC1621681,Gd,0.91,La,0.89,Sr,0.2,Cu,1.0,,,,,,,,,,,O,4.0,,Gd0.91La0.89Sr0.2Cu1.0O4.0
150540,Sm0.9La0.9Sr0.2Cu1O4,"(Sm,La,Sr)2CuO4",T*,34.0,,,,PHC1621681,Sm,0.9,La,0.9,Sr,0.2,Cu,1.0,,,,,,,,,,,O,4.0,,Sm0.9La0.9Sr0.2Cu1.0O4.0
150542,Bi0.5La1Y0.5Sr1Cu2O6.04,"(Bi,La,Y)2SrCu2Oz",Bi0212,30.0,3.849,,19.81,PHC2510238,Bi,0.5,La,1.0,Y,0.5,Sr,1.0,Cu,2.0,,,,,,,,,O,6.04,6.04,Bi0.5La1.0Y0.5Sr1.0Cu2.0O6.04
150543,Bi0.5La1.5Sr1Cu2O6.02,"(Bi,La)2SrCu2Oz",Bi0212,28.0,3.864,,19.98,PHC2510238,Bi,0.5,La,1.5,Sr,1.0,Cu,2.0,,,,,,,,,,,O,6.02,6.02,Bi0.5La1.5Sr1.0Cu2.0O6.02
150544,Bi0.3Pb0.2La1.5Sr1Cu2O5.94,"(Bi,Pb,La,Sr)2SrCu2Oz",Bi0212,24.0,3.866,,19.97,PHC2510238,Bi,0.3,Pb,0.2,La,1.5,Sr,1.0,Cu,2.0,,,,,,,,,O,5.94,5.94,Bi0.3Pb0.2La1.5Sr1.0Cu2.0O5.94
150545,Bi0.3Pb0.3La1.2Sr1.2Cu2O5.81,"(Bi,Pb,La,Sr)2SrCu2Oz",Bi0212,55.0,3.852,,19.94,PHC2510238,Bi,0.3,Pb,0.3,La,1.2,Sr,1.2,Cu,2.0,,,,,,,,,O,5.81,5.81,Bi0.3Pb0.3La1.2Sr1.2Cu2.0O5.81
150546,Bi0.2Pb0.4La1.2Sr1.3Cu1.9O5.78,"(Bi,Pb,La,Sr)2SrCu2Oz",Bi0212,75.0,3.867,,20.01,PHC2510238,Bi,0.2,Pb,0.4,La,1.2,Sr,1.3,Cu,1.9,,,,,,,,,O,5.78,5.78,Bi0.2Pb0.4La1.2Sr1.3Cu1.9O5.78
150547,Bi0.2Pb0.3La1.3Sr1.2Cu2O5.78,"(Bi,Pb,La,Sr)2SrCu2Oz",Bi0212,50.0,3.863,,19.96,PHC2510238,Bi,0.2,Pb,0.3,La,1.3,Sr,1.2,Cu,2.0,,,,,,,,,O,5.78,5.78,Bi0.2Pb0.3La1.3Sr1.2Cu2.0O5.78
150548,Bi0.1Pb0.4La1.2Sr1.3Cu2O5.78,"(Bi,Pb,La,Sr)2SrCu2Oz",Bi0212,44.0,3.852,,19.93,PHC2510238,Bi,0.1,Pb,0.4,La,1.2,Sr,1.3,Cu,2.0,,,,,,,,,O,5.78,5.78,Bi0.1Pb0.4La1.2Sr1.3Cu2.0O5.78
150549,Bi0.1Pb0.4La1.3Sr1.2Cu2O5.83,"(Bi,Pb,La,Sr)2SrCu2Oz",Bi0212,25.0,3.856,,19.94,PHC2510238,Bi,0.1,Pb,0.4,La,1.3,Sr,1.2,Cu,2.0,,,,,,,,,O,5.83,5.83,Bi0.1Pb0.4La1.3Sr1.2Cu2.0O5.83
150550,Bi0.1Pb0.4La1.4Sr1.1Cu2O5.84,"(Bi,Pb,La,Sr)2SrCu2Oz",Bi0212,25.0,3.855,,19.83,PHC2510238,Bi,0.1,Pb,0.4,La,1.4,Sr,1.1,Cu,2.0,,,,,,,,,O,5.84,5.84,Bi0.1Pb0.4La1.4Sr1.1Cu2.0O5.84
150594,La1Fe1As1F0.11O0.89,"La(O,F)FeAs",oxypnictide,27.5,4.0277,,8.7125,P077174503,La,1.0,Fe,1.0,As,1.0,F,0.11,,,,,,,,,,,O,0.89,0.89,La1.0Fe1.0As1.0F0.11O0.89
150596,La1F0.05Fe1As1O0.95,"La(O,F)FeAs",oxypnictide,26.0,4.032,,8.7263,ACS1303296,La,1.0,F,0.05,Fe,1.0,As,1.0,,,,,,,,,,,O,0.95,,La1.0F0.05Fe1.0As1.0O0.95
150601,Sr0.9La0.1Cu1O2,"(Sr,La)CuO2",IL,43.0,,,,P077184512,Sr,0.9,La,0.1,Cu,1.0,,,,,,,,,,,,,O,2.0,,Sr0.9La0.1Cu1.0O2.0
150609,Tl0.5Ba2Ca2Cu3.5O10-z,"(Cu,Tl)Ba2Ca2Cu3O10",M1223,95.5,,,14.852,PHC4680405,Tl,0.5,Ba,2.0,Ca,2.0,Cu,3.5,,,,,,,,,,,O,10.0,,Tl0.5Ba2.0Ca2.0Cu3.5O10.0
150610,Tl0.5Ba2Ca1.5Mg0.5Cu3.5O10-z,"(Cu,Tl)Ba2(Ca,Mg)2Cu3O10",M1223,96.5,,,14.606,PHC4680405,Tl,0.5,Ba,2.0,Ca,1.5,Mg,0.5,Cu,3.5,,,,,,,,,O,10.0,,Tl0.5Ba2.0Ca1.5Mg0.5Cu3.5O10.0
150611,Tl0.5Ba2Ca1Mg1Cu3.5O10-z,"(Cu,Tl)Ba2(Ca,Mg)2Cu3O10",M1223,96.5,,,,PHC4680405,Tl,0.5,Ba,2.0,Ca,1.0,Mg,1.0,Cu,3.5,,,,,,,,,O,10.0,,Tl0.5Ba2.0Ca1.0Mg1.0Cu3.5O10.0
150612,Tl0.5Ba2Ca0.5Mg1.5Cu3.5O10-z,"(Cu,Tl)Ba2(Ca,Mg)2Cu3O10",M1223,98.0,,,14.198,PHC4680405,Tl,0.5,Ba,2.0,Ca,0.5,Mg,1.5,Cu,3.5,,,,,,,,,O,10.0,,Tl0.5Ba2.0Ca0.5Mg1.5Cu3.5O10.0
150628,La0.87Sr0.13Fe1As1O1,"(La,Sr)OFeAs",oxypnictide,20.3,4.035,,8.771,EP08217009,La,0.87,Sr,0.13,Fe,1.0,As,1.0,,,,,,,,,,,O,1.0,,La0.87Sr0.13Fe1.0As1.0O1.0
150629,La1Fe1As1F0.1O0.9,"La(O,F)FeAs",oxypnictide,25.8,,,,EP08217009,La,1.0,Fe,1.0,As,1.0,F,0.1,,,,,,,,,,,O,0.9,,La1.0Fe1.0As1.0F0.1O0.9
150637,La1.92Ce0.08Cu1O4,"(La,Ce)2CuO4",T',29.0,,,,L100227001,La,1.92,Ce,0.08,Cu,1.0,,,,,,,,,,,,,O,4.0,,La1.92Ce0.08Cu1.0O4.0
150653,La1.45Nd0.4Sr0.15Cu1O4,"(La,Nd,Sr)2CuO4",T,21.8,,,,P077214524,La,1.45,Nd,0.4,Sr,0.15,Cu,1.0,,,,,,,,,,,O,4.0,,La1.45Nd0.4Sr0.15Cu1.0O4.0
150655,La1.925Ce0.075Cu1O4,"(La,Ce)2CuO4",T',25.0,,,,PSS2360412,La,1.925,Ce,0.075,Cu,1.0,,,,,,,,,,,,,O,4.0,,La1.925Ce0.075Cu1.0O4.0
150656,La1.89Ce0.11Cu1O4,"(La,Ce)2CuO4",T',29.0,,,,PSS2360412,La,1.89,Ce,0.11,Cu,1.0,,,,,,,,,,,,,O,4.0,,La1.89Ce0.11Cu1.0O4.0
150657,La1.865Ce0.135Cu1O4,"(La,Ce)2CuO4",T',21.2,,,,PSS2360412,La,1.865,Ce,0.135,Cu,1.0,,,,,,,,,,,,,O,4.0,,La1.865Ce0.135Cu1.0O4.0
150661,Ru1Sr2Eu1Cu2O8,RuSr2EuCu2O8,Ru1212,32.9,,,,P077214514,Ru,1.0,Sr,2.0,Eu,1.0,Cu,2.0,,,,,,,,,,,O,8.0,,Ru1.0Sr2.0Eu1.0Cu2.0O8.0
150662,Ru0.9Sn0.1Sr2Eu1Cu2O8,"(Ru,Sn)Sr2EuCu2O8",Ru1212,28.4,,,,P077214514,Ru,0.9,Sn,0.1,Sr,2.0,Eu,1.0,Cu,2.0,,,,,,,,,O,8.0,,Ru0.9Sn0.1Sr2.0Eu1.0Cu2.0O8.0
150663,Ru0.8Sn0.2Sr2Eu1Cu2O8,"(Ru,Sn)Sr2EuCu2O8",Ru1212,30.3,,,,P077214514,Ru,0.8,Sn,0.2,Sr,2.0,Eu,1.0,Cu,2.0,,,,,,,,,O,8.0,,Ru0.8Sn0.2Sr2.0Eu1.0Cu2.0O8.0
150664,Ru0.7Sn0.3Sr2Eu1Cu2O8,"(Ru,Sn)Sr2EuCu2O8",Ru1212,29.5,,,,P077214514,Ru,0.7,Sn,0.3,Sr,2.0,Eu,1.0,Cu,2.0,,,,,,,,,O,8.0,,Ru0.7Sn0.3Sr2.0Eu1.0Cu2.0O8.0
150665,Ru0.6Sn0.4Sr2Eu1Cu2O8,"(Ru,Sn)Sr2EuCu2O8",Ru1212,24.2,,,,P077214514,Ru,0.6,Sn,0.4,Sr,2.0,Eu,1.0,Cu,2.0,,,,,,,,,O,8.0,,Ru0.6Sn0.4Sr2.0Eu1.0Cu2.0O8.0
150666,Ru1Sr2Gd1Cu2O8,RuSr2GdCu2O8,Ru1212,50.7,,,,P077214514,Ru,1.0,Sr,2.0,Gd,1.0,Cu,2.0,,,,,,,,,,,O,8.0,,Ru1.0Sr2.0Gd1.0Cu2.0O8.0
150667,Ru0.8Sn0.2Sr2Gd1Cu2O8,"(Ru,Sn)Sr2GdCu2O8",Ru1212,48.1,,,,P077214514,Ru,0.8,Sn,0.2,Sr,2.0,Gd,1.0,Cu,2.0,,,,,,,,,O,8.0,,Ru0.8Sn0.2Sr2.0Gd1.0Cu2.0O8.0
150668,La1.92Ba0.08Cu1O4,"(La,Ba)2CuO4",T,29.0,,,,P077224410,La,1.92,Ba,0.08,Cu,1.0,,,,,,,,,,,,,O,4.0,,La1.92Ba0.08Cu1.0O4.0
150669,La1.905Ba0.095Cu1O4,"(La,Ba)2CuO4",T,27.0,,,,P077224410,La,1.905,Ba,0.095,Cu,1.0,,,,,,,,,,,,,O,4.0,,La1.905Ba0.095Cu1.0O4.0
150672,Sr0.9La0.1Cu1O2,"(Sr,La)CuO2",IL,39.9,,,,P077224503,Sr,0.9,La,0.1,Cu,1.0,,,,,,,,,,,,,O,2.0,,Sr0.9La0.1Cu1.0O2.0
150673,Sr0.875La0.125Cu1O2,"(Sr,La)CuO2",IL,36.9,,,,P077224503,Sr,0.875,La,0.125,Cu,1.0,,,,,,,,,,,,,O,2.0,,Sr0.875La0.125Cu1.0O2.0
150674,Sr0.85La0.15Cu1O2,"(Sr,La)CuO2",IL,31.9,,,,P077224503,Sr,0.85,La,0.15,Cu,1.0,,,,,,,,,,,,,O,2.0,,Sr0.85La0.15Cu1.0O2.0
150677,Fe1Sr2Y1Cu2O6+z,FeSr2YCu2O6,M1212,59.0,3.822,,11.365,PHB4031154,Fe,1.0,Sr,2.0,Y,1.0,Cu,2.0,,,,,,,,,,,O,6.0,,Fe1.0Sr2.0Y1.0Cu2.0O6.0
150678,Fe1Sr2Y0.75Nd0.25Cu2O6+z,"FeSr2(Y,Nd)Cu2O6",M1212,34.0,3.8304,,11.3952,PHB4031154,Fe,1.0,Sr,2.0,Y,0.75,Nd,0.25,Cu,2.0,,,,,,,,,O,6.0,,Fe1.0Sr2.0Y0.75Nd0.25Cu2.0O6.0
150679,Fe1Sr2Y0.5Nd0.5Cu2O6+z,"FeSr2(Y,Nd)Cu2O6",M1212,23.0,3.8455,,11.4212,PHB4031154,Fe,1.0,Sr,2.0,Y,0.5,Nd,0.5,Cu,2.0,,,,,,,,,O,6.0,,Fe1.0Sr2.0Y0.5Nd0.5Cu2.0O6.0
150703,Sm1Fe1As1F0.12O0.88,"Sm(O,F)FeAs",oxypnictide,17.3,,,,MAT8042105,Sm,1.0,Fe,1.0,As,1.0,F,0.12,,,,,,,,,,,O,0.88,,Sm1.0Fe1.0As1.0F0.12O0.88
150704,Sm1Fe1As1F0.14O0.86,"Sm(O,F)FeAs",oxypnictide,26.8,,,,MAT8042105,Sm,1.0,Fe,1.0,As,1.0,F,0.14,,,,,,,,,,,O,0.86,,Sm1.0Fe1.0As1.0F0.14O0.86
150705,Sm1Fe1As1F0.15O0.85,"Sm(O,F)FeAs",oxypnictide,42.3,3.9316,,8.4931,MAT8042105,Sm,1.0,Fe,1.0,As,1.0,F,0.15,,,,,,,,,,,O,0.85,,Sm1.0Fe1.0As1.0F0.15O0.85
150706,Sm1Fe1As1F0.2O0.8,"Sm(O,F)FeAs",oxypnictide,52.4,3.926,,8.4799,MAT8042105,Sm,1.0,Fe,1.0,As,1.0,F,0.2,,,,,,,,,,,O,0.8,,Sm1.0Fe1.0As1.0F0.2O0.8
150707,Sm1Fe1As1F0.1O0.9,"Sm(O,F)FeAs",oxypnictide,54.6,3.915,,8.427999999999999,CPL0252215,Sm,1.0,Fe,1.0,As,1.0,F,0.1,,,,,,,,,,,O,0.9,,Sm1.0Fe1.0As1.0F0.1O0.9
150708,Gd1Fe1As1O0.85,GdOFeAs,oxypnictide,53.5,3.89,,8.383,T021082001,Gd,1.0,Fe,1.0,As,1.0,,,,,,,,,,,,,O,0.85,,Gd1.0Fe1.0As1.0O0.85
150709,Gd1Fe1As1F0.2O0.8,"Gd(O,F)FeAs",oxypnictide,48.35,,,,T021082001,Gd,1.0,Fe,1.0,As,1.0,F,0.2,,,,,,,,,,,O,0.8,,Gd1.0Fe1.0As1.0F0.2O0.8
150710,Nd1Fe1As1F0.11O0.89,"Nd(O,F)FeAs",oxypnictide,50.1,,,,EP08257002,Nd,1.0,Fe,1.0,As,1.0,F,0.11,,,,,,,,,,,O,0.89,,Nd1.0Fe1.0As1.0F0.11O0.89
150713,Nd1Fe1As1F0.08O0.92,"Nd(O,F)FeAs",oxypnictide,35.0,,,,CPL0252235,Nd,1.0,Fe,1.0,As,1.0,F,0.08,,,,,,,,,,,O,0.92,,Nd1.0Fe1.0As1.0F0.08O0.92
150714,Nd1Fe1As1F0.12O0.88,"Nd(O,F)FeAs",oxypnictide,48.0,,,,CPL0252235,Nd,1.0,Fe,1.0,As,1.0,F,0.12,,,,,,,,,,,O,0.88,,Nd1.0Fe1.0As1.0F0.12O0.88
150715,Nd1Fe1As1F0.16O0.84,"Nd(O,F)FeAs",oxypnictide,46.0,,,,CPL0252235,Nd,1.0,Fe,1.0,As,1.0,F,0.16,,,,,,,,,,,O,0.84,,Nd1.0Fe1.0As1.0F0.16O0.84
150716,Sm1Fe1As1O0.85,SmOFeAs,oxypnictide,55.0,3.897,,8.407,EP08317002,Sm,1.0,Fe,1.0,As,1.0,,,,,,,,,,,,,O,0.85,,Sm1.0Fe1.0As1.0O0.85
150717,Nd1Fe1As1O0.85,NdOFeAs,oxypnictide,51.0,3.943,,8.521,EP08317002,Nd,1.0,Fe,1.0,As,1.0,,,,,,,,,,,,,O,0.85,,Nd1.0Fe1.0As1.0O0.85
150718,Pr1Fe1As1O0.85,PrOFeAs,oxypnictide,48.2,3.968,,8.566,EP08317002,Pr,1.0,Fe,1.0,As,1.0,,,,,,,,,,,,,O,0.85,,Pr1.0Fe1.0As1.0O0.85
