Repository: CompRhys/apical

# Data Guide

In all cases whilst compiling this data we have been careful to include as much meta-information as possible to allow data to be traced back to it's original sources. For SuperCon this takes the form of the SuperCon "num :" reference id and then the source publication details. For ICSD we provide the ICSD collection code.

We acknowledge the Japanese National Institute for Materials Science for maintaining the [SuperCon](https://supercon.nims.go.jp/index_en.html) database as well as FIZ Karlsruhe GmbH for maintaining [ICSD](https://www.fiz-karlsruhe.de/en/produkte-und-dienstleistungen/inorganic-crystal-structure-database-icsd).

File: processed-data/super_cuprates.csv (part 33 of 58)
num :,composition :,str3 :,tc :,lata :,latb :,latc :,refno :,author :,title :,journal :,year :
9369,La1.82Ba0.18Cu1.0O4.0,T,22.0,,,,JPS0632314,"Jun-ichi Yamada, Makoto Sakata, Masafumi Sera, Masaki-Takata, Masatoshi Sato, Takashi Takayama,","Relationship between the Structural Transitions and the Low Temperature Electronic State of (La,Nd)2-xMxCuO4 (M=Ba, Sr; x~1/8)","J.Phys.Soc. Jpn, 63(1994)2314-2223",1994.0
9370,La1.8Ba0.2Cu1.0O4.0,T,17.9,,,,JPS0632314,"Jun-ichi Yamada, Makoto Sakata, Masafumi Sera, Masaki-Takata, Masatoshi Sato, Takashi Takayama,","Relationship between the Structural Transitions and the Low Temperature Electronic State of (La,Nd)2-xMxCuO4 (M=Ba, Sr; x~1/8)","J.Phys.Soc. Jpn, 63(1994)2314-2223",1994.0
9371,La1.83Nd0.1Ba0.07Cu1.0O4.0,T,16.0,,,,JPS0632314,"Jun-ichi Yamada, Makoto Sakata, Masafumi Sera, Masaki-Takata, Masatoshi Sato, Takashi Takayama,","Relationship between the Structural Transitions and the Low Temperature Electronic State of (La,Nd)2-xMxCuO4 (M=Ba, Sr; x~1/8)","J.Phys.Soc. Jpn, 63(1994)2314-2223",1994.0
9372,La1.8Nd0.1Ba0.1Cu1.0O4.0,T,22.0,,,,JPS0632314,"Jun-ichi Yamada, Makoto Sakata, Masafumi Sera, Masaki-Takata, Masatoshi Sato, Takashi Takayama,","Relationship between the Structural Transitions and the Low Temperature Electronic State of (La,Nd)2-xMxCuO4 (M=Ba, Sr; x~1/8)","J.Phys.Soc. Jpn, 63(1994)2314-2223",1994.0
9373,La1.79Nd0.1Ba0.11Cu1.0O4.0,T,13.0,,,,JPS0632314,"Jun-ichi Yamada, Makoto Sakata, Masafumi Sera, Masaki-Takata, Masatoshi Sato, Takashi Takayama,","Relationship between the Structural Transitions and the Low Temperature Electronic State of (La,Nd)2-xMxCuO4 (M=Ba, Sr; x~1/8)","J.Phys.Soc. Jpn, 63(1994)2314-2223",1994.0
9374,La1.75Nd0.1Ba0.15Cu1.0O4.0,T,12.0,,,,JPS0632314,"Jun-ichi Yamada, Makoto Sakata, Masafumi Sera, Masaki-Takata, Masatoshi Sato, Takashi Takayama,","Relationship between the Structural Transitions and the Low Temperature Electronic State of (La,Nd)2-xMxCuO4 (M=Ba, Sr; x~1/8)","J.Phys.Soc. Jpn, 63(1994)2314-2223",1994.0
9375,La1.74Nd0.1Ba0.16Cu1.0O4.0,T,16.9,,,,JPS0632314,"Jun-ichi Yamada, Makoto Sakata, Masafumi Sera, Masaki-Takata, Masatoshi Sato, Takashi Takayama,","Relationship between the Structural Transitions and the Low Temperature Electronic State of (La,Nd)2-xMxCuO4 (M=Ba, Sr; x~1/8)","J.Phys.Soc. Jpn, 63(1994)2314-2223",1994.0
9376,La1.72Nd0.1Ba0.18Cu1.0O4.0,T,19.8,,,,JPS0632314,"Jun-ichi Yamada, Makoto Sakata, Masafumi Sera, Masaki-Takata, Masatoshi Sato, Takashi Takayama,","Relationship between the Structural Transitions and the Low Temperature Electronic State of (La,Nd)2-xMxCuO4 (M=Ba, Sr; x~1/8)","J.Phys.Soc. Jpn, 63(1994)2314-2223",1994.0
9377,La1.72Nd0.2Ba0.08Cu1.0O4.0,T,16.9,,,,JPS0632314,"Jun-ichi Yamada, Makoto Sakata, Masafumi Sera, Masaki-Takata, Masatoshi Sato, Takashi Takayama,","Relationship between the Structural Transitions and the Low Temperature Electronic State of (La,Nd)2-xMxCuO4 (M=Ba, Sr; x~1/8)","J.Phys.Soc. Jpn, 63(1994)2314-2223",1994.0
9378,La1.7Nd0.2Ba0.1Cu1.0O4.0,T,15.0,,,,JPS0632314,"Jun-ichi Yamada, Makoto Sakata, Masafumi Sera, Masaki-Takata, Masatoshi Sato, Takashi Takayama,","Relationship between the Structural Transitions and the Low Temperature Electronic State of (La,Nd)2-xMxCuO4 (M=Ba, Sr; x~1/8)","J.Phys.Soc. Jpn, 63(1994)2314-2223",1994.0
9380,La1.64Nd0.2Ba0.16Cu1.0O4.0,T,12.0,,,,JPS0632314,"Jun-ichi Yamada, Makoto Sakata, Masafumi Sera, Masaki-Takata, Masatoshi Sato, Takashi Takayama,","Relationship between the Structural Transitions and the Low Temperature Electronic State of (La,Nd)2-xMxCuO4 (M=Ba, Sr; x~1/8)","J.Phys.Soc. Jpn, 63(1994)2314-2223",1994.0
9381,La1.62Nd0.2Ba0.18Cu1.0O4.0,T,14.9,,,,JPS0632314,"Jun-ichi Yamada, Makoto Sakata, Masafumi Sera, Masaki-Takata, Masatoshi Sato, Takashi Takayama,","Relationship between the Structural Transitions and the Low Temperature Electronic State of (La,Nd)2-xMxCuO4 (M=Ba, Sr; x~1/8)","J.Phys.Soc. Jpn, 63(1994)2314-2223",1994.0
9382,La1.6Nd0.2Ba0.2Cu1.0O4.0,T,11.0,,,,JPS0632314,"Jun-ichi Yamada, Makoto Sakata, Masafumi Sera, Masaki-Takata, Masatoshi Sato, Takashi Takayama,","Relationship between the Structural Transitions and the Low Temperature Electronic State of (La,Nd)2-xMxCuO4 (M=Ba, Sr; x~1/8)","J.Phys.Soc. Jpn, 63(1994)2314-2223",1994.0
9383,La1.52Nd0.4Ba0.08Cu1.0O4.0,T,11.0,,,,JPS0632314,"Jun-ichi Yamada, Makoto Sakata, Masafumi Sera, Masaki-Takata, Masatoshi Sato, Takashi Takayama,","Relationship between the Structural Transitions and the Low Temperature Electronic State of (La,Nd)2-xMxCuO4 (M=Ba, Sr; x~1/8)","J.Phys.Soc. Jpn, 63(1994)2314-2223",1994.0
9500,Tl1.0Sr2.0Ca1.0Cu2.0O6.8,Tl1212,68.0,,,,PRL0850405,"A.P.Reyes, Guo-qing Zheng, H.Ozaki, P.Kuhns, T.Kondo, W.G.Clark, W.G.Moulton, Y.Kitaoka, Y.Kubo, Y.Shimakawa,",Superconducting Fluctuations and the Pseudogap in the Slightly Overdoped High-Tc Superconductor TlSr2CaCu2O6.8: High Magnetic Field NMR Studies,"Phys.Rev.Lett., 85(2000)405-408",2000.0
9501,Nd1.0Ba2.0Cu3.0O7.0,Y123,85.0,,,11.755,PRL0851116,"A.Andreone, C.Cantoni, D.P.Norton, F.Fischer, F.Palomba, G.Pica, I.Maggio-Aprile, M.Salluzzo,",Role of Nd/Ba Disorder on the Penetration Depth of Nd1 + xBa2-xCu3O7+z Thin Films,"Phys.Rev.Lett., 85(2000)1116-1119",2000.0
9502,Nd1.04Ba1.96Cu3.0O7.0,Y123,86.0,,,11.74,PRL0851116,"A.Andreone, C.Cantoni, D.P.Norton, F.Fischer, F.Palomba, G.Pica, I.Maggio-Aprile, M.Salluzzo,",Role of Nd/Ba Disorder on the Penetration Depth of Nd1 + xBa2-xCu3O7+z Thin Films,"Phys.Rev.Lett., 85(2000)1116-1119",2000.0
9503,Nd1.2Ba1.8Cu3.0O7.0,Y123,56.0,,,11.705,PRL0851116,"A.Andreone, C.Cantoni, D.P.Norton, F.Fischer, F.Palomba, G.Pica, I.Maggio-Aprile, M.Salluzzo,",Role of Nd/Ba Disorder on the Penetration Depth of Nd1 + xBa2-xCu3O7+z Thin Films,"Phys.Rev.Lett., 85(2000)1116-1119",2000.0
9504,Bi2.0Sr1.77La0.23Cu1.0O6.0,Bi2201,28.0,,,,PRL0850638,"F. F. Balakirev, F.F.Balakirev, G. S. Boebinger, G.S.Boebinger, J. B. Betts, J.B.Betts, S. Ono, S.Ono, T. Murayama, T.Murayama, Yoichi Ando,",Metal-to-Insulator Crossover in the Low-Temperature Normal State of Bi2Sr2-xLaxCuO6 +z,"Phys.Rev.Lett., 85(2000)638-641",2000.0
9505,Bi2.0Sr1.61La0.39Cu1.0O6.0,Bi2201,38.8,,,,PRL0850638,"F. F. Balakirev, F.F.Balakirev, G. S. Boebinger, G.S.Boebinger, J. B. Betts, J.B.Betts, S. Ono, S.Ono, T. Murayama, T.Murayama, Yoichi Ando,",Metal-to-Insulator Crossover in the Low-Temperature Normal State of Bi2Sr2-xLaxCuO6 +z,"Phys.Rev.Lett., 85(2000)638-641",2000.0
9506,Bi2.0Sr1.34La0.66Cu1.0O6.0,Bi2201,22.0,,,,PRL0850638,"F. F. Balakirev, F.F.Balakirev, G. S. Boebinger, G.S.Boebinger, J. B. Betts, J.B.Betts, S. Ono, S.Ono, T. Murayama, T.Murayama, Yoichi Ando,",Metal-to-Insulator Crossover in the Low-Temperature Normal State of Bi2Sr2-xLaxCuO6 +z,"Phys.Rev.Lett., 85(2000)638-641",2000.0
9507,Bi2.0Sr1.27La0.73Cu1.0O6.0,Bi2201,14.0,,,,PRL0850638,"F. F. Balakirev, F.F.Balakirev, G. S. Boebinger, G.S.Boebinger, J. B. Betts, J.B.Betts, S. Ono, S.Ono, T. Murayama, T.Murayama, Yoichi Ando,",Metal-to-Insulator Crossover in the Low-Temperature Normal State of Bi2Sr2-xLaxCuO6 +z,"Phys.Rev.Lett., 85(2000)638-641",2000.0
9508,Bi2.0Sr1.24La0.76Cu1.0O6.0,Bi2201,12.1,,,,PRL0850638,"F. F. Balakirev, F.F.Balakirev, G. S. Boebinger, G.S.Boebinger, J. B. Betts, J.B.Betts, S. Ono, S.Ono, T. Murayama, T.Murayama, Yoichi Ando,",Metal-to-Insulator Crossover in the Low-Temperature Normal State of Bi2Sr2-xLaxCuO6 +z,"Phys.Rev.Lett., 85(2000)638-641",2000.0
9510,Tl1.0Sr2.0Ca1.0Cu2.0O6.8,Tl1212,68.0,3.7956,,12.1252,PR0455553,"H.IGARASHI, H.Igarashi, T.KONDO, T.Kondo, T.MANAKO, T.Manako, Y.KUBO, Y.Kubo, Y.SHIMAKAWA, Y.Shimakawa,",SUPERCONDUCTOR-TO-METAL TRANSITION CAUSED BY OXYGEN NONSTOICHIOMETRY IN TLSR2CACU2O7-Z HAVING A CU-O PYRAMIDAL LAYER,"PHYS.REV.B,45(1992)5553",1992.0
9512,Tl1.0Sr2.0Ca1.0Cu2.0O6.825,Tl1212,40.0,,,,PR0455553,"H.IGARASHI, H.Igarashi, T.KONDO, T.Kondo, T.MANAKO, T.Manako, Y.KUBO, Y.Kubo, Y.SHIMAKAWA, Y.Shimakawa,",SUPERCONDUCTOR-TO-METAL TRANSITION CAUSED BY OXYGEN NONSTOICHIOMETRY IN TLSR2CACU2O7-Z HAVING A CU-O PYRAMIDAL LAYER,"PHYS.REV.B,45(1992)5553",1992.0
9513,Tl1.0Sr2.0Ca1.0Cu2.0O6.8370000000000015,Tl1212,31.5,,,,PR0455553,"H.IGARASHI, H.Igarashi, T.KONDO, T.Kondo, T.MANAKO, T.Manako, Y.KUBO, Y.Kubo, Y.SHIMAKAWA, Y.Shimakawa,",SUPERCONDUCTOR-TO-METAL TRANSITION CAUSED BY OXYGEN NONSTOICHIOMETRY IN TLSR2CACU2O7-Z HAVING A CU-O PYRAMIDAL LAYER,"PHYS.REV.B,45(1992)5553",1992.0
9514,Tl1.0Sr2.0Ca1.0Cu2.0O6.85,Tl1212,24.0,3.7901,,12.115,PR0455553,"H.IGARASHI, H.Igarashi, T.KONDO, T.Kondo, T.MANAKO, T.Manako, Y.KUBO, Y.Kubo, Y.SHIMAKAWA, Y.Shimakawa,",SUPERCONDUCTOR-TO-METAL TRANSITION CAUSED BY OXYGEN NONSTOICHIOMETRY IN TLSR2CACU2O7-Z HAVING A CU-O PYRAMIDAL LAYER,"PHYS.REV.B,45(1992)5553",1992.0
9515,Tl1.0Sr2.0Ca1.0Cu2.0O6.862,Tl1212,15.2,,,,PR0455553,"H.IGARASHI, H.Igarashi, T.KONDO, T.Kondo, T.MANAKO, T.Manako, Y.KUBO, Y.Kubo, Y.SHIMAKAWA, Y.Shimakawa,",SUPERCONDUCTOR-TO-METAL TRANSITION CAUSED BY OXYGEN NONSTOICHIOMETRY IN TLSR2CACU2O7-Z HAVING A CU-O PYRAMIDAL LAYER,"PHYS.REV.B,45(1992)5553",1992.0
9525,Nd1.0Ba2.0Cu3.0O6.82,Y123,95.0,3.855,3.9130000000000003,11.741,SUP0110455,"J.C. Chen, S.H. Cheng, Weiyan Guan,","The Superconducting and Normal-State Transport Properties in Pure, Pr-Doped, and Ca-Doped NdBa2Cu3O7-y","J.Superconductivity,11(1998)455",1998.0
9526,Nd0.9Ca0.1Ba2.0Cu3.0O6.63,Y123,84.5,3.8539999999999996,3.911,11.722999999999999,SUP0110455,"J.C. Chen, S.H. Cheng, Weiyan Guan,","The Superconducting and Normal-State Transport Properties in Pure, Pr-Doped, and Ca-Doped NdBa2Cu3O7-y","J.Superconductivity,11(1998)455",1998.0
9527,Nd0.8Pr0.2Ba2.0Cu3.0O6.81,Y123,50.0,3.855,3.92,11.748,SUP0110455,"J.C. Chen, S.H. Cheng, Weiyan Guan,","The Superconducting and Normal-State Transport Properties in Pure, Pr-Doped, and Ca-Doped NdBa2Cu3O7-y","J.Superconductivity,11(1998)455",1998.0
9528,Gd1.0Ba2.0Cu3.0O6.94,Y123,90.8,,,,SUP0110285,"Amish G. Joshi, D.G. Kuberkar, M.V. Subbarao, Nikesh A. Shah, R.G. Kulkarni, Utpal S. Joshi,","Effect of M and M-Ca Substitution on the Structure and Superconductivity of GdBa2Cu3O7-delta [M=Mo, Hf]","J.Superconductivity,11(1998)285",1998.0
9529,Gd0.95Hf0.05Ba2.0Cu3.0O6.91,Y123,86.9,,,,SUP0110285,"Amish G. Joshi, D.G. Kuberkar, M.V. Subbarao, Nikesh A. Shah, R.G. Kulkarni, Utpal S. Joshi,","Effect of M and M-Ca Substitution on the Structure and Superconductivity of GdBa2Cu3O7-delta [M=Mo, Hf]","J.Superconductivity,11(1998)285",1998.0
9530,Gd0.9Hf0.1Ba2.0Cu3.0O6.88,Y123,84.2,,,,SUP0110285,"Amish G. Joshi, D.G. Kuberkar, M.V. Subbarao, Nikesh A. Shah, R.G. Kulkarni, Utpal S. Joshi,","Effect of M and M-Ca Substitution on the Structure and Superconductivity of GdBa2Cu3O7-delta [M=Mo, Hf]","J.Superconductivity,11(1998)285",1998.0
9531,Gd0.85Hf0.15Ba2.0Cu3.0O6.84,Y123,81.8,,,,SUP0110285,"Amish G. Joshi, D.G. Kuberkar, M.V. Subbarao, Nikesh A. Shah, R.G. Kulkarni, Utpal S. Joshi,","Effect of M and M-Ca Substitution on the Structure and Superconductivity of GdBa2Cu3O7-delta [M=Mo, Hf]","J.Superconductivity,11(1998)285",1998.0
9532,Gd0.8Hf0.2Ba2.0Cu3.0O6.79,Y123,79.5,,,,SUP0110285,"Amish G. Joshi, D.G. Kuberkar, M.V. Subbarao, Nikesh A. Shah, R.G. Kulkarni, Utpal S. Joshi,","Effect of M and M-Ca Substitution on the Structure and Superconductivity of GdBa2Cu3O7-delta [M=Mo, Hf]","J.Superconductivity,11(1998)285",1998.0
9533,Gd0.8Ca0.05Hf0.15Ba2.0Cu3.0O6.86,Y123,80.6,,,,SUP0110285,"Amish G. Joshi, D.G. Kuberkar, M.V. Subbarao, Nikesh A. Shah, R.G. Kulkarni, Utpal S. Joshi,","Effect of M and M-Ca Substitution on the Structure and Superconductivity of GdBa2Cu3O7-delta [M=Mo, Hf]","J.Superconductivity,11(1998)285",1998.0
9534,Gd0.75Ca0.1Hf0.15Ba2.0Cu3.0O6.89,Y123,82.7,,,,SUP0110285,"Amish G. Joshi, D.G. Kuberkar, M.V. Subbarao, Nikesh A. Shah, R.G. Kulkarni, Utpal S. Joshi,","Effect of M and M-Ca Substitution on the Structure and Superconductivity of GdBa2Cu3O7-delta [M=Mo, Hf]","J.Superconductivity,11(1998)285",1998.0
9535,Gd0.7Ca0.15Hf0.15Ba2.0Cu3.0O6.93,Y123,83.8,,,,SUP0110285,"Amish G. Joshi, D.G. Kuberkar, M.V. Subbarao, Nikesh A. Shah, R.G. Kulkarni, Utpal S. Joshi,","Effect of M and M-Ca Substitution on the Structure and Superconductivity of GdBa2Cu3O7-delta [M=Mo, Hf]","J.Superconductivity,11(1998)285",1998.0
9536,Gd0.65Ca0.2Hf0.15Ba2.0Cu3.0O6.96,Y123,86.3,,,,SUP0110285,"Amish G. Joshi, D.G. Kuberkar, M.V. Subbarao, Nikesh A. Shah, R.G. Kulkarni, Utpal S. Joshi,","Effect of M and M-Ca Substitution on the Structure and Superconductivity of GdBa2Cu3O7-delta [M=Mo, Hf]","J.Superconductivity,11(1998)285",1998.0
9537,Gd0.6Ca0.25Hf0.15Ba2.0Cu3.0O7.0,Y123,81.3,,,,SUP0110285,"Amish G. Joshi, D.G. Kuberkar, M.V. Subbarao, Nikesh A. Shah, R.G. Kulkarni, Utpal S. Joshi,","Effect of M and M-Ca Substitution on the Structure and Superconductivity of GdBa2Cu3O7-delta [M=Mo, Hf]","J.Superconductivity,11(1998)285",1998.0
9538,Gd0.55Ca0.35Hf0.15Ba2.0Cu3.0O7.06,Y123,76.0,,,,SUP0110285,"Amish G. Joshi, D.G. Kuberkar, M.V. Subbarao, Nikesh A. Shah, R.G. Kulkarni, Utpal S. Joshi,","Effect of M and M-Ca Substitution on the Structure and Superconductivity of GdBa2Cu3O7-delta [M=Mo, Hf]","J.Superconductivity,11(1998)285",1998.0
9539,Gd0.45Ca0.4Hf0.15Ba2.0Cu3.0O7.08,Y123,71.9,,,,SUP0110285,"Amish G. Joshi, D.G. Kuberkar, M.V. Subbarao, Nikesh A. Shah, R.G. Kulkarni, Utpal S. Joshi,","Effect of M and M-Ca Substitution on the Structure and Superconductivity of GdBa2Cu3O7-delta [M=Mo, Hf]","J.Superconductivity,11(1998)285",1998.0
9547,Hg1.0Ba2.0Cu1.0O4.01,Hg1201,61.0,,,,PR06114370,"A. A. Gippius, A. M. Abakumov, E. N. Morozova, E. V. Antipov, G. Buntkowsky, K. Luders, M. G. Rozova, O. Klein, W. Hoffmann,",Magnetic flux dynamics and structural features in fluorinated HgBa2CuO4 as probed by <19>F NMR,"Phys.Rev.B,61(2000)14370-14373",2000.0
9548,Hg1.0Ba2.0Cu1.0O4.0,Hg1201,97.0,3.8828,,9.523,PR06114370,"A. A. Gippius, A. M. Abakumov, E. N. Morozova, E. V. Antipov, G. Buntkowsky, K. Luders, M. G. Rozova, O. Klein, W. Hoffmann,",Magnetic flux dynamics and structural features in fluorinated HgBa2CuO4 as probed by <19>F NMR,"Phys.Rev.B,61(2000)14370-14373",2000.0
9549,Hg1.0Ba2.0Cu1.0O4.0,Hg1201,96.0,3.8825,,9.51,PR06114370,"A. A. Gippius, A. M. Abakumov, E. N. Morozova, E. V. Antipov, G. Buntkowsky, K. Luders, M. G. Rozova, O. Klein, W. Hoffmann,",Magnetic flux dynamics and structural features in fluorinated HgBa2CuO4 as probed by <19>F NMR,"Phys.Rev.B,61(2000)14370-14373",2000.0
9553,Y1.0Ba2.0Cu3.0O6.8,Y123,83.1,,,,PR06114795,"A. Wisniewski, F. M. Sauerzopf, H. W. Weber, M. Werner,","Fishtail effect in the magnetization of superconducting RBa2Cu3O7-z (R = Y,Nd,Yb) and Y2Ba4Cu8O16 single crystals","Phys.Rev.B,61(2000)",2000.0
9554,Y1.0Ba2.0Cu3.0O7.0,Y123,83.1,,,,PR06114795,"A. Wisniewski, F. M. Sauerzopf, H. W. Weber, M. Werner,","Fishtail effect in the magnetization of superconducting RBa2Cu3O7-z (R = Y,Nd,Yb) and Y2Ba4Cu8O16 single crystals","Phys.Rev.B,61(2000)",2000.0
9555,Y1.0Ba2.0Cu3.0O7.0,Y123,82.6,,,,PR06114795,"A. Wisniewski, F. M. Sauerzopf, H. W. Weber, M. Werner,","Fishtail effect in the magnetization of superconducting RBa2Cu3O7-z (R = Y,Nd,Yb) and Y2Ba4Cu8O16 single crystals","Phys.Rev.B,61(2000)",2000.0
9556,Y1.0Ba2.0Cu3.0O7.0,Y123,81.1,,,,PR06114795,"A. Wisniewski, F. M. Sauerzopf, H. W. Weber, M. Werner,","Fishtail effect in the magnetization of superconducting RBa2Cu3O7-z (R = Y,Nd,Yb) and Y2Ba4Cu8O16 single crystals","Phys.Rev.B,61(2000)",2000.0
9557,Bi2.0Sr2.0Ca1.0Cu2.0O8.22,Bi2212,82.0,,,,PRL0854787,"Minoru Suzuki, Takao Watanabe,",Discriminating the Superconducting Gap from the Pseudogap in Bi2Sr2CaCu2O8+z by Interlayer Tunneling Spectroscopy,"Phys.Rev.Lett.,85(2000)4787-4790",2000.0
9558,Bi2.0Sr2.0Ca1.0Cu2.0O8.24,Bi2212,88.0,,,,PRL0854787,"Minoru Suzuki, Takao Watanabe,",Discriminating the Superconducting Gap from the Pseudogap in Bi2Sr2CaCu2O8+z by Interlayer Tunneling Spectroscopy,"Phys.Rev.Lett.,85(2000)4787-4790",2000.0
9559,Bi2.0Sr2.0Ca1.0Cu2.0O8.25,Bi2212,89.0,,,,PRL0854787,"Minoru Suzuki, Takao Watanabe,",Discriminating the Superconducting Gap from the Pseudogap in Bi2Sr2CaCu2O8+z by Interlayer Tunneling Spectroscopy,"Phys.Rev.Lett.,85(2000)4787-4790",2000.0
9560,Bi2.0Sr2.0Ca1.0Cu2.0O8.28,Bi2212,81.0,,,,PRL0854787,"Minoru Suzuki, Takao Watanabe,",Discriminating the Superconducting Gap from the Pseudogap in Bi2Sr2CaCu2O8+z by Interlayer Tunneling Spectroscopy,"Phys.Rev.Lett.,85(2000)4787-4790",2000.0
9561,Tl2.0Ba2.0Ca1.0Cu2.0O8.0,Tl2212,111.0,,,,EPL0520584,"A. Halbritter, D. Pavuna, G. Mihaly, H. Berger, J.-P. Salvetat,",Crossovers in the out-of-plane resistivity of superconducting Tl2Ba2CaCu2O8 single crystals,"Europhys. Lett., 52 (2000)584",2000.0
9562,Bi2.0Sr2.0Ca1.0Cu2.0O8.0,Bi2212,89.5,,,,APL0774202,"A. Carrington, A. R. Banks, D. G. Hinks, P. Fournier, P. Guptasarma, R. L. Greene, R. Prozorov, R. W. Giannetta,",Measurements of the absolute value of the penetration depth in high-Tc superconductors using a low-Tc superconductive coating,"Appl.Phys.Lett., 77(2000)4202",2000.0
9563,Pr1.85Ce0.15Cu1.0O4.0,T',22.5,,,,APL0774202,"A. Carrington, A. R. Banks, D. G. Hinks, P. Fournier, P. Guptasarma, R. L. Greene, R. Prozorov, R. W. Giannetta,",Measurements of the absolute value of the penetration depth in high-Tc superconductors using a low-Tc superconductive coating,"Appl.Phys.Lett., 77(2000)4202",2000.0
9564,Y1.0Ba2.0Cu3.0O7.0,Y123,93.0,,,,APL0774202,"A. Carrington, A. R. Banks, D. G. Hinks, P. Fournier, P. Guptasarma, R. L. Greene, R. Prozorov, R. W. Giannetta,",Measurements of the absolute value of the penetration depth in high-Tc superconductors using a low-Tc superconductive coating,"Appl.Phys.Lett., 77(2000)4202",2000.0
9571,La1.9Sr0.1Cu1.0O4.0,T,28.5,,,,JPS0691602,"Fumiko Sakai, Hidenori Takagi, Hiroaki Suzuki1, Masanobu Isshiki, Minoru Nohara1, Nikorn Mangkorntong,",Quasiparticle Density of States of Clean and Dirty d-Wave Superconductors: Mixed-State Specific Heat of La 2-xSrxCuO 4 Single Crystals,J.Phys.Soc. Jpn 69(2000)1602,2000.0
9572,La1.84Sr0.16Cu1.0O4.0,T,37.0,,,,JPS0691602,"Fumiko Sakai, Hidenori Takagi, Hiroaki Suzuki1, Masanobu Isshiki, Minoru Nohara1, Nikorn Mangkorntong,",Quasiparticle Density of States of Clean and Dirty d-Wave Superconductors: Mixed-State Specific Heat of La 2-xSrxCuO 4 Single Crystals,J.Phys.Soc. Jpn 69(2000)1602,2000.0
9573,La1.81Sr0.19Cu1.0O4.0,T,32.0,,,,JPS0691602,"Fumiko Sakai, Hidenori Takagi, Hiroaki Suzuki1, Masanobu Isshiki, Minoru Nohara1, Nikorn Mangkorntong,",Quasiparticle Density of States of Clean and Dirty d-Wave Superconductors: Mixed-State Specific Heat of La 2-xSrxCuO 4 Single Crystals,J.Phys.Soc. Jpn 69(2000)1602,2000.0
9591,Bi2.1Sr1.9Ca1.0Cu2.0O8.0,Bi2212,71.5,,,,P063014504,"A. Mumtaz, G. Rajaram, H. Bando, H. Obara, N. Shirakawa, T. Nakagawa, Y. Yamaguchi,",Continuity and temperature dependence of the vortex-phase boundary of Bi2Sr2CaCu2O8 + z,"Phys.Rev.B,63(2001)014504",2001.0
9592,Bi2.1Sr1.9Ca1.0Cu2.0O8.0,Bi2212,90.5,,,,P063014504,"A. Mumtaz, G. Rajaram, H. Bando, H. Obara, N. Shirakawa, T. Nakagawa, Y. Yamaguchi,",Continuity and temperature dependence of the vortex-phase boundary of Bi2Sr2CaCu2O8 + z,"Phys.Rev.B,63(2001)014504",2001.0
9593,Bi2.2Sr1.8Ca1.0Cu2.0O8.0,Bi2212,80.5,,,,P063014504,"A. Mumtaz, G. Rajaram, H. Bando, H. Obara, N. Shirakawa, T. Nakagawa, Y. Yamaguchi,",Continuity and temperature dependence of the vortex-phase boundary of Bi2Sr2CaCu2O8 + z,"Phys.Rev.B,63(2001)014504",2001.0
9594,Y1.0Ba1.0Sr1.0Cu3.0O7.0,Y123,81.0,,,,P063054501,"B. Dabrowski, J. D. Jorgensen, K. Rogacki, O. Chmaissem,","Increase of the superconducting Tc, irreversibility fields, and critical currents in tetragonal YBaSrCu3-xMoxO7 + d","Phys.Rev.B,63(2001)054501",2001.0
9595,Y1.0Ba1.0Sr1.0Cu2.95Mo0.05O7.07,Y123,85.0,3.8263,3.8126,11.5558,P063054501,"B. Dabrowski, J. D. Jorgensen, K. Rogacki, O. Chmaissem,","Increase of the superconducting Tc, irreversibility fields, and critical currents in tetragonal YBaSrCu3-xMoxO7 + d","Phys.Rev.B,63(2001)054501",2001.0
9596,Y1.0Ba1.0Sr1.0Cu2.9Mo0.1O7.16,Y123,86.0,3.8221,,11.5754,P063054501,"B. Dabrowski, J. D. Jorgensen, K. Rogacki, O. Chmaissem,","Increase of the superconducting Tc, irreversibility fields, and critical currents in tetragonal YBaSrCu3-xMoxO7 + d","Phys.Rev.B,63(2001)054501",2001.0
9597,Y1.0Ba1.0Sr1.0Cu2.8Mo0.2O7.3,Y123,68.0,3.8307,,11.5984,P063054501,"B. Dabrowski, J. D. Jorgensen, K. Rogacki, O. Chmaissem,","Increase of the superconducting Tc, irreversibility fields, and critical currents in tetragonal YBaSrCu3-xMoxO7 + d","Phys.Rev.B,63(2001)054501",2001.0
9598,Hg1.0Ba2.0Cu1.0O4.15,Hg1201,97.2,3.88,,9.527000000000001,P063014508,"A. Basset, A. Caneiro, A. Serquis, J. D. Jorgensen, J. P. Hodges, S. Short,","Oxygen content, thermodynamic stability, and superconductivity of Hg1-xRexBa2CuO4 + z","Phys.Rev.B,63(2001)014508",2001.0
9599,Hg0.95Re0.05Ba2.0Cu1.0O4.37,Hg1201,96.0,3.872,,9.464,P063014508,"A. Basset, A. Caneiro, A. Serquis, J. D. Jorgensen, J. P. Hodges, S. Short,","Oxygen content, thermodynamic stability, and superconductivity of Hg1-xRexBa2CuO4 + z","Phys.Rev.B,63(2001)014508",2001.0
9600,Hg0.9Re0.1Ba2.0Cu1.0O4.42,Hg1201,95.0,3.872,,9.42,P063014508,"A. Basset, A. Caneiro, A. Serquis, J. D. Jorgensen, J. P. Hodges, S. Short,","Oxygen content, thermodynamic stability, and superconductivity of Hg1-xRexBa2CuO4 + z","Phys.Rev.B,63(2001)014508",2001.0
9601,Hg0.85Re0.15Ba2.0Cu1.0O4.58,Hg1201,35.0,3.8760000000000003,,9.39,P063014508,"A. Basset, A. Caneiro, A. Serquis, J. D. Jorgensen, J. P. Hodges, S. Short,","Oxygen content, thermodynamic stability, and superconductivity of Hg1-xRexBa2CuO4 + z","Phys.Rev.B,63(2001)014508",2001.0
9602,Hg1.0Ba2.0Cu1.0O4.162,Hg1201,97.4,,,,P063014508,"A. Basset, A. Caneiro, A. Serquis, J. D. Jorgensen, J. P. Hodges, S. Short,","Oxygen content, thermodynamic stability, and superconductivity of Hg1-xRexBa2CuO4 + z","Phys.Rev.B,63(2001)014508",2001.0
9603,Hg0.95Re0.05Ba2.0Cu1.0O4.372,Hg1201,97.0,,,,P063014508,"A. Basset, A. Caneiro, A. Serquis, J. D. Jorgensen, J. P. Hodges, S. Short,","Oxygen content, thermodynamic stability, and superconductivity of Hg1-xRexBa2CuO4 + z","Phys.Rev.B,63(2001)014508",2001.0
9604,Hg0.9Re0.1Ba2.0Cu1.0O4.425,Hg1201,96.8,,,,P063014508,"A. Basset, A. Caneiro, A. Serquis, J. D. Jorgensen, J. P. Hodges, S. Short,","Oxygen content, thermodynamic stability, and superconductivity of Hg1-xRexBa2CuO4 + z","Phys.Rev.B,63(2001)014508",2001.0
9605,Hg0.85Re0.15Ba2.0Cu1.0O4.525,Hg1201,96.3,,,,P063014508,"A. Basset, A. Caneiro, A. Serquis, J. D. Jorgensen, J. P. Hodges, S. Short,","Oxygen content, thermodynamic stability, and superconductivity of Hg1-xRexBa2CuO4 + z","Phys.Rev.B,63(2001)014508",2001.0
9607,Bi2.0Sr2.0Ca1.0Cu1.9880000000000002Ni0.012O8.0,Bi2212,92.55,,,,LTP1050927,"H.Ikeda, I.Tomitsuka, K.Ueno, R.Yoshizaki,",Ni-doping effect on the anisotropic resistivity in Bi2Sr2Ca(Cu1-xNix)2Oy single crystals,"J.Low Temp.Phys., 105(1996)927",1996.0
9608,Sm1.0La0.85Sr0.15Cu1.0O3.98,T*,30.0,,,,PRL0862122,"H. Shibata,",Transverse Josephson Plasma Mode in T* Phase SmLa1-xSrxCuO4-z Single Crystals,"Phys.Rev.Lett., 86(2001)2122",2001.0
9609,Sm1.0La0.8Sr0.2Cu1.0O3.94,T*,25.0,,,,PRL0862122,"H. Shibata,",Transverse Josephson Plasma Mode in T* Phase SmLa1-xSrxCuO4-z Single Crystals,"Phys.Rev.Lett., 86(2001)2122",2001.0
9613,Y1.0Ba2.0Cu3.0O6.4,Y123,35.8,,,,PRL0860496,"Azusa Matsuda, Kouichi Semba,",Superconductor-to-Insulator Transition and Transport Properties of Underdoped YBa2Cu3Oy Crystals,"Phys.Rev.Lett., 86(2001)496",2001.0
9614,Y1.0Ba2.0Cu3.0O6.45,Y123,47.3,,,,PRL0860496,"Azusa Matsuda, Kouichi Semba,",Superconductor-to-Insulator Transition and Transport Properties of Underdoped YBa2Cu3Oy Crystals,"Phys.Rev.Lett., 86(2001)496",2001.0
9615,Y1.0Ba2.0Cu3.0O6.5,Y123,58.8,,,,PRL0860496,"Azusa Matsuda, Kouichi Semba,",Superconductor-to-Insulator Transition and Transport Properties of Underdoped YBa2Cu3Oy Crystals,"Phys.Rev.Lett., 86(2001)496",2001.0
9616,Y1.0Ba2.0Cu3.0O6.9,Y123,92.0,,,,PRL0860496,"Azusa Matsuda, Kouichi Semba,",Superconductor-to-Insulator Transition and Transport Properties of Underdoped YBa2Cu3Oy Crystals,"Phys.Rev.Lett., 86(2001)496",2001.0
9617,La1.85Sr0.15Cu1.0O4.0,T,35.6,,,,PRL0860500,"H.Eisaki, S. Tajima, S.Uchida, T. Noda,",c-Axis Optical Response in the Static Stripe Ordered Phase of the Cuprates,"Phys.Rev.Lett., 86(2001)500",2001.0
9618,La1.75Nd0.1Sr0.15Cu1.0O4.0,T,31.7,,,,PRL0860500,"H.Eisaki, S. Tajima, S.Uchida, T. Noda,",c-Axis Optical Response in the Static Stripe Ordered Phase of the Cuprates,"Phys.Rev.Lett., 86(2001)500",2001.0
9619,La1.73Nd0.12Sr0.15Cu1.0O4.0,T,26.3,,,,PRL0860500,"H.Eisaki, S. Tajima, S.Uchida, T. Noda,",c-Axis Optical Response in the Static Stripe Ordered Phase of the Cuprates,"Phys.Rev.Lett., 86(2001)500",2001.0
9620,La1.65Nd0.2Sr0.15Cu1.0O4.0,T,20.0,,,,PRL0860500,"H.Eisaki, S. Tajima, S.Uchida, T. Noda,",c-Axis Optical Response in the Static Stripe Ordered Phase of the Cuprates,"Phys.Rev.Lett., 86(2001)500",2001.0
9633,Ru1.0Sr2.0Y1.0Cu2.0O8.0,Ru1212,35.0,3.843,,11.555,JPS0700333,"Hazuki Kawano-Furukawa, Hideki Yoshizawa, Hiroyuki Takagiwa, Jun Akimitsu,",Coexistence of Superconductivity and (Anti-)Ferromagnetism in RuSr2YCu2O8,"J.Phys.Soc.Jpn, 70(2001)333-336",2001.0
9634,Y1.0Ba2.0Cu4.0O8.0,Y124,78.0,,,,PHC3510245,"Hiromitsu Ogasawara, Michiaki Matsukawa, Ryuichi Sano, Sigeru Horii, Yuh Yamada,",Thermal transport of Pr substituted YBa2Cu4O8 compounds with CuO double chains,"Physica C, 351(2001)245",2001.0
9635,Y0.3Pr0.7Ba2.0Cu4.0O8.0,Y124,20.0,,,,PHC3510245,"Hiromitsu Ogasawara, Michiaki Matsukawa, Ryuichi Sano, Sigeru Horii, Yuh Yamada,",Thermal transport of Pr substituted YBa2Cu4O8 compounds with CuO double chains,"Physica C, 351(2001)245",2001.0
9639,Bi2.0Sr2.0Ca1.0Cu2.0O8.0,Bi2212,75.5,,,,PHC1910211,"D.E.MORRIS, H.B.LIU, H.J.BORNEMANN, P.K.NARWANKAR,",DEPENDENCE OF THE OXYGEN ISOTOPE EFFECT UPON HOLE DENSITY IN BI2SR2CA1-XYXCU2O8+Z AND Y1-XCAXBA2CU4O8,"PHYSICA C,191(1992)211",1992.0
9640,Bi2.0Sr2.0Ca0.937Y0.063Cu2.0O8.0,Bi2212,78.0,,,,PHC1910211,"D.E.MORRIS, H.B.LIU, H.J.BORNEMANN, P.K.NARWANKAR,",DEPENDENCE OF THE OXYGEN ISOTOPE EFFECT UPON HOLE DENSITY IN BI2SR2CA1-XYXCU2O8+Z AND Y1-XCAXBA2CU4O8,"PHYSICA C,191(1992)211",1992.0
9641,Bi2.0Sr2.0Ca0.875Y0.125Cu2.0O8.0,Bi2212,77.1,,,,PHC1910211,"D.E.MORRIS, H.B.LIU, H.J.BORNEMANN, P.K.NARWANKAR,",DEPENDENCE OF THE OXYGEN ISOTOPE EFFECT UPON HOLE DENSITY IN BI2SR2CA1-XYXCU2O8+Z AND Y1-XCAXBA2CU4O8,"PHYSICA C,191(1992)211",1992.0
9642,Bi2.0Sr2.0Ca0.75Y0.25Cu2.0O8.0,Bi2212,71.3,,,,PHC1910211,"D.E.MORRIS, H.B.LIU, H.J.BORNEMANN, P.K.NARWANKAR,",DEPENDENCE OF THE OXYGEN ISOTOPE EFFECT UPON HOLE DENSITY IN BI2SR2CA1-XYXCU2O8+Z AND Y1-XCAXBA2CU4O8,"PHYSICA C,191(1992)211",1992.0
9643,Bi2.0Sr2.0Ca0.65Y0.35Cu2.0O8.0,Bi2212,45.2,,,,PHC1910211,"D.E.MORRIS, H.B.LIU, H.J.BORNEMANN, P.K.NARWANKAR,",DEPENDENCE OF THE OXYGEN ISOTOPE EFFECT UPON HOLE DENSITY IN BI2SR2CA1-XYXCU2O8+Z AND Y1-XCAXBA2CU4O8,"PHYSICA C,191(1992)211",1992.0
9645,Bi2.0Sr2.0Ca0.55Y0.45Cu2.0O8.0,Bi2212,22.1,,,,PHC1910211,"D.E.MORRIS, H.B.LIU, H.J.BORNEMANN, P.K.NARWANKAR,",DEPENDENCE OF THE OXYGEN ISOTOPE EFFECT UPON HOLE DENSITY IN BI2SR2CA1-XYXCU2O8+Z AND Y1-XCAXBA2CU4O8,"PHYSICA C,191(1992)211",1992.0
9646,Y0.975Ca0.025Ba2.0Cu4.0O8.0,Y124,79.5,,,,PHC1910211,"D.E.MORRIS, H.B.LIU, H.J.BORNEMANN, P.K.NARWANKAR,",DEPENDENCE OF THE OXYGEN ISOTOPE EFFECT UPON HOLE DENSITY IN BI2SR2CA1-XYXCU2O8+Z AND Y1-XCAXBA2CU4O8,"PHYSICA C,191(1992)211",1992.0
9647,Y0.95Ca0.05Ba2.0Cu4.0O8.0,Y124,82.2,,,,PHC1910211,"D.E.MORRIS, H.B.LIU, H.J.BORNEMANN, P.K.NARWANKAR,",DEPENDENCE OF THE OXYGEN ISOTOPE EFFECT UPON HOLE DENSITY IN BI2SR2CA1-XYXCU2O8+Z AND Y1-XCAXBA2CU4O8,"PHYSICA C,191(1992)211",1992.0
9648,Y0.925Ca0.075Ba2.0Cu4.0O8.0,Y124,83.8,,,,PHC1910211,"D.E.MORRIS, H.B.LIU, H.J.BORNEMANN, P.K.NARWANKAR,",DEPENDENCE OF THE OXYGEN ISOTOPE EFFECT UPON HOLE DENSITY IN BI2SR2CA1-XYXCU2O8+Z AND Y1-XCAXBA2CU4O8,"PHYSICA C,191(1992)211",1992.0
9649,Y0.9Ca0.1Ba2.0Cu4.0O8.0,Y124,88.9,,,,PHC1910211,"D.E.MORRIS, H.B.LIU, H.J.BORNEMANN, P.K.NARWANKAR,",DEPENDENCE OF THE OXYGEN ISOTOPE EFFECT UPON HOLE DENSITY IN BI2SR2CA1-XYXCU2O8+Z AND Y1-XCAXBA2CU4O8,"PHYSICA C,191(1992)211",1992.0
9650,Y0.8Ca0.2Ba2.0Cu4.0O8.0,Y124,85.6,,,,PHC1910211,"D.E.MORRIS, H.B.LIU, H.J.BORNEMANN, P.K.NARWANKAR,",DEPENDENCE OF THE OXYGEN ISOTOPE EFFECT UPON HOLE DENSITY IN BI2SR2CA1-XYXCU2O8+Z AND Y1-XCAXBA2CU4O8,"PHYSICA C,191(1992)211",1992.0
9651,Y0.75Ca0.25Ba2.0Cu4.0O8.0,Y124,82.9,,,,PHC1910211,"D.E.MORRIS, H.B.LIU, H.J.BORNEMANN, P.K.NARWANKAR,",DEPENDENCE OF THE OXYGEN ISOTOPE EFFECT UPON HOLE DENSITY IN BI2SR2CA1-XYXCU2O8+Z AND Y1-XCAXBA2CU4O8,"PHYSICA C,191(1992)211",1992.0
9652,Y0.7Ca0.3Ba2.0Cu4.0O8.0,Y124,79.5,,,,PHC1910211,"D.E.MORRIS, H.B.LIU, H.J.BORNEMANN, P.K.NARWANKAR,",DEPENDENCE OF THE OXYGEN ISOTOPE EFFECT UPON HOLE DENSITY IN BI2SR2CA1-XYXCU2O8+Z AND Y1-XCAXBA2CU4O8,"PHYSICA C,191(1992)211",1992.0
9653,Y1.0Ba2.0Cu3.0O6.5,Y123,55.0,,,,PRL0864100,"B.Keimer, C.Bemhand, C.Niedemayer, C.Ulrich, L.P.Regnault, N.H.Andersen, P.Bourges, Y.Sidis,",Antiferromagnetic Ordering in Superconducting YBa2Cu3O6.5,"Phys.Rev.Lett., 86(2001)4100",2001.0
9654,Nd1.0Ba2.0Cu3.0O7.0,Y123,95.85,,,,SST0131356,"H. Kupfer, N. H. Kumar, Th. Wolf,",Effect of oxygen-induced disorder on magnetic flux dynamics and critical current in a NdBa2Cu3O7-d single crystal,"Supercond. Sci. Technol.,13(2000)1356-1362",2000.0
9655,Nd1.0Ba2.0Cu3.0O7.0,Y123,94.2,,,,SST0131356,"H. Kupfer, N. H. Kumar, Th. Wolf,",Effect of oxygen-induced disorder on magnetic flux dynamics and critical current in a NdBa2Cu3O7-d single crystal,"Supercond. Sci. Technol.,13(2000)1356-1362",2000.0
9663,Bi1.64Pb0.36Sr2.0Ca0.79Y0.21Cu2.0O8.0,Bi2212,86.0,,,,P063184504,"Ch. Goupil, Ch.Simon, D.Thopart,",Experimental evidence of the decoupling line in (Bi1.64Pb0.36)Sr2(Ca0.79Y0.21)Cu2O8+z single crystals by resistivity measurements,"Phys.Rev.B, 63(2001)184504",2001.0
9664,La2.0Cu1.0O4.0625,T,17.0,5.3593,5.3786,13.2087,SSC1140107,"C.Dong, F.Zhou, G.C.Che, Ling Chen, Y.Z.Huang, Z.X.Zhao,",Superconducting phase with Tc of 17 K in La2CuO4+ z,"Solid State Commun., 114(2000)107",2000.0
9665,La2.0Cu1.0O4.08,T,32.0,5.3338,5.4346,13.227,SSC1140107,"C.Dong, F.Zhou, G.C.Che, Ling Chen, Y.Z.Huang, Z.X.Zhao,",Superconducting phase with Tc of 17 K in La2CuO4+ z,"Solid State Commun., 114(2000)107",2000.0
9672,Y1.0Ba2.0Cu4.0O8.0,Y124,78.0,3.8538,3.8745,27.267,JAC2250586,"Aivaras Kareiva, Johan Linden, Lauri Niinisto, Maarit Karppinen, Mikk Lippmaa,",Sol-gel synthesis and characterization of superconducting (Y1-xEux)Ba2(Cu1-y<57>Fey)4O8 samples,"J.Alloys Compd., 225(1995)586",1995.0
9673,Y0.75Eu0.25Ba2.0Cu4.0O8.0,Y124,78.0,3.8648,3.8861,27.29,JAC2250586,"Aivaras Kareiva, Johan Linden, Lauri Niinisto, Maarit Karppinen, Mikk Lippmaa,",Sol-gel synthesis and characterization of superconducting (Y1-xEux)Ba2(Cu1-y<57>Fey)4O8 samples,"J.Alloys Compd., 225(1995)586",1995.0
9674,Y0.5Eu0.5Ba2.0Cu4.0O8.0,Y124,77.0,3.8743,3.8930000000000002,27.291999999999998,JAC2250586,"Aivaras Kareiva, Johan Linden, Lauri Niinisto, Maarit Karppinen, Mikk Lippmaa,",Sol-gel synthesis and characterization of superconducting (Y1-xEux)Ba2(Cu1-y<57>Fey)4O8 samples,"J.Alloys Compd., 225(1995)586",1995.0
9675,Y0.25Eu0.75Ba2.0Cu4.0O8.0,Y124,75.0,3.8745,3.8921,27.291999999999998,JAC2250586,"Aivaras Kareiva, Johan Linden, Lauri Niinisto, Maarit Karppinen, Mikk Lippmaa,",Sol-gel synthesis and characterization of superconducting (Y1-xEux)Ba2(Cu1-y<57>Fey)4O8 samples,"J.Alloys Compd., 225(1995)586",1995.0
9677,Y1.0Ba2.0Cu3.96Fe0.04O8.0,Y124,73.0,3.8623,3.8823,27.21,JAC2250586,"Aivaras Kareiva, Johan Linden, Lauri Niinisto, Maarit Karppinen, Mikk Lippmaa,",Sol-gel synthesis and characterization of superconducting (Y1-xEux)Ba2(Cu1-y<57>Fey)4O8 samples,"J.Alloys Compd., 225(1995)586",1995.0
9678,Y1.0Ba2.0Cu3.92Fe0.08O8.0,Y124,70.0,3.8792,3.9084,27.138,JAC2250586,"Aivaras Kareiva, Johan Linden, Lauri Niinisto, Maarit Karppinen, Mikk Lippmaa,",Sol-gel synthesis and characterization of superconducting (Y1-xEux)Ba2(Cu1-y<57>Fey)4O8 samples,"J.Alloys Compd., 225(1995)586",1995.0
9679,Y1.0Ba2.0Cu3.88Fe0.12O8.0,Y124,65.0,3.8718,3.9113,27.131,JAC2250586,"Aivaras Kareiva, Johan Linden, Lauri Niinisto, Maarit Karppinen, Mikk Lippmaa,",Sol-gel synthesis and characterization of superconducting (Y1-xEux)Ba2(Cu1-y<57>Fey)4O8 samples,"J.Alloys Compd., 225(1995)586",1995.0
9684,Sr2.0Y1.0Ru0.92Cu0.08O6.0,2116,17.6,,,,ZPB1020037,"C.Y.Tai, D.C.Ling, D.H.Chen, D.Y.Chen, F.C.Zhang, F.Z.Chien, G.Y.Tseng, M.K.Wu, S.R.Sheen,",Anomalous magnetic and superconducting properties in a Ru-based double perovskite,"Z.Phys.B, 102(1997)37",1997.0
9686,Sr2.0Y1.0Ru0.8Cu0.2O6.0,2116,23.0,,,,ZPB1020037,"C.Y.Tai, D.C.Ling, D.H.Chen, D.Y.Chen, F.C.Zhang, F.Z.Chien, G.Y.Tseng, M.K.Wu, S.R.Sheen,",Anomalous magnetic and superconducting properties in a Ru-based double perovskite,"Z.Phys.B, 102(1997)37",1997.0
9687,Sr2.0Y1.0Ru0.5Cu0.5O6.0,2116,61.5,,,,ZPB1020037,"C.Y.Tai, D.C.Ling, D.H.Chen, D.Y.Chen, F.C.Zhang, F.Z.Chien, G.Y.Tseng, M.K.Wu, S.R.Sheen,",Anomalous magnetic and superconducting properties in a Ru-based double perovskite,"Z.Phys.B, 102(1997)37",1997.0
9688,Sr2.0Y1.0Ru0.5Cu0.5O6.0,2116,45.0,,,,EPJ0150649,"A.J.Greer, B.Hitti, C.E.Stronach, D.B.Pulling, D.R.Harshman, D.Y.Chen, E.Koster, F.Z.Chien, H.A.Blackstead, J.D.Dow, M.Haka, M.J.DeMarco, M.K.Wu, S.Toorongian, W.J.Kossler,",Magnetism and superconductivity in Sr2YRu1-uCuuO6 and magnetism in Ba2GdRu1-uCuuO6,"Euro.Phys.J. B, 15(2000)649",2000.0
9692,Y1.0Ba2.0Cu4.0O8.0,Y124,78.0,3.8538,3.8745,27.267,SST0080079,"A.Dareiva, J.Linden, J.Valo, K.Terryll, K.V.Rao, L.Ninisto, M.Karppinen, M.Leskela, V.Kozlov,",Iron substitution effects in YBa2Cu4O8 synthesized by the sol-gel technique,"Supercond.Sci.Tecknol., 8(1995)79",
9693,Y1.0Ba2.0Cu3.96Fe0.04O8.0,Y124,73.0,3.8623,3.8823,27.21,SST0080079,"A.Dareiva, J.Linden, J.Valo, K.Terryll, K.V.Rao, L.Ninisto, M.Karppinen, M.Leskela, V.Kozlov,",Iron substitution effects in YBa2Cu4O8 synthesized by the sol-gel technique,"Supercond.Sci.Tecknol., 8(1995)79",
9694,Y1.0Ba2.0Cu3.92Fe0.08O8.0,Y124,70.0,3.8792,3.9084,27.138,SST0080079,"A.Dareiva, J.Linden, J.Valo, K.Terryll, K.V.Rao, L.Ninisto, M.Karppinen, M.Leskela, V.Kozlov,",Iron substitution effects in YBa2Cu4O8 synthesized by the sol-gel technique,"Supercond.Sci.Tecknol., 8(1995)79",
9695,Y1.0Ba2.0Cu3.88Fe0.12O8.0,Y124,65.0,3.8718,3.9113,27.131,SST0080079,"A.Dareiva, J.Linden, J.Valo, K.Terryll, K.V.Rao, L.Ninisto, M.Karppinen, M.Leskela, V.Kozlov,",Iron substitution effects in YBa2Cu4O8 synthesized by the sol-gel technique,"Supercond.Sci.Tecknol., 8(1995)79",
9697,Bi1.8Pb0.38Sr2.01Cu1.0O6.0,Bi2201,19.0,,,,P063132502,"I.Chong, M.Takano, T.Kamiyama, T.Sato, T.Takahashi, T.Terashima, Y.Naitoh,",Fermi surface and superconducting gap in superstructure-free Bi1.80Pb0.38Sr2.01CuO6-z,"Phys.Rev.B, 63(2001)132502",2001.0
9698,Bi2.0Sr2.0Ca1.0Cu2.0O8.0,Bi2212,84.7,,,,PRL0692276,"A.A.Menovsky, A.Koshelev, B.Ivlev, D.G.de Groot, Z.Tamavski, J.C.Martinez, P.H.Kes, R.P.Griessen, S.H.Brongersma,",Magnetic anisotropy of a Bi2Sr2CaCu2Ox single crystal,"Phys.Rev.Lett., 69(1992)2276",1992.0
9699,Sr2.0Y1.0Ru0.9Cu1.0O6.0,2116,60.0,,,,PHC2820073,"D.C.Ling, D.Y.Chen, F.Z.Chien, J.L.Tseng, M.J.Wang, M.K.Wu, S.R.Sheen,",Superconductivity in Ru-based double perovskite - The possible existence of a new superconducting pairing state,"Physica C, 282(1997)73",1997.0
9700,Ba2.0Y1.0Ru0.9Cu0.1O6.0,2116,65.0,,,,PHC2820073,"D.C.Ling, D.Y.Chen, F.Z.Chien, J.L.Tseng, M.J.Wang, M.K.Wu, S.R.Sheen,",Superconductivity in Ru-based double perovskite - The possible existence of a new superconducting pairing state,"Physica C, 282(1997)73",1997.0
9701,Pb2.0Sr2.0Eu0.95Ca0.05Cu3.0O8.1,Pb3212,59.0,,,,PHC2920225,"J. Linden, J.Linden, L. Niinisto"", L.Niiniste, M. Karppinen, M. Lippmaa, M.Karppinen, M.Lippmaa, T. Karlemo, T.Karlemo,",Annealing characteristics and calcium doping effects in the superconducting Pb2CuSr2[Eu1-xCax]Cu2O8+delta system,"Physica.C,292(1997)225-232",1997.0
9702,Pb2.0Sr2.0Eu0.9Ca0.1Cu3.0O8.1,Pb3212,69.0,,,,PHC2920225,"J. Linden, J.Linden, L. Niinisto"", L.Niiniste, M. Karppinen, M. Lippmaa, M.Karppinen, M.Lippmaa, T. Karlemo, T.Karlemo,",Annealing characteristics and calcium doping effects in the superconducting Pb2CuSr2[Eu1-xCax]Cu2O8+delta system,"Physica.C,292(1997)225-232",1997.0
9703,Pb2.0Sr2.0Eu0.85Ca0.15Cu3.0O8.1,Pb3212,71.0,,,,PHC2920225,"J. Linden, J.Linden, L. Niinisto"", L.Niiniste, M. Karppinen, M. Lippmaa, M.Karppinen, M.Lippmaa, T. Karlemo, T.Karlemo,",Annealing characteristics and calcium doping effects in the superconducting Pb2CuSr2[Eu1-xCax]Cu2O8+delta system,"Physica.C,292(1997)225-232",1997.0
9704,Pb2.0Sr2.0Eu0.8Ca0.2Cu3.0O8.1,Pb3212,73.0,,,,PHC2920225,"J. Linden, J.Linden, L. Niinisto"", L.Niiniste, M. Karppinen, M. Lippmaa, M.Karppinen, M.Lippmaa, T. Karlemo, T.Karlemo,",Annealing characteristics and calcium doping effects in the superconducting Pb2CuSr2[Eu1-xCax]Cu2O8+delta system,"Physica.C,292(1997)225-232",1997.0
9705,Pb2.0Sr2.0Eu0.75Ca0.25Cu3.0O8.1,Pb3212,74.0,,,,PHC2920225,"J. Linden, J.Linden, L. Niinisto"", L.Niiniste, M. Karppinen, M. Lippmaa, M.Karppinen, M.Lippmaa, T. Karlemo, T.Karlemo,",Annealing characteristics and calcium doping effects in the superconducting Pb2CuSr2[Eu1-xCax]Cu2O8+delta system,"Physica.C,292(1997)225-232",1997.0
9706,Pb2.0Sr2.0Eu0.7Ca0.3Cu3.0O8.1,Pb3212,73.0,,,,PHC2920225,"J. Linden, J.Linden, L. Niinisto"", L.Niiniste, M. Karppinen, M. Lippmaa, M.Karppinen, M.Lippmaa, T. Karlemo, T.Karlemo,",Annealing characteristics and calcium doping effects in the superconducting Pb2CuSr2[Eu1-xCax]Cu2O8+delta system,"Physica.C,292(1997)225-232",1997.0
9707,Pb2.0Sr2.0Eu0.65Ca0.35Cu3.0O8.1,Pb3212,71.0,,,,PHC2920225,"J. Linden, J.Linden, L. Niinisto"", L.Niiniste, M. Karppinen, M. Lippmaa, M.Karppinen, M.Lippmaa, T. Karlemo, T.Karlemo,",Annealing characteristics and calcium doping effects in the superconducting Pb2CuSr2[Eu1-xCax]Cu2O8+delta system,"Physica.C,292(1997)225-232",1997.0
9708,Ru1.0Sr2.0Eu1.0Cu2.0O8.0,Ru1212,35.0,,,,P063212507,"H.-H.Hung, J.L.Tallon, L.-Y.Jang, R.S.Liu,",Determination of Ru valence from x-ray absorption near-edge structure in RuSr2GdCu2O8-type superconductors,"Phys.Rev.B, 63(2001)212507",2001.0
9709,Ru1.0Sr2.0Gd1.0Cu2.0O8.0,Ru1212,48.0,,,,P063212507,"H.-H.Hung, J.L.Tallon, L.-Y.Jang, R.S.Liu,",Determination of Ru valence from x-ray absorption near-edge structure in RuSr2GdCu2O8-type superconductors,"Phys.Rev.B, 63(2001)212507",2001.0
9710,Ru1.0Sr2.0Gd0.6Dy0.4Cu2.0O8.0,Ru1212,58.0,,,,P063212507,"H.-H.Hung, J.L.Tallon, L.-Y.Jang, R.S.Liu,",Determination of Ru valence from x-ray absorption near-edge structure in RuSr2GdCu2O8-type superconductors,"Phys.Rev.B, 63(2001)212507",2001.0
9711,Ru1.0Sr1.6Ba0.4Gd1.0Cu2.0O8.0,Ru1212,39.0,,,,P063212507,"H.-H.Hung, J.L.Tallon, L.-Y.Jang, R.S.Liu,",Determination of Ru valence from x-ray absorption near-edge structure in RuSr2GdCu2O8-type superconductors,"Phys.Rev.B, 63(2001)212507",2001.0
9712,Ru1.0Sr2.0Gd1.0Cu2.0O8.0,Ru1212,45.0,3.8375,,11.5623,P063224512,"B.Dabrowski, J.Mais, M.Maxwell, P.W.Klamut, S.Kolesnik,",Superconductivity in Ru1-xSr2GdCu2 + xO8-y compounds,"Phys.Rev.B, 63(2001)224512",2001.0
9713,Ru0.9Sr2.0Gd1.0Cu2.1O8.0,Ru1212,65.0,3.8353,,11.5362,P063224512,"B.Dabrowski, J.Mais, M.Maxwell, P.W.Klamut, S.Kolesnik,",Superconductivity in Ru1-xSr2GdCu2 + xO8-y compounds,"Phys.Rev.B, 63(2001)224512",2001.0
9714,Ru0.8Sr2.0Gd1.0Cu2.2O8.0,Ru1212,70.0,3.8278,,11.5263,P063224512,"B.Dabrowski, J.Mais, M.Maxwell, P.W.Klamut, S.Kolesnik,",Superconductivity in Ru1-xSr2GdCu2 + xO8-y compounds,"Phys.Rev.B, 63(2001)224512",2001.0
9715,Ru0.7Sr2.0Gd1.0Cu2.3O8.0,Ru1212,72.0,3.827,,11.512,P063224512,"B.Dabrowski, J.Mais, M.Maxwell, P.W.Klamut, S.Kolesnik,",Superconductivity in Ru1-xSr2GdCu2 + xO8-y compounds,"Phys.Rev.B, 63(2001)224512",2001.0
