Repository: CompRhys/apical

# Data Guide

In all cases whilst compiling this data we have been careful to include as much meta-information as possible to allow data to be traced back to it's original sources. For SuperCon this takes the form of the SuperCon "num :" reference id and then the source publication details. For ICSD we provide the ICSD collection code.

We acknowledge the Japanese National Institute for Materials Science for maintaining the [SuperCon](https://supercon.nims.go.jp/index_en.html) database as well as FIZ Karlsruhe GmbH for maintaining [ICSD](https://www.fiz-karlsruhe.de/en/produkte-und-dienstleistungen/inorganic-crystal-structure-database-icsd).

File: processed-data/super_fam.csv (part 33 of 36)
num :,element :,name :,str3 :,tc :,lata :,latb :,latc :,refno :,ma1 :,ma2 :,mb1 :,mb2 :,mc1 :,mc2 :,md1 :,md2 :,me1 :,me2 :,mf1 :,mf2 :,mg1 :,mg2 :,mh1 :,mh2 :,mi1 :,mi2 :,mo1 :,mo2 :,oz :,composition :
150719,Ce1Fe1As1O0.85,CeOFeAs,oxypnictide,42.6,3.979,,8.605,EP08317002,Ce,1.0,Fe,1.0,As,1.0,,,,,,,,,,,,,O,0.85,,Ce1.0Fe1.0As1.0O0.85
150720,La1Fe1As1O0.85,LaOFeAs,oxypnictide,28.3,4.022,,8.707,EP08317002,La,1.0,Fe,1.0,As,1.0,,,,,,,,,,,,,O,0.85,,La1.0Fe1.0As1.0O0.85
150722,Gd0.8Th0.2Fe1As1O1,"(Gd,Th)OFeAs",oxypnictide,56.5,3.9167,,8.44,MAT8044290,Gd,0.8,Th,0.2,Fe,1.0,As,1.0,,,,,,,,,,,O,1.0,,Gd0.8Th0.2Fe1.0As1.0O1.0
150729,Sm1Fe1As1F0.15O0.85,"Sm(O,F)FeAs",oxypnictide,40.0,,,,P077180510,Sm,1.0,Fe,1.0,As,1.0,F,0.15,,,,,,,,,,,O,0.85,,Sm1.0Fe1.0As1.0F0.15O0.85
150731,Sm1Fe1As1F0.15O0.85,"Sm(O,F)FeAs",oxypnictide,41.7,3.943,,8.514,MAT8033603,Sm,1.0,Fe,1.0,As,1.0,F,0.15,,,,,,,,,,,O,0.85,,Sm1.0Fe1.0As1.0F0.15O0.85
150732,Nd1Fe1As1F0.18O0.82,"Nd(O,F)FeAs",oxypnictide,50.0,,,,MAT8061668,Nd,1.0,Fe,1.0,As,1.0,F,0.18,,,,,,,,,,,O,0.82,,Nd1.0Fe1.0As1.0F0.18O0.82
150733,La1Fe1As1F0.1O0.9,"La(O,F)FeAs",oxypnictide,26.0,,,,MAT8041726,La,1.0,Fe,1.0,As,1.0,F,0.1,,,,,,,,,,,O,0.9,,La1.0Fe1.0As1.0F0.1O0.9
150738,Ce1Fe1As1F0.16O0.84,"Ce(O,F)FeAs",oxypnictide,41.0,3.989,,8.631,MAT8033790,Ce,1.0,Fe,1.0,As,1.0,F,0.16,,,,,,,,,,,O,0.84,,Ce1.0Fe1.0As1.0F0.16O0.84
150739,Ce1Fe1As1F0.12O0.88,"Ce(O,F)FeAs",oxypnictide,40.0,,,,MAT8033790,Ce,1.0,Fe,1.0,As,1.0,F,0.12,,,,,,,,,,,O,0.88,,Ce1.0Fe1.0As1.0F0.12O0.88
150740,Ce1Fe1As1F0.11O0.89,"Pr(O,F)FeAs",oxypnictide,47.0,3.967,,8.561,MAT8034283,Ce,1.0,Fe,1.0,As,1.0,F,0.11,,,,,,,,,,,O,0.89,,Ce1.0Fe1.0As1.0F0.11O0.89
150741,La1Fe1As1F0.11O0.89,"La(O,F)FeAs",oxypnictide,23.0,4.03,,8.706,MAT8034266,La,1.0,Fe,1.0,As,1.0,F,0.11,,,,,,,,,,,O,0.89,,La1.0Fe1.0As1.0F0.11O0.89
150742,La1Fe1As1F0.6O0.4,"La(O,F)FeAs",oxypnictide,40.0,3.991,,8.7,MAT8043725,La,1.0,Fe,1.0,As,1.0,F,0.6,,,,,,,,,,,O,0.4,,La1.0Fe1.0As1.0F0.6O0.4
150743,Nd1Fe1As1F0.18O0.82,"Nd(O,F)FeAs",oxypnictide,52.0,3.962,,8.555,MAT8060532,Nd,1.0,Fe,1.0,As,1.0,F,0.18,,,,,,,,,,,O,0.82,,Nd1.0Fe1.0As1.0F0.18O0.82
150744,Gd1Fe1As1F0.17O0.83,"Gd(O,F)FeAs",oxypnictide,22.0,4.001,,8.65,MAT8040835,Gd,1.0,Fe,1.0,As,1.0,F,0.17,,,,,,,,,,,O,0.83,,Gd1.0Fe1.0As1.0F0.17O0.83
150745,La1Fe1As1F0.06O0.94,"La(O,F)FeAs",oxypnictide,18.0,,,,MAT8064798,La,1.0,Fe,1.0,As,1.0,F,0.06,,,,,,,,,,,O,0.94,0.94,La1.0Fe1.0As1.0F0.06O0.94
150747,La1Fe1As1F0.05O0.95,"La(O,F)FeAs",oxypnictide,26.3,,,,MAT8064215,La,1.0,Fe,1.0,As,1.0,F,0.05,,,,,,,,,,,O,0.95,0.95,La1.0Fe1.0As1.0F0.05O0.95
150824,Y1Ba2Cu3O6.951,YBa2Cu3O7,Y123,91.19,,,,L101077001,Y,1.0,Ba,2.0,Cu,3.0,,,,,,,,,,,,,O,6.9510000000000005,6.9510000000000005,Y1.0Ba2.0Cu3.0O6.9510000000000005
150825,Y0.8Pr0.2Ba2Cu3O7-z,"(Y,Pr)Ba2Cu3O7",Y123,74.07,,,,L101077001,Y,0.8,Pr,0.2,Ba,2.0,Cu,3.0,,,,,,,,,,,O,7.0,,Y0.8Pr0.2Ba2.0Cu3.0O7.0
150826,Y0.7Pr0.3Ba2Cu3O7-z,"(Y,Pr)Ba2Cu3O7",Y123,57.97,,,,L101077001,Y,0.7,Pr,0.3,Ba,2.0,Cu,3.0,,,,,,,,,,,O,7.0,,Y0.7Pr0.3Ba2.0Cu3.0O7.0
150827,Y0.6Pr0.4Ba2Cu3O6.929,"(Y,Pr)Ba2Cu3O7",Y123,44.8,,,,L101077001,Y,0.6,Pr,0.4,Ba,2.0,Cu,3.0,,,,,,,,,,,O,6.9289999999999985,6.9289999999999985,Y0.6Pr0.4Ba2.0Cu3.0O6.9289999999999985
150828,Y0.55Pr0.45Ba2Cu3O7-z,"(Y,Pr)Ba2Cu3O7",Y123,36.5,,,,L101077001,Y,0.55,Pr,0.45,Ba,2.0,Cu,3.0,,,,,,,,,,,O,7.0,,Y0.55Pr0.45Ba2.0Cu3.0O7.0
150829,Y0.5Pr0.5Ba2Cu3O7-z,"(Y,Pr)Ba2Cu3O7",Y123,23.12,,,,L101077001,Y,0.5,Pr,0.5,Ba,2.0,Cu,3.0,,,,,,,,,,,O,7.0,,Y0.5Pr0.5Ba2.0Cu3.0O7.0
150830,Y0.45Pr0.55Ba2Cu3O6.953,"(Y,Pr)Ba2Cu3O7",Y123,14.4,,,,L101077001,Y,0.45,Pr,0.55,Ba,2.0,Cu,3.0,,,,,,,,,,,O,6.9529999999999985,6.9529999999999985,Y0.45Pr0.55Ba2.0Cu3.0O6.9529999999999985
150836,Sm1Fe1As1F0.13O0.87,"Sm(O,F)FeAs",oxypnictide,24.7,,,,P078012505,Sm,1.0,Fe,1.0,As,1.0,F,0.13,,,,,,,,,,,O,0.87,0.87,Sm1.0Fe1.0As1.0F0.13O0.87
150837,Sm1Fe1As1F0.3O0.7,"Sm(O,F)FeAs",oxypnictide,43.5,,,,P078012505,Sm,1.0,Fe,1.0,As,1.0,F,0.3,,,,,,,,,,,O,0.7,0.7,Sm1.0Fe1.0As1.0F0.3O0.7
150838,La1Fe1As1F0.11O0.89,"La(O,F)FeAs",oxypnictide,27.9,,,,NAT4530376,La,1.0,Fe,1.0,As,1.0,F,0.11,,,,,,,,,,,O,0.89,0.89,La1.0Fe1.0As1.0F0.11O0.89
150839,La1Fe1As1F0.05O0.95,"La(O,F)FeAs",oxypnictide,23.3,,,,NAT4530376,La,1.0,Fe,1.0,As,1.0,F,0.05,,,,,,,,,,,O,0.95,0.95,La1.0Fe1.0As1.0F0.05O0.95
150840,La1Fe1As1F0.11O0.89,"La(O,F)FeAs",oxypnictide,26.0,,,,NAT4530903,La,1.0,Fe,1.0,As,1.0,F,0.11,,,,,,,,,,,O,0.89,0.89,La1.0Fe1.0As1.0F0.11O0.89
150848,La1Fe1As1F0.1O0.9,"La(O,F)FeAs",oxypnictide,23.7,,,,P078012507,La,1.0,Fe,1.0,As,1.0,F,0.1,,,,,,,,,,,O,0.9,,La1.0Fe1.0As1.0F0.1O0.9
150851,La1Fe1As1F0.1O0.9,"La(O,F)FeAs",oxypnictide,26.0,4.024,,8.717,L101057007,La,1.0,Fe,1.0,As,1.0,F,0.1,,,,,,,,,,,O,0.9,,La1.0Fe1.0As1.0F0.1O0.9
150855,La1Fe1As1F0.05O0.95,"La(O,F)FeAs",oxypnictide,20.5,,,,P078020512,La,1.0,Fe,1.0,As,1.0,F,0.05,,,,,,,,,,,O,0.95,,La1.0Fe1.0As1.0F0.05O0.95
150856,La1Fe1As1F0.11O0.89,"La(O,F)FeAs",oxypnictide,21.1,,,,P078020512,La,1.0,Fe,1.0,As,1.0,F,0.11,,,,,,,,,,,O,0.89,,La1.0Fe1.0As1.0F0.11O0.89
150865,La1Fe1As1F0.11O0.89,"La(O,F)FeAs",oxypnictide,25.0,,,,P078064511,La,1.0,Fe,1.0,As,1.0,F,0.11,,,,,,,,,,,O,0.89,,La1.0Fe1.0As1.0F0.11O0.89
150866,Nd1Fe1As1F0.06O0.94,"Nd(O,F)FeAs",oxypnictide,47.5,,,,P078064511,Nd,1.0,Fe,1.0,As,1.0,F,0.06,,,,,,,,,,,O,0.94,,Nd1.0Fe1.0As1.0F0.06O0.94
150867,Sm1Fe1As1O0.85,SmOFeAs,oxypnictide,52.0,,,,P078064511,Sm,1.0,Fe,1.0,As,1.0,,,,,,,,,,,,,O,0.85,,Sm1.0Fe1.0As1.0O0.85
150886,Nd1Fe1As1F0.18O0.82,"Nd(O,F)FeAs",oxypnictide,52.0,,,,L101097011,Nd,1.0,Fe,1.0,As,1.0,F,0.18,,,,,,,,,,,O,0.82,,Nd1.0Fe1.0As1.0F0.18O0.82
150887,La1Fe1As1F0.1O0.9,"La(O,F)FeAs",oxypnictide,26.0,4.0245,,8.7099,L101097009,La,1.0,Fe,1.0,As,1.0,F,0.1,,,,,,,,,,,O,0.9,,La1.0Fe1.0As1.0F0.1O0.9
150888,La1Fe1As1F0.075O0.925,"La(O,F)FeAs",oxypnictide,22.0,4.0266,,8.7123,L101097009,La,1.0,Fe,1.0,As,1.0,F,0.075,,,,,,,,,,,O,0.925,,La1.0Fe1.0As1.0F0.075O0.925
150902,Y1Ba2Cu4O8,YBa2Cu4O8,Y124,81.6,,,,P078100503,Y,1.0,Ba,2.0,Cu,4.0,,,,,,,,,,,,,O,8.0,,Y1.0Ba2.0Cu4.0O8.0
150903,Y1Ba2Cu4O7.986,YBa2Cu4O8,Y124,79.2,,,,PHC1680482,Y,1.0,Ba,2.0,Cu,4.0,,,,,,,,,,,,,O,7.9860000000000015,7.9860000000000015,Y1.0Ba2.0Cu4.0O7.9860000000000015
150905,La1Fe0.95Co0.05As1O1,"LaO(Fe,Co)As",oxypnictide,11.0,,,,P078104505,La,1.0,Fe,0.95,Co,0.05,As,1.0,,,,,,,,,,,O,1.0,,La1.0Fe0.95Co0.05As1.0O1.0
150906,La1Fe0.89Co0.11As1O1,"LaO(Fe,Co)As",oxypnictide,14.0,4.0351,,8.7132,P078104505,La,1.0,Fe,0.89,Co,0.11,As,1.0,,,,,,,,,,,O,1.0,,La1.0Fe0.89Co0.11As1.0O1.0
150916,La0.85Sr0.15Fe1As1O1-z,"(La,Sr)OzFeAs",oxypnictide,23.0,4.019,,8.722999999999999,P078092503,La,0.85,Sr,0.15,Fe,1.0,As,1.0,,,,,,,,,,,O,1.0,,La0.85Sr0.15Fe1.0As1.0O1.0
150917,Sm1Fe1As1F0.18O0.82,"Sm(O,F)FeAs",oxypnictide,45.0,,,,L101097010,Sm,1.0,Fe,1.0,As,1.0,F,0.18,,,,,,,,,,,O,0.82,,Sm1.0Fe1.0As1.0F0.18O0.82
150925,La1Fe1As1F0.11O0.89,"La(O,F)FeAs",oxypnictide,28.0,,,,J077103704,La,1.0,Fe,1.0,As,1.0,F,0.11,,,,,,,,,,,O,0.89,,La1.0Fe1.0As1.0F0.11O0.89
150926,La1Fe0.9875Co0.0125As1F0.11O0.89,"La(O,F)(Fe,Co)As",oxypnictide,25.0,,,,J077103704,La,1.0,Fe,0.9875,Co,0.0125,As,1.0,F,0.11,,,,,,,,,O,0.89,,La1.0Fe0.9875Co0.0125As1.0F0.11O0.89
150927,La1Fe0.98Co0.02As1F0.11O0.89,"La(O,F)(Fe,Co)As",oxypnictide,10.3,,,,J077103704,La,1.0,Fe,0.98,Co,0.02,As,1.0,F,0.11,,,,,,,,,O,0.89,,La1.0Fe0.98Co0.02As1.0F0.11O0.89
150936,Y1Ba2Cu2.82Zn0.18O7-z,"YBa2(Cu,Zn)3O7",Y123,32.0,,,,PHC1851379,Y,1.0,Ba,2.0,Cu,2.82,Zn,0.18,,,,,,,,,,,O,7.0,,Y1.0Ba2.0Cu2.82Zn0.18O7.0
150937,La1.85Ca0.15Cu1O4,"(La,Ca)2CuO4",T,20.6,,,,SCI2381558,La,1.85,Ca,0.15,Cu,1.0,,,,,,,,,,,,,O,4.0,,La1.85Ca0.15Cu1.0O4.0
150938,Y1Ba2Cu3O7,YBa2Cu3O7,Y123,92.0,,,,SSC0670789,Y,1.0,Ba,2.0,Cu,3.0,,,,,,,,,,,,,O,7.0,,Y1.0Ba2.0Cu3.0O7.0
150939,La1.925Ba0.075Cu1O4,"(La,Ba)2CuO4",T,24.0,,,,SCI2501390,La,1.925,Ba,0.075,Cu,1.0,,,,,,,,,,,,,O,4.0,,La1.925Ba0.075Cu1.0O4.0
150940,La1.91Ba0.09Cu1O4,"(La,Ba)2CuO4",T,29.3,,,,SCI2501390,La,1.91,Ba,0.09,Cu,1.0,,,,,,,,,,,,,O,4.0,,La1.91Ba0.09Cu1.0O4.0
150941,La1.9Ba0.1Cu1O4,"(La,Ba)2CuO4",T,29.1,,,,SCI2501390,La,1.9,Ba,0.1,Cu,1.0,,,,,,,,,,,,,O,4.0,,La1.9Ba0.1Cu1.0O4.0
150942,La1.89Ba0.11Cu1O4,"(La,Ba)2CuO4",T,29.1,,,,SCI2501390,La,1.89,Ba,0.11,Cu,1.0,,,,,,,,,,,,,O,4.0,,La1.89Ba0.11Cu1.0O4.0
150943,La1.875Ba0.125Cu1O4,"(La,Ba)2CuO4",T,29.0,,,,SCI2501390,La,1.875,Ba,0.125,Cu,1.0,,,,,,,,,,,,,O,4.0,,La1.875Ba0.125Cu1.0O4.0
150944,La1.85Ba0.15Cu1O4,"(La,Ba)2CuO4",T,29.1,,,,SCI2501390,La,1.85,Ba,0.15,Cu,1.0,,,,,,,,,,,,,O,4.0,,La1.85Ba0.15Cu1.0O4.0
150945,La1.825Ba0.175Cu1O4,"(La,Ba)2CuO4",T,24.6,,,,SCI2501390,La,1.825,Ba,0.175,Cu,1.0,,,,,,,,,,,,,O,4.0,,La1.825Ba0.175Cu1.0O4.0
150946,La1.8Ba0.2Cu1O4,"(La,Ba)2CuO4",T,23.4,,,,SCI2501390,La,1.8,Ba,0.2,Cu,1.0,,,,,,,,,,,,,O,4.0,,La1.8Ba0.2Cu1.0O4.0
150947,La1.88Sr0.12Cu1O4,"(La,Sr)2CuO4",T,29.4,,,,SCI2501390,La,1.88,Sr,0.12,Cu,1.0,,,,,,,,,,,,,O,4.0,,La1.88Sr0.12Cu1.0O4.0
150948,La1.88Sr0.12Cu1O4,"(La,Sr)2CuO4",T,29.1,3.7813,,13.224,SCI2501390,La,1.88,Sr,0.12,Cu,1.0,,,,,,,,,,,,,O,4.0,,La1.88Sr0.12Cu1.0O4.0
150949,La1.87Sr0.13Cu1O4,"(La,Sr)2CuO4",T,34.4,,,,SCI2501390,La,1.87,Sr,0.13,Cu,1.0,,,,,,,,,,,,,O,4.0,,La1.87Sr0.13Cu1.0O4.0
150950,La1.86Sr0.14Cu1O4,"(La,Sr)2CuO4",T,36.9,,,,SCI2501390,La,1.86,Sr,0.14,Cu,1.0,,,,,,,,,,,,,O,4.0,,La1.86Sr0.14Cu1.0O4.0
150951,Nd1.85Ce0.15Cu1O4,"(Nd,Ce)2CuO4",T',24.5,,,,PHC1851385,Nd,1.85,Ce,0.15,Cu,1.0,,,,,,,,,,,,,O,4.0,,Nd1.85Ce0.15Cu1.0O4.0
150952,La1.875Ca0.125Cu1O4,"(La,Ca)2CuO4",T,21.7,,,,PHC1851345,La,1.875,Ca,0.125,Cu,1.0,,,,,,,,,,,,,O,4.0,,La1.875Ca0.125Cu1.0O4.0
150953,La1.84Sr0.05Ca0.11Cu1O4,"(La,Sr,Ca)2CuO4",T,33.2,,,,PHC1851345,La,1.84,Sr,0.05,Ca,0.11,Cu,1.0,,,,,,,,,,,O,4.0,,La1.84Sr0.05Ca0.11Cu1.0O4.0
150955,La1.912Ca0.0875Cu1O4,"(La,Ca)2CuO4",T,16.0,,,,PHC1851345,La,1.912,Ca,0.0875,Cu,1.0,,,,,,,,,,,,,O,4.0,,La1.912Ca0.0875Cu1.0O4.0
150956,La1.9Ca0.1Cu1O4,"(La,Ca)2CuO4",T,19.5,,,,PHC1851345,La,1.9,Ca,0.1,Cu,1.0,,,,,,,,,,,,,O,4.0,,La1.9Ca0.1Cu1.0O4.0
150957,La1.9Ca0.1Cu1O4,"(La,Ca)2CuO4",T,19.5,,,,PHC1851345,La,1.9,Ca,0.1,Cu,1.0,,,,,,,,,,,,,O,4.0,,La1.9Ca0.1Cu1.0O4.0
150958,La1.9Ca0.1Cu1O4,"(La,Ca)2CuO4",T,19.5,,,,PHC1851345,La,1.9,Ca,0.1,Cu,1.0,,,,,,,,,,,,,O,4.0,,La1.9Ca0.1Cu1.0O4.0
150959,La1.9Ca0.1Cu1O4,"(La,Ca)2CuO4",T,19.5,,,,PHC1851345,La,1.9,Ca,0.1,Cu,1.0,,,,,,,,,,,,,O,4.0,,La1.9Ca0.1Cu1.0O4.0
150960,La1.887Ca0.1125Cu1O4,"(La,Ca)2CuO4",T,20.1,,,,PHC1851345,La,1.887,Ca,0.1125,Cu,1.0,,,,,,,,,,,,,O,4.0,,La1.887Ca0.1125Cu1.0O4.0
150961,La1.85Sr0.15Cu1O4,"(La,Sr)2CuO4",T,36.5,,,,PHC1850901,La,1.85,Sr,0.15,Cu,1.0,,,,,,,,,,,,,O,4.0,,La1.85Sr0.15Cu1.0O4.0
150962,La1.85Sr0.15Cu0.995Ni0.005O4,"(La,Sr)2(Cu,Ni)O4",T,33.0,,,,PHC1850901,La,1.85,Sr,0.15,Cu,0.995,Ni,0.005,,,,,,,,,,,O,4.0,,La1.85Sr0.15Cu0.995Ni0.005O4.0
150963,La1.85Sr0.15Cu0.99Ni0.01O4,"(La,Sr)2(Cu,Ni)O4",T,29.0,,,,PHC1850901,La,1.85,Sr,0.15,Cu,0.99,Ni,0.01,,,,,,,,,,,O,4.0,,La1.85Sr0.15Cu0.99Ni0.01O4.0
150964,La1.85Sr0.15Cu0.985Ni0.015O4,"(La,Sr)2(Cu,Ni)O4",T,25.5,,,,PHC1850901,La,1.85,Sr,0.15,Cu,0.985,Ni,0.015,,,,,,,,,,,O,4.0,,La1.85Sr0.15Cu0.985Ni0.015O4.0
150965,La1.85Sr0.15Cu0.98Ni0.02O4,"(La,Sr)2(Cu,Ni)O4",T,21.5,,,,PHC1850901,La,1.85,Sr,0.15,Cu,0.98,Ni,0.02,,,,,,,,,,,O,4.0,,La1.85Sr0.15Cu0.98Ni0.02O4.0
150966,La1.85Sr0.15Cu0.975Ni0.025O4,"(La,Sr)2(Cu,Ni)O4",T,16.5,,,,PHC1850901,La,1.85,Sr,0.15,Cu,0.975,Ni,0.025,,,,,,,,,,,O,4.0,,La1.85Sr0.15Cu0.975Ni0.025O4.0
150967,La1.85Sr0.15Cu0.97Ni0.03O4,"(La,Sr)2(Cu,Ni)O4",T,13.5,,,,PHC1850901,La,1.85,Sr,0.15,Cu,0.97,Ni,0.03,,,,,,,,,,,O,4.0,,La1.85Sr0.15Cu0.97Ni0.03O4.0
150968,La1.834Sr0.166Cu1O4,"(La,Sr)2(Cu,Zn)O4",T,35.0,,,,PHC1850901,La,1.834,Sr,0.166,Cu,1.0,,,,,,,,,,,,,O,4.0,,La1.834Sr0.166Cu1.0O4.0
150969,La1.834Sr0.166Cu0.99Zn0.01O4,"(La,Sr)2(Cu,Zn)O4",T,26.5,,,,PHC1850901,La,1.834,Sr,0.166,Cu,0.99,Zn,0.01,,,,,,,,,,,O,4.0,,La1.834Sr0.166Cu0.99Zn0.01O4.0
150970,La1.9Ca0.1Cu1O4,"(La,Ca)2CuO4",T,20.0,,,,PHC1850901,La,1.9,Ca,0.1,Cu,1.0,,,,,,,,,,,,,O,4.0,,La1.9Ca0.1Cu1.0O4.0
150971,La1.92Ca0.08Cu1O4,"(La,Ca)2CuO4",T,14.0,,,,PHC1850901,La,1.92,Ca,0.08,Cu,1.0,,,,,,,,,,,,,O,4.0,,La1.92Ca0.08Cu1.0O4.0
150972,La1.85Sr0.15Cu1O4,"(La,Sr)2CuO4",T,37.43,,,,APS0010359,La,1.85,Sr,0.15,Cu,1.0,,,,,,,,,,,,,O,4.0,,La1.85Sr0.15Cu1.0O4.0
150973,La1.85Sr0.15Cu0.995Ni0.005O4,"(La,Sr)2(Cu,Ni)O4",T,34.41,,,,APS0010359,La,1.85,Sr,0.15,Cu,0.995,Ni,0.005,,,,,,,,,,,O,4.0,,La1.85Sr0.15Cu0.995Ni0.005O4.0
150974,La1.85Sr0.15Cu0.99Ni0.01O4,"(La,Sr)2(Cu,Ni)O4",T,30.0,,,,APS0010359,La,1.85,Sr,0.15,Cu,0.99,Ni,0.01,,,,,,,,,,,O,4.0,,La1.85Sr0.15Cu0.99Ni0.01O4.0
150975,La1.85Sr0.15Cu0.985Ni0.015O4,"(La,Sr)2(Cu,Ni)O4",T,25.9,,,,APS0010359,La,1.85,Sr,0.15,Cu,0.985,Ni,0.015,,,,,,,,,,,O,4.0,,La1.85Sr0.15Cu0.985Ni0.015O4.0
150976,La1.85Sr0.15Cu98Ni0.02O4,"(La,Sr)2(Cu,Ni)O4",T,21.96,,,,APS0010359,La,1.85,Sr,0.15,Cu,98.0,Ni,0.02,,,,,,,,,,,O,4.0,,La1.85Sr0.15Cu98.0Ni0.02O4.0
150977,La1.85Sr0.15Cu0.975Ni0.025O4,"(La,Sr)2(Cu,Ni)O4",T,16.6,,,,APS0010359,La,1.85,Sr,0.15,Cu,0.975,Ni,0.025,,,,,,,,,,,O,4.0,,La1.85Sr0.15Cu0.975Ni0.025O4.0
150978,La1.85Sr0.15Cu0.97Ni0.03O4,"(La,Sr)2(Cu,Ni)O4",T,12.7,,,,APS0010359,La,1.85,Sr,0.15,Cu,0.97,Ni,0.03,,,,,,,,,,,O,4.0,,La1.85Sr0.15Cu0.97Ni0.03O4.0
150979,La1.85Sr0.15Cu0.996Zn0.004O4,"(La,Sr)2(Cu,Zn)O4",T,32.7,,,,APS0010359,La,1.85,Sr,0.15,Cu,0.996,Zn,0.004,,,,,,,,,,,O,4.0,,La1.85Sr0.15Cu0.996Zn0.004O4.0
150980,La1.85Sr0.15Cu0.992Zn0.008O4,"(La,Sr)2(Cu,Zn)O4",T,28.5,,,,APS0010359,La,1.85,Sr,0.15,Cu,0.992,Zn,0.008,,,,,,,,,,,O,4.0,,La1.85Sr0.15Cu0.992Zn0.008O4.0
150981,La1.85Sr0.15Cu0.988Zn0.012O4,"(La,Sr)2(Cu,Zn)O4",T,23.7,,,,APS0010359,La,1.85,Sr,0.15,Cu,0.988,Zn,0.012,,,,,,,,,,,O,4.0,,La1.85Sr0.15Cu0.988Zn0.012O4.0
150982,La1.85Sr0.15Cu0.984Zn0.016O4,"(La,Sr)2(Cu,Zn)O4",T,19.0,,,,APS0010359,La,1.85,Sr,0.15,Cu,0.984,Zn,0.016,,,,,,,,,,,O,4.0,,La1.85Sr0.15Cu0.984Zn0.016O4.0
150983,La1.85Sr0.15Cu0.978Zn0.022O4,"(La,Sr)2(Cu,Zn)O4",T,13.6,,,,APS0010359,La,1.85,Sr,0.15,Cu,0.978,Zn,0.022,,,,,,,,,,,O,4.0,,La1.85Sr0.15Cu0.978Zn0.022O4.0
150984,La1.85Sr0.15Cu1O4,"(La,Sr)2CuO4",T,37.5,,,,APS0010359,La,1.85,Sr,0.15,Cu,1.0,,,,,,,,,,,,,O,4.0,,La1.85Sr0.15Cu1.0O4.0
150985,La1.85Sr0.15Cu0.997Fe0.003O4,"(La,Sr)2(Cu,Fe)O4",T,33.6,,,,APS0010359,La,1.85,Sr,0.15,Cu,0.997,Fe,0.003,,,,,,,,,,,O,4.0,,La1.85Sr0.15Cu0.997Fe0.003O4.0
150986,La1.85Sr0.15Cu0.995Fe0.005O4,"(La,Sr)2(Cu,Fe)O4",T,30.82,,,,APS0010359,La,1.85,Sr,0.15,Cu,0.995,Fe,0.005,,,,,,,,,,,O,4.0,,La1.85Sr0.15Cu0.995Fe0.005O4.0
150987,La1.85Sr0.15Cu0.993Fe0.007O4,"(La,Sr)2(Cu,Fe)O4",T,26.25,,,,APS0010359,La,1.85,Sr,0.15,Cu,0.993,Fe,0.006999999999999999,,,,,,,,,,,O,4.0,,La1.85Sr0.15Cu0.993Fe0.006999999999999999O4.0
150988,La1.85Sr0.15Cu0.992Fe0.008O4,"(La,Sr)2(Cu,Fe)O4",T,24.73,,,,APS0010359,La,1.85,Sr,0.15,Cu,0.992,Fe,0.008,,,,,,,,,,,O,4.0,,La1.85Sr0.15Cu0.992Fe0.008O4.0
150989,La1.85Sr0.15Cu0.991Fe0.009O4,"(La,Sr)2(Cu,Fe)O4",T,19.85,,,,APS0010359,La,1.85,Sr,0.15,Cu,0.991,Fe,0.009000000000000001,,,,,,,,,,,O,4.0,,La1.85Sr0.15Cu0.991Fe0.009000000000000001O4.0
150990,La1.85Sr0.15Cu0.99Fe0.01O4,"(La,Sr)2(Cu,Fe)O4",T,17.7,,,,APS0010359,La,1.85,Sr,0.15,Cu,0.99,Fe,0.01,,,,,,,,,,,O,4.0,,La1.85Sr0.15Cu0.99Fe0.01O4.0
150991,La1.85Ca0.15Cu1O4,"(La,Ca)2CuO4",T,22.1,,,,PHC1851345,La,1.85,Ca,0.15,Cu,1.0,,,,,,,,,,,,,O,4.0,,La1.85Ca0.15Cu1.0O4.0
150992,La1.85Sr0.15Cu1O4,"(La,Sr)2CuO4",T,38.0,,,,PHB1941433,La,1.85,Sr,0.15,Cu,1.0,,,,,,,,,,,,,O,4.0,,La1.85Sr0.15Cu1.0O4.0
150993,La1.85Sr0.15Cu0.9975Co0.0025O4,"(La,Sr)2(Cu,Co)O4",T,34.8,,,,PHB1941433,La,1.85,Sr,0.15,Cu,0.9975,Co,0.0025,,,,,,,,,,,O,4.0,,La1.85Sr0.15Cu0.9975Co0.0025O4.0
150994,La1.85Sr0.15Cu0.995Co0.005O4,"(La,Sr)2(Cu,Co)O4",T,33.0,,,,PHB1941433,La,1.85,Sr,0.15,Cu,0.995,Co,0.005,,,,,,,,,,,O,4.0,,La1.85Sr0.15Cu0.995Co0.005O4.0
150995,La1.85Sr0.15Cu0.9925Co0.0075O4,"(La,Sr)2(Cu,Co)O4",T,30.6,,,,PHB1941433,La,1.85,Sr,0.15,Cu,0.9925,Co,0.0075,,,,,,,,,,,O,4.0,,La1.85Sr0.15Cu0.9925Co0.0075O4.0
150996,La1.85Sr0.15Cu0.99Co0.01O4,"(La,Sr)2(Cu,Co)O4",T,25.2,,,,PHB1941433,La,1.85,Sr,0.15,Cu,0.99,Co,0.01,,,,,,,,,,,O,4.0,,La1.85Sr0.15Cu0.99Co0.01O4.0
150997,La1.85Sr0.15Cu0.9875Co0.0125O4,"(La,Sr)2(Cu,Co)O4",T,22.9,,,,PHB1941433,La,1.85,Sr,0.15,Cu,0.9875,Co,0.0125,,,,,,,,,,,O,4.0,,La1.85Sr0.15Cu0.9875Co0.0125O4.0
150998,La1.85Sr0.15Cu0.985Co0.015O4,"(La,Sr)2(Cu,Co)O4",T,13.5,,,,PHB1941433,La,1.85,Sr,0.15,Cu,0.985,Co,0.015,,,,,,,,,,,O,4.0,,La1.85Sr0.15Cu0.985Co0.015O4.0
150999,La1.85Sr0.15Cu0.9825Co0.0175O4,"(La,Sr)2(Cu,Co)O4",T,13.2,,,,PHB1941433,La,1.85,Sr,0.15,Cu,0.9825,Co,0.0175,,,,,,,,,,,O,4.0,,La1.85Sr0.15Cu0.9825Co0.0175O4.0
151000,Nd1Fe1As1O0.6,NdOxFeAs,oxypnictide,53.0,3.943,,8.529,J077063707,Nd,1.0,Fe,1.0,As,1.0,,,,,,,,,,,,,O,0.6,,Nd1.0Fe1.0As1.0O0.6
151001,Nd1Fe1As1O0.2,NdOxFeAs,oxypnictide,54.0,3.9346,,8.5324,J077063707,Nd,1.0,Fe,1.0,As,1.0,,,,,,,,,,,,,O,0.2,,Nd1.0Fe1.0As1.0O0.2
151002,La1Fe1As1O0.6,LaOxFeAs,oxypnictide,27.0,,,,J077063707,La,1.0,Fe,1.0,As,1.0,,,,,,,,,,,,,O,0.6,,La1.0Fe1.0As1.0O0.6
151003,Pr1Fe1As1O0.6,PrOxFeAs,oxypnictide,44.0,,,,J077063707,Pr,1.0,Fe,1.0,As,1.0,,,,,,,,,,,,,O,0.6,,Pr1.0Fe1.0As1.0O0.6
151004,La1Fe1As1F0.11O0.89,"La(O,F)FeAs",oxypnictide,28.0,,,,PHC4682229,La,1.0,Fe,1.0,As,1.0,F,0.11,,,,,,,,,,,O,0.89,,La1.0Fe1.0As1.0F0.11O0.89
151005,Ce1Fe1As1F0.12O0.88,"Ce(O,F)FeAs",oxypnictide,47.0,,,,PHC4682229,Ce,1.0,Fe,1.0,As,1.0,F,0.12,,,,,,,,,,,O,0.88,,Ce1.0Fe1.0As1.0F0.12O0.88
151006,Tl0.5Ba2Ca2Cu3O10-z,"(Cu,Tl)Ba2Ca2Cu3O10",Tl1223,112.0,,,,PHC4682341,Tl,0.5,Ba,2.0,Ca,2.0,Cu,3.0,,,,,,,,,,,O,10.0,,Tl0.5Ba2.0Ca2.0Cu3.0O10.0
151007,Tl0.5Ba2Ca2Cu3Ge0.5O10-z,"(Cu,Tl)Ba2Ca2(Cu,Ge)3O10",Tl1223,103.0,,,,PHC4682341,Tl,0.5,Ba,2.0,Ca,2.0,Cu,3.0,Ge,0.5,,,,,,,,,O,10.0,,Tl0.5Ba2.0Ca2.0Cu3.0Ge0.5O10.0
151008,Tl0.5Ba2Ca2Cu2.75Ge0.75O10-z,"(Cu,Tl)Ba2Ca2(Cu,Ge)3O10",Tl1223,108.0,,,,PHC4682341,Tl,0.5,Ba,2.0,Ca,2.0,Cu,2.75,Ge,0.75,,,,,,,,,O,10.0,,Tl0.5Ba2.0Ca2.0Cu2.75Ge0.75O10.0
151009,Tl0.5Ba2Ca2Cu2.5Ge1O10-z,"(Cu,Tl)Ba2Ca2(Cu,Ge)3O10",Tl1223,104.0,,,,PHC4682341,Tl,0.5,Ba,2.0,Ca,2.0,Cu,2.5,Ge,1.0,,,,,,,,,O,10.0,,Tl0.5Ba2.0Ca2.0Cu2.5Ge1.0O10.0
151010,Y1Ba2Cu3O7-z,YBa2Cu3O7,Y123,92.0,,,,JJP0262085,Y,1.0,Ba,2.0,Cu,3.0,,,,,,,,,,,,,O,7.0,,Y1.0Ba2.0Cu3.0O7.0
151011,Y1Ba2Cu3O7-z,YBa2Cu3O7,Y123,92.0,,,,JJP0262085,Y,1.0,Ba,2.0,Cu,3.0,,,,,,,,,,,,,O,7.0,,Y1.0Ba2.0Cu3.0O7.0
151012,Bi2Sr2Ca1Cu2O8,Bi2Sr2CaCu2O8,Bi2212,75.0,,,,PHC1560481,Bi,2.0,Sr,2.0,Ca,1.0,Cu,2.0,,,,,,,,,,,O,8.0,,Bi2.0Sr2.0Ca1.0Cu2.0O8.0
151013,Bi2Sr2Ca2Cu3O10,Bi2Sr2Ca2Cu3O10,Bi2223,110.0,,,,PHC1560481,Bi,2.0,Sr,2.0,Ca,2.0,Cu,3.0,,,,,,,,,,,O,10.0,,Bi2.0Sr2.0Ca2.0Cu3.0O10.0
151014,Ba0.625K0.375Bi1O3,"(Ba,K)BiO3",BKBO,29.4,,,,NAT3350419,Ba,0.625,K,0.375,Bi,1.0,,,,,,,,,,,,,O,3.0,,Ba0.625K0.375Bi1.0O3.0
151015,Ba1Pb0.75Bi0.25O3,"Ba(Pb,Bi)O3",BPBO,11.0,,,,SCI2381558,Ba,1.0,Pb,0.75,Bi,0.25,,,,,,,,,,,,,O,3.0,,Ba1.0Pb0.75Bi0.25O3.0
151016,Ba0.7K0.6Bi1O3,"(Ba,K)BiO3",BKBO,29.35,,,,PHC1570469,Ba,0.7,K,0.6,Bi,1.0,,,,,,,,,,,,,O,3.0,,Ba0.7K0.6Bi1.0O3.0
151017,Y1Ba2Cu3O7-z,YBa2Cu3O7,Y123,89.9,,,,JJP027L553,Y,1.0,Ba,2.0,Cu,3.0,,,,,,,,,,,,,O,7.0,,Y1.0Ba2.0Cu3.0O7.0
151018,Y1Ba2Cu3O7-z,YBa2Cu3O7,Y123,89.7,,,,PR0363990,Y,1.0,Ba,2.0,Cu,3.0,,,,,,,,,,,,,O,7.0,,Y1.0Ba2.0Cu3.0O7.0
151019,Y1Ba2Cu3O7-z,YBa2Cu3O7,Y123,91.95,,,,PR0363990,Y,1.0,Ba,2.0,Cu,3.0,,,,,,,,,,,,,O,7.0,,Y1.0Ba2.0Cu3.0O7.0
151023,Tl0.25Li0.25Ba2Ca2Cu2Ni1.5O10-z,"(Cu,Tl,Li)Ba2Ca2(Cu,Ni)3O10",Tl1223,110.0,,,,JAC4640550,Tl,0.25,Li,0.25,Ba,2.0,Ca,2.0,Cu,2.0,Ni,1.5,,,,,,,O,10.0,,Tl0.25Li0.25Ba2.0Ca2.0Cu2.0Ni1.5O10.0
151024,Tl0.25Li0.25Ba2Ca1.5Mg0.5Cu2Ni1.5O10-z,"(Cu,Tl,Li)Ba2(Ca,Mg)2(Cu,Ni)3O10",Tl1223,107.0,,,,JAC4640550,Tl,0.25,Li,0.25,Ba,2.0,Ca,1.5,Mg,0.5,Cu,2.0,Ni,1.5,,,,,O,10.0,,Tl0.25Li0.25Ba2.0Ca1.5Mg0.5Cu2.0Ni1.5O10.0
151025,Tl0.25Li0.25Ba2Ca1Mg1Cu2Ni1.5O10-z,"(Cu,Tl,Li)Ba2(Ca,Mg)2(Cu,Ni)3O10",Tl1223,105.0,,,,JAC4640550,Tl,0.25,Li,0.25,Ba,2.0,Ca,1.0,Mg,1.0,Cu,2.0,Ni,1.5,,,,,O,10.0,,Tl0.25Li0.25Ba2.0Ca1.0Mg1.0Cu2.0Ni1.5O10.0
151026,Tl0.25Li0.25Ba2Ca0.5Mg1.5Cu2Ni1.5O10-z,"(Cu,Tl,Li)Ba2(Ca,Mg)2(Cu,Ni)3O10",Tl1223,103.0,,,,JAC4640550,Tl,0.25,Li,0.25,Ba,2.0,Ca,0.5,Mg,1.5,Cu,2.0,Ni,1.5,,,,,O,10.0,,Tl0.25Li0.25Ba2.0Ca0.5Mg1.5Cu2.0Ni1.5O10.0
151027,Tl0.5Ba2Ca2Cu2Ni1.5O10-z,"(Cu,Tl)Ba2Ca2(Cu,Ni)3O10",Tl1223,97.0,,,,JAC4640550,Tl,0.5,Ba,2.0,Ca,2.0,Cu,2.0,Ni,1.5,,,,,,,,,O,10.0,,Tl0.5Ba2.0Ca2.0Cu2.0Ni1.5O10.0
151028,Tl0.5Ba2Ca1.5Mg0.5Cu2Ni1.5O10-z,"(Cu,Tl)Ba2(Ca,Mg)2(Cu,Ni)3O10",Tl1223,99.7,,,,JAC4640550,Tl,0.5,Ba,2.0,Ca,1.5,Mg,0.5,Cu,2.0,Ni,1.5,,,,,,,O,10.0,,Tl0.5Ba2.0Ca1.5Mg0.5Cu2.0Ni1.5O10.0
151029,Tl0.5Ba2Ca1Mg1Cu2Ni1.5O10-z,"(Cu,Tl)Ba2(Ca,Mg)2(Cu,Ni)3O10",Tl1223,99.8,,,,JAC4640550,Tl,0.5,Ba,2.0,Ca,1.0,Mg,1.0,Cu,2.0,Ni,1.5,,,,,,,O,10.0,,Tl0.5Ba2.0Ca1.0Mg1.0Cu2.0Ni1.5O10.0
151030,Tl0.5Ba2Ca0.5Mg1.5Cu2Ni1.5O10-z,"(Cu,Tl)Ba2(Ca,Mg)2(Cu,Ni)3O10",Tl1223,100.0,,,,JAC4640550,Tl,0.5,Ba,2.0,Ca,0.5,Mg,1.5,Cu,2.0,Ni,1.5,,,,,,,O,10.0,,Tl0.5Ba2.0Ca0.5Mg1.5Cu2.0Ni1.5O10.0
151031,Tl0.5Ba2Ca1.5Be0.5Cu2Ni1.5O10-z,"(Cu,Tl)Ba2(Ca,Be)2(Cu,Ni)3O10",Tl1223,100.0,4.0303,,14.8424,MCP1120412,Tl,0.5,Ba,2.0,Ca,1.5,Be,0.5,Cu,2.0,Ni,1.5,,,,,,,O,10.0,,Tl0.5Ba2.0Ca1.5Be0.5Cu2.0Ni1.5O10.0
151032,Tl0.5Ba2Ca1Be1Cu2Ni1.5O10-z,"(Cu,Tl)Ba2(Ca,Be)2(Cu,Ni)3O10",Tl1223,104.0,4.0156,,14.8219,MCP1120412,Tl,0.5,Ba,2.0,Ca,1.0,Be,1.0,Cu,2.0,Ni,1.5,,,,,,,O,10.0,,Tl0.5Ba2.0Ca1.0Be1.0Cu2.0Ni1.5O10.0
151033,Tl0.5Ba2Ca0.5Be1.5Cu2Ni1.5O10-z,"(Cu,Tl)Ba2(Ca,Be)2(Cu,Ni)3O10",Tl1223,107.0,4.0089,,14.8007,MCP1120412,Tl,0.5,Ba,2.0,Ca,0.5,Be,1.5,Cu,2.0,Ni,1.5,,,,,,,O,10.0,,Tl0.5Ba2.0Ca0.5Be1.5Cu2.0Ni1.5O10.0
151034,Tl0.5Ba2Ca1.5Mg0.5Cu2Ni1.5O10-z,"(Cu,Tl)Ba2(Ca,Mg)2(Cu,Ni)3O10",Tl1223,101.0,4.0455,,14.8737,MCP1120412,Tl,0.5,Ba,2.0,Ca,1.5,Mg,0.5,Cu,2.0,Ni,1.5,,,,,,,O,10.0,,Tl0.5Ba2.0Ca1.5Mg0.5Cu2.0Ni1.5O10.0
151035,Tl0.5Ba2Ca1Mg1Cu2Ni1.5O10-z,"(Cu,Tl)Ba2(Ca,Mg)2(Cu,Ni)3O10",Tl1223,102.5,4.0281,,14.8404,MCP1120412,Tl,0.5,Ba,2.0,Ca,1.0,Mg,1.0,Cu,2.0,Ni,1.5,,,,,,,O,10.0,,Tl0.5Ba2.0Ca1.0Mg1.0Cu2.0Ni1.5O10.0
151036,Tl0.5Ba2Ca0.5Mg1.5Cu2Ni1.5O10-z,"(Cu,Tl)Ba2(Ca,Mg)2(Cu,Ni)3O10",Tl1223,103.5,4.0152,,14.8108,MCP1120412,Tl,0.5,Ba,2.0,Ca,0.5,Mg,1.5,Cu,2.0,Ni,1.5,,,,,,,O,10.0,,Tl0.5Ba2.0Ca0.5Mg1.5Cu2.0Ni1.5O10.0
151037,La1.85Sr0.15Cu1O4,"(La,Sr)2CuO4",T,35.0,,,,PRL0590915,La,1.85,Sr,0.15,Cu,1.0,,,,,,,,,,,,,O,4.0,,La1.85Sr0.15Cu1.0O4.0
151038,La1.85Sr0.15Cu1O4,"(La,Sr)2CuO4",T,37.0,,,,PRL0590915,La,1.85,Sr,0.15,Cu,1.0,,,,,,,,,,,,,O,4.0,,La1.85Sr0.15Cu1.0O4.0
151039,La1.85Sr0.15Cu1O4,"(La,Sr)2CuO4",T,34.5,,,,PRL0590915,La,1.85,Sr,0.15,Cu,1.0,,,,,,,,,,,,,O,4.0,,La1.85Sr0.15Cu1.0O4.0
151040,La1.85Sr0.15Cu1O4,"(La,Sr)2CuO4",T,37.0,,,,PRL0590915,La,1.85,Sr,0.15,Cu,1.0,,,,,,,,,,,,,O,4.0,,La1.85Sr0.15Cu1.0O4.0
151041,La1.85Sr0.15Cu1O4,"(La,Sr)2CuO4",T,37.0,,,,PRL0590915,La,1.85,Sr,0.15,Cu,1.0,,,,,,,,,,,,,O,4.0,,La1.85Sr0.15Cu1.0O4.0
151042,La1Fe1As1F0.1O0.9,"La(O,F)FeAs",oxypnictide,22.8,4.004,,8.689,P078100507,La,1.0,Fe,1.0,As,1.0,F,0.1,,,,,,,,,,,O,0.9,,La1.0Fe1.0As1.0F0.1O0.9
151051,Tb0.9Th0.1Fe1As1O1,"(Tb,Th)OFeAs",oxypnictide,45.0,3.8998,,8.408999999999999,P078132506,Tb,0.9,Th,0.1,Fe,1.0,As,1.0,,,,,,,,,,,O,1.0,,Tb0.9Th0.1Fe1.0As1.0O1.0
151052,Tb0.8Th0.2Fe1As1O1,"(Tb,Th)OFeAs",oxypnictide,52.0,3.9025,,8.4131,P078132506,Tb,0.8,Th,0.2,Fe,1.0,As,1.0,,,,,,,,,,,O,1.0,,Tb0.8Th0.2Fe1.0As1.0O1.0
151054,Nd1Fe1As1F0.18O0.82,"Nd(O,F)FeAs",oxypnictide,50.0,,,,P078134508,Nd,1.0,Fe,1.0,As,1.0,F,0.18,,,,,,,,,,,O,0.82,,Nd1.0Fe1.0As1.0F0.18O0.82
151083,La1Fe1As1F0.1O0.9,"La(O,F)FeAs",oxypnictide,28.5,4.0282,,8.7239,L101237003,La,1.0,Fe,1.0,As,1.0,F,0.1,,,,,,,,,,,O,0.9,,La1.0Fe1.0As1.0F0.1O0.9
151086,Pr0.88La1Ce0.12Cu1O3.908,"(Pr,La,Ce)2CuO4",T',27.0,,,,P078014520,Pr,0.88,La,1.0,Ce,0.12,Cu,1.0,,,,,,,,,,,O,3.908,3.908,Pr0.88La1.0Ce0.12Cu1.0O3.908
151087,Pr0.88La1Ce0.12Cu1O3.934,"(Pr,La,Ce)2CuO4",T',24.0,,,,P078014520,Pr,0.88,La,1.0,Ce,0.12,Cu,1.0,,,,,,,,,,,O,3.934,3.934,Pr0.88La1.0Ce0.12Cu1.0O3.934
151088,Pr0.88La1Ce0.12Cu1O3.947,"(Pr,La,Ce)2CuO4",T',22.0,,,,P078014520,Pr,0.88,La,1.0,Ce,0.12,Cu,1.0,,,,,,,,,,,O,3.947,3.947,Pr0.88La1.0Ce0.12Cu1.0O3.947
151090,Mo1Sr2Ho1Cu2O8,MoSr2HoCu2O8,M1212,27.0,3.837,,11.511,MMM3210388,Mo,1.0,Sr,2.0,Ho,1.0,Cu,2.0,,,,,,,,,,,O,8.0,,Mo1.0Sr2.0Ho1.0Cu2.0O8.0
151094,Nd1Fe1As1F0.3O0.7,"Nd(O,F)FeAs",oxypnictide,46.0,,,,P078174523,Nd,1.0,Fe,1.0,As,1.0,F,0.3,,,,,,,,,,,O,0.7,,Nd1.0Fe1.0As1.0F0.3O0.7
151110,Pr1Fe1As1O1-z,PrOFeAs,oxypnictide,35.0,,,,PRL102017002,Pr,1.0,Fe,1.0,As,1.0,,,,,,,,,,,,,O,1.0,,Pr1.0Fe1.0As1.0O1.0
151130,Nd1Fe1As1F0.2O0.8,"Nd(O,F)FeAs",oxypnictide,32.6,,,,PRB079020508,Nd,1.0,Fe,1.0,As,1.0,F,0.2,,,,,,,,,,,O,0.8,,Nd1.0Fe1.0As1.0F0.2O0.8
151156,Ce1Fe1As1F0.1O0.9,"Ce(O,F)FeAs",oxypnictide,38.2,3.991,,8.613,PHC4690082,Ce,1.0,Fe,1.0,As,1.0,F,0.1,,,,,,,,,,,O,0.9,,Ce1.0Fe1.0As1.0F0.1O0.9
151157,Ce1Fe1As1F0.2O0.8,"Ce(O,F)FeAs",oxypnictide,40.4,3.988,,8.607000000000001,PHC4690082,Ce,1.0,Fe,1.0,As,1.0,F,0.2,,,,,,,,,,,O,0.8,,Ce1.0Fe1.0As1.0F0.2O0.8
151186,La1Fe1As1O0.7,LaOFeAs,oxypnictide,28.4,4.0257,,8.719,JPS078034712,La,1.0,Fe,1.0,As,1.0,,,,,,,,,,,,,O,0.7,,La1.0Fe1.0As1.0O0.7
151187,Ce1Fe1As1O0.7,CeOFeAs,oxypnictide,40.2,3.995,,8.631,JPS078034712,Ce,1.0,Fe,1.0,As,1.0,,,,,,,,,,,,,O,0.7,,Ce1.0Fe1.0As1.0O0.7
151188,Pr1Fe1As1O0.7,PrOFeAs,oxypnictide,48.5,3.9627,,8.5721,JPS078034712,Pr,1.0,Fe,1.0,As,1.0,,,,,,,,,,,,,O,0.7,,Pr1.0Fe1.0As1.0O0.7
151189,Nd1Fe1As1O0.7,NdOFeAs,oxypnictide,53.7,3.9432,,8.529,JPS078034712,Nd,1.0,Fe,1.0,As,1.0,,,,,,,,,,,,,O,0.7,,Nd1.0Fe1.0As1.0O0.7
151190,Sm1Fe1As1O0.7,SmOFeAs,oxypnictide,52.1,3.9218,,8.4522,JPS078034712,Sm,1.0,Fe,1.0,As,1.0,,,,,,,,,,,,,O,0.7,,Sm1.0Fe1.0As1.0O0.7
151191,Gd1Fe1As1O0.7,GdOFeAs,oxypnictide,53.6,3.8905,,8.3928,JPS078034712,Gd,1.0,Fe,1.0,As,1.0,,,,,,,,,,,,,O,0.7,,Gd1.0Fe1.0As1.0O0.7
151192,Tb1Fe1As1O0.7,TbOFeAs,oxypnictide,52.2,3.8753,,8.3527,JPS078034712,Tb,1.0,Fe,1.0,As,1.0,,,,,,,,,,,,,O,0.7,,Tb1.0Fe1.0As1.0O0.7
151193,Dy1Fe1As1O0.7,DyOFeAs,oxypnictide,51.2,3.8625,,8.3216,JPS078034712,Dy,1.0,Fe,1.0,As,1.0,,,,,,,,,,,,,O,0.7,,Dy1.0Fe1.0As1.0O0.7
151194,Nb1Sr2Eu1.5Ce0.5Cu2O10,"NbSr2(Eu,Ce)2Cu2O10",Ru1222,30.2,,,,PRB079054506,Nb,1.0,Sr,2.0,Eu,1.5,Ce,0.5,Cu,2.0,,,,,,,,,O,10.0,,Nb1.0Sr2.0Eu1.5Ce0.5Cu2.0O10.0
151195,Nb0.6Ru0.4Sr2Eu1.5Ce0.5Cu2O10,"(Nb,Ru)Sr2(Eu,Ce)2Cu2O10",Ru1222,37.3,,,,PRB079054506,Nb,0.6,Ru,0.4,Sr,2.0,Eu,1.5,Ce,0.5,Cu,2.0,,,,,,,O,10.0,,Nb0.6Ru0.4Sr2.0Eu1.5Ce0.5Cu2.0O10.0
151196,Nb0.6Ru0.6Sr2Eu1.5Ce0.5Cu2O10,"(Nb,Ru)Sr2(Eu,Ce)2Cu2O10",Ru1222,41.4,,,,PRB079054506,Nb,0.6,Ru,0.6,Sr,2.0,Eu,1.5,Ce,0.5,Cu,2.0,,,,,,,O,10.0,,Nb0.6Ru0.6Sr2.0Eu1.5Ce0.5Cu2.0O10.0
151197,Ru1Sr2Eu1.5Ce0.5Cu2O10,"RuSr2(Eu,Ce)2Cu2O10",Ru1222,44.3,,,,PRB079054506,Ru,1.0,Sr,2.0,Eu,1.5,Ce,0.5,Cu,2.0,,,,,,,,,O,10.0,,Ru1.0Sr2.0Eu1.5Ce0.5Cu2.0O10.0
151202,Bi2.2Sr1.8Ca1Cu2O8+z,Bi2Sr2CaCu2O8,Bi2212,92.0,,,,PRB079064507,Bi,2.2,Sr,1.8,Ca,1.0,Cu,2.0,,,,,,,,,,,O,8.0,,Bi2.2Sr1.8Ca1.0Cu2.0O8.0
151203,Bi2Sr2Ca0.92Y0.08Cu2O8+z,"Bi2Sr2(Ca,Y)Cu2O8",Bi2212,96.0,,,,PRB079064507,Bi,2.0,Sr,2.0,Ca,0.92,Y,0.08,Cu,2.0,,,,,,,,,O,8.0,,Bi2.0Sr2.0Ca0.92Y0.08Cu2.0O8.0
151204,Bi1.6Pb0.4Sr2Ca1Cu2O8+z,"(Bi,Pb)2Sr2CaCu2O8",Bi2212,96.0,,,,PRB079064507,Bi,1.6,Pb,0.4,Sr,2.0,Ca,1.0,Cu,2.0,,,,,,,,,O,8.0,,Bi1.6Pb0.4Sr2.0Ca1.0Cu2.0O8.0
151205,Bi1.4Pb0.8Sr2Ca1Cu2O8+z,"(Bi,Pb)2Sr2CaCu2O8",Bi2212,97.5,,,,PRB079064507,Bi,1.4,Pb,0.8,Sr,2.0,Ca,1.0,Cu,2.0,,,,,,,,,O,8.0,,Bi1.4Pb0.8Sr2.0Ca1.0Cu2.0O8.0
151206,Bi1.3Pb0.9Sr2Ca1Cu2O8+z,"(Bi,Pb)2Sr2CaCu2O8",Bi2212,94.0,,,,PRB079064507,Bi,1.3,Pb,0.9,Sr,2.0,Ca,1.0,Cu,2.0,,,,,,,,,O,8.0,,Bi1.3Pb0.9Sr2.0Ca1.0Cu2.0O8.0
151207,Bi1.6Pb0.4Sr2Ca0.9Y0.1Cu2O8+z,"(Bi,Pb)2Sr2(Ca,Y)Cu2O8",Bi2212,94.0,,,,PRB079064507,Bi,1.6,Pb,0.4,Sr,2.0,Ca,0.9,Y,0.1,Cu,2.0,,,,,,,O,8.0,,Bi1.6Pb0.4Sr2.0Ca0.9Y0.1Cu2.0O8.0
151208,Bi1.6Pb0.4Sr2Ca0.95Y0.05Cu2O8+z,"(Bi,Pb)2Sr2(Ca,Y)Cu2O8",Bi2212,96.0,,,,PRB079064507,Bi,1.6,Pb,0.4,Sr,2.0,Ca,0.95,Y,0.05,Cu,2.0,,,,,,,O,8.0,,Bi1.6Pb0.4Sr2.0Ca0.95Y0.05Cu2.0O8.0
151209,Bi1.4Pb0.7Sr2Ca0.97Y0.03Cu2O8+z,"(Bi,Pb)2Sr2(Ca,Y)Cu2O8",Bi2212,98.0,,,,PRB079064507,Bi,1.4,Pb,0.7,Sr,2.0,Ca,0.97,Y,0.03,Cu,2.0,,,,,,,O,8.0,,Bi1.4Pb0.7Sr2.0Ca0.97Y0.03Cu2.0O8.0
151232,La1Fe0.95Co0.05As1O1,"LaO(Fe,Co)As",oxypnictide,13.02,4.0343,,8.7238,PRB079054521,La,1.0,Fe,0.95,Co,0.05,As,1.0,,,,,,,,,,,O,1.0,,La1.0Fe0.95Co0.05As1.0O1.0
151233,La1Fe0.925Co0.075As1O1,"LaO(Fe,Co)As",oxypnictide,12.66,4.0345,,8.7152,PRB079054521,La,1.0,Fe,0.925,Co,0.075,As,1.0,,,,,,,,,,,O,1.0,,La1.0Fe0.925Co0.075As1.0O1.0
151234,La1Fe0.9Co0.1As1O1,"LaO(Fe,Co)As",oxypnictide,11.02,4.0353,,8.7254,PRB079054521,La,1.0,Fe,0.9,Co,0.1,As,1.0,,,,,,,,,,,O,1.0,,La1.0Fe0.9Co0.1As1.0O1.0
151240,Sm1Fe0.925Co0.075As1O1,"SmO(Fe,Co)As",oxypnictide,15.0,3.9396,,8.4686,PRB079054521,Sm,1.0,Fe,0.925,Co,0.075,As,1.0,,,,,,,,,,,O,1.0,,Sm1.0Fe0.925Co0.075As1.0O1.0
151241,Sm1Fe0.9Co0.1As1O1,"SmO(Fe,Co)As",oxypnictide,17.3,3.9397,,8.4668,PRB079054521,Sm,1.0,Fe,0.9,Co,0.1,As,1.0,,,,,,,,,,,O,1.0,,Sm1.0Fe0.9Co0.1As1.0O1.0
151242,Sm1Fe0.875Co0.125As1O1,"SmO(Fe,Co)As",oxypnictide,15.8,3.9391,,8.4558,PRB079054521,Sm,1.0,Fe,0.875,Co,0.125,As,1.0,,,,,,,,,,,O,1.0,,Sm1.0Fe0.875Co0.125As1.0O1.0
151243,Sm1Fe0.85Co0.15As1O1,"SmO(Fe,Co)As",oxypnictide,11.75,3.9391,,8.4459,PRB079054521,Sm,1.0,Fe,0.85,Co,0.15,As,1.0,,,,,,,,,,,O,1.0,,Sm1.0Fe0.85Co0.15As1.0O1.0
151254,Pr1Fe1As1O1-z,PrOFeAs,oxypnictide,34.0,,,,PRB079064520,Pr,1.0,Fe,1.0,As,1.0,,,,,,,,,,,,,O,1.0,,Pr1.0Fe1.0As1.0O1.0
151269,Sm1Fe1As1F0.07O0.93,"Sm(O,F)FeAs",oxypnictide,33.0,,,,PRB079104515,Sm,1.0,Fe,1.0,As,1.0,F,0.07,,,,,,,,,,,O,0.93,,Sm1.0Fe1.0As1.0F0.07O0.93
151270,Sm1Fe1As1F0.1O0.9,"Sm(O,F)FeAs",oxypnictide,41.5,,,,PRB079104515,Sm,1.0,Fe,1.0,As,1.0,F,0.1,,,,,,,,,,,O,0.9,,Sm1.0Fe1.0As1.0F0.1O0.9
151271,Sm1Fe1As1F0.15O0.85,"Sm(O,F)FeAs",oxypnictide,51.5,,,,PRB079104515,Sm,1.0,Fe,1.0,As,1.0,F,0.15,,,,,,,,,,,O,0.85,,Sm1.0Fe1.0As1.0F0.15O0.85
151272,Pr0.75Sr0.25Fe1As1O1,"(Pr,Sr)OFeAs",oxypnictide,16.3,,,,PRB079104501,Pr,0.75,Sr,0.25,Fe,1.0,As,1.0,,,,,,,,,,,O,1.0,,Pr0.75Sr0.25Fe1.0As1.0O1.0
151273,Ba1Pb0.75Bi0.253,"Ba(Pb,Bi)O3",BPBO,12.5,,,,PLA3731482,Ba,1.0,Pb,0.75,Bi,0.25,,,,,,,,,,,,,O,3.0,3.0,Ba1.0Pb0.75Bi0.253
151277,Ba1Pb0.35Hg0.4Bi0.25O3,"Ba(Pb,Hg,Bi)O3",BPBO,10.7,,,,PLA3731482,Ba,1.0,Pb,0.35,Hg,0.4,Bi,0.25,,,,,,,,,,,O,3.0,,Ba1.0Pb0.35Hg0.4Bi0.25O3.0
151289,Sm1Fe1As1F0.2O0.8,"Sm(O,F)FeAs",oxypnictide,45.0,,,,PRB079140501,Sm,1.0,Fe,1.0,As,1.0,F,0.2,,,,,,,,,,,O,0.8,,Sm1.0Fe1.0As1.0F0.2O0.8
151292,Li0.5Nb1O2,LixNbO2,NaCoO2,16.4,2.91,,10.502,JAC4760519,Li,0.5,Nb,1.0,,,,,,,,,,,,,,,O,2.0,,Li0.5Nb1.0O2.0
151293,La1Fe1As1F0.05O0.95,"La(O,F)FeAs",oxypnictide,25.4,,,,PRB079144527,La,1.0,Fe,1.0,As,1.0,F,0.05,,,,,,,,,,,O,0.95,,La1.0Fe1.0As1.0F0.05O0.95
151294,La1Fe1As1F0.07O0.93,"La(O,F)FeAs",oxypnictide,25.2,,,,PRB079144527,La,1.0,Fe,1.0,As,1.0,F,0.07,,,,,,,,,,,O,0.93,,La1.0Fe1.0As1.0F0.07O0.93
151295,La1Fe1As1F0.11O0.89,"La(O,F)FeAs",oxypnictide,27.9,,,,PRB079144527,La,1.0,Fe,1.0,As,1.0,F,0.11,,,,,,,,,,,O,0.89,,La1.0Fe1.0As1.0F0.11O0.89
151296,La1Fe1As1F0.14O0.86,"La(O,F)FeAs",oxypnictide,17.8,,,,PRB079144527,La,1.0,Fe,1.0,As,1.0,F,0.14,,,,,,,,,,,O,0.86,,La1.0Fe1.0As1.0F0.14O0.86
151299,Sr4Sc2Fe2P2O6,Sr4Sc2O6Fe2P2,22426,17.0,4.016,,15.543,SST022075008,Sr,4.0,Sc,2.0,Fe,2.0,P,2.0,,,,,,,,,,,O,6.0,,Sr4.0Sc2.0Fe2.0P2.0O6.0
151300,Sr4V2Fe2As2O6,Sr4V2O6Fe2As2,22426,31.5,3.9302,,15.6664,PRB079220512,Sr,4.0,V,2.0,Fe,2.0,As,2.0,,,,,,,,,,,O,6.0,,Sr4.0V2.0Fe2.0As2.0O6.0
151320,La1Fe1As1F0.05O0.95,"La(O,F)FeAs",oxypnictide,25.5,,,,PRB079144527,La,1.0,Fe,1.0,As,1.0,F,0.05,,,,,,,,,,,O,0.95,,La1.0Fe1.0As1.0F0.05O0.95
151321,La1Fe1As1F0.07O0.93,"La(O,F)FeAs",oxypnictide,25.2,,,,PRB079144527,La,1.0,Fe,1.0,As,1.0,F,0.07,,,,,,,,,,,O,0.93,,La1.0Fe1.0As1.0F0.07O0.93
151322,La1Fe1As1F0.11O0.89,"La(O,F)FeAs",oxypnictide,27.9,,,,PRB079144527,La,1.0,Fe,1.0,As,1.0,F,0.11,,,,,,,,,,,O,0.89,,La1.0Fe1.0As1.0F0.11O0.89
151323,La1Fe1As1F0.14O0.86,"La(O,F)FeAs",oxypnictide,18.0,,,,PRB079144527,La,1.0,Fe,1.0,As,1.0,F,0.14,,,,,,,,,,,O,0.86,,La1.0Fe1.0As1.0F0.14O0.86
151333,Ho1Fe1As1O0.85,HoO0.8FeAs,oxypnictide,49.1,3.846,,8.295,NJP011025005,Ho,1.0,Fe,1.0,As,1.0,,,,,,,,,,,,,O,0.85,,Ho1.0Fe1.0As1.0O0.85
151334,Y1Fe1As1O0.85,YO0.8FeAs,oxypnictide,45.2,3.842,,8.302999999999999,NJP011025005,Y,1.0,Fe,1.0,As,1.0,,,,,,,,,,,,,O,0.85,,Y1.0Fe1.0As1.0O0.85
151335,Dy1Fe1As1O0.85,DyO0.8FeAs,oxypnictide,51.0,3.859,,8.341000000000001,NJP011025005,Dy,1.0,Fe,1.0,As,1.0,,,,,,,,,,,,,O,0.85,,Dy1.0Fe1.0As1.0O0.85
151336,Tb1Fe1As1O0.85,TbO0.8FeAs,oxypnictide,46.8,3.878,,8.354,NJP011025005,Tb,1.0,Fe,1.0,As,1.0,,,,,,,,,,,,,O,0.85,,Tb1.0Fe1.0As1.0O0.85
151338,Sm1Fe1As1O0.85,SmO0.85FeAs,oxypnictide,53.0,,,,NJP011025006,Sm,1.0,Fe,1.0,As,1.0,,,,,,,,,,,,,O,0.85,,Sm1.0Fe1.0As1.0O0.85
151352,Sm1Fe1As1O0.85,SmOFeAs,oxypnictide,55.0,,,,EPL08357002,Sm,1.0,Fe,1.0,As,1.0,,,,,,,,,,,,,O,0.85,,Sm1.0Fe1.0As1.0O0.85
151353,Nd1Fe1As1O0.85,NdOFeAs,oxypnictide,51.9,,,,EPL08357002,Nd,1.0,Fe,1.0,As,1.0,,,,,,,,,,,,,O,0.85,,Nd1.0Fe1.0As1.0O0.85
151354,Nd1Fe1As1O0.6,NdOFeAs,oxypnictide,54.0,,,,JPS077075003,Nd,1.0,Fe,1.0,As,1.0,,,,,,,,,,,,,O,0.6,,Nd1.0Fe1.0As1.0O0.6
151362,La1Fe1As1F0.15O0.85,LaOFeAs,oxypnictide,24.3,4.0269,,8.7097,PRB079174523,La,1.0,Fe,1.0,As,1.0,F,0.15,,,,,,,,,,,O,0.85,,La1.0Fe1.0As1.0F0.15O0.85
151363,La0.7Y0.3Fe1As1F0.15O0.85,"(La,Y)(O,F)FeAs",oxypnictide,36.2,3.9977,,8.662,PRB079174523,La,0.7,Y,0.3,Fe,1.0,As,1.0,F,0.15,,,,,,,,,O,0.85,,La0.7Y0.3Fe1.0As1.0F0.15O0.85
151364,La0.5Y0.5Fe1As1F0.15O0.85,"(La,Y)(O,F)FeAs",oxypnictide,40.2,3.9759,,8.6248,PRB079174523,La,0.5,Y,0.5,Fe,1.0,As,1.0,F,0.15,,,,,,,,,O,0.85,,La0.5Y0.5Fe1.0As1.0F0.15O0.85
151365,La0.3Y0.7Fe1As1F0.15O0.85,"(La,Y)(O,F)FeAs",oxypnictide,38.0,3.9519,,8.5777,PRB079174523,La,0.3,Y,0.7,Fe,1.0,As,1.0,F,0.15,,,,,,,,,O,0.85,,La0.3Y0.7Fe1.0As1.0F0.15O0.85
151381,Tb1Fe1As1F0.1O0.9,"Tb(O,F)FeAs",oxypnictide,50.0,,,,NJP011025015,Tb,1.0,Fe,1.0,As,1.0,F,0.1,,,,,,,,,,,O,0.9,,Tb1.0Fe1.0As1.0F0.1O0.9
151398,La1.85Sr0.15Cu1O4,"(La,Sr)2CuO4",T,45.3,,,,PRB079184508,La,1.85,Sr,0.15,Cu,1.0,,,,,,,,,,,,,O,4.0,,La1.85Sr0.15Cu1.0O4.0
151399,La1.85Sr0.15Cu0.996Zn0.004O4,"(La,Sr)2(Cu,Zn)O4",T,39.0,,,,PRB079184508,La,1.85,Sr,0.15,Cu,0.996,Zn,0.004,,,,,,,,,,,O,4.0,,La1.85Sr0.15Cu0.996Zn0.004O4.0
151400,La1.85Sr0.15Cu0.992Zn0.008O4,"(La,Sr)2(Cu,Zn)O4",T,35.7,,,,PRB079184508,La,1.85,Sr,0.15,Cu,0.992,Zn,0.008,,,,,,,,,,,O,4.0,,La1.85Sr0.15Cu0.992Zn0.008O4.0
151401,La1.85Sr0.15Cu0.983Zn0.017O4,"(La,Sr)2(Cu,Zn)O4",T,22.8,,,,PRB079184508,La,1.85,Sr,0.15,Cu,0.983,Zn,0.017,,,,,,,,,,,O,4.0,,La1.85Sr0.15Cu0.983Zn0.017O4.0
151449,La1Fe1As1O1.0,LaOFeAs,oxypnictide,10.2,,,,JPS077113712,La,1.0,Fe,1.0,As,1.0,,,,,,,,,,,,,O,1.0,,La1.0Fe1.0As1.0O1.0
151450,La1Fe1As1F0.05O0.95,"La(O,F)FeAs",oxypnictide,24.8,,,,JPS077113712,La,1.0,Fe,1.0,As,1.0,F,0.05,,,,,,,,,,,O,0.95,,La1.0Fe1.0As1.0F0.05O0.95
151451,La1Fe1As1F0.11O0.89,"La(O,F)FeAs",oxypnictide,28.5,,,,JPS077113712,La,1.0,Fe,1.0,As,1.0,F,0.11,,,,,,,,,,,O,0.89,,La1.0Fe1.0As1.0F0.11O0.89
151452,La1Fe1As1F0.14O0.86,"La(O,F)FeAs",oxypnictide,19.0,,,,JPS077113712,La,1.0,Fe,1.0,As,1.0,F,0.14,,,,,,,,,,,O,0.86,,La1.0Fe1.0As1.0F0.14O0.86
151453,Ba2Ca3Cu4F1.2O8.8,"Ba2Ca3Cu4O8(O,F)2",0234,102.0,,,,JPS078064705,Ba,2.0,Ca,3.0,Cu,4.0,F,1.2,,,,,,,,,,,O,8.8,,Ba2.0Ca3.0Cu4.0F1.2O8.8
151454,Ba2Ca3Cu4F1.4O8.6,"Ba2Ca3Cu4O8(O,F)2",0234,91.0,,,,JPS078064705,Ba,2.0,Ca,3.0,Cu,4.0,F,1.4,,,,,,,,,,,O,8.6,,Ba2.0Ca3.0Cu4.0F1.4O8.6
151455,Ba2Ca3Cu4F1.6O8.4,"Ba2Ca3Cu4O8(O,F)2",0234,77.0,,,,JPS078064705,Ba,2.0,Ca,3.0,Cu,4.0,F,1.6,,,,,,,,,,,O,8.4,,Ba2.0Ca3.0Cu4.0F1.6O8.4
151456,Ba2Ca3Cu4F2O8,Ba2Ca3Cu4O10,0234,55.0,,,,JPS078064705,Ba,2.0,Ca,3.0,Cu,4.0,F,2.0,,,,,,,,,,,O,8.0,,Ba2.0Ca3.0Cu4.0F2.0O8.0
151468,Ba2Ca3Cu4F1O9.0,"Ba2Ca3Cu4O8(O,F)2",0234,103.0,3.8573,,,PHC3920140,Ba,2.0,Ca,3.0,Cu,4.0,F,1.0,,,,,,,,,,,O,9.0,,Ba2.0Ca3.0Cu4.0F1.0O9.0
151469,Ba2Ca3Cu4F1.2O8.8,"Ba2Ca3Cu4O8(O,F)2",0234,105.0,3.8597,,,PHC3920140,Ba,2.0,Ca,3.0,Cu,4.0,F,1.2,,,,,,,,,,,O,8.8,,Ba2.0Ca3.0Cu4.0F1.2O8.8
151470,Ba2Ca3Cu4F1.4O8.6,"Ba2Ca3Cu4O8(O,F)2",0234,91.0,3.8607,,,PHC3920140,Ba,2.0,Ca,3.0,Cu,4.0,F,1.4,,,,,,,,,,,O,8.6,,Ba2.0Ca3.0Cu4.0F1.4O8.6
151471,Ba2Ca3Cu4F1.6O8.4,"Ba2Ca3Cu4O8(O,F)2",0234,79.0,3.8625,,,PHC3920140,Ba,2.0,Ca,3.0,Cu,4.0,F,1.6,,,,,,,,,,,O,8.4,,Ba2.0Ca3.0Cu4.0F1.6O8.4
151472,Ba2Ca3Cu4F1.8O8.2,"Ba2Ca3Cu4O8(O,F)2",0234,66.0,3.8641,,,PHC3920140,Ba,2.0,Ca,3.0,Cu,4.0,F,1.8,,,,,,,,,,,O,8.2,,Ba2.0Ca3.0Cu4.0F1.8O8.2
151473,Ba2Ca3Cu4F2O8,"Ba2Ca3Cu4O8(O,F)2",0234,56.0,3.8666,,,PHC3920140,Ba,2.0,Ca,3.0,Cu,4.0,F,2.0,,,,,,,,,,,O,8.0,,Ba2.0Ca3.0Cu4.0F2.0O8.0
151474,Ba2Ca1Cu2F1.4O4.6,"Ba2CaCu2O4(O,F)2",0212,106.0,3.8689,,21.093000000000004,APL092222501,Ba,2.0,Ca,1.0,Cu,2.0,F,1.4,,,,,,,,,,,O,4.6,,Ba2.0Ca1.0Cu2.0F1.4O4.6
151475,Ba2Ca1Cu2F1.6O4.4,"Ba2CaCu2O4(O,F)2",0212,108.0,3.873,,21.054,APL092222501,Ba,2.0,Ca,1.0,Cu,2.0,F,1.6,,,,,,,,,,,O,4.4,,Ba2.0Ca1.0Cu2.0F1.6O4.4
151476,Ba2Ca1Cu2F1.8O4.2,"Ba2CaCu2O4(O,F)2",0212,87.0,3.8749,,20.973000000000006,APL092222501,Ba,2.0,Ca,1.0,Cu,2.0,F,1.8,,,,,,,,,,,O,4.2,,Ba2.0Ca1.0Cu2.0F1.8O4.2
151477,Ba2Ca1Cu2F2O4,"Ba2CaCu2O4(O,F)2",0212,82.0,3.879,,20.975,APL092222501,Ba,2.0,Ca,1.0,Cu,2.0,F,2.0,,,,,,,,,,,O,4.0,,Ba2.0Ca1.0Cu2.0F2.0O4.0
151478,Ba2Ca1Cu2F2.2O3.8,"Ba2CaCu2O4(O,F)2",0212,40.0,3.8814,,20.939,APL092222501,Ba,2.0,Ca,1.0,Cu,2.0,F,2.2,,,,,,,,,,,O,3.8,,Ba2.0Ca1.0Cu2.0F2.2O3.8
151479,Nd1Fe1As1F0.175O0.825,"Nd(O,F)FeAs",oxypnictide,53.0,3.964,,8.572000000000001,JPS078073701,Nd,1.0,Fe,1.0,As,1.0,F,0.175,,,,,,,,,,,O,0.825,,Nd1.0Fe1.0As1.0F0.175O0.825
151480,Ce0.62Gd0.38Fe1As1F0.175O0.825,"N(Ce,Gd)(O,F)FeAs",oxypnictide,44.0,3.961,,8.579,JPS078073701,Ce,0.62,Gd,0.38,Fe,1.0,As,1.0,F,0.175,,,,,,,,,O,0.825,,Ce0.62Gd0.38Fe1.0As1.0F0.175O0.825
151481,La0.62Dy0.38Fe1As1F0.175O0.825,"(La,Dy)(O,F)FeAs",oxypnictide,38.0,3.974,,8.617,JPS078073701,La,0.62,Dy,0.38,Fe,1.0,As,1.0,F,0.175,,,,,,,,,O,0.825,,La0.62Dy0.38Fe1.0As1.0F0.175O0.825
151512,Sm1Fe1As1F0.09O0.91,"Sm(O,F)FeAs",oxypnictide,42.0,,,,PRB080060502,Sm,1.0,Fe,1.0,As,1.0,F,0.09,,,,,,,,,,,O,0.91,,Sm1.0Fe1.0As1.0F0.09O0.91
151513,Sm1Fe1As1F0.2O0.8,"Sm(O,F)FeAs",oxypnictide,52.0,,,,PRB080060502,Sm,1.0,Fe,1.0,As,1.0,F,0.2,,,,,,,,,,,O,0.8,,Sm1.0Fe1.0As1.0F0.2O0.8
151516,La1Fe0.925Ir0.075As1O1,"LaO(Fe,Ir)As",oxypnictide,11.85,4.0361,,8.7071,PRB080054502,La,1.0,Fe,0.925,Ir,0.075,As,1.0,,,,,,,,,,,O,1.0,,La1.0Fe0.925Ir0.075As1.0O1.0
151517,La1Fe0.9Ir0.1As1O1,"LaO(Fe,Ir)As",oxypnictide,10.9,4.0381,,8.6986,PRB080054502,La,1.0,Fe,0.9,Ir,0.1,As,1.0,,,,,,,,,,,O,1.0,,La1.0Fe0.9Ir0.1As1.0O1.0
151553,Tb1Fe1As1F0.1O0.9,"Tb(O,F)FeAs",oxypnictide,51.0,,,,PRB080052508,Tb,1.0,Fe,1.0,As,1.0,F,0.1,,,,,,,,,,,O,0.9,,Tb1.0Fe1.0As1.0F0.1O0.9
151554,Dy1Fe1As1F0.1O0.9,"Dy(O,F)FeAs",oxypnictide,45.0,,,,PRB080052508,Dy,1.0,Fe,1.0,As,1.0,F,0.1,,,,,,,,,,,O,0.9,,Dy1.0Fe1.0As1.0F0.1O0.9
151555,Ho1Fe1As1F0.1O0.9,"Ho(O,F)FeAs",oxypnictide,36.0,,,,PRB080052508,Ho,1.0,Fe,1.0,As,1.0,F,0.1,,,,,,,,,,,O,0.9,,Ho1.0Fe1.0As1.0F0.1O0.9
151564,Tb1Fe1As1O0.9,TbOxFeAs,oxypnictide,22.8,3.8912,,8.3788,PRB080104501,Tb,1.0,Fe,1.0,As,1.0,,,,,,,,,,,,,O,0.9,0.9,Tb1.0Fe1.0As1.0O0.9
151565,Tb1Fe1As1O0.85,TbOxFeAs,oxypnictide,42.0,3.8887,,8.3744,PRB080104501,Tb,1.0,Fe,1.0,As,1.0,,,,,,,,,,,,,O,0.85,0.85,Tb1.0Fe1.0As1.0O0.85
151566,Tb1Fe1As1O0.82,TbOxFeAs,oxypnictide,43.8,3.8891,,8.3744,PRB080104501,Tb,1.0,Fe,1.0,As,1.0,,,,,,,,,,,,,O,0.82,0.82,Tb1.0Fe1.0As1.0O0.82
151567,Tb1Fe1As1O0.8,TbOxFeAs,oxypnictide,35.7,3.889,,8.3793,PRB080104501,Tb,1.0,Fe,1.0,As,1.0,,,,,,,,,,,,,O,0.8,0.8,Tb1.0Fe1.0As1.0O0.8
151568,Tb1Fe1As1O0.75,TbOxFeAs,oxypnictide,34.8,3.8919,,8.3812,PRB080104501,Tb,1.0,Fe,1.0,As,1.0,,,,,,,,,,,,,O,0.75,0.75,Tb1.0Fe1.0As1.0O0.75
151569,Tb1Fe1As1O0.7,TbOxFeAs,oxypnictide,14.9,3.8922,,8.3828,PRB080104501,Tb,1.0,Fe,1.0,As,1.0,,,,,,,,,,,,,O,0.7,0.7,Tb1.0Fe1.0As1.0O0.7
151588,La0.92Sr0.08Fe1As1O1,"(La,Sr)OFeAs",oxypnictide,18.9,4.0369,,8.7698,PHC4690894,La,0.92,Sr,0.08,Fe,1.0,As,1.0,,,,,,,,,,,O,1.0,,La0.92Sr0.08Fe1.0As1.0O1.0
151589,La0.9Sr0.1Fe1As1O1,"(La,Sr)OFeAs",oxypnictide,24.6,4.0381,,8.7849,PHC4690894,La,0.9,Sr,0.1,Fe,1.0,As,1.0,,,,,,,,,,,O,1.0,,La0.9Sr0.1Fe1.0As1.0O1.0
151590,La0.89Sr0.11Fe1As1O1,"(La,Sr)OFeAs",oxypnictide,25.5,4.0449,,8.7887,PHC4690894,La,0.89,Sr,0.11,Fe,1.0,As,1.0,,,,,,,,,,,O,1.0,,La0.89Sr0.11Fe1.0As1.0O1.0
151591,La0.87Sr0.13Fe1As1O1,"(La,Sr)OFeAs",oxypnictide,25.9,4.0457,,8.8189,PHC4690894,La,0.87,Sr,0.13,Fe,1.0,As,1.0,,,,,,,,,,,O,1.0,,La0.87Sr0.13Fe1.0As1.0O1.0
151592,La0.85Sr0.15Fe1As1O1,"(La,Sr)OFeAs",oxypnictide,25.4,4.0385,,8.7774,PHC4690894,La,0.85,Sr,0.15,Fe,1.0,As,1.0,,,,,,,,,,,O,1.0,,La0.85Sr0.15Fe1.0As1.0O1.0
151593,La0.8Sr0.2Fe1As1O1,"(La,Sr)OFeAs",oxypnictide,24.9,4.04,,8.7824,PHC4690894,La,0.8,Sr,0.2,Fe,1.0,As,1.0,,,,,,,,,,,O,1.0,,La0.8Sr0.2Fe1.0As1.0O1.0
151596,Pr0.9Sr0.1Fe1As1O1,"(Pr,Sr)OFeAs",oxypnictide,12.8,3.9899,,8.6402,PHC4690894,Pr,0.9,Sr,0.1,Fe,1.0,As,1.0,,,,,,,,,,,O,1.0,,Pr0.9Sr0.1Fe1.0As1.0O1.0
151597,Pr0.85Sr0.15Fe1As1O1,"(Pr,Sr)OFeAs",oxypnictide,15.5,3.9919,,8.6516,PHC4690894,Pr,0.85,Sr,0.15,Fe,1.0,As,1.0,,,,,,,,,,,O,1.0,,Pr0.85Sr0.15Fe1.0As1.0O1.0
