Repository: CompRhys/apical

# Data Guide

In all cases whilst compiling this data we have been careful to include as much meta-information as possible to allow data to be traced back to it's original sources. For SuperCon this takes the form of the SuperCon "num :" reference id and then the source publication details. For ICSD we provide the ICSD collection code.

We acknowledge the Japanese National Institute for Materials Science for maintaining the [SuperCon](https://supercon.nims.go.jp/index_en.html) database as well as FIZ Karlsruhe GmbH for maintaining [ICSD](https://www.fiz-karlsruhe.de/en/produkte-und-dienstleistungen/inorganic-crystal-structure-database-icsd).

File: processed-data/super_cuprates.csv (part 34 of 58)
num :,composition :,str3 :,tc :,lata :,latb :,latc :,refno :,author :,title :,journal :,year :
9716,Ru0.6Sr2.0Gd1.0Cu2.4O8.0,Ru1212,72.0,3.8238,,11.5066,P063224512,"B.Dabrowski, J.Mais, M.Maxwell, P.W.Klamut, S.Kolesnik,",Superconductivity in Ru1-xSr2GdCu2 + xO8-y compounds,"Phys.Rev.B, 63(2001)224512",2001.0
9717,Ru0.25Sr2.0Gd1.0Cu2.75O8.0,Ru1212,62.0,3.8197,,11.4581,P063224512,"B.Dabrowski, J.Mais, M.Maxwell, P.W.Klamut, S.Kolesnik,",Superconductivity in Ru1-xSr2GdCu2 + xO8-y compounds,"Phys.Rev.B, 63(2001)224512",2001.0
9718,Sm1.85Ce0.15Cu1.0O4.0,T',16.5,,,,P063214504,,,,
9723,Tl1.0Sr1.75Th0.25Ca1.0Cu2.0O7.0,Tl1212,51.6,3.801,,12.099,PHC3490317,"J.F.Wang, L.R.Sung, W.H.Lee,",Preparation and magnetic relaxation of Th-doped TlSr2CaCu2O7 superconductors,"Physica C, 349(2001)317",2001.0
9724,Tl1.0Sr1.65Th0.35Ca1.0Cu2.0O7.0,Tl1212,55.3,,,,PHC3490317,"J.F.Wang, L.R.Sung, W.H.Lee,",Preparation and magnetic relaxation of Th-doped TlSr2CaCu2O7 superconductors,"Physica C, 349(2001)317",2001.0
9725,Tl1.0Sr2.0Ca0.75Th0.25Cu2.0O7.0,Tl1212,52.5,3.8,,12.094000000000001,PHC3490317,"J.F.Wang, L.R.Sung, W.H.Lee,",Preparation and magnetic relaxation of Th-doped TlSr2CaCu2O7 superconductors,"Physica C, 349(2001)317",2001.0
9726,Tl1.0Sr2.0Ca0.65Th0.35Cu2.0O7.0,Tl1212,55.3,,,,PHC3490317,"J.F.Wang, L.R.Sung, W.H.Lee,",Preparation and magnetic relaxation of Th-doped TlSr2CaCu2O7 superconductors,"Physica C, 349(2001)317",2001.0
9727,Tl1.0Sr1.5Gd0.5Ca1.0Cu2.0O7.0,Tl1212,79.0,3.805,,12.026,PHC3110297,"L.R. Sung, L.R.Sung, M.R.Yeh, M.r. Yeh, W.H. Lee, W.H.Lee,",Magnetic and superconducting properties of Tl(Sr1.5R0.5)CaCu2O7-delta compounds,"Physica.C,311(1998)297-302",1999.0
9728,Tl1.0Sr1.5Tb0.5Ca1.0Cu2.0O7.0,Tl1212,80.0,3.7960000000000003,,12.014000000000001,PHC3110297,"L.R. Sung, L.R.Sung, M.R.Yeh, M.r. Yeh, W.H. Lee, W.H.Lee,",Magnetic and superconducting properties of Tl(Sr1.5R0.5)CaCu2O7-delta compounds,"Physica.C,311(1998)297-302",1999.0
9729,Tl1.0Sr1.5Dy0.5Ca1.0Cu2.0O7.0,Tl1212,80.0,3.795,,12.001,PHC3110297,"L.R. Sung, L.R.Sung, M.R.Yeh, M.r. Yeh, W.H. Lee, W.H.Lee,",Magnetic and superconducting properties of Tl(Sr1.5R0.5)CaCu2O7-delta compounds,"Physica.C,311(1998)297-302",1999.0
9730,Tl1.0Sr1.5Ho0.5Ca1.0Cu2.0O7.0,Tl1212,80.0,3.7939999999999996,,11.995999999999999,PHC3110297,"L.R. Sung, L.R.Sung, M.R.Yeh, M.r. Yeh, W.H. Lee, W.H.Lee,",Magnetic and superconducting properties of Tl(Sr1.5R0.5)CaCu2O7-delta compounds,"Physica.C,311(1998)297-302",1999.0
9731,Tl1.0Sr1.5Er0.5Ca1.0Cu2.0O7.0,Tl1212,78.0,3.787,,11.997,PHC3110297,"L.R. Sung, L.R.Sung, M.R.Yeh, M.r. Yeh, W.H. Lee, W.H.Lee,",Magnetic and superconducting properties of Tl(Sr1.5R0.5)CaCu2O7-delta compounds,"Physica.C,311(1998)297-302",1999.0
9732,Tl1.0Sr1.5Tm0.5Ca1.0Cu2.0O7.0,Tl1212,84.0,3.785,,11.982999999999999,PHC3110297,"L.R. Sung, L.R.Sung, M.R.Yeh, M.r. Yeh, W.H. Lee, W.H.Lee,",Magnetic and superconducting properties of Tl(Sr1.5R0.5)CaCu2O7-delta compounds,"Physica.C,311(1998)297-302",1999.0
9733,Tl1.0Sr1.5Yb0.5Ca1.0Cu2.0O7.0,Tl1212,84.0,3.783,,11.981,PHC3110297,"L.R. Sung, L.R.Sung, M.R.Yeh, M.r. Yeh, W.H. Lee, W.H.Lee,",Magnetic and superconducting properties of Tl(Sr1.5R0.5)CaCu2O7-delta compounds,"Physica.C,311(1998)297-302",1999.0
9734,Tl1.0Sr1.5La0.5Ca1.0Cu2.0O7.0,Tl1212,90.0,3.807,,12.071,PHC3110297,"L.R. Sung, L.R.Sung, M.R.Yeh, M.r. Yeh, W.H. Lee, W.H.Lee,",Magnetic and superconducting properties of Tl(Sr1.5R0.5)CaCu2O7-delta compounds,"Physica.C,311(1998)297-302",1999.0
9736,Tl1.0Sr1.5Pr0.5Ca1.0Cu2.0O7.0,Tl1212,88.0,3.8089999999999997,,12.047,PHC3110297,"L.R. Sung, L.R.Sung, M.R.Yeh, M.r. Yeh, W.H. Lee, W.H.Lee,",Magnetic and superconducting properties of Tl(Sr1.5R0.5)CaCu2O7-delta compounds,"Physica.C,311(1998)297-302",1999.0
9737,Tl1.0Sr1.5Nd0.5Ca1.0Cu2.0O7.0,Tl1212,88.0,3.8089999999999997,,12.046,PHC3110297,"L.R. Sung, L.R.Sung, M.R.Yeh, M.r. Yeh, W.H. Lee, W.H.Lee,",Magnetic and superconducting properties of Tl(Sr1.5R0.5)CaCu2O7-delta compounds,"Physica.C,311(1998)297-302",1999.0
9738,Tl1.0Sr1.5Sm0.5Ca1.0Cu2.0O7.0,Tl1212,86.0,3.803,,12.030999999999999,PHC3110297,"L.R. Sung, L.R.Sung, M.R.Yeh, M.r. Yeh, W.H. Lee, W.H.Lee,",Magnetic and superconducting properties of Tl(Sr1.5R0.5)CaCu2O7-delta compounds,"Physica.C,311(1998)297-302",1999.0
9739,Tl1.0Sr1.5Eu0.5Ca1.0Cu2.0O7.0,Tl1212,88.0,3.801,,12.024000000000001,PHC3110297,"L.R. Sung, L.R.Sung, M.R.Yeh, M.r. Yeh, W.H. Lee, W.H.Lee,",Magnetic and superconducting properties of Tl(Sr1.5R0.5)CaCu2O7-delta compounds,"Physica.C,311(1998)297-302",1999.0
9740,Tl1.0Sr1.5Lu0.5Ca1.0Cu2.0O7.0,Tl1212,82.0,3.782,,11.98,PHC3110297,"L.R. Sung, L.R.Sung, M.R.Yeh, M.r. Yeh, W.H. Lee, W.H.Lee,",Magnetic and superconducting properties of Tl(Sr1.5R0.5)CaCu2O7-delta compounds,"Physica.C,311(1998)297-302",1999.0
9742,Ru0.92Ce0.58Sr1.7Eu1.8Cu2.0O10.0,Ru1222,26.0,3.8424,,28.559,PHC3500105,"A.S.Andreeko, E.P.Khlybov, G.M.Kuz'micheva, I.E.Kostyleva, K.N.Gavrilov, V.V.Luparev,","Crystal structure of Ru(Sr,Gd)2(Gd,Sr)Cu2O8 and Ru(Sr,Eu)2(Eu,Ce)2Cu2O10 phases","Physica C, 350(2001)105",2001.0
9743,Ru1.0Sr2.0Gd1.0Cu2.0O8.0,Ru1212,35.0,3.8375,,11.562999999999999,PHC3500024,"B.Dabrowski, J.Mais, M.Maxwell, P.W.Klamut,",E?ct of Ce doping on the superconducting and magnetic properties of RuSr2GdCu2O8,"Physica C, 350(2001)24",2001.0
9744,Ru1.0Sr2.0Gd0.98Ce0.02Cu2.0O8.0,Ru1212,13.0,3.8387,,11.5621,PHC3500024,"B.Dabrowski, J.Mais, M.Maxwell, P.W.Klamut,",E?ct of Ce doping on the superconducting and magnetic properties of RuSr2GdCu2O8,"Physica C, 350(2001)24",2001.0
9746,Ru1.0Sr2.0Gd0.9Ca0.1Cu2.0O8.0,Ru1212,61.0,,,,PHC3500024,"B.Dabrowski, J.Mais, M.Maxwell, P.W.Klamut,",E?ct of Ce doping on the superconducting and magnetic properties of RuSr2GdCu2O8,"Physica C, 350(2001)24",2001.0
9747,Eu1.0Ba2.0Cu3.0O7.0,Y123,84.4,3.8021,3.8453,11.5821,PHC3110246,"I.K. Gopalakrishnan, I.K.Gopalakrishnan, J.V. Yakhmi, J.V.Yakhmi, T.B. Waje, T.B.Waje,",Structural and superconducting properties of Ru1-xPrxBaSrCu3O7-delta,"Physica.C,311(1998)246-252",1999.0
9748,Eu0.9Pr0.1Ba2.0Cu3.0O7.0,Y123,68.3,3.8305,3.8463,11.6157,PHC3110246,"I.K. Gopalakrishnan, I.K.Gopalakrishnan, J.V. Yakhmi, J.V.Yakhmi, T.B. Waje, T.B.Waje,",Structural and superconducting properties of Ru1-xPrxBaSrCu3O7-delta,"Physica.C,311(1998)246-252",1999.0
9749,Eu0.8Pr0.2Ba2.0Cu3.0O7.0,Y123,63.0,3.8551,,11.6106,PHC3110246,"I.K. Gopalakrishnan, I.K.Gopalakrishnan, J.V. Yakhmi, J.V.Yakhmi, T.B. Waje, T.B.Waje,",Structural and superconducting properties of Ru1-xPrxBaSrCu3O7-delta,"Physica.C,311(1998)246-252",1999.0
9750,Eu0.7Pr0.3Ba2.0Cu3.0O7.0,Y123,53.8,3.8579,,11.597999999999999,PHC3110246,"I.K. Gopalakrishnan, I.K.Gopalakrishnan, J.V. Yakhmi, J.V.Yakhmi, T.B. Waje, T.B.Waje,",Structural and superconducting properties of Ru1-xPrxBaSrCu3O7-delta,"Physica.C,311(1998)246-252",1999.0
9751,Eu0.6Pr0.4Ba2.0Cu3.0O7.0,Y123,37.8,3.8596,,11.5989,PHC3110246,"I.K. Gopalakrishnan, I.K.Gopalakrishnan, J.V. Yakhmi, J.V.Yakhmi, T.B. Waje, T.B.Waje,",Structural and superconducting properties of Ru1-xPrxBaSrCu3O7-delta,"Physica.C,311(1998)246-252",1999.0
9754,Hg1.0Ba2.0Cu1.0O4.09,Hg1201,98.0,3.8817,,9.5339,PHC3510329,"A.Yamamoto, F.Izumi, S.Tajima, Wei-Zhi Hu,",Superconducting and structural properties of nearly carbonate-free HgBa2CuO4+z,"Physica C, 351(2001)329",2001.0
9766,Tl2.0Ba2.0Cu1.0O6.0,Tl2201,88.9,,,,PHC3530060,"N.N.Kolesnikov, O.M.Vyaselev, T.G.Togonidze,",Influence of oxygen doping on the sign of the slope of Tc vs pressure curves in Tl2Ba2CuO6+x,"Physica C, 353(2001)60",2001.0
9767,Tl2.0Ba2.0Cu1.0O6.0,Tl2201,40.0,,,,PHC3530060,"N.N.Kolesnikov, O.M.Vyaselev, T.G.Togonidze,",Influence of oxygen doping on the sign of the slope of Tc vs pressure curves in Tl2Ba2CuO6+x,"Physica C, 353(2001)60",2001.0
9768,Nd1.0Ba2.0Cu3.0O7.0,Y123,93.3,,,11.7539,PHC3530077,"M. Valldor, M.Andersson, O.Rapp, P.Lundqvist, S.R.Ghorbani,",Thermoelectric power and resistivity of Nd1-xPrxBa2Cu3O7- z,"Physica C, 353(2001)77",2001.0
9769,Nd0.95Pr0.05Ba2.0Cu3.0O7.0,Y123,84.4,,,11.7514,PHC3530077,"M. Valldor, M.Andersson, O.Rapp, P.Lundqvist, S.R.Ghorbani,",Thermoelectric power and resistivity of Nd1-xPrxBa2Cu3O7- z,"Physica C, 353(2001)77",2001.0
9770,Nd0.9Pr0.1Ba2.0Cu3.0O7.0,Y123,73.0,,,11.7437,PHC3530077,"M. Valldor, M.Andersson, O.Rapp, P.Lundqvist, S.R.Ghorbani,",Thermoelectric power and resistivity of Nd1-xPrxBa2Cu3O7- z,"Physica C, 353(2001)77",2001.0
9771,Nd0.85Pr0.15Ba2.0Cu3.0O7.0,Y123,59.7,,,11.7435,PHC3530077,"M. Valldor, M.Andersson, O.Rapp, P.Lundqvist, S.R.Ghorbani,",Thermoelectric power and resistivity of Nd1-xPrxBa2Cu3O7- z,"Physica C, 353(2001)77",2001.0
9772,Nd1.0Ba2.0Cu3.0O7.0,Y123,92.81,3.8719,3.9215,11.7399,PHC3390245,"M.Andersson, M.Valldor, O.Rapp, P.Lundqvist, S. R. Ghorbani,",Thermoelectric power and resistivity of Nd1-xCaxBa2Cu3Oy and Nd1-xLaxBa2Cu3Oy,"Physica C, 339(2000)245",2000.0
9773,Nd0.97Ca0.03Ba2.0Cu3.0O7.0,Y123,90.36,3.8674,3.917,11.7423,PHC3390245,"M.Andersson, M.Valldor, O.Rapp, P.Lundqvist, S. R. Ghorbani,",Thermoelectric power and resistivity of Nd1-xCaxBa2Cu3Oy and Nd1-xLaxBa2Cu3Oy,"Physica C, 339(2000)245",2000.0
9774,Nd0.94Ca0.06Ba2.0Cu3.0O7.0,Y123,88.0,3.8652,3.9104,11.751,PHC3390245,"M.Andersson, M.Valldor, O.Rapp, P.Lundqvist, S. R. Ghorbani,",Thermoelectric power and resistivity of Nd1-xCaxBa2Cu3Oy and Nd1-xLaxBa2Cu3Oy,"Physica C, 339(2000)245",2000.0
9775,Nd0.9Ca0.1Ba2.0Cu3.0O7.0,Y123,85.34,3.8607,3.9044,11.751,PHC3390245,"M.Andersson, M.Valldor, O.Rapp, P.Lundqvist, S. R. Ghorbani,",Thermoelectric power and resistivity of Nd1-xCaxBa2Cu3Oy and Nd1-xLaxBa2Cu3Oy,"Physica C, 339(2000)245",2000.0
9776,Nd0.95La0.05Ba2.0Cu3.0O7.0,Y123,91.78,3.8686,3.9174,11.7441,PHC3390245,"M.Andersson, M.Valldor, O.Rapp, P.Lundqvist, S. R. Ghorbani,",Thermoelectric power and resistivity of Nd1-xCaxBa2Cu3Oy and Nd1-xLaxBa2Cu3Oy,"Physica C, 339(2000)245",2000.0
9777,Nd0.9La0.1Ba2.0Cu3.0O7.0,Y123,91.09,3.8680000000000003,3.9092,11.754000000000001,PHC3390245,"M.Andersson, M.Valldor, O.Rapp, P.Lundqvist, S. R. Ghorbani,",Thermoelectric power and resistivity of Nd1-xCaxBa2Cu3Oy and Nd1-xLaxBa2Cu3Oy,"Physica C, 339(2000)245",2000.0
9778,Nd0.85La0.15Ba2.0Cu3.0O7.0,Y123,89.21,3.8680000000000003,3.9086,11.7561,PHC3390245,"M.Andersson, M.Valldor, O.Rapp, P.Lundqvist, S. R. Ghorbani,",Thermoelectric power and resistivity of Nd1-xCaxBa2Cu3Oy and Nd1-xLaxBa2Cu3Oy,"Physica C, 339(2000)245",2000.0
9795,Bi2.0Sr2.0Ca1.0Cu2.0O8.0,Bi2212,85.05,,,,SUP0130137,"C.G.Zhu, H.B.Pan, P.S.Xu, Q.Li, X.Y.Zhang,",Substitution effect of Sn for Cu in the Bi2Sr2CaCu2-xSnxO8+z system,"J.Supercond., 13(2000)137",2000.0
9796,Bi2.0Sr2.0Ca1.0Cu1.9Sn0.1O8.0,Bi2212,84.82,,,,SUP0130137,"C.G.Zhu, H.B.Pan, P.S.Xu, Q.Li, X.Y.Zhang,",Substitution effect of Sn for Cu in the Bi2Sr2CaCu2-xSnxO8+z system,"J.Supercond., 13(2000)137",2000.0
9797,Bi2.0Sr2.0Ca1.0Cu1.8Sn0.2O8.0,Bi2212,84.5,,,,SUP0130137,"C.G.Zhu, H.B.Pan, P.S.Xu, Q.Li, X.Y.Zhang,",Substitution effect of Sn for Cu in the Bi2Sr2CaCu2-xSnxO8+z system,"J.Supercond., 13(2000)137",2000.0
9798,Bi2.0Sr2.0Ca1.0Cu1.7Sn0.3O8.0,Bi2212,83.76,,,,SUP0130137,"C.G.Zhu, H.B.Pan, P.S.Xu, Q.Li, X.Y.Zhang,",Substitution effect of Sn for Cu in the Bi2Sr2CaCu2-xSnxO8+z system,"J.Supercond., 13(2000)137",2000.0
9799,Bi2.0Sr2.0Ca1.0Cu1.6Sn0.4O8.0,Bi2212,82.34,,,,SUP0130137,"C.G.Zhu, H.B.Pan, P.S.Xu, Q.Li, X.Y.Zhang,",Substitution effect of Sn for Cu in the Bi2Sr2CaCu2-xSnxO8+z system,"J.Supercond., 13(2000)137",2000.0
9800,Bi2.0Sr2.0Ca1.0Cu1.5Sn0.5O8.0,Bi2212,80.31,,,,SUP0130137,"C.G.Zhu, H.B.Pan, P.S.Xu, Q.Li, X.Y.Zhang,",Substitution effect of Sn for Cu in the Bi2Sr2CaCu2-xSnxO8+z system,"J.Supercond., 13(2000)137",2000.0
9803,Cd0.67Bi0.23Pb0.1Sr2.0Y1.0Cu2.0O7.0,1212,27.5,3.7969999999999997,,11.968,SUP0130569,"I.K.Gopalakrishnan, J.V.Yakhmi,",Effect of high-pressure oxygen annealing in inducing superconductivity in calcium-free 1212-type cuprate (Cd0.67Bi0.23Pb0.10)YSr2Cu2O7-z,"J.Supercond., 13(2000)569",2000.0
9804,Bi2.0Sr2.0Ca1.0Cu2.0O8.0,Bi2212,84.7,,,,SUP0130603,"C.G.Zhu, H.B.Pan, P.S.Xu, Q.Li, X.Y.Zhang,",Substitution effect of Pr for Ca in Bi2Sr2CaCu2O8+z system,"J.Supercond., 13(2000)603",2000.0
9805,Bi2.0Sr2.0Ca0.8Pr0.2Cu2.0O8.0,Bi2212,69.4,,,,SUP0130603,"C.G.Zhu, H.B.Pan, P.S.Xu, Q.Li, X.Y.Zhang,",Substitution effect of Pr for Ca in Bi2Sr2CaCu2O8+z system,"J.Supercond., 13(2000)603",2000.0
9806,Bi2.0Sr2.0Ca0.6Pr0.4Cu2.0O8.0,Bi2212,43.5,,,,SUP0130603,"C.G.Zhu, H.B.Pan, P.S.Xu, Q.Li, X.Y.Zhang,",Substitution effect of Pr for Ca in Bi2Sr2CaCu2O8+z system,"J.Supercond., 13(2000)603",2000.0
9818,La1.9Er0.1Ba2.0Ca0.2Cu4.2O9.85,,18.0,,,,SUP0130037,"D.G.Kuberkar, M.R.Gonal, N.A.Shah, R.G.Kulkarni, R.Prasad,","Role of calcium in the evolution of superconductivity in a (La2-xRx)Ba2(CayCu4+y)Oz (R=Y, Er, Gd) system","J.Supercond., 13(2000)37",2000.0
9819,La1.8Er0.2Ba2.0Ca0.4Cu4.4O10.370999999999999,,40.0,,,,SUP0130037,"D.G.Kuberkar, M.R.Gonal, N.A.Shah, R.G.Kulkarni, R.Prasad,","Role of calcium in the evolution of superconductivity in a (La2-xRx)Ba2(CayCu4+y)Oz (R=Y, Er, Gd) system","J.Supercond., 13(2000)37",2000.0
9820,La1.75Er0.25Ba2.0Ca0.5Cu4.5O10.662,,66.0,,,,SUP0130037,"D.G.Kuberkar, M.R.Gonal, N.A.Shah, R.G.Kulkarni, R.Prasad,","Role of calcium in the evolution of superconductivity in a (La2-xRx)Ba2(CayCu4+y)Oz (R=Y, Er, Gd) system","J.Supercond., 13(2000)37",2000.0
9821,La1.7Er0.3Ba2.0Ca0.6Cu4.6O10.92,,70.0,,,,SUP0130037,"D.G.Kuberkar, M.R.Gonal, N.A.Shah, R.G.Kulkarni, R.Prasad,","Role of calcium in the evolution of superconductivity in a (La2-xRx)Ba2(CayCu4+y)Oz (R=Y, Er, Gd) system","J.Supercond., 13(2000)37",2000.0
9822,La1.65Er0.35Ba2.0Ca0.7Cu4.7O11.165999999999999,,71.0,,,,SUP0130037,"D.G.Kuberkar, M.R.Gonal, N.A.Shah, R.G.Kulkarni, R.Prasad,","Role of calcium in the evolution of superconductivity in a (La2-xRx)Ba2(CayCu4+y)Oz (R=Y, Er, Gd) system","J.Supercond., 13(2000)37",2000.0
9823,La1.6Er0.4Ba2.0Ca0.8Cu4.8O11.424000000000001,,76.0,,,,SUP0130037,"D.G.Kuberkar, M.R.Gonal, N.A.Shah, R.G.Kulkarni, R.Prasad,","Role of calcium in the evolution of superconductivity in a (La2-xRx)Ba2(CayCu4+y)Oz (R=Y, Er, Gd) system","J.Supercond., 13(2000)37",2000.0
9824,La1.55Er0.45Ba2.0Ca0.9Cu4.9O11.664000000000001,,76.0,,,,SUP0130037,"D.G.Kuberkar, M.R.Gonal, N.A.Shah, R.G.Kulkarni, R.Prasad,","Role of calcium in the evolution of superconductivity in a (La2-xRx)Ba2(CayCu4+y)Oz (R=Y, Er, Gd) system","J.Supercond., 13(2000)37",2000.0
9825,La1.5Er0.5Ba2.0Ca1.0Cu5.0O11.907,,78.0,,,,SUP0130037,"D.G.Kuberkar, M.R.Gonal, N.A.Shah, R.G.Kulkarni, R.Prasad,","Role of calcium in the evolution of superconductivity in a (La2-xRx)Ba2(CayCu4+y)Oz (R=Y, Er, Gd) system","J.Supercond., 13(2000)37",2000.0
9826,La1.0Er1.0Ba2.0Ca2.0Cu6.0O14.122,,79.0,,,,SUP0130037,"D.G.Kuberkar, M.R.Gonal, N.A.Shah, R.G.Kulkarni, R.Prasad,","Role of calcium in the evolution of superconductivity in a (La2-xRx)Ba2(CayCu4+y)Oz (R=Y, Er, Gd) system","J.Supercond., 13(2000)37",2000.0
9827,La1.9Gd0.1Ba2.0Ca0.2Cu4.2O9.839,,15.0,,,,SUP0130037,"D.G.Kuberkar, M.R.Gonal, N.A.Shah, R.G.Kulkarni, R.Prasad,","Role of calcium in the evolution of superconductivity in a (La2-xRx)Ba2(CayCu4+y)Oz (R=Y, Er, Gd) system","J.Supercond., 13(2000)37",2000.0
9828,La1.8Gd0.2Ba2.0Ca0.4Cu4.4O10.344000000000001,,39.0,,,,SUP0130037,"D.G.Kuberkar, M.R.Gonal, N.A.Shah, R.G.Kulkarni, R.Prasad,","Role of calcium in the evolution of superconductivity in a (La2-xRx)Ba2(CayCu4+y)Oz (R=Y, Er, Gd) system","J.Supercond., 13(2000)37",2000.0
9829,La1.7Gd0.3Ba2.0Ca0.6Cu4.6O10.9,,64.0,,,,SUP0130037,"D.G.Kuberkar, M.R.Gonal, N.A.Shah, R.G.Kulkarni, R.Prasad,","Role of calcium in the evolution of superconductivity in a (La2-xRx)Ba2(CayCu4+y)Oz (R=Y, Er, Gd) system","J.Supercond., 13(2000)37",2000.0
9830,La1.6Gd0.4Ba2.0Ca0.8Cu4.8O11.401,,76.0,,,,SUP0130037,"D.G.Kuberkar, M.R.Gonal, N.A.Shah, R.G.Kulkarni, R.Prasad,","Role of calcium in the evolution of superconductivity in a (La2-xRx)Ba2(CayCu4+y)Oz (R=Y, Er, Gd) system","J.Supercond., 13(2000)37",2000.0
9831,La1.5Gd0.5Ba2.0Ca1.0Cu5.0O11.892000000000001,,79.0,,,,SUP0130037,"D.G.Kuberkar, M.R.Gonal, N.A.Shah, R.G.Kulkarni, R.Prasad,","Role of calcium in the evolution of superconductivity in a (La2-xRx)Ba2(CayCu4+y)Oz (R=Y, Er, Gd) system","J.Supercond., 13(2000)37",2000.0
9832,La1.0Gd1.0Ba2.0Ca2.0Cu6.0O14.1,,79.0,,,,SUP0130037,"D.G.Kuberkar, M.R.Gonal, N.A.Shah, R.G.Kulkarni, R.Prasad,","Role of calcium in the evolution of superconductivity in a (La2-xRx)Ba2(CayCu4+y)Oz (R=Y, Er, Gd) system","J.Supercond., 13(2000)37",2000.0
9834,Ru1.0Sr2.0Gd1.6Ce0.4Cu2.0O10.0,Ru1222,30.9,3.84,,28.58,P064094515,"G.V.M.Williams, M.Ryan,","Raman transport and magnetization study of the RuSr2R2-xCexCu2O10+z (R = Gd, Eu) high-temperature superconducting cuprates","Phys.Rev.B, 64(2001)094515",2001.0
9835,Ru1.0Sr2.0Gd1.5Ce0.5Cu2.0O10.0,Ru1222,36.95,3.84,,28.58,P064094515,"G.V.M.Williams, M.Ryan,","Raman transport and magnetization study of the RuSr2R2-xCexCu2O10+z (R = Gd, Eu) high-temperature superconducting cuprates","Phys.Rev.B, 64(2001)094515",2001.0
9836,Ru1.0Sr2.0Gd1.4Ce0.6Cu2.0O10.0,Ru1222,42.3,3.84,,28.58,P064094515,"G.V.M.Williams, M.Ryan,","Raman transport and magnetization study of the RuSr2R2-xCexCu2O10+z (R = Gd, Eu) high-temperature superconducting cuprates","Phys.Rev.B, 64(2001)094515",2001.0
9837,Ru1.0Sr2.0Gd1.3Ce0.7Cu2.0O10.0,Ru1222,40.0,3.84,,28.58,P064094515,"G.V.M.Williams, M.Ryan,","Raman transport and magnetization study of the RuSr2R2-xCexCu2O10+z (R = Gd, Eu) high-temperature superconducting cuprates","Phys.Rev.B, 64(2001)094515",2001.0
9838,Ru1.0Sr2.0Gd1.2Ce0.8Cu2.0O10.0,Ru1222,33.15,3.84,,28.58,P064094515,"G.V.M.Williams, M.Ryan,","Raman transport and magnetization study of the RuSr2R2-xCexCu2O10+z (R = Gd, Eu) high-temperature superconducting cuprates","Phys.Rev.B, 64(2001)094515",2001.0
9839,Ru1.0Sr2.0Eu1.4Ce0.6Cu2.0O10.0,Ru1222,37.5,,,,P064094515,"G.V.M.Williams, M.Ryan,","Raman transport and magnetization study of the RuSr2R2-xCexCu2O10+z (R = Gd, Eu) high-temperature superconducting cuprates","Phys.Rev.B, 64(2001)094515",2001.0
9840,Ru1.0Sr2.0Eu1.0Cu2.0O8.0,Ru1212,32.0,,,,P064064508,"A.Dulcic, D.Paar, G.V.M.Williams, M.Pozek, S.Kramer,",Transport and microwave study of superconducting and magnetic RuSr2EuCu2O8,"Phys.Rev.B, 64(2001)064508",2001.0
9847,Bi1.9Pb0.5Sr2.0Ca2.0Cu3.0O10.0,Bi2223,110.0,,,,P064092510,"H.Fujii, S.Hashimoto, T.Ekino, T.Takasaki,","Tunneling spectroscopy of the normal-state gap in (Bi, Pb)2Sr2Ca2Cu3O10+z","Phys.Rev.B, 64(2001)092510",2001.0
9848,Y1.0Ba2.0Cu4.0O8.0,Y124,77.7,3.8402,3.8702,27.2283,P064094518,"A.Mironov, J.Karpinski, J.Roos, M.Angst, M.Mali, S.M.Kazakov,","Influence of Sr substitution on the structure, charge distribution, and critical temperature of Y(Ba1-xSrx)2Cu4O8 single crystals","Phys.Rev.B, 64(2001)094518",2001.0
9852,Y1.0Ba1.76Sr0.24Cu4.0O8.0,Y124,76.0,,,,P064094518,"A.Mironov, J.Karpinski, J.Roos, M.Angst, M.Mali, S.M.Kazakov,","Influence of Sr substitution on the structure, charge distribution, and critical temperature of Y(Ba1-xSrx)2Cu4O8 single crystals","Phys.Rev.B, 64(2001)094518",2001.0
9853,Y1.0Ba1.46Sr0.54Cu4.0O8.0,Y124,79.5,,,,P064094518,"A.Mironov, J.Karpinski, J.Roos, M.Angst, M.Mali, S.M.Kazakov,","Influence of Sr substitution on the structure, charge distribution, and critical temperature of Y(Ba1-xSrx)2Cu4O8 single crystals","Phys.Rev.B, 64(2001)094518",2001.0
9854,Y1.0Ba1.4Sr0.6Cu4.0O8.0,Y124,80.5,,,,P064094518,"A.Mironov, J.Karpinski, J.Roos, M.Angst, M.Mali, S.M.Kazakov,","Influence of Sr substitution on the structure, charge distribution, and critical temperature of Y(Ba1-xSrx)2Cu4O8 single crystals","Phys.Rev.B, 64(2001)094518",2001.0
9855,Y1.0Ba2.0Cu4.0O8.0,Y124,80.5,,,,P064094518,"A.Mironov, J.Karpinski, J.Roos, M.Angst, M.Mali, S.M.Kazakov,","Influence of Sr substitution on the structure, charge distribution, and critical temperature of Y(Ba1-xSrx)2Cu4O8 single crystals","Phys.Rev.B, 64(2001)094518",2001.0
9856,Y1.0Ba1.8Sr0.2Cu4.0O8.0,Y124,79.8,,,,P064094518,"A.Mironov, J.Karpinski, J.Roos, M.Angst, M.Mali, S.M.Kazakov,","Influence of Sr substitution on the structure, charge distribution, and critical temperature of Y(Ba1-xSrx)2Cu4O8 single crystals","Phys.Rev.B, 64(2001)094518",2001.0
9857,Y1.0Ba1.6Sr0.4Cu4.0O8.0,Y124,80.5,,,,P064094518,"A.Mironov, J.Karpinski, J.Roos, M.Angst, M.Mali, S.M.Kazakov,","Influence of Sr substitution on the structure, charge distribution, and critical temperature of Y(Ba1-xSrx)2Cu4O8 single crystals","Phys.Rev.B, 64(2001)094518",2001.0
9858,Y1.0Ba1.4Sr0.6Cu4.0O8.0,Y124,81.2,,,,P064094518,"A.Mironov, J.Karpinski, J.Roos, M.Angst, M.Mali, S.M.Kazakov,","Influence of Sr substitution on the structure, charge distribution, and critical temperature of Y(Ba1-xSrx)2Cu4O8 single crystals","Phys.Rev.B, 64(2001)094518",2001.0
9859,Sm1.0La0.8Sr0.2Cu1.0O4.0,T*,24.0,,,,P064134502,"A.A.Menovsky, A.A.Nugroho, I.M.Sutjahja, J.J.M.Franse, M.O.Tjia,",Peak effects and the solid vortex phase of a T*-phase SmLa0.8Sr0.2CuO4-z single crystal,"Phys.Rev.B, 64(2001)134502",2001.0
9863,Tl0.5Pb0.5Sr1.84Nd0.16Ca1.0Cu2.0O7.0,Tl1212,102.0,3.815,,12.112,JJP0400262,"Li-Ru Sung, Shin-Hau Huang, Wun-Hsin Lee, Yeong-Der Yao,",Magnetic-Relaxation Behavior of (Tl0.5Pb0.5)(Sr1.84Nd0.16)CaCu2O7 Superconducting Material,"Jpn. J. Appl. Phys. , 40 (2001) L262-L265",2001.0
9864,Y1.0Ba2.0Cu3.0O7.0,Y123,90.5,,,,EPJ0200189,"A.Freimuth, A.P.Kampf, B.Buchner, B.Zeini, G.Muller-Vogt, L.Winkler, M.Galffy, R.Gross,",Thermal conductivity and thermal Hall effect in Bi- and Y-based high-Tc superconductors,"Eur. Phys. J. B, 20 (2001) 189-208",2001.0
9865,Bi2.0Sr2.0Ca1.0Cu2.0O8.0,Bi2212,80.0,,,,EPJ0200189,"A.Freimuth, A.P.Kampf, B.Buchner, B.Zeini, G.Muller-Vogt, L.Winkler, M.Galffy, R.Gross,",Thermal conductivity and thermal Hall effect in Bi- and Y-based high-Tc superconductors,"Eur. Phys. J. B, 20 (2001) 189-208",2001.0
9873,La1.7Nd0.3Ca0.6Ba2.0Cu4.6O11.892000000000001,2125,78.0,3.8735,,11.6686,JAP0897657,"D.G.Kuberkar, K.Mavani, Krushna Mavani, N.A.Shah, R.G.Kulkami, R.G.Kulkarni, R.S.Thampi, S.K.Malik, S.Rayaprol, W.B.Yelon,","Structural and superconducting properties of La2-xRxBa2CayCu4+yO10+z (R=Nd,Gd; y=2x) system","J.Appl.Phys., 89(2001)7657",2001.0
9874,La1.6Nd0.4Ca0.8Ba2.0Cu4.8O10.0,2125,70.0,,,,JAP0897657,"D.G.Kuberkar, K.Mavani, Krushna Mavani, N.A.Shah, R.G.Kulkami, R.G.Kulkarni, R.S.Thampi, S.K.Malik, S.Rayaprol, W.B.Yelon,","Structural and superconducting properties of La2-xRxBa2CayCu4+yO10+z (R=Nd,Gd; y=2x) system","J.Appl.Phys., 89(2001)7657",2001.0
9875,La1.5Nd0.5Ca1.0Ba2.0Cu5.0O11.872,2125,78.0,3.8742,,11.6569,JAP0897657,"D.G.Kuberkar, K.Mavani, Krushna Mavani, N.A.Shah, R.G.Kulkami, R.G.Kulkarni, R.S.Thampi, S.K.Malik, S.Rayaprol, W.B.Yelon,","Structural and superconducting properties of La2-xRxBa2CayCu4+yO10+z (R=Nd,Gd; y=2x) system","J.Appl.Phys., 89(2001)7657",2001.0
9876,La1.9Gd0.1Ca0.2Ba2.0Cu4.2O10.0,2125,22.0,,,,JAP0897657,"D.G.Kuberkar, K.Mavani, Krushna Mavani, N.A.Shah, R.G.Kulkami, R.G.Kulkarni, R.S.Thampi, S.K.Malik, S.Rayaprol, W.B.Yelon,","Structural and superconducting properties of La2-xRxBa2CayCu4+yO10+z (R=Nd,Gd; y=2x) system","J.Appl.Phys., 89(2001)7657",2001.0
9877,La1.7Gd0.3Ca0.6Ba2.0Cu4.6O10.0,2125,64.0,,,,JAP0897657,"D.G.Kuberkar, K.Mavani, Krushna Mavani, N.A.Shah, R.G.Kulkami, R.G.Kulkarni, R.S.Thampi, S.K.Malik, S.Rayaprol, W.B.Yelon,","Structural and superconducting properties of La2-xRxBa2CayCu4+yO10+z (R=Nd,Gd; y=2x) system","J.Appl.Phys., 89(2001)7657",2001.0
9878,La1.6Gd0.4Ca0.8Ba2.0Cu4.8O10.0,2125,77.0,,,,JAP0897657,"D.G.Kuberkar, K.Mavani, Krushna Mavani, N.A.Shah, R.G.Kulkami, R.G.Kulkarni, R.S.Thampi, S.K.Malik, S.Rayaprol, W.B.Yelon,","Structural and superconducting properties of La2-xRxBa2CayCu4+yO10+z (R=Nd,Gd; y=2x) system","J.Appl.Phys., 89(2001)7657",2001.0
9879,La1.5Gd0.5Ca1.0Ba2.0Cu5.0O10.0,2125,80.0,,,,JAP0897657,"D.G.Kuberkar, K.Mavani, Krushna Mavani, N.A.Shah, R.G.Kulkami, R.G.Kulkarni, R.S.Thampi, S.K.Malik, S.Rayaprol, W.B.Yelon,","Structural and superconducting properties of La2-xRxBa2CayCu4+yO10+z (R=Nd,Gd; y=2x) system","J.Appl.Phys., 89(2001)7657",2001.0
9881,La2.3Yb0.1Ba2.3Ca0.2Cu5.0O11.805,2125,25.0,,,,PHB2810924,"D.G.Kuberkar, M.R.Gonal, N.A.Shah, R.G.Kulkarni, R.S.Thampi, Ram Prasad,",Dependence of superconductivity on hole concentration (Psh) in La-2125 perovskite system,"Physica B, 281(2000)924",2000.0
9882,La2.1Yb0.2Ba2.1Ca0.4Cu5.0O11.802,2125,47.0,,,,PHB2810924,"D.G.Kuberkar, M.R.Gonal, N.A.Shah, R.G.Kulkarni, R.S.Thampi, Ram Prasad,",Dependence of superconductivity on hole concentration (Psh) in La-2125 perovskite system,"Physica B, 281(2000)924",2000.0
9883,La1.9Yb0.3Ba1.9Ca0.6Cu5.0O11.797,2125,60.0,,,,PHB2810924,"D.G.Kuberkar, M.R.Gonal, N.A.Shah, R.G.Kulkarni, R.S.Thampi, Ram Prasad,",Dependence of superconductivity on hole concentration (Psh) in La-2125 perovskite system,"Physica B, 281(2000)924",2000.0
9884,La1.7Yb0.4Ba1.7Ca0.8Cu5.0O11.795,2125,76.0,,,,PHB2810924,"D.G.Kuberkar, M.R.Gonal, N.A.Shah, R.G.Kulkarni, R.S.Thampi, Ram Prasad,",Dependence of superconductivity on hole concentration (Psh) in La-2125 perovskite system,"Physica B, 281(2000)924",2000.0
9885,La1.5Yb0.5Ba1.5Ca1.0Cu5.0O11.785,2125,76.0,,,,PHB2810924,"D.G.Kuberkar, M.R.Gonal, N.A.Shah, R.G.Kulkarni, R.S.Thampi, Ram Prasad,",Dependence of superconductivity on hole concentration (Psh) in La-2125 perovskite system,"Physica B, 281(2000)924",2000.0
9886,La1.3Yb0.6Ba1.3Ca1.2Cu5.0O11.74,2125,73.0,,,,PHB2810924,"D.G.Kuberkar, M.R.Gonal, N.A.Shah, R.G.Kulkarni, R.S.Thampi, Ram Prasad,",Dependence of superconductivity on hole concentration (Psh) in La-2125 perovskite system,"Physica B, 281(2000)924",2000.0
9887,La1.1Yb0.7Ba1.1Ca1.4Cu5.0O11.692,2125,70.0,,,,PHB2810924,"D.G.Kuberkar, M.R.Gonal, N.A.Shah, R.G.Kulkarni, R.S.Thampi, Ram Prasad,",Dependence of superconductivity on hole concentration (Psh) in La-2125 perovskite system,"Physica B, 281(2000)924",2000.0
9894,La2.5Y0.5Ca1.0Ba3.0Cu7.0O16.574,3137,80.0,3.8609,,11.642000000000001,SUP0140397,"D.C.Kundaliya, M.V.Subbarao, R.G.Kulkarni, S.K.Malik, W.B.Yelon,",Structural studies of the superconducting La2.5Y0.5CaBa3(Cu1-xFex)7Oz (0<=x<=0.1) perovskite system by neutron diffraction,"J.Supercond., 14(2001)397",2001.0
9895,La2.5Y0.5Ca1.0Ba3.0Cu6.86Fe0.14O16.578,3137,77.0,3.8689999999999998,,11.6697,SUP0140397,"D.C.Kundaliya, M.V.Subbarao, R.G.Kulkarni, S.K.Malik, W.B.Yelon,",Structural studies of the superconducting La2.5Y0.5CaBa3(Cu1-xFex)7Oz (0<=x<=0.1) perovskite system by neutron diffraction,"J.Supercond., 14(2001)397",2001.0
9896,La2.5Y0.5Ca1.0Ba3.0Cu6.58Fe0.42O16.599,3137,68.0,3.8707,,11.6225,SUP0140397,"D.C.Kundaliya, M.V.Subbarao, R.G.Kulkarni, S.K.Malik, W.B.Yelon,",Structural studies of the superconducting La2.5Y0.5CaBa3(Cu1-xFex)7Oz (0<=x<=0.1) perovskite system by neutron diffraction,"J.Supercond., 14(2001)397",2001.0
9897,La2.5Y0.5Ca1.0Ba3.0Cu6.3Fe0.7O16.627,3137,51.0,3.8772,,11.6318,SUP0140397,"D.C.Kundaliya, M.V.Subbarao, R.G.Kulkarni, S.K.Malik, W.B.Yelon,",Structural studies of the superconducting La2.5Y0.5CaBa3(Cu1-xFex)7Oz (0<=x<=0.1) perovskite system by neutron diffraction,"J.Supercond., 14(2001)397",2001.0
9898,La1.0Ba2.0Cu3.0O7.0,Y123,89.6,,,,JAP0897663,"H.M.Luo, S.Y.Ding, X.S.Wu,",Coexistence of superconductivity and antiferromagnetism in the La1-xPrxBa2Cu3O7 system,"J.Appl.Phys., 89(2001)7663",2001.0
9899,La0.9Pr0.1Ba2.0Cu3.0O7.0,Y123,68.3,,,,JAP0897663,"H.M.Luo, S.Y.Ding, X.S.Wu,",Coexistence of superconductivity and antiferromagnetism in the La1-xPrxBa2Cu3O7 system,"J.Appl.Phys., 89(2001)7663",2001.0
9900,La0.8Pr0.2Ba2.0Cu3.0O7.0,Y123,59.8,,,,JAP0897663,"H.M.Luo, S.Y.Ding, X.S.Wu,",Coexistence of superconductivity and antiferromagnetism in the La1-xPrxBa2Cu3O7 system,"J.Appl.Phys., 89(2001)7663",2001.0
9901,La0.7Pr0.3Ba2.0Cu3.0O7.0,Y123,57.1,,,,JAP0897663,"H.M.Luo, S.Y.Ding, X.S.Wu,",Coexistence of superconductivity and antiferromagnetism in the La1-xPrxBa2Cu3O7 system,"J.Appl.Phys., 89(2001)7663",2001.0
9902,La0.6Pr0.4Ba2.0Cu3.0O7.0,Y123,54.8,,,,JAP0897663,"H.M.Luo, S.Y.Ding, X.S.Wu,",Coexistence of superconductivity and antiferromagnetism in the La1-xPrxBa2Cu3O7 system,"J.Appl.Phys., 89(2001)7663",2001.0
9903,La0.5Pr0.5Ba2.0Cu3.0O7.0,Y123,51.7,,,,JAP0897663,"H.M.Luo, S.Y.Ding, X.S.Wu,",Coexistence of superconductivity and antiferromagnetism in the La1-xPrxBa2Cu3O7 system,"J.Appl.Phys., 89(2001)7663",2001.0
9909,Y1.0Ba2.0Cu3.964Ni0.036000000000000004O8.0,Y124,63.0,,,,JPS0700644,"N.Koshizuka, N.Watanabe, T.Machi, Y.Itoh,","Magnetic correlation near impurities in YBa2(Cu1-xMx)4O8 (M=Ni,Zn) via Cu nuclear spin-lattice relaxation","J.Phys.Soc.Jpn, 70(2001)644",2001.0
9910,Y1.0Ba2.0Cu3.98Zn0.02O8.0,Y124,68.0,,,,JPS0700644,"N.Koshizuka, N.Watanabe, T.Machi, Y.Itoh,","Magnetic correlation near impurities in YBa2(Cu1-xMx)4O8 (M=Ni,Zn) via Cu nuclear spin-lattice relaxation","J.Phys.Soc.Jpn, 70(2001)644",2001.0
9911,Y1.0Ba2.0Cu3.96Zn0.04O8.0,Y124,56.0,,,,JPS0700644,"N.Koshizuka, N.Watanabe, T.Machi, Y.Itoh,","Magnetic correlation near impurities in YBa2(Cu1-xMx)4O8 (M=Ni,Zn) via Cu nuclear spin-lattice relaxation","J.Phys.Soc.Jpn, 70(2001)644",2001.0
9912,Y0.625La0.375Ba2.0Cu3.0O7.0,Y123,85.2,,,,PHB2810909,"K.Koyama, K.Mizuno, T.Saito, T.Tange,",Rare-earth ionic radius dependence of superconductivity in Pe-substituted and oxygen deficient R1-xPrxBa2Cu3O7-z,"Physica B, 281(2000)909",2000.0
9913,Y0.5625La0.3375Pr0.1Ba2.0Cu3.0O7.0,Y123,63.7,,,,PHB2810909,"K.Koyama, K.Mizuno, T.Saito, T.Tange,",Rare-earth ionic radius dependence of superconductivity in Pe-substituted and oxygen deficient R1-xPrxBa2Cu3O7-z,"Physica B, 281(2000)909",2000.0
9914,Y0.5La0.3Pr0.2Ba2.0Cu3.0O7.0,Y123,44.8,,,,PHB2810909,"K.Koyama, K.Mizuno, T.Saito, T.Tange,",Rare-earth ionic radius dependence of superconductivity in Pe-substituted and oxygen deficient R1-xPrxBa2Cu3O7-z,"Physica B, 281(2000)909",2000.0
9915,Y0.4375La0.2625Pr0.3Ba2.0Cu3.0O7.0,Y123,28.9,,,,PHB2810909,"K.Koyama, K.Mizuno, T.Saito, T.Tange,",Rare-earth ionic radius dependence of superconductivity in Pe-substituted and oxygen deficient R1-xPrxBa2Cu3O7-z,"Physica B, 281(2000)909",2000.0
9916,Y0.625La0.375Ba2.0Cu3.0O7.0,Y123,50.0,,,,PHB2810909,"K.Koyama, K.Mizuno, T.Saito, T.Tange,",Rare-earth ionic radius dependence of superconductivity in Pe-substituted and oxygen deficient R1-xPrxBa2Cu3O7-z,"Physica B, 281(2000)909",2000.0
9917,Y0.5625La0.3375Pr0.1Ba2.0Cu3.0O7.0,Y123,40.0,,,,PHB2810909,"K.Koyama, K.Mizuno, T.Saito, T.Tange,",Rare-earth ionic radius dependence of superconductivity in Pe-substituted and oxygen deficient R1-xPrxBa2Cu3O7-z,"Physica B, 281(2000)909",2000.0
9918,Y0.5La0.3Pr0.2Ba2.0Cu3.0O7.0,Y123,21.0,,,,PHB2810909,"K.Koyama, K.Mizuno, T.Saito, T.Tange,",Rare-earth ionic radius dependence of superconductivity in Pe-substituted and oxygen deficient R1-xPrxBa2Cu3O7-z,"Physica B, 281(2000)909",2000.0
9920,Y1.0Ba2.0Cu3.0O6.95,Y123,92.2,,,,PHB2810909,"K.Koyama, K.Mizuno, T.Saito, T.Tange,",Rare-earth ionic radius dependence of superconductivity in Pe-substituted and oxygen deficient R1-xPrxBa2Cu3O7-z,"Physica B, 281(2000)909",2000.0
9921,Y0.9Pr0.1Ba2.0Cu3.0O6.95,Y123,78.5,,,,PHB2810909,"K.Koyama, K.Mizuno, T.Saito, T.Tange,",Rare-earth ionic radius dependence of superconductivity in Pe-substituted and oxygen deficient R1-xPrxBa2Cu3O7-z,"Physica B, 281(2000)909",2000.0
9922,Y0.8Pr0.2Ba2.0Cu3.0O6.95,Y123,58.5,,,,PHB2810909,"K.Koyama, K.Mizuno, T.Saito, T.Tange,",Rare-earth ionic radius dependence of superconductivity in Pe-substituted and oxygen deficient R1-xPrxBa2Cu3O7-z,"Physica B, 281(2000)909",2000.0
9923,Y0.7Pr0.3Ba2.0Cu3.0O6.95,Y123,39.3,,,,PHB2810909,"K.Koyama, K.Mizuno, T.Saito, T.Tange,",Rare-earth ionic radius dependence of superconductivity in Pe-substituted and oxygen deficient R1-xPrxBa2Cu3O7-z,"Physica B, 281(2000)909",2000.0
9924,Y0.65Pr0.35Ba2.0Cu3.0O6.95,Y123,33.0,,,,PHB2810909,"K.Koyama, K.Mizuno, T.Saito, T.Tange,",Rare-earth ionic radius dependence of superconductivity in Pe-substituted and oxygen deficient R1-xPrxBa2Cu3O7-z,"Physica B, 281(2000)909",2000.0
9925,Y0.6Pr0.4Ba2.0Cu3.0O6.95,Y123,20.4,,,,PHB2810909,"K.Koyama, K.Mizuno, T.Saito, T.Tange,",Rare-earth ionic radius dependence of superconductivity in Pe-substituted and oxygen deficient R1-xPrxBa2Cu3O7-z,"Physica B, 281(2000)909",2000.0
9926,Y1.0Ba2.0Cu3.0O6.85,Y123,84.4,,,,PHB2810909,"K.Koyama, K.Mizuno, T.Saito, T.Tange,",Rare-earth ionic radius dependence of superconductivity in Pe-substituted and oxygen deficient R1-xPrxBa2Cu3O7-z,"Physica B, 281(2000)909",2000.0
9927,Y0.9Pr0.1Ba2.0Cu3.0O6.85,Y123,61.5,,,,PHB2810909,"K.Koyama, K.Mizuno, T.Saito, T.Tange,",Rare-earth ionic radius dependence of superconductivity in Pe-substituted and oxygen deficient R1-xPrxBa2Cu3O7-z,"Physica B, 281(2000)909",2000.0
9928,Y0.8Pr0.2Ba2.0Cu3.0O6.85,Y123,45.2,,,,PHB2810909,"K.Koyama, K.Mizuno, T.Saito, T.Tange,",Rare-earth ionic radius dependence of superconductivity in Pe-substituted and oxygen deficient R1-xPrxBa2Cu3O7-z,"Physica B, 281(2000)909",2000.0
9929,Y0.7Pr0.3Ba2.0Cu3.0O6.85,Y123,27.4,,,,PHB2810909,"K.Koyama, K.Mizuno, T.Saito, T.Tange,",Rare-earth ionic radius dependence of superconductivity in Pe-substituted and oxygen deficient R1-xPrxBa2Cu3O7-z,"Physica B, 281(2000)909",2000.0
9930,Y0.65Pr0.35Ba2.0Cu3.0O6.85,Y123,16.3,,,,PHB2810909,"K.Koyama, K.Mizuno, T.Saito, T.Tange,",Rare-earth ionic radius dependence of superconductivity in Pe-substituted and oxygen deficient R1-xPrxBa2Cu3O7-z,"Physica B, 281(2000)909",2000.0
9931,Y1.0Ba2.0Cu3.0O6.75,Y123,61.1,,,,PHB2810909,"K.Koyama, K.Mizuno, T.Saito, T.Tange,",Rare-earth ionic radius dependence of superconductivity in Pe-substituted and oxygen deficient R1-xPrxBa2Cu3O7-z,"Physica B, 281(2000)909",2000.0
9932,Y0.9Pr0.1Ba2.0Cu3.0O6.75,Y123,52.2,,,,PHB2810909,"K.Koyama, K.Mizuno, T.Saito, T.Tange,",Rare-earth ionic radius dependence of superconductivity in Pe-substituted and oxygen deficient R1-xPrxBa2Cu3O7-z,"Physica B, 281(2000)909",2000.0
9933,Y0.8Pr0.2Ba2.0Cu3.0O6.75,Y123,41.5,,,,PHB2810909,"K.Koyama, K.Mizuno, T.Saito, T.Tange,",Rare-earth ionic radius dependence of superconductivity in Pe-substituted and oxygen deficient R1-xPrxBa2Cu3O7-z,"Physica B, 281(2000)909",2000.0
9934,Y0.7Pr0.3Ba2.0Cu3.0O6.75,Y123,25.2,,,,PHB2810909,"K.Koyama, K.Mizuno, T.Saito, T.Tange,",Rare-earth ionic radius dependence of superconductivity in Pe-substituted and oxygen deficient R1-xPrxBa2Cu3O7-z,"Physica B, 281(2000)909",2000.0
9936,Y1.0Ba2.0Cu3.0O6.6,Y123,49.6,,,,PHB2810909,"K.Koyama, K.Mizuno, T.Saito, T.Tange,",Rare-earth ionic radius dependence of superconductivity in Pe-substituted and oxygen deficient R1-xPrxBa2Cu3O7-z,"Physica B, 281(2000)909",2000.0
9937,Y0.9Pr0.1Ba2.0Cu3.0O6.6,Y123,44.1,,,,PHB2810909,"K.Koyama, K.Mizuno, T.Saito, T.Tange,",Rare-earth ionic radius dependence of superconductivity in Pe-substituted and oxygen deficient R1-xPrxBa2Cu3O7-z,"Physica B, 281(2000)909",2000.0
9938,Y0.8Pr0.2Ba2.0Cu3.0O6.6,Y123,37.0,,,,PHB2810909,"K.Koyama, K.Mizuno, T.Saito, T.Tange,",Rare-earth ionic radius dependence of superconductivity in Pe-substituted and oxygen deficient R1-xPrxBa2Cu3O7-z,"Physica B, 281(2000)909",2000.0
9939,Y0.7Pr0.3Ba2.0Cu3.0O6.6,Y123,28.5,,,,PHB2810909,"K.Koyama, K.Mizuno, T.Saito, T.Tange,",Rare-earth ionic radius dependence of superconductivity in Pe-substituted and oxygen deficient R1-xPrxBa2Cu3O7-z,"Physica B, 281(2000)909",2000.0
9940,Y0.65Pr0.35Ba2.0Cu3.0O6.6,Y123,21.5,,,,PHB2810909,"K.Koyama, K.Mizuno, T.Saito, T.Tange,",Rare-earth ionic radius dependence of superconductivity in Pe-substituted and oxygen deficient R1-xPrxBa2Cu3O7-z,"Physica B, 281(2000)909",2000.0
9942,Y1.0Ba2.0Cu3.0O6.5,Y123,31.1,,,,PHB2810909,"K.Koyama, K.Mizuno, T.Saito, T.Tange,",Rare-earth ionic radius dependence of superconductivity in Pe-substituted and oxygen deficient R1-xPrxBa2Cu3O7-z,"Physica B, 281(2000)909",2000.0
9943,Y0.9Pr0.1Ba2.0Cu3.0O6.5,Y123,21.1,,,,PHB2810909,"K.Koyama, K.Mizuno, T.Saito, T.Tange,",Rare-earth ionic radius dependence of superconductivity in Pe-substituted and oxygen deficient R1-xPrxBa2Cu3O7-z,"Physica B, 281(2000)909",2000.0
9944,Y0.8Pr0.2Ba2.0Cu3.0O6.5,Y123,11.1,,,,PHB2810909,"K.Koyama, K.Mizuno, T.Saito, T.Tange,",Rare-earth ionic radius dependence of superconductivity in Pe-substituted and oxygen deficient R1-xPrxBa2Cu3O7-z,"Physica B, 281(2000)909",2000.0
9963,Pr1.85Ce0.15Cu1.0O4.0,T',17.0,3.9530000000000003,,12.129000000000001,PHC2600117,"H.C.Ku, H.D.Yang, J.H.Shieh, T.H.Meen, W.H.Lee, W.J.Huang, Y.C.Chen,","Ionic-size effect on the structure and Tc of T'-(R1-xR'x)1.85Ce0.15CuO4 (R=Pr,Nd,Sm and Eu;R'=Gd and Y)","Physica.C,260(1996)117-124",1996.0
9964,Pr1.8315Y0.0185Ce0.15Cu1.0O4.0,T',16.0,3.952,,12.126,PHC2600117,"H.C.Ku, H.D.Yang, J.H.Shieh, T.H.Meen, W.H.Lee, W.J.Huang, Y.C.Chen,","Ionic-size effect on the structure and Tc of T'-(R1-xR'x)1.85Ce0.15CuO4 (R=Pr,Nd,Sm and Eu;R'=Gd and Y)","Physica.C,260(1996)117-124",1996.0
9965,Pr1.7945Y0.0555Ce0.15Cu1.0O4.0,T',15.0,3.95,,12.11,PHC2600117,"H.C.Ku, H.D.Yang, J.H.Shieh, T.H.Meen, W.H.Lee, W.J.Huang, Y.C.Chen,","Ionic-size effect on the structure and Tc of T'-(R1-xR'x)1.85Ce0.15CuO4 (R=Pr,Nd,Sm and Eu;R'=Gd and Y)","Physica.C,260(1996)117-124",1996.0
9966,Pr1.7575Y0.0925Ce0.15Cu1.0O4.0,T',14.5,3.948,,12.105,PHC2600117,"H.C.Ku, H.D.Yang, J.H.Shieh, T.H.Meen, W.H.Lee, W.J.Huang, Y.C.Chen,","Ionic-size effect on the structure and Tc of T'-(R1-xR'x)1.85Ce0.15CuO4 (R=Pr,Nd,Sm and Eu;R'=Gd and Y)","Physica.C,260(1996)117-124",1996.0
9967,Pr1.665Y0.185Ce0.15Cu1.0O4.0,T',13.0,3.944,,12.069,PHC2600117,"H.C.Ku, H.D.Yang, J.H.Shieh, T.H.Meen, W.H.Lee, W.J.Huang, Y.C.Chen,","Ionic-size effect on the structure and Tc of T'-(R1-xR'x)1.85Ce0.15CuO4 (R=Pr,Nd,Sm and Eu;R'=Gd and Y)","Physica.C,260(1996)117-124",1996.0
9968,Pr1.5725Y0.2775Ce0.15Cu1.0O4.0,T',11.0,3.94,,12.046,PHC2600117,"H.C.Ku, H.D.Yang, J.H.Shieh, T.H.Meen, W.H.Lee, W.J.Huang, Y.C.Chen,","Ionic-size effect on the structure and Tc of T'-(R1-xR'x)1.85Ce0.15CuO4 (R=Pr,Nd,Sm and Eu;R'=Gd and Y)","Physica.C,260(1996)117-124",1996.0
9971,Nd1.85Ce0.15Cu1.0O4.0,T',21.0,3.9389999999999996,,12.052999999999999,PHC2600117,"H.C.Ku, H.D.Yang, J.H.Shieh, T.H.Meen, W.H.Lee, W.J.Huang, Y.C.Chen,","Ionic-size effect on the structure and Tc of T'-(R1-xR'x)1.85Ce0.15CuO4 (R=Pr,Nd,Sm and Eu;R'=Gd and Y)","Physica.C,260(1996)117-124",1996.0
9972,Nd1.8315Y0.0185Ce0.15Cu1.0O4.0,T',20.0,3.938,,12.04,PHC2600117,"H.C.Ku, H.D.Yang, J.H.Shieh, T.H.Meen, W.H.Lee, W.J.Huang, Y.C.Chen,","Ionic-size effect on the structure and Tc of T'-(R1-xR'x)1.85Ce0.15CuO4 (R=Pr,Nd,Sm and Eu;R'=Gd and Y)","Physica.C,260(1996)117-124",1996.0
9973,Nd1.7945Y0.0555Ce0.15Cu1.0O4.0,T',19.0,3.935,,12.025,PHC2600117,"H.C.Ku, H.D.Yang, J.H.Shieh, T.H.Meen, W.H.Lee, W.J.Huang, Y.C.Chen,","Ionic-size effect on the structure and Tc of T'-(R1-xR'x)1.85Ce0.15CuO4 (R=Pr,Nd,Sm and Eu;R'=Gd and Y)","Physica.C,260(1996)117-124",1996.0
9974,Nd1.7575Y0.0925Ce0.15Cu1.0O4.0,T',18.0,3.9339999999999997,,12.014000000000001,PHC2600117,"H.C.Ku, H.D.Yang, J.H.Shieh, T.H.Meen, W.H.Lee, W.J.Huang, Y.C.Chen,","Ionic-size effect on the structure and Tc of T'-(R1-xR'x)1.85Ce0.15CuO4 (R=Pr,Nd,Sm and Eu;R'=Gd and Y)","Physica.C,260(1996)117-124",1996.0
9975,Nd1.665Y0.185Ce0.15Cu1.0O4.0,T',16.0,3.929,,11.999,PHC2600117,"H.C.Ku, H.D.Yang, J.H.Shieh, T.H.Meen, W.H.Lee, W.J.Huang, Y.C.Chen,","Ionic-size effect on the structure and Tc of T'-(R1-xR'x)1.85Ce0.15CuO4 (R=Pr,Nd,Sm and Eu;R'=Gd and Y)","Physica.C,260(1996)117-124",1996.0
9976,Nd1.5725Y0.2775Ce0.15Cu1.0O4.0,T',10.5,3.926,,11.982999999999999,PHC2600117,"H.C.Ku, H.D.Yang, J.H.Shieh, T.H.Meen, W.H.Lee, W.J.Huang, Y.C.Chen,","Ionic-size effect on the structure and Tc of T'-(R1-xR'x)1.85Ce0.15CuO4 (R=Pr,Nd,Sm and Eu;R'=Gd and Y)","Physica.C,260(1996)117-124",1996.0
9979,Sm1.85Ce0.15Cu1.0O4.0,T',17.0,3.912,,11.874,PHC2600117,"H.C.Ku, H.D.Yang, J.H.Shieh, T.H.Meen, W.H.Lee, W.J.Huang, Y.C.Chen,","Ionic-size effect on the structure and Tc of T'-(R1-xR'x)1.85Ce0.15CuO4 (R=Pr,Nd,Sm and Eu;R'=Gd and Y)","Physica.C,260(1996)117-124",1996.0
