Repository: CompRhys/apical

# Data Guide

In all cases whilst compiling this data we have been careful to include as much meta-information as possible to allow data to be traced back to it's original sources. For SuperCon this takes the form of the SuperCon "num :" reference id and then the source publication details. For ICSD we provide the ICSD collection code.

We acknowledge the Japanese National Institute for Materials Science for maintaining the [SuperCon](https://supercon.nims.go.jp/index_en.html) database as well as FIZ Karlsruhe GmbH for maintaining [ICSD](https://www.fiz-karlsruhe.de/en/produkte-und-dienstleistungen/inorganic-crystal-structure-database-icsd).

File: processed-data/super_fam.csv (part 34 of 36)
num :,element :,name :,str3 :,tc :,lata :,latb :,latc :,refno :,ma1 :,ma2 :,mb1 :,mb2 :,mc1 :,mc2 :,md1 :,md2 :,me1 :,me2 :,mf1 :,mf2 :,mg1 :,mg2 :,mh1 :,mh2 :,mi1 :,mi2 :,mo1 :,mo2 :,oz :,composition :
151599,Pr0.75Sr0.25Fe1As1O1,"(Pr,Sr)OFeAs",oxypnictide,16.2,3.9968,,8.6591,PHC4690894,Pr,0.75,Sr,0.25,Fe,1.0,As,1.0,,,,,,,,,,,O,1.0,,Pr0.75Sr0.25Fe1.0As1.0O1.0
151639,Sm1Fe1As1O0.85,SmOFeAs,oxypnictide,50.5,,,,PRB080144512,Sm,1.0,Fe,1.0,As,1.0,,,,,,,,,,,,,O,0.85,,Sm1.0Fe1.0As1.0O0.85
151640,Sm1Fe1As1F0.2O0.8,"Sm(O,F)FeAs",oxypnictide,42.0,,,,PRB080144512,Sm,1.0,Fe,1.0,As,1.0,F,0.2,,,,,,,,,,,O,0.8,,Sm1.0Fe1.0As1.0F0.2O0.8
151642,Pr1Fe1As1F0.082O0.918,"Pr(O,F)FeAs",oxypnictide,14.6,,,,PRB080144517,Pr,1.0,Fe,1.0,As,1.0,F,0.08199999999999999,,,,,,,,,,,O,0.918,,Pr1.0Fe1.0As1.0F0.08199999999999999O0.918
151643,Pr1Fe1As1F0.154O0.846,"Pr(O,F)FeAs",oxypnictide,46.4,,,,PRB080144517,Pr,1.0,Fe,1.0,As,1.0,F,0.154,,,,,,,,,,,O,0.846,,Pr1.0Fe1.0As1.0F0.154O0.846
151644,Pr1Fe1As1F0.225O0.775,"Pr(O,F)FeAs",oxypnictide,50.0,,,,PRB080144517,Pr,1.0,Fe,1.0,As,1.0,F,0.225,,,,,,,,,,,O,0.775,,Pr1.0Fe1.0As1.0F0.225O0.775
151647,La1.943Sr0.076Cu1O4,"(La,Sr)2CuO4",T,16.5,,,,JPS078114707,La,1.943,Sr,0.076,Cu,1.0,,,,,,,,,,,,,O,4.0,,La1.943Sr0.076Cu1.0O4.0
151648,La1.943Sr0.089Cu1O4,"(La,Sr)2CuO4",T,24.6,,,,JPS078114707,La,1.943,Sr,0.08900000000000001,Cu,1.0,,,,,,,,,,,,,O,4.0,,La1.943Sr0.08900000000000001Cu1.0O4.0
151649,La1.943Sr0.115Cu1O4,"(La,Sr)2CuO4",T,24.9,,,,JPS078114707,La,1.943,Sr,0.115,Cu,1.0,,,,,,,,,,,,,O,4.0,,La1.943Sr0.115Cu1.0O4.0
151650,La1.943Sr0.13Cu1O4,"(La,Sr)2CuO4",T,33.3,,,,JPS078114707,La,1.943,Sr,0.13,Cu,1.0,,,,,,,,,,,,,O,4.0,,La1.943Sr0.13Cu1.0O4.0
151651,La1.943Sr0.178Cu1O4,"(La,Sr)2CuO4",T,34.3,,,,JPS078114707,La,1.943,Sr,0.17800000000000002,Cu,1.0,,,,,,,,,,,,,O,4.0,,La1.943Sr0.17800000000000002Cu1.0O4.0
151652,La1.9Sr0.1Cu1O4,"(La,Sr)2CuO4",T,31.8,,,,PHC2330395,La,1.9,Sr,0.1,Cu,1.0,,,,,,,,,,,,,O,4.0,,La1.9Sr0.1Cu1.0O4.0
151653,La1.885Sr0.115Cu1O4,"(La,Sr)2CuO4",T,29.3,,,,PHC2330395,La,1.885,Sr,0.115,Cu,1.0,,,,,,,,,,,,,O,4.0,,La1.885Sr0.115Cu1.0O4.0
151654,La1.85Sr0.15Cu1O4,"(La,Sr)2CuO4",T,39.0,,,,PHC2330395,La,1.85,Sr,0.15,Cu,1.0,,,,,,,,,,,,,O,4.0,,La1.85Sr0.15Cu1.0O4.0
151655,La1.8Sr0.2Cu1O4,"(La,Sr)2CuO4",T,30.6,,,,PHC2330395,La,1.8,Sr,0.2,Cu,1.0,,,,,,,,,,,,,O,4.0,,La1.8Sr0.2Cu1.0O4.0
151658,La1.84Sr0.16Cu0.985Zn0.015O4,"(La,Sr)2(Cu,Zn)O4",T,21.8,,,,PHC2330395,La,1.84,Sr,0.16,Cu,0.985,Zn,0.015,,,,,,,,,,,O,4.0,,La1.84Sr0.16Cu0.985Zn0.015O4.0
151659,La1.82Sr0.18Cu0.98Zn0.02O4,"(La,Sr)2(Cu,Zn)O4",T,17.9,,,,PHC2330395,La,1.82,Sr,0.18,Cu,0.98,Zn,0.02,,,,,,,,,,,O,4.0,,La1.82Sr0.18Cu0.98Zn0.02O4.0
151661,La1.822Sr0.178Cu1O4,"(La,Sr)2CuO4",T,36.0,,,,PRB076064512,La,1.822,Sr,0.17800000000000002,Cu,1.0,,,,,,,,,,,,,O,4.0,,La1.822Sr0.17800000000000002Cu1.0O4.0
151662,La1.798Sr0.202Cu1O4,"(La,Sr)2CuO4",T,30.5,,,,PRB076064512,La,1.798,Sr,0.202,Cu,1.0,,,,,,,,,,,,,O,4.0,,La1.798Sr0.202Cu1.0O4.0
151663,La1.782Sr0.218Cu1O4,"(La,Sr)2CuO4",T,25.0,,,,PRB076064512,La,1.7819999999999998,Sr,0.218,Cu,1.0,,,,,,,,,,,,,O,4.0,,La1.7819999999999998Sr0.218Cu1.0O4.0
151664,La1.762Sr0.238Cu1O4,"(La,Sr)2CuO4",T,19.5,,,,PRB076064512,La,1.7619999999999998,Sr,0.238,Cu,1.0,,,,,,,,,,,,,O,4.0,,La1.7619999999999998Sr0.238Cu1.0O4.0
151668,La1Fe1As1F0.1O0.9,"La(O,F)FeAs",oxypnictide,29.4,,,,PRB080174512,La,1.0,Fe,1.0,As,1.0,F,0.1,,,,,,,,,,,O,0.9,,La1.0Fe1.0As1.0F0.1O0.9
151669,La1Fe1As1F0.1O0.9,"La(O,F)FeAs",oxypnictide,17.0,,,,PRB080174512,La,1.0,Fe,1.0,As,1.0,F,0.1,,,,,,,,,,,O,0.9,,La1.0Fe1.0As1.0F0.1O0.9
151699,Bi2Sr1.6La0.4Cu1O6+z,"Bi2(Sr,La)2CuO6",Bi2201,32.83,,,,PRB080212501,Bi,2.0,Sr,1.6,La,0.4,Cu,1.0,,,,,,,,,,,O,6.0,,Bi2.0Sr1.6La0.4Cu1.0O6.0
151700,Bi2Sr1.6Nd0.4Cu1O6+z,"Bi2(Sr,Nd)2CuO6",Bi2201,30.07,,,,PRB080212501,Bi,2.0,Sr,1.6,Nd,0.4,Cu,1.0,,,,,,,,,,,O,6.0,,Bi2.0Sr1.6Nd0.4Cu1.0O6.0
151701,Bi2Sr1.6Eu0.4Cu1O6+z,"Bi2(Sr,Eu)2CuO6",Bi2201,16.9,,,,PRB080212501,Bi,2.0,Sr,1.6,Eu,0.4,Cu,1.0,,,,,,,,,,,O,6.0,,Bi2.0Sr1.6Eu0.4Cu1.0O6.0
151702,Bi2Sr1.6Gd0.4Cu1O6+z,"Bi2(Sr,Gd)2CuO6",Bi2201,12.27,,,,PRB080212501,Bi,2.0,Sr,1.6,Gd,0.4,Cu,1.0,,,,,,,,,,,O,6.0,,Bi2.0Sr1.6Gd0.4Cu1.0O6.0
151716,Sr2V1Fe1As1O3,Sr2VFeAsO3,21113,34.45,,,,JPS078123707,Sr,2.0,V,1.0,Fe,1.0,As,1.0,,,,,,,,,,,O,3.0,,Sr2.0V1.0Fe1.0As1.0O3.0
151717,Sr2Sc1Fe1P1O3,Sr2ScFePO3,21113,12.0,,,,JPS078123707,Sr,2.0,Sc,1.0,Fe,1.0,P,1.0,,,,,,,,,,,O,3.0,,Sr2.0Sc1.0Fe1.0P1.0O3.0
151721,Sm1Fe1As1F0.12O0.88,"Sm(O,F)FeAs",oxypnictide,17.1,,,,PRL101087001,Sm,1.0,Fe,1.0,As,1.0,F,0.12,,,,,,,,,,,O,0.88,,Sm1.0Fe1.0As1.0F0.12O0.88
151722,Sm1Fe1As1F0.14O0.86,"Sm(O,F)FeAs",oxypnictide,27.0,,,,PRL101087001,Sm,1.0,Fe,1.0,As,1.0,F,0.14,,,,,,,,,,,O,0.86,,Sm1.0Fe1.0As1.0F0.14O0.86
151723,Sm1Fe1As1F0.15O0.85,"Sm(O,F)FeAs",oxypnictide,41.8,3.9316,,8.4932,PRL101087001,Sm,1.0,Fe,1.0,As,1.0,F,0.15,,,,,,,,,,,O,0.85,,Sm1.0Fe1.0As1.0F0.15O0.85
151724,Sm1Fe1As1F0.2O0.8,"Sm(O,F)FeAs",oxypnictide,51.8,3.9261,,8.4799,PRL101087001,Sm,1.0,Fe,1.0,As,1.0,F,0.2,,,,,,,,,,,O,0.8,,Sm1.0Fe1.0As1.0F0.2O0.8
151725,Sm1Fe1As1F0.1O0.9,"Sm(O,F)FeAs",oxypnictide,12.0,3.9355,,8.4962,PRL101087001,Sm,1.0,Fe,1.0,As,1.0,F,0.1,,,,,,,,,,,O,0.9,,Sm1.0Fe1.0As1.0F0.1O0.9
151732,Y1Ba2Cu4O8,YBa2Cu4O8,Y124,74.5,3.846,3.869,27.241,MCP1190208,Y,1.0,Ba,2.0,Cu,4.0,,,,,,,,,,,,,O,8.0,,Y1.0Ba2.0Cu4.0O8.0
151733,Y0.95Sc0.05Ba2Cu4O8,"(Y,Sc)Ba2Cu4O8",Y124,79.0,3.845,3.869,27.24,MCP1190208,Y,0.95,Sc,0.05,Ba,2.0,Cu,4.0,,,,,,,,,,,O,8.0,,Y0.95Sc0.05Ba2.0Cu4.0O8.0
151734,Y0.9Sc0.1Ba2Cu4O8,"(Y,Sc)Ba2Cu4O8",Y124,81.0,3.847,3.872,27.239,MCP1190208,Y,0.9,Sc,0.1,Ba,2.0,Cu,4.0,,,,,,,,,,,O,8.0,,Y0.9Sc0.1Ba2.0Cu4.0O8.0
151735,Y0.8Sc0.2Ba2Cu4O8,"(Y,Sc)Ba2Cu4O8",Y124,87.0,3.845,3.874,27.232,MCP1190208,Y,0.8,Sc,0.2,Ba,2.0,Cu,4.0,,,,,,,,,,,O,8.0,,Y0.8Sc0.2Ba2.0Cu4.0O8.0
151736,Y0.95Ga0.05Ba2Cu4O8,"(Y,Ga)Ba2Cu4O8",Y124,75.0,3.844,3.868,27.237,MCP1190208,Y,0.95,Ga,0.05,Ba,2.0,Cu,4.0,,,,,,,,,,,O,8.0,,Y0.95Ga0.05Ba2.0Cu4.0O8.0
151737,Y0.9Ga0.1Ba2Cu4O8,"(Y,Ga)Ba2Cu4O8",Y124,74.0,3.846,3.871,27.233,MCP1190208,Y,0.9,Ga,0.1,Ba,2.0,Cu,4.0,,,,,,,,,,,O,8.0,,Y0.9Ga0.1Ba2.0Cu4.0O8.0
151738,Y0.8Ga0.2Ba2Cu4O8,"(Y,Ga)Ba2Cu4O8",Y124,69.0,3.847,3.872,27.229,MCP1190208,Y,0.8,Ga,0.2,Ba,2.0,Cu,4.0,,,,,,,,,,,O,8.0,,Y0.8Ga0.2Ba2.0Cu4.0O8.0
151740,Pr1Fe0.925Co0.075As1O1,"PrO(Fe,Co)As",oxypnictide,15.0,3.9834,,8.6102,PHC4690898,Pr,1.0,Fe,0.925,Co,0.075,As,1.0,,,,,,,,,,,O,1.0,,Pr1.0Fe0.925Co0.075As1.0O1.0
151741,Gd1Ba1Sr1Cu3O6.9371,GdBaSrCu3Oz,Y123,76.5,3.854,,11.571,PHC4690985,Gd,1.0,Ba,1.0,Sr,1.0,Cu,3.0,,,,,,,,,,,O,6.9371,6.9371,Gd1.0Ba1.0Sr1.0Cu3.0O6.9371
151742,Gd0.99Ca0.01Ba1Sr1Cu3O6.9198,"(Gd,Ca)BaSrCu3Oz",Y123,70.5,3.841,,11.536,PHC4690985,Gd,0.99,Ca,0.01,Ba,1.0,Sr,1.0,Cu,3.0,,,,,,,,,O,6.9198,6.9198,Gd0.99Ca0.01Ba1.0Sr1.0Cu3.0O6.9198
151743,Gd0.96Ca0.04Ba1Sr1Cu3O6.9138,"(Gd,Ca)BaSrCu3Oz",Y123,71.0,3.84,,11.53,PHC4690985,Gd,0.96,Ca,0.04,Ba,1.0,Sr,1.0,Cu,3.0,,,,,,,,,O,6.9138,6.9138,Gd0.96Ca0.04Ba1.0Sr1.0Cu3.0O6.9138
151744,Gd0.93Ca0.07Ba1Sr1Cu3O6.8804,"(Gd,Ca)BaSrCu3Oz",Y123,53.5,3.842,,11.54,PHC4690985,Gd,0.93,Ca,0.07,Ba,1.0,Sr,1.0,Cu,3.0,,,,,,,,,O,6.8804,6.8804,Gd0.93Ca0.07Ba1.0Sr1.0Cu3.0O6.8804
151745,Gd0.9Ca0.1Ba1Sr1Cu3O6.8754,"(Gd,Ca)BaSrCu3Oz",Y123,43.0,3.851,,11.569,PHC4690985,Gd,0.9,Ca,0.1,Ba,1.0,Sr,1.0,Cu,3.0,,,,,,,,,O,6.8754,6.8754,Gd0.9Ca0.1Ba1.0Sr1.0Cu3.0O6.8754
151746,Pr1Fe1As1O0.7,PrOFeAs,oxypnictide,44.0,,,,PHC4690901,Pr,1.0,Fe,1.0,As,1.0,,,,,,,,,,,,,O,0.7,,Pr1.0Fe1.0As1.0O0.7
151747,Lu1Ba2Cu3O7-z,LuBa2Cu3Oz,Y123,81.0,,,11.72,PHC4690965,Lu,1.0,Ba,2.0,Cu,3.0,,,,,,,,,,,,,O,7.0,,Lu1.0Ba2.0Cu3.0O7.0
151748,Y3Ba5Cu8O18,Y3Ba5Cu8O18,Y358,100.1,3.888,3.823,31.013,PHC4692012,Y,3.0,Ba,5.0,Cu,8.0,,,,,,,,,,,,,O,18.0,,Y3.0Ba5.0Cu8.0O18.0
151754,Sm1Fe1As1F0.15O0.85,"Sm(O,F)FeAs",oxypnictide,41.5,,,,NAT4590064,Sm,1.0,Fe,1.0,As,1.0,F,0.15,,,,,,,,,,,O,0.85,,Sm1.0Fe1.0As1.0F0.15O0.85
151755,Sm1Fe1As1F0.15O0.85,"Sm(O,F)FeAs",oxypnictide,41.0,,,,NAT4590064,Sm,1.0,Fe,1.0,As,1.0,F,0.15,,,,,,,,,,,O,0.85,,Sm1.0Fe1.0As1.0F0.15O0.85
151780,La1Fe1As0.75P0.25O1,"LaOFe(As,P)",oxypnictide,10.3,4.0237,,8.6632,EPL08647002,La,1.0,Fe,1.0,As,0.75,P,0.25,,,,,,,,,,,O,1.0,,La1.0Fe1.0As0.75P0.25O1.0
151781,La1Fe1As0.7P0.3O1,"LaOFe(As,P)",oxypnictide,10.8,4.0219,,8.6616,EPL08647002,La,1.0,Fe,1.0,As,0.7,P,0.3,,,,,,,,,,,O,1.0,,La1.0Fe1.0As0.7P0.3O1.0
151801,La1Fe1As1O1,LaOFeAs,oxypnictide,21.0,,,,PRB081054507,La,1.0,Fe,1.0,As,1.0,,,,,,,,,,,,,O,1.0,,La1.0Fe1.0As1.0O1.0
151802,La1Fe1As1F0.05O0.95,"La(O,F)FeAs",oxypnictide,24.9,,,,PRB081054507,La,1.0,Fe,1.0,As,1.0,F,0.05,,,,,,,,,,,O,0.95,,La1.0Fe1.0As1.0F0.05O0.95
151803,La1Fe1As1F0.08O0.92,"La(O,F)FeAs",oxypnictide,30.4,,,,PRB081054507,La,1.0,Fe,1.0,As,1.0,F,0.08,,,,,,,,,,,O,0.92,,La1.0Fe1.0As1.0F0.08O0.92
151804,La1Fe1As1F0.11O0.89,"La(O,F)FeAs",oxypnictide,28.6,,,,PRB081054507,La,1.0,Fe,1.0,As,1.0,F,0.11,,,,,,,,,,,O,0.89,,La1.0Fe1.0As1.0F0.11O0.89
151805,La1Fe1As1F0.14O0.86,"La(O,F)FeAs",oxypnictide,19.0,,,,PRB081054507,La,1.0,Fe,1.0,As,1.0,F,0.14,,,,,,,,,,,O,0.86,,La1.0Fe1.0As1.0F0.14O0.86
151834,Nd1Fe0.9Rh0.1As1O1,"NdO(Fe,Rh)As",oxypnictide,15.0,3.978,,8.537,PHC4700165,Nd,1.0,Fe,0.9,Rh,0.1,As,1.0,,,,,,,,,,,O,1.0,,Nd1.0Fe0.9Rh0.1As1.0O1.0
151835,Nd1Fe1As1F0.12O0.88,"Nd(O,F)FeAs",oxypnictide,52.0,,,,PHC4700165,Nd,1.0,Fe,1.0,As,1.0,F,0.12,,,,,,,,,,,O,0.88,,Nd1.0Fe1.0As1.0F0.12O0.88
151840,Mo1Sr2Y1Cu2O8,MoSr2YCu2O8,M1212,21.0,3.815,,11.446,PHC4700178,Mo,1.0,Sr,2.0,Y,1.0,Cu,2.0,,,,,,,,,,,O,8.0,,Mo1.0Sr2.0Y1.0Cu2.0O8.0
151841,Mo1Sr2Y0.8Ca0.2Cu2O8,"MoSr2(Y,Ca)Cu2O8",M1212,26.0,3.813,,11.438,PHC4700178,Mo,1.0,Sr,2.0,Y,0.8,Ca,0.2,Cu,2.0,,,,,,,,,O,8.0,,Mo1.0Sr2.0Y0.8Ca0.2Cu2.0O8.0
151848,La0.87Sr0.13Fe1As1O1,"(La,Sr)OFeAs",oxypnictide,20.0,,,,PHC4700357,La,0.87,Sr,0.13,Fe,1.0,As,1.0,,,,,,,,,,,O,1.0,,La0.87Sr0.13Fe1.0As1.0O1.0
151849,La0.77Sm0.1Sr0.13Fe1As1O1,"(La,Sm,Sr)OFeAs",oxypnictide,18.0,,,,PHC4700357,La,0.77,Sm,0.1,Sr,0.13,Fe,1.0,As,1.0,,,,,,,,,O,1.0,,La0.77Sm0.1Sr0.13Fe1.0As1.0O1.0
151852,Pr1Fe0.9Co0.1As1O1,"PrO(Fe,Co)As",oxypnictide,13.8,3.986,,8.59,CEM1830338,Pr,1.0,Fe,0.9,Co,0.1,As,1.0,,,,,,,,,,,O,1.0,,Pr1.0Fe0.9Co0.1As1.0O1.0
151858,Nd1Fe0.9Rh0.1As1O1,"NdO(Fe,Rh)As",oxypnictide,16.6,3.9782,,8.5372,PRB081094506,Nd,1.0,Fe,0.9,Rh,0.1,As,1.0,,,,,,,,,,,O,1.0,,Nd1.0Fe0.9Rh0.1As1.0O1.0
151859,Nd1Fe0.85Rh0.15As1O1,"NdO(Fe,Rh)As",oxypnictide,14.7,3.9829,,8.5139,PRB081094506,Nd,1.0,Fe,0.85,Rh,0.15,As,1.0,,,,,,,,,,,O,1.0,,Nd1.0Fe0.85Rh0.15As1.0O1.0
151873,Sm1Fe1As1O0.67,SmOxFeAs,oxypnictide,55.0,3.90236,,8.43148,PCS0710491,Sm,1.0,Fe,1.0,As,1.0,,,,,,,,,,,,,O,0.67,0.67,Sm1.0Fe1.0As1.0O0.67
151879,Tl0.25Li0.25Ba2Ca1Mg1Cu3.45Co0.05O10-z,"(Cu,Te,Li)Ba2(Ca,Mg)2(Cu,Co)3O10",Cu1223,112.0,,,,JAC4810065,Tl,0.25,Li,0.25,Ba,2.0,Ca,1.0,Mg,1.0,Cu,3.45,Co,0.05,,,,,O,10.0,,Tl0.25Li0.25Ba2.0Ca1.0Mg1.0Cu3.45Co0.05O10.0
151880,Tl0.25Li0.25Ba2Ca1Be1Cu3.45Co0.05O10-z,"(Cu,Tl,Li)Ba2(Ca,Be)2(Cu,Co)3O10",Cu1223,105.0,,,,JAC4810065,Tl,0.25,Li,0.25,Ba,2.0,Ca,1.0,Be,1.0,Cu,3.45,Co,0.05,,,,,O,10.0,,Tl0.25Li0.25Ba2.0Ca1.0Be1.0Cu3.45Co0.05O10.0
151881,Tl0.5Ba2Ca2Cu3.45Co0.05O10-z,"(Cu,Tl)Ba2Ca2(Cu,Co)3O10",Cu1223,104.0,,,,JAC4810065,Tl,0.5,Ba,2.0,Ca,2.0,Cu,3.45,Co,0.05,,,,,,,,,O,10.0,,Tl0.5Ba2.0Ca2.0Cu3.45Co0.05O10.0
151882,Tl0.5Ba2Ca1Mg1Cu3.45Co0.05O10-z,"(Cu,Tl)Ba2(Ca,Mg)2(Cu,Co)3O10",Cu1223,96.0,,,,JAC4810065,Tl,0.5,Ba,2.0,Ca,1.0,Mg,1.0,Cu,3.45,Co,0.05,,,,,,,O,10.0,,Tl0.5Ba2.0Ca1.0Mg1.0Cu3.45Co0.05O10.0
151883,Tl0.5Ba2Ca1Be1Cu3.45Co0.05O10-z,"(Cu,Tl)Ba2(Ca,Be)2(Cu,Co)3O10",Cu1223,90.0,,,,JAC4810065,Tl,0.5,Ba,2.0,Ca,1.0,Be,1.0,Cu,3.45,Co,0.05,,,,,,,O,10.0,,Tl0.5Ba2.0Ca1.0Be1.0Cu3.45Co0.05O10.0
151889,La1Fe0.95Rh0.05As1O1,"LaO(Fe,Rh)As",oxypnictide,12.0,4.0364,,8.7147,MRB0450392,La,1.0,Fe,0.95,Rh,0.05,As,1.0,,,,,,,,,,,O,1.0,,La1.0Fe0.95Rh0.05As1.0O1.0
151890,La1Fe0.9Rh0.1As1O1,"LaO(Fe,Rh)As",oxypnictide,14.0,4.0396,,8.7,MRB0450392,La,1.0,Fe,0.9,Rh,0.1,As,1.0,,,,,,,,,,,O,1.0,,La1.0Fe0.9Rh0.1As1.0O1.0
151891,La1Fe0.85Rh0.15As1O1,"LaO(Fe,Rh)As",oxypnictide,14.0,4.0431,,8.6838,MRB0450392,La,1.0,Fe,0.85,Rh,0.15,As,1.0,,,,,,,,,,,O,1.0,,La1.0Fe0.85Rh0.15As1.0O1.0
151902,Y1Ba2Cu4O8,YBa2Cu4O8,Y124,79.8,3.8305,3.8659,27.19,PHC2720335,Y,1.0,Ba,2.0,Cu,4.0,,,,,,,,,,,,,O,8.0,,Y1.0Ba2.0Cu4.0O8.0
151903,Y1Ba2Cu3.96Co0.04O8,"YBa2(Cu,Co)4O8",Y124,57.9,3.8393,3.8612,27.19,PHC2720335,Y,1.0,Ba,2.0,Cu,3.96,Co,0.04,,,,,,,,,,,O,8.0,,Y1.0Ba2.0Cu3.96Co0.04O8.0
151904,Y1Ba2Cu3.92Co0.08O8,"YBa2(Cu,Co)4O8",Y124,36.2,3.8471,3.8561,27.19,PHC2720335,Y,1.0,Ba,2.0,Cu,3.92,Co,0.08,,,,,,,,,,,O,8.0,,Y1.0Ba2.0Cu3.92Co0.08O8.0
151905,Y1Ba2Cu3.88Co0.12O8,"YBa2(Cu,Co)4O8",Y124,16.9,3.8517,,27.19,PHC2720335,Y,1.0,Ba,2.0,Cu,3.88,Co,0.12,,,,,,,,,,,O,8.0,,Y1.0Ba2.0Cu3.88Co0.12O8.0
151906,Y1Ba2Cu3.96Ni0.04O8,"YBa2(Cu,Ni)4O8",Y124,62.4,3.832,3.8648,27.191,PHC2720335,Y,1.0,Ba,2.0,Cu,3.96,Ni,0.04,,,,,,,,,,,O,8.0,,Y1.0Ba2.0Cu3.96Ni0.04O8.0
151907,Y1Ba2Cu3.92Ni0.08O8,"YBa2(Cu,Ni)4O8",Y124,44.6,3.831,3.8649,27.191,PHC2720335,Y,1.0,Ba,2.0,Cu,3.92,Ni,0.08,,,,,,,,,,,O,8.0,,Y1.0Ba2.0Cu3.92Ni0.08O8.0
151908,Y1Ba2Cu3.88Ni0.12O8,"YBa2(Cu,Ni)4O8",Y124,28.5,3.831,3.8556,27.191,PHC2720335,Y,1.0,Ba,2.0,Cu,3.88,Ni,0.12,,,,,,,,,,,O,8.0,,Y1.0Ba2.0Cu3.88Ni0.12O8.0
151958,Pr0.8Sr0.2Fe1As1O1,"(Pr,Sr)OFeAs",oxypnictide,15.8,3.9926,,8.6629,PHC4690894,Pr,0.8,Sr,0.2,Fe,1.0,As,1.0,,,,,,,,,,,O,1.0,,Pr0.8Sr0.2Fe1.0As1.0O1.0
151984,La1Fe1As1F0.1O0.9,"La(O,F)FeAs",oxypnictide,28.0,4.0280000000000005,,8.72,PHC4700511,La,1.0,Fe,1.0,As,1.0,F,0.1,,,,,,,,,,,O,0.9,,La1.0Fe1.0As1.0F0.1O0.9
151986,La0.8Y0.2Fe1As1F0.1O0.9,"(La,Y)(O,F)FeAs",oxypnictide,32.0,4.02,,8.7109,PHC4700511,La,0.8,Y,0.2,Fe,1.0,As,1.0,F,0.1,,,,,,,,,O,0.9,,La0.8Y0.2Fe1.0As1.0F0.1O0.9
151987,La0.7Y0.3Fe1As1F0.1O0.9,"(La,Y)(O,F)FeAs",oxypnictide,34.8,4.0159,,8.7026,PHC4700511,La,0.7,Y,0.3,Fe,1.0,As,1.0,F,0.1,,,,,,,,,O,0.9,,La0.7Y0.3Fe1.0As1.0F0.1O0.9
151988,La0.5Y0.5Fe1As1F0.1O0.9,"(La,Y)(O,F)FeAs",oxypnictide,31.4,4.01,,8.6901,PHC4700511,La,0.5,Y,0.5,Fe,1.0,As,1.0,F,0.1,,,,,,,,,O,0.9,,La0.5Y0.5Fe1.0As1.0F0.1O0.9
152009,La0.9Y0.1Fe1As1O0.6,"(La,Y)O0.6FeAsO",oxypnictide,25.6,4.0259,,8.7249,P078172503,La,0.9,Y,0.1,Fe,1.0,As,1.0,,,,,,,,,,,O,0.6,,La0.9Y0.1Fe1.0As1.0O0.6
152010,La0.8Y0.2Fe1As1O0.6,"(La,Y)O0.6FeAsO",oxypnictide,32.5,4.0217,,8.7096,P078172503,La,0.8,Y,0.2,Fe,1.0,As,1.0,,,,,,,,,,,O,0.6,,La0.8Y0.2Fe1.0As1.0O0.6
152011,La0.7Y0.3Fe1As1O0.6,"(La,Y)O0.6FeAsO",oxypnictide,35.6,4.0112,,8.6891,P078172503,La,0.7,Y,0.3,Fe,1.0,As,1.0,,,,,,,,,,,O,0.6,,La0.7Y0.3Fe1.0As1.0O0.6
152012,La0.6Y0.4Fe1As1O0.6,"(La,Y)O0.6FeAsO",oxypnictide,38.8,3.9924,,8.6527,P078172503,La,0.6,Y,0.4,Fe,1.0,As,1.0,,,,,,,,,,,O,0.6,,La0.6Y0.4Fe1.0As1.0O0.6
152013,La0.5Y0.5Fe1As1O0.6,"(La,Y)O0.6FeAsO",oxypnictide,39.3,3.995,,8.6586,P078172503,La,0.5,Y,0.5,Fe,1.0,As,1.0,,,,,,,,,,,O,0.6,,La0.5Y0.5Fe1.0As1.0O0.6
152014,La1Fe1As1O0.6,"(La,Y)O0.6FeAsO",oxypnictide,21.8,4.0298,,8.7292,P078172503,La,1.0,Fe,1.0,As,1.0,,,,,,,,,,,,,O,0.6,,La1.0Fe1.0As1.0O0.6
152017,Nd1Fe1As1F0.18O0.82,"Nd(O,F)FeAs",oxypnictide,47.0,,,,P078140510,Nd,1.0,Fe,1.0,As,1.0,F,0.18,,,,,,,,,,,O,0.82,,Nd1.0Fe1.0As1.0F0.18O0.82
152042,Tl2Ba2Cu1O6+z,Tl2Ba2CuO6,Tl2201,80.0,,,,PCS0693074,Tl,2.0,Ba,2.0,Cu,1.0,,,,,,,,,,,,,O,6.0,,Tl2.0Ba2.0Cu1.0O6.0
152043,Tl2Ba2Cu1O6+z,Tl2Ba2CuO6,Tl2201,62.0,,,,PCS0693074,Tl,2.0,Ba,2.0,Cu,1.0,,,,,,,,,,,,,O,6.0,,Tl2.0Ba2.0Cu1.0O6.0
152044,Tl2Ba2Cu1O6+z,Tl2Ba2CuO6,Tl2201,52.0,,,,PCS0693074,Tl,2.0,Ba,2.0,Cu,1.0,,,,,,,,,,,,,O,6.0,,Tl2.0Ba2.0Cu1.0O6.0
152177,Sm1Fe1As1F0.15O0.85,"Sm(O,F)FeAs",oxypnictide,51.1,,,,PRB081184504,Sm,1.0,Fe,1.0,As,1.0,F,0.15,,,,,,,,,,,O,0.85,,Sm1.0Fe1.0As1.0F0.15O0.85
152178,Sm1Fe0.95Ru0.05As1F0.15O0.85,"Sm(O,F)(Fe,Ru)As",oxypnictide,42.7,3.9351,,8.47,PRB081184504,Sm,1.0,Fe,0.95,Ru,0.05,As,1.0,F,0.15,,,,,,,,,O,0.85,,Sm1.0Fe0.95Ru0.05As1.0F0.15O0.85
152179,Sm1Fe0.9Ru0.1As1F0.15O0.85,"Sm(O,F)(Fe,Ru)As",oxypnictide,21.7,3.9401,,8.4702,PRB081184504,Sm,1.0,Fe,0.9,Ru,0.1,As,1.0,F,0.15,,,,,,,,,O,0.85,,Sm1.0Fe0.9Ru0.1As1.0F0.15O0.85
152180,Sm1Fe0.8Ru0.2As1F0.15O0.85,"Sm(O,F)(Fe,Ru)As",oxypnictide,18.5,3.9507,,8.4457,PRB081184504,Sm,1.0,Fe,0.8,Ru,0.2,As,1.0,F,0.15,,,,,,,,,O,0.85,,Sm1.0Fe0.8Ru0.2As1.0F0.15O0.85
152181,Sm1Fe0.7Ru0.3As1F0.15O0.85,"Sm(O,F)(Fe,Ru)As",oxypnictide,13.9,3.9597,,8.4211,PRB081184504,Sm,1.0,Fe,0.7,Ru,0.3,As,1.0,F,0.15,,,,,,,,,O,0.85,,Sm1.0Fe0.7Ru0.3As1.0F0.15O0.85
152182,Sm1Fe0.64Ru0.36As1F0.15O0.85,"Sm(O,F)(Fe,Ru)As",oxypnictide,15.9,3.9691,,8.3905,PRB081184504,Sm,1.0,Fe,0.64,Ru,0.36,As,1.0,F,0.15,,,,,,,,,O,0.85,,Sm1.0Fe0.64Ru0.36As1.0F0.15O0.85
152272,Nd1.85Ce0.15Cu1O4-z,"(Nd,Ce)2CuO4",T',26.2,,,,PHC4700689,Nd,1.85,Ce,0.15,Cu,1.0,,,,,,,,,,,,,O,4.0,,Nd1.85Ce0.15Cu1.0O4.0
152294,La1Fe1As1O0.85,LaFeAsO0.85,oxypnictide,24.0,4.0325,,8.7134,PRB082054506,La,1.0,Fe,1.0,As,1.0,,,,,,,,,,,,,O,0.85,,La1.0Fe1.0As1.0O0.85
152295,La1Fe0.995Zn0.005As1O0.85,"La(Fe,Zn)AsO0.85",oxypnictide,14.1,4.0305,,8.7141,PRB082054506,La,1.0,Fe,0.995,Zn,0.005,As,1.0,,,,,,,,,,,O,0.85,,La1.0Fe0.995Zn0.005As1.0O0.85
152296,La1Fe0.99Zn0.01As1O0.85,"La(Fe,Zn)AsO0.85",oxypnictide,10.04,4.0292,,8.7149,PRB082054506,La,1.0,Fe,0.99,Zn,0.01,As,1.0,,,,,,,,,,,O,0.85,,La1.0Fe0.99Zn0.01As1.0O0.85
152344,Sm1Ba2Cu3O7-z,SmBa2Cu3O7,Y123,42.8,3.8619,3.9092,11.7738,PRB082054510,Sm,1.0,Ba,2.0,Cu,3.0,,,,,,,,,,,,,O,7.0,,Sm1.0Ba2.0Cu3.0O7.0
152345,Sm1Ba2Cu3O7-z,SmBa2Cu3O7,Y123,51.5,3.8573,3.9131,11.7585,PRB082054510,Sm,1.0,Ba,2.0,Cu,3.0,,,,,,,,,,,,,O,7.0,,Sm1.0Ba2.0Cu3.0O7.0
152346,Sm1Ba2Cu3O7-z,SmBa2Cu3O7,Y123,56.5,3.8533,3.9131,11.7491,PRB082054510,Sm,1.0,Ba,2.0,Cu,3.0,,,,,,,,,,,,,O,7.0,,Sm1.0Ba2.0Cu3.0O7.0
152347,Sm1Ba2Cu3O7-z,SmBa2Cu3O7,Y123,63.6,3.8516,3.9131,11.7438,PRB082054510,Sm,1.0,Ba,2.0,Cu,3.0,,,,,,,,,,,,,O,7.0,,Sm1.0Ba2.0Cu3.0O7.0
152354,Sm0.9Th0.1Fe1As1O1,"(Sm,Th)OFeAs",oxypnictide,51.4,,,,PRB082064517,Sm,0.9,Th,0.1,Fe,1.0,As,1.0,,,,,,,,,,,O,1.0,,Sm0.9Th0.1Fe1.0As1.0O1.0
152355,Sm0.89Th0.11Fe1As1O1,"(Sm,Th)OFeAs",oxypnictide,48.9,3.9369,,8.451,PRB082064517,Sm,0.89,Th,0.11,Fe,1.0,As,1.0,,,,,,,,,,,O,1.0,,Sm0.89Th0.11Fe1.0As1.0O1.0
152356,Sm0.65Th0.35Fe1As1O1,"(Sm,Th)OFeAs",oxypnictide,53.0,,,,PRB082064517,Sm,0.65,Th,0.35,Fe,1.0,As,1.0,,,,,,,,,,,O,1.0,,Sm0.65Th0.35Fe1.0As1.0O1.0
152358,Nd0.8Th0.2Fe1As1O1,"(Nd,Th)OFeAs",oxypnictide,43.0,3.9802,,8.6124,CHM0207201,Nd,0.8,Th,0.2,Fe,1.0,As,1.0,,,,,,,,,,,O,1.0,,Nd0.8Th0.2Fe1.0As1.0O1.0
152359,Tl0.5Ba2Ca2Cu3.5O10-z,"(Cu,Tl)Ba2Ca2Cu3O10",Tl1223,104.0,3.91,,14.89,SNM0230199,Tl,0.5,Ba,2.0,Ca,2.0,Cu,3.5,,,,,,,,,,,O,10.0,,Tl0.5Ba2.0Ca2.0Cu3.5O10.0
152360,Tl0.5Ba2Ca2Cu3Cd0.5O10-z,"(Cu,Tl)Ba2Ca2(Cu,Cd)3O10",Tl1223,93.0,3.9,,14.91,SNM0230199,Tl,0.5,Ba,2.0,Ca,2.0,Cu,3.0,Cd,0.5,,,,,,,,,O,10.0,,Tl0.5Ba2.0Ca2.0Cu3.0Cd0.5O10.0
152361,Tl0.5Ba2Ca2Cu2.5Cd1O10-z,"(Cu,Tl)Ba2Ca2(Cu,Cd)3O10",Tl1223,94.5,3.89,,14.95,SNM0230199,Tl,0.5,Ba,2.0,Ca,2.0,Cu,2.5,Cd,1.0,,,,,,,,,O,10.0,,Tl0.5Ba2.0Ca2.0Cu2.5Cd1.0O10.0
152362,Tl0.5Ba2Ca2Cu2Cd1.5O10-z,"(Cu,Tl)Ba2Ca2(Cu,Cd)3O10",Tl1223,92.0,3.91,,14.99,SNM0230199,Tl,0.5,Ba,2.0,Ca,2.0,Cu,2.0,Cd,1.5,,,,,,,,,O,10.0,,Tl0.5Ba2.0Ca2.0Cu2.0Cd1.5O10.0
152366,Sm1Fe0.94Ir0.06As1O1,"SmO(Fe,Ir)As",oxypnictide,18.0,3.9468,,8.477,PRB082104503,Sm,1.0,Fe,0.94,Ir,0.06,As,1.0,,,,,,,,,,,O,1.0,,Sm1.0Fe0.94Ir0.06As1.0O1.0
152367,Sm1Fe0.89Ir0.11As1O1,"SmO(Fe,Ir)As",oxypnictide,18.3,3.9518,,8.4472,PRB082104503,Sm,1.0,Fe,0.89,Ir,0.11,As,1.0,,,,,,,,,,,O,1.0,,Sm1.0Fe0.89Ir0.11As1.0O1.0
152368,Sm1Fe0.84Ir0.16As1O1,"SmO(Fe,Ir)As",oxypnictide,17.3,3.957,,8.4335,PRB082104503,Sm,1.0,Fe,0.84,Ir,0.16,As,1.0,,,,,,,,,,,O,1.0,,Sm1.0Fe0.84Ir0.16As1.0O1.0
152371,Mo0.25Sr2Y1Cu2.75O7+z,"(Cu,M0)Sr2YCu2O7",Cu1212,87.0,3.816,,11.470999999999998,PRB082104507,Mo,0.25,Sr,2.0,Y,1.0,Cu,2.75,,,,,,,,,,,O,7.0,,Mo0.25Sr2.0Y1.0Cu2.75O7.0
152372,Mo0.25Sr2Ce1Y1Cu2.75O9+z,"(Cu,M0)Sr2(Ce,Y)2Cu2O9",Cu1222,56.0,3.83,,28.454,PRB082104507,Mo,0.25,Sr,2.0,Ce,1.0,Y,1.0,Cu,2.75,,,,,,,,,O,9.0,,Mo0.25Sr2.0Ce1.0Y1.0Cu2.75O9.0
152373,Mo0.25Sr2Ce2Y1Cu2.75O11+z,"(Cu,Mo)Sr2(Ce,Y)3Cu2O11",Cu1232,54.5,3.8262,,16.9047,PRB082104507,Mo,0.25,Sr,2.0,Ce,2.0,Y,1.0,Cu,2.75,,,,,,,,,O,11.0,,Mo0.25Sr2.0Ce2.0Y1.0Cu2.75O11.0
152374,Mo0.25Sr2Ce3Y1Cu2.75O13+z,"(Cu,Mo)Sr2(Ce,Y)4Cu2O13",Cu1242,56.0,3.8308,,39.344,PRB082104507,Mo,0.25,Sr,2.0,Ce,3.0,Y,1.0,Cu,2.75,,,,,,,,,O,13.0,,Mo0.25Sr2.0Ce3.0Y1.0Cu2.75O13.0
152385,Tl0.25Li0.25Ba2Ca2Cu3.5O7.955,"(Cu,Tl,Li)Ba2Ca2Cu3O10",Cu1223,117.0,,,,SSS0121058,Tl,0.25,Li,0.25,Ba,2.0,Ca,2.0,Cu,3.5,,,,,,,,,O,7.955,7.955,Tl0.25Li0.25Ba2.0Ca2.0Cu3.5O7.955
152386,Tl0.25Li0.25Ba2Ca2Cu3Si0.5O7.835,"(Cu,Tl,Li)Ba2Ca2(Cu,Si)3O10",Cu1223,111.0,,,,SSS0121058,Tl,0.25,Li,0.25,Ba,2.0,Ca,2.0,Cu,3.0,Si,0.5,,,,,,,O,7.835,7.835,Tl0.25Li0.25Ba2.0Ca2.0Cu3.0Si0.5O7.835
152387,Tl0.25Li0.25Ba2Ca2Cu2.5Si1O7.853,"(Cu,Tl,Li)Ba2Ca2(Cu,Si)3O10",Cu1223,113.0,,,,SSS0121058,Tl,0.25,Li,0.25,Ba,2.0,Ca,2.0,Cu,2.5,Si,1.0,,,,,,,O,7.853,7.853,Tl0.25Li0.25Ba2.0Ca2.0Cu2.5Si1.0O7.853
152388,Tl0.25Li0.25Ba2Ca2Cu2.25Si1.25O7.719,"(Cu,Tl,Li)Ba2Ca2(Cu,Si)3O10",Cu1223,99.0,,,,SSS0121058,Tl,0.25,Li,0.25,Ba,2.0,Ca,2.0,Cu,2.25,Si,1.25,,,,,,,O,7.7189999999999985,7.7189999999999985,Tl0.25Li0.25Ba2.0Ca2.0Cu2.25Si1.25O7.7189999999999985
152391,Sm1Fe1As1O1-z,SmOzFeAs,oxypnictide,53.8,,,,PHC4700986,Sm,1.0,Fe,1.0,As,1.0,,,,,,,,,,,,,O,1.0,,Sm1.0Fe1.0As1.0O1.0
152392,Sm1Fe1As1F0.05O0.95,"Sm(O,F)FeAs",oxypnictide,39.0,3.9355,,8.4883,PHC4700989,Sm,1.0,Fe,1.0,As,1.0,F,0.05,,,,,,,,,,,O,0.95,,Sm1.0Fe1.0As1.0F0.05O0.95
152393,Sm1Fe1As1F0.1O0.9,"Sm(O,F)FeAs",oxypnictide,47.0,3.9332,,8.4823,PHC4700989,Sm,1.0,Fe,1.0,As,1.0,F,0.1,,,,,,,,,,,O,0.9,,Sm1.0Fe1.0As1.0F0.1O0.9
152394,Sm1Fe1As1F0.2O0.8,"Sm(O,F)FeAs",oxypnictide,49.0,3.9309,,8.4768,PHC4700989,Sm,1.0,Fe,1.0,As,1.0,F,0.2,,,,,,,,,,,O,0.8,,Sm1.0Fe1.0As1.0F0.2O0.8
152395,Sm1Fe1As1F0.3O0.7,"Sm(O,F)FeAs",oxypnictide,53.56,3.9308,,8.4781,PHC4700989,Sm,1.0,Fe,1.0,As,1.0,F,0.3,,,,,,,,,,,O,0.7,,Sm1.0Fe1.0As1.0F0.3O0.7
152396,Sm1Fe1As1F0.6O0.6,"Sm(O,F)FeAs",oxypnictide,55.0,,,,PHC4700989,Sm,1.0,Fe,1.0,As,1.0,F,0.6,,,,,,,,,,,O,0.6,,Sm1.0Fe1.0As1.0F0.6O0.6
152401,Gd1Fe0.8Ir0.2As1O1,"GdO(Fe,Ir)As",oxypnictide,17.6,3.9339,,8.4007,PHC4701077,Gd,1.0,Fe,0.8,Ir,0.2,As,1.0,,,,,,,,,,,O,1.0,,Gd1.0Fe0.8Ir0.2As1.0O1.0
152402,Gd1Fe0.7Ir0.3As1O1,"GdO(Fe,Ir)As",oxypnictide,11.6,3.9413,,8.3593,PHC4701077,Gd,1.0,Fe,0.7,Ir,0.3,As,1.0,,,,,,,,,,,O,1.0,,Gd1.0Fe0.7Ir0.3As1.0O1.0
152409,Sr2V1Fe1As1O3,Sr2VO3FeAs,22426,33.0,3.9458,,15.731,PRB082140507,Sr,2.0,V,1.0,Fe,1.0,As,1.0,,,,,,,,,,,O,3.0,,Sr2.0V1.0Fe1.0As1.0O3.0
152429,Nd1.4Cu1O4,NdxCuO4,T',27.85,3.9437,,12.124,PHC4701029,Nd,1.4,Cu,1.0,,,,,,,,,,,,,,,O,4.0,,Nd1.4Cu1.0O4.0
152430,Nd1.7Cu1O4,NdxCuO4,T',30.7,,,12.121,PHC4701029,Nd,1.7,Cu,1.0,,,,,,,,,,,,,,,O,4.0,,Nd1.7Cu1.0O4.0
152431,Nd1.8Cu1O4,NdxCuO4,T',31.3,3.9449,,12.127,PHC4701029,Nd,1.8,Cu,1.0,,,,,,,,,,,,,,,O,4.0,,Nd1.8Cu1.0O4.0
152432,Nd2Cu1O4,NdxCuO4,T',32.0,3.9429,,12.12,PHC4701029,Nd,2.0,Cu,1.0,,,,,,,,,,,,,,,O,4.0,,Nd2.0Cu1.0O4.0
152433,Nd2.1Cu1O4,NdxCuO4,T',30.35,3.9427,,12.125,PHC4701029,Nd,2.1,Cu,1.0,,,,,,,,,,,,,,,O,4.0,,Nd2.1Cu1.0O4.0
152434,La1.9Sm0.1Cu1O4,"(La,Sm)2CuO4",T',25.0,,,,PHC4701173,La,1.9,Sm,0.1,Cu,1.0,,,,,,,,,,,,,O,4.0,,La1.9Sm0.1Cu1.0O4.0
152435,La1.7Sm0.3Cu1O4,"(La,Sm)2CuO4",T',25.0,,,,PHC4701173,La,1.7,Sm,0.3,Cu,1.0,,,,,,,,,,,,,O,4.0,,La1.7Sm0.3Cu1.0O4.0
152436,Ba2Cu1O4,"(Cu,C)-1201",M1201,53.5,,,,PHC4701916,Ba,2.0,Cu,1.0,,,,,,,,,,,,,,,O,4.0,,Ba2.0Cu1.0O4.0
152437,Ba2Cu1O4,"(Cu,C)-1201",M1201,42.5,,,,PHC4701916,Ba,2.0,Cu,1.0,,,,,,,,,,,,,,,O,4.0,,Ba2.0Cu1.0O4.0
152438,La1.83Sr0.17Cu0.94Fe0.06O4,"(La,Sr)2(Cu,Fe)O4",T,26.5,3.7859,,13.211,PHC4701920,La,1.83,Sr,0.17,Cu,0.94,Fe,0.06,,,,,,,,,,,O,4.0,,La1.83Sr0.17Cu0.94Fe0.06O4.0
152439,La1.81Sr0.19Cu0.94Fe0.06O4,"(La,Sr)2(Cu,Fe)O4",T,28.6,,,,PHC4701920,La,1.81,Sr,0.19,Cu,0.94,Fe,0.06,,,,,,,,,,,O,4.0,,La1.81Sr0.19Cu0.94Fe0.06O4.0
152441,La1.77Sr0.23Cu0.94Fe0.06O4,"(La,Sr)2(Cu,Fe)O4",T,30.5,3.7802,,13.228,PHC4701920,La,1.77,Sr,0.23,Cu,0.94,Fe,0.06,,,,,,,,,,,O,4.0,,La1.77Sr0.23Cu0.94Fe0.06O4.0
152442,La1.75Sr0.25Cu0.94Fe0.06O4,"(La,Sr)2(Cu,Fe)O4",T,30.5,3.7778,,13.231,PHC4701920,La,1.75,Sr,0.25,Cu,0.94,Fe,0.06,,,,,,,,,,,O,4.0,,La1.75Sr0.25Cu0.94Fe0.06O4.0
152443,La1.73Sr0.27Cu0.94Fe0.06O4,"(La,Sr)2(Cu,Fe)O4",T,32.5,3.7758,,13.238,PHC4701920,La,1.73,Sr,0.27,Cu,0.94,Fe,0.06,,,,,,,,,,,O,4.0,,La1.73Sr0.27Cu0.94Fe0.06O4.0
152444,La1.71Sr0.29Cu0.94Fe0.06O4,"(La,Sr)2(Cu,Fe)O4",T,32.5,3.774,,13.244000000000002,PHC4701920,La,1.71,Sr,0.29,Cu,0.94,Fe,0.06,,,,,,,,,,,O,4.0,,La1.71Sr0.29Cu0.94Fe0.06O4.0
152445,La1.69Sr0.31Cu0.94Fe0.06O4,"(La,Sr)2(Cu,Fe)O4",T,28.4,3.7715,,13.247,PHC4701920,La,1.69,Sr,0.31,Cu,0.94,Fe,0.06,,,,,,,,,,,O,4.0,,La1.69Sr0.31Cu0.94Fe0.06O4.0
152448,La1.81Sr0.19Cu0.94Co0.06O4,"(La,Sr)2(Cu,Co)O4",T,31.8,3.7837,,13.192,PHC4701920,La,1.81,Sr,0.19,Cu,0.94,Co,0.06,,,,,,,,,,,O,4.0,,La1.81Sr0.19Cu0.94Co0.06O4.0
152449,La1.79Sr0.21Cu0.94Co0.06O4,"(La,Sr)2(Cu,Co)O4",T,31.8,3.7793,,13.192,PHC4701920,La,1.79,Sr,0.21,Cu,0.94,Co,0.06,,,,,,,,,,,O,4.0,,La1.79Sr0.21Cu0.94Co0.06O4.0
152450,La1.77Sr0.23Cu0.94Co0.06O4,"(La,Sr)2(Cu,Co)O4",T,32.5,3.7761,,13.197,PHC4701920,La,1.77,Sr,0.23,Cu,0.94,Co,0.06,,,,,,,,,,,O,4.0,,La1.77Sr0.23Cu0.94Co0.06O4.0
152451,La1.75Sr0.25Cu0.94Co0.06O4,"(La,Sr)2(Cu,Co)O4",T,36.4,3.7754,,13.208,PHC4701920,La,1.75,Sr,0.25,Cu,0.94,Co,0.06,,,,,,,,,,,O,4.0,,La1.75Sr0.25Cu0.94Co0.06O4.0
152452,La1.73Sr0.27Cu0.94Co0.06O4,"(La,Sr)2(Cu,Co)O4",T,34.0,3.7729,,13.211,PHC4701920,La,1.73,Sr,0.27,Cu,0.94,Co,0.06,,,,,,,,,,,O,4.0,,La1.73Sr0.27Cu0.94Co0.06O4.0
152453,La1.71Sr0.29Cu0.94Co0.06O4,"(La,Sr)2(Cu,Co)O4",T,33.0,3.7707,,13.214,PHC4701920,La,1.71,Sr,0.29,Cu,0.94,Co,0.06,,,,,,,,,,,O,4.0,,La1.71Sr0.29Cu0.94Co0.06O4.0
152454,La1.69Sr0.31Cu0.94Co0.06O4,"(La,Sr)2(Cu,Co)O4",T,31.0,,,,PHC4701920,La,1.69,Sr,0.31,Cu,0.94,Co,0.06,,,,,,,,,,,O,4.0,,La1.69Sr0.31Cu0.94Co0.06O4.0
152455,La1.67Sr0.33Cu0.94Co0.06O4,"(La,Sr)2(Cu,Co)O4",T,29.0,,,,PHC4701920,La,1.67,Sr,0.33,Cu,0.94,Co,0.06,,,,,,,,,,,O,4.0,,La1.67Sr0.33Cu0.94Co0.06O4.0
152457,La1.81Sr0.19Cu0.94Ni0.06O4,"(La,Sr)2(Cu,Ni)O4",T,26.4,,,,PHC4701920,La,1.81,Sr,0.19,Cu,0.94,Ni,0.06,,,,,,,,,,,O,4.0,,La1.81Sr0.19Cu0.94Ni0.06O4.0
152458,La1.79Sr0.21Cu0.94Ni0.06O4,"(La,Sr)2(Cu,Ni)O4",T,28.3,5.3446,,13.212,PHC4701920,La,1.79,Sr,0.21,Cu,0.94,Ni,0.06,,,,,,,,,,,O,4.0,,La1.79Sr0.21Cu0.94Ni0.06O4.0
152459,La1.77Sr0.23Cu0.94Ni0.06O4,"(La,Sr)2(Cu,Ni)O4",T,31.5,5.3389,,13.211,PHC4701920,La,1.77,Sr,0.23,Cu,0.94,Ni,0.06,,,,,,,,,,,O,4.0,,La1.77Sr0.23Cu0.94Ni0.06O4.0
152460,La1.75Sr0.25Cu0.94Ni0.06O4,"(La,Sr)2(Cu,Ni)O4",T,36.5,5.336,,13.22,PHC4701920,La,1.75,Sr,0.25,Cu,0.94,Ni,0.06,,,,,,,,,,,O,4.0,,La1.75Sr0.25Cu0.94Ni0.06O4.0
152461,La1.73Sr0.27Cu0.94Ni0.06O4,"(La,Sr)2(Cu,Ni)O4",T,34.4,5.3355,,13.226,PHC4701920,La,1.73,Sr,0.27,Cu,0.94,Ni,0.06,,,,,,,,,,,O,4.0,,La1.73Sr0.27Cu0.94Ni0.06O4.0
152462,La1.71Sr0.29Cu0.94Ni0.06O4,"(La,Sr)2(Cu,Ni)O4",T,30.4,,,,PHC4701920,La,1.71,Sr,0.29,Cu,0.94,Ni,0.06,,,,,,,,,,,O,4.0,,La1.71Sr0.29Cu0.94Ni0.06O4.0
152464,Ce1Fe0.95Co0.05As1F0.1O0.9,"Ce(O,F)(Fe,Co)As",oxypnictide,23.5,3.9965,,8.609,PHC4701928,Ce,1.0,Fe,0.95,Co,0.05,As,1.0,F,0.1,,,,,,,,,O,0.9,,Ce1.0Fe0.95Co0.05As1.0F0.1O0.9
152470,Tl2Ba2Cu1O6,Tl2Ba2CuO6,Tl2201,86.5,3.866,,23.239,PRB0380225,Tl,2.0,Ba,2.0,Cu,1.0,,,,,,,,,,,,,O,6.0,,Tl2.0Ba2.0Cu1.0O6.0
152471,Sr1.84Ba0.16Cu1O3.4,"(Sr,Ba)2CuOz",T,75.0,3.815,,12.576,PRB080094523,Sr,1.84,Ba,0.16,Cu,1.0,,,,,,,,,,,,,O,3.4,3.4,Sr1.84Ba0.16Cu1.0O3.4
152472,Sr1.68Ba0.32Cu1O3.4,"(Sr,Ba)2CuOz",T,88.0,3.839,,12.667,PRB080094523,Sr,1.68,Ba,0.32,Cu,1.0,,,,,,,,,,,,,O,3.4,3.4,Sr1.68Ba0.32Cu1.0O3.4
152473,Sr1.4Ba0.6Cu1O3.4,"(Sr,Ba)2CuOz",T,98.0,3.889,,12.776,PRB080094523,Sr,1.4,Ba,0.6,Cu,1.0,,,,,,,,,,,,,O,3.4,3.4,Sr1.4Ba0.6Cu1.0O3.4
152495,Sm1Fe1As1O0.85,SmOFeAs,oxypnictide,54.9,,,,PRB082212506,Sm,1.0,Fe,1.0,As,1.0,,,,,,,,,,,,,O,0.85,0.85,Sm1.0Fe1.0As1.0O0.85
152496,Pr1Fe0.925Co0.075As1O1,"PrO(Fe,Co)As",oxypnictide,14.4,,,,PRB082212506,Pr,1.0,Fe,0.925,Co,0.075,As,1.0,,,,,,,,,,,O,1.0,,Pr1.0Fe0.925Co0.075As1.0O1.0
152513,Sm1Fe1As1O0.85,SmOFeAs,oxypnictide,54.0,3.915,,,PRL105037004,Sm,1.0,Fe,1.0,As,1.0,,,,,,,,,,,,,O,0.85,,Sm1.0Fe1.0As1.0O0.85
152514,Sm1Fe1As1H0.3O0.6,"Sm(O,H)FeAs",oxypnictide,51.4,,,,PRL105037004,Sm,1.0,Fe,1.0,As,1.0,H,0.3,,,,,,,,,,,O,0.6,,Sm1.0Fe1.0As1.0H0.3O0.6
152515,Sm1Fe1As1H0.12O0.77,"Sm(O,H)FeAs",oxypnictide,54.2,,,,PRL105037004,Sm,1.0,Fe,1.0,As,1.0,H,0.12,,,,,,,,,,,O,0.77,,Sm1.0Fe1.0As1.0H0.12O0.77
152516,Sm1Fe1As1O0.8,SmO0.8FeAs,oxypnictide,40.1,,,,PRL105037004,Sm,1.0,Fe,1.0,As,1.0,,,,,,,,,,,,,O,0.8,,Sm1.0Fe1.0As1.0O0.8
152520,La1Fe1As1H0.6O0.6,"La(O,H)FeAs",oxypnictide,35.0,3.9938,,8.6898,APL096072514,La,1.0,Fe,1.0,As,1.0,H,0.6,,,,,,,,,,,O,0.6,,La1.0Fe1.0As1.0H0.6O0.6
152521,Ce1Fe1As1H0.6O0.6,"Ce(O,H)FeAs",oxypnictide,45.8,3.974,,8.5953,APL096072514,Ce,1.0,Fe,1.0,As,1.0,H,0.6,,,,,,,,,,,O,0.6,,Ce1.0Fe1.0As1.0H0.6O0.6
152522,Pr1Fe1As1H0.6O0.6,"Pr(O,H)FeAs",oxypnictide,49.7,3.9522,,8.5608,APL096072514,Pr,1.0,Fe,1.0,As,1.0,H,0.6,,,,,,,,,,,O,0.6,,Pr1.0Fe1.0As1.0H0.6O0.6
152523,Dy1Fe1As1O0.7,DyOxFeAs,oxypnictide,37.0,3.8748,,8.345,JPS078034712,Dy,1.0,Fe,1.0,As,1.0,,,,,,,,,,,,,O,0.7,,Dy1.0Fe1.0As1.0O0.7
152524,Dy1Fe1As1O0.7,DyOxFeAs,oxypnictide,44.0,3.8668,,8.3355,JPS078034712,Dy,1.0,Fe,1.0,As,1.0,,,,,,,,,,,,,O,0.7,,Dy1.0Fe1.0As1.0O0.7
152525,Dy1Fe1As1O0.7,DyOxFeAs,oxypnictide,51.2,3.8625,,8.3216,JPS078034712,Dy,1.0,Fe,1.0,As,1.0,,,,,,,,,,,,,O,0.7,,Dy1.0Fe1.0As1.0O0.7
152526,La1Fe1As1O0.7,LaOxFeAs,oxypnictide,28.4,4.0257,,8.719,JPS078034712,La,1.0,Fe,1.0,As,1.0,,,,,,,,,,,,,O,0.7,,La1.0Fe1.0As1.0O0.7
152527,Ce1Fe1As1O0.7,CeOxFeAs,oxypnictide,40.2,3.995,,8.631,JPS078034712,Ce,1.0,Fe,1.0,As,1.0,,,,,,,,,,,,,O,0.7,,Ce1.0Fe1.0As1.0O0.7
152528,Pr1Fe1As1O0.7,PrOxFeAs,oxypnictide,48.5,3.9627,,8.5721,JPS078034712,Pr,1.0,Fe,1.0,As,1.0,,,,,,,,,,,,,O,0.7,,Pr1.0Fe1.0As1.0O0.7
152529,Nd1Fe1As1O0.7,NdOxFeAs,oxypnictide,53.7,3.9432,,8.529,JPS078034712,Nd,1.0,Fe,1.0,As,1.0,,,,,,,,,,,,,O,0.7,,Nd1.0Fe1.0As1.0O0.7
152530,Sm1Fe1As1O0.7,SmOxFeAs,oxypnictide,52.1,3.9218,,8.4522,JPS078034712,Sm,1.0,Fe,1.0,As,1.0,,,,,,,,,,,,,O,0.7,,Sm1.0Fe1.0As1.0O0.7
152531,Gd1Fe1As1O0.7,GdOxFeAs,oxypnictide,53.6,3.8905,,8.3928,JPS078034712,Gd,1.0,Fe,1.0,As,1.0,,,,,,,,,,,,,O,0.7,,Gd1.0Fe1.0As1.0O0.7
152532,Tb1Fe1As1O0.7,TbOxFeAs,oxypnictide,52.2,3.8753,,8.3527,JPS078034712,Tb,1.0,Fe,1.0,As,1.0,,,,,,,,,,,,,O,0.7,,Tb1.0Fe1.0As1.0O0.7
152541,La1Fe1As1F0.11O0.89,"La(O,F)FeAs",oxypnictide,26.3,,,8.717,JPS079093709,La,1.0,Fe,1.0,As,1.0,F,0.11,,,,,,,,,,,O,0.89,,La1.0Fe1.0As1.0F0.11O0.89
152543,Mo1Sr2Y1Cu2O8-z,MoSr2YCu2O8,M1212,22.0,3.815,,11.446,PHC4702040,Mo,1.0,Sr,2.0,Y,1.0,Cu,2.0,,,,,,,,,,,O,8.0,,Mo1.0Sr2.0Y1.0Cu2.0O8.0
152545,Mo1Sn0.075Sr2Y1Cu2O8-z,Mo(Snx)Sr2YCu2O8,M1212,22.0,3.793,,11.379,PHC4702040,Mo,1.0,Sn,0.075,Sr,2.0,Y,1.0,Cu,2.0,,,,,,,,,O,8.0,,Mo1.0Sn0.075Sr2.0Y1.0Cu2.0O8.0
152550,La1.85Sr0.15Cu0.996Zn0.004O4,"(La,Sr)2(Cu,Zn)O4",T,32.6,,,,P072064502,La,1.85,Sr,0.15,Cu,0.996,Zn,0.004,,,,,,,,,,,O,4.0,,La1.85Sr0.15Cu0.996Zn0.004O4.0
152551,La1.85Sr0.15Cu0.992Zn0.008O4,"(La,Sr)2(Cu,Zn)O4",T,27.8,,,,P072064502,La,1.85,Sr,0.15,Cu,0.992,Zn,0.008,,,,,,,,,,,O,4.0,,La1.85Sr0.15Cu0.992Zn0.008O4.0
152552,La1.85Sr0.15Cu0.989Zn0.011O4,"(La,Sr)2(Cu,Zn)O4",T,23.2,,,,P072064502,La,1.85,Sr,0.15,Cu,0.989,Zn,0.011,,,,,,,,,,,O,4.0,,La1.85Sr0.15Cu0.989Zn0.011O4.0
152553,La1.85Sr0.15Cu0.983Zn0.017O4,"(La,Sr)2(Cu,Zn)O4",T,16.0,,,,P072064502,La,1.85,Sr,0.15,Cu,0.983,Zn,0.017,,,,,,,,,,,O,4.0,,La1.85Sr0.15Cu0.983Zn0.017O4.0
152554,La1.85Sr0.15Cu1O4,"(La,Sr)2CuO4",T,36.8,,,,P072064502,La,1.85,Sr,0.15,Cu,1.0,,,,,,,,,,,,,O,4.0,,La1.85Sr0.15Cu1.0O4.0
152555,La1.85Sr0.15Cu0.991Ni0.009O4,"(La,Sr)2(Cu,Ni)O4",T,30.0,,,,P072064502,La,1.85,Sr,0.15,Cu,0.991,Ni,0.009000000000000001,,,,,,,,,,,O,4.0,,La1.85Sr0.15Cu0.991Ni0.009000000000000001O4.0
152556,La1.85Sr0.15Cu0.982Ni0.018O4,"(La,Sr)2(Cu,Ni)O4",T,22.5,,,,P072064502,La,1.85,Sr,0.15,Cu,0.982,Ni,0.018000000000000002,,,,,,,,,,,O,4.0,,La1.85Sr0.15Cu0.982Ni0.018000000000000002O4.0
152557,La1.85Sr0.15Cu0.971Ni0.029O4,"(La,Sr)2(Cu,Ni)O4",T,11.6,,,,P072064502,La,1.85,Sr,0.15,Cu,0.971,Ni,0.029,,,,,,,,,,,O,4.0,,La1.85Sr0.15Cu0.971Ni0.029O4.0
152571,Nd1Fe1As1F0.11O0.89,"Nd(O,F)FeAs",oxypnictide,48.0,3.9562,,8.5404,JPS079023702,Nd,1.0,Fe,1.0,As,1.0,F,0.11,,,,,,,,,,,O,0.89,,Nd1.0Fe1.0As1.0F0.11O0.89
152572,Nd1Fe0.98Ru0.02As1F0.11O0.89,"Nd(O,F)FeAs",oxypnictide,46.5,3.9591,,8.5441,JPS079023702,Nd,1.0,Fe,0.98,Ru,0.02,As,1.0,F,0.11,,,,,,,,,O,0.89,,Nd1.0Fe0.98Ru0.02As1.0F0.11O0.89
152573,Nd1Fe0.9Ru0.1As1F0.11O0.89,"Nd(O,F)FeAs",oxypnictide,40.0,3.9687,,8.5249,JPS079023702,Nd,1.0,Fe,0.9,Ru,0.1,As,1.0,F,0.11,,,,,,,,,O,0.89,,Nd1.0Fe0.9Ru0.1As1.0F0.11O0.89
152574,Nd1Fe0.85Ru0.15As1F0.11O0.89,"Nd(O,F)FeAs",oxypnictide,34.0,3.973,,8.5069,JPS079023702,Nd,1.0,Fe,0.85,Ru,0.15,As,1.0,F,0.11,,,,,,,,,O,0.89,,Nd1.0Fe0.85Ru0.15As1.0F0.11O0.89
152575,Nd1Fe0.5Ru0.5As1F0.11O0.89,"Nd(O,F)FeAs",oxypnictide,14.5,4.0208,,8.3778,JPS079023702,Nd,1.0,Fe,0.5,Ru,0.5,As,1.0,F,0.11,,,,,,,,,O,0.89,,Nd1.0Fe0.5Ru0.5As1.0F0.11O0.89
152600,La1Fe1As1F0.11O0.89,"La(O,F)FeAs",oxypnictide,27.1,4.0286,,8.7219,JPS079094702,La,1.0,Fe,1.0,As,1.0,F,0.11,,,,,,,,,,,O,0.89,,La1.0Fe1.0As1.0F0.11O0.89
152601,La1Fe0.985Ru0.015As1F0.11O0.89,"La(O,F)(Fe,Ru)As",oxypnictide,27.5,4.0309,,8.7194,JPS079094702,La,1.0,Fe,0.985,Ru,0.015,As,1.0,F,0.11,,,,,,,,,O,0.89,,La1.0Fe0.985Ru0.015As1.0F0.11O0.89
152602,La1Fe0.97Ru0.03As1F0.11O0.89,"La(O,F)(Fe,Ru)As",oxypnictide,25.6,4.0297,,8.7192,JPS079094702,La,1.0,Fe,0.97,Ru,0.03,As,1.0,F,0.11,,,,,,,,,O,0.89,,La1.0Fe0.97Ru0.03As1.0F0.11O0.89
152603,La1Fe0.9Ru0.1As1F0.11O0.89,"La(O,F)(Fe,Ru)As",oxypnictide,23.6,4.0393,,8.7007,JPS079094702,La,1.0,Fe,0.9,Ru,0.1,As,1.0,F,0.11,,,,,,,,,O,0.89,,La1.0Fe0.9Ru0.1As1.0F0.11O0.89
152604,La1Fe0.85Ru0.15As1F0.11O0.89,"La(O,F)(Fe,Ru)As",oxypnictide,23.6,4.0402,,8.6826,JPS079094702,La,1.0,Fe,0.85,Ru,0.15,As,1.0,F,0.11,,,,,,,,,O,0.89,,La1.0Fe0.85Ru0.15As1.0F0.11O0.89
152605,La1Fe0.7Ru0.3As1F0.11O0.89,"La(O,F)(Fe,Ru)As",oxypnictide,17.2,4.0555,,8.6441,JPS079094702,La,1.0,Fe,0.7,Ru,0.3,As,1.0,F,0.11,,,,,,,,,O,0.89,,La1.0Fe0.7Ru0.3As1.0F0.11O0.89
152606,La1Fe1As1F0.11O0.89,"La(O,F)FeAs",oxypnictide,27.3,,,,JPS079094702,La,1.0,Fe,1.0,As,1.0,F,0.11,,,,,,,,,,,O,0.89,,La1.0Fe1.0As1.0F0.11O0.89
152607,La1Fe1As1F0.13O0.87,"La(O,F)FeAs",oxypnictide,25.4,,,,JPS079094702,La,1.0,Fe,1.0,As,1.0,F,0.13,,,,,,,,,,,O,0.87,,La1.0Fe1.0As1.0F0.13O0.87
152608,La1Fe1As1F0.15O0.85,"La(O,F)FeAs",oxypnictide,20.0,,,,JPS079094702,La,1.0,Fe,1.0,As,1.0,F,0.15,,,,,,,,,,,O,0.85,,La1.0Fe1.0As1.0F0.15O0.85
152610,La1Fe1As1F0.18O0.82,"La(O,F)FeAs",oxypnictide,14.3,,,,JPS079094702,La,1.0,Fe,1.0,As,1.0,F,0.18,,,,,,,,,,,O,0.82,,La1.0Fe1.0As1.0F0.18O0.82
152623,Pr1Fe0.925Co0.075As1O1,"Pr(Fe,Co)AsO",oxypnictide,15.7,3.9855,,8.5902,PRB083014503,Pr,1.0,Fe,0.925,Co,0.075,As,1.0,,,,,,,,,,,O,1.0,,Pr1.0Fe0.925Co0.075As1.0O1.0
152624,Pr1Fe0.9Co0.1As1O1,"Pr(Fe,Co)AsO",oxypnictide,16.0,3.9873,,8.5815,PRB083014503,Pr,1.0,Fe,0.9,Co,0.1,As,1.0,,,,,,,,,,,O,1.0,,Pr1.0Fe0.9Co0.1As1.0O1.0
152627,Pr0.8Sr0.2Fe1As1O1,"(Pr,Sr)FeAsO",oxypnictide,14.0,3.9945,,8.6563,PRB083014503,Pr,0.8,Sr,0.2,Fe,1.0,As,1.0,,,,,,,,,,,O,1.0,,Pr0.8Sr0.2Fe1.0As1.0O1.0
152631,Pr0.8Sr0.2Fe0.85Co0.15As1O1,"(Pr,Sr)(Fe,Co)AsO",oxypnictide,16.0,3.9929,,8.6204,PRB083014503,Pr,0.8,Sr,0.2,Fe,0.85,Co,0.15,As,1.0,,,,,,,,,O,1.0,,Pr0.8Sr0.2Fe0.85Co0.15As1.0O1.0
152632,Pr0.8Sr0.2Fe0.8Co0.2As1O1,"(Pr,Sr)(Fe,Co)AsO",oxypnictide,11.5,3.9926,,8.6102,PRB083014503,Pr,0.8,Sr,0.2,Fe,0.8,Co,0.2,As,1.0,,,,,,,,,O,1.0,,Pr0.8Sr0.2Fe0.8Co0.2As1.0O1.0
152672,La1Fe0.9975Mn0.0025As1F0.11O0.89,"La(O,F)(Fe,Mn)As",oxypnictide,10.1,,,,JPS079014710,La,1.0,Fe,0.9975,Mn,0.0025,As,1.0,F,0.11,,,,,,,,,O,0.89,,La1.0Fe0.9975Mn0.0025As1.0F0.11O0.89
152673,La1Fe1As1F0.11O0.89,"La(O,F)FeAs",oxypnictide,27.0,,,,JPS079014710,La,1.0,Fe,1.0,As,1.0,F,0.11,,,,,,,,,,,O,0.89,,La1.0Fe1.0As1.0F0.11O0.89
152674,La1Fe0.9875Co0.0125As1F0.11O0.89,"La(O,F)(Fe,Co)As",oxypnictide,24.0,,,,JPS079014710,La,1.0,Fe,0.9875,Co,0.0125,As,1.0,F,0.11,,,,,,,,,O,0.89,,La1.0Fe0.9875Co0.0125As1.0F0.11O0.89
152675,La1Fe0.95Co0.05As1F0.11O0.89,"La(O,F)(Fe,Co)As",oxypnictide,16.1,,,,JPS079014710,La,1.0,Fe,0.95,Co,0.05,As,1.0,F,0.11,,,,,,,,,O,0.89,,La1.0Fe0.95Co0.05As1.0F0.11O0.89
152676,Nd1Fe0.97Mn0.03As1F0.11O0.89,"Nd(O,F)(Fe,Mn)As",oxypnictide,11.9,,,,JPS079014710,Nd,1.0,Fe,0.97,Mn,0.03,As,1.0,F,0.11,,,,,,,,,O,0.89,,Nd1.0Fe0.97Mn0.03As1.0F0.11O0.89
152677,Nd1Fe0.98Mn0.02As1F0.11O0.89,"Nd(O,F)(Fe,Mn)As",oxypnictide,27.1,,,,JPS079014710,Nd,1.0,Fe,0.98,Mn,0.02,As,1.0,F,0.11,,,,,,,,,O,0.89,,Nd1.0Fe0.98Mn0.02As1.0F0.11O0.89
152678,Nd1Fe0.99Mn0.01As1F0.11O0.89,"Nd(O,F)(Fe,Mn)As",oxypnictide,38.0,,,,JPS079014710,Nd,1.0,Fe,0.99,Mn,0.01,As,1.0,F,0.11,,,,,,,,,O,0.89,,Nd1.0Fe0.99Mn0.01As1.0F0.11O0.89
152679,Nd1Fe0.98Co0.02As1F0.11O0.89,"Nd(O,F)(Fe,Co)As",oxypnictide,40.1,,,,JPS079014710,Nd,1.0,Fe,0.98,Co,0.02,As,1.0,F,0.11,,,,,,,,,O,0.89,,Nd1.0Fe0.98Co0.02As1.0F0.11O0.89
152680,Nd1Fe0.95Co0.05As1F0.11O0.89,"Nd(O,F)(Fe,Co)As",oxypnictide,30.1,,,,JPS079014710,Nd,1.0,Fe,0.95,Co,0.05,As,1.0,F,0.11,,,,,,,,,O,0.89,,Nd1.0Fe0.95Co0.05As1.0F0.11O0.89
152733,Bi2Sr1.6La0.4Cu1O6+z,"Bi2(Sr,La)2CuO6",Bi2201,28.0,,,,PRB083054509,Bi,2.0,Sr,1.6,La,0.4,Cu,1.0,,,,,,,,,,,O,6.0,,Bi2.0Sr1.6La0.4Cu1.0O6.0
152734,Bi2Sr1.6La0.4Cu1O6+z,"Bi2(Sr,La)2CuO6",Bi2201,32.0,,,,PRL101207002,Bi,2.0,Sr,1.6,La,0.4,Cu,1.0,,,,,,,,,,,O,6.0,,Bi2.0Sr1.6La0.4Cu1.0O6.0
152735,Bi2Sr1.9La0.1Cu1O6+z,"Bi2(Sr,La)2CuO6",Bi2201,16.0,,,,PRL101207002,Bi,2.0,Sr,1.9,La,0.1,Cu,1.0,,,,,,,,,,,O,6.0,,Bi2.0Sr1.9La0.1Cu1.0O6.0
152736,Bi2Sr1.6La0.4Cu1O6+z,"Bi2(Sr,La)2CuO6",Bi2201,32.0,,,,PRB079024514,Bi,2.0,Sr,1.6,La,0.4,Cu,1.0,,,,,,,,,,,O,6.0,,Bi2.0Sr1.6La0.4Cu1.0O6.0
152744,Sm1Fe1As1F0.15O0.85,"Sm(O,F)FeAs",oxypnictide,49.5,,,,PRB083100513,Sm,1.0,Fe,1.0,As,1.0,F,0.15,,,,,,,,,,,O,0.85,,Sm1.0Fe1.0As1.0F0.15O0.85
152827,Sr2V1Fe1As1O3,Sr2VFeAsO3,21113,36.4,3.93,,,JPS080014712,Sr,2.0,V,1.0,Fe,1.0,As,1.0,,,,,,,,,,,O,3.0,,Sr2.0V1.0Fe1.0As1.0O3.0
152828,Sr2V1Fe1As1O3,Sr2VFeAsO3,21113,26.0,3.93,,,JPS080014712,Sr,2.0,V,1.0,Fe,1.0,As,1.0,,,,,,,,,,,O,3.0,,Sr2.0V1.0Fe1.0As1.0O3.0
152829,Sr2Mg0.3Ti0.7Fe1As1O3,"Sr2(Mg,Ti)FeAsO3",21113,36.7,3.936,,,JPS080014712,Sr,2.0,Mg,0.3,Ti,0.7,Fe,1.0,As,1.0,,,,,,,,,O,3.0,,Sr2.0Mg0.3Ti0.7Fe1.0As1.0O3.0
152830,Sr2Mg0.5Ti0.5Fe0.95Co0.05As1O3,"Sr2(Mg,Ti)(Fe,Co)AsO3",21113,26.2,,,,JPS080014712,Sr,2.0,Mg,0.5,Ti,0.5,Fe,0.95,Co,0.05,As,1.0,,,,,,,O,3.0,,Sr2.0Mg0.5Ti0.5Fe0.95Co0.05As1.0O3.0
152877,Ba1Pb0.75Bi0.25O3,"Ba(Pb,Bi)O3",BKBO,12.0,,,,PCS0720597,Ba,1.0,Pb,0.75,Bi,0.25,,,,,,,,,,,,,O,3.0,,Ba1.0Pb0.75Bi0.25O3.0
152895,Ba2Ca2Cu3F1.2O6.8,"Ba2Ca2Cu3O6(F,O)2",0223,120.0,,,,PRB083214514,Ba,2.0,Ca,2.0,Cu,3.0,F,1.2,,,,,,,,,,,O,6.8,,Ba2.0Ca2.0Cu3.0F1.2O6.8
152896,Ba2Ca2Cu3F1.6O6.4,"Ba2Ca2Cu3O6(F,O)2",0223,102.0,,,,PRB083214514,Ba,2.0,Ca,2.0,Cu,3.0,F,1.6,,,,,,,,,,,O,6.4,,Ba2.0Ca2.0Cu3.0F1.6O6.4
152897,Ba2Ca2Cu3F1.8O6.2,"Ba2Ca2Cu3O6(F,O)2",0223,81.0,,,,PRB083214514,Ba,2.0,Ca,2.0,Cu,3.0,F,1.8,,,,,,,,,,,O,6.2,,Ba2.0Ca2.0Cu3.0F1.8O6.2
152898,Sm1Fe1As1F0.1O0.9,"SmFeAs(O,F)",oxypnictide,38.9,,,,PRL106227001,Sm,1.0,Fe,1.0,As,1.0,F,0.1,,,,,,,,,,,O,0.9,,Sm1.0Fe1.0As1.0F0.1O0.9
152902,Ce1Fe1As1F0.05O0.95,"Ce(O,F)FeAs",oxypnictide,11.7,3.999,,8.6241,PCS0720430,Ce,1.0,Fe,1.0,As,1.0,F,0.05,,,,,,,,,,,O,0.95,,Ce1.0Fe1.0As1.0F0.05O0.95
152903,Ce1Fe1As0.95P0.05F0.05O0.95,"Ce(O,F)Fe(As,P)",oxypnictide,17.2,,,,PCS0720430,Ce,1.0,Fe,1.0,As,0.95,P,0.05,F,0.05,,,,,,,,,O,0.95,,Ce1.0Fe1.0As0.95P0.05F0.05O0.95
152904,Ce1Fe1As0.9P0.1F0.05O0.95,"Ce(O,F)Fe(As,P)",oxypnictide,19.3,3.9936,,8.5872,PCS0720430,Ce,1.0,Fe,1.0,As,0.9,P,0.1,F,0.05,,,,,,,,,O,0.95,,Ce1.0Fe1.0As0.9P0.1F0.05O0.95
152905,Ce1Fe1As0.85P0.15F0.05O0.95,"Ce(O,F)Fe(As,P)",oxypnictide,21.8,,,,PCS0720430,Ce,1.0,Fe,1.0,As,0.85,P,0.15,F,0.05,,,,,,,,,O,0.95,,Ce1.0Fe1.0As0.85P0.15F0.05O0.95
152906,Ce1Fe1As0.8P0.2F0.05O0.95,"Ce(O,F)Fe(As,P)",oxypnictide,20.6,3.9877,,8.5585,PCS0720430,Ce,1.0,Fe,1.0,As,0.8,P,0.2,F,0.05,,,,,,,,,O,0.95,,Ce1.0Fe1.0As0.8P0.2F0.05O0.95
152907,Ce1Fe1As0.7P0.3F0.05O0.95,"Ce(O,F)Fe(As,P)",oxypnictide,18.2,3.9823,,8.5369,PCS0720430,Ce,1.0,Fe,1.0,As,0.7,P,0.3,F,0.05,,,,,,,,,O,0.95,,Ce1.0Fe1.0As0.7P0.3F0.05O0.95
152908,Ce1Fe1As0.6P0.4F0.05O0.95,"Ce(O,F)Fe(As,P)",oxypnictide,16.0,3.9737,,8.5072,PCS0720430,Ce,1.0,Fe,1.0,As,0.6,P,0.4,F,0.05,,,,,,,,,O,0.95,,Ce1.0Fe1.0As0.6P0.4F0.05O0.95
152909,Sr0.95Nd0.05Cu1O2,"(Sr,Nd)CuO2",IL,20.7,,,3.024,PHC4710185,Sr,0.95,Nd,0.05,Cu,1.0,,,,,,,,,,,,,O,2.0,,Sr0.95Nd0.05Cu1.0O2.0
152911,Y0.9Ca0.1Ba2Cu2.8Zn0.2O6.74,"(Y,Ca)Ba2(Cu,Zn)3Oz",Y123,15.8,,,,PHC4710308,Y,0.9,Ca,0.1,Ba,2.0,Cu,2.8,Zn,0.2,,,,,,,,,O,6.74,6.74,Y0.9Ca0.1Ba2.0Cu2.8Zn0.2O6.74
152912,Y0.85Ca0.15Ba2Cu2.8Zn0.2O6.74,"(Y,Ca)Ba2(Cu,Zn)3Oz",Y123,34.6,,,,PHC4710308,Y,0.85,Ca,0.15,Ba,2.0,Cu,2.8,Zn,0.2,,,,,,,,,O,6.74,6.74,Y0.85Ca0.15Ba2.0Cu2.8Zn0.2O6.74
