Repository: CompRhys/apical

# Data Guide

In all cases whilst compiling this data we have been careful to include as much meta-information as possible to allow data to be traced back to it's original sources. For SuperCon this takes the form of the SuperCon "num :" reference id and then the source publication details. For ICSD we provide the ICSD collection code.

We acknowledge the Japanese National Institute for Materials Science for maintaining the [SuperCon](https://supercon.nims.go.jp/index_en.html) database as well as FIZ Karlsruhe GmbH for maintaining [ICSD](https://www.fiz-karlsruhe.de/en/produkte-und-dienstleistungen/inorganic-crystal-structure-database-icsd).

File: processed-data/super_cuprates.csv (part 35 of 58)
num :,composition :,str3 :,tc :,lata :,latb :,latc :,refno :,author :,title :,journal :,year :
9980,Sm1.80375Y0.04625Ce0.15Cu1.0O4.0,T',15.0,3.91,,11.868,PHC2600117,"H.C.Ku, H.D.Yang, J.H.Shieh, T.H.Meen, W.H.Lee, W.J.Huang, Y.C.Chen,","Ionic-size effect on the structure and Tc of T'-(R1-xR'x)1.85Ce0.15CuO4 (R=Pr,Nd,Sm and Eu;R'=Gd and Y)","Physica.C,260(1996)117-124",1996.0
9981,Sm1.7575Y0.0925Ce0.15Cu1.0O4.0,T',14.0,3.909,,11.865,PHC2600117,"H.C.Ku, H.D.Yang, J.H.Shieh, T.H.Meen, W.H.Lee, W.J.Huang, Y.C.Chen,","Ionic-size effect on the structure and Tc of T'-(R1-xR'x)1.85Ce0.15CuO4 (R=Pr,Nd,Sm and Eu;R'=Gd and Y)","Physica.C,260(1996)117-124",1996.0
9982,Sm1.71125Y0.13875Ce0.15Cu1.0O4.0,T',12.0,3.907,,11.852,PHC2600117,"H.C.Ku, H.D.Yang, J.H.Shieh, T.H.Meen, W.H.Lee, W.J.Huang, Y.C.Chen,","Ionic-size effect on the structure and Tc of T'-(R1-xR'x)1.85Ce0.15CuO4 (R=Pr,Nd,Sm and Eu;R'=Gd and Y)","Physica.C,260(1996)117-124",1996.0
9984,Sm1.5725Y0.2775Ce0.15Cu1.0O4.0,T',10.3,3.905,,11.838,PHC2600117,"H.C.Ku, H.D.Yang, J.H.Shieh, T.H.Meen, W.H.Lee, W.J.Huang, Y.C.Chen,","Ionic-size effect on the structure and Tc of T'-(R1-xR'x)1.85Ce0.15CuO4 (R=Pr,Nd,Sm and Eu;R'=Gd and Y)","Physica.C,260(1996)117-124",1996.0
9993,Pr1.665Gd0.185Ce0.15Cu1.0O4.0,T',15.5,3.944,,12.075,PHC2600117,"H.C.Ku, H.D.Yang, J.H.Shieh, T.H.Meen, W.H.Lee, W.J.Huang, Y.C.Chen,","Ionic-size effect on the structure and Tc of T'-(R1-xR'x)1.85Ce0.15CuO4 (R=Pr,Nd,Sm and Eu;R'=Gd and Y)","Physica.C,260(1996)117-124",1996.0
9994,Pr1.48Gd0.37Ce0.15Cu1.0O4.0,T',14.5,3.94,,12.045,PHC2600117,"H.C.Ku, H.D.Yang, J.H.Shieh, T.H.Meen, W.H.Lee, W.J.Huang, Y.C.Chen,","Ionic-size effect on the structure and Tc of T'-(R1-xR'x)1.85Ce0.15CuO4 (R=Pr,Nd,Sm and Eu;R'=Gd and Y)","Physica.C,260(1996)117-124",1996.0
9995,Pr1.295Gd0.555Ce0.15Cu1.0O4.0,T',13.5,3.9339999999999997,,12.015,PHC2600117,"H.C.Ku, H.D.Yang, J.H.Shieh, T.H.Meen, W.H.Lee, W.J.Huang, Y.C.Chen,","Ionic-size effect on the structure and Tc of T'-(R1-xR'x)1.85Ce0.15CuO4 (R=Pr,Nd,Sm and Eu;R'=Gd and Y)","Physica.C,260(1996)117-124",1996.0
9996,Pr1.11Gd0.74Ce0.15Cu1.0O4.0,T',12.5,3.926,,11.975999999999999,PHC2600117,"H.C.Ku, H.D.Yang, J.H.Shieh, T.H.Meen, W.H.Lee, W.J.Huang, Y.C.Chen,","Ionic-size effect on the structure and Tc of T'-(R1-xR'x)1.85Ce0.15CuO4 (R=Pr,Nd,Sm and Eu;R'=Gd and Y)","Physica.C,260(1996)117-124",1996.0
10001,Bi2.0Sr2.0Ca1.0Cu2.0O8.23,Bi2212,70.0,,,,PR04901407,"G.A.Sawatzky, M.A.van Veenendaal, W.A.Groen,",Electronic structure of Bi2Sr2Ca1-xYxCu2O8+z: Cu 2p x-ray-photoelectron spectra and occupied and unoccupied low-energy states,"Phys.Rev.B, 49(1994)1407",1994.0
10002,Bi2.0Sr2.0Ca0.9Y0.1Cu2.0O8.23,Bi2212,85.0,,,,PR04901407,"G.A.Sawatzky, M.A.van Veenendaal, W.A.Groen,",Electronic structure of Bi2Sr2Ca1-xYxCu2O8+z: Cu 2p x-ray-photoelectron spectra and occupied and unoccupied low-energy states,"Phys.Rev.B, 49(1994)1407",1994.0
10003,Bi2.0Sr2.0Ca0.7Y0.3Cu2.0O8.3,Bi2212,86.0,,,,PR04901407,"G.A.Sawatzky, M.A.van Veenendaal, W.A.Groen,",Electronic structure of Bi2Sr2Ca1-xYxCu2O8+z: Cu 2p x-ray-photoelectron spectra and occupied and unoccupied low-energy states,"Phys.Rev.B, 49(1994)1407",1994.0
10004,Bi2.0Sr2.0Ca0.6Y0.4Cu2.0O8.29,Bi2212,64.0,,,,PR04901407,"G.A.Sawatzky, M.A.van Veenendaal, W.A.Groen,",Electronic structure of Bi2Sr2Ca1-xYxCu2O8+z: Cu 2p x-ray-photoelectron spectra and occupied and unoccupied low-energy states,"Phys.Rev.B, 49(1994)1407",1994.0
10005,Bi2.0Sr2.0Ca0.5Y0.5Cu2.0O8.33,Bi2212,40.0,,,,PR04901407,"G.A.Sawatzky, M.A.van Veenendaal, W.A.Groen,",Electronic structure of Bi2Sr2Ca1-xYxCu2O8+z: Cu 2p x-ray-photoelectron spectra and occupied and unoccupied low-energy states,"Phys.Rev.B, 49(1994)1407",1994.0
10009,Y1.0Ba2.0Cu3.0O6.98,Y123,89.8,3.82,3.886,11.696,PR04901387,"A.Erb, G.Collin, G.Heger, H.Claus, M.Braden, P.Schweiss, W.Reichardt,","Static and dynamic displacements in RBa2Cu3O7-z(R=Y,Ho;z=0.05,0.5): A neutron-diffraction study on single crystals","Phys.Rev.B, 49(1994)1387",1994.0
10010,Y1.0Ba2.0Cu3.0O6.96,,90.75,3.819,3.885,11.68,PR04901387,"A.Erb, G.Collin, G.Heger, H.Claus, M.Braden, P.Schweiss, W.Reichardt,","Static and dynamic displacements in RBa2Cu3O7-z(R=Y,Ho;z=0.05,0.5): A neutron-diffraction study on single crystals","Phys.Rev.B, 49(1994)1387",1994.0
10011,Y1.0Ba2.0Cu3.0O6.52,Y123,52.8,3.833,3.8710000000000004,11.742,PR04901387,"A.Erb, G.Collin, G.Heger, H.Claus, M.Braden, P.Schweiss, W.Reichardt,","Static and dynamic displacements in RBa2Cu3O7-z(R=Y,Ho;z=0.05,0.5): A neutron-diffraction study on single crystals","Phys.Rev.B, 49(1994)1387",1994.0
10012,Ho1.0Ba2.0Cu2.94O6.94,Y123,77.0,3.841,3.875,11.682,PR04901387,"A.Erb, G.Collin, G.Heger, H.Claus, M.Braden, P.Schweiss, W.Reichardt,","Static and dynamic displacements in RBa2Cu3O7-z(R=Y,Ho;z=0.05,0.5): A neutron-diffraction study on single crystals","Phys.Rev.B, 49(1994)1387",1994.0
10013,Ho1.0Ba2.0Cu2.94O6.48,Y123,20.0,3.845,3.865,11.724,PR04901387,"A.Erb, G.Collin, G.Heger, H.Claus, M.Braden, P.Schweiss, W.Reichardt,","Static and dynamic displacements in RBa2Cu3O7-z(R=Y,Ho;z=0.05,0.5): A neutron-diffraction study on single crystals","Phys.Rev.B, 49(1994)1387",1994.0
10014,Y1.0Ba2.0Cu3.0H0.08O7.0,Y123,88.0,,,,PR04900600,"A.Weidinger, B.Stritzker, G.Dortmann, H.Karl, J.Erxmeyer, J.Steiger, S.Blasser, T.Paatsch,",Hydrogenation of thin Y-Ba-Cu-O films: Electrical transport and structure properties of YBa2Cu3O7 and YBa2Cu4O8,"Phys.Rev.B, 49(1994)600",1994.0
10015,Y1.0Ba2.0Cu3.0H0.21O7.0,Y123,86.0,,,,PR04900600,"A.Weidinger, B.Stritzker, G.Dortmann, H.Karl, J.Erxmeyer, J.Steiger, S.Blasser, T.Paatsch,",Hydrogenation of thin Y-Ba-Cu-O films: Electrical transport and structure properties of YBa2Cu3O7 and YBa2Cu4O8,"Phys.Rev.B, 49(1994)600",1994.0
10016,Y1.0Ba2.0Cu3.0H0.34O7.0,Y123,66.0,,,,PR04900600,"A.Weidinger, B.Stritzker, G.Dortmann, H.Karl, J.Erxmeyer, J.Steiger, S.Blasser, T.Paatsch,",Hydrogenation of thin Y-Ba-Cu-O films: Electrical transport and structure properties of YBa2Cu3O7 and YBa2Cu4O8,"Phys.Rev.B, 49(1994)600",1994.0
10017,Y1.0Ba2.0Cu3.0H0.48O7.0,Y123,48.0,,,,PR04900600,"A.Weidinger, B.Stritzker, G.Dortmann, H.Karl, J.Erxmeyer, J.Steiger, S.Blasser, T.Paatsch,",Hydrogenation of thin Y-Ba-Cu-O films: Electrical transport and structure properties of YBa2Cu3O7 and YBa2Cu4O8,"Phys.Rev.B, 49(1994)600",1994.0
10018,Y1.0Ba2.0Cu3.0O7.0,Y123,92.5,,,,PR04901342,"J.Z.Liu, M.D.Lan, R.N.Shelton, T.R.Chien, W.R.Datars,",Anisotropy of YBa2Cu3-xFexO7-z single crystals studied by torque magnetometry,"Phys.Rev.B, 49(1994)1342",1994.0
10019,Y1.0Ba2.0Cu2.985Fe0.015O7.0,Y123,91.5,,,,PR04901342,"J.Z.Liu, M.D.Lan, R.N.Shelton, T.R.Chien, W.R.Datars,",Anisotropy of YBa2Cu3-xFexO7-z single crystals studied by torque magnetometry,"Phys.Rev.B, 49(1994)1342",1994.0
10020,Y1.0Ba2.0Cu2.96Fe0.04O7.0,Y123,90.0,,,,PR04901342,"J.Z.Liu, M.D.Lan, R.N.Shelton, T.R.Chien, W.R.Datars,",Anisotropy of YBa2Cu3-xFexO7-z single crystals studied by torque magnetometry,"Phys.Rev.B, 49(1994)1342",1994.0
10021,Y1.0Ba2.0Cu2.87Fe0.13O7.0,Y123,78.0,,,,PR04901342,"J.Z.Liu, M.D.Lan, R.N.Shelton, T.R.Chien, W.R.Datars,",Anisotropy of YBa2Cu3-xFexO7-z single crystals studied by torque magnetometry,"Phys.Rev.B, 49(1994)1342",1994.0
10022,Y1.0Ba2.0Cu2.83Fe0.17O7.0,Y123,72.0,,,,PR04901342,"J.Z.Liu, M.D.Lan, R.N.Shelton, T.R.Chien, W.R.Datars,",Anisotropy of YBa2Cu3-xFexO7-z single crystals studied by torque magnetometry,"Phys.Rev.B, 49(1994)1342",1994.0
10023,Y1.0Ba2.0Cu2.78Fe0.22O7.0,Y123,64.0,,,,PR04901342,"J.Z.Liu, M.D.Lan, R.N.Shelton, T.R.Chien, W.R.Datars,",Anisotropy of YBa2Cu3-xFexO7-z single crystals studied by torque magnetometry,"Phys.Rev.B, 49(1994)1342",1994.0
10024,Bi0.5Sr1.5Y1.15Ce0.85Cu2.0O8.0,T*,34.0,3.822,,12.659,PR04901492,"C.Y.Wong, G.E.Zhou, H.Chen, H.Zhang, L.Z.Cao, X.H.Chen, Y.H.Zhang, Z.J.Chen,",T* phase (Bi0.5Sr1.5)(Y2-xCex)Cu2O8-z superconductors: The effect of ionic radius on structure,"Phys.Rev.B, 49(1994)1492",1994.0
10026,Y1.0Ba2.0Cu3.0O7.0,Y123,92.0,,,,PR04901417,"A.M.Campbell, A.Porch, D.N.Zheng, F.J.Blunt, J.D.Johnson, J.R.Cooper, P.A.Freeman,","Magnetic susceptibilities, critical fields, and critical currents of Co- and Zn-doped YBa2Cu3O7","Phys.Rev.B, 49(1994)1417",1994.0
10027,Y1.0Ba2.0Cu2.88Co0.12O7.0,Y123,81.0,,,,PR04901417,"A.M.Campbell, A.Porch, D.N.Zheng, F.J.Blunt, J.D.Johnson, J.R.Cooper, P.A.Freeman,","Magnetic susceptibilities, critical fields, and critical currents of Co- and Zn-doped YBa2Cu3O7","Phys.Rev.B, 49(1994)1417",1994.0
10028,Y1.0Ba2.0Cu2.85Zn0.15O7.0,Y123,42.0,,,,PR04901417,"A.M.Campbell, A.Porch, D.N.Zheng, F.J.Blunt, J.D.Johnson, J.R.Cooper, P.A.Freeman,","Magnetic susceptibilities, critical fields, and critical currents of Co- and Zn-doped YBa2Cu3O7","Phys.Rev.B, 49(1994)1417",1994.0
10035,Bi2.1Sr1.93Ca0.97Cu2.0O8.0,Bi2212,76.2,5.404,,30.843000000000004,PR05006929,"G.V.Subba Rao, M.S. Ramachandra Rao, M.S.Ramachandra Rao, P. Sumana Prabhu, P.Sumana Prabhu, U.V. Varadaraju, U.V.Varadaraju,","Tc suppression and conduction mechanisms in Bi2.1Sr1.93Ca0.97-xRxCu2O8+y (R=Pr,Gd, and Er) systems","Phys.Rev.B,50 (1994) 6929",1994.0
10036,Bi2.1Sr1.93Ca0.92Pr0.05Cu2.0O8.0,Bi2212,70.6,5.405,,30.750999999999998,PR05006929,"G.V.Subba Rao, M.S. Ramachandra Rao, M.S.Ramachandra Rao, P. Sumana Prabhu, P.Sumana Prabhu, U.V. Varadaraju, U.V.Varadaraju,","Tc suppression and conduction mechanisms in Bi2.1Sr1.93Ca0.97-xRxCu2O8+y (R=Pr,Gd, and Er) systems","Phys.Rev.B,50 (1994) 6929",1994.0
10037,Bi2.1Sr1.93Ca0.87Pr0.1Cu2.0O8.0,Bi2212,70.0,5.41,,30.726,PR05006929,"G.V.Subba Rao, M.S. Ramachandra Rao, M.S.Ramachandra Rao, P. Sumana Prabhu, P.Sumana Prabhu, U.V. Varadaraju, U.V.Varadaraju,","Tc suppression and conduction mechanisms in Bi2.1Sr1.93Ca0.97-xRxCu2O8+y (R=Pr,Gd, and Er) systems","Phys.Rev.B,50 (1994) 6929",1994.0
10038,Bi2.1Sr1.93Ca0.77Pr0.2Cu2.0O8.0,Bi2212,57.0,5.42,,30.677,PR05006929,"G.V.Subba Rao, M.S. Ramachandra Rao, M.S.Ramachandra Rao, P. Sumana Prabhu, P.Sumana Prabhu, U.V. Varadaraju, U.V.Varadaraju,","Tc suppression and conduction mechanisms in Bi2.1Sr1.93Ca0.97-xRxCu2O8+y (R=Pr,Gd, and Er) systems","Phys.Rev.B,50 (1994) 6929",1994.0
10039,Bi2.1Sr1.93Ca0.72Pr0.25Cu2.0O8.0,Bi2212,47.4,5.426,,30.65,PR05006929,"G.V.Subba Rao, M.S. Ramachandra Rao, M.S.Ramachandra Rao, P. Sumana Prabhu, P.Sumana Prabhu, U.V. Varadaraju, U.V.Varadaraju,","Tc suppression and conduction mechanisms in Bi2.1Sr1.93Ca0.97-xRxCu2O8+y (R=Pr,Gd, and Er) systems","Phys.Rev.B,50 (1994) 6929",1994.0
10040,Bi2.1Sr1.93Ca0.67Pr0.3Cu2.0O8.0,Bi2212,30.3,5.432,,30.646,PR05006929,"G.V.Subba Rao, M.S. Ramachandra Rao, M.S.Ramachandra Rao, P. Sumana Prabhu, P.Sumana Prabhu, U.V. Varadaraju, U.V.Varadaraju,","Tc suppression and conduction mechanisms in Bi2.1Sr1.93Ca0.97-xRxCu2O8+y (R=Pr,Gd, and Er) systems","Phys.Rev.B,50 (1994) 6929",1994.0
10042,Bi2.1Sr1.93Ca0.92Gd0.05Cu2.0O8.0,Bi2212,78.6,5.4,,30.706999999999997,PR05006929,"G.V.Subba Rao, M.S. Ramachandra Rao, M.S.Ramachandra Rao, P. Sumana Prabhu, P.Sumana Prabhu, U.V. Varadaraju, U.V.Varadaraju,","Tc suppression and conduction mechanisms in Bi2.1Sr1.93Ca0.97-xRxCu2O8+y (R=Pr,Gd, and Er) systems","Phys.Rev.B,50 (1994) 6929",1994.0
10043,Bi2.1Sr1.93Ca0.87Gd0.1Cu2.0O8.0,Bi2212,63.3,5.4170000000000025,,30.744,PR05006929,"G.V.Subba Rao, M.S. Ramachandra Rao, M.S.Ramachandra Rao, P. Sumana Prabhu, P.Sumana Prabhu, U.V. Varadaraju, U.V.Varadaraju,","Tc suppression and conduction mechanisms in Bi2.1Sr1.93Ca0.97-xRxCu2O8+y (R=Pr,Gd, and Er) systems","Phys.Rev.B,50 (1994) 6929",1994.0
10044,Bi2.1Sr1.93Ca0.82Gd0.15Cu2.0O8.0,Bi2212,60.9,5.4079999999999995,,30.695999999999998,PR05006929,"G.V.Subba Rao, M.S. Ramachandra Rao, M.S.Ramachandra Rao, P. Sumana Prabhu, P.Sumana Prabhu, U.V. Varadaraju, U.V.Varadaraju,","Tc suppression and conduction mechanisms in Bi2.1Sr1.93Ca0.97-xRxCu2O8+y (R=Pr,Gd, and Er) systems","Phys.Rev.B,50 (1994) 6929",1994.0
10045,Bi2.1Sr1.93Ca0.77Gd0.2Cu2.0O8.0,Bi2212,49.6,5.4179999999999975,,30.62,PR05006929,"G.V.Subba Rao, M.S. Ramachandra Rao, M.S.Ramachandra Rao, P. Sumana Prabhu, P.Sumana Prabhu, U.V. Varadaraju, U.V.Varadaraju,","Tc suppression and conduction mechanisms in Bi2.1Sr1.93Ca0.97-xRxCu2O8+y (R=Pr,Gd, and Er) systems","Phys.Rev.B,50 (1994) 6929",1994.0
10046,Bi2.1Sr1.93Ca0.67Gd0.3Cu2.0O8.0,Bi2212,19.1,5.42,,30.553,PR05006929,"G.V.Subba Rao, M.S. Ramachandra Rao, M.S.Ramachandra Rao, P. Sumana Prabhu, P.Sumana Prabhu, U.V. Varadaraju, U.V.Varadaraju,","Tc suppression and conduction mechanisms in Bi2.1Sr1.93Ca0.97-xRxCu2O8+y (R=Pr,Gd, and Er) systems","Phys.Rev.B,50 (1994) 6929",1994.0
10047,Bi2.1Sr1.93Ca0.92Er0.05Cu2.0O8.0,Bi2212,68.2,5.4079999999999995,,30.79300000000001,PR05006929,"G.V.Subba Rao, M.S. Ramachandra Rao, M.S.Ramachandra Rao, P. Sumana Prabhu, P.Sumana Prabhu, U.V. Varadaraju, U.V.Varadaraju,","Tc suppression and conduction mechanisms in Bi2.1Sr1.93Ca0.97-xRxCu2O8+y (R=Pr,Gd, and Er) systems","Phys.Rev.B,50 (1994) 6929",1994.0
10048,Bi2.1Sr1.93Ca0.87Er0.1Cu2.0O8.0,Bi2212,66.6,5.4110000000000005,,30.763,PR05006929,"G.V.Subba Rao, M.S. Ramachandra Rao, M.S.Ramachandra Rao, P. Sumana Prabhu, P.Sumana Prabhu, U.V. Varadaraju, U.V.Varadaraju,","Tc suppression and conduction mechanisms in Bi2.1Sr1.93Ca0.97-xRxCu2O8+y (R=Pr,Gd, and Er) systems","Phys.Rev.B,50 (1994) 6929",1994.0
10049,Bi2.1Sr1.93Ca0.82Er0.15Cu2.0O8.0,Bi2212,69.7,5.4110000000000005,,30.677,PR05006929,"G.V.Subba Rao, M.S. Ramachandra Rao, M.S.Ramachandra Rao, P. Sumana Prabhu, P.Sumana Prabhu, U.V. Varadaraju, U.V.Varadaraju,","Tc suppression and conduction mechanisms in Bi2.1Sr1.93Ca0.97-xRxCu2O8+y (R=Pr,Gd, and Er) systems","Phys.Rev.B,50 (1994) 6929",1994.0
10051,La1.925Sr0.075Cu1.0O4.0,T,18.0,5.351,5.3660000000000005,13.208,PR04904163,"A.W.Mitchell, B.A.Hunter, B.Dabrowski, D.G.Hinks, H.K.Viswanathan, J.D.Jorgensen, J.L.Wagner, K.G.Vandervoort, P.G.Radaelli,",Structural and superconducting properties of La2-xSrxCuO4 as a function of Sr content,"Phys.Rev.B, 49(1994)4163",1994.0
10052,La1.913Sr0.087Cu1.0O4.0,T,25.0,5.349,5.359,13.208,PR04904163,"A.W.Mitchell, B.A.Hunter, B.Dabrowski, D.G.Hinks, H.K.Viswanathan, J.D.Jorgensen, J.L.Wagner, K.G.Vandervoort, P.G.Radaelli,",Structural and superconducting properties of La2-xSrxCuO4 as a function of Sr content,"Phys.Rev.B, 49(1994)4163",1994.0
10053,La1.9Sr0.1Cu1.0O4.0,T,27.0,5.349,5.354,13.213,PR04904163,"A.W.Mitchell, B.A.Hunter, B.Dabrowski, D.G.Hinks, H.K.Viswanathan, J.D.Jorgensen, J.L.Wagner, K.G.Vandervoort, P.G.Radaelli,",Structural and superconducting properties of La2-xSrxCuO4 as a function of Sr content,"Phys.Rev.B, 49(1994)4163",1994.0
10054,La1.8880000000000001Sr0.11199999999999999Cu1.0O4.0,T,27.0,5.347,,13.22,PR04904163,"A.W.Mitchell, B.A.Hunter, B.Dabrowski, D.G.Hinks, H.K.Viswanathan, J.D.Jorgensen, J.L.Wagner, K.G.Vandervoort, P.G.Radaelli,",Structural and superconducting properties of La2-xSrxCuO4 as a function of Sr content,"Phys.Rev.B, 49(1994)4163",1994.0
10055,La1.875Sr0.125Cu1.0O4.0,T,27.0,5.347,,13.225999999999999,PR04904163,"A.W.Mitchell, B.A.Hunter, B.Dabrowski, D.G.Hinks, H.K.Viswanathan, J.D.Jorgensen, J.L.Wagner, K.G.Vandervoort, P.G.Radaelli,",Structural and superconducting properties of La2-xSrxCuO4 as a function of Sr content,"Phys.Rev.B, 49(1994)4163",1994.0
10056,La1.8619999999999999Sr0.138Cu1.0O4.0,T,33.0,5.345,,13.228,PR04904163,"A.W.Mitchell, B.A.Hunter, B.Dabrowski, D.G.Hinks, H.K.Viswanathan, J.D.Jorgensen, J.L.Wagner, K.G.Vandervoort, P.G.Radaelli,",Structural and superconducting properties of La2-xSrxCuO4 as a function of Sr content,"Phys.Rev.B, 49(1994)4163",1994.0
10058,La1.837Sr0.162Cu1.0O4.0,T,36.0,5.34,,13.235999999999999,PR04904163,"A.W.Mitchell, B.A.Hunter, B.Dabrowski, D.G.Hinks, H.K.Viswanathan, J.D.Jorgensen, J.L.Wagner, K.G.Vandervoort, P.G.Radaelli,",Structural and superconducting properties of La2-xSrxCuO4 as a function of Sr content,"Phys.Rev.B, 49(1994)4163",1994.0
10059,La1.825Sr0.175Cu1.0O4.0,T,35.0,5.337999999999999,,13.242,PR04904163,"A.W.Mitchell, B.A.Hunter, B.Dabrowski, D.G.Hinks, H.K.Viswanathan, J.D.Jorgensen, J.L.Wagner, K.G.Vandervoort, P.G.Radaelli,",Structural and superconducting properties of La2-xSrxCuO4 as a function of Sr content,"Phys.Rev.B, 49(1994)4163",1994.0
10060,La1.8119999999999998Sr0.188Cu1.0O4.0,T,33.0,5.3370000000000015,,13.245999999999999,PR04904163,"A.W.Mitchell, B.A.Hunter, B.Dabrowski, D.G.Hinks, H.K.Viswanathan, J.D.Jorgensen, J.L.Wagner, K.G.Vandervoort, P.G.Radaelli,",Structural and superconducting properties of La2-xSrxCuO4 as a function of Sr content,"Phys.Rev.B, 49(1994)4163",1994.0
10061,La1.8Sr0.2Cu1.0O4.0,T,28.0,5.335,,13.247,PR04904163,"A.W.Mitchell, B.A.Hunter, B.Dabrowski, D.G.Hinks, H.K.Viswanathan, J.D.Jorgensen, J.L.Wagner, K.G.Vandervoort, P.G.Radaelli,",Structural and superconducting properties of La2-xSrxCuO4 as a function of Sr content,"Phys.Rev.B, 49(1994)4163",1994.0
10062,La1.788Sr0.213Cu1.0O4.0,T,23.0,5.332999999999998,,13.242,PR04904163,"A.W.Mitchell, B.A.Hunter, B.Dabrowski, D.G.Hinks, H.K.Viswanathan, J.D.Jorgensen, J.L.Wagner, K.G.Vandervoort, P.G.Radaelli,",Structural and superconducting properties of La2-xSrxCuO4 as a function of Sr content,"Phys.Rev.B, 49(1994)4163",1994.0
10063,La1.775Sr0.225Cu1.0O4.0,T,20.0,5.332000000000002,,13.254000000000001,PR04904163,"A.W.Mitchell, B.A.Hunter, B.Dabrowski, D.G.Hinks, H.K.Viswanathan, J.D.Jorgensen, J.L.Wagner, K.G.Vandervoort, P.G.Radaelli,",Structural and superconducting properties of La2-xSrxCuO4 as a function of Sr content,"Phys.Rev.B, 49(1994)4163",1994.0
10066,Hg1.0Ba2.0Cu1.0O4.0,,97.0,,,,PR04903683,"D.G.Hinks, J.F.Zasadzinski, J.L.Wagner, Jun Chen, K.E.Gray,",Point-contact tunneling study of HgBa2CuO4+z: BCS-like gap structure,"Phys.Rev.B, 49(1994)3683",
10068,Pr0.5Y0.5Ba2.0Cu3.0O7.0,Y123,22.0,,,,PR04904182,"B.C.Chakoumakos, B.C.Sales, D.H.Lowndes, David P.Norton, E.C.Jones, J.D.Budai,",Transport and structural properties of Pr1-xCaxBa2Cu3O7-z thin films grown by pulsed-laser deposition,"Phys.Rev.B, 49(1994)4182",
10070,Pr0.6Ca0.4Ba2.0Cu3.0O7.0,Y123,17.5,3.84,3.904,11.739,PR04904182,"B.C.Chakoumakos, B.C.Sales, D.H.Lowndes, David P.Norton, E.C.Jones, J.D.Budai,",Transport and structural properties of Pr1-xCaxBa2Cu3O7-z thin films grown by pulsed-laser deposition,"Phys.Rev.B, 49(1994)4182",
10071,Pr0.5Ca0.5Ba2.0Cu3.0O7.0,Y123,41.0,3.838,3.89,11.79,PR04904182,"B.C.Chakoumakos, B.C.Sales, D.H.Lowndes, David P.Norton, E.C.Jones, J.D.Budai,",Transport and structural properties of Pr1-xCaxBa2Cu3O7-z thin films grown by pulsed-laser deposition,"Phys.Rev.B, 49(1994)4182",
10077,Bi2.1Sr1.93Ca0.77Er0.2Cu2.0O8.0,Bi2212,61.9,5.4110000000000005,,30.72,PR05006929,"G.V.Subba Rao, M.S. Ramachandra Rao, M.S.Ramachandra Rao, P. Sumana Prabhu, P.Sumana Prabhu, U.V. Varadaraju, U.V.Varadaraju,","Tc suppression and conduction mechanisms in Bi2.1Sr1.93Ca0.97-xRxCu2O8+y (R=Pr,Gd, and Er) systems","Phys.Rev.B,50 (1994) 6929",1994.0
10078,Bi2.1Sr1.93Ca0.72Er0.25Cu2.0O8.0,Bi2212,51.7,5.409,,30.634,PR05006929,"G.V.Subba Rao, M.S. Ramachandra Rao, M.S.Ramachandra Rao, P. Sumana Prabhu, P.Sumana Prabhu, U.V. Varadaraju, U.V.Varadaraju,","Tc suppression and conduction mechanisms in Bi2.1Sr1.93Ca0.97-xRxCu2O8+y (R=Pr,Gd, and Er) systems","Phys.Rev.B,50 (1994) 6929",1994.0
10079,Bi2.1Sr1.93Ca0.67Er0.3Cu2.0O8.0,Bi2212,36.4,5.409,,30.585,PR05006929,"G.V.Subba Rao, M.S. Ramachandra Rao, M.S.Ramachandra Rao, P. Sumana Prabhu, P.Sumana Prabhu, U.V. Varadaraju, U.V.Varadaraju,","Tc suppression and conduction mechanisms in Bi2.1Sr1.93Ca0.97-xRxCu2O8+y (R=Pr,Gd, and Er) systems","Phys.Rev.B,50 (1994) 6929",1994.0
10081,Y1.0Ba2.0Cu2.85Zn0.15O7.0,Y123,42.0,,,,PR05013744,"M.A.Castro, M.McElfresh, S.M.Durbin,",Dopant interactions in superconducting YBa2Cu3O7,"Phys.rev.B.,50(1994) 13744",1994.0
10082,Y1.0Ba2.0Cu2.85Fe0.024Zn0.126O7.0,Y123,47.2,,,,PR05013744,"M.A.Castro, M.McElfresh, S.M.Durbin,",Dopant interactions in superconducting YBa2Cu3O7,"Phys.rev.B.,50(1994) 13744",1994.0
10083,Y1.0Ba2.0Cu2.85Fe0.049Zn0.10099999999999999O7.0,Y123,46.6,,,,PR05013744,"M.A.Castro, M.McElfresh, S.M.Durbin,",Dopant interactions in superconducting YBa2Cu3O7,"Phys.rev.B.,50(1994) 13744",1994.0
10084,Y1.0Ba2.0Cu2.85Fe0.075Zn0.075O7.0,Y123,50.0,,,,PR05013744,"M.A.Castro, M.McElfresh, S.M.Durbin,",Dopant interactions in superconducting YBa2Cu3O7,"Phys.rev.B.,50(1994) 13744",1994.0
10085,Y1.0Ba2.0Cu2.85Fe0.09699999999999999Zn0.052000000000000005O7.0,Y123,59.0,,,,PR05013744,"M.A.Castro, M.McElfresh, S.M.Durbin,",Dopant interactions in superconducting YBa2Cu3O7,"Phys.rev.B.,50(1994) 13744",1994.0
10086,Y1.0Ba2.0Cu2.85Fe0.126Zn0.024O7.0,Y123,67.9,,,,PR05013744,"M.A.Castro, M.McElfresh, S.M.Durbin,",Dopant interactions in superconducting YBa2Cu3O7,"Phys.rev.B.,50(1994) 13744",1994.0
10087,Y1.0Ba2.0Cu2.85Fe0.15O7.0,Y123,73.1,,,,PR05013744,"M.A.Castro, M.McElfresh, S.M.Durbin,",Dopant interactions in superconducting YBa2Cu3O7,"Phys.rev.B.,50(1994) 13744",1994.0
10088,Y1.0Ba2.0Cu2.85Ni0.15O7.0,Y123,73.7,,,,PR05013744,"M.A.Castro, M.McElfresh, S.M.Durbin,",Dopant interactions in superconducting YBa2Cu3O7,"Phys.rev.B.,50(1994) 13744",1994.0
10089,Y1.0Ba2.0Cu2.85Ga0.025Ni0.124O7.0,Y123,74.4,,,,PR05013744,"M.A.Castro, M.McElfresh, S.M.Durbin,",Dopant interactions in superconducting YBa2Cu3O7,"Phys.rev.B.,50(1994) 13744",1994.0
10090,Y1.0Ba2.0Cu2.85Ga0.049Ni0.10099999999999999O7.0,Y123,70.7,,,,PR05013744,"M.A.Castro, M.McElfresh, S.M.Durbin,",Dopant interactions in superconducting YBa2Cu3O7,"Phys.rev.B.,50(1994) 13744",1994.0
10091,Y1.0Ba2.0Cu2.85Ga0.075Ni0.075O7.0,Y123,65.0,,,,PR05013744,"M.A.Castro, M.McElfresh, S.M.Durbin,",Dopant interactions in superconducting YBa2Cu3O7,"Phys.rev.B.,50(1994) 13744",1994.0
10092,Y1.0Ba2.0Cu2.85Ga0.09699999999999999Ni0.052000000000000005O7.0,Y123,66.6,,,,PR05013744,"M.A.Castro, M.McElfresh, S.M.Durbin,",Dopant interactions in superconducting YBa2Cu3O7,"Phys.rev.B.,50(1994) 13744",1994.0
10093,Y1.0Ba2.0Cu2.85Ga0.126Ni0.024O7.0,Y123,74.4,,,,PR05013744,"M.A.Castro, M.McElfresh, S.M.Durbin,",Dopant interactions in superconducting YBa2Cu3O7,"Phys.rev.B.,50(1994) 13744",1994.0
10094,Y1.0Ba2.0Cu2.85Ga0.15O7.0,Y123,76.4,,,,PR05013744,"M.A.Castro, M.McElfresh, S.M.Durbin,",Dopant interactions in superconducting YBa2Cu3O7,"Phys.rev.B.,50(1994) 13744",1994.0
10095,Y1.0Ba2.0Cu2.85Zn0.15O7.0,Y123,44.4,,,,PR05013744,"M.A.Castro, M.McElfresh, S.M.Durbin,",Dopant interactions in superconducting YBa2Cu3O7,"Phys.rev.B.,50(1994) 13744",1994.0
10096,Y1.0Ba2.0Cu2.85Ga0.025Zn0.124O7.0,Y123,54.2,,,,PR05013744,"M.A.Castro, M.McElfresh, S.M.Durbin,",Dopant interactions in superconducting YBa2Cu3O7,"Phys.rev.B.,50(1994) 13744",1994.0
10097,Y1.0Ba2.0Cu2.85Ga0.049Zn0.10099999999999999O7.0,Y123,63.0,,,,PR05013744,"M.A.Castro, M.McElfresh, S.M.Durbin,",Dopant interactions in superconducting YBa2Cu3O7,"Phys.rev.B.,50(1994) 13744",1994.0
10098,Y1.0Ba2.0Cu2.85Ga0.075Zn0.075O7.0,Y123,66.3,,,,PR05013744,"M.A.Castro, M.McElfresh, S.M.Durbin,",Dopant interactions in superconducting YBa2Cu3O7,"Phys.rev.B.,50(1994) 13744",1994.0
10099,Y1.0Ba2.0Cu2.85Ga0.10099999999999999Zn0.049O7.0,Y123,63.7,,,,PR05013744,"M.A.Castro, M.McElfresh, S.M.Durbin,",Dopant interactions in superconducting YBa2Cu3O7,"Phys.rev.B.,50(1994) 13744",1994.0
10100,Y1.0Ba2.0Cu2.85Ga0.126Zn0.024O7.0,Y123,66.3,,,,PR05013744,"M.A.Castro, M.McElfresh, S.M.Durbin,",Dopant interactions in superconducting YBa2Cu3O7,"Phys.rev.B.,50(1994) 13744",1994.0
10101,Y1.0Ba2.0Cu2.85Ga0.15O7.0,Y123,75.7,,,,PR05013744,"M.A.Castro, M.McElfresh, S.M.Durbin,",Dopant interactions in superconducting YBa2Cu3O7,"Phys.rev.B.,50(1994) 13744",1994.0
10102,Y1.0Ba2.0Cu2.85Zn0.15O7.0,Y123,41.6,,,,PR05013744,"M.A.Castro, M.McElfresh, S.M.Durbin,",Dopant interactions in superconducting YBa2Cu3O7,"Phys.rev.B.,50(1994) 13744",1994.0
10103,Y1.0Ba2.0Cu2.85Ni0.025Zn0.124O7.0,Y123,47.9,,,,PR05013744,"M.A.Castro, M.McElfresh, S.M.Durbin,",Dopant interactions in superconducting YBa2Cu3O7,"Phys.rev.B.,50(1994) 13744",1994.0
10104,Y1.0Ba2.0Cu2.85Ni0.051Zn0.099O7.0,Y123,52.5,,,,PR05013744,"M.A.Castro, M.McElfresh, S.M.Durbin,",Dopant interactions in superconducting YBa2Cu3O7,"Phys.rev.B.,50(1994) 13744",1994.0
10109,Bi2.0Sr2.0Ca1.0Cu2.0O8.0,Bi2212,90.7,,,,PR04909218,"A.Schilling, H.R.Ott, R.Jin,",Temperature dependence of the magnetization of a Bi2Sr2CaCu2O8+z single crystal close to Tc,"Phys.Rev.B, 49(1994)9218",1994.0
10111,Bi2.0Sr2.0Ca1.0Cu2.0O8.0,,95.0,,,,PR04909073,"Laszlo Mihaly, Philip B. Allen, Xiaoqun Du,",Thermal conductivity of insulating Bi2Sr2YCu2O8 and superconducting Bi2Sr2CaCu2O8: Failure of the phonon-gas picture,"Phys.Rev.B,49(1994)9073",1994.0
10112,La1.85Sr0.15Cu1.0O4.0,T,36.0,,,,PR04909084,"H.Chen, J.-S.Zhou, J.B.Goodenough,",Superconductor-to-metal transition in overdoped La2-xSrxCuO4,"Phys.Rev.B, 49(1994)9084",1994.0
10113,La1.82Sr0.18Cu1.0O4.0,T,34.6,,,,PR04909084,"H.Chen, J.-S.Zhou, J.B.Goodenough,",Superconductor-to-metal transition in overdoped La2-xSrxCuO4,"Phys.Rev.B, 49(1994)9084",1994.0
10114,La1.81Sr0.19Cu1.0O4.0,T,32.1,,,,PR04909084,"H.Chen, J.-S.Zhou, J.B.Goodenough,",Superconductor-to-metal transition in overdoped La2-xSrxCuO4,"Phys.Rev.B, 49(1994)9084",1994.0
10115,La1.8Sr0.2Cu1.0O4.0,T,30.5,,,,PR04909084,"H.Chen, J.-S.Zhou, J.B.Goodenough,",Superconductor-to-metal transition in overdoped La2-xSrxCuO4,"Phys.Rev.B, 49(1994)9084",1994.0
10118,La1.77Sr0.23Cu1.0O4.0,T,21.3,,,,PR04909084,"H.Chen, J.-S.Zhou, J.B.Goodenough,",Superconductor-to-metal transition in overdoped La2-xSrxCuO4,"Phys.Rev.B, 49(1994)9084",1994.0
10119,La1.76Sr0.24Cu1.0O4.0,T,20.0,,,,PR04909084,"H.Chen, J.-S.Zhou, J.B.Goodenough,",Superconductor-to-metal transition in overdoped La2-xSrxCuO4,"Phys.Rev.B, 49(1994)9084",1994.0
10122,La1.73Sr0.27Cu1.0O4.0,T,12.0,,,,PR04909084,"H.Chen, J.-S.Zhou, J.B.Goodenough,",Superconductor-to-metal transition in overdoped La2-xSrxCuO4,"Phys.Rev.B, 49(1994)9084",1994.0
10123,Bi2.0Sr2.0Ca1.0Cu2.0O8.0,Bi2212,84.0,5.375,5.395,30.65,PR04909898,"B.vom Hedt, H.Bach, K.Westerholt, W.Lisseck,","Superconductivity in Bi2Sr2CaCu2O8+z single crystals doped with Fe,Ni, and Zn","Phys.Rev.B, 49(1994)9898",1994.0
10124,Bi2.0Sr2.0Ca1.0Cu1.994Fe0.006O8.0,Bi2212,81.5,5.375,5.39,30.64,PR04909898,"B.vom Hedt, H.Bach, K.Westerholt, W.Lisseck,","Superconductivity in Bi2Sr2CaCu2O8+z single crystals doped with Fe,Ni, and Zn","Phys.Rev.B, 49(1994)9898",1994.0
10125,Bi2.0Sr2.0Ca1.0Cu1.982Fe0.018000000000000002O8.0,Bi2212,71.5,,,,PR04909898,"B.vom Hedt, H.Bach, K.Westerholt, W.Lisseck,","Superconductivity in Bi2Sr2CaCu2O8+z single crystals doped with Fe,Ni, and Zn","Phys.Rev.B, 49(1994)9898",1994.0
10126,Bi2.0Sr2.0Ca1.0Cu1.9769999999999999Fe0.023O8.0,Bi2212,66.0,,,,PR04909898,"B.vom Hedt, H.Bach, K.Westerholt, W.Lisseck,","Superconductivity in Bi2Sr2CaCu2O8+z single crystals doped with Fe,Ni, and Zn","Phys.Rev.B, 49(1994)9898",1994.0
10127,Bi2.0Sr2.0Ca1.0Cu1.954Fe0.046O8.0,Bi2212,69.5,5.4,5.425,30.68,PR04909898,"B.vom Hedt, H.Bach, K.Westerholt, W.Lisseck,","Superconductivity in Bi2Sr2CaCu2O8+z single crystals doped with Fe,Ni, and Zn","Phys.Rev.B, 49(1994)9898",1994.0
10128,Bi2.0Sr2.0Ca1.0Cu1.91Fe0.09O8.0,Bi2212,69.5,,,,PR04909898,"B.vom Hedt, H.Bach, K.Westerholt, W.Lisseck,","Superconductivity in Bi2Sr2CaCu2O8+z single crystals doped with Fe,Ni, and Zn","Phys.Rev.B, 49(1994)9898",1994.0
10129,Bi2.0Sr2.0Ca1.0Cu1.9909999999999999Ni0.009000000000000001O8.0,Bi2212,79.5,5.375,5.425,30.58,PR04909898,"B.vom Hedt, H.Bach, K.Westerholt, W.Lisseck,","Superconductivity in Bi2Sr2CaCu2O8+z single crystals doped with Fe,Ni, and Zn","Phys.Rev.B, 49(1994)9898",1994.0
10130,Bi2.0Sr2.0Ca1.0Cu1.983Ni0.017O8.0,Bi2212,75.5,5.375,5.42,30.59,PR04909898,"B.vom Hedt, H.Bach, K.Westerholt, W.Lisseck,","Superconductivity in Bi2Sr2CaCu2O8+z single crystals doped with Fe,Ni, and Zn","Phys.Rev.B, 49(1994)9898",1994.0
10131,Bi2.0Sr2.0Ca1.0Cu1.982Ni0.018000000000000002O8.0,Bi2212,74.0,5.365,5.445,30.555,PR04909898,"B.vom Hedt, H.Bach, K.Westerholt, W.Lisseck,","Superconductivity in Bi2Sr2CaCu2O8+z single crystals doped with Fe,Ni, and Zn","Phys.Rev.B, 49(1994)9898",1994.0
10132,Bi2.0Sr2.0Ca1.0Cu1.9980000000000002Zn0.002O8.0,Bi2212,83.0,5.37,5.405,30.635,PR04909898,"B.vom Hedt, H.Bach, K.Westerholt, W.Lisseck,","Superconductivity in Bi2Sr2CaCu2O8+z single crystals doped with Fe,Ni, and Zn","Phys.Rev.B, 49(1994)9898",1994.0
10133,Bi2.0Sr2.0Ca1.0Cu1.996Zn0.004O8.0,Bi2212,82.5,5.38,5.395,30.8,PR04909898,"B.vom Hedt, H.Bach, K.Westerholt, W.Lisseck,","Superconductivity in Bi2Sr2CaCu2O8+z single crystals doped with Fe,Ni, and Zn","Phys.Rev.B, 49(1994)9898",1994.0
10134,Dy1.0Ba2.0Cu4.0O8.0,,73.6,,,,PR04909150,"B.Dabrowski, D.H.Nichols, J.E.Crow, U.Welp,","Magnetic anisotropy in single-crystal rare-earth-doped RBa2Cu4O8 (R=Y,Dy,Gd,Ho,Er,Tm,Yb)","Phys.Rev.B, 49(1994)9150",1994.0
10135,Y1.0Ba2.0Cu4.0O8.0,,80.0,,,,PR04909150,"B.Dabrowski, D.H.Nichols, J.E.Crow, U.Welp,","Magnetic anisotropy in single-crystal rare-earth-doped RBa2Cu4O8 (R=Y,Dy,Gd,Ho,Er,Tm,Yb)","Phys.Rev.B, 49(1994)9150",1994.0
10136,Gd1.0Ba2.0Cu4.0O8.0,,74.7,,,,PR04909150,"B.Dabrowski, D.H.Nichols, J.E.Crow, U.Welp,","Magnetic anisotropy in single-crystal rare-earth-doped RBa2Cu4O8 (R=Y,Dy,Gd,Ho,Er,Tm,Yb)","Phys.Rev.B, 49(1994)9150",1994.0
10137,Ho1.0Ba2.0Cu4.0O8.0,,79.0,,,,PR04909150,"B.Dabrowski, D.H.Nichols, J.E.Crow, U.Welp,","Magnetic anisotropy in single-crystal rare-earth-doped RBa2Cu4O8 (R=Y,Dy,Gd,Ho,Er,Tm,Yb)","Phys.Rev.B, 49(1994)9150",1994.0
10138,Er1.0Ba2.0Cu4.0O8.0,,80.0,,,,PR04909150,"B.Dabrowski, D.H.Nichols, J.E.Crow, U.Welp,","Magnetic anisotropy in single-crystal rare-earth-doped RBa2Cu4O8 (R=Y,Dy,Gd,Ho,Er,Tm,Yb)","Phys.Rev.B, 49(1994)9150",1994.0
10139,Tm1.0Ba2.0Cu4.0O8.0,,79.9,,,,PR04909150,"B.Dabrowski, D.H.Nichols, J.E.Crow, U.Welp,","Magnetic anisotropy in single-crystal rare-earth-doped RBa2Cu4O8 (R=Y,Dy,Gd,Ho,Er,Tm,Yb)","Phys.Rev.B, 49(1994)9150",1994.0
10140,Yb1.0Ba2.0Cu4.0O8.0,,78.8,,,,PR04909150,"B.Dabrowski, D.H.Nichols, J.E.Crow, U.Welp,","Magnetic anisotropy in single-crystal rare-earth-doped RBa2Cu4O8 (R=Y,Dy,Gd,Ho,Er,Tm,Yb)","Phys.Rev.B, 49(1994)9150",1994.0
10141,La1.925Sr0.075Cu1.0O4.0,,23.0,,,,PR04909097,"A. Lacerda, J.D. Thompson, J.P. Rodriguez, M.F. Hundley, P.C. Canfield, S.W. Cheong, Z. Fisk,",Magnetoresistance in the normal state of La1.925Sr0.075CuO4+delta,"Phys.Rev.B,49(1994)9097",1994.0
10143,La1.04Pr0.85Sr0.11Cu1.0O4.0,,17.0,,,,PR04909248,"A.Freimuth, B.Buchner, B.Roden, G.Bauer, M.Breuer, N.Knauf, W.Schafer, W.Schlabitz,",Disappearance of superconductivity in overdoped La1.15-xPr0.85SrxCuO4 and the orthorhombic-tetragonal phase boundary,"Phys.Rev.B, 49(1994)9248",1994.0
10144,La1.03Pr0.85Sr0.12Cu1.0O4.0,,18.0,,,,PR04909248,"A.Freimuth, B.Buchner, B.Roden, G.Bauer, M.Breuer, N.Knauf, W.Schafer, W.Schlabitz,",Disappearance of superconductivity in overdoped La1.15-xPr0.85SrxCuO4 and the orthorhombic-tetragonal phase boundary,"Phys.Rev.B, 49(1994)9248",1994.0
10145,La1.02Pr0.85Sr0.13Cu1.0O4.0,,22.0,,,,PR04909248,"A.Freimuth, B.Buchner, B.Roden, G.Bauer, M.Breuer, N.Knauf, W.Schafer, W.Schlabitz,",Disappearance of superconductivity in overdoped La1.15-xPr0.85SrxCuO4 and the orthorhombic-tetragonal phase boundary,"Phys.Rev.B, 49(1994)9248",1994.0
10146,La1.01Pr0.85Sr0.14Cu1.0O4.0,,25.0,,,,PR04909248,"A.Freimuth, B.Buchner, B.Roden, G.Bauer, M.Breuer, N.Knauf, W.Schafer, W.Schlabitz,",Disappearance of superconductivity in overdoped La1.15-xPr0.85SrxCuO4 and the orthorhombic-tetragonal phase boundary,"Phys.Rev.B, 49(1994)9248",1994.0
10147,La1.0Pr0.85Sr0.15Cu1.0O4.0,,28.0,,,,PR04909248,"A.Freimuth, B.Buchner, B.Roden, G.Bauer, M.Breuer, N.Knauf, W.Schafer, W.Schlabitz,",Disappearance of superconductivity in overdoped La1.15-xPr0.85SrxCuO4 and the orthorhombic-tetragonal phase boundary,"Phys.Rev.B, 49(1994)9248",1994.0
10148,La0.97Pr0.85Sr0.18Cu1.0O4.0,,28.0,,,,PR04909248,"A.Freimuth, B.Buchner, B.Roden, G.Bauer, M.Breuer, N.Knauf, W.Schafer, W.Schlabitz,",Disappearance of superconductivity in overdoped La1.15-xPr0.85SrxCuO4 and the orthorhombic-tetragonal phase boundary,"Phys.Rev.B, 49(1994)9248",1994.0
10149,La0.95Pr0.85Sr0.2Cu1.0O4.0,,27.0,,,,PR04909248,"A.Freimuth, B.Buchner, B.Roden, G.Bauer, M.Breuer, N.Knauf, W.Schafer, W.Schlabitz,",Disappearance of superconductivity in overdoped La1.15-xPr0.85SrxCuO4 and the orthorhombic-tetragonal phase boundary,"Phys.Rev.B, 49(1994)9248",1994.0
10150,La0.92Pr0.85Sr0.23Cu1.0O4.0,,17.0,,,,PR04909248,"A.Freimuth, B.Buchner, B.Roden, G.Bauer, M.Breuer, N.Knauf, W.Schafer, W.Schlabitz,",Disappearance of superconductivity in overdoped La1.15-xPr0.85SrxCuO4 and the orthorhombic-tetragonal phase boundary,"Phys.Rev.B, 49(1994)9248",1994.0
10152,Y1.0Ba2.0Cu3.0O7.0,Y123,90.0,,,,PR04909924,"A. Widom, C. Vittoria, H. How, H. Jiang, T. Yuan,","Measurements of surface impedance, London penetration depth, and coherence length in Y-Ba-Cu-O films at microwave frequencies","Phys.Rev.B,49(1994)9924",1994.0
10153,Y1.0Ba2.0Cu3.0O7.0,Y123,92.3,,,,PR04910043,"Azusa Matsuda, Kouichi Semba, Takao Ishii,",Normal and superconductive properties of Zn-substituted single-crystal YBa2(Cu1-xZnx)3O7-z,"Phys.Rev.B, 49(1994)10043",1994.0
10154,Y1.0Ba2.0Cu2.9789999999999996Zn0.021O7.0,Y123,84.0,,,,PR04910043,"Azusa Matsuda, Kouichi Semba, Takao Ishii,",Normal and superconductive properties of Zn-substituted single-crystal YBa2(Cu1-xZnx)3O7-z,"Phys.Rev.B, 49(1994)10043",1994.0
10155,Y1.0Ba2.0Cu2.9539999999999997Zn0.047O7.0,Y123,73.8,,,,PR04910043,"Azusa Matsuda, Kouichi Semba, Takao Ishii,",Normal and superconductive properties of Zn-substituted single-crystal YBa2(Cu1-xZnx)3O7-z,"Phys.Rev.B, 49(1994)10043",1994.0
10156,Y1.0Ba2.0Cu2.91Zn0.09O7.0,Y123,57.5,,,,PR04910043,"Azusa Matsuda, Kouichi Semba, Takao Ishii,",Normal and superconductive properties of Zn-substituted single-crystal YBa2(Cu1-xZnx)3O7-z,"Phys.Rev.B, 49(1994)10043",1994.0
10157,Y1.0Ba2.0Cu3.0O7.0,Y123,91.33,,,,PR04909168,"R.B. Hallock, W.M. Tiernan,",ac susceptibility near the superconducting transition in polycrystalline YBa2Cu3O7-delta,"Phys.Rev.B,49(1994)9168",1994.0
10158,Y1.0Ba2.0Cu3.0O7.0,Y123,91.075,,,,PR04909168,"R.B. Hallock, W.M. Tiernan,",ac susceptibility near the superconducting transition in polycrystalline YBa2Cu3O7-delta,"Phys.Rev.B,49(1994)9168",1994.0
10159,Y1.0Ba2.0Cu3.0O7.0,Y123,92.42,,,,PR04909168,"R.B. Hallock, W.M. Tiernan,",ac susceptibility near the superconducting transition in polycrystalline YBa2Cu3O7-delta,"Phys.Rev.B,49(1994)9168",1994.0
10160,Y1.0Ba2.0Cu3.0O7.0,Y123,92.12,,,,PR04912206,"C.P.Dhard, S.N.Bhatia,",Excess conductivity and pair-breaking effects in YBa2Cu3O7 and Bi2Sr2Ca1-xYxCu2O8+z systems,"Phys.Rev.B, 49(1994)12206",1994.0
10161,Y1.0Ba2.0Cu3.0O7.0,Y123,86.4,,,,PR04912206,"C.P.Dhard, S.N.Bhatia,",Excess conductivity and pair-breaking effects in YBa2Cu3O7 and Bi2Sr2Ca1-xYxCu2O8+z systems,"Phys.Rev.B, 49(1994)12206",1994.0
10162,Bi2.0Sr2.0Ca1.0Cu2.0O8.0,Bi2212,85.7,,,,PR04912206,"C.P.Dhard, S.N.Bhatia,",Excess conductivity and pair-breaking effects in YBa2Cu3O7 and Bi2Sr2Ca1-xYxCu2O8+z systems,"Phys.Rev.B, 49(1994)12206",1994.0
10163,Bi2.0Sr2.0Ca1.0Cu2.0O8.0,Bi2212,63.58,,,,PR04912206,"C.P.Dhard, S.N.Bhatia,",Excess conductivity and pair-breaking effects in YBa2Cu3O7 and Bi2Sr2Ca1-xYxCu2O8+z systems,"Phys.Rev.B, 49(1994)12206",1994.0
10164,Bi2.0Sr2.0Ca1.0Cu2.0O8.0,Bi2212,50.33,,,,PR04912206,"C.P.Dhard, S.N.Bhatia,",Excess conductivity and pair-breaking effects in YBa2Cu3O7 and Bi2Sr2Ca1-xYxCu2O8+z systems,"Phys.Rev.B, 49(1994)12206",1994.0
10166,Hg1.0Ba2.0Cu1.0O4.0,Hg1201,92.0,3.8739999999999997,,9.503,PR04913075,"Charles C.Kim, D.H.Liebenberg, E.F.Skelton, M.E.Reeves, M.S.Osofsky, S.B.Qadri, V.M.Browning,",Volume dependence of the superconducting transition temperature for the high-temperature superconductor HgBa2CuO4+z,"Phys.Rev.B, 49(1994)13075",1994.0
10175,Tl1.0Ba0.6Sr0.4La1.0Cu1.0O5.0,Tl1201,20.0,3.821,,8.901,PR04913123,"A.S.Tamhane, A.Sundaresan, L.C.Gupta, M.Sharon, R.Nagarajan, R.Pinto, R.Vijayaraghavan,",Possible overdoping in TlSrLaCuO5 and superconductivity in TlBaLaCuO5 by isovalent-cation substitution,"Phys.Rev.B, 49(1994)13123",1994.0
10176,Tl1.0Ba0.3Sr0.7La1.0Cu1.0O5.0,Tl1201,30.0,3.7939999999999996,,8.885,PR04913123,"A.S.Tamhane, A.Sundaresan, L.C.Gupta, M.Sharon, R.Nagarajan, R.Pinto, R.Vijayaraghavan,",Possible overdoping in TlSrLaCuO5 and superconductivity in TlBaLaCuO5 by isovalent-cation substitution,"Phys.Rev.B, 49(1994)13123",1994.0
10177,Tl1.0Sr1.0La1.0Cu1.0O5.0,Tl1201,32.0,3.779,,8.863999999999997,PR04913123,"A.S.Tamhane, A.Sundaresan, L.C.Gupta, M.Sharon, R.Nagarajan, R.Pinto, R.Vijayaraghavan,",Possible overdoping in TlSrLaCuO5 and superconductivity in TlBaLaCuO5 by isovalent-cation substitution,"Phys.Rev.B, 49(1994)13123",1994.0
10178,Tl1.0Sr0.7Ca0.3La1.0Cu1.0O5.0,Tl1201,32.0,3.761,,8.807,PR04913123,"A.S.Tamhane, A.Sundaresan, L.C.Gupta, M.Sharon, R.Nagarajan, R.Pinto, R.Vijayaraghavan,",Possible overdoping in TlSrLaCuO5 and superconductivity in TlBaLaCuO5 by isovalent-cation substitution,"Phys.Rev.B, 49(1994)13123",1994.0
10179,Tl1.0Sr0.4Ca0.6La1.0Cu1.0O5.0,Tl1201,26.0,3.753,,8.737,PR04913123,"A.S.Tamhane, A.Sundaresan, L.C.Gupta, M.Sharon, R.Nagarajan, R.Pinto, R.Vijayaraghavan,",Possible overdoping in TlSrLaCuO5 and superconductivity in TlBaLaCuO5 by isovalent-cation substitution,"Phys.Rev.B, 49(1994)13123",1994.0
10182,Tl1.0Ba0.6Ca0.4La1.0Cu1.0O5.0,Tl1201,14.0,3.8169999999999997,,8.885,PR04913123,"A.S.Tamhane, A.Sundaresan, L.C.Gupta, M.Sharon, R.Nagarajan, R.Pinto, R.Vijayaraghavan,",Possible overdoping in TlSrLaCuO5 and superconductivity in TlBaLaCuO5 by isovalent-cation substitution,"Phys.Rev.B, 49(1994)13123",1994.0
10183,Tl1.0Ba0.4Ca0.6La1.0Cu1.0O5.0,Tl1201,16.0,3.79,,8.815,PR04913123,"A.S.Tamhane, A.Sundaresan, L.C.Gupta, M.Sharon, R.Nagarajan, R.Pinto, R.Vijayaraghavan,",Possible overdoping in TlSrLaCuO5 and superconductivity in TlBaLaCuO5 by isovalent-cation substitution,"Phys.Rev.B, 49(1994)13123",1994.0
10184,Tl1.0Ba0.2Ca0.8La1.0Cu1.0O5.0,Tl1201,13.0,3.766,,8.75,PR04913123,"A.S.Tamhane, A.Sundaresan, L.C.Gupta, M.Sharon, R.Nagarajan, R.Pinto, R.Vijayaraghavan,",Possible overdoping in TlSrLaCuO5 and superconductivity in TlBaLaCuO5 by isovalent-cation substitution,"Phys.Rev.B, 49(1994)13123",1994.0
10185,La1.9Sr0.1Cu1.0O4.0,T,28.5,,,,PR04913137,"Christoph Meingast, Frank Gugenberger, Georg Roth, Helmut Wuhl, Kai Grube, S.Uchida, Thomas Weber, Volker Breit, Y.Nakamura,",Uniaxial pressure dependence of Tc from high-resolution dilatometry of untwinned La2-xSrxCuO4 single crystals,"Phys.Rev.B, 49(1994)13137",1994.0
10186,La1.85Sr0.15Cu1.0O4.0,T,36.0,,,,PR04913137,"Christoph Meingast, Frank Gugenberger, Georg Roth, Helmut Wuhl, Kai Grube, S.Uchida, Thomas Weber, Volker Breit, Y.Nakamura,",Uniaxial pressure dependence of Tc from high-resolution dilatometry of untwinned La2-xSrxCuO4 single crystals,"Phys.Rev.B, 49(1994)13137",1994.0
10187,La1.8Sr0.2Cu1.0O4.0,T,29.5,,,,PR04913137,"Christoph Meingast, Frank Gugenberger, Georg Roth, Helmut Wuhl, Kai Grube, S.Uchida, Thomas Weber, Volker Breit, Y.Nakamura,",Uniaxial pressure dependence of Tc from high-resolution dilatometry of untwinned La2-xSrxCuO4 single crystals,"Phys.Rev.B, 49(1994)13137",1994.0
10188,Bi2.0Sr2.0Ca1.0Cu2.0O8.0,Bi2212,87.0,,,,PR04913184,"F. Hillmer, H. Adrian, P. Wagner, U. Fray,",Thermally activated flux movement and critical transort current density in epitaxial Bi2Sr2CaCu2O8+delta films,"Phys.Rev.B,49(1994)13184",1994.0
10191,Ca0.4La1.25Ba1.35Cu3.0O6.99,Y123,38.0,3.8760000000000003,,11.679,PR04915928,"A. Knizhnik, D. Goldschmidt, G.M. Reisner, Y. Direktovitch, Y. Eckstein,",Variation of Tc and resistivity in charge-compensated (CaxLa1-x)(Ba1.75-xLa0.25+x)Cu3Oy,"Phys.Rev.B,49(1994)15928",1994.0
10192,Ca0.4La1.25Ba1.35Cu3.0O7.055,Y123,57.0,3.875,,11.669,PR04915928,"A. Knizhnik, D. Goldschmidt, G.M. Reisner, Y. Direktovitch, Y. Eckstein,",Variation of Tc and resistivity in charge-compensated (CaxLa1-x)(Ba1.75-xLa0.25+x)Cu3Oy,"Phys.Rev.B,49(1994)15928",1994.0
