Repository: CompRhys/apical

# Data Guide

In all cases whilst compiling this data we have been careful to include as much meta-information as possible to allow data to be traced back to it's original sources. For SuperCon this takes the form of the SuperCon "num :" reference id and then the source publication details. For ICSD we provide the ICSD collection code.

We acknowledge the Japanese National Institute for Materials Science for maintaining the [SuperCon](https://supercon.nims.go.jp/index_en.html) database as well as FIZ Karlsruhe GmbH for maintaining [ICSD](https://www.fiz-karlsruhe.de/en/produkte-und-dienstleistungen/inorganic-crystal-structure-database-icsd).

File: processed-data/super_fam.csv (part 35 of 36)
num :,element :,name :,str3 :,tc :,lata :,latb :,latc :,refno :,ma1 :,ma2 :,mb1 :,mb2 :,mc1 :,mc2 :,md1 :,md2 :,me1 :,me2 :,mf1 :,mf2 :,mg1 :,mg2 :,mh1 :,mh2 :,mi1 :,mi2 :,mo1 :,mo2 :,oz :,composition :
152913,Y0.8Ca0.2Ba2Cu2.8Zn0.2O6.74,"(Y,Ca)Ba2(Cu,Zn)3Oz",Y123,44.0,,,,PHC4710308,Y,0.8,Ca,0.2,Ba,2.0,Cu,2.8,Zn,0.2,,,,,,,,,O,6.74,6.74,Y0.8Ca0.2Ba2.0Cu2.8Zn0.2O6.74
152914,Tl0.85Cr0.15Sr2Ca1Cu2O7-z,"(Tl,Cr)Sr2CaCu2O7-z",Tl1212,100.4,3.825,,12.056,PHC4710363,Tl,0.85,Cr,0.15,Sr,2.0,Ca,1.0,Cu,2.0,,,,,,,,,O,7.0,,Tl0.85Cr0.15Sr2.0Ca1.0Cu2.0O7.0
152915,Tl0.85Cr0.15Sr2Ca1Cu1.9Ge0.1O7-z,"(Tl,Cr)Sr2Ca(Cu,Ge)2O7-z",Tl1212,102.5,3.824,,12.033,PHC4710363,Tl,0.85,Cr,0.15,Sr,2.0,Ca,1.0,Cu,1.9,Ge,0.1,,,,,,,O,7.0,,Tl0.85Cr0.15Sr2.0Ca1.0Cu1.9Ge0.1O7.0
152916,Tl0.85Cr0.15Sr2Ca1Cu1.8Ge0.2O7-z,"(Tl,Cr)Sr2Ca(Cu,Ge)2O7-z",Tl1212,89.8,3.827,,12.008,PHC4710363,Tl,0.85,Cr,0.15,Sr,2.0,Ca,1.0,Cu,1.8,Ge,0.2,,,,,,,O,7.0,,Tl0.85Cr0.15Sr2.0Ca1.0Cu1.8Ge0.2O7.0
152917,Tl0.85Cr0.15Sr2Ca1Cu1.7Ge0.3O7-z,"(Tl,Cr)Sr2Ca(Cu,Ge)2O7-z",Tl1212,88.65,3.823,,12.004,PHC4710363,Tl,0.85,Cr,0.15,Sr,2.0,Ca,1.0,Cu,1.7,Ge,0.3,,,,,,,O,7.0,,Tl0.85Cr0.15Sr2.0Ca1.0Cu1.7Ge0.3O7.0
152918,Tl0.85Cr0.15Sr2Ca1Cu1.6Ge0.4O7-z,"(Tl,Cr)Sr2Ca(Cu,Ge)2O7-z",Tl1212,54.0,3.822,,11.984000000000002,PHC4710363,Tl,0.85,Cr,0.15,Sr,2.0,Ca,1.0,Cu,1.6,Ge,0.4,,,,,,,O,7.0,,Tl0.85Cr0.15Sr2.0Ca1.0Cu1.6Ge0.4O7.0
152920,Tl0.5Pb0.5Sr1.8Yb0.2Ca1Cu2O7-z,"(Tl,Pb)(Sr,Yb)2CaCu2O7-z",Tl1212,98.45,3.793,,12.151,PHC4710363,Tl,0.5,Pb,0.5,Sr,1.8,Yb,0.2,Ca,1.0,Cu,2.0,,,,,,,O,7.0,,Tl0.5Pb0.5Sr1.8Yb0.2Ca1.0Cu2.0O7.0
152921,Tl0.5Pb0.5Sr1.8Yb0.2Ca0.8Mg0.2Cu2O7-z,"(Tl,Pb)(Sr,Yb)2(Ca,Mg)Cu2O7-z",Tl1212,96.8,3.8,,12.129,PHC4710363,Tl,0.5,Pb,0.5,Sr,1.8,Yb,0.2,Ca,0.8,Mg,0.2,Cu,2.0,,,,,O,7.0,,Tl0.5Pb0.5Sr1.8Yb0.2Ca0.8Mg0.2Cu2.0O7.0
152922,Tl0.5Pb0.5Sr1.8Yb0.2Ca0.6Mg0.4Cu2O7-z,"(Tl,Pb)(Sr,Yb)2(Ca,Mg)Cu2O7-z",Tl1212,101.1,3.798,,12.113,PHC4710363,Tl,0.5,Pb,0.5,Sr,1.8,Yb,0.2,Ca,0.6,Mg,0.4,Cu,2.0,,,,,O,7.0,,Tl0.5Pb0.5Sr1.8Yb0.2Ca0.6Mg0.4Cu2.0O7.0
152923,Tl0.5Pb0.5Sr1.8Yb0.2Ca0.4Mg0.6Cu2O7-z,"(Tl,Pb)(Sr,Yb)2(Ca,Mg)Cu2O7-z",Tl1212,102.75,3.817,,12.063,PHC4710363,Tl,0.5,Pb,0.5,Sr,1.8,Yb,0.2,Ca,0.4,Mg,0.6,Cu,2.0,,,,,O,7.0,,Tl0.5Pb0.5Sr1.8Yb0.2Ca0.4Mg0.6Cu2.0O7.0
152924,Tl0.5Pb0.5Sr1.8Yb0.2Ca0.2Mg0.8Cu2O7-z,"(Tl,Pb)(Sr,Yb)2(Ca,Mg)Cu2O7-z",Tl1212,75.2,3.798,,12.143,PHC4710363,Tl,0.5,Pb,0.5,Sr,1.8,Yb,0.2,Ca,0.2,Mg,0.8,Cu,2.0,,,,,O,7.0,,Tl0.5Pb0.5Sr1.8Yb0.2Ca0.2Mg0.8Cu2.0O7.0
152925,Tl0.5Pb0.5Sr1.8Yb0.2Mg1Cu2O7-z,"(Tl,Pb)(Sr,Yb)2(Ca,Mg)Cu2O7-z",Tl1212,64.95,3.805,,12.125,PHC4710363,Tl,0.5,Pb,0.5,Sr,1.8,Yb,0.2,Mg,1.0,Cu,2.0,,,,,,,O,7.0,,Tl0.5Pb0.5Sr1.8Yb0.2Mg1.0Cu2.0O7.0
152926,Tl1Sr1.8Yb0.2Ca1Cu2O7-z,"(Tl,Cu)(Sr,Yb)2CaCu2O7",Tl1212,64.75,3.79,,12.017,INOV0130406,Tl,1.0,Sr,1.8,Yb,0.2,Ca,1.0,Cu,2.0,,,,,,,,,O,7.0,,Tl1.0Sr1.8Yb0.2Ca1.0Cu2.0O7.0
152927,Tl0.9Sr1.8Yb0.2Ca1Cu2.1O7-z,"(Tl,Cu)(Sr,Yb)2CaCu2O7",Tl1212,68.55,3.79,,12.063,INOV0130406,Tl,0.9,Sr,1.8,Yb,0.2,Ca,1.0,Cu,2.1,,,,,,,,,O,7.0,,Tl0.9Sr1.8Yb0.2Ca1.0Cu2.1O7.0
152928,Tl0.8Sr1.8Yb0.2Ca1Cu2.2O7-z,"(Tl,Cu)(Sr,Yb)2CaCu2O7",Tl1212,78.35,3.79,,12.011,INOV0130406,Tl,0.8,Sr,1.8,Yb,0.2,Ca,1.0,Cu,2.2,,,,,,,,,O,7.0,,Tl0.8Sr1.8Yb0.2Ca1.0Cu2.2O7.0
152929,Tl0.7Sr1.8Yb0.2Ca1Cu2.3O7-z,"(Tl,Cu)(Sr,Yb)2CaCu2O7",Tl1212,79.5,3.79,,12.009,INOV0130406,Tl,0.7,Sr,1.8,Yb,0.2,Ca,1.0,Cu,2.3,,,,,,,,,O,7.0,,Tl0.7Sr1.8Yb0.2Ca1.0Cu2.3O7.0
152930,Tl0.6Sr1.8Yb0.2Ca1Cu2.4O7-z,"(Tl,Cu)(Sr,Yb)2CaCu2O7",Tl1212,85.05,3.79,,12.093,INOV0130406,Tl,0.6,Sr,1.8,Yb,0.2,Ca,1.0,Cu,2.4,,,,,,,,,O,7.0,,Tl0.6Sr1.8Yb0.2Ca1.0Cu2.4O7.0
152931,Tl0.5Sr1.8Yb0.2Ca1Cu2.5O7-z,"(Tl,Cu)(Sr,Yb)2CaCu2O7",Tl1212,76.15,3.79,,12.012,INOV0130406,Tl,0.5,Sr,1.8,Yb,0.2,Ca,1.0,Cu,2.5,,,,,,,,,O,7.0,,Tl0.5Sr1.8Yb0.2Ca1.0Cu2.5O7.0
152932,Tl0.4Sr1.8Yb0.2Ca1Cu2.6O7-z,"(Tl,Cu)(Sr,Yb)2CaCu2O7",Tl1212,72.9,3.79,,12.09,INOV0130406,Tl,0.4,Sr,1.8,Yb,0.2,Ca,1.0,Cu,2.6,,,,,,,,,O,7.0,,Tl0.4Sr1.8Yb0.2Ca1.0Cu2.6O7.0
152933,Tl1Sr1.6Yb0.4Ca1Cu2O7-z,"Tl(Sr,Yb)2CaCu2O7",Tl1212,87.0,3.797,,12.014,JAC4920473,Tl,1.0,Sr,1.6,Yb,0.4,Ca,1.0,Cu,2.0,,,,,,,,,O,7.0,,Tl1.0Sr1.6Yb0.4Ca1.0Cu2.0O7.0
152934,Tl0.9Sr1.6Yb0.4Ca1Cu2.1O7-z,"(Tl,Cu)(Sr,Yb)2CaCu2O7",Tl1212,78.0,3.798,,12.015,JAC4920473,Tl,0.9,Sr,1.6,Yb,0.4,Ca,1.0,Cu,2.1,,,,,,,,,O,7.0,,Tl0.9Sr1.6Yb0.4Ca1.0Cu2.1O7.0
152935,Tl0.2Sr1.6Yb0.4Ca1Cu2.2O7-z,"(Tl,Cu)(Sr,Yb)2CaCu2O7",Tl1212,66.0,3.796,,12.014,JAC4920473,Tl,0.2,Sr,1.6,Yb,0.4,Ca,1.0,Cu,2.2,,,,,,,,,O,7.0,,Tl0.2Sr1.6Yb0.4Ca1.0Cu2.2O7.0
152936,Tl0.3Sr1.6Yb0.4Ca1Cu2.3O7-z,"(Tl,Cu)(Sr,Yb)2CaCu2O7",Tl1212,87.5,3.797,,12.007,JAC4920473,Tl,0.3,Sr,1.6,Yb,0.4,Ca,1.0,Cu,2.3,,,,,,,,,O,7.0,,Tl0.3Sr1.6Yb0.4Ca1.0Cu2.3O7.0
152937,Tl0.4Sr1.6Yb0.4Ca1Cu2.4O7-z,"(Tl,Cu)(Sr,Yb)2CaCu2O7",Tl1212,63.5,3.796,,12.005,JAC4920473,Tl,0.4,Sr,1.6,Yb,0.4,Ca,1.0,Cu,2.4,,,,,,,,,O,7.0,,Tl0.4Sr1.6Yb0.4Ca1.0Cu2.4O7.0
152938,Tl0.5Sr1.6Yb0.4Ca1Cu2.5O7-z,"(Tl,Cu)(Sr,Yb)2CaCu2O7",Tl1212,64.0,3.798,,12.004,JAC4920473,Tl,0.5,Sr,1.6,Yb,0.4,Ca,1.0,Cu,2.5,,,,,,,,,O,7.0,,Tl0.5Sr1.6Yb0.4Ca1.0Cu2.5O7.0
152939,Tl0.8Hg0.2Ba2Ca2Cu3O9-z,"(Tl,Hg)Ba2Ca2Cu3O9",Tl1223,137.4,,,,SSC1490281,Tl,0.8,Hg,0.2,Ba,2.0,Ca,2.0,Cu,3.0,,,,,,,,,O,9.0,,Tl0.8Hg0.2Ba2.0Ca2.0Cu3.0O9.0
152940,Tl0.8Hg0.2Ba2Ca1.975Sm0.025Cu3O9-z,"(Tl,Hg)Ba2(Ca,Sm)2Cu3O9",Tl1223,123.4,,,,SSC1490281,Tl,0.8,Hg,0.2,Ba,2.0,Ca,1.975,Sm,0.025,Cu,3.0,,,,,,,O,9.0,,Tl0.8Hg0.2Ba2.0Ca1.975Sm0.025Cu3.0O9.0
152941,Tl0.8Hg0.2Ba2Ca1.95Sm0.05Cu3O9-z,"(Tl,Hg)Ba2(Ca,Sm)2Cu3O9",Tl1223,114.1,,,,SSC1490281,Tl,0.8,Hg,0.2,Ba,2.0,Ca,1.95,Sm,0.05,Cu,3.0,,,,,,,O,9.0,,Tl0.8Hg0.2Ba2.0Ca1.95Sm0.05Cu3.0O9.0
152942,Tl0.8Hg0.2Ba2Ca1.9Sm0.1Cu3O9-z,"(Tl,Hg)Ba2(Ca,Sm)2Cu3O9",Tl1223,97.9,,,,SSC1490281,Tl,0.8,Hg,0.2,Ba,2.0,Ca,1.9,Sm,0.1,Cu,3.0,,,,,,,O,9.0,,Tl0.8Hg0.2Ba2.0Ca1.9Sm0.1Cu3.0O9.0
152943,Tl0.8Hg0.2Ba2Ca1.85Sm0.15Cu3O9-z,"(Tl,Hg)Ba2(Ca,Sm)2Cu3O9",Tl1223,90.5,,,,SSC1490281,Tl,0.8,Hg,0.2,Ba,2.0,Ca,1.85,Sm,0.15,Cu,3.0,,,,,,,O,9.0,,Tl0.8Hg0.2Ba2.0Ca1.85Sm0.15Cu3.0O9.0
152944,Tl0.8Hg0.2Ba2Ca1.975Yb0.025Cu3O9-z,"(Tl,Hg)Ba2(Ca,Yb)2Cu3O9",Tl1223,124.5,,,,SSC1490281,Tl,0.8,Hg,0.2,Ba,2.0,Ca,1.975,Yb,0.025,Cu,3.0,,,,,,,O,9.0,,Tl0.8Hg0.2Ba2.0Ca1.975Yb0.025Cu3.0O9.0
152945,Tl0.8Hg0.2Ba2Ca1.95Yb0.05Cu3O9-z,"(Tl,Hg)Ba2(Ca,Yb)2Cu3O9",Tl1223,112.2,,,,SSC1490281,Tl,0.8,Hg,0.2,Ba,2.0,Ca,1.95,Yb,0.05,Cu,3.0,,,,,,,O,9.0,,Tl0.8Hg0.2Ba2.0Ca1.95Yb0.05Cu3.0O9.0
152946,Tl0.8Hg0.2Ba2Ca1.9Yb0.1Cu3O9-z,"(Tl,Hg)Ba2(Ca,Yb)2Cu3O9",Tl1223,105.7,,,,SSC1490281,Tl,0.8,Hg,0.2,Ba,2.0,Ca,1.9,Yb,0.1,Cu,3.0,,,,,,,O,9.0,,Tl0.8Hg0.2Ba2.0Ca1.9Yb0.1Cu3.0O9.0
152947,Tl0.8Hg0.2Ba2Ca1.85Yb0.15Cu3O9-z,"(Tl,Hg)Ba2(Ca,Yb)2Cu3O9",Tl1223,90.5,,,,SSC1490281,Tl,0.8,Hg,0.2,Ba,2.0,Ca,1.85,Yb,0.15,Cu,3.0,,,,,,,O,9.0,,Tl0.8Hg0.2Ba2.0Ca1.85Yb0.15Cu3.0O9.0
152951,La0.81Sm0.06Sr0.13Fe1As1O1,"(La,Sm,Sr)FeAsO",oxypnictide,18.5,,,8.8034,PCS0720442,La,0.81,Sm,0.06,Sr,0.13,Fe,1.0,As,1.0,,,,,,,,,O,1.0,,La0.81Sm0.06Sr0.13Fe1.0As1.0O1.0
152952,La0.81Gd0.06Sr0.13Fe1As1O1,"(La,Gd,Sr)FeAsO",oxypnictide,17.1,,,8.7574,PCS0720442,La,0.81,Gd,0.06,Sr,0.13,Fe,1.0,As,1.0,,,,,,,,,O,1.0,,La0.81Gd0.06Sr0.13Fe1.0As1.0O1.0
152953,La0.81Dy0.06Sr0.13Fe1As1O1,"(La,Dy,Sr)FeAsO",oxypnictide,16.5,,,8.7441,PCS0720442,La,0.81,Dy,0.06,Sr,0.13,Fe,1.0,As,1.0,,,,,,,,,O,1.0,,La0.81Dy0.06Sr0.13Fe1.0As1.0O1.0
152959,Ca4Al2Fe2As2O5.785,(Ca4Al2O6)Fe2As2,ThCr2Si2,27.0,3.71,,14.4,PRL107047002,Ca,4.0,Al,2.0,Fe,2.0,As,2.0,,,,,,,,,,,O,5.785,5.785,Ca4.0Al2.0Fe2.0As2.0O5.785
152960,Ca4Al2Fe2As2O5.65,(Ca4Al2O6)Fe2As2,ThCr2Si2,26.8,3.713,,15.407,APL097172506,Ca,4.0,Al,2.0,Fe,2.0,As,2.0,,,,,,,,,,,O,5.65,5.65,Ca4.0Al2.0Fe2.0As2.0O5.65
152961,Ca4Al2Fe2P2O5.8,(Ca4Al2O6)Fe2P2,ThCr2Si2,17.0,3.692,,14.934,APL097172506,Ca,4.0,Al,2.0,Fe,2.0,P,2.0,,,,,,,,,,,O,5.8,5.8,Ca4.0Al2.0Fe2.0P2.0O5.8
152962,Fe2As2Sr4Sc1.8Ti1.2O8,"Fe2As2(Sr4(Sc,Ti)3O8)",22438,28.0,4.024,,35.546,APEX003063102,Fe,2.0,As,2.0,Sr,4.0,Sc,1.8,Ti,1.2,,,,,,,,,O,8.0,,Fe2.0As2.0Sr4.0Sc1.8Ti1.2O8.0
152963,Fe2As2Sr4Sc1.5Ti1.5O8,"Fe2As2(Sr4(Sc,Ti)3O8)",22438,22.0,4.01,,35.29400000000001,APEX003063102,Fe,2.0,As,2.0,Sr,4.0,Sc,1.5,Ti,1.5,,,,,,,,,O,8.0,,Fe2.0As2.0Sr4.0Sc1.5Ti1.5O8.0
152965,Fe2As2Ba4Sc3O7.5,Fe2As2Ba4Sc3O7.5,22438,11.0,4.123,,37.565,APEX003063102,Fe,2.0,As,2.0,Ba,4.0,Sc,3.0,,,,,,,,,,,O,7.5,,Fe2.0As2.0Ba4.0Sc3.0O7.5
152983,Nd1.85Ce0.15Cu1O4,"(Nd,Ce)2CuO4",T',20.9,,,,PHC2330077,Nd,1.85,Ce,0.15,Cu,1.0,,,,,,,,,,,,,O,4.0,,Nd1.85Ce0.15Cu1.0O4.0
152984,Nd1.85Ce0.15Cu1O4,"(Nd,Ce)2CuO4",T',19.4,,,,PHC2330077,Nd,1.85,Ce,0.15,Cu,1.0,,,,,,,,,,,,,O,4.0,,Nd1.85Ce0.15Cu1.0O4.0
153068,Pr0.8Sr0.2Fe1As1O1,"(Pr,Sr)FeAsO",oxypnictide,15.0,,,,PCS0720434,Pr,0.8,Sr,0.2,Fe,1.0,As,1.0,,,,,,,,,,,O,1.0,,Pr0.8Sr0.2Fe1.0As1.0O1.0
153069,Pr0.8Sr0.2Fe0.85Co0.15As1O1,"(Pr,Sr)(Fe,Co)AsO",oxypnictide,15.8,3.9922,,8.6203,PCS0720434,Pr,0.8,Sr,0.2,Fe,0.85,Co,0.15,As,1.0,,,,,,,,,O,1.0,,Pr0.8Sr0.2Fe0.85Co0.15As1.0O1.0
153073,La1.76Sr0.24Cu0.94Mn0.06O4,"(La,Sr)2(Cu,Mn)O4",T,34.0,3.778,,13.202,PHC4710528,La,1.76,Sr,0.24,Cu,0.94,Mn,0.06,,,,,,,,,,,O,4.0,,La1.76Sr0.24Cu0.94Mn0.06O4.0
153124,La1Fe1As0.95Sb0.05F0.2O0.8,"La(O,F)Fe(As,Sb)",oxypnictide,30.1,4.02,,8.701,SST022045017,La,1.0,Fe,1.0,As,0.95,Sb,0.05,F,0.2,,,,,,,,,O,0.8,,La1.0Fe1.0As0.95Sb0.05F0.2O0.8
153125,La1Fe1As0.9Sb0.1F0.2O0.8,"La(O,F)Fe(As,Sb)",oxypnictide,28.6,4.023,,8.719,SST022045017,La,1.0,Fe,1.0,As,0.9,Sb,0.1,F,0.2,,,,,,,,,O,0.8,,La1.0Fe1.0As0.9Sb0.1F0.2O0.8
153142,Nd0.8Ba0.2Fe1As1F0.4O0.6,"(Nd,Ba)(O,F)FeAs",oxypnictide,50.03,3.962,,8.536,SSC1510956,Nd,0.8,Ba,0.2,Fe,1.0,As,1.0,F,0.4,,,,,,,,,O,0.6,,Nd0.8Ba0.2Fe1.0As1.0F0.4O0.6
153143,Gd1Ba2Cu3O7-z,GdBa2Cu3O7,Y123,91.8,3.854,3.898,11.698,SSC1511117,Gd,1.0,Ba,2.0,Cu,3.0,,,,,,,,,,,,,O,7.0,,Gd1.0Ba2.0Cu3.0O7.0
153144,Gd0.95Pr0.05Ba2Cu3O7-z,"(Gd,Pr)Ba2Cu3O7",Y123,86.5,3.844,3.904,11.675,SSC1511117,Gd,0.95,Pr,0.05,Ba,2.0,Cu,3.0,,,,,,,,,,,O,7.0,,Gd0.95Pr0.05Ba2.0Cu3.0O7.0
153145,Gd0.95Pr0.05Ba2Cu2.94Mn0.06O7-z,"(Gd,Pr)Ba2(Cu,Mn)3O7",Y123,68.0,3.851,3.898,11.689,SSC1511117,Gd,0.95,Pr,0.05,Ba,2.0,Cu,2.94,Mn,0.06,,,,,,,,,O,7.0,,Gd0.95Pr0.05Ba2.0Cu2.94Mn0.06O7.0
153146,Gd0.95Pr0.05Ba2Cu2.94Fe0.06O7-z,"(Gd,Pr)Ba2(Cu,Fe)3O7",Y123,54.5,3.863,3.895,11.679,SSC1511117,Gd,0.95,Pr,0.05,Ba,2.0,Cu,2.94,Fe,0.06,,,,,,,,,O,7.0,,Gd0.95Pr0.05Ba2.0Cu2.94Fe0.06O7.0
153147,Gd0.95Pr0.05Ba2Cu2.94Ni0.06O7-z,"(Gd,Pr)Ba2(Cu,Ni)3O7",Y123,64.0,3.824,3.913,11.651,SSC1511117,Gd,0.95,Pr,0.05,Ba,2.0,Cu,2.94,Ni,0.06,,,,,,,,,O,7.0,,Gd0.95Pr0.05Ba2.0Cu2.94Ni0.06O7.0
153148,Gd0.95Pr0.05Ba2Cu2.94Zn0.06O7-z,"(Gd,Pr)Ba2(Cu,Zn)3O7",Y123,46.2,3.834,3.913,11.675,SSC1511117,Gd,0.95,Pr,0.05,Ba,2.0,Cu,2.94,Zn,0.06,,,,,,,,,O,7.0,,Gd0.95Pr0.05Ba2.0Cu2.94Zn0.06O7.0
153149,Mo0.25Sr2Y1Ce4Cu2.75O15+z,"(Cu,Mo)Sr2(Y,Ce)5Cu2O15","(Cu,Mo)1252",55.0,,,,SSC1511400,Mo,0.25,Sr,2.0,Y,1.0,Ce,4.0,Cu,2.75,,,,,,,,,O,15.0,,Mo0.25Sr2.0Y1.0Ce4.0Cu2.75O15.0
153150,Mo0.25Sr2Y1.002Ce4.998Cu2.75O17+z,"(Cu,Mo)Sr2(Y,Ce)6Cu2O17","(Cu,Mo)1262",55.0,,,,SSC1511400,Mo,0.25,Sr,2.0,Y,1.002,Ce,4.998,Cu,2.75,,,,,,,,,O,17.0,,Mo0.25Sr2.0Y1.002Ce4.998Cu2.75O17.0
153168,Tb0.56Ca0.44Fe1As1O1,"(Tb,Ca)FeAsO",oxypnictide,15.6,3.9,,8.423,EPL08927002,Tb,0.56,Ca,0.44,Fe,1.0,As,1.0,,,,,,,,,,,O,1.0,,Tb0.56Ca0.44Fe1.0As1.0O1.0
153172,Nd0.8Sr0.2Fe1As1O1,"(Nd,Sr)FeAsO",oxypnictide,13.5,3.9777,,8.6417,CC2009707,Nd,0.8,Sr,0.2,Fe,1.0,As,1.0,,,,,,,,,,,O,1.0,,Nd0.8Sr0.2Fe1.0As1.0O1.0
153182,Ce1Fe1As1F0.16O0.84,"CeFeAs(O,F)",oxypnictide,41.0,3.989,,8.631,EPL09157008,Ce,1.0,Fe,1.0,As,1.0,F,0.16,,,,,,,,,,,O,0.84,,Ce1.0Fe1.0As1.0F0.16O0.84
153183,Ce1Fe1As1F0.3O0.7,"CeFeAs(O,F)",oxypnictide,46.0,3.985,,8.597999999999999,EPL09157008,Ce,1.0,Fe,1.0,As,1.0,F,0.3,,,,,,,,,,,O,0.7,,Ce1.0Fe1.0As1.0F0.3O0.7
153196,Sm1Fe0.925Co0.075As1O1,"SmO(Fe,Co)As",oxypnictide,11.6,3.9399,,8.4864,EPL09617007,Sm,1.0,Fe,0.925,Co,0.075,As,1.0,,,,,,,,,,,O,1.0,,Sm1.0Fe0.925Co0.075As1.0O1.0
153197,Sm1Fe0.9Co0.1As1O1,"SmO(Fe,Co)As",oxypnictide,15.0,3.9402,,8.4852,EPL09617007,Sm,1.0,Fe,0.9,Co,0.1,As,1.0,,,,,,,,,,,O,1.0,,Sm1.0Fe0.9Co0.1As1.0O1.0
153198,Sm1Fe0.875Co0.125As1O1,"SmO(Fe,Co)As",oxypnictide,12.8,3.9403,,8.4637,EPL09617007,Sm,1.0,Fe,0.875,Co,0.125,As,1.0,,,,,,,,,,,O,1.0,,Sm1.0Fe0.875Co0.125As1.0O1.0
153203,Sm1Fe0.9Co0.1As1O1,"SmO(Fe,Co)As",oxypnictide,15.6,3.9391,,8.497,EPL08967007,Sm,1.0,Fe,0.9,Co,0.1,As,1.0,,,,,,,,,,,O,1.0,,Sm1.0Fe0.9Co0.1As1.0O1.0
153205,Sm1Fe0.875Ir0.125As1O1,"SmO(Fe,Ir)As",oxypnictide,16.5,3.9521,,8.419,EPL08967007,Sm,1.0,Fe,0.875,Ir,0.125,As,1.0,,,,,,,,,,,O,1.0,,Sm1.0Fe0.875Ir0.125As1.0O1.0
153225,Sm1Fe1As0.5P0.5O1,"SmOFe(As,P)",oxypnictide,23.4,3.9066,,8.3489,PRB084134526,Sm,1.0,Fe,1.0,As,0.5,P,0.5,,,,,,,,,,,O,1.0,,Sm1.0Fe1.0As0.5P0.5O1.0
153227,Sm1Fe1As0.5P0.5O1,"SmOFe(As,P)",oxypnictide,20.0,,,,PRB084134526,Sm,1.0,Fe,1.0,As,0.5,P,0.5,,,,,,,,,,,O,1.0,,Sm1.0Fe1.0As0.5P0.5O1.0
153228,Sm1Fe1As0.5P0.5O0.85,"SmOFe(As,P)",oxypnictide,17.0,3.9102,,8.3367,PRB084134526,Sm,1.0,Fe,1.0,As,0.5,P,0.5,,,,,,,,,,,O,0.85,,Sm1.0Fe1.0As0.5P0.5O0.85
153229,Sm1Fe1As0.5P0.5O0.85,"SmOFe(As,P)",oxypnictide,21.7,,,,PRB084134526,Sm,1.0,Fe,1.0,As,0.5,P,0.5,,,,,,,,,,,O,0.85,,Sm1.0Fe1.0As0.5P0.5O0.85
153266,La1.85Sr0.15Cu1O4,"(La,Sr)2CuO4",T,44.0,,,,PRB082214513,La,1.85,Sr,0.15,Cu,1.0,,,,,,,,,,,,,O,4.0,,La1.85Sr0.15Cu1.0O4.0
153267,La1.82Sr0.18Cu1O4,"(La,Sr)2CuO4",T,41.0,,,,PRB082214513,La,1.82,Sr,0.18,Cu,1.0,,,,,,,,,,,,,O,4.0,,La1.82Sr0.18Cu1.0O4.0
153268,La1.79Sr0.21Cu1O4,"(La,Sr)2CuO4",T,33.0,,,,PRB082214513,La,1.79,Sr,0.21,Cu,1.0,,,,,,,,,,,,,O,4.0,,La1.79Sr0.21Cu1.0O4.0
153269,La1.76Sr0.24Cu1O4,"(La,Sr)2CuO4",T,19.0,,,,PRB082214513,La,1.76,Sr,0.24,Cu,1.0,,,,,,,,,,,,,O,4.0,,La1.76Sr0.24Cu1.0O4.0
153271,La1.73Sr0.27Cu1O4,"(La,Sr)2CuO4",T,21.0,,,,PRB082214513,La,1.73,Sr,0.27,Cu,1.0,,,,,,,,,,,,,O,4.0,,La1.73Sr0.27Cu1.0O4.0
153278,La1Fe1As1F0.1O0.9,"La(O,F)FeAs",oxypnictide,23.0,4.0314,,8.7134,NJP011053008,La,1.0,Fe,1.0,As,1.0,F,0.1,,,,,,,,,,,O,0.9,,La1.0Fe1.0As1.0F0.1O0.9
153279,La1Fe0.98Zn0.02As1F0.1O0.9,"La(O,F)(Fe,Zn)As",oxypnictide,25.5,4.0304,,8.7174,NJP011053008,La,1.0,Fe,0.98,Zn,0.02,As,1.0,F,0.1,,,,,,,,,O,0.9,,La1.0Fe0.98Zn0.02As1.0F0.1O0.9
153280,La1Fe0.95Zn0.05As1F0.1O0.9,"La(O,F)(Fe,Zn)As",oxypnictide,25.4,4.0295,,8.7192,NJP011053008,La,1.0,Fe,0.95,Zn,0.05,As,1.0,F,0.1,,,,,,,,,O,0.9,,La1.0Fe0.95Zn0.05As1.0F0.1O0.9
153281,La1Fe0.9Zn0.1As1F0.1O0.9,"La(O,F)(Fe,Zn)As",oxypnictide,19.9,4.0291,,8.7191,NJP011053008,La,1.0,Fe,0.9,Zn,0.1,As,1.0,F,0.1,,,,,,,,,O,0.9,,La1.0Fe0.9Zn0.1As1.0F0.1O0.9
153282,La1Fe0.85Zn0.15As1F0.1O0.9,"La(O,F)(Fe,Zn)As",oxypnictide,19.9,4.0292,,8.7193,NJP011053008,La,1.0,Fe,0.85,Zn,0.15,As,1.0,F,0.1,,,,,,,,,O,0.9,,La1.0Fe0.85Zn0.15As1.0F0.1O0.9
153283,Sm1Fe1As1F0.2O0.8,"Sm(O,F)(Fe,Zn)As",oxypnictide,52.5,3.9351,,8.4861,PHC4710618,Sm,1.0,Fe,1.0,As,1.0,F,0.2,,,,,,,,,,,O,0.8,,Sm1.0Fe1.0As1.0F0.2O0.8
153284,Sm1Fe0.95Zn0.05As1F0.2O0.8,"Sm(O,F)(Fe,Zn)As",oxypnictide,23.3,3.9399,,8.4974,PHC4710618,Sm,1.0,Fe,0.95,Zn,0.05,As,1.0,F,0.2,,,,,,,,,O,0.8,,Sm1.0Fe0.95Zn0.05As1.0F0.2O0.8
153285,Sm1Fe0.9Zn0.1As1F0.2O0.8,"Sm(O,F)(Fe,Zn)As",oxypnictide,18.2,3.94,,8.4979,PHC4710618,Sm,1.0,Fe,0.9,Zn,0.1,As,1.0,F,0.2,,,,,,,,,O,0.8,,Sm1.0Fe0.9Zn0.1As1.0F0.2O0.8
153319,Ba0.6K0.4O3,"(Ba,K)BiO3",BKBO,30.6,4.2856,,,PHC4710704,Ba,0.6,K,0.4,,,,,,,,,,,,,,,O,3.0,,Ba0.6K0.4O3.0
153363,La1Fe1As1O0.89,(LaOx)FeAs,oxypnictide,27.8,,,,SSC1520644,La,1.0,Fe,1.0,As,1.0,,,,,,,,,,,,,O,0.89,,La1.0Fe1.0As1.0O0.89
153364,Pr1Fe1As1O0.896,(PrOx)FeAs,oxypnictide,44.4,,,,SSC1520644,Pr,1.0,Fe,1.0,As,1.0,,,,,,,,,,,,,O,0.896,,Pr1.0Fe1.0As1.0O0.896
153365,Nd1Fe1As1O0.9,(NdOx)FeAs,oxypnictide,46.9,,,,SSC1520644,Nd,1.0,Fe,1.0,As,1.0,,,,,,,,,,,,,O,0.9,,Nd1.0Fe1.0As1.0O0.9
153366,Tb1Fe1As1O0.8,(TbOx)FeAs,oxypnictide,32.0,,,,SSC1520644,Tb,1.0,Fe,1.0,As,1.0,,,,,,,,,,,,,O,0.8,,Tb1.0Fe1.0As1.0O0.8
153471,Ca1.875Na0.125Cu1Cl2O2,Ca2-xNaxCuO2Cl2,T,15.0,,,15.1388,PHC4780029,Ca,1.875,Na,0.125,Cu,1.0,Cl,2.0,,,,,,,,,,,O,2.0,,Ca1.875Na0.125Cu1.0Cl2.0O2.0
153472,Ca1.867Na0.133Cu1Cl2O2,Ca2-xNaxCuO2Cl2,T,20.0,,,15.1481,PHC4780029,Ca,1.867,Na,0.133,Cu,1.0,Cl,2.0,,,,,,,,,,,O,2.0,,Ca1.867Na0.133Cu1.0Cl2.0O2.0
153473,Ca1.843Na0.157Cu1Cl2O2,Ca2-xNaxCuO2Cl2,T,25.0,,,15.1565,PHC4780029,Ca,1.843,Na,0.157,Cu,1.0,Cl,2.0,,,,,,,,,,,O,2.0,,Ca1.843Na0.157Cu1.0Cl2.0O2.0
153475,Pr2Ba4Cu7O14.06,Pr2Ba4Cu7O15,Y247,30.5,,,,PHC4800001,Pr,2.0,Ba,4.0,Cu,7.0,,,,,,,,,,,,,O,14.06,14.06,Pr2.0Ba4.0Cu7.0O14.06
153476,Pr2Ba4Cu7O14.3,Pr2Ba4Cu7O15,Y247,21.0,,,,PHC4800001,Pr,2.0,Ba,4.0,Cu,7.0,,,,,,,,,,,,,O,14.3,14.3,Pr2.0Ba4.0Cu7.0O14.3
153484,Fe2As2Sr4V2O6,Fe2As2(Sr4V2O6),FA22426,27.0,,,15.7,SSC1520640,Fe,2.0,As,2.0,Sr,4.0,V,2.0,,,,,,,,,,,O,6.0,,Fe2.0As2.0Sr4.0V2.0O6.0
153485,Fe2As2Ca4Mg0.75Ti2.25O7.5,Fe2As2(Ca4(Mg0.25Ti0.75)3O7.5),FA22438,42.0,,,16.7,SSC1520640,Fe,2.0,As,2.0,Ca,4.0,Mg,0.75,Ti,2.25,,,,,,,,,O,7.5,,Fe2.0As2.0Ca4.0Mg0.75Ti2.25O7.5
153486,Fe2As2Ca5Sc2Ti2O10.5,Fe2As2(Ca5(Sc0.5Ti0.5)4O10.5),FA2254(11),33.0,,,20.6,SSC1520640,Fe,2.0,As,2.0,Ca,5.0,Sc,2.0,Ti,2.0,,,,,,,,,O,10.5,,Fe2.0As2.0Ca5.0Sc2.0Ti2.0O10.5
153487,Fe2As2Ca6Al1Ti3O11,Fe2As2(Ca6(Al0.25Ti0.75)4O11),FA2264(12),32.0,,,22.7,SSC1520640,Fe,2.0,As,2.0,Ca,6.0,Al,1.0,Ti,3.0,,,,,,,,,O,11.0,,Fe2.0As2.0Ca6.0Al1.0Ti3.0O11.0
153488,Fe2As2Ca5Mg1Ti3O9.5,Fe2As2(Ca5(Mg0.25Ti0.75)4O9.5),FA2286(18),36.0,,,30.0,SSC1520640,Fe,2.0,As,2.0,Ca,5.0,Mg,1.0,Ti,3.0,,,,,,,,,O,9.5,,Fe2.0As2.0Ca5.0Mg1.0Ti3.0O9.5
153628,Ce1Fe1As1H0.07O0.93,"Ce(O,H)FeAs",oxypnictide,31.3,,,,PRB085014514,Ce,1.0,Fe,1.0,As,1.0,H,0.07,,,,,,,,,,,O,0.93,,Ce1.0Fe1.0As1.0H0.07O0.93
153629,Ce1Fe1As1H0.2O0.8,"Ce(O,H)FeAs",oxypnictide,45.6,,,,PRB085014514,Ce,1.0,Fe,1.0,As,1.0,H,0.2,,,,,,,,,,,O,0.8,,Ce1.0Fe1.0As1.0H0.2O0.8
153630,Ce1Fe1As1H0.3O0.7,"Ce(O,H)FeAs",oxypnictide,44.9,,,,PRB085014514,Ce,1.0,Fe,1.0,As,1.0,H,0.3,,,,,,,,,,,O,0.7,,Ce1.0Fe1.0As1.0H0.3O0.7
153631,Ce1Fe1As1H0.4O0.6,"Ce(O,H)FeAs",oxypnictide,37.3,,,,PRB085014514,Ce,1.0,Fe,1.0,As,1.0,H,0.4,,,,,,,,,,,O,0.6,,Ce1.0Fe1.0As1.0H0.4O0.6
153632,Ce1Fe1As1D0.3O0.7,"Ce(O,D)FeAs",oxypnictide,47.2,3.9775,,8.6091,PRB085014514,Ce,1.0,Fe,1.0,As,1.0,D,0.3,,,,,,,,,,,O,0.7,,Ce1.0Fe1.0As1.0D0.3O0.7
153633,Ce1Fe1As1D0.4O0.6,"Ce(O,D)FeAs",oxypnictide,43.0,3.9538,,8.5926,PRB085014514,Ce,1.0,Fe,1.0,As,1.0,D,0.4,,,,,,,,,,,O,0.6,,Ce1.0Fe1.0As1.0D0.4O0.6
153749,La1Fe1As1O0.85,LaOFeAs,oxypnictide,25.0,4.032,,8.713,PRB086054523,La,1.0,Fe,1.0,As,1.0,,,,,,,,,,,,,O,0.85,0.85,La1.0Fe1.0As1.0O0.85
153805,Tl0.9Bi0.1Sr1.8Yb0.2Ca1Cu1.99Fe0.01O7-z,"(Tl,Bi)(Sr,Yb)2Ca(Cu,Fe)2O7",Tl1212,64.05,3.797,,12.126,CIN039S257,Tl,0.9,Bi,0.1,Sr,1.8,Yb,0.2,Ca,1.0,Cu,1.99,Fe,0.01,,,,,O,7.0,,Tl0.9Bi0.1Sr1.8Yb0.2Ca1.0Cu1.99Fe0.01O7.0
153806,Tl0.9Bi0.1Sr1.8Yb0.2Ca0.9Cd0.1Cu1.99Fe0.01O7-z,"(Tl,Bi)(Sr,Yb)2(Ca,Cd)(Cu,Fe)2O7",Tl1212,71.3,3.796,,12.121,CIN039S257,Tl,0.9,Bi,0.1,Sr,1.8,Yb,0.2,Ca,0.9,Cd,0.1,Cu,1.99,Fe,0.01,,,O,7.0,,Tl0.9Bi0.1Sr1.8Yb0.2Ca0.9Cd0.1Cu1.99Fe0.01O7.0
153807,Tl0.9Bi0.1Sr1.8Yb0.2Ca0.8Cd0.2Cu1.99Fe0.01O7-z,"(Tl,Bi)(Sr,Yb)2(Ca,Cd)(Cu,Fe)2O7",Tl1212,78.35,3.795,,12.118,CIN039S257,Tl,0.9,Bi,0.1,Sr,1.8,Yb,0.2,Ca,0.8,Cd,0.2,Cu,1.99,Fe,0.01,,,O,7.0,,Tl0.9Bi0.1Sr1.8Yb0.2Ca0.8Cd0.2Cu1.99Fe0.01O7.0
153808,Tl0.9Bi0.1Sr1.8Yb0.2Ca0.7Cd0.3Cu1.99Fe0.01O7-z,"(Tl,Bi)(Sr,Yb)2(Ca,Cd)(Cu,Fe)2O7",Tl1212,85.0,3.794,,12.116,CIN039S257,Tl,0.9,Bi,0.1,Sr,1.8,Yb,0.2,Ca,0.7,Cd,0.3,Cu,1.99,Fe,0.01,,,O,7.0,,Tl0.9Bi0.1Sr1.8Yb0.2Ca0.7Cd0.3Cu1.99Fe0.01O7.0
153809,Tl0.9Bi0.1Sr1.8Yb0.2Ca0.6Cd0.4Cu1.99Fe0.01O7-z,"(Tl,Bi)(Sr,Yb)2(Ca,Cd)(Cu,Fe)2O7",Tl1212,83.35,3.793,,12.111,CIN039S257,Tl,0.9,Bi,0.1,Sr,1.8,Yb,0.2,Ca,0.6,Cd,0.4,Cu,1.99,Fe,0.01,,,O,7.0,,Tl0.9Bi0.1Sr1.8Yb0.2Ca0.6Cd0.4Cu1.99Fe0.01O7.0
153812,Hg1Ba2Ca2Cu3O8+z,HgBa2Ca2Cu3O8,Hg1223,130.9,,,,JPS082023711,Hg,1.0,Ba,2.0,Ca,2.0,Cu,3.0,,,,,,,,,,,O,8.0,,Hg1.0Ba2.0Ca2.0Cu3.0O8.0
153843,Ca4Al2Fe2As2O6,Ca4Al2O6Fe2As2,Fe-42622,28.2,3.713,,15.407,PHC4840012,Ca,4.0,Al,2.0,Fe,2.0,As,2.0,,,,,,,,,,,O,6.0,,Ca4.0Al2.0Fe2.0As2.0O6.0
153844,Ca4Al2Fe2P2O6,Ca4Al2O6Fe2P2,Fe-42622,17.1,3.692,,14.934,PHC4840012,Ca,4.0,Al,2.0,Fe,2.0,P,2.0,,,,,,,,,,,O,6.0,,Ca4.0Al2.0Fe2.0P2.0O6.0
153845,Ca3Al2Fe2As2O5,Ca3Al2O5Fe2As2,Fe-32522,30.2,4.742,,26.078000000000007,PHC4840012,Ca,3.0,Al,2.0,Fe,2.0,As,2.0,,,,,,,,,,,O,5.0,,Ca3.0Al2.0Fe2.0As2.0O5.0
153846,Ca3Al2Fe2P2O5,Ca3Al2O5Fe2P2,Fe-32522,16.6,3.715,,25.236,PHC4840012,Ca,3.0,Al,2.0,Fe,2.0,P,2.0,,,,,,,,,,,O,5.0,,Ca3.0Al2.0Fe2.0P2.0O5.0
153862,Mo1Sr2Y1Cu2O8-z,MoSr2YCu2O8,M1212,39.8,,,,JPS076S0120,Mo,1.0,Sr,2.0,Y,1.0,Cu,2.0,,,,,,,,,,,O,8.0,,Mo1.0Sr2.0Y1.0Cu2.0O8.0
153863,Mo1Sr2Y0.93Ca0.07Cu2O8-z,"MoSr2(Y,Ca)Cu2O8",M1212,50.1,,,,JPS076S0120,Mo,1.0,Sr,2.0,Y,0.93,Ca,0.07,Cu,2.0,,,,,,,,,O,8.0,,Mo1.0Sr2.0Y0.93Ca0.07Cu2.0O8.0
153866,Sm0.9U0.1Fe1As1O1,"(Sm,U)OFeAs",oxypnictide,47.0,3.9315,,8.4654,PRB087060501,Sm,0.9,U,0.1,Fe,1.0,As,1.0,,,,,,,,,,,O,1.0,,Sm0.9U0.1Fe1.0As1.0O1.0
153867,Sm0.8U0.2Fe1As1O1,"(Sm,U)OFeAs",oxypnictide,46.0,3.9214,,8.4165,PRB087060501,Sm,0.8,U,0.2,Fe,1.0,As,1.0,,,,,,,,,,,O,1.0,,Sm0.8U0.2Fe1.0As1.0O1.0
153950,La1Fe0.98Ru0.02As1F0.11O0.89,"La(O,F)(Fe,Ru)As",oxypnictide,27.4,,,,PRB087134518,La,1.0,Fe,0.98,Ru,0.02,As,1.0,F,0.11,,,,,,,,,O,0.89,,La1.0Fe0.98Ru0.02As1.0F0.11O0.89
153951,La1Fe0.9Ru0.1As1F0.11O0.89,"La(O,F)(Fe,Ru)As",oxypnictide,23.7,,,,PRB087134518,La,1.0,Fe,0.9,Ru,0.1,As,1.0,F,0.11,,,,,,,,,O,0.89,,La1.0Fe0.9Ru0.1As1.0F0.11O0.89
153952,La1Fe0.8Ru0.2As1F0.11O0.89,"La(O,F)(Fe,Ru)As",oxypnictide,19.7,,,,PRB087134518,La,1.0,Fe,0.8,Ru,0.2,As,1.0,F,0.11,,,,,,,,,O,0.89,,La1.0Fe0.8Ru0.2As1.0F0.11O0.89
153953,La1Fe0.75Ru0.25As1F0.11O0.89,"La(O,F)(Fe,Ru)As",oxypnictide,17.6,,,,PRB087134518,La,1.0,Fe,0.75,Ru,0.25,As,1.0,F,0.11,,,,,,,,,O,0.89,,La1.0Fe0.75Ru0.25As1.0F0.11O0.89
153954,La1Fe0.7Ru0.3As1F0.11O0.89,"La(O,F)(Fe,Ru)As",oxypnictide,18.3,,,,PRB087134518,La,1.0,Fe,0.7,Ru,0.3,As,1.0,F,0.11,,,,,,,,,O,0.89,,La1.0Fe0.7Ru0.3As1.0F0.11O0.89
153955,La1Fe0.5Ru0.5As1F0.11O0.89,"La(O,F)(Fe,Ru)As",oxypnictide,13.6,,,,PRB087134518,La,1.0,Fe,0.5,Ru,0.5,As,1.0,F,0.11,,,,,,,,,O,0.89,,La1.0Fe0.5Ru0.5As1.0F0.11O0.89
153956,La1Fe1As1F0.11O0.89,"La(O,F)FeAs",oxypnictide,28.0,,,,PRB087134518,La,1.0,Fe,1.0,As,1.0,F,0.11,,,,,,,,,,,O,0.89,,La1.0Fe1.0As1.0F0.11O0.89
153957,Nd1Fe0.98Ru0.02As1F0.11O0.89,"Nd(O,F)(Fe,Ru)As",oxypnictide,46.7,,,,PRB087134518,Nd,1.0,Fe,0.98,Ru,0.02,As,1.0,F,0.11,,,,,,,,,O,0.89,,Nd1.0Fe0.98Ru0.02As1.0F0.11O0.89
153958,Nd1Fe0.9Ru0.1As1F0.11O0.89,"Nd(O,F)(Fe,Ru)As",oxypnictide,37.4,,,,PRB087134518,Nd,1.0,Fe,0.9,Ru,0.1,As,1.0,F,0.11,,,,,,,,,O,0.89,,Nd1.0Fe0.9Ru0.1As1.0F0.11O0.89
153959,Nd1Fe0.8Ru0.2As1F0.11O0.89,"Nd(O,F)(Fe,Ru)As",oxypnictide,22.1,,,,PRB087134518,Nd,1.0,Fe,0.8,Ru,0.2,As,1.0,F,0.11,,,,,,,,,O,0.89,,Nd1.0Fe0.8Ru0.2As1.0F0.11O0.89
153960,Nd1Fe0.7Ru0.3As1F0.11O0.89,"Nd(O,F)(Fe,Ru)As",oxypnictide,21.3,,,,PRB087134518,Nd,1.0,Fe,0.7,Ru,0.3,As,1.0,F,0.11,,,,,,,,,O,0.89,,Nd1.0Fe0.7Ru0.3As1.0F0.11O0.89
153961,Nd1Fe0.5Ru0.5As1F0.11O0.89,"Nd(O,F)(Fe,Ru)As",oxypnictide,13.7,,,,PRB087134518,Nd,1.0,Fe,0.5,Ru,0.5,As,1.0,F,0.11,,,,,,,,,O,0.89,,Nd1.0Fe0.5Ru0.5As1.0F0.11O0.89
153962,Sm1Fe0.95Ru0.05As1F0.15O0.85,"Sm(O,F)(Fe,Ru)As",oxypnictide,39.3,,,,PRB087134518,Sm,1.0,Fe,0.95,Ru,0.05,As,1.0,F,0.15,,,,,,,,,O,0.85,,Sm1.0Fe0.95Ru0.05As1.0F0.15O0.85
153963,Sm1Fe0.8Ru0.2As1F0.15O0.85,"Sm(O,F)(Fe,Ru)As",oxypnictide,16.9,,,,PRB087134518,Sm,1.0,Fe,0.8,Ru,0.2,As,1.0,F,0.15,,,,,,,,,O,0.85,,Sm1.0Fe0.8Ru0.2As1.0F0.15O0.85
153964,Sm1Fe0.7Ru0.3As1F0.15O0.85,"Sm(O,F)(Fe,Ru)As",oxypnictide,11.1,,,,PRB087134518,Sm,1.0,Fe,0.7,Ru,0.3,As,1.0,F,0.15,,,,,,,,,O,0.85,,Sm1.0Fe0.7Ru0.3As1.0F0.15O0.85
153989,Sm1Fe0.85Ir0.15As1O1,"SmO(Fe,Ir)As",oxypnictide,16.0,3.953,,8.434,ACS13110338,Sm,1.0,Fe,0.85,Ir,0.15,As,1.0,,,,,,,,,,,O,1.0,,Sm1.0Fe0.85Ir0.15As1.0O1.0
154011,Pr2Ba4Cu7O14.74,Pr2Ba4Cu7O15,Y247,15.5,,,,JPCONF150052079,Pr,2.0,Ba,4.0,Cu,7.0,,,,,,,,,,,,,O,14.74,14.74,Pr2.0Ba4.0Cu7.0O14.74
154012,Pr2Ba4Cu7O14.36,Pr2Ba4Cu7O15,Y247,20.6,,,,JPCONF150052079,Pr,2.0,Ba,4.0,Cu,7.0,,,,,,,,,,,,,O,14.36,14.36,Pr2.0Ba4.0Cu7.0O14.36
154013,Pr2Ba4Cu7O14.21,Pr2Ba4Cu7O15,Y247,23.0,,,,JPCONF150052079,Pr,2.0,Ba,4.0,Cu,7.0,,,,,,,,,,,,,O,14.21,14.21,Pr2.0Ba4.0Cu7.0O14.21
154125,Sm1Fe1As1F0.075O0.925,"SmFeAs(O,F)",oxypnictide,33.0,,,,SST023054001,Sm,1.0,Fe,1.0,As,1.0,F,0.075,,,,,,,,,,,O,0.925,,Sm1.0Fe1.0As1.0F0.075O0.925
154126,Sm1Fe1As1F0.15O0.85,"SmFeAs(O,F)",oxypnictide,51.5,,,,SST023054001,Sm,1.0,Fe,1.0,As,1.0,F,0.15,,,,,,,,,,,O,0.85,,Sm1.0Fe1.0As1.0F0.15O0.85
154142,Pr1Fe0.9Co0.1As1O1,PrO(Fe0.9Co0.1)As,oxypnictide,13.8,3.9867,,8.5915,SST024065020,Pr,1.0,Fe,0.9,Co,0.1,As,1.0,,,,,,,,,,,O,1.0,,Pr1.0Fe0.9Co0.1As1.0O1.0
154143,Pr1Fe0.9Co0.1As0.95P0.05O1,PrO(Fe0.9Co0.1)As1-xPx,oxypnictide,14.2,3.9817,,8.562999999999999,SST024065020,Pr,1.0,Fe,0.9,Co,0.1,As,0.95,P,0.05,,,,,,,,,O,1.0,,Pr1.0Fe0.9Co0.1As0.95P0.05O1.0
154144,Pr1Fe0.9Co0.1As0.9P0.1O1,PrO(Fe0.9Co0.1)As1-xPx,oxypnictide,14.7,3.9810000000000003,,8.5585,SST024065020,Pr,1.0,Fe,0.9,Co,0.1,As,0.9,P,0.1,,,,,,,,,O,1.0,,Pr1.0Fe0.9Co0.1As0.9P0.1O1.0
154145,Pr1Fe0.9Co0.1As0.85P0.15O1,PrO(Fe0.9Co0.1)As1-xPx,oxypnictide,12.2,3.9764,,8.5446,SST024065020,Pr,1.0,Fe,0.9,Co,0.1,As,0.85,P,0.15,,,,,,,,,O,1.0,,Pr1.0Fe0.9Co0.1As0.85P0.15O1.0
154146,Pr1Fe0.9Co0.1As0.8P0.2O1,PrO(Fe0.9Co0.1)As1-xPx,oxypnictide,10.9,3.9756,,8.5416,SST024065020,Pr,1.0,Fe,0.9,Co,0.1,As,0.8,P,0.2,,,,,,,,,O,1.0,,Pr1.0Fe0.9Co0.1As0.8P0.2O1.0
154150,Sm1Fe1As1F0.2O0.8,Sm(O1-xFx)FeAs,oxypnictide,29.0,,,,SST024065010,Sm,1.0,Fe,1.0,As,1.0,F,0.2,,,,,,,,,,,O,0.8,,Sm1.0Fe1.0As1.0F0.2O0.8
154151,La1Fe1As1F0.2O0.8,La(O1-xFx)FeAs,oxypnictide,25.0,,,,SST024065010,La,1.0,Fe,1.0,As,1.0,F,0.2,,,,,,,,,,,O,0.8,,La1.0Fe1.0As1.0F0.2O0.8
154178,Pr4Fe2As2Te0.88O4,Pr4Fe2As2TexO4,oxypnictide,25.1,4.0165,,29.8572,PRB087180508,Pr,4.0,Fe,2.0,As,2.0,Te,0.88,,,,,,,,,,,O,4.0,,Pr4.0Fe2.0As2.0Te0.88O4.0
154223,Pr1Fe1As1F0.11O0.89,"Pr(O,F)FeAs",oxypnictide,45.0,,,,EPL08357001,Pr,1.0,Fe,1.0,As,1.0,F,0.11,,,,,,,,,,,O,0.89,,Pr1.0Fe1.0As1.0F0.11O0.89
154225,La1Fe1As1F0.15O0.85,"La(O,F)(Fe,Zn)As",oxypnictide,26.2,,,,JAC5630261,La,1.0,Fe,1.0,As,1.0,F,0.15,,,,,,,,,,,O,0.85,,La1.0Fe1.0As1.0F0.15O0.85
154226,La1Fe0.8Zn0.2As1F0.15O0.85,"La(O,F)(Fe,Zn)As",oxypnictide,25.5,,,,JAC5630261,La,1.0,Fe,0.8,Zn,0.2,As,1.0,F,0.15,,,,,,,,,O,0.85,,La1.0Fe0.8Zn0.2As1.0F0.15O0.85
154227,La1Fe0.4Zn0.6As1F0.15O0.85,"La(O,F)(Fe,Zn)As",oxypnictide,24.6,,,,JAC5630261,La,1.0,Fe,0.4,Zn,0.6,As,1.0,F,0.15,,,,,,,,,O,0.85,,La1.0Fe0.4Zn0.6As1.0F0.15O0.85
154228,La1Fe0.2Zn0.8As1F0.15O0.85,"La(O,F)(Fe,Zn)As",oxypnictide,23.9,,,,JAC5630261,La,1.0,Fe,0.2,Zn,0.8,As,1.0,F,0.15,,,,,,,,,O,0.85,,La1.0Fe0.2Zn0.8As1.0F0.15O0.85
154243,Eu1Sr2Nb0.8Sn0.2Cu2O8-z,"EuSr2(Nb,Sn)Cu2O8-x",M1212,40.0,3.8739999999999997,,11.663,PHC4920165,Eu,1.0,Sr,2.0,Nb,0.8,Sn,0.2,Cu,2.0,,,,,,,,,O,8.0,,Eu1.0Sr2.0Nb0.8Sn0.2Cu2.0O8.0
154246,Sm1Fe1As1F0.12O0.88,"Sm(O,F)FeAs",oxypnictide,50.1,3.9307,,8.4786,PHC4940057,Sm,1.0,Fe,1.0,As,1.0,F,0.12,,,,,,,,,,,O,0.88,,Sm1.0Fe1.0As1.0F0.12O0.88
154247,Sm1Fe0.99Mn0.01As1F0.12O0.88,"Sm(O,F)(Fe,Mn)As",oxypnictide,37.2,3.9347,,8.4912,PHC4940057,Sm,1.0,Fe,0.99,Mn,0.01,As,1.0,F,0.12,,,,,,,,,O,0.88,,Sm1.0Fe0.99Mn0.01As1.0F0.12O0.88
154248,Sm1Fe0.97Mn0.03As1F0.12O0.88,"Sm(O,F)(Fe,Mn)As",oxypnictide,31.3,3.9373,,8.4951,PHC4940057,Sm,1.0,Fe,0.97,Mn,0.03,As,1.0,F,0.12,,,,,,,,,O,0.88,,Sm1.0Fe0.97Mn0.03As1.0F0.12O0.88
154249,Sm1Fe0.94Mn0.06As1F0.12O0.88,"Sm(O,F)(Fe,Mn)As",oxypnictide,16.0,3.9407,,8.5005,PHC4940057,Sm,1.0,Fe,0.94,Mn,0.06,As,1.0,F,0.12,,,,,,,,,O,0.88,,Sm1.0Fe0.94Mn0.06As1.0F0.12O0.88
154254,Sm1Fe0.99Ni0.01As1F0.12O0.88,"Sm(O,F)(Fe,Ni)As",oxypnictide,45.7,3.9323,,8.4753,PHC4940057,Sm,1.0,Fe,0.99,Ni,0.01,As,1.0,F,0.12,,,,,,,,,O,0.88,,Sm1.0Fe0.99Ni0.01As1.0F0.12O0.88
154255,Sm1Fe0.97Ni0.03As1F0.12O0.88,"Sm(O,F)(Fe,Ni)As",oxypnictide,34.5,3.9361,,8.4699,PHC4940057,Sm,1.0,Fe,0.97,Ni,0.03,As,1.0,F,0.12,,,,,,,,,O,0.88,,Sm1.0Fe0.97Ni0.03As1.0F0.12O0.88
154256,Sm1Fe0.94Ni0.06As1F0.12O0.88,"Sm(O,F)(Fe,Ni)As",oxypnictide,18.8,3.9391,,8.4685,PHC4940057,Sm,1.0,Fe,0.94,Ni,0.06,As,1.0,F,0.12,,,,,,,,,O,0.88,,Sm1.0Fe0.94Ni0.06As1.0F0.12O0.88
154289,Pr0.65Sr0.35Fe1As0.9Sb0.1O1,"(Pr,Sr)Fe(As,Sb)O",oxypnictide,21.87,,,,PHC4980050,Pr,0.65,Sr,0.35,Fe,1.0,As,0.9,Sb,0.1,,,,,,,,,O,1.0,,Pr0.65Sr0.35Fe1.0As0.9Sb0.1O1.0
154290,Pr0.65Sr0.35Fe1As0.8Sb0.2O1,"(Pr,Sr)Fe(As,Sb)O",oxypnictide,22.0,,,,PHC4980050,Pr,0.65,Sr,0.35,Fe,1.0,As,0.8,Sb,0.2,,,,,,,,,O,1.0,,Pr0.65Sr0.35Fe1.0As0.8Sb0.2O1.0
154291,Pr0.65Sr0.35Fe1As0.85Sb0.15O1,"(Pr,Sr)Fe(As,Sb)O",oxypnictide,21.9,3.9960000000000004,,8.648,PHC4980050,Pr,0.65,Sr,0.35,Fe,1.0,As,0.85,Sb,0.15,,,,,,,,,O,1.0,,Pr0.65Sr0.35Fe1.0As0.85Sb0.15O1.0
154292,Pr0.65Sr0.35Fe1As0.95P0.05O1,"(Pr,Sr)Fe(As,P)O",oxypnictide,15.4,,,,PHC4980050,Pr,0.65,Sr,0.35,Fe,1.0,As,0.95,P,0.05,,,,,,,,,O,1.0,,Pr0.65Sr0.35Fe1.0As0.95P0.05O1.0
154294,Pr0.6Sr0.4Fe1As0.9Sb0.1O1,"(Pr,Sr)Fe(As,Sb)O",oxypnictide,22.0,3.998,,8.662,PHC4980050,Pr,0.6,Sr,0.4,Fe,1.0,As,0.9,Sb,0.1,,,,,,,,,O,1.0,,Pr0.6Sr0.4Fe1.0As0.9Sb0.1O1.0
154295,Pr0.65Sr0.35Fe1As1O1,"(Pr,Sr)FeAsO",oxypnictide,16.5,3.9939999999999998,,8.655,PHC4980050,Pr,0.65,Sr,0.35,Fe,1.0,As,1.0,,,,,,,,,,,O,1.0,,Pr0.65Sr0.35Fe1.0As1.0O1.0
154305,La1Fe1As1F0.1O0.9,"La(O,F)FeAs",oxypnictide,27.0,,,,PRB087235111,La,1.0,Fe,1.0,As,1.0,F,0.1,,,,,,,,,,,O,0.9,,La1.0Fe1.0As1.0F0.1O0.9
154306,Ce1Fe1As1F0.1O0.9,"Ce(O,F)FeAs",oxypnictide,38.0,,,,PRB087235111,Ce,1.0,Fe,1.0,As,1.0,F,0.1,,,,,,,,,,,O,0.9,,Ce1.0Fe1.0As1.0F0.1O0.9
154307,Pr1Fe1As1F0.1O0.9,"Pr(O,F)FeAs",oxypnictide,43.0,,,,PRB087235111,Pr,1.0,Fe,1.0,As,1.0,F,0.1,,,,,,,,,,,O,0.9,,Pr1.0Fe1.0As1.0F0.1O0.9
154308,Nd1Fe1As1F0.1O0.9,"Nd(O,F)FeAs",oxypnictide,48.0,,,,PRB087235111,Nd,1.0,Fe,1.0,As,1.0,F,0.1,,,,,,,,,,,O,0.9,,Nd1.0Fe1.0As1.0F0.1O0.9
154309,Sm1Fe1As1F0.1O0.9,"Sm(O,F)FeAs",oxypnictide,53.0,,,,PRB087235111,Sm,1.0,Fe,1.0,As,1.0,F,0.1,,,,,,,,,,,O,0.9,,Sm1.0Fe1.0As1.0F0.1O0.9
154403,Nd1Fe1As1F0.1O0.9,"NdFeAs)O,F)",oxypnictide,51.0,,,,SST022014003,Nd,1.0,Fe,1.0,As,1.0,F,0.1,,,,,,,,,,,O,0.9,,Nd1.0Fe1.0As1.0F0.1O0.9
154420,Nd1Fe1As1F0.1O0.9,"NdFeAs(O,F)",oxypnictide,53.0,,,,PRL101147003,Nd,1.0,Fe,1.0,As,1.0,F,0.1,,,,,,,,,,,O,0.9,,Nd1.0Fe1.0As1.0F0.1O0.9
154429,Sr2V1Fe1As1O3,Sr2VO3FeAs,22426,24.8,3.93621,,15.7047,CEM2160091,Sr,2.0,V,1.0,Fe,1.0,As,1.0,,,,,,,,,,,O,3.0,,Sr2.0V1.0Fe1.0As1.0O3.0
154430,Sr1.9Ca0.1V1Fe1As1O3,"(Sr,Ca)VO3FeAs",22426,25.8,3.93561,,15.6711,CEM2160091,Sr,1.9,Ca,0.1,V,1.0,Fe,1.0,As,1.0,,,,,,,,,O,3.0,,Sr1.9Ca0.1V1.0Fe1.0As1.0O3.0
154431,Sr1.8Ca0.2V1Fe1As1O3,"(Sr,Ca)VO3FeAs",22426,13.7,3.9338699999999998,,15.6611,CEM2160091,Sr,1.8,Ca,0.2,V,1.0,Fe,1.0,As,1.0,,,,,,,,,O,3.0,,Sr1.8Ca0.2V1.0Fe1.0As1.0O3.0
154467,Pr0.8Sr0.2Fe1As1O1,"(Pr,Sr)FeAsO",oxypnictide,13.6,,,,JPCM023464203,Pr,0.8,Sr,0.2,Fe,1.0,As,1.0,,,,,,,,,,,O,1.0,,Pr0.8Sr0.2Fe1.0As1.0O1.0
154468,Pr0.8Sr0.2Fe0.97Zn0.03As1O1,"(Pr,Sr)(Fe,Zn)AsO",oxypnictide,13.0,,,,JPCM023464203,Pr,0.8,Sr,0.2,Fe,0.97,Zn,0.03,As,1.0,,,,,,,,,O,1.0,,Pr0.8Sr0.2Fe0.97Zn0.03As1.0O1.0
154469,Pr0.8Sr0.2Fe0.94Zn0.06As1O1,"(Pr,Sr)(Fe,Zn)AsO",oxypnictide,12.0,,,,JPCM023464203,Pr,0.8,Sr,0.2,Fe,0.94,Zn,0.06,As,1.0,,,,,,,,,O,1.0,,Pr0.8Sr0.2Fe0.94Zn0.06As1.0O1.0
154544,Mo1Sn0.03Sr2Y1Cu2O8-z,Mo(Snx)Sr2YCu2O8,M1212,26.0,3.82,,11.459000000000001,PHC4702040,Mo,1.0,Sn,0.03,Sr,2.0,Y,1.0,Cu,2.0,,,,,,,,,O,8.0,,Mo1.0Sn0.03Sr2.0Y1.0Cu2.0O8.0
154607,Nb0.87Si0.09N0.87O0.13,(Nb0.87Si0.09X0.04)(N0.87O0.13),NaCl,16.35,,,,CEM2100238,Nb,0.87,Si,0.09,N,0.87,,,,,,,,,,,,,O,0.13,,Nb0.87Si0.09N0.87O0.13
154608,Nb1N0.87O0.13,Nb(N0.87O0.13),NaCl,17.2,,,,CEM2100238,Nb,1.0,N,0.87,,,,,,,,,,,,,,,O,0.13,,Nb1.0N0.87O0.13
154700,Eu1Sr2Ta0.8Sn0.2Cu2O8-z,"EuSr2(Ta,Sn)Cu2O8-z",M1212,40.0,3.872,,11.674000000000001,PHC5040001,Eu,1.0,Sr,2.0,Ta,0.8,Sn,0.2,Cu,2.0,,,,,,,,,O,8.0,,Eu1.0Sr2.0Ta0.8Sn0.2Cu2.0O8.0
154702,Sm1Sr2Ta0.8Sn0.2Cu2O8-z,"SmSr2(Ta,Sn)Cu2O8-z",M1212,30.0,,,,PHC5040001,Sm,1.0,Sr,2.0,Ta,0.8,Sn,0.2,Cu,2.0,,,,,,,,,O,8.0,,Sm1.0Sr2.0Ta0.8Sn0.2Cu2.0O8.0
154707,Nb0.89Al0.11N0.85O0.17,"(Nb,Al)(O,N)",NaCl,17.3,4.401,,,CEM1831710,Nb,0.89,Al,0.11,N,0.85,,,,,,,,,,,,,O,0.17,,Nb0.89Al0.11N0.85O0.17
154708,Nb0.95Mg0.05N0.92O0.08,"(Nb,Mg)(N,O)",NaCl,15.0,,,,CEM1842061,Nb,0.95,Mg,0.05,N,0.92,,,,,,,,,,,,,O,0.08,,Nb0.95Mg0.05N0.92O0.08
154709,Nb0.95Mg0.05N0.92O0.08,"(Nb,Mg)(N,O)",NaCl,17.6,4.419,,,CEM1842061,Nb,0.95,Mg,0.05,N,0.92,,,,,,,,,,,,,O,0.08,,Nb0.95Mg0.05N0.92O0.08
154711,Nb0.9Mg0.1N0.87O0.13,"(Nb,Si)(N,O)",NaCl,16.2,4.41,,,CEM1842061,Nb,0.9,Mg,0.1,N,0.87,,,,,,,,,,,,,O,0.13,,Nb0.9Mg0.1N0.87O0.13
154712,Nb1N0.98O0.02,"Nb(N,O)",NaCl,17.7,4.42,,,CEM1880066,Nb,1.0,N,0.98,,,,,,,,,,,,,,,O,0.02,,Nb1.0N0.98O0.02
154713,Nb0.95Mg0.05N0.92O0.08,"(Nb,Mg)(N,O)",NaCl,17.0,4.419,,,CEM1880066,Nb,0.95,Mg,0.05,N,0.92,,,,,,,,,,,,,O,0.08,,Nb0.95Mg0.05N0.92O0.08
154714,Nb0.89Al0.11N0.84O0.16,"(Nb,Al)(N,O)",NaCl,16.7,4.401,,,CEM1880066,Nb,0.89,Al,0.11,N,0.84,,,,,,,,,,,,,O,0.16,,Nb0.89Al0.11N0.84O0.16
154715,Nb0.87Si0.09N0.13O0.13,"(Nb,Si)(N,O)",NaCl,16.8,4.399,,,CEM1880066,Nb,0.87,Si,0.09,N,0.13,,,,,,,,,,,,,O,0.13,,Nb0.87Si0.09N0.13O0.13
154761,Pr2Ba4Cu7O14.44,Pr2Ba4Cu7O15-z,Y247,20.75,,,,JPS082074706,Pr,2.0,Ba,4.0,Cu,7.0,,,,,,,,,,,,,O,14.44,14.44,Pr2.0Ba4.0Cu7.0O14.44
154791,Pr2Ba4Cu7O15-z,Pr2Ba4Cu7O15-z,Y247,27.0,,,,JPS082105003,Pr,2.0,Ba,4.0,Cu,7.0,,,,,,,,,,,,,O,15.0,,Pr2.0Ba4.0Cu7.0O15.0
154818,Sr1Ca13Cu24O41,SrCa13Cu24O41,LAD,11.8,,,,JPS083073703,Sr,1.0,Ca,13.0,Cu,24.0,,,,,,,,,,,,,O,41.0,,Sr1.0Ca13.0Cu24.0O41.0
154845,La1Fe1As1H0.08O0.92,"La(O,H)FeAs",oxypnictide,28.7,,,,NATCOM0030943,La,1.0,Fe,1.0,As,1.0,H,0.08,,,,,,,,,,,O,0.92,,La1.0Fe1.0As1.0H0.08O0.92
154846,La1Fe1As1H0.21O0.79,"La(O,H)FeAs",oxypnictide,17.8,,,,NATCOM0030943,La,1.0,Fe,1.0,As,1.0,H,0.21,,,,,,,,,,,O,0.79,,La1.0Fe1.0As1.0H0.21O0.79
154847,La1Fe1As1H0.3O0.7,"La(O,H)FeAs",oxypnictide,38.0,,,,NATCOM0030943,La,1.0,Fe,1.0,As,1.0,H,0.3,,,,,,,,,,,O,0.7,,La1.0Fe1.0As1.0H0.3O0.7
154848,La1Fe1As1H0.46O0.54,"La(O,H)FeAs",oxypnictide,36.2,,,,NATCOM0030943,La,1.0,Fe,1.0,As,1.0,H,0.46,,,,,,,,,,,O,0.54,,La1.0Fe1.0As1.0H0.46O0.54
154849,La1Fe1As1H0.24O0.76,"La(O,H)FeAs",oxypnictide,30.1,,,,NATCOM0030943,La,1.0,Fe,1.0,As,1.0,H,0.24,,,,,,,,,,,O,0.76,,La1.0Fe1.0As1.0H0.24O0.76
154850,Gd1Fe1As1H0.1O0.9,"Gd(O,H)FeAs",oxypnictide,55.0,,,,NATCOM0030943,Gd,1.0,Fe,1.0,As,1.0,H,0.1,,,,,,,,,,,O,0.9,,Gd1.0Fe1.0As1.0H0.1O0.9
154851,Gd1Fe1As1H0.3O0.7,"Gd(O,H)FeAs",oxypnictide,45.9,,,,NATCOM0030943,Gd,1.0,Fe,1.0,As,1.0,H,0.3,,,,,,,,,,,O,0.7,,Gd1.0Fe1.0As1.0H0.3O0.7
154852,Sm1Fe1As1H0.066O0.934,"Sm(O,H)FeAs",oxypnictide,43.3,,,,NATCOM0030943,Sm,1.0,Fe,1.0,As,1.0,H,0.066,,,,,,,,,,,O,0.934,,Sm1.0Fe1.0As1.0H0.066O0.934
154853,Sm1Fe1As1H0.25O0.75,"Sm(O,H)FeAs",oxypnictide,54.7,,,,NATCOM0030943,Sm,1.0,Fe,1.0,As,1.0,H,0.25,,,,,,,,,,,O,0.75,,Sm1.0Fe1.0As1.0H0.25O0.75
154854,Sm1Fe1As1H0.4O0.6,"Sm(O,H)FeAs",oxypnictide,46.4,,,,NATCOM0030943,Sm,1.0,Fe,1.0,As,1.0,H,0.4,,,,,,,,,,,O,0.6,,Sm1.0Fe1.0As1.0H0.4O0.6
154855,Ce1Fe1As1H0.065O0.935,"Ce(O,H)FeAs",oxypnictide,41.1,,,,NATCOM0030943,Ce,1.0,Fe,1.0,As,1.0,H,0.065,,,,,,,,,,,O,0.935,,Ce1.0Fe1.0As1.0H0.065O0.935
154856,Ce1Fe1As1H0.22O0.78,"Ce(O,H)FeAs",oxypnictide,48.0,,,,NATCOM0030943,Ce,1.0,Fe,1.0,As,1.0,H,0.22,,,,,,,,,,,O,0.78,,Ce1.0Fe1.0As1.0H0.22O0.78
154857,Ce1Fe1As1H0.4O0.6,"Ce(O,H)FeAs",oxypnictide,43.1,,,,NATCOM0030943,Ce,1.0,Fe,1.0,As,1.0,H,0.4,,,,,,,,,,,O,0.6,,Ce1.0Fe1.0As1.0H0.4O0.6
154865,Eu1Sr2Ta0.8Sn0.2O8-z,"EuSr2(Ta,Sn)Cu2O8-z",M1212,40.0,3.872,,11.674000000000001,PHC5040001,Eu,1.0,Sr,2.0,Ta,0.8,Sn,0.2,,,,,,,,,,,O,8.0,,Eu1.0Sr2.0Ta0.8Sn0.2O8.0
154866,Sm1Sr2Ta0.8Sn0.2O8-z,"SmSr2(Ta,Sn)Cu2O8-z",M1212,30.0,,,,PHC5040001,Sm,1.0,Sr,2.0,Ta,0.8,Sn,0.2,,,,,,,,,,,O,8.0,,Sm1.0Sr2.0Ta0.8Sn0.2O8.0
154868,Sm1Fe1As1F0.25O0.7,"Sm(O,F)FeAs",oxypnictide,49.6,,,,PHC4690370,Sm,1.0,Fe,1.0,As,1.0,F,0.25,,,,,,,,,,,O,0.7,,Sm1.0Fe1.0As1.0F0.25O0.7
154871,Sm1Fe1As1F0.12O0.88,"Sm(O,F)FeAs",oxypnictide,49.35,3.9301,,8.4781,PHC5040019,Sm,1.0,Fe,1.0,As,1.0,F,0.12,,,,,,,,,,,O,0.88,,Sm1.0Fe1.0As1.0F0.12O0.88
154872,Sm1Fe1As0.95P0.05F0.12O0.88,"Sm(O,F)Fe(As,P)",oxypnictide,46.8,3.9306,,8.4747,PHC5040019,Sm,1.0,Fe,1.0,As,0.95,P,0.05,F,0.12,,,,,,,,,O,0.88,,Sm1.0Fe1.0As0.95P0.05F0.12O0.88
154873,Sm1Fe1As0.9P0.1F0.12O0.88,"Sm(O,F)Fe(As,P)",oxypnictide,36.35,3.9307,,8.4714,PHC5040019,Sm,1.0,Fe,1.0,As,0.9,P,0.1,F,0.12,,,,,,,,,O,0.88,,Sm1.0Fe1.0As0.9P0.1F0.12O0.88
154874,Sm1Fe1As0.85P0.15F0.12O0.88,"Sm(O,F)Fe(As,P)",oxypnictide,17.8,3.9311,,8.4664,PHC5040019,Sm,1.0,Fe,1.0,As,0.85,P,0.15,F,0.12,,,,,,,,,O,0.88,,Sm1.0Fe1.0As0.85P0.15F0.12O0.88
154875,Sm1Fe1As0.8P0.2F0.12O0.88,"Sm(O,F)Fe(As,P)",oxypnictide,15.6,3.9316,,8.4604,PHC5040019,Sm,1.0,Fe,1.0,As,0.8,P,0.2,F,0.12,,,,,,,,,O,0.88,,Sm1.0Fe1.0As0.8P0.2F0.12O0.88
154894,Fe1Sr2Y1Cu2O7.51,FeSr2YCu2O6+z,M1212,53.5,,,,PHC5070085,Fe,1.0,Sr,2.0,Y,1.0,Cu,2.0,,,,,,,,,,,O,7.51,7.51,Fe1.0Sr2.0Y1.0Cu2.0O7.51
154895,Fe1Sr2Eu1Cu2O7.51,FeSr2EuCu2O6+z,M1212,22.0,,,,PHC5070085,Fe,1.0,Sr,2.0,Eu,1.0,Cu,2.0,,,,,,,,,,,O,7.51,7.51,Fe1.0Sr2.0Eu1.0Cu2.0O7.51
154896,Fe1Sr2Gd1Cu2O7.58,FeSr2GdCu2O6+z,M1212,36.5,,,,PHC5070085,Fe,1.0,Sr,2.0,Gd,1.0,Cu,2.0,,,,,,,,,,,O,7.58,7.58,Fe1.0Sr2.0Gd1.0Cu2.0O7.58
154898,Fe1Sr2Er1Cu2O7.5,FeSr2ErCu2O6+z,M1212,52.0,,,,PHC5070085,Fe,1.0,Sr,2.0,Er,1.0,Cu,2.0,,,,,,,,,,,O,7.5,7.5,Fe1.0Sr2.0Er1.0Cu2.0O7.5
155001,Y1Ba2Cu3O6.98,YBa2Cu3Oz,Y123,89.6,,,,PRB084184523,Y,1.0,Ba,2.0,Cu,3.0,,,,,,,,,,,,,O,6.98,6.98,Y1.0Ba2.0Cu3.0O6.98
155002,Y1Ba2Cu3O6.98,YBa2Cu3Oz,Y123,89.5,,,,PRB084184523,Y,1.0,Ba,2.0,Cu,3.0,,,,,,,,,,,,,O,6.98,6.98,Y1.0Ba2.0Cu3.0O6.98
155003,Y1Ba2Cu3O6.8,YBa2Cu3Oz,Y123,77.1,,,,PRB084184523,Y,1.0,Ba,2.0,Cu,3.0,,,,,,,,,,,,,O,6.8,6.8,Y1.0Ba2.0Cu3.0O6.8
155004,Y1Ba2Cu3O6.8,YBa2Cu3Oz,Y123,83.2,,,,PRB084184523,Y,1.0,Ba,2.0,Cu,3.0,,,,,,,,,,,,,O,6.8,6.8,Y1.0Ba2.0Cu3.0O6.8
155005,Y1Ba2Cu3O6.66,YBa2Cu3Oz,Y123,58.9,,,,PRB084184523,Y,1.0,Ba,2.0,Cu,3.0,,,,,,,,,,,,,O,6.66,6.66,Y1.0Ba2.0Cu3.0O6.66
155006,Y1Ba2Cu3O6.66,YBa2Cu3Oz,Y123,62.6,,,,PRB084184523,Y,1.0,Ba,2.0,Cu,3.0,,,,,,,,,,,,,O,6.66,6.66,Y1.0Ba2.0Cu3.0O6.66
155007,Y1Ba2Cu3O6.45,YBa2Cu3Oz,Y123,45.4,,,,PRB084184523,Y,1.0,Ba,2.0,Cu,3.0,,,,,,,,,,,,,O,6.45,6.45,Y1.0Ba2.0Cu3.0O6.45
155008,Y1Ba2Cu3O6.45,YBa2Cu3Oz,Y123,49.5,,,,PRB084184523,Y,1.0,Ba,2.0,Cu,3.0,,,,,,,,,,,,,O,6.45,6.45,Y1.0Ba2.0Cu3.0O6.45
155121,Pr1.86Ce0.14Cu1O4,"(Pr,Ce)CuO4",T',17.7,,,,PRB090024519,Pr,1.86,Ce,0.14,Cu,1.0,,,,,,,,,,,,,O,4.0,,Pr1.86Ce0.14Cu1.0O4.0
155122,Pr1.85Ce0.15Cu1O4,"(Pr,Ce)CuO4",T',19.5,,,,PRB090024519,Pr,1.85,Ce,0.15,Cu,1.0,,,,,,,,,,,,,O,4.0,,Pr1.85Ce0.15Cu1.0O4.0
155123,Pr1.83Ce0.17Cu1O4,"(Pr,Ce)CuO4",T',13.4,,,,PRB090024519,Pr,1.83,Ce,0.17,Cu,1.0,,,,,,,,,,,,,O,4.0,,Pr1.83Ce0.17Cu1.0O4.0
155127,La1.25Ba1.65Ca0.1Cu3O7.15,"(Ca,La)(Ba,La)Cu3Oz",Y123,57.3,,,,PRB090104511,La,1.25,Ba,1.65,Ca,0.1,Cu,3.0,,,,,,,,,,,O,7.15,7.15,La1.25Ba1.65Ca0.1Cu3.0O7.15
155128,La1.25Ba1.55Ca0.2Cu3O7.16,"(Ca,La)(Ba,La)Cu3Oz",Y123,68.5,,,,PRB090104511,La,1.25,Ba,1.55,Ca,0.2,Cu,3.0,,,,,,,,,,,O,7.16,7.16,La1.25Ba1.55Ca0.2Cu3.0O7.16
155129,La1.25Ba1.45Ca0.3Cu3O7.15,"(Ca,La)(Ba,La)Cu3Oz",Y123,75.2,,,,PRB090104511,La,1.25,Ba,1.45,Ca,0.3,Cu,3.0,,,,,,,,,,,O,7.15,7.15,La1.25Ba1.45Ca0.3Cu3.0O7.15
155130,La1.25Ba1.35Ca0.4Cu3O7.16,"(Ca,La)(Ba,La)Cu3Oz",Y123,79.8,,,,PRB090104511,La,1.25,Ba,1.35,Ca,0.4,Cu,3.0,,,,,,,,,,,O,7.16,7.16,La1.25Ba1.35Ca0.4Cu3.0O7.16
155176,Gd1Fe1As1H0.1O0.9,"GdFeAs(O,H)",oxypnictide,56.2,,,,NATCOM0030943,Gd,1.0,Fe,1.0,As,1.0,H,0.1,,,,,,,,,,,O,0.9,,Gd1.0Fe1.0As1.0H0.1O0.9
155177,Sm1Fe1As1H0.25O0.75,"SmFeAs(O,H)",oxypnictide,55.0,,,,NATCOM0030943,Sm,1.0,Fe,1.0,As,1.0,H,0.25,,,,,,,,,,,O,0.75,,Sm1.0Fe1.0As1.0H0.25O0.75
155178,Ce1Fe1As1H0.21O0.79,"CeFeAs(O,H)",oxypnictide,48.0,,,,NATCOM0030943,Ce,1.0,Fe,1.0,As,1.0,H,0.21,,,,,,,,,,,O,0.79,,Ce1.0Fe1.0As1.0H0.21O0.79
155179,La1Fe1As1H0.36O0.64,"LaFeAs(O,H)",oxypnictide,36.0,,,,NATCOM0030943,La,1.0,Fe,1.0,As,1.0,H,0.36,,,,,,,,,,,O,0.64,,La1.0Fe1.0As1.0H0.36O0.64
155180,La1Fe1As1H0.44O0.56,"LaFeAs(O,H)",oxypnictide,21.0,,,,PRB091064509,La,1.0,Fe,1.0,As,1.0,H,0.44,,,,,,,,,,,O,0.56,,La1.0Fe1.0As1.0H0.44O0.56
155391,La1Fe1As1F0.08O0.9,"LaFeAs(O,H)",oxypnictide,25.9,4.0224,,8.7136,JPCM026435702,La,1.0,Fe,1.0,As,1.0,F,0.08,,,,,,,,,,,O,0.9,0.9,La1.0Fe1.0As1.0F0.08O0.9
155392,La1Fe0.991Zn0.009As1F0.08O0.9,"La(Fe,Zn)As(O,H)",oxypnictide,15.6,4.0291,,8.7231,JPCM026435702,La,1.0,Fe,0.991,Zn,0.009000000000000001,As,1.0,F,0.08,,,,,,,,,O,0.9,0.9,La1.0Fe0.991Zn0.009000000000000001As1.0F0.08O0.9
155396,La1Fe1As1F0.28O0.68,"LaFeAs(O,H)",oxypnictide,33.5,3.8044,,8.6933,JPCM026435702,La,1.0,Fe,1.0,As,1.0,F,0.28,,,,,,,,,,,O,0.68,0.68,La1.0Fe1.0As1.0F0.28O0.68
155397,La1Fe0.982Zn0.018As1F0.28O0.68,"La(Fe,Zn)As(O,H)",oxypnictide,19.6,3.8298,,8.6998,JPCM026435702,La,1.0,Fe,0.982,Zn,0.018000000000000002,As,1.0,F,0.28,,,,,,,,,O,0.68,0.68,La1.0Fe0.982Zn0.018000000000000002As1.0F0.28O0.68
155398,La1Fe0.973Zn0.027As1F0.28O0.68,"La(Fe,Zn)As(O,H)",oxypnictide,12.2,3.8224,,8.7059,JPCM026435702,La,1.0,Fe,0.973,Zn,0.027000000000000003,As,1.0,F,0.28,,,,,,,,,O,0.68,0.68,La1.0Fe0.973Zn0.027000000000000003As1.0F0.28O0.68
