Repository: CompRhys/apical

# Data Guide

In all cases whilst compiling this data we have been careful to include as much meta-information as possible to allow data to be traced back to it's original sources. For SuperCon this takes the form of the SuperCon "num :" reference id and then the source publication details. For ICSD we provide the ICSD collection code.

We acknowledge the Japanese National Institute for Materials Science for maintaining the [SuperCon](https://supercon.nims.go.jp/index_en.html) database as well as FIZ Karlsruhe GmbH for maintaining [ICSD](https://www.fiz-karlsruhe.de/en/produkte-und-dienstleistungen/inorganic-crystal-structure-database-icsd).

File: processed-data/super_cuprates.csv (part 36 of 58)
num :,composition :,str3 :,tc :,lata :,latb :,latc :,refno :,author :,title :,journal :,year :
10193,Ca0.4La1.25Ba1.35Cu3.0O7.135,Y123,76.0,3.872,,11.635,PR04915928,"A. Knizhnik, D. Goldschmidt, G.M. Reisner, Y. Direktovitch, Y. Eckstein,",Variation of Tc and resistivity in charge-compensated (CaxLa1-x)(Ba1.75-xLa0.25+x)Cu3Oy,"Phys.Rev.B,49(1994)15928",1994.0
10196,Ca0.1La1.25Ba1.65Cu3.0O7.06,Y123,38.0,3.903,,11.72,PR04915928,"A. Knizhnik, D. Goldschmidt, G.M. Reisner, Y. Direktovitch, Y. Eckstein,",Variation of Tc and resistivity in charge-compensated (CaxLa1-x)(Ba1.75-xLa0.25+x)Cu3Oy,"Phys.Rev.B,49(1994)15928",1994.0
10197,La1.84Sr0.16Cu0.99Zn0.01O4.0,,28.8,,,,PR04916000,"C.Manabe, M.Ido, M.Oda, N.Momono, T.Takano, Y.Miura,",Magnetic properties and electronic conduction of superconducting La2-xSrxCuO4,"Phys.Rev.B, 49(1994)1600",1994.0
10198,La1.84Sr0.16Cu0.98Zn0.02O4.0,,18.6,,,,PR04916000,"C.Manabe, M.Ido, M.Oda, N.Momono, T.Takano, Y.Miura,",Magnetic properties and electronic conduction of superconducting La2-xSrxCuO4,"Phys.Rev.B, 49(1994)1600",1994.0
10202,La1.84Sr0.16Cu1.0O4.0,,39.3,,,,PR04916000,"C.Manabe, M.Ido, M.Oda, N.Momono, T.Takano, Y.Miura,",Magnetic properties and electronic conduction of superconducting La2-xSrxCuO4,"Phys.Rev.B, 49(1994)1600",1994.0
10203,La1.78Sr0.22Cu0.99Zn0.01O4.0,,18.3,,,,PR04916000,"C.Manabe, M.Ido, M.Oda, N.Momono, T.Takano, Y.Miura,",Magnetic properties and electronic conduction of superconducting La2-xSrxCuO4,"Phys.Rev.B, 49(1994)1600",1994.0
10207,La1.78Sr0.22Cu1.0O4.0,,25.9,,,,PR04916000,"C.Manabe, M.Ido, M.Oda, N.Momono, T.Takano, Y.Miura,",Magnetic properties and electronic conduction of superconducting La2-xSrxCuO4,"Phys.Rev.B, 49(1994)1600",1994.0
10208,Hg1.0Ba2.0Ca2.0Cu3.0O8.0,Hg1223,132.0,,,,PR04915416,"G.T.Jeong, J.I.Kye, S.H.Chun, S.I.Lee, Sergey Lee, Z.G.Khim,",Energy gap of the high-Tc superconductor HgBa2Ca2Cu3O8+z determined by point-contact spectroscopy,"Phys.Rev.B, 49(1994)15416",1994.0
10218,Bi2.0Sr2.0Ca1.0Cu2.0O8.0,Bi2212,82.4,,,,PR04915959,"E.Milani, E.Silva, R.Fastampa, S.Sarti,",Scaling in the angular dependence of the critical current and temperature-dependent anisotropy ratio in Bi2Sr2CaCu2O8,"Phys.Rev.B, 49(1994)15959",1994.0
10238,Y1.0Ba2.0Cu3.0O6.65,Y123,57.0,3.8339999999999996,3.87,11.694,PR05000594,"A.V. Narlikar, Ashwin Tulapurkar, S.K. Malik, V.P.S. Awana,",Role of Ca in enhancing the superconductivity of YBaCu3O7-y,"Phys.Rev.B,50(1994)594",1994.0
10239,Y0.95Ca0.05Ba2.0Cu3.0O6.7,Y123,70.0,3.839,3.8689999999999998,11.732999999999999,PR05000594,"A.V. Narlikar, Ashwin Tulapurkar, S.K. Malik, V.P.S. Awana,",Role of Ca in enhancing the superconductivity of YBaCu3O7-y,"Phys.Rev.B,50(1994)594",1994.0
10240,Y0.9Ca0.1Ba2.0Cu3.0O6.7,Y123,75.0,3.832,3.8739999999999997,11.745999999999999,PR05000594,"A.V. Narlikar, Ashwin Tulapurkar, S.K. Malik, V.P.S. Awana,",Role of Ca in enhancing the superconductivity of YBaCu3O7-y,"Phys.Rev.B,50(1994)594",1994.0
10241,Y0.85Ca0.15Ba2.0Cu3.0O6.71,Y123,78.0,3.8369999999999997,3.867,11.755999999999998,PR05000594,"A.V. Narlikar, Ashwin Tulapurkar, S.K. Malik, V.P.S. Awana,",Role of Ca in enhancing the superconductivity of YBaCu3O7-y,"Phys.Rev.B,50(1994)594",1994.0
10242,Y1.0Ba2.0Cu4.0O7.95,,82.0,,,,PR05001171,"A.P.Litvinchuk, C.Thomsen, L.-G.Johansson, L.Borjesson, M.Cardona, P.Berastegui,",Infrared-active phonons and the superconducting gap of Tc-reduced double-chain YBa2Cu4O8 superconductors,"Phys.Rev.B, 50(1994)1171",1994.0
10243,Y0.8Pr0.2Ba2.0Cu4.0O7.95,,74.0,,,,PR05001171,"A.P.Litvinchuk, C.Thomsen, L.-G.Johansson, L.Borjesson, M.Cardona, P.Berastegui,",Infrared-active phonons and the superconducting gap of Tc-reduced double-chain YBa2Cu4O8 superconductors,"Phys.Rev.B, 50(1994)1171",1994.0
10244,Y0.6Pr0.4Ba2.0Cu4.0O7.95,,63.0,,,,PR05001171,"A.P.Litvinchuk, C.Thomsen, L.-G.Johansson, L.Borjesson, M.Cardona, P.Berastegui,",Infrared-active phonons and the superconducting gap of Tc-reduced double-chain YBa2Cu4O8 superconductors,"Phys.Rev.B, 50(1994)1171",1994.0
10245,Y1.0Ba2.0Cu3.985Zn0.015O7.95,,70.0,,,,PR05001171,"A.P.Litvinchuk, C.Thomsen, L.-G.Johansson, L.Borjesson, M.Cardona, P.Berastegui,",Infrared-active phonons and the superconducting gap of Tc-reduced double-chain YBa2Cu4O8 superconductors,"Phys.Rev.B, 50(1994)1171",1994.0
10246,Y1.0Ba2.0Cu0.95Zn0.05O7.95,,46.0,,,,PR05001171,"A.P.Litvinchuk, C.Thomsen, L.-G.Johansson, L.Borjesson, M.Cardona, P.Berastegui,",Infrared-active phonons and the superconducting gap of Tc-reduced double-chain YBa2Cu4O8 superconductors,"Phys.Rev.B, 50(1994)1171",1994.0
10247,Y1.0Ba2.0Cu0.97Zn0.03O7.95,,59.0,,,,PR05001171,"A.P.Litvinchuk, C.Thomsen, L.-G.Johansson, L.Borjesson, M.Cardona, P.Berastegui,",Infrared-active phonons and the superconducting gap of Tc-reduced double-chain YBa2Cu4O8 superconductors,"Phys.Rev.B, 50(1994)1171",1994.0
10248,Y1.0Ba1.8Sr0.2Cu4.0O7.95,,82.0,,,,PR05001171,"A.P.Litvinchuk, C.Thomsen, L.-G.Johansson, L.Borjesson, M.Cardona, P.Berastegui,",Infrared-active phonons and the superconducting gap of Tc-reduced double-chain YBa2Cu4O8 superconductors,"Phys.Rev.B, 50(1994)1171",1994.0
10249,Y1.0Ba1.6Sr0.4Cu4.0O7.95,,82.0,,,,PR05001171,"A.P.Litvinchuk, C.Thomsen, L.-G.Johansson, L.Borjesson, M.Cardona, P.Berastegui,",Infrared-active phonons and the superconducting gap of Tc-reduced double-chain YBa2Cu4O8 superconductors,"Phys.Rev.B, 50(1994)1171",1994.0
10250,Y1.0Ba1.4Sr0.6Cu4.0O7.95,,82.0,,,,PR05001171,"A.P.Litvinchuk, C.Thomsen, L.-G.Johansson, L.Borjesson, M.Cardona, P.Berastegui,",Infrared-active phonons and the superconducting gap of Tc-reduced double-chain YBa2Cu4O8 superconductors,"Phys.Rev.B, 50(1994)1171",1994.0
10251,Y1.0Ba2.0Cu3.0O7.0,Y123,90.4,,,,PR05001178,"D.E.Oates, D.Labbe-Lavigne, G.Dresselhaus, M.S.Dresselhaus, Sylvie Revenaz,",Frequency dependence of the surface impedance of YBa2Cu3O7-z thin films in a dc magnetic field: Investigation of vortex dynamics,"Phys.Rev.B, 50(1994)1178",1994.0
10252,Y1.0Ba2.0Cu3.0O7.0,Y123,90.3,,,,PR05001178,"D.E.Oates, D.Labbe-Lavigne, G.Dresselhaus, M.S.Dresselhaus, Sylvie Revenaz,",Frequency dependence of the surface impedance of YBa2Cu3O7-z thin films in a dc magnetic field: Investigation of vortex dynamics,"Phys.Rev.B, 50(1994)1178",1994.0
10253,Yb1.0Ba2.0Cu3.0O7.0,Y123,90.0,,,,PR05001223,"M.K.Wu, S.R.Sheen, Weiyan Guan, Y.F.Chen, Yunhui Xu,","Substitution of Ga for Cu in RBa2Cu3-x GaxO7-z systems (R=Yb,Er,Y,Dy,Gd,Eu, and Nd)","Phys.Rev.B, 50(1994)1223",1994.0
10254,Yb1.0Ba2.0Cu2.95Ga0.05O7.0,Y123,90.0,,,,PR05001223,"M.K.Wu, S.R.Sheen, Weiyan Guan, Y.F.Chen, Yunhui Xu,","Substitution of Ga for Cu in RBa2Cu3-x GaxO7-z systems (R=Yb,Er,Y,Dy,Gd,Eu, and Nd)","Phys.Rev.B, 50(1994)1223",1994.0
10255,Yb1.0Ba2.0Cu2.9Ga0.1O7.0,Y123,90.0,,,,PR05001223,"M.K.Wu, S.R.Sheen, Weiyan Guan, Y.F.Chen, Yunhui Xu,","Substitution of Ga for Cu in RBa2Cu3-x GaxO7-z systems (R=Yb,Er,Y,Dy,Gd,Eu, and Nd)","Phys.Rev.B, 50(1994)1223",1994.0
10256,Yb1.0Ba2.0Cu2.85Ga0.15O7.0,Y123,90.0,,,,PR05001223,"M.K.Wu, S.R.Sheen, Weiyan Guan, Y.F.Chen, Yunhui Xu,","Substitution of Ga for Cu in RBa2Cu3-x GaxO7-z systems (R=Yb,Er,Y,Dy,Gd,Eu, and Nd)","Phys.Rev.B, 50(1994)1223",1994.0
10257,Yb1.0Ba2.0Cu2.8Ga0.2O7.0,Y123,90.0,,,,PR05001223,"M.K.Wu, S.R.Sheen, Weiyan Guan, Y.F.Chen, Yunhui Xu,","Substitution of Ga for Cu in RBa2Cu3-x GaxO7-z systems (R=Yb,Er,Y,Dy,Gd,Eu, and Nd)","Phys.Rev.B, 50(1994)1223",1994.0
10258,Yb1.0Ba2.0Cu2.7Ga0.3O7.0,Y123,90.0,,,,PR05001223,"M.K.Wu, S.R.Sheen, Weiyan Guan, Y.F.Chen, Yunhui Xu,","Substitution of Ga for Cu in RBa2Cu3-x GaxO7-z systems (R=Yb,Er,Y,Dy,Gd,Eu, and Nd)","Phys.Rev.B, 50(1994)1223",1994.0
10259,Nd1.0Ba2.0Cu3.0O6.76,Y123,94.0,,,,PR05001223,"M.K.Wu, S.R.Sheen, Weiyan Guan, Y.F.Chen, Yunhui Xu,","Substitution of Ga for Cu in RBa2Cu3-x GaxO7-z systems (R=Yb,Er,Y,Dy,Gd,Eu, and Nd)","Phys.Rev.B, 50(1994)1223",1994.0
10260,Nd1.0Ba2.0Cu2.95Ga0.05O6.59,Y123,53.0,,,,PR05001223,"M.K.Wu, S.R.Sheen, Weiyan Guan, Y.F.Chen, Yunhui Xu,","Substitution of Ga for Cu in RBa2Cu3-x GaxO7-z systems (R=Yb,Er,Y,Dy,Gd,Eu, and Nd)","Phys.Rev.B, 50(1994)1223",1994.0
10261,Nd1.0Ba2.0Cu2.9Ga0.1O6.61,Y123,38.0,,,,PR05001223,"M.K.Wu, S.R.Sheen, Weiyan Guan, Y.F.Chen, Yunhui Xu,","Substitution of Ga for Cu in RBa2Cu3-x GaxO7-z systems (R=Yb,Er,Y,Dy,Gd,Eu, and Nd)","Phys.Rev.B, 50(1994)1223",1994.0
10262,Nd1.0Ba2.0Cu2.85Ga0.15O6.62,Y123,23.0,,,,PR05001223,"M.K.Wu, S.R.Sheen, Weiyan Guan, Y.F.Chen, Yunhui Xu,","Substitution of Ga for Cu in RBa2Cu3-x GaxO7-z systems (R=Yb,Er,Y,Dy,Gd,Eu, and Nd)","Phys.Rev.B, 50(1994)1223",1994.0
10265,Er1.0Ba2.0Cu3.0O6.85,Y123,93.0,,,,PR05001223,"M.K.Wu, S.R.Sheen, Weiyan Guan, Y.F.Chen, Yunhui Xu,","Substitution of Ga for Cu in RBa2Cu3-x GaxO7-z systems (R=Yb,Er,Y,Dy,Gd,Eu, and Nd)","Phys.Rev.B, 50(1994)1223",1994.0
10266,Er1.0Ba2.0Cu2.95Ga0.05O6.75,Y123,90.0,,,,PR05001223,"M.K.Wu, S.R.Sheen, Weiyan Guan, Y.F.Chen, Yunhui Xu,","Substitution of Ga for Cu in RBa2Cu3-x GaxO7-z systems (R=Yb,Er,Y,Dy,Gd,Eu, and Nd)","Phys.Rev.B, 50(1994)1223",1994.0
10267,Er1.0Ba2.0Cu2.9Ga0.1O6.78,Y123,86.0,,,,PR05001223,"M.K.Wu, S.R.Sheen, Weiyan Guan, Y.F.Chen, Yunhui Xu,","Substitution of Ga for Cu in RBa2Cu3-x GaxO7-z systems (R=Yb,Er,Y,Dy,Gd,Eu, and Nd)","Phys.Rev.B, 50(1994)1223",1994.0
10268,Er1.0Ba2.0Cu2.85Ga0.15O6.69,Y123,82.0,,,,PR05001223,"M.K.Wu, S.R.Sheen, Weiyan Guan, Y.F.Chen, Yunhui Xu,","Substitution of Ga for Cu in RBa2Cu3-x GaxO7-z systems (R=Yb,Er,Y,Dy,Gd,Eu, and Nd)","Phys.Rev.B, 50(1994)1223",1994.0
10269,Er1.0Ba2.0Cu2.8Ga0.2O7.0,Y123,81.0,,,,PR05001223,"M.K.Wu, S.R.Sheen, Weiyan Guan, Y.F.Chen, Yunhui Xu,","Substitution of Ga for Cu in RBa2Cu3-x GaxO7-z systems (R=Yb,Er,Y,Dy,Gd,Eu, and Nd)","Phys.Rev.B, 50(1994)1223",1994.0
10270,Er1.0Ba2.0Cu2.7Ga0.3O7.0,Y123,80.0,,,,PR05001223,"M.K.Wu, S.R.Sheen, Weiyan Guan, Y.F.Chen, Yunhui Xu,","Substitution of Ga for Cu in RBa2Cu3-x GaxO7-z systems (R=Yb,Er,Y,Dy,Gd,Eu, and Nd)","Phys.Rev.B, 50(1994)1223",1994.0
10271,Y1.0Ba2.0Cu3.0O6.82,Y123,93.0,,,,PR05001223,"M.K.Wu, S.R.Sheen, Weiyan Guan, Y.F.Chen, Yunhui Xu,","Substitution of Ga for Cu in RBa2Cu3-x GaxO7-z systems (R=Yb,Er,Y,Dy,Gd,Eu, and Nd)","Phys.Rev.B, 50(1994)1223",1994.0
10272,Y1.0Ba2.0Cu2.95Ga0.05O6.69,Y123,88.0,,,,PR05001223,"M.K.Wu, S.R.Sheen, Weiyan Guan, Y.F.Chen, Yunhui Xu,","Substitution of Ga for Cu in RBa2Cu3-x GaxO7-z systems (R=Yb,Er,Y,Dy,Gd,Eu, and Nd)","Phys.Rev.B, 50(1994)1223",1994.0
10273,Y1.0Ba2.0Cu2.9Ga0.1O6.8,Y123,81.0,,,,PR05001223,"M.K.Wu, S.R.Sheen, Weiyan Guan, Y.F.Chen, Yunhui Xu,","Substitution of Ga for Cu in RBa2Cu3-x GaxO7-z systems (R=Yb,Er,Y,Dy,Gd,Eu, and Nd)","Phys.Rev.B, 50(1994)1223",1994.0
10274,Y1.0Ba2.0Cu2.85Ga0.15O7.0,Y123,78.0,,,,PR05001223,"M.K.Wu, S.R.Sheen, Weiyan Guan, Y.F.Chen, Yunhui Xu,","Substitution of Ga for Cu in RBa2Cu3-x GaxO7-z systems (R=Yb,Er,Y,Dy,Gd,Eu, and Nd)","Phys.Rev.B, 50(1994)1223",1994.0
10275,Y1.0Ba2.0Cu2.8Ga0.2O7.0,Y123,68.0,,,,PR05001223,"M.K.Wu, S.R.Sheen, Weiyan Guan, Y.F.Chen, Yunhui Xu,","Substitution of Ga for Cu in RBa2Cu3-x GaxO7-z systems (R=Yb,Er,Y,Dy,Gd,Eu, and Nd)","Phys.Rev.B, 50(1994)1223",1994.0
10276,Y1.0Ba2.0Cu2.7Ga0.3O7.0,Y123,70.0,,,,PR05001223,"M.K.Wu, S.R.Sheen, Weiyan Guan, Y.F.Chen, Yunhui Xu,","Substitution of Ga for Cu in RBa2Cu3-x GaxO7-z systems (R=Yb,Er,Y,Dy,Gd,Eu, and Nd)","Phys.Rev.B, 50(1994)1223",1994.0
10277,Dy1.0Ba2.0Cu3.0O6.75,Y123,94.0,,,,PR05001223,"M.K.Wu, S.R.Sheen, Weiyan Guan, Y.F.Chen, Yunhui Xu,","Substitution of Ga for Cu in RBa2Cu3-x GaxO7-z systems (R=Yb,Er,Y,Dy,Gd,Eu, and Nd)","Phys.Rev.B, 50(1994)1223",1994.0
10278,Dy1.0Ba2.0Cu2.95Ga0.05O6.69,Y123,83.0,,,,PR05001223,"M.K.Wu, S.R.Sheen, Weiyan Guan, Y.F.Chen, Yunhui Xu,","Substitution of Ga for Cu in RBa2Cu3-x GaxO7-z systems (R=Yb,Er,Y,Dy,Gd,Eu, and Nd)","Phys.Rev.B, 50(1994)1223",1994.0
10279,Dy1.0Ba2.0Cu2.9Ga0.1O6.7,Y123,68.0,,,,PR05001223,"M.K.Wu, S.R.Sheen, Weiyan Guan, Y.F.Chen, Yunhui Xu,","Substitution of Ga for Cu in RBa2Cu3-x GaxO7-z systems (R=Yb,Er,Y,Dy,Gd,Eu, and Nd)","Phys.Rev.B, 50(1994)1223",1994.0
10281,Dy1.0Ba2.0Cu2.8Ga0.2O6.78,Y123,50.0,,,,PR05001223,"M.K.Wu, S.R.Sheen, Weiyan Guan, Y.F.Chen, Yunhui Xu,","Substitution of Ga for Cu in RBa2Cu3-x GaxO7-z systems (R=Yb,Er,Y,Dy,Gd,Eu, and Nd)","Phys.Rev.B, 50(1994)1223",1994.0
10282,Dy1.0Ba2.0Cu2.7Ga0.3O6.77,Y123,39.0,,,,PR05001223,"M.K.Wu, S.R.Sheen, Weiyan Guan, Y.F.Chen, Yunhui Xu,","Substitution of Ga for Cu in RBa2Cu3-x GaxO7-z systems (R=Yb,Er,Y,Dy,Gd,Eu, and Nd)","Phys.Rev.B, 50(1994)1223",1994.0
10283,Gd1.0Ba2.0Cu3.0O7.0,,94.0,,,,PR05001223,"M.K.Wu, S.R.Sheen, Weiyan Guan, Y.F.Chen, Yunhui Xu,","Substitution of Ga for Cu in RBa2Cu3-x GaxO7-z systems (R=Yb,Er,Y,Dy,Gd,Eu, and Nd)","Phys.Rev.B, 50(1994)1223",1994.0
10284,Gd1.0Ba2.0Cu2.9Ga0.1O7.0,,62.0,,,,PR05001223,"M.K.Wu, S.R.Sheen, Weiyan Guan, Y.F.Chen, Yunhui Xu,","Substitution of Ga for Cu in RBa2Cu3-x GaxO7-z systems (R=Yb,Er,Y,Dy,Gd,Eu, and Nd)","Phys.Rev.B, 50(1994)1223",1994.0
10285,Gd1.0Ba2.0Cu2.7Ga0.3O7.0,,21.0,,,,PR05001223,"M.K.Wu, S.R.Sheen, Weiyan Guan, Y.F.Chen, Yunhui Xu,","Substitution of Ga for Cu in RBa2Cu3-x GaxO7-z systems (R=Yb,Er,Y,Dy,Gd,Eu, and Nd)","Phys.Rev.B, 50(1994)1223",1994.0
10286,Eu1.0Ba2.0Cu3.0O6.82,Y123,94.0,,,,PR05001223,"M.K.Wu, S.R.Sheen, Weiyan Guan, Y.F.Chen, Yunhui Xu,","Substitution of Ga for Cu in RBa2Cu3-x GaxO7-z systems (R=Yb,Er,Y,Dy,Gd,Eu, and Nd)","Phys.Rev.B, 50(1994)1223",1994.0
10287,Eu1.0Ba2.0Cu2.95Ga0.05O6.78,Y123,79.0,,,,PR05001223,"M.K.Wu, S.R.Sheen, Weiyan Guan, Y.F.Chen, Yunhui Xu,","Substitution of Ga for Cu in RBa2Cu3-x GaxO7-z systems (R=Yb,Er,Y,Dy,Gd,Eu, and Nd)","Phys.Rev.B, 50(1994)1223",1994.0
10288,Eu1.0Ba2.0Cu2.9Ga0.1O6.74,Y123,52.0,,,,PR05001223,"M.K.Wu, S.R.Sheen, Weiyan Guan, Y.F.Chen, Yunhui Xu,","Substitution of Ga for Cu in RBa2Cu3-x GaxO7-z systems (R=Yb,Er,Y,Dy,Gd,Eu, and Nd)","Phys.Rev.B, 50(1994)1223",1994.0
10289,Eu1.0Ba2.0Cu2.85Ga0.15O6.76,Y123,43.0,,,,PR05001223,"M.K.Wu, S.R.Sheen, Weiyan Guan, Y.F.Chen, Yunhui Xu,","Substitution of Ga for Cu in RBa2Cu3-x GaxO7-z systems (R=Yb,Er,Y,Dy,Gd,Eu, and Nd)","Phys.Rev.B, 50(1994)1223",1994.0
10290,Eu1.0Ba2.0Cu2.8Ga0.2O6.63,Y123,14.0,,,,PR05001223,"M.K.Wu, S.R.Sheen, Weiyan Guan, Y.F.Chen, Yunhui Xu,","Substitution of Ga for Cu in RBa2Cu3-x GaxO7-z systems (R=Yb,Er,Y,Dy,Gd,Eu, and Nd)","Phys.Rev.B, 50(1994)1223",1994.0
10292,Bi1.65Pb0.35Sr2.0Ca2.0Cu3.0O10.0,,108.6,5.4110000000000005,,37.246,PR05001237,"Guo-dong Zheng, Jie Li, Sai Gao, Shu-fen Jiang, Xiao-Gang Wang, Xiao-hui Gao,","Properties and structure of the F-doped (Bi,Pb)-Sr-Ca-Cu-O superconductor","Phys.Rev.B, 50(1994)1237",1994.0
10294,Y2.0Ba4.0Cu7.0O15.1,,92.8,3.8339999999999996,3.8789999999999996,50.61,PR05000426,"D. Brinkmann, I. Mangelschots, J. Roos, M. Mali, R. Stern,",Charge-carrier density and interplane coupling in Y2Ba4Cu7O15: A Cu NMR-NQR study,"Phys.Rev.B,50(1994)426",1994.0
10295,Y1.0Ba2.0Cu3.0O7.0,,91.0,,,,PR05001290,"C.Korn, C.Perrin, H.M.Vieth, K.Luders, S.D.Goren, W.Hoffmann,",NMR study of the <89>Y resonance in fluorinated YBa2Cu3Oz,"Phys.Rev.B, 50(1994)1290",1994.0
10296,Y1.0Ba2.0Cu3.0F0.1O7.0,,91.0,,,,PR05001290,"C.Korn, C.Perrin, H.M.Vieth, K.Luders, S.D.Goren, W.Hoffmann,",NMR study of the <89>Y resonance in fluorinated YBa2Cu3Oz,"Phys.Rev.B, 50(1994)1290",1994.0
10297,Y1.0Ba2.0Cu3.0F0.2O7.0,,91.0,,,,PR05001290,"C.Korn, C.Perrin, H.M.Vieth, K.Luders, S.D.Goren, W.Hoffmann,",NMR study of the <89>Y resonance in fluorinated YBa2Cu3Oz,"Phys.Rev.B, 50(1994)1290",1994.0
10298,Y1.0Ba2.0Cu3.0O6.7,,62.5,,,,PR05001290,"C.Korn, C.Perrin, H.M.Vieth, K.Luders, S.D.Goren, W.Hoffmann,",NMR study of the <89>Y resonance in fluorinated YBa2Cu3Oz,"Phys.Rev.B, 50(1994)1290",1994.0
10299,Y1.0Ba2.0Cu3.0F0.1O6.7,,71.0,,,,PR05001290,"C.Korn, C.Perrin, H.M.Vieth, K.Luders, S.D.Goren, W.Hoffmann,",NMR study of the <89>Y resonance in fluorinated YBa2Cu3Oz,"Phys.Rev.B, 50(1994)1290",1994.0
10300,Y1.0Ba2.0Cu4.0O8.0,Y124,78.0,3.8539999999999996,3.8739999999999997,27.267,PR05004154,"A.Kareiva, I.Tittonen, J.Linden, J.Miettinen, J.Valo, L.Niinisto, M.Karppinen, M.Leskela, M.Lippmaa, T.Katila,",Europium substitution effects in superconducting YBa2Cu4O8 synthesized under one atomosphere oxygen pressure,"Phys.Rev.B, 50(1994)4154",1994.0
10301,Y0.75Eu0.25Ba2.0Cu4.0O8.0,Y124,78.0,3.865,3.886,27.29,PR05004154,"A.Kareiva, I.Tittonen, J.Linden, J.Miettinen, J.Valo, L.Niinisto, M.Karppinen, M.Leskela, M.Lippmaa, T.Katila,",Europium substitution effects in superconducting YBa2Cu4O8 synthesized under one atomosphere oxygen pressure,"Phys.Rev.B, 50(1994)4154",1994.0
10302,Y0.5Eu0.5Ba2.0Cu4.0O8.0,Y124,77.0,3.8739999999999997,3.8930000000000002,27.291999999999998,PR05004154,"A.Kareiva, I.Tittonen, J.Linden, J.Miettinen, J.Valo, L.Niinisto, M.Karppinen, M.Leskela, M.Lippmaa, T.Katila,",Europium substitution effects in superconducting YBa2Cu4O8 synthesized under one atomosphere oxygen pressure,"Phys.Rev.B, 50(1994)4154",1994.0
10303,Y0.25Eu0.75Ba2.0Cu4.0O8.0,Y124,75.0,3.8739999999999997,3.892,27.291999999999998,PR05004154,"A.Kareiva, I.Tittonen, J.Linden, J.Miettinen, J.Valo, L.Niinisto, M.Karppinen, M.Leskela, M.Lippmaa, T.Katila,",Europium substitution effects in superconducting YBa2Cu4O8 synthesized under one atomosphere oxygen pressure,"Phys.Rev.B, 50(1994)4154",1994.0
10304,Eu1.0Ba2.0Cu4.0O8.0,Y124,74.0,3.8819999999999997,3.895,27.27,PR05004154,"A.Kareiva, I.Tittonen, J.Linden, J.Miettinen, J.Valo, L.Niinisto, M.Karppinen, M.Leskela, M.Lippmaa, T.Katila,",Europium substitution effects in superconducting YBa2Cu4O8 synthesized under one atomosphere oxygen pressure,"Phys.Rev.B, 50(1994)4154",1994.0
10306,La2.0Cu1.0O4.0169999999999995,T,34.7,,,,PR05004168,"H.Chen, J.-S.Zhou, J.B.Goodenough,",Effect of pressure and quenching on superconductive La2CuO4+z (0,"Phys.Rev.B, 50(1994)4168",1994.0
10307,La2.0Cu1.0O4.034,T,30.7,,,,PR05004168,"H.Chen, J.-S.Zhou, J.B.Goodenough,",Effect of pressure and quenching on superconductive La2CuO4+z (0,"Phys.Rev.B, 50(1994)4168",1994.0
10308,La2.0Cu1.0O4.047,T,29.7,,,,PR05004168,"H.Chen, J.-S.Zhou, J.B.Goodenough,",Effect of pressure and quenching on superconductive La2CuO4+z (0,"Phys.Rev.B, 50(1994)4168",1994.0
10309,La2.0Cu1.0O4.053999999999999,T,29.1,,,,PR05004168,"H.Chen, J.-S.Zhou, J.B.Goodenough,",Effect of pressure and quenching on superconductive La2CuO4+z (0,"Phys.Rev.B, 50(1994)4168",1994.0
10310,La2.0Cu1.0O4.066,T,38.0,,,,PR05004168,"H.Chen, J.-S.Zhou, J.B.Goodenough,",Effect of pressure and quenching on superconductive La2CuO4+z (0,"Phys.Rev.B, 50(1994)4168",1994.0
10311,La2.0Cu1.0O4.07,T,40.4,,,,PR05004168,"H.Chen, J.-S.Zhou, J.B.Goodenough,",Effect of pressure and quenching on superconductive La2CuO4+z (0,"Phys.Rev.B, 50(1994)4168",1994.0
10312,La2.0Cu1.0O4.095,T,37.8,,,,PR05004168,"H.Chen, J.-S.Zhou, J.B.Goodenough,",Effect of pressure and quenching on superconductive La2CuO4+z (0,"Phys.Rev.B, 50(1994)4168",1994.0
10313,Hg1.0Ba2.0Cu1.0O4.0,Hg1201,96.0,,,,PR05004260,"C.W.Chu, D.Ramirez, F.Chen, H.K.Mao, J.H.Eggert, L.Gao, Q.Xiong, R.L.Meng, Y.Y.Xue,","Superconductivity up to 164K in HgBa2Cam-1CumO2m+2+z (m=1,2, and 3) under quasihydrostatic pressures","Phys.Rev.B, 50(1994)4262",1994.0
10314,Hg1.0Ba2.0Ca1.0Cu2.0O6.0,Hg1212,125.0,,,,PR05004260,"C.W.Chu, D.Ramirez, F.Chen, H.K.Mao, J.H.Eggert, L.Gao, Q.Xiong, R.L.Meng, Y.Y.Xue,","Superconductivity up to 164K in HgBa2Cam-1CumO2m+2+z (m=1,2, and 3) under quasihydrostatic pressures","Phys.Rev.B, 50(1994)4262",1994.0
10315,Hg1.0Ba2.0Ca2.0Cu3.0O8.0,Hg1223,134.0,,,,PR05004260,"C.W.Chu, D.Ramirez, F.Chen, H.K.Mao, J.H.Eggert, L.Gao, Q.Xiong, R.L.Meng, Y.Y.Xue,","Superconductivity up to 164K in HgBa2Cam-1CumO2m+2+z (m=1,2, and 3) under quasihydrostatic pressures","Phys.Rev.B, 50(1994)4262",1994.0
10316,Hg0.9Pb0.1Ba2.0Ca2.0Cu3.0O8.0,Hg1223,130.0,,,,PR05004260,"C.W.Chu, D.Ramirez, F.Chen, H.K.Mao, J.H.Eggert, L.Gao, Q.Xiong, R.L.Meng, Y.Y.Xue,","Superconductivity up to 164K in HgBa2Cam-1CumO2m+2+z (m=1,2, and 3) under quasihydrostatic pressures","Phys.Rev.B, 50(1994)4262",1994.0
10317,Hg0.8Pb0.2Ba2.0Ca2.0Cu3.0O8.0,Hg1223,132.0,,,,PR05004260,"C.W.Chu, D.Ramirez, F.Chen, H.K.Mao, J.H.Eggert, L.Gao, Q.Xiong, R.L.Meng, Y.Y.Xue,","Superconductivity up to 164K in HgBa2Cam-1CumO2m+2+z (m=1,2, and 3) under quasihydrostatic pressures","Phys.Rev.B, 50(1994)4262",1994.0
10318,Y1.0Ba2.0Cu3.0O6.95,Y123,93.05,,,,PR05004212,"A.J.Berlinsky, D.A.Bonn, P.Dosanjh, Ruixing Liang, W.N.Hardy,",Lower critical fields in an ellipsoid-shaped YBa2Cu3O6.95 single crystal,"Phys.Rev.B, 50(1994)4212",1994.0
10319,Tl0.5Pb0.5Sr4.0Cu2.0C1.0O3.0O7.0,,71.0,,,,PR05004125,"A. Maignan, A. Wahl, Ch. Simon, S. Peluau,",Superconductivity of the oxycarbonate Tl0.5Pb0.5Sr4Cu2CO3O7: A magnetic study,"Phys.Rev.B,50(1994)4125",1994.0
10320,Y1.0Ba2.0Cu3.0O7.0,Y123,93.0,,,,PR05003312,"A.Beck, F.Gollnik, H.-C.Ri, H.Adrian, P.Wagner, R.Gross, R.P.Huebener,","Nernst, Seebeck, and Hall effects in the mixed state of YBa2Cu3O7-z and Bi2Sr2CaCu2O8+z thin films: A comparative study","Phys.Rev.B, 50(1994)3312",1994.0
10321,Bi2.0Sr2.0Ca1.0Cu2.0O8.0,Bi2212,90.4,,,,PR05003312,"A.Beck, F.Gollnik, H.-C.Ri, H.Adrian, P.Wagner, R.Gross, R.P.Huebener,","Nernst, Seebeck, and Hall effects in the mixed state of YBa2Cu3O7-z and Bi2Sr2CaCu2O8+z thin films: A comparative study","Phys.Rev.B, 50(1994)3312",1994.0
10329,Bi2.0Sr2.0Ca1.0Cu2.0O8.197000000000001,Bi2212,74.0,5.4,,30.81,PR05003431,"Guanghui Rao, Jianqi Li, Jingkui Liang, Jinrong Min, Xiaolong Chen,",Phase separaration and oxygen variation in Pr-doped Bi2Sr2CaCu2O8+delta,"Phys.Rev.B,50(1994)3431",1994.0
10330,Bi2.0Sr2.0Ca0.9Pr0.1Cu2.0O8.234,Bi2212,75.8,5.43,,30.791999999999998,PR05003431,"Guanghui Rao, Jianqi Li, Jingkui Liang, Jinrong Min, Xiaolong Chen,",Phase separaration and oxygen variation in Pr-doped Bi2Sr2CaCu2O8+delta,"Phys.Rev.B,50(1994)3431",1994.0
10331,Bi2.0Sr2.0Ca0.8Pr0.2Cu2.0O8.282,Bi2212,70.0,5.43,,30.768,PR05003431,"Guanghui Rao, Jianqi Li, Jingkui Liang, Jinrong Min, Xiaolong Chen,",Phase separaration and oxygen variation in Pr-doped Bi2Sr2CaCu2O8+delta,"Phys.Rev.B,50(1994)3431",1994.0
10332,Bi2.0Sr2.0Ca0.7Pr0.3Cu2.0O8.299,Bi2212,60.8,5.43,,30.721999999999998,PR05003431,"Guanghui Rao, Jianqi Li, Jingkui Liang, Jinrong Min, Xiaolong Chen,",Phase separaration and oxygen variation in Pr-doped Bi2Sr2CaCu2O8+delta,"Phys.Rev.B,50(1994)3431",1994.0
10333,Bi2.0Sr2.0Ca0.6Pr0.4Cu2.0O8.316,Bi2212,57.0,5.452000000000001,,30.63,PR05003431,"Guanghui Rao, Jianqi Li, Jingkui Liang, Jinrong Min, Xiaolong Chen,",Phase separaration and oxygen variation in Pr-doped Bi2Sr2CaCu2O8+delta,"Phys.Rev.B,50(1994)3431",1994.0
10339,Pr1.85Ce0.15Cu1.0O4.0,T',20.5,,,,PR05003454,"Donald E. Morris, Guo-meng Zhao,",Sizable oxygen isotope effects in the electron-doped Pr1.85Ce0.15CuO4-y,"Phys.Rev.B,50(1994)3454",1994.0
10340,Bi1.7Pb0.3Sr2.0Ca2.0Cu3.0O10.0,Bi2223,106.5,,,,PR05003209,"S.J. Wang, X.H. Gao, Z. Tang,",Oxygen deficiencies in the F-doped Bi2-xPbxSr2Ca2Cu3O10 superconductors studied by positron annihilation,"Phys.Rev.B,50(1994)3209",1994.0
10341,Bi1.7Pb0.3Sr2.0Ca2.0Cu3.0F0.2O9.8,Bi2223,111.0,,,,PR05003209,"S.J. Wang, X.H. Gao, Z. Tang,",Oxygen deficiencies in the F-doped Bi2-xPbxSr2Ca2Cu3O10 superconductors studied by positron annihilation,"Phys.Rev.B,50(1994)3209",1994.0
10342,Bi1.7Pb0.3Sr2.0Ca2.0Cu3.0F0.5O9.5,Bi2223,113.0,,,,PR05003209,"S.J. Wang, X.H. Gao, Z. Tang,",Oxygen deficiencies in the F-doped Bi2-xPbxSr2Ca2Cu3O10 superconductors studied by positron annihilation,"Phys.Rev.B,50(1994)3209",1994.0
10343,Bi1.7Pb0.3Sr2.0Ca2.0Cu3.0F0.8O9.2,Bi2223,117.6,,,,PR05003209,"S.J. Wang, X.H. Gao, Z. Tang,",Oxygen deficiencies in the F-doped Bi2-xPbxSr2Ca2Cu3O10 superconductors studied by positron annihilation,"Phys.Rev.B,50(1994)3209",1994.0
10346,Hg1.0Ba2.0Ca1.0Cu2.0O6.0,Hg1212,124.0,,,,PR05003246,"C.W.Chu, H.Wu, J.M.Harris, N.P.Ong, R.L.Meng,",Hall-effect measurements of HgBa2CaCu2O6+z,"Phys.Rev.B, 50(1994)3246",1994.0
10347,Hg1.0Ba2.0Ca1.0Cu2.0O6.0,Hg1212,124.0,,,,PR05003246,"C.W.Chu, H.Wu, J.M.Harris, N.P.Ong, R.L.Meng,",Hall-effect measurements of HgBa2CaCu2O6+z,"Phys.Rev.B, 50(1994)3246",1994.0
10350,Y1.0Ba2.0Cu3.0O7.0,Y123,87.5,,,,PR05003337,"Ju Young Lee, Kathleen M.Paget, Steve R.Foltyn, Thomas R.Lemberger, Xindi Wu,",Crossover in temperature dependence of penetration depth ramda(T) in superconducting YBa2Cu3O7-z films,"Phys.Rev.B, 50(1994)3337",1994.0
10351,Y1.0Ba2.0Cu3.0O7.0,Y123,88.3,,,,PR05003337,"Ju Young Lee, Kathleen M.Paget, Steve R.Foltyn, Thomas R.Lemberger, Xindi Wu,",Crossover in temperature dependence of penetration depth ramda(T) in superconducting YBa2Cu3O7-z films,"Phys.Rev.B, 50(1994)3337",1994.0
10352,Y1.0Ba2.0Cu3.0O7.0,Y123,86.7,,,,PR05003337,"Ju Young Lee, Kathleen M.Paget, Steve R.Foltyn, Thomas R.Lemberger, Xindi Wu,",Crossover in temperature dependence of penetration depth ramda(T) in superconducting YBa2Cu3O7-z films,"Phys.Rev.B, 50(1994)3337",1994.0
10353,Nd1.85Ce0.15Cu1.0O4.0,T',18.2,,,12.08,PR05203071,"K. Samwer, P. Seng, J. Diehl, R. Tidecks, S. Horn, S. Klimm,",PR05203071,"Phys.Rev.B,52(1995)3071",1995.0
10354,Tl1.0Sr1.0La1.0Cu1.0O5.09,Tl1201,30.0,3.76,,8.804,PR05204427,"A. Sequeira, A. Sundaresan, L. C. Gupta, M. Sharon, Rajini Sharma,",Rodox mechanism for the generation of holes in TlBa1-xSrxLaCuO5+z:A neutron-diffraction study,"Phys.Rev.B,52(1995)4427",1995.0
10355,Tl1.0Ba0.3Sr0.7La1.0Cu1.0O5.11,Tl1201,25.0,3.787,,8.853,PR05204427,"A. Sequeira, A. Sundaresan, L. C. Gupta, M. Sharon, Rajini Sharma,",Rodox mechanism for the generation of holes in TlBa1-xSrxLaCuO5+z:A neutron-diffraction study,"Phys.Rev.B,52(1995)4427",1995.0
10356,Tl1.0Ba0.6Sr0.4La1.0Cu1.0O5.16,Tl1201,22.0,3.805,,8.915,PR05204427,"A. Sequeira, A. Sundaresan, L. C. Gupta, M. Sharon, Rajini Sharma,",Rodox mechanism for the generation of holes in TlBa1-xSrxLaCuO5+z:A neutron-diffraction study,"Phys.Rev.B,52(1995)4427",1995.0
10364,Nd1.85Ce0.15Cu1.0O4.0,T',22.5,,,,PR05203742,"B. Jayaram, H. Chen, J. Callaway,","Magnetism of Ni, and Zn in Nd1.85Ce0.15CuO4: Cmparison of experiment and theory","Phys.Rev.B,52(1995)3742",1995.0
10365,Nd1.85Ce0.15Cu0.9990000000000001Ni0.001O4.0,T',20.0,,,,PR05203742,"B. Jayaram, H. Chen, J. Callaway,","Magnetism of Ni, and Zn in Nd1.85Ce0.15CuO4: Cmparison of experiment and theory","Phys.Rev.B,52(1995)3742",1995.0
10366,Nd1.85Ce0.15Cu0.997Ni0.003O4.0,T',16.0,,,,PR05203742,"B. Jayaram, H. Chen, J. Callaway,","Magnetism of Ni, and Zn in Nd1.85Ce0.15CuO4: Cmparison of experiment and theory","Phys.Rev.B,52(1995)3742",1995.0
10367,Nd1.85Ce0.15Cu0.995Ni0.005O4.0,T',12.0,,,,PR05203742,"B. Jayaram, H. Chen, J. Callaway,","Magnetism of Ni, and Zn in Nd1.85Ce0.15CuO4: Cmparison of experiment and theory","Phys.Rev.B,52(1995)3742",1995.0
10371,Nd1.85Ce0.15Cu0.998Fe0.002O4.0,T',19.5,,,,PR05203742,"B. Jayaram, H. Chen, J. Callaway,","Magnetism of Ni, and Zn in Nd1.85Ce0.15CuO4: Cmparison of experiment and theory","Phys.Rev.B,52(1995)3742",1995.0
10372,Nd1.85Ce0.15Cu0.995Fe0.005O4.0,T',16.5,,,,PR05203742,"B. Jayaram, H. Chen, J. Callaway,","Magnetism of Ni, and Zn in Nd1.85Ce0.15CuO4: Cmparison of experiment and theory","Phys.Rev.B,52(1995)3742",1995.0
10373,Nd1.85Ce0.15Cu0.99Fe0.01O4.0,T',13.0,,,,PR05203742,"B. Jayaram, H. Chen, J. Callaway,","Magnetism of Ni, and Zn in Nd1.85Ce0.15CuO4: Cmparison of experiment and theory","Phys.Rev.B,52(1995)3742",1995.0
10375,Nd1.85Ce0.15Cu0.995Zn0.005O4.0,T',18.0,,,,PR05203742,"B. Jayaram, H. Chen, J. Callaway,","Magnetism of Ni, and Zn in Nd1.85Ce0.15CuO4: Cmparison of experiment and theory","Phys.Rev.B,52(1995)3742",1995.0
10376,Nd1.85Ce0.15Cu0.99Zn0.01O4.0,T',15.5,,,,PR05203742,"B. Jayaram, H. Chen, J. Callaway,","Magnetism of Ni, and Zn in Nd1.85Ce0.15CuO4: Cmparison of experiment and theory","Phys.Rev.B,52(1995)3742",1995.0
10377,Nd1.85Ce0.15Cu0.987Zn0.013000000000000001O4.0,T',14.5,,,,PR05203742,"B. Jayaram, H. Chen, J. Callaway,","Magnetism of Ni, and Zn in Nd1.85Ce0.15CuO4: Cmparison of experiment and theory","Phys.Rev.B,52(1995)3742",1995.0
10378,Nd1.85Ce0.15Cu0.985Zn0.015O4.0,T',14.0,,,,PR05203742,"B. Jayaram, H. Chen, J. Callaway,","Magnetism of Ni, and Zn in Nd1.85Ce0.15CuO4: Cmparison of experiment and theory","Phys.Rev.B,52(1995)3742",1995.0
10379,Nd1.85Ce0.15Cu0.98Zn0.02O4.0,T',13.0,,,,PR05203742,"B. Jayaram, H. Chen, J. Callaway,","Magnetism of Ni, and Zn in Nd1.85Ce0.15CuO4: Cmparison of experiment and theory","Phys.Rev.B,52(1995)3742",1995.0
10380,Nd1.85Ce0.15Cu0.975Zn0.025O4.0,T',12.0,,,,PR05203742,"B. Jayaram, H. Chen, J. Callaway,","Magnetism of Ni, and Zn in Nd1.85Ce0.15CuO4: Cmparison of experiment and theory","Phys.Rev.B,52(1995)3742",1995.0
10381,Nd1.85Ce0.15Cu0.97Zn0.03O4.0,T',11.0,,,,PR05203742,"B. Jayaram, H. Chen, J. Callaway,","Magnetism of Ni, and Zn in Nd1.85Ce0.15CuO4: Cmparison of experiment and theory","Phys.Rev.B,52(1995)3742",1995.0
10384,Y1.0Ba2.0Cu3.0O6.63,,62.0,,,,PR05203884,"K. Mizuhashi, K. Tatenaka, S. uchida, Y. fukuzumi,",Effect of Zn doping on charge transport in YBa2Cu3O7-y,"Phys.Rev.B,52(1995)R3884",1995.0
10385,Y1.0Ba2.0Cu2.97Zn0.03O6.63,,40.0,,,,PR05203884,"K. Mizuhashi, K. Tatenaka, S. uchida, Y. fukuzumi,",Effect of Zn doping on charge transport in YBa2Cu3O7-y,"Phys.Rev.B,52(1995)R3884",1995.0
10386,Y1.0Ba2.0Cu2.94Zn0.06O6.63,,20.0,,,,PR05203884,"K. Mizuhashi, K. Tatenaka, S. uchida, Y. fukuzumi,",Effect of Zn doping on charge transport in YBa2Cu3O7-y,"Phys.Rev.B,52(1995)R3884",1995.0
10390,Y1.0Ba2.0Cu3.0O6.03,,92.0,,,,PR05203884,"K. Mizuhashi, K. Tatenaka, S. uchida, Y. fukuzumi,",Effect of Zn doping on charge transport in YBa2Cu3O7-y,"Phys.Rev.B,52(1995)R3884",1995.0
10407,Y1.0Ba2.0Cu3.0O6.68,,63.0,,,,PR05006534,"H.Takagi, K.Mizuhashi, K.Takenaka, S.Uchida,",Interplace charge transport in YBa2Cu3O7-y: Spin-gap effect on in-place and out-of-plane resistivity,"Phys.Rev.B,50 (1994) 6534",1994.0
10408,Y1.0Ba2.0Cu3.0O6.78,,82.0,,,,PR05006534,"H.Takagi, K.Mizuhashi, K.Takenaka, S.Uchida,",Interplace charge transport in YBa2Cu3O7-y: Spin-gap effect on in-place and out-of-plane resistivity,"Phys.Rev.B,50 (1994) 6534",1994.0
10409,Y1.0Ba2.0Cu3.0O6.88,,92.0,,,,PR05006534,"H.Takagi, K.Mizuhashi, K.Takenaka, S.Uchida,",Interplace charge transport in YBa2Cu3O7-y: Spin-gap effect on in-place and out-of-plane resistivity,"Phys.Rev.B,50 (1994) 6534",1994.0
10410,Y1.0Ba2.0Cu3.0O6.93,,92.0,,,,PR05006534,"H.Takagi, K.Mizuhashi, K.Takenaka, S.Uchida,",Interplace charge transport in YBa2Cu3O7-y: Spin-gap effect on in-place and out-of-plane resistivity,"Phys.Rev.B,50 (1994) 6534",1994.0
10418,Y1.0Ba2.0Cu3.0O6.68,Y123,63.0,,,,PR05006534,"H.Takagi, K.Mizuhashi, K.Takenaka, S.Uchida,",Interplace charge transport in YBa2Cu3O7-y: Spin-gap effect on in-place and out-of-plane resistivity,"Phys.Rev.B,50 (1994) 6534",1994.0
10419,Y1.0Ba2.0Cu3.0O6.78,Y123,82.0,,,,PR05006534,"H.Takagi, K.Mizuhashi, K.Takenaka, S.Uchida,",Interplace charge transport in YBa2Cu3O7-y: Spin-gap effect on in-place and out-of-plane resistivity,"Phys.Rev.B,50 (1994) 6534",1994.0
10420,Y1.0Ba2.0Cu3.0O6.88,Y123,92.0,,,,PR05006534,"H.Takagi, K.Mizuhashi, K.Takenaka, S.Uchida,",Interplace charge transport in YBa2Cu3O7-y: Spin-gap effect on in-place and out-of-plane resistivity,"Phys.Rev.B,50 (1994) 6534",1994.0
10421,Y1.0Ba2.0Cu3.0O6.93,Y123,92.0,,,,PR05006534,"H.Takagi, K.Mizuhashi, K.Takenaka, S.Uchida,",Interplace charge transport in YBa2Cu3O7-y: Spin-gap effect on in-place and out-of-plane resistivity,"Phys.Rev.B,50 (1994) 6534",1994.0
10423,Tl1.0Ba1.1La0.9Cu1.0O5.0,Tl1201,38.4,3.844,,9.068,PR05006402,"Takashi Manako, Yoshimi kubo,",Preparation and transport properties of single-phase TlBa1+xLa1-XCuO5(0,Phys.Rev.B.50 (1994) 6402,1994.0
10424,Tl1.0Ba1.2La0.8Cu1.0O5.0,Tl1201,45.0,3.84,,9.113999999999999,PR05006402,"Takashi Manako, Yoshimi kubo,",Preparation and transport properties of single-phase TlBa1+xLa1-XCuO5(0,Phys.Rev.B.50 (1994) 6402,1994.0
10425,Tl1.0Ba1.3La0.7Cu1.0O5.0,Tl1201,38.8,3.838,,9.137,PR05006402,"Takashi Manako, Yoshimi kubo,",Preparation and transport properties of single-phase TlBa1+xLa1-XCuO5(0,Phys.Rev.B.50 (1994) 6402,1994.0
10426,Tl1.0Ba1.4La0.6Cu1.0O5.0,Tl1201,24.0,3.838,,9.162,PR05006402,"Takashi Manako, Yoshimi kubo,",Preparation and transport properties of single-phase TlBa1+xLa1-XCuO5(0,Phys.Rev.B.50 (1994) 6402,1994.0
10500,Eu1.0Ba2.0Cu4.0O8.0,Y124,70.5,,,,PR05010265,"A.V.Narlikar, Ratan Lal, S.K.Agarwal, S.P.Pandey, V.P.S.Awana,","Superconductivity of the Pr-doped(Y,Eu) Ba2Cu4O8 system","Phys.Rev.B,50 (1994) 10265",1994.0
10501,Eu0.8Pr0.2Ba2.0Cu4.0O8.0,Y124,63.5,,,,PR05010265,"A.V.Narlikar, Ratan Lal, S.K.Agarwal, S.P.Pandey, V.P.S.Awana,","Superconductivity of the Pr-doped(Y,Eu) Ba2Cu4O8 system","Phys.Rev.B,50 (1994) 10265",1994.0
10502,Eu0.6Pr0.4Ba2.0Cu4.0O8.0,Y124,40.0,,,,PR05010265,"A.V.Narlikar, Ratan Lal, S.K.Agarwal, S.P.Pandey, V.P.S.Awana,","Superconductivity of the Pr-doped(Y,Eu) Ba2Cu4O8 system","Phys.Rev.B,50 (1994) 10265",1994.0
10503,Eu0.5Pr0.5Ba2.0Cu4.0O8.0,Y124,27.5,,,,PR05010265,"A.V.Narlikar, Ratan Lal, S.K.Agarwal, S.P.Pandey, V.P.S.Awana,","Superconductivity of the Pr-doped(Y,Eu) Ba2Cu4O8 system","Phys.Rev.B,50 (1994) 10265",1994.0
10506,Y1.0Ba2.0Cu4.0O8.0,Y124,80.5,3.83,3.87,27.16,PR05010265,"A.V.Narlikar, Ratan Lal, S.K.Agarwal, S.P.Pandey, V.P.S.Awana,","Superconductivity of the Pr-doped(Y,Eu) Ba2Cu4O8 system","Phys.Rev.B,50 (1994) 10265",1994.0
10507,Y0.9Pr0.1Ba2.0Cu4.0O8.0,Y124,72.5,,,,PR05010265,"A.V.Narlikar, Ratan Lal, S.K.Agarwal, S.P.Pandey, V.P.S.Awana,","Superconductivity of the Pr-doped(Y,Eu) Ba2Cu4O8 system","Phys.Rev.B,50 (1994) 10265",1994.0
10508,Y0.8Pr0.2Ba2.0Cu4.0O8.0,Y124,70.5,,,,PR05010265,"A.V.Narlikar, Ratan Lal, S.K.Agarwal, S.P.Pandey, V.P.S.Awana,","Superconductivity of the Pr-doped(Y,Eu) Ba2Cu4O8 system","Phys.Rev.B,50 (1994) 10265",1994.0
10509,Y0.7Pr0.3Ba2.0Cu4.0O8.0,Y124,66.5,,,,PR05010265,"A.V.Narlikar, Ratan Lal, S.K.Agarwal, S.P.Pandey, V.P.S.Awana,","Superconductivity of the Pr-doped(Y,Eu) Ba2Cu4O8 system","Phys.Rev.B,50 (1994) 10265",1994.0
10510,Y0.6Pr0.4Ba2.0Cu4.0O8.0,Y124,60.0,,,,PR05010265,"A.V.Narlikar, Ratan Lal, S.K.Agarwal, S.P.Pandey, V.P.S.Awana,","Superconductivity of the Pr-doped(Y,Eu) Ba2Cu4O8 system","Phys.Rev.B,50 (1994) 10265",1994.0
10511,Y0.5Pr0.5Ba2.0Cu4.0O8.0,Y124,52.5,,,,PR05010265,"A.V.Narlikar, Ratan Lal, S.K.Agarwal, S.P.Pandey, V.P.S.Awana,","Superconductivity of the Pr-doped(Y,Eu) Ba2Cu4O8 system","Phys.Rev.B,50 (1994) 10265",1994.0
10512,Y0.4Pr0.6Ba2.0Cu4.0O8.0,Y124,40.5,,,,PR05010265,"A.V.Narlikar, Ratan Lal, S.K.Agarwal, S.P.Pandey, V.P.S.Awana,","Superconductivity of the Pr-doped(Y,Eu) Ba2Cu4O8 system","Phys.Rev.B,50 (1994) 10265",1994.0
10513,Y0.3Pr0.7Ba2.0Cu4.0O8.0,Y124,29.0,,,,PR05010265,"A.V.Narlikar, Ratan Lal, S.K.Agarwal, S.P.Pandey, V.P.S.Awana,","Superconductivity of the Pr-doped(Y,Eu) Ba2Cu4O8 system","Phys.Rev.B,50 (1994) 10265",1994.0
10517,Tl1.0Ba1.6La0.4Cu1.0O5.0,Tl1201,34.0,3.8480000000000003,,9.23,PR05010238,"A.Sundaresan, C.S.Gopinath, L.C.Gupta, M.Sharon, R.Pinto, R.Vijayaraghavan, S.Subramaian,","Superconductivity and valence state of Tl in TlA2-XLaxCuO5 and TlA2Ca1-xGdxCu2O7(A=Ba,Sr)","Phys.Rev.B,50 (1994) 10238",1994.0
10518,Tl1.0Ba1.5La0.5Cu1.0O5.0,Tl1201,35.0,3.846,,9.19,PR05010238,"A.Sundaresan, C.S.Gopinath, L.C.Gupta, M.Sharon, R.Pinto, R.Vijayaraghavan, S.Subramaian,","Superconductivity and valence state of Tl in TlA2-XLaxCuO5 and TlA2Ca1-xGdxCu2O7(A=Ba,Sr)","Phys.Rev.B,50 (1994) 10238",1994.0
10519,Tl1.0Ba1.4La0.6Cu1.0O5.0,Tl1201,38.0,3.843,,9.11,PR05010238,"A.Sundaresan, C.S.Gopinath, L.C.Gupta, M.Sharon, R.Pinto, R.Vijayaraghavan, S.Subramaian,","Superconductivity and valence state of Tl in TlA2-XLaxCuO5 and TlA2Ca1-xGdxCu2O7(A=Ba,Sr)","Phys.Rev.B,50 (1994) 10238",1994.0
10520,Tl1.0Ba1.3La0.7Cu1.0O5.0,Tl1201,40.0,3.844,,9.1,PR05010238,"A.Sundaresan, C.S.Gopinath, L.C.Gupta, M.Sharon, R.Pinto, R.Vijayaraghavan, S.Subramaian,","Superconductivity and valence state of Tl in TlA2-XLaxCuO5 and TlA2Ca1-xGdxCu2O7(A=Ba,Sr)","Phys.Rev.B,50 (1994) 10238",1994.0
10521,Tl1.0Ba1.2La0.8Cu1.0O5.0,Tl1201,30.0,3.84,,9.06,PR05010238,"A.Sundaresan, C.S.Gopinath, L.C.Gupta, M.Sharon, R.Pinto, R.Vijayaraghavan, S.Subramaian,","Superconductivity and valence state of Tl in TlA2-XLaxCuO5 and TlA2Ca1-xGdxCu2O7(A=Ba,Sr)","Phys.Rev.B,50 (1994) 10238",1994.0
10524,Tl1.0Sr1.2La0.8Cu1.0O5.0,Tl1201,27.0,3.7710000000000004,,8.863,PR05010238,"A.Sundaresan, C.S.Gopinath, L.C.Gupta, M.Sharon, R.Pinto, R.Vijayaraghavan, S.Subramaian,","Superconductivity and valence state of Tl in TlA2-XLaxCuO5 and TlA2Ca1-xGdxCu2O7(A=Ba,Sr)","Phys.Rev.B,50 (1994) 10238",1994.0
10525,Tl1.0Sr1.0La1.0Cu1.0O8.0,Tl1201,32.0,3.779,,8.863999999999997,PR05010238,"A.Sundaresan, C.S.Gopinath, L.C.Gupta, M.Sharon, R.Pinto, R.Vijayaraghavan, S.Subramaian,","Superconductivity and valence state of Tl in TlA2-XLaxCuO5 and TlA2Ca1-xGdxCu2O7(A=Ba,Sr)","Phys.Rev.B,50 (1994) 10238",1994.0
10526,Tl1.0Ba2.0Ca0.7Gd0.3Cu2.0O7.0,Tl1212,78.0,3.867,,12.600999999999999,PR05010238,"A.Sundaresan, C.S.Gopinath, L.C.Gupta, M.Sharon, R.Pinto, R.Vijayaraghavan, S.Subramaian,","Superconductivity and valence state of Tl in TlA2-XLaxCuO5 and TlA2Ca1-xGdxCu2O7(A=Ba,Sr)","Phys.Rev.B,50 (1994) 10238",1994.0
10528,Tl1.0Sr2.0Ca0.6Gd0.4Cu2.0O7.0,Tl1212,65.0,3.8080000000000003,,12.081,PR05010238,"A.Sundaresan, C.S.Gopinath, L.C.Gupta, M.Sharon, R.Pinto, R.Vijayaraghavan, S.Subramaian,","Superconductivity and valence state of Tl in TlA2-XLaxCuO5 and TlA2Ca1-xGdxCu2O7(A=Ba,Sr)","Phys.Rev.B,50 (1994) 10238",1994.0
10529,Tl1.0Sr2.0Ca0.4Gd0.6Cu2.0O7.0,Tl1212,60.0,3.8160000000000003,,12.046,PR05010238,"A.Sundaresan, C.S.Gopinath, L.C.Gupta, M.Sharon, R.Pinto, R.Vijayaraghavan, S.Subramaian,","Superconductivity and valence state of Tl in TlA2-XLaxCuO5 and TlA2Ca1-xGdxCu2O7(A=Ba,Sr)","Phys.Rev.B,50 (1994) 10238",1994.0
10533,Y1.0Ba2.0Cu3.0O7.0,Y123,93.0,,,,PR05009672,"H.-U.Habermeier, I.E.Trofimov, J.Kuhl, J.O.White, R.Buhleier, S.D.Brorson,",Anomalous behavior of the complex conductivity of Y1-XPrxBa2Cu3O7 observed with THz spectroscopy,"Phys.Rev.B,50 (1994) 9672",1994.0
10534,Y0.8Pr0.2Ba2.0Cu3.0O7.0,,68.0,,,,PR05009672,"H.-U.Habermeier, I.E.Trofimov, J.Kuhl, J.O.White, R.Buhleier, S.D.Brorson,",Anomalous behavior of the complex conductivity of Y1-XPrxBa2Cu3O7 observed with THz spectroscopy,"Phys.Rev.B,50 (1994) 9672",1994.0
10535,Y0.7Pr0.3Ba2.0Cu3.0O7.0,,53.0,,,,PR05009672,"H.-U.Habermeier, I.E.Trofimov, J.Kuhl, J.O.White, R.Buhleier, S.D.Brorson,",Anomalous behavior of the complex conductivity of Y1-XPrxBa2Cu3O7 observed with THz spectroscopy,"Phys.Rev.B,50 (1994) 9672",1994.0
10536,Y0.6Pr0.4Ba2.0Cu3.0O7.0,,40.0,,,,PR05009672,"H.-U.Habermeier, I.E.Trofimov, J.Kuhl, J.O.White, R.Buhleier, S.D.Brorson,",Anomalous behavior of the complex conductivity of Y1-XPrxBa2Cu3O7 observed with THz spectroscopy,"Phys.Rev.B,50 (1994) 9672",1994.0
10537,Pb2.0Sr2.0Y0.7Ca0.3Cu3.0O8.0,,79.0,,,,PR05009627,"J.E.Greedan, J.S.Xue, M.W.Fok, T.R.Chien, W.R.Datars,",Anisotropy of superconducting Pb2Sr2(Y0.7Ca0.3)Cu3O8+z and Pb2Sr2Y1-yCu3O8+z,"Phys.Rev.B,50 (1994) 9627",1994.0
10538,Pb2.0Sr2.0Y0.1Cu3.0O8.0,,70.0,,,,PR05009627,"J.E.Greedan, J.S.Xue, M.W.Fok, T.R.Chien, W.R.Datars,",Anisotropy of superconducting Pb2Sr2(Y0.7Ca0.3)Cu3O8+z and Pb2Sr2Y1-yCu3O8+z,"Phys.Rev.B,50 (1994) 9627",1994.0
10539,Pb2.0Sr2.0Sm0.5Eu0.5Cu3.0O8.0,,45.0,,,,PR05009627,"J.E.Greedan, J.S.Xue, M.W.Fok, T.R.Chien, W.R.Datars,",Anisotropy of superconducting Pb2Sr2(Y0.7Ca0.3)Cu3O8+z and Pb2Sr2Y1-yCu3O8+z,"Phys.Rev.B,50 (1994) 9627",1994.0
10554,Hg1.0Ba2.0Cu1.0O4.09,Hg1201,50.0,,,,PR05010346,"A. Jacobson, C.W. Chu, F. Chen, J. Gibson, L.M. Liu, Q. Xiong, Y. Cao, Y.Y. Sun, Y.Y. Xue,",Unusual hole dependence of Tc in HgBa2CuO4+delta,"Phys.Rev.B,50(1994)10346",1994.0
10555,Hg1.0Ba2.0Cu1.0O4.17,Hg1201,78.0,,,,PR05010346,"A. Jacobson, C.W. Chu, F. Chen, J. Gibson, L.M. Liu, Q. Xiong, Y. Cao, Y.Y. Sun, Y.Y. Xue,",Unusual hole dependence of Tc in HgBa2CuO4+delta,"Phys.Rev.B,50(1994)10346",1994.0
