Repository: CompRhys/apical

# Data Guide

In all cases whilst compiling this data we have been careful to include as much meta-information as possible to allow data to be traced back to it's original sources. For SuperCon this takes the form of the SuperCon "num :" reference id and then the source publication details. For ICSD we provide the ICSD collection code.

We acknowledge the Japanese National Institute for Materials Science for maintaining the [SuperCon](https://supercon.nims.go.jp/index_en.html) database as well as FIZ Karlsruhe GmbH for maintaining [ICSD](https://www.fiz-karlsruhe.de/en/produkte-und-dienstleistungen/inorganic-crystal-structure-database-icsd).

File: processed-data/super_fam.csv (part 36 of 36)
num :,element :,name :,str3 :,tc :,lata :,latb :,latc :,refno :,ma1 :,ma2 :,mb1 :,mb2 :,mc1 :,mc2 :,md1 :,md2 :,me1 :,me2 :,mf1 :,mf2 :,mg1 :,mg2 :,mh1 :,mh2 :,mi1 :,mi2 :,mo1 :,mo2 :,oz :,composition :
155428,Y1Ba2Cu3O6.45,YBa2Cu3Oz,Y123,45.0,,,,NATCOM0053280,Y,1.0,Ba,2.0,Cu,3.0,,,,,,,,,,,,,O,6.45,6.45,Y1.0Ba2.0Cu3.0O6.45
155429,Y1Ba2Cu3O6.8,YBa2Cu3Oz,Y123,78.5,,,,NATCOM0053280,Y,1.0,Ba,2.0,Cu,3.0,,,,,,,,,,,,,O,6.8,6.8,Y1.0Ba2.0Cu3.0O6.8
155430,Y1Ba2Cu4O6.998,YBa2Cu3Oz,Y123,90.5,,,,NATCOM0053280,Y,1.0,Ba,2.0,Cu,4.0,,,,,,,,,,,,,O,6.997999999999999,6.997999999999999,Y1.0Ba2.0Cu4.0O6.997999999999999
155431,Y1Ba2Cu3O8,YBa2Cu4O8,Y124,80.0,,,,NATCOM0053280,Y,1.0,Ba,2.0,Cu,3.0,,,,,,,,,,,,,O,8.0,,Y1.0Ba2.0Cu3.0O8.0
155432,Y1Ba1.972Ba0.028Cu3O7-z,"Y(Ba,Ca)2Cu3Oz",Y123,87.0,,,,NATCOM0053280,Y,1.0,Ba,1.972,Ba,0.027999999999999997,Cu,3.0,,,,,,,,,,,O,7.0,,Y1.0Ba1.972Ba0.027999999999999997Cu3.0O7.0
155433,Tl2Ba2Cu1O6,Tl2Ba2CuO6,Tl2201,59.0,,,,NATCOM0053280,Tl,2.0,Ba,2.0,Cu,1.0,,,,,,,,,,,,,O,6.0,,Tl2.0Ba2.0Cu1.0O6.0
155434,Tl2Ba2Cu1O6,Tl2Ba2CuO6,Tl2201,33.0,,,,NATCOM0053280,Tl,2.0,Ba,2.0,Cu,1.0,,,,,,,,,,,,,O,6.0,,Tl2.0Ba2.0Cu1.0O6.0
155435,Tl2Ba2Cu1O6,Tl2Ba2CuO6,Tl2201,20.0,,,,NATCOM0053280,Tl,2.0,Ba,2.0,Cu,1.0,,,,,,,,,,,,,O,6.0,,Tl2.0Ba2.0Cu1.0O6.0
155436,Tl2Ba2Cu1O6,Tl2Ba2CuO6,Tl2201,15.0,,,,NATCOM0053280,Tl,2.0,Ba,2.0,Cu,1.0,,,,,,,,,,,,,O,6.0,,Tl2.0Ba2.0Cu1.0O6.0
155451,La1Fe1As1F0.05O0.95,"La(O,F)FeAs",oxypnictide,20.0,,,,NATM0080305,La,1.0,Fe,1.0,As,1.0,F,0.05,,,,,,,,,,,O,0.95,,La1.0Fe1.0As1.0F0.05O0.95
155452,La1Fe1As1F0.075O0.925,"La(O,F)FeAs",oxypnictide,21.2,,,,NATM0080305,La,1.0,Fe,1.0,As,1.0,F,0.075,,,,,,,,,,,O,0.925,,La1.0Fe1.0As1.0F0.075O0.925
155453,La1Fe1As1F0.1O0.9,"La(O,F)FeAs",oxypnictide,25.1,,,,NATM0080305,La,1.0,Fe,1.0,As,1.0,F,0.1,,,,,,,,,,,O,0.9,,La1.0Fe1.0As1.0F0.1O0.9
155454,La1Fe1As1F0.15O0.85,"La(O,F)FeAs",oxypnictide,10.5,,,,NATM0080305,La,1.0,Fe,1.0,As,1.0,F,0.15,,,,,,,,,,,O,0.85,,La1.0Fe1.0As1.0F0.15O0.85
155455,La1Fe1As1F0.2O0.8,"La(O,F)FeAs",oxypnictide,11.1,,,,NATM0080305,La,1.0,Fe,1.0,As,1.0,F,0.2,,,,,,,,,,,O,0.8,,La1.0Fe1.0As1.0F0.2O0.8
155465,Ce1Fe1As1F0.05O0.95,CeFeAsO0.95F0.05,oxypnictide,11.9,3.9988,,8.6243,PRB083054501,Ce,1.0,Fe,1.0,As,1.0,F,0.05,,,,,,,,,,,O,0.95,,Ce1.0Fe1.0As1.0F0.05O0.95
155466,Ce1Fe1As0.85P0.15F0.05O0.95,"CeFe(As,P)O0.95F0.05",oxypnictide,21.7,,,,PRB083054501,Ce,1.0,Fe,1.0,As,0.85,P,0.15,F,0.05,,,,,,,,,O,0.95,,Ce1.0Fe1.0As0.85P0.15F0.05O0.95
155467,Ce1Fe1As0.7P0.3F0.05O0.95,"CeFe(As,P)O0.95F0.05",oxypnictide,18.1,3.9826,,8.5376,PRB083054501,Ce,1.0,Fe,1.0,As,0.7,P,0.3,F,0.05,,,,,,,,,O,0.95,,Ce1.0Fe1.0As0.7P0.3F0.05O0.95
155468,Ce1Fe1As0.55P0.45F0.05O0.95,"CeFe(As,P)O0.95F0.05",oxypnictide,15.0,,,,PRB083054501,Ce,1.0,Fe,1.0,As,0.55,P,0.45,F,0.05,,,,,,,,,O,0.95,,Ce1.0Fe1.0As0.55P0.45F0.05O0.95
155474,Sm1Fe1As1H0.19O0.81,"SmFeAs(O,H)",oxypnictide,55.3,3.9183,,8.453,PRB084024521,Sm,1.0,Fe,1.0,As,1.0,H,0.19,,,,,,,,,,,O,0.81,,Sm1.0Fe1.0As1.0H0.19O0.81
155475,Sm1Fe1As1H0.34O0.64,"SmFeAs(O,H)",oxypnictide,51.8,3.8974,,8.4324,PRB084024521,Sm,1.0,Fe,1.0,As,1.0,H,0.34,,,,,,,,,,,O,0.64,,Sm1.0Fe1.0As1.0H0.34O0.64
155476,Sm1Fe1As1H0.43O0.57,"SmFeAs(O,H)",oxypnictide,45.0,3.8838,,8.4053,PRB084024521,Sm,1.0,Fe,1.0,As,1.0,H,0.43,,,,,,,,,,,O,0.57,,Sm1.0Fe1.0As1.0H0.43O0.57
155477,Sm1Fe1As1F0.06O0.94,"SmFeAs(O,H)",oxypnictide,36.4,,,,PRB084024521,Sm,1.0,Fe,1.0,As,1.0,F,0.06,,,,,,,,,,,O,0.94,,Sm1.0Fe1.0As1.0F0.06O0.94
155494,Y1Ba2Cu3O6.5,YBa2Cu3O6+z,Y123,54.1,,,,PRB073180505,Y,1.0,Ba,2.0,Cu,3.0,,,,,,,,,,,,,O,6.5,6.5,Y1.0Ba2.0Cu3.0O6.5
155495,Y1Ba2Cu3O6.67,YBa2Cu3O6+z,Y123,60.6,,,,PRB073180505,Y,1.0,Ba,2.0,Cu,3.0,,,,,,,,,,,,,O,6.67,6.67,Y1.0Ba2.0Cu3.0O6.67
155496,Y1Ba2Cu3O6.75,YBa2Cu3O6+z,Y123,75.3,,,,PRB073180505,Y,1.0,Ba,2.0,Cu,3.0,,,,,,,,,,,,,O,6.75,6.75,Y1.0Ba2.0Cu3.0O6.75
155509,Sm1Fe1As1H0.22O0.78,SmFeAsO1-xHx,oxypnictide,50.0,3.9112,,8.4412,PRB089094510,Sm,1.0,Fe,1.0,As,1.0,H,0.22,,,,,,,,,,,O,0.78,,Sm1.0Fe1.0As1.0H0.22O0.78
155510,Sm1Fe1As0.77P0.23H0.11O0.89,SmFeAs1-yPyO1-xHx,oxypnictide,28.0,3.9143,,8.3763,PRB089094510,Sm,1.0,Fe,1.0,As,0.77,P,0.23,H,0.11,,,,,,,,,O,0.89,,Sm1.0Fe1.0As0.77P0.23H0.11O0.89
155511,Sm1Fe1As0.77P0.23H0.2O0.8,SmFeAs1-yPyO1-xHx,oxypnictide,36.0,3.8943,,8.3527,PRB089094510,Sm,1.0,Fe,1.0,As,0.77,P,0.23,H,0.2,,,,,,,,,O,0.8,,Sm1.0Fe1.0As0.77P0.23H0.2O0.8
155512,Sm1Fe1As0.55P0.45H0.08O0.92,SmFeAs1-yPyO1-xHx,oxypnictide,19.0,3.9034,,8.3253,PRB089094510,Sm,1.0,Fe,1.0,As,0.55,P,0.45,H,0.08,,,,,,,,,O,0.92,,Sm1.0Fe1.0As0.55P0.45H0.08O0.92
155513,Sm1Fe1As0.55P0.45H0.16O0.84,SmFeAs1-yPyO1-xHx,oxypnictide,11.0,3.8947,,8.3107,PRB089094510,Sm,1.0,Fe,1.0,As,0.55,P,0.45,H,0.16,,,,,,,,,O,0.84,,Sm1.0Fe1.0As0.55P0.45H0.16O0.84
155514,Sm1Fe1As0.55P0.45H0.26O0.74,SmFeAs1-yPyO1-xHx,oxypnictide,17.0,3.8774,,8.2804,PRB089094510,Sm,1.0,Fe,1.0,As,0.55,P,0.45,H,0.26,,,,,,,,,O,0.74,,Sm1.0Fe1.0As0.55P0.45H0.26O0.74
155515,Sm1Fe1As0.47P0.53H0.09O0.91,SmFeAs1-yPyO1-xHx,oxypnictide,10.5,3.8960000000000004,,8.2938,PRB089094510,Sm,1.0,Fe,1.0,As,0.47,P,0.53,H,0.09,,,,,,,,,O,0.91,,Sm1.0Fe1.0As0.47P0.53H0.09O0.91
155716,La1Fe1As0.7P0.3O1,LsFe(As1-xPx)O,oxypnictide,10.6,,,,JPS083023707,La,1.0,Fe,1.0,As,0.7,P,0.3,,,,,,,,,,,O,1.0,,La1.0Fe1.0As0.7P0.3O1.0
155752,Ce1Fe1As1F0.08O0.92,"Ce(O,F)FeAs",oxypnictide,27.6,5.645,5.6352,8.6287,NATM0070953,Ce,1.0,Fe,1.0,As,1.0,F,0.08,,,,,,,,,,,O,0.92,,Ce1.0Fe1.0As1.0F0.08O0.92
155753,Ce1Fe1As1F0.1O0.9,"Ce(O,F)FeAs",oxypnictide,32.8,5.6386,5.6364,8.6258,NATM0070953,Ce,1.0,Fe,1.0,As,1.0,F,0.1,,,,,,,,,,,O,0.9,,Ce1.0Fe1.0As1.0F0.1O0.9
155754,Ce1Fe1As1F0.16O0.84,"Ce(O,F)FeAs",oxypnictide,40.7,3.9847,,8.6032,NATM0070953,Ce,1.0,Fe,1.0,As,1.0,F,0.16,,,,,,,,,,,O,0.84,,Ce1.0Fe1.0As1.0F0.16O0.84
156005,La1Fe1As1H0.42O0.58,"LaFeAs(O,H)",oxypnictide,20.3,,,,NAP0100300,La,1.0,Fe,1.0,As,1.0,H,0.42,,,,,,,,,,,O,0.58,,La1.0Fe1.0As1.0H0.42O0.58
156006,La1Fe1As1H0.41O0.59,"LaFeAs(O,H)",oxypnictide,19.5,,,,NAP0100300,La,1.0,Fe,1.0,As,1.0,H,0.41,,,,,,,,,,,O,0.59,,La1.0Fe1.0As1.0H0.41O0.59
156007,La1Fe1As1H0.4O0.6,"LaFeAs(O,H)",oxypnictide,23.9,,,,NAP0100300,La,1.0,Fe,1.0,As,1.0,H,0.4,,,,,,,,,,,O,0.6,,La1.0Fe1.0As1.0H0.4O0.6
156037,La1Fe1As1F0.05O0.95,"LaFeAs(O,F)",oxypnictide,14.5,,,,JPS080044704,La,1.0,Fe,1.0,As,1.0,F,0.05,,,,,,,,,,,O,0.95,,La1.0Fe1.0As1.0F0.05O0.95
156038,La1Fe1As1F0.08O0.92,"LaFeAs(O,F)",oxypnictide,22.8,,,,JPS080044704,La,1.0,Fe,1.0,As,1.0,F,0.08,,,,,,,,,,,O,0.92,,La1.0Fe1.0As1.0F0.08O0.92
156039,La1Fe1As1F0.1O0.9,"LaFeAs(O,F)",oxypnictide,25.2,,,,JPS080044704,La,1.0,Fe,1.0,As,1.0,F,0.1,,,,,,,,,,,O,0.9,,La1.0Fe1.0As1.0F0.1O0.9
156040,La1Fe1As1F0.11O0.89,"LaFeAs(O,F)",oxypnictide,22.9,,,,JPS080044704,La,1.0,Fe,1.0,As,1.0,F,0.11,,,,,,,,,,,O,0.89,,La1.0Fe1.0As1.0F0.11O0.89
156041,La1Fe1As1F0.14O0.86,"LaFeAs(O,F)",oxypnictide,12.9,,,,JPS080044704,La,1.0,Fe,1.0,As,1.0,F,0.14,,,,,,,,,,,O,0.86,,La1.0Fe1.0As1.0F0.14O0.86
156068,La1Fe1As0.6P0.4F0.1O0.9,"LaFe(As,P)(O,F)",oxypnictide,27.0,4.002,,,PRB089064511,La,1.0,Fe,1.0,As,0.6,P,0.4,F,0.1,,,,,,,,,O,0.9,,La1.0Fe1.0As0.6P0.4F0.1O0.9
156071,La1Fe1As0.6P0.4F0.05O0.95,"LaFe(As,P)(O,F)",oxypnictide,19.0,4.011,,,PRB089064511,La,1.0,Fe,1.0,As,0.6,P,0.4,F,0.05,,,,,,,,,O,0.95,,La1.0Fe1.0As0.6P0.4F0.05O0.95
156072,La1Fe1As0.4P0.6F0.05O0.95,"LaFe(As,P)(O,F)",oxypnictide,24.0,,,,PRB089064511,La,1.0,Fe,1.0,As,0.4,P,0.6,F,0.05,,,,,,,,,O,0.95,,La1.0Fe1.0As0.4P0.6F0.05O0.95
156076,La1Fe1As0.15P0.85O1,"LaFe(As,P)O",oxypnictide,11.67,3.9819,,8.5493,PRB090064504,La,1.0,Fe,1.0,As,0.15,P,0.85,,,,,,,,,,,O,1.0,,La1.0Fe1.0As0.15P0.85O1.0
156077,La1Fe1As0.2P0.8O1,"LaFe(As,P)O",oxypnictide,11.42,3.9846,,8.556000000000001,PRB090064504,La,1.0,Fe,1.0,As,0.2,P,0.8,,,,,,,,,,,O,1.0,,La1.0Fe1.0As0.2P0.8O1.0
156088,La1Fe1As0.2P0.8F0.05O0.95,"LaFe(As,P)(O,F)",oxypnictide,10.87,3.9821,,8.5512,PRB090064504,La,1.0,Fe,1.0,As,0.2,P,0.8,F,0.05,,,,,,,,,O,0.95,,La1.0Fe1.0As0.2P0.8F0.05O0.95
156089,La1Fe1As0.4P0.6F0.05O0.95,"LaFe(As,P)(O,F)",oxypnictide,24.24,3.9995,,8.5953,PRB090064504,La,1.0,Fe,1.0,As,0.4,P,0.6,F,0.05,,,,,,,,,O,0.95,,La1.0Fe1.0As0.4P0.6F0.05O0.95
156090,La1Fe1As0.5P0.5F0.05O0.95,"LaFe(As,P)(O,F)",oxypnictide,21.2,4.006,,8.607000000000001,PRB090064504,La,1.0,Fe,1.0,As,0.5,P,0.5,F,0.05,,,,,,,,,O,0.95,,La1.0Fe1.0As0.5P0.5F0.05O0.95
156091,La1Fe1As0.6P0.4F0.05O0.95,"LaFe(As,P)(O,F)",oxypnictide,19.08,4.0133,,8.6229,PRB090064504,La,1.0,Fe,1.0,As,0.6,P,0.4,F,0.05,,,,,,,,,O,0.95,,La1.0Fe1.0As0.6P0.4F0.05O0.95
156092,La1Fe1As0.7P0.3F0.05O0.95,"LaFe(As,P)(O,F)",oxypnictide,15.75,4.0212,,8.6443,PRB090064504,La,1.0,Fe,1.0,As,0.7,P,0.3,F,0.05,,,,,,,,,O,0.95,,La1.0Fe1.0As0.7P0.3F0.05O0.95
156093,La1Fe1As0.75P0.25F0.05O0.95,"LaFe(As,P)(O,F)",oxypnictide,22.38,4.0232,,8.6767,PRB090064504,La,1.0,Fe,1.0,As,0.75,P,0.25,F,0.05,,,,,,,,,O,0.95,,La1.0Fe1.0As0.75P0.25F0.05O0.95
156094,La1Fe1As0.8P0.2F0.05O0.95,"LaFe(As,P)(O,F)",oxypnictide,25.61,4.0252,,8.6971,PRB090064504,La,1.0,Fe,1.0,As,0.8,P,0.2,F,0.05,,,,,,,,,O,0.95,,La1.0Fe1.0As0.8P0.2F0.05O0.95
156095,La1Fe1As0.9P0.1F0.05O0.95,"LaFe(As,P)(O,F)",oxypnictide,23.6,4.0312,,8.7088,PRB090064504,La,1.0,Fe,1.0,As,0.9,P,0.1,F,0.05,,,,,,,,,O,0.95,,La1.0Fe1.0As0.9P0.1F0.05O0.95
156096,La1Fe1As1F0.05O0.95,"LaFeAs(O,F)",oxypnictide,27.84,4.0386,,8.7399,PRB090064504,La,1.0,Fe,1.0,As,1.0,F,0.05,,,,,,,,,,,O,0.95,,La1.0Fe1.0As1.0F0.05O0.95
156097,La1Fe1As0.4P0.6F0.1O0.9,"LaFe(As,P)(O,F)",oxypnictide,21.14,,,,PRB090064504,La,1.0,Fe,1.0,As,0.4,P,0.6,F,0.1,,,,,,,,,O,0.9,,La1.0Fe1.0As0.4P0.6F0.1O0.9
156098,La1Fe1As0.6P0.4F0.1O0.9,"LaFe(As,P)(O,F)",oxypnictide,27.0,,,,PRB090064504,La,1.0,Fe,1.0,As,0.6,P,0.4,F,0.1,,,,,,,,,O,0.9,,La1.0Fe1.0As0.6P0.4F0.1O0.9
156101,La1Fe1As1F0.11O0.89,"La(Fe,Mn)As(O,F)",oxypnictide,27.0,,,,PRB092020505,La,1.0,Fe,1.0,As,1.0,F,0.11,,,,,,,,,,,O,0.89,,La1.0Fe1.0As1.0F0.11O0.89
156102,La1Fe0.9997Mn0.00025As1F0.11O0.89,"La(Fe,Mn)As(O,F)",oxypnictide,22.8,,,,PRB092020505,La,1.0,Fe,0.9997,Mn,0.00025,As,1.0,F,0.11,,,,,,,,,O,0.89,,La1.0Fe0.9997Mn0.00025As1.0F0.11O0.89
156104,La0.8Y0.2Fe1As1F0.11O0.89,"(La,Y)(Fe,Mn)As(O,F)",oxypnictide,30.3,,,,PRB092020505,La,0.8,Y,0.2,Fe,1.0,As,1.0,F,0.11,,,,,,,,,O,0.89,,La0.8Y0.2Fe1.0As1.0F0.11O0.89
156105,La0.8Y0.2Fe0.997Mn0.003As1F0.11O0.89,"(La,Y)(Fe,Mn)As(O,F)",oxypnictide,29.3,,,,PRB092020505,La,0.8,Y,0.2,Fe,0.997,Mn,0.003,As,1.0,F,0.11,,,,,,,O,0.89,,La0.8Y0.2Fe0.997Mn0.003As1.0F0.11O0.89
156106,La0.8Y0.2Fe0.995Mn0.005As1F0.11O0.89,"(La,Y)(Fe,Mn)As(O,F)",oxypnictide,25.7,,,,PRB092020505,La,0.8,Y,0.2,Fe,0.995,Mn,0.005,As,1.0,F,0.11,,,,,,,O,0.89,,La0.8Y0.2Fe0.995Mn0.005As1.0F0.11O0.89
156107,La0.8Y0.2Fe0.99Mn0.01As1F0.11O0.89,"(La,Y)(Fe,Mn)As(O,F)",oxypnictide,25.3,,,,PRB092020505,La,0.8,Y,0.2,Fe,0.99,Mn,0.01,As,1.0,F,0.11,,,,,,,O,0.89,,La0.8Y0.2Fe0.99Mn0.01As1.0F0.11O0.89
156108,Sm1Fe0.965Mn0.035As1F0.11O0.89,"Sm(Fe,Mn)As(O,F)",oxypnictide,31.3,,,,PRB092020505,Sm,1.0,Fe,0.965,Mn,0.035,As,1.0,F,0.11,,,,,,,,,O,0.89,,Sm1.0Fe0.965Mn0.035As1.0F0.11O0.89
156307,La1.9Sr0.1Cu1O4,"(La,Sr)2CuO4",T,22.9,,,,JPS0683074,La,1.9,Sr,0.1,Cu,1.0,,,,,,,,,,,,,O,4.0,,La1.9Sr0.1Cu1.0O4.0
156308,La1.9Sr0.1Cu1O4,"(La,Sr)2CuO4",T,22.9,,,,JPS0683074,La,1.9,Sr,0.1,Cu,1.0,,,,,,,,,,,,,O,4.0,,La1.9Sr0.1Cu1.0O4.0
156309,La1.855Sr0.145Cu1O4,"(La,Sr)2CuO4",T,32.2,,,,JPS0683074,La,1.855,Sr,0.145,Cu,1.0,,,,,,,,,,,,,O,4.0,,La1.855Sr0.145Cu1.0O4.0
156310,La1.855Sr0.145Cu1O4,"(La,Sr)2CuO4",T,32.2,,,,JPS0683074,La,1.855,Sr,0.145,Cu,1.0,,,,,,,,,,,,,O,4.0,,La1.855Sr0.145Cu1.0O4.0
156315,La1Fe1P1F0.1O0.9,"LaFeP(O,F)",oxypnictide,62.0,3.9531,,8.496,JPS078114712,La,1.0,Fe,1.0,P,1.0,F,0.1,,,,,,,,,,,O,0.9,,La1.0Fe1.0P1.0F0.1O0.9
156316,La0.8Y0.2Fe1As1O0.7,"(La,Y)FeAsO0.7",oxypnictide,34.0,4.004,,,JPS079103703,La,0.8,Y,0.2,Fe,1.0,As,1.0,,,,,,,,,,,O,0.7,,La0.8Y0.2Fe1.0As1.0O0.7
156317,La1Fe1As1H0.58O0.58,LaFeAsO0.58H0.58,oxypnictide,32.0,3.989,,,JPS079103703,La,1.0,Fe,1.0,As,1.0,H,0.58,,,,,,,,,,,O,0.58,,La1.0Fe1.0As1.0H0.58O0.58
156318,La1Fe1As0.4P0.6F0.1O0.9,"LaFe(As,P)(O,F)",oxypnictide,21.4,3.9708,,8.5458,JPS082124706,La,1.0,Fe,1.0,As,0.4,P,0.6,F,0.1,,,,,,,,,O,0.9,,La1.0Fe1.0As0.4P0.6F0.1O0.9
156319,La1Fe1As0.8P0.2F0.1O0.9,"LaFe(As,P)(O,F)",oxypnictide,26.0,4.0092,,8.6463,JPS082124706,La,1.0,Fe,1.0,As,0.8,P,0.2,F,0.1,,,,,,,,,O,0.9,,La1.0Fe1.0As0.8P0.2F0.1O0.9
156322,Pr1Fe1As0.4P0.6F0.1O0.9,"PrFe(As,P)(O,F)",oxypnictide,17.4,3.9384,,8.4071,JPS082124706,Pr,1.0,Fe,1.0,As,0.4,P,0.6,F,0.1,,,,,,,,,O,0.9,,Pr1.0Fe1.0As0.4P0.6F0.1O0.9
156323,Pr1Fe1As0.6P0.4F0.1O0.9,"PrFe(As,P)(O,F)",oxypnictide,23.4,3.9608,,8.4763,JPS082124706,Pr,1.0,Fe,1.0,As,0.6,P,0.4,F,0.1,,,,,,,,,O,0.9,,Pr1.0Fe1.0As0.6P0.4F0.1O0.9
156324,Pr1Fe1As0.8P0.2F0.1O0.9,"PrFe(As,P)(O,F)",oxypnictide,29.2,3.9723,,8.5284,JPS082124706,Pr,1.0,Fe,1.0,As,0.8,P,0.2,F,0.1,,,,,,,,,O,0.9,,Pr1.0Fe1.0As0.8P0.2F0.1O0.9
156325,Pr1Fe1As0.9P0.1F0.1O0.9,"PrFe(As,P)(O,F)",oxypnictide,35.2,3.9801,,8.5603,JPS082124706,Pr,1.0,Fe,1.0,As,0.9,P,0.1,F,0.1,,,,,,,,,O,0.9,,Pr1.0Fe1.0As0.9P0.1F0.1O0.9
156326,Pr1Fe1As1F0.1O0.9,"PrFeAs(O,F)",oxypnictide,44.0,3.9811,,8.5958,JPS082124706,Pr,1.0,Fe,1.0,As,1.0,F,0.1,,,,,,,,,,,O,0.9,,Pr1.0Fe1.0As1.0F0.1O0.9
156329,Nd1Fe1As0.4P0.6F0.1O0.9,"NdFe(As,P)(O,F)",oxypnictide,22.6,3.9065,,8.3521,JPS082124706,Nd,1.0,Fe,1.0,As,0.4,P,0.6,F,0.1,,,,,,,,,O,0.9,,Nd1.0Fe1.0As0.4P0.6F0.1O0.9
156330,Nd1Fe1As0.5P0.5F0.1O0.9,"NdFe(As,P)(O,F)",oxypnictide,25.2,3.917,,8.4027,JPS082124706,Nd,1.0,Fe,1.0,As,0.5,P,0.5,F,0.1,,,,,,,,,O,0.9,,Nd1.0Fe1.0As0.5P0.5F0.1O0.9
156331,Nd1Fe1As0.6P0.4F0.1O0.9,"NdFe(As,P)(O,F)",oxypnictide,28.0,3.9245,,8.4126,JPS082124706,Nd,1.0,Fe,1.0,As,0.6,P,0.4,F,0.1,,,,,,,,,O,0.9,,Nd1.0Fe1.0As0.6P0.4F0.1O0.9
156332,Nd1Fe1As0.7P0.3F0.1O0.9,"NdFe(As,P)(O,F)",oxypnictide,29.5,3.9279,,8.4368,JPS082124706,Nd,1.0,Fe,1.0,As,0.7,P,0.3,F,0.1,,,,,,,,,O,0.9,,Nd1.0Fe1.0As0.7P0.3F0.1O0.9
156333,Nd1Fe1As0.8P0.2F0.1O0.9,"NdFe(As,P)(O,F)",oxypnictide,34.1,3.9394,,8.4596,JPS082124706,Nd,1.0,Fe,1.0,As,0.8,P,0.2,F,0.1,,,,,,,,,O,0.9,,Nd1.0Fe1.0As0.8P0.2F0.1O0.9
156334,Nd1Fe1As1F0.1O0.9,"NdFeAs(O,F)",oxypnictide,50.1,3.9395,,8.4961,JPS082124706,Nd,1.0,Fe,1.0,As,1.0,F,0.1,,,,,,,,,,,O,0.9,,Nd1.0Fe1.0As1.0F0.1O0.9
156379,La1Fe1P0.6As0.4F0.1O0.9,"LaFe(P,As)O0.9F0.1",oxypnictide,20.86,,,,PHC470S298,La,1.0,Fe,1.0,P,0.6,As,0.4,F,0.1,,,,,,,,,O,0.9,,La1.0Fe1.0P0.6As0.4F0.1O0.9
156380,La1Fe1P0.6As0.6F0.1O0.9,"LaFe(P,As)O0.9F0.1",oxypnictide,26.9,,,,PHC470S298,La,1.0,Fe,1.0,P,0.6,As,0.6,F,0.1,,,,,,,,,O,0.9,,La1.0Fe1.0P0.6As0.6F0.1O0.9
156381,La1Fe1P0.6As0.8F0.1O0.9,"LaFe(P,As)O0.9F0.1",oxypnictide,25.3,,,,PHC470S298,La,1.0,Fe,1.0,P,0.6,As,0.8,F,0.1,,,,,,,,,O,0.9,,La1.0Fe1.0P0.6As0.8F0.1O0.9
156382,La1Fe1As1F0.1O0.9,"LaFeAs(O,F)",oxypnictide,24.3,,,,PHC470S298,La,1.0,Fe,1.0,As,1.0,F,0.1,,,,,,,,,,,O,0.9,,La1.0Fe1.0As1.0F0.1O0.9
156384,Hg0.3La0.7Ba2Ca3Cu3.6Ag0.4O10-z,"(Hg,La)Ba2Ca3(Cu,Ag)4O10-z",Hg1234,121.6,,,,PHC5280012,Hg,0.3,La,0.7,Ba,2.0,Ca,3.0,Cu,3.6,Ag,0.4,,,,,,,O,10.0,,Hg0.3La0.7Ba2.0Ca3.0Cu3.6Ag0.4O10.0
156385,Hg0.3La0.7Ba2Ca3Cu3.2Ag0.8O10-z,"(Hg,La)Ba2Ca3(Cu,Ag)4O10-z",Hg1234,126.8,,,,PHC5280012,Hg,0.3,La,0.7,Ba,2.0,Ca,3.0,Cu,3.2,Ag,0.8,,,,,,,O,10.0,,Hg0.3La0.7Ba2.0Ca3.0Cu3.2Ag0.8O10.0
156386,Hg0.3La0.7Ba2Ca3Cu2.8Ag1.2O10-z,"(Hg,La)Ba2Ca3(Cu,Ag)4O10-z",Hg1234,126.9,,,,PHC5280012,Hg,0.3,La,0.7,Ba,2.0,Ca,3.0,Cu,2.8,Ag,1.2,,,,,,,O,10.0,,Hg0.3La0.7Ba2.0Ca3.0Cu2.8Ag1.2O10.0
156387,Hg0.3La0.7Ba2Ca3Cu2Ag2O10-z,"(Hg,La)Ba2Ca3(Cu,Ag)4O10-z",Hg1234,106.7,,,,PHC5280012,Hg,0.3,La,0.7,Ba,2.0,Ca,3.0,Cu,2.0,Ag,2.0,,,,,,,O,10.0,,Hg0.3La0.7Ba2.0Ca3.0Cu2.0Ag2.0O10.0
156422,La1Fe1As1F0.11O0.89,LaFeAsO0.89F0.11,oxypnictide,29.0,,,,PRB089134503,La,1.0,Fe,1.0,As,1.0,F,0.11,,,,,,,,,,,O,0.89,,La1.0Fe1.0As1.0F0.11O0.89
156423,La1Fe0.99975Mn0.00025As1F0.11O0.89,"La(Fe,Mn)AsO0.89F0.11",oxypnictide,25.0,,,,PRB089134503,La,1.0,Fe,0.99975,Mn,0.00025,As,1.0,F,0.11,,,,,,,,,O,0.89,,La1.0Fe0.99975Mn0.00025As1.0F0.11O0.89
156424,La1Fe0.99925Mn0.00075As1F0.11O0.89,"La(Fe,Mn)AsO0.89F0.11",oxypnictide,16.3,,,,PRB089134503,La,1.0,Fe,0.99925,Mn,0.00075,As,1.0,F,0.11,,,,,,,,,O,0.89,,La1.0Fe0.99925Mn0.00075As1.0F0.11O0.89
156425,La1Fe0.999Mn0.001As1F0.11O0.89,"La(Fe,Mn)AsO0.89F0.11",oxypnictide,11.5,,,,PRB089134503,La,1.0,Fe,0.9990000000000001,Mn,0.001,As,1.0,F,0.11,,,,,,,,,O,0.89,,La1.0Fe0.9990000000000001Mn0.001As1.0F0.11O0.89
156431,Y0.95La0.05Fe1As1H0.15O1-z,"(Y,La)FeAsO1-z",oxypnictide,50.0,3.863,,8.337,PRL109157001,Y,0.95,La,0.05,Fe,1.0,As,1.0,H,0.15,,,,,,,,,O,1.0,,Y0.95La0.05Fe1.0As1.0H0.15O1.0
156564,Bi2Sr1.6La0.4Cu1O6+z,"Bi2(Sr,La)2CuO6",Bi2201,32.0,,,,JPS085104710,Bi,2.0,Sr,1.6,La,0.4,Cu,1.0,,,,,,,,,,,O,6.0,,Bi2.0Sr1.6La0.4Cu1.0O6.0
156652,La1Fe0.99975Mn0.00025As1F0.11O0.89,"La(Fe,Mn)AsO0.89F0.11",oxypnictide,22.6,,,,PRB094054508,La,1.0,Fe,0.99975,Mn,0.00025,As,1.0,F,0.11,,,,,,,,,O,0.89,,La1.0Fe0.99975Mn0.00025As1.0F0.11O0.89
156653,La1Fe0.99925Mn0.00075As1F0.11O0.89,"La(Fe,Mn)AsO0.89F0.11",oxypnictide,14.4,,,,PRB094054508,La,1.0,Fe,0.99925,Mn,0.00075,As,1.0,F,0.11,,,,,,,,,O,0.89,,La1.0Fe0.99925Mn0.00075As1.0F0.11O0.89
156658,La0.8Y0.2Fe0.997Mn0.003As1F0.11O0.89,"La0.8Y0.2(Fe,Mn)AsO0.89F0.11",oxypnictide,28.5,,,,PRB094054508,La,0.8,Y,0.2,Fe,0.997,Mn,0.003,As,1.0,F,0.11,,,,,,,O,0.89,,La0.8Y0.2Fe0.997Mn0.003As1.0F0.11O0.89
156659,La0.8Y0.2Fe0.992Mn0.008As1F0.11O0.89,"La0.8Y0.2(Fe,Mn)AsO0.89F0.11",oxypnictide,22.7,,,,PRB094054508,La,0.8,Y,0.2,Fe,0.992,Mn,0.008,As,1.0,F,0.11,,,,,,,O,0.89,,La0.8Y0.2Fe0.992Mn0.008As1.0F0.11O0.89
156660,La0.8Y0.2Fe0.98Mn0.02As1F0.11O0.89,"La0.8Y0.2(Fe,Mn)AsO0.89F0.11",oxypnictide,14.1,,,,PRB094054508,La,0.8,Y,0.2,Fe,0.98,Mn,0.02,As,1.0,F,0.11,,,,,,,O,0.89,,La0.8Y0.2Fe0.98Mn0.02As1.0F0.11O0.89
156661,La0.8Y0.2Fe0.975Mn0.025As1F0.11O0.89,"La0.8Y0.2(Fe,Mn)AsO0.89F0.11",oxypnictide,10.1,,,,PRB094054508,La,0.8,Y,0.2,Fe,0.975,Mn,0.025,As,1.0,F,0.11,,,,,,,O,0.89,,La0.8Y0.2Fe0.975Mn0.025As1.0F0.11O0.89
156668,La0.95Y0.05Fe0.995Mn0.005As1F0.11O0.89,"(La,Y)Fe0.995Mn0.005AsO0.89F0.11",oxypnictide,18.6,,,,PRB094054508,La,0.95,Y,0.05,Fe,0.995,Mn,0.005,As,1.0,F,0.11,,,,,,,O,0.89,,La0.95Y0.05Fe0.995Mn0.005As1.0F0.11O0.89
156669,La0.9Y0.1Fe0.995Mn0.005As1F0.11O0.89,"(La,Y)Fe0.995Mn0.005AsO0.89F0.11",oxypnictide,24.1,,,,PRB094054508,La,0.9,Y,0.1,Fe,0.995,Mn,0.005,As,1.0,F,0.11,,,,,,,O,0.89,,La0.9Y0.1Fe0.995Mn0.005As1.0F0.11O0.89
156670,La0.8Y0.2Fe0.995Mn0.005As1F0.11O0.89,"(La,Y)Fe0.995Mn0.005AsO0.89F0.11",oxypnictide,26.6,,,,PRB094054508,La,0.8,Y,0.2,Fe,0.995,Mn,0.005,As,1.0,F,0.11,,,,,,,O,0.89,,La0.8Y0.2Fe0.995Mn0.005As1.0F0.11O0.89
156671,La0.77Y0.23Fe0.995Mn0.005As1F0.11O0.89,"(La,Y)Fe0.995Mn0.005AsO0.89F0.11",oxypnictide,27.9,,,,PRB094054508,La,0.77,Y,0.23,Fe,0.995,Mn,0.005,As,1.0,F,0.11,,,,,,,O,0.89,,La0.77Y0.23Fe0.995Mn0.005As1.0F0.11O0.89
156680,Y1Sr2Mo0.25Cu2.75O7.54,"(Cu,Mo)Sr2YCu2O7.54",Cu1212,78.0,,,11.455,PRB094180509,Y,1.0,Sr,2.0,Mo,0.25,Cu,2.75,,,,,,,,,,,O,7.54,7.54,Y1.0Sr2.0Mo0.25Cu2.75O7.54
157700,La1Fe0.995Mn0.005As1F0.11O0.89,"La(Fe,Mn)AsO0.89F0.11",oxypnictide,15.0,,,8.7098,PRB097054522,La,1.0,Fe,0.995,Mn,0.005,As,1.0,F,0.11,,,,,,,,,O,0.89,,La1.0Fe0.995Mn0.005As1.0F0.11O0.89
157701,La0.99Y0.01Fe0.995Mn0.005As1F0.11O0.89,"(La,Y)Fe0.995Mn0.005AsO0.89F0.11",oxypnictide,10.9,,,8.7126,PRB097054522,La,0.99,Y,0.01,Fe,0.995,Mn,0.005,As,1.0,F,0.11,,,,,,,O,0.89,,La0.99Y0.01Fe0.995Mn0.005As1.0F0.11O0.89
157702,La0.97Y0.03Fe0.995Mn0.005As1F0.11O0.89,"(La,Y)Fe0.995Mn0.005AsO0.89F0.11",oxypnictide,19.0,,,8.697000000000001,PRB097054522,La,0.97,Y,0.03,Fe,0.995,Mn,0.005,As,1.0,F,0.11,,,,,,,O,0.89,,La0.97Y0.03Fe0.995Mn0.005As1.0F0.11O0.89
157703,La0.95Y0.05Fe0.995Mn0.005As1F0.11O0.89,"(La,Y)Fe0.995Mn0.005AsO0.89F0.11",oxypnictide,21.0,,,8.7075,PRB097054522,La,0.95,Y,0.05,Fe,0.995,Mn,0.005,As,1.0,F,0.11,,,,,,,O,0.89,,La0.95Y0.05Fe0.995Mn0.005As1.0F0.11O0.89
157704,La0.9Y0.1Fe0.995Mn0.005As1F0.11O0.89,"(La,Y)Fe0.995Mn0.005AsO0.89F0.11",oxypnictide,25.0,,,8.6978,PRB097054522,La,0.9,Y,0.1,Fe,0.995,Mn,0.005,As,1.0,F,0.11,,,,,,,O,0.89,,La0.9Y0.1Fe0.995Mn0.005As1.0F0.11O0.89
157705,La0.85Y0.15Fe0.995Mn0.005As1F0.11O0.89,"(La,Y)Fe0.995Mn0.005AsO0.89F0.11",oxypnictide,26.0,,,8.6735,PRB097054522,La,0.85,Y,0.15,Fe,0.995,Mn,0.005,As,1.0,F,0.11,,,,,,,O,0.89,,La0.85Y0.15Fe0.995Mn0.005As1.0F0.11O0.89
157706,La0.8Y0.2Fe0.995Mn0.005As1F0.11O0.89,"(La,Y)Fe0.995Mn0.005AsO0.89F0.11",oxypnictide,29.1,,,8.6686,PRB097054522,La,0.8,Y,0.2,Fe,0.995,Mn,0.005,As,1.0,F,0.11,,,,,,,O,0.89,,La0.8Y0.2Fe0.995Mn0.005As1.0F0.11O0.89
157707,La0.8Y0.2Fe1As1F0.11O0.89,La0.8Y0.2Fe1-xMnxAsO0.89F0.11,oxypnictide,33.2,,,,PRB097054522,La,0.8,Y,0.2,Fe,1.0,As,1.0,F,0.11,,,,,,,,,O,0.89,,La0.8Y0.2Fe1.0As1.0F0.11O0.89
157708,La0.8Y0.2Fe0.999Mn0.001As1F0.11O0.89,La0.8Y0.2Fe1-xMnxAsO0.89F0.11,oxypnictide,31.8,3.9956,,8.6539,PRB097054522,La,0.8,Y,0.2,Fe,0.9990000000000001,Mn,0.001,As,1.0,F,0.11,,,,,,,O,0.89,,La0.8Y0.2Fe0.9990000000000001Mn0.001As1.0F0.11O0.89
157709,La0.8Y0.2Fe0.998Mn0.002As1F0.11O0.89,La0.8Y0.2Fe1-xMnxAsO0.89F0.11,oxypnictide,31.2,4.0041,,8.6688,PRB097054522,La,0.8,Y,0.2,Fe,0.998,Mn,0.002,As,1.0,F,0.11,,,,,,,O,0.89,,La0.8Y0.2Fe0.998Mn0.002As1.0F0.11O0.89
157710,La0.8Y0.2Fe0.992Mn0.008As1F0.11O0.89,La0.8Y0.2Fe1-xMnxAsO0.89F0.11,oxypnictide,25.0,4.0039,,8.6722,PRB097054522,La,0.8,Y,0.2,Fe,0.992,Mn,0.008,As,1.0,F,0.11,,,,,,,O,0.89,,La0.8Y0.2Fe0.992Mn0.008As1.0F0.11O0.89
157711,La0.8Y0.2Fe0.985Mn0.015As1F0.11O0.89,La0.8Y0.2Fe1-xMnxAsO0.89F0.11,oxypnictide,20.2,4.0016,,8.6694,PRB097054522,La,0.8,Y,0.2,Fe,0.985,Mn,0.015,As,1.0,F,0.11,,,,,,,O,0.89,,La0.8Y0.2Fe0.985Mn0.015As1.0F0.11O0.89
157712,La0.8Y0.2Fe0.98Mn0.02As1F0.11O0.89,La0.8Y0.2Fe1-xMnxAsO0.89F0.11,oxypnictide,11.0,4.0052,,8.6795,PRB097054522,La,0.8,Y,0.2,Fe,0.98,Mn,0.02,As,1.0,F,0.11,,,,,,,O,0.89,,La0.8Y0.2Fe0.98Mn0.02As1.0F0.11O0.89
157713,La0.8Y0.2Fe0.975Mn0.025As1F0.11O0.89,La0.8Y0.2Fe1-xMnxAsO0.89F0.11,oxypnictide,10.1,4.0052,,8.6817,PRB097054522,La,0.8,Y,0.2,Fe,0.975,Mn,0.025,As,1.0,F,0.11,,,,,,,O,0.89,,La0.8Y0.2Fe0.975Mn0.025As1.0F0.11O0.89
157714,La0.8Y0.2Fe0.97Mn0.03As1F0.11O0.89,La0.8Y0.2Fe1-xMnxAsO0.89F0.11,oxypnictide,10.8,4.0035,,8.6717,PRB097054522,La,0.8,Y,0.2,Fe,0.97,Mn,0.03,As,1.0,F,0.11,,,,,,,O,0.89,,La0.8Y0.2Fe0.97Mn0.03As1.0F0.11O0.89
157814,La0.9Sr0.1Fe1As0.8P0.4O1,La0.9Sr0.1FeAs1-xPxO,oxypnictide,11.14,4.0279,,8.666,PRB095214515,La,0.9,Sr,0.1,Fe,1.0,As,0.8,P,0.4,,,,,,,,,O,1.0,,La0.9Sr0.1Fe1.0As0.8P0.4O1.0
157818,La0.9Sr0.1Fe1As0.8P0.8O1,La0.9Sr0.1FeAs1-xPxO,oxypnictide,13.88,3.9819,,8.574,PRB095214515,La,0.9,Sr,0.1,Fe,1.0,As,0.8,P,0.8,,,,,,,,,O,1.0,,La0.9Sr0.1Fe1.0As0.8P0.8O1.0
157820,La1Fe1As1F0.14O0.86,LaFeAs1-xPxO0.86F0.14,oxypnictide,11.9,4.0262,,8.7155,PRB095214515,La,1.0,Fe,1.0,As,1.0,F,0.14,,,,,,,,,,,O,0.86,,La1.0Fe1.0As1.0F0.14O0.86
157821,La1Fe1As0.8P0.2F0.14O0.86,LaFeAs1-xPxO0.86F0.14,oxypnictide,11.1,4.0233,,8.6795,PRB095214515,La,1.0,Fe,1.0,As,0.8,P,0.2,F,0.14,,,,,,,,,O,0.86,,La1.0Fe1.0As0.8P0.2F0.14O0.86
157822,La1Fe1As0.7P0.3F0.14O0.86,LaFeAs1-xPxO0.86F0.14,oxypnictide,12.9,4.0172,,8.6478,PRB095214515,La,1.0,Fe,1.0,As,0.7,P,0.3,F,0.14,,,,,,,,,O,0.86,,La1.0Fe1.0As0.7P0.3F0.14O0.86
157823,La1Fe1As0.6P0.4F0.14O0.86,LaFeAs1-xPxO0.86F0.14,oxypnictide,26.1,4.0066,,8.6222,PRB095214515,La,1.0,Fe,1.0,As,0.6,P,0.4,F,0.14,,,,,,,,,O,0.86,,La1.0Fe1.0As0.6P0.4F0.14O0.86
157824,La1Fe1As0.5P0.5F0.14O0.86,LaFeAs1-xPxO0.86F0.14,oxypnictide,26.1,3.9984,,8.606,PRB095214515,La,1.0,Fe,1.0,As,0.5,P,0.5,F,0.14,,,,,,,,,O,0.86,,La1.0Fe1.0As0.5P0.5F0.14O0.86
157825,La1Fe1As0.4P0.6F0.14O0.86,LaFeAs1-xPxO0.86F0.14,oxypnictide,21.1,3.986,,8.5796,PRB095214515,La,1.0,Fe,1.0,As,0.4,P,0.6,F,0.14,,,,,,,,,O,0.86,,La1.0Fe1.0As0.4P0.6F0.14O0.86
157826,La1Fe1As0.2P0.8F0.14O0.86,LaFeAs1-xPxO0.86F0.14,oxypnictide,10.1,3.9624,,8.5505,PRB095214515,La,1.0,Fe,1.0,As,0.2,P,0.8,F,0.14,,,,,,,,,O,0.86,,La1.0Fe1.0As0.2P0.8F0.14O0.86
157828,La1Fe1As1H0.25O0.75,LaFeAsO0.75H0.25,oxypnictide,15.4,3.9949,,8.6676,PRB095214515,La,1.0,Fe,1.0,As,1.0,H,0.25,,,,,,,,,,,O,0.75,,La1.0Fe1.0As1.0H0.25O0.75
157833,La1Fe1As1H0.3O0.3,LaFeAsO0.7H0.3,oxypnictide,35.0,3.9812,,8.6782,PRB095214515,La,1.0,Fe,1.0,As,1.0,H,0.3,,,,,,,,,,,O,0.3,,La1.0Fe1.0As1.0H0.3O0.3
157834,La1Fe1As0.9P0.1H0.3O0.3,LaFeAs1-xPxO0.7H0.3,oxypnictide,20.0,,,,PRB095214515,La,1.0,Fe,1.0,As,0.9,P,0.1,H,0.3,,,,,,,,,O,0.3,,La1.0Fe1.0As0.9P0.1H0.3O0.3
157932,Ca4Al2Fe2As2O6,(Ca4Al2O6)Fe2(As1-xPx)2,Fe-42622,26.8,,,,PRB087121101,Ca,4.0,Al,2.0,Fe,2.0,As,2.0,,,,,,,,,,,O,6.0,,Ca4.0Al2.0Fe2.0As2.0O6.0
157933,Ca4Al2Fe2As1.6P0.4O6,(Ca4Al2O6)Fe2(As1-xPx)2,Fe-42622,22.5,,,,PRB087121101,Ca,4.0,Al,2.0,Fe,2.0,As,1.6,P,0.4,,,,,,,,,O,6.0,,Ca4.0Al2.0Fe2.0As1.6P0.4O6.0
157938,Ca4Al2Fe2P2O6,(Ca4Al2O6)Fe2(As1-xPx)2,Fe-42622,16.6,,,,PRB087121101,Ca,4.0,Al,2.0,Fe,2.0,P,2.0,,,,,,,,,,,O,6.0,,Ca4.0Al2.0Fe2.0P2.0O6.0
160000,Tl1Ba2Ca3Cu4O11,TlBa2Ca3Cu4O11,Tl1234,122.1,3.85,,19.1,NAT3340510,Tl,1.0,Ba,2.0,Ca,3.0,Cu,4.0,,,,,,,,,,,O,11.0,,Tl1.0Ba2.0Ca3.0Cu4.0O11.0
