Repository: CompRhys/apical

# Data Guide

In all cases whilst compiling this data we have been careful to include as much meta-information as possible to allow data to be traced back to it's original sources. For SuperCon this takes the form of the SuperCon "num :" reference id and then the source publication details. For ICSD we provide the ICSD collection code.

We acknowledge the Japanese National Institute for Materials Science for maintaining the [SuperCon](https://supercon.nims.go.jp/index_en.html) database as well as FIZ Karlsruhe GmbH for maintaining [ICSD](https://www.fiz-karlsruhe.de/en/produkte-und-dienstleistungen/inorganic-crystal-structure-database-icsd).

File: processed-data/super_cuprates.csv (part 37 of 58)
num :,composition :,str3 :,tc :,lata :,latb :,latc :,refno :,author :,title :,journal :,year :
10556,Hg1.0Ba2.0Cu1.0O4.18,Hg1201,97.0,,,,PR05010346,"A. Jacobson, C.W. Chu, F. Chen, J. Gibson, L.M. Liu, Q. Xiong, Y. Cao, Y.Y. Sun, Y.Y. Xue,",Unusual hole dependence of Tc in HgBa2CuO4+delta,"Phys.Rev.B,50(1994)10346",1994.0
10557,Hg1.0Ba2.0Cu1.0O4.28,Hg1201,80.0,,,,PR05010346,"A. Jacobson, C.W. Chu, F. Chen, J. Gibson, L.M. Liu, Q. Xiong, Y. Cao, Y.Y. Sun, Y.Y. Xue,",Unusual hole dependence of Tc in HgBa2CuO4+delta,"Phys.Rev.B,50(1994)10346",1994.0
10558,Hg1.0Ba2.0Cu1.0O4.28,Hg1201,87.0,,,,PR05010346,"A. Jacobson, C.W. Chu, F. Chen, J. Gibson, L.M. Liu, Q. Xiong, Y. Cao, Y.Y. Sun, Y.Y. Xue,",Unusual hole dependence of Tc in HgBa2CuO4+delta,"Phys.Rev.B,50(1994)10346",1994.0
10559,Hg1.0Ba2.0Cu1.0O4.36,Hg1201,40.0,,,,PR05010346,"A. Jacobson, C.W. Chu, F. Chen, J. Gibson, L.M. Liu, Q. Xiong, Y. Cao, Y.Y. Sun, Y.Y. Xue,",Unusual hole dependence of Tc in HgBa2CuO4+delta,"Phys.Rev.B,50(1994)10346",1994.0
10560,Hg1.0Ba2.0Cu1.0O4.39,Hg1201,22.0,,,,PR05010346,"A. Jacobson, C.W. Chu, F. Chen, J. Gibson, L.M. Liu, Q. Xiong, Y. Cao, Y.Y. Sun, Y.Y. Xue,",Unusual hole dependence of Tc in HgBa2CuO4+delta,"Phys.Rev.B,50(1994)10346",1994.0
10562,Sm1.85Ce0.15Cu1.0O4.0,T',20.5,,,,PR05010080,"D.Stroud, L.Ben-Dor, M.B.Maple, R.F.Jardim,",Granular behavior in polycrystalline Sm2-xCexCuO4-y compounds,"Phys.Rev.B,50 (1994) 10080",1994.0
10563,Sm1.84Ce0.16Cu1.0O4.0,T',21.0,,,,PR05010080,"D.Stroud, L.Ben-Dor, M.B.Maple, R.F.Jardim,",Granular behavior in polycrystalline Sm2-xCexCuO4-y compounds,"Phys.Rev.B,50 (1994) 10080",1994.0
10564,Sm1.83Ce0.17Cu1.0O4.0,T',18.3,,,,PR05010080,"D.Stroud, L.Ben-Dor, M.B.Maple, R.F.Jardim,",Granular behavior in polycrystalline Sm2-xCexCuO4-y compounds,"Phys.Rev.B,50 (1994) 10080",1994.0
10565,Sm1.82Ce0.18Cu1.0O4.0,T',16.8,,,,PR05010080,"D.Stroud, L.Ben-Dor, M.B.Maple, R.F.Jardim,",Granular behavior in polycrystalline Sm2-xCexCuO4-y compounds,"Phys.Rev.B,50 (1994) 10080",1994.0
10566,Sm1.85Ce0.15Cu1.0O4.0,T',23.3,,,,PR05010080,"D.Stroud, L.Ben-Dor, M.B.Maple, R.F.Jardim,",Granular behavior in polycrystalline Sm2-xCexCuO4-y compounds,"Phys.Rev.B,50 (1994) 10080",1994.0
10567,Sm1.84Ce0.16Cu1.0O4.0,T',22.9,,,,PR05010080,"D.Stroud, L.Ben-Dor, M.B.Maple, R.F.Jardim,",Granular behavior in polycrystalline Sm2-xCexCuO4-y compounds,"Phys.Rev.B,50 (1994) 10080",1994.0
10568,Sm1.83Ce0.17Cu1.0O4.0,T',21.4,,,,PR05010080,"D.Stroud, L.Ben-Dor, M.B.Maple, R.F.Jardim,",Granular behavior in polycrystalline Sm2-xCexCuO4-y compounds,"Phys.Rev.B,50 (1994) 10080",1994.0
10569,Sm1.82Ce0.18Cu1.0O4.0,T',18.8,,,,PR05010080,"D.Stroud, L.Ben-Dor, M.B.Maple, R.F.Jardim,",Granular behavior in polycrystalline Sm2-xCexCuO4-y compounds,"Phys.Rev.B,50 (1994) 10080",1994.0
10624,Hg1.0Ba2.0Ca1.73Pb0.17Cu2.86O8.0,Hg1223,131.5,3.85,,15.849,PR05013778,"A.R.Drews, Charles C.Kim, D.H.Liebenberg, E.F.Skelton, M.E.Reeves, M.S.Osofsky, S.B.Qadri,",Volume dependence of the superconducting transition temperature for the high-temperature superconductor HgBa2Ca2-xPbxCu3O8+z,"Phys.Rev.B.,50(1994) 13778",1994.0
10625,Bi2.0Sr2.0Ca1.0Cu2.0O8.0,,81.8,,,,PR05013684,"E. Silva, M. Giura, R. Fastampa, R. Marcon, S. Sarti,",Angular scaling of the microwave magnetodissipation in Bi2Sr2CaCu2O8+x,"Phys.Rev.B,50(1994)13684",1994.0
10626,Bi2.0Sr2.0Ca1.0Cu2.0O8.0,,84.9,,,,PR05013684,"E. Silva, M. Giura, R. Fastampa, R. Marcon, S. Sarti,",Angular scaling of the microwave magnetodissipation in Bi2Sr2CaCu2O8+x,"Phys.Rev.B,50(1994)13684",1994.0
10627,Bi2.0Sr2.0Ca1.0Cu2.0O8.0,Bi2212,83.0,,,,PR05013027,"D. Gazit, E.R. Yacoby, R.S. feigelson, Y. Yeshurun,",Magnetic irreversibility in Bi2Sr2CaCu2O8 fibers irradiated by neutrons,"Phys.Rev.B,50(1994)13027",1994.0
10628,Bi2.0Sr2.0Ca1.0Cu2.0O8.0,Bi2212,83.0,,,,PR05013027,"D. Gazit, E.R. Yacoby, R.S. feigelson, Y. Yeshurun,",Magnetic irreversibility in Bi2Sr2CaCu2O8 fibers irradiated by neutrons,"Phys.Rev.B,50(1994)13027",1994.0
10629,Bi2.0Sr2.0Ca1.0Cu2.0O8.0,Bi2212,83.0,,,,PR05013027,"D. Gazit, E.R. Yacoby, R.S. feigelson, Y. Yeshurun,",Magnetic irreversibility in Bi2Sr2CaCu2O8 fibers irradiated by neutrons,"Phys.Rev.B,50(1994)13027",1994.0
10630,Hg1.0Ba2.0Ca1.73Pb0.17Cu2.86O8.0,Hg1223,133.0,3.8569999999999998,,15.849,PR05013778,"A.R.Drews, Charles C.Kim, D.H.Liebenberg, E.F.Skelton, M.E.Reeves, M.S.Osofsky, S.B.Qadri,",Volume dependence of the superconducting transition temperature for the high-temperature superconductor HgBa2Ca2-xPbxCu3O8+z,"Phys.Rev.B.,50(1994) 13778",1994.0
10700,Nd1.85Ce0.15Cu1.0O4.0,T',15.9,,,,PR05015993,"J.Fontcuberta, J.L.Vicent, M.A.Crusellas, M.Cagigal, S.Pinol,","Hall effect in the mixed state of superconducting L1.85Ce0.15CuO4(L=Nd,Sm)single crystals","Phys.Rev.B.,50(1994) !5993",1994.0
10701,Nd1.85Ce0.15Cu1.0O4.0,T',20.0,,,,PR05015993,"J.Fontcuberta, J.L.Vicent, M.A.Crusellas, M.Cagigal, S.Pinol,","Hall effect in the mixed state of superconducting L1.85Ce0.15CuO4(L=Nd,Sm)single crystals","Phys.Rev.B.,50(1994) !5993",1994.0
10702,Sm1.85Ce0.15Cu1.0O4.0,,13.5,,,,PR05015993,"J.Fontcuberta, J.L.Vicent, M.A.Crusellas, M.Cagigal, S.Pinol,","Hall effect in the mixed state of superconducting L1.85Ce0.15CuO4(L=Nd,Sm)single crystals","Phys.Rev.B.,50(1994) !5993",1994.0
10703,Y1.0Ba2.0Cu3.96Fe0.04O8.0,Y124,59.0,3.833,3.873,27.28,PR05015858,"C. Korn, E.R. Bauminger, H. Lutgemeier, H. Schone, I. Felner, I. Nowik, L. Frenkel-Ben Yakar, S. Schmenn, S.D. Goren, U. Asaf,","Magnetic order induced by hydrogen in superconducting RBa2Cu4O8(R=Y,Gd) studied by Mo""ssbauer and NQR techniques","Phys.Rev.B,50(1994)15858",1994.0
10706,La1.85Sr0.15Cu1.0O4.0,,36.7,,,,PR05015875,"A.Freimuth, C.Hohn, M.Galffy,","Resistivity,Hall effect,Nernst effect,and thermopower in the mixed state of La1.85Sr0.15CuO4","Phys.Rev.B.,50(1994) 15875",1994.0
10707,Y1.0Ba2.0Cu3.0O7.0,,90.8,,,,PR05015967,"D.M.Ginsberg, J.Giapintzakis, M.A.Kirk, S.Ockers,",Testing models of the symmetry of the superconducting pairing state by low-temperature electron irradiation of an untwinned single crystal of YBa2Cu3O7-z,"Phys.Rev.B.,50(1994) 15967",1994.0
10708,Y1.0Ba2.0Cu3.0O7.0,,89.1,,,,PR05015967,"D.M.Ginsberg, J.Giapintzakis, M.A.Kirk, S.Ockers,",Testing models of the symmetry of the superconducting pairing state by low-temperature electron irradiation of an untwinned single crystal of YBa2Cu3O7-z,"Phys.Rev.B.,50(1994) 15967",1994.0
10709,Y1.0Ba2.0Cu3.0O7.0,,87.5,,,,PR05015967,"D.M.Ginsberg, J.Giapintzakis, M.A.Kirk, S.Ockers,",Testing models of the symmetry of the superconducting pairing state by low-temperature electron irradiation of an untwinned single crystal of YBa2Cu3O7-z,"Phys.Rev.B.,50(1994) 15967",1994.0
10710,Y1.0Ba2.0Cu3.0O7.0,,88.6,,,,PR05015967,"D.M.Ginsberg, J.Giapintzakis, M.A.Kirk, S.Ockers,",Testing models of the symmetry of the superconducting pairing state by low-temperature electron irradiation of an untwinned single crystal of YBa2Cu3O7-z,"Phys.Rev.B.,50(1994) 15967",1994.0
10711,Tl2.0Ba2.0Cu1.0O6.0,Tl2201,60.0,3.867,,23.234,PR05016033,"J.D.Jorgensen, T.Manako, Y.Kubo, Y.Simakawa,",Overdoped metals in the Tl2Ba2CuO6+z and TlSr2CaCu2O7-z systems,"Phys.Rev.B.,50(1994) 16033",1994.0
10714,Tl1.0Sr2.0Ca1.0Cu2.0O7.0,,65.0,3.7939999999999996,,12.128,PR05016033,"J.D.Jorgensen, T.Manako, Y.Kubo, Y.Simakawa,",Overdoped metals in the Tl2Ba2CuO6+z and TlSr2CaCu2O7-z systems,"Phys.Rev.B.,50(1994) 16033",1994.0
10722,Y1.0Ba2.0Cu0.97Co0.03O7.0,,90.7,,,,PR05016028,"D.M.Ginsberg, J.Giapintzakis, R.L.Neiman,",Transition temperature and irreversibility line of cobalt-doped single-crystal YBa2Cu3O7-z: The effect of high-pressure oxygen annealing,"Phys.Rev.B.,50(1994) 16028",1994.0
10723,Y1.0Ba2.0Cu0.94Co0.06O7.0,,88.7,,,,PR05016028,"D.M.Ginsberg, J.Giapintzakis, R.L.Neiman,",Transition temperature and irreversibility line of cobalt-doped single-crystal YBa2Cu3O7-z: The effect of high-pressure oxygen annealing,"Phys.Rev.B.,50(1994) 16028",1994.0
10724,Y1.0Ba2.0Cu0.925Co0.075O7.0,,81.2,,,,PR05016028,"D.M.Ginsberg, J.Giapintzakis, R.L.Neiman,",Transition temperature and irreversibility line of cobalt-doped single-crystal YBa2Cu3O7-z: The effect of high-pressure oxygen annealing,"Phys.Rev.B.,50(1994) 16028",1994.0
10725,Y1.0Ba2.0Cu0.91Co0.09O7.0,,76.1,,,,PR05016028,"D.M.Ginsberg, J.Giapintzakis, R.L.Neiman,",Transition temperature and irreversibility line of cobalt-doped single-crystal YBa2Cu3O7-z: The effect of high-pressure oxygen annealing,"Phys.Rev.B.,50(1994) 16028",1994.0
10726,Y1.0Ba2.0Cu0.88Co0.12O7.0,,66.3,,,,PR05016028,"D.M.Ginsberg, J.Giapintzakis, R.L.Neiman,",Transition temperature and irreversibility line of cobalt-doped single-crystal YBa2Cu3O7-z: The effect of high-pressure oxygen annealing,"Phys.Rev.B.,50(1994) 16028",1994.0
10727,Y1.0Ba2.0Cu0.94Co0.06O7.0,,89.7,,,,PR05016028,"D.M.Ginsberg, J.Giapintzakis, R.L.Neiman,",Transition temperature and irreversibility line of cobalt-doped single-crystal YBa2Cu3O7-z: The effect of high-pressure oxygen annealing,"Phys.Rev.B.,50(1994) 16028",1994.0
10728,Y1.0Ba2.0Cu0.925Co0.075O7.0,,86.8,,,,PR05016028,"D.M.Ginsberg, J.Giapintzakis, R.L.Neiman,",Transition temperature and irreversibility line of cobalt-doped single-crystal YBa2Cu3O7-z: The effect of high-pressure oxygen annealing,"Phys.Rev.B.,50(1994) 16028",1994.0
10729,Y1.0Ba2.0Cu0.91Co0.09O7.0,,86.4,,,,PR05016028,"D.M.Ginsberg, J.Giapintzakis, R.L.Neiman,",Transition temperature and irreversibility line of cobalt-doped single-crystal YBa2Cu3O7-z: The effect of high-pressure oxygen annealing,"Phys.Rev.B.,50(1994) 16028",1994.0
10730,Y1.0Ba2.0Cu0.88Co0.12O7.0,,77.1,,,,PR05016028,"D.M.Ginsberg, J.Giapintzakis, R.L.Neiman,",Transition temperature and irreversibility line of cobalt-doped single-crystal YBa2Cu3O7-z: The effect of high-pressure oxygen annealing,"Phys.Rev.B.,50(1994) 16028",1994.0
10731,Cu0.68C0.32Ba2.0Ca3.0Cu4.0O11.0,Cu1234,117.0,3.862,,17.951,PR05016008,"D.G.Hinks, D.Jorgensen, E-Takayama-Muromachi, F.Izumi, H.Shaked, R.L.Hitterman, T.Kamiyama, T.Kawashima, Y.Shimakawa,","Crystal structure of (Cu,C)Ba2Ca3Cu4O11+z(Tc=117K) by neutron-powder-diffraction analysis","Phys.Rev.B.,50(1994) 16008",1994.0
10800,Y1.0Ba2.0Cu3.0O7.0,Y123,93.0,,,,PR05101401,"A.Maeda, H.Asaoka, H.Kitano, H.Takei, K.Uchinokura, T.Shibauchi,",c-axis microwave conductivity of YBa2Cu3O7-z in the superconducting state,"Phys.Rev.B.,51(1995)1401",1995.0
10801,Y1.0Ba2.0Cu3.0O7.0,Y123,65.0,,,11.72,PR05101401,"A.Maeda, H.Asaoka, H.Kitano, H.Takei, K.Uchinokura, T.Shibauchi,",c-axis microwave conductivity of YBa2Cu3O7-z in the superconducting state,"Phys.Rev.B.,51(1995)1401",1995.0
10802,Y1.0Ba2.0Cu3.0O7.0,Y123,63.0,,,11.73,PR05101401,"A.Maeda, H.Asaoka, H.Kitano, H.Takei, K.Uchinokura, T.Shibauchi,",c-axis microwave conductivity of YBa2Cu3O7-z in the superconducting state,"Phys.Rev.B.,51(1995)1401",1995.0
10803,Bi1.8Pb0.4Sr2.0Ca2.0Cu3.0O10.0,,104.0,,,,PR05101397,"A.J.Arko, A.P.Paulilkas, B.A.Andrews, C.Gu.B.W.Veal, D.Y.Kaufman, H.Ding, J.C.Campuzano, M.T.Lanagan, P.Kostic, P.Manuel, R.I.R.Blyth, R.Liu,",Superconducting enegy gap in Bi1.8Pb0.4Sr2Ca2Cu3O10+z studied by photoemission spectroscopy,"Phys.Rev.B.,51(1995)1397",1995.0
10819,La2.0Cu1.0O4.035,T,35.0,,,,PR05101286,"Jian Ding Yu, Mitsuru Itoh, Tetsuro Nakamura, Tongkai Huang, Y.Inaguma,",Pressure dependence of phase-transition temperatures in oxygenated single-crystalline La2CuO4.035,"Phys.Rev.B.,51(1995)1286",1995.0
10820,Pr1.85Ce0.15Cu1.0O4.0,,22.1,3.972,,,PR05101258,"A. Sahiner, Beom-hoan O, D. Badresingh, G. Liang, J. Chen, J.T. Markert, M. Croft, W. Xu, Y. Guo, Yijie Tang,","X-ray-absorption studies of electron doping and band shifts in R2-xCexCuO4-z(R=Pr, Nd, Sm, Eu, and Gd)","Peys.Rev.B,51(1995)1258",1995.0
10821,Nd1.85Ce0.15Cu1.0O4.0,T',24.2,3.952,,,PR05101258,"A. Sahiner, Beom-hoan O, D. Badresingh, G. Liang, J. Chen, J.T. Markert, M. Croft, W. Xu, Y. Guo, Yijie Tang,","X-ray-absorption studies of electron doping and band shifts in R2-xCexCuO4-z(R=Pr, Nd, Sm, Eu, and Gd)","Peys.Rev.B,51(1995)1258",1995.0
10822,Sm1.85Ce0.15Cu1.0O4.0,,18.3,3.927,,,PR05101258,"A. Sahiner, Beom-hoan O, D. Badresingh, G. Liang, J. Chen, J.T. Markert, M. Croft, W. Xu, Y. Guo, Yijie Tang,","X-ray-absorption studies of electron doping and band shifts in R2-xCexCuO4-z(R=Pr, Nd, Sm, Eu, and Gd)","Peys.Rev.B,51(1995)1258",1995.0
10828,Y1.0Ba2.0Cu4.0O8.0,,75.0,3.8160000000000003,3.8739999999999997,27.0,PR05100539,"A.V.Narlikar, Anjli Chhikara, Deepak Varandani, E.Gmelin, Ratan Lal, S.P.Pandey, V.P.S.Awana, V.S.Yadav,",Tc degradation in cuprate superconductors from the resistivity of YBa2(Cu1-xMx)4O8 for M=Fe and Ni,"Phys.Rev.B.,51(1995) 539",1995.0
10915,Y1.0Ba2.0Cu3.0O6.95,Y123,86.0,,,,PR05103116,"A.B.Kaiser, B.J.Ruck, C.K.Subramaniam, H.J.Trodahl,",Thermopower of an untwinned YBa2Cu3O7-z crustal,"Phys.Rev.B.,51(1995)3116",1995.0
10916,Y1.0Ba2.0Cu3.0O6.7,Y123,70.0,,,,PR05103116,"A.B.Kaiser, B.J.Ruck, C.K.Subramaniam, H.J.Trodahl,",Thermopower of an untwinned YBa2Cu3O7-z crustal,"Phys.Rev.B.,51(1995)3116",1995.0
10917,Y1.0Ba2.0Cu3.0O6.96,Y123,90.0,3.821,3.891,11.673,PR05103250,"J.-S.Zhou, J.B.Goodenough, J.P.Zhou, J.T.McDevitt,",Chain contribution to the Seebeck coefficient in YBa2Cu3O7-z,"Phys.Rev.B.,51(1995)3250",1995.0
10918,Y0.9Ca0.1Ba1.9La0.1Cu3.0O6.96,Y123,82.0,3.8280000000000003,3.884,11.652000000000001,PR05103250,"J.-S.Zhou, J.B.Goodenough, J.P.Zhou, J.T.McDevitt,",Chain contribution to the Seebeck coefficient in YBa2Cu3O7-z,"Phys.Rev.B.,51(1995)3250",1995.0
10919,Y0.8Ca0.2Ba1.8La0.2Cu3.0O6.96,Y123,78.0,3.8360000000000003,3.87,11.68,PR05103250,"J.-S.Zhou, J.B.Goodenough, J.P.Zhou, J.T.McDevitt,",Chain contribution to the Seebeck coefficient in YBa2Cu3O7-z,"Phys.Rev.B.,51(1995)3250",1995.0
10920,Y0.7Ca0.3Ba1.7La0.3Cu3.0O6.96,Y123,78.0,3.838,3.862,11.663,PR05103250,"J.-S.Zhou, J.B.Goodenough, J.P.Zhou, J.T.McDevitt,",Chain contribution to the Seebeck coefficient in YBa2Cu3O7-z,"Phys.Rev.B.,51(1995)3250",1995.0
10921,Y0.6Ca0.4Ba1.6La0.4Cu3.0O6.96,Y123,78.0,3.855,3.855,11.671,PR05103250,"J.-S.Zhou, J.B.Goodenough, J.P.Zhou, J.T.McDevitt,",Chain contribution to the Seebeck coefficient in YBa2Cu3O7-z,"Phys.Rev.B.,51(1995)3250",1995.0
10922,Y1.0Ba2.0Cu3.0O6.91,Y123,90.0,,,,PR05103250,"J.-S.Zhou, J.B.Goodenough, J.P.Zhou, J.T.McDevitt,",Chain contribution to the Seebeck coefficient in YBa2Cu3O7-z,"Phys.Rev.B.,51(1995)3250",1995.0
10923,Y1.0Ba2.0Cu3.0O7.0,Y123,85.0,,,,PR05103250,"J.-S.Zhou, J.B.Goodenough, J.P.Zhou, J.T.McDevitt,",Chain contribution to the Seebeck coefficient in YBa2Cu3O7-z,"Phys.Rev.B.,51(1995)3250",1995.0
10924,Y1.0Ba2.0Cu3.0O7.0,Y123,78.0,,,,PR05103250,"J.-S.Zhou, J.B.Goodenough, J.P.Zhou, J.T.McDevitt,",Chain contribution to the Seebeck coefficient in YBa2Cu3O7-z,"Phys.Rev.B.,51(1995)3250",1995.0
10925,Y1.0Ba2.0Cu3.0O7.0,Y123,60.0,,,,PR05103250,"J.-S.Zhou, J.B.Goodenough, J.P.Zhou, J.T.McDevitt,",Chain contribution to the Seebeck coefficient in YBa2Cu3O7-z,"Phys.Rev.B.,51(1995)3250",1995.0
10926,Y1.0Ba2.0Cu3.0O7.0,Y123,52.0,,,,PR05103250,"J.-S.Zhou, J.B.Goodenough, J.P.Zhou, J.T.McDevitt,",Chain contribution to the Seebeck coefficient in YBa2Cu3O7-z,"Phys.Rev.B.,51(1995)3250",1995.0
10927,Y1.0Ba2.0Cu3.0O6.54,Y123,50.0,,,,PR05103250,"J.-S.Zhou, J.B.Goodenough, J.P.Zhou, J.T.McDevitt,",Chain contribution to the Seebeck coefficient in YBa2Cu3O7-z,"Phys.Rev.B.,51(1995)3250",1995.0
10928,Hg1.0Ba2.0Ca2.0Cu3.0O8.0,Hg1223,135.7,,,,PR05103261,"Mun-Seog Kim, Myoung-Kwang Bae, Sung-Ik Lee, W.C.Lee,",Thermodynamic parameters of HgBa2Ca2Cu3O8-x from high-field magnetization,"Phys.Rev.B.,51(1995)3261",1995.0
10931,Tl1.0Sr2.0Ca0.8Pr0.2Cu2.0O7.0,Tl1212,58.0,,,,PR05103893,"A.Sundaresan, Aravind D.Chinchure, K.Ghosh, L.C.Gupta, M.Sharon, S.Ramakrishnan, S.S.Shah, V.R.Marathe,","Superconducting and magnetic properties of TISr2Ca1-xRxCu2O7[R=Pr,Tb]","Phys.Rev.B.,51(1995)3893",1995.0
10932,Tl1.0Sr2.0Ca0.6Pr0.4Cu2.0O7.0,Tl1212,70.0,,,,PR05103893,"A.Sundaresan, Aravind D.Chinchure, K.Ghosh, L.C.Gupta, M.Sharon, S.Ramakrishnan, S.S.Shah, V.R.Marathe,","Superconducting and magnetic properties of TISr2Ca1-xRxCu2O7[R=Pr,Tb]","Phys.Rev.B.,51(1995)3893",1995.0
10933,Tl1.0Sr2.0Ca0.4Pr0.6Cu2.0O7.0,Tl1212,74.0,3.82,,12.11,PR05103893,"A.Sundaresan, Aravind D.Chinchure, K.Ghosh, L.C.Gupta, M.Sharon, S.Ramakrishnan, S.S.Shah, V.R.Marathe,","Superconducting and magnetic properties of TISr2Ca1-xRxCu2O7[R=Pr,Tb]","Phys.Rev.B.,51(1995)3893",1995.0
10934,Tl1.0Sr2.0Ca0.2Pr0.8Cu2.0O7.0,Tl1212,38.0,,,,PR05103893,"A.Sundaresan, Aravind D.Chinchure, K.Ghosh, L.C.Gupta, M.Sharon, S.Ramakrishnan, S.S.Shah, V.R.Marathe,","Superconducting and magnetic properties of TISr2Ca1-xRxCu2O7[R=Pr,Tb]","Phys.Rev.B.,51(1995)3893",1995.0
10935,Tl1.0Sr2.0Ca0.4Tb0.6Cu2.0O7.0,Tl1212,62.0,3.81,,12.04,PR05103893,"A.Sundaresan, Aravind D.Chinchure, K.Ghosh, L.C.Gupta, M.Sharon, S.Ramakrishnan, S.S.Shah, V.R.Marathe,","Superconducting and magnetic properties of TISr2Ca1-xRxCu2O7[R=Pr,Tb]","Phys.Rev.B.,51(1995)3893",1995.0
10939,Y1.0Ba2.0Cu3.0O7.0,Y123,92.0,,,,PR05103316,"D.H.Wu, J.L.Peng, Jain Mao, R.L.Greene, Steven M.Anlage,",Anisotropic surface impedance of YBa2Cu3O7-z single crystals,"Phys.Rev.B.,51(1995)3316",1995.0
10941,Bi2.0Sr1.9Ca1.0Cu2.0O8.0,,88.75,,,,PR05103806,"G.D.Gu, G.J.Russell, J.G.Wen, J.W.Cochrane, N.Koshizuka, N.Nakamura, S.Tajima, Y,Zhao,",Fluctuation of vortices and the fluxon transition in Bi2Sr2CaCu2O8+y single crystals,"Phys.Rev.B.,51(1995)3806",1995.0
10942,Bi2.0Sr1.9Ca1.0Cu2.0O8.0,Bi2212,94.0,,,,PR05103806,"G.D.Gu, G.J.Russell, J.G.Wen, J.W.Cochrane, N.Koshizuka, N.Nakamura, S.Tajima, Y,Zhao,",Fluctuation of vortices and the fluxon transition in Bi2Sr2CaCu2O8+y single crystals,"Phys.Rev.B.,51(1995)3806",1995.0
11000,Y1.0Ba2.0Cu3.0O7.0,Y123,92.0,,,,PR05115474,"Miguel Angel Arranz, Raul Villar, Sebastia'n Vieira, Yury Pogorelov,",Machanisms of heat conductivity in higr-Tc superconductors,Phys.Rev.B.51(1995)15474,1995.0
11001,Bi2.0Sr2.0Ca1.0Cu2.0O8.0,Bi2212,80.0,,,,PR05115474,"Miguel Angel Arranz, Raul Villar, Sebastia'n Vieira, Yury Pogorelov,",Machanisms of heat conductivity in higr-Tc superconductors,Phys.Rev.B.51(1995)15474,1995.0
11002,Er1.0Ba2.0Cu3.0O7.0,Y123,92.0,,,,PR05115429,"B.W. Lee, J.W. Lynn, J.Z. Liu, M. Buchgeiser, M.B. Maple, R.N. Shelton, T.J. Goodwin, T.W. Clinton, Y.X. Jia,","Effects of oxygen on magnetic order of the rare-earth ions in RBa2Cu3O6+x (R=Dy, Er, Nd)","Phys.Rev.B,51(1995)15429",1995.0
11003,Er1.0Ba2.0Cu3.0O6.6,Y123,75.0,,,,PR05115429,"B.W. Lee, J.W. Lynn, J.Z. Liu, M. Buchgeiser, M.B. Maple, R.N. Shelton, T.J. Goodwin, T.W. Clinton, Y.X. Jia,","Effects of oxygen on magnetic order of the rare-earth ions in RBa2Cu3O6+x (R=Dy, Er, Nd)","Phys.Rev.B,51(1995)15429",1995.0
11004,Dy1.0Ba2.0Cu3.0O6.0,Y123,90.0,,,,PR05115429,"B.W. Lee, J.W. Lynn, J.Z. Liu, M. Buchgeiser, M.B. Maple, R.N. Shelton, T.J. Goodwin, T.W. Clinton, Y.X. Jia,","Effects of oxygen on magnetic order of the rare-earth ions in RBa2Cu3O6+x (R=Dy, Er, Nd)","Phys.Rev.B,51(1995)15429",1995.0
11005,Dy1.0Ba2.0Cu3.0O7.0,Y123,50.0,,,,PR05115429,"B.W. Lee, J.W. Lynn, J.Z. Liu, M. Buchgeiser, M.B. Maple, R.N. Shelton, T.J. Goodwin, T.W. Clinton, Y.X. Jia,","Effects of oxygen on magnetic order of the rare-earth ions in RBa2Cu3O6+x (R=Dy, Er, Nd)","Phys.Rev.B,51(1995)15429",1995.0
11007,Nd1.0Ba2.0Cu3.0O6.94,Y123,90.0,,,,PR05115429,"B.W. Lee, J.W. Lynn, J.Z. Liu, M. Buchgeiser, M.B. Maple, R.N. Shelton, T.J. Goodwin, T.W. Clinton, Y.X. Jia,","Effects of oxygen on magnetic order of the rare-earth ions in RBa2Cu3O6+x (R=Dy, Er, Nd)","Phys.Rev.B,51(1995)15429",1995.0
11008,Nd1.0Ba2.0Cu3.0O6.78,Y123,63.0,,,,PR05115429,"B.W. Lee, J.W. Lynn, J.Z. Liu, M. Buchgeiser, M.B. Maple, R.N. Shelton, T.J. Goodwin, T.W. Clinton, Y.X. Jia,","Effects of oxygen on magnetic order of the rare-earth ions in RBa2Cu3O6+x (R=Dy, Er, Nd)","Phys.Rev.B,51(1995)15429",1995.0
11011,Y1.0Ba2.0Cu3.0O6.9,Y123,90.565,,,,PR05115420,"Andrea Gauzzi, Davor Pavuna,",Evidence for nonuniversal behavior of paraconductivity caused by predominant short-wavelength Gaussian fluctuations in YBaCu3O6.9,"Phys.Rev.B,51(1995)15420",1995.0
11012,Y1.0Ba2.0Cu3.0O6.9,Y123,90.815,,,,PR05115420,"Andrea Gauzzi, Davor Pavuna,",Evidence for nonuniversal behavior of paraconductivity caused by predominant short-wavelength Gaussian fluctuations in YBaCu3O6.9,"Phys.Rev.B,51(1995)15420",1995.0
11013,Y1.0Ba2.0Cu3.0O6.9,Y123,88.55,,,,PR05115420,"Andrea Gauzzi, Davor Pavuna,",Evidence for nonuniversal behavior of paraconductivity caused by predominant short-wavelength Gaussian fluctuations in YBaCu3O6.9,"Phys.Rev.B,51(1995)15420",1995.0
11014,Y1.0Ba2.0Cu3.0O6.9,Y123,89.935,,,,PR05115420,"Andrea Gauzzi, Davor Pavuna,",Evidence for nonuniversal behavior of paraconductivity caused by predominant short-wavelength Gaussian fluctuations in YBaCu3O6.9,"Phys.Rev.B,51(1995)15420",1995.0
11015,Hg1.0Ba2.0Ca2.0Cu3.0O8.27,Hg1223,135.0,3.8480000000000003,,15.777999999999999,PR05115407,"B.A. Hunter, D.G. Hinks, J.D. Jorgensen, J.L. Wagner,",Structure and superconductivity of HgBa2Ca2Cu3O8+z,"Phys.Rev.B,51(1995)15407",1995.0
11016,Hg1.0Ba2.0Ca2.0Cu3.0O8.22,Hg1223,107.0,3.8539999999999996,,15.825,PR05115407,"B.A. Hunter, D.G. Hinks, J.D. Jorgensen, J.L. Wagner,",Structure and superconductivity of HgBa2Ca2Cu3O8+z,"Phys.Rev.B,51(1995)15407",1995.0
11017,Hg1.0Ba2.0Ca2.0Cu3.0O8.18,Hg1223,94.0,3.855,,15.825,PR05115407,"B.A. Hunter, D.G. Hinks, J.D. Jorgensen, J.L. Wagner,",Structure and superconductivity of HgBa2Ca2Cu3O8+z,"Phys.Rev.B,51(1995)15407",1995.0
11018,Y1.0Ba2.0Cu3.0O6.95,Y123,92.8,,,,PR05115388,"A.G. Blinov, E.B. Amitin, G.I. Frolova, K.R. Zhdanov, L.A. Boyarsky, M.Yu. Kameneva, O.M. Kochergin, V.N. Naumov, V.Ya. Dikovsky,",Transverse magnetoresistance of YBa2Cu3Ox single with different oxygen content,"Phys.Rev.B,51(1995)15388",1995.0
11019,Y1.0Ba2.0Cu3.0O6.88,Y123,91.5,,,,PR05115388,"A.G. Blinov, E.B. Amitin, G.I. Frolova, K.R. Zhdanov, L.A. Boyarsky, M.Yu. Kameneva, O.M. Kochergin, V.N. Naumov, V.Ya. Dikovsky,",Transverse magnetoresistance of YBa2Cu3Ox single with different oxygen content,"Phys.Rev.B,51(1995)15388",1995.0
11020,Y1.0Ba2.0Cu3.0O6.62,Y123,34.0,,,,PR05115388,"A.G. Blinov, E.B. Amitin, G.I. Frolova, K.R. Zhdanov, L.A. Boyarsky, M.Yu. Kameneva, O.M. Kochergin, V.N. Naumov, V.Ya. Dikovsky,",Transverse magnetoresistance of YBa2Cu3Ox single with different oxygen content,"Phys.Rev.B,51(1995)15388",1995.0
11021,Y2.0Ba4.0Cu7.0O14.97,Y247,93.1,3.8310000000000004,3.8810000000000002,50.678999999999995,PR05115478,"D. Brinkmann, J. Roos, M. Mali, R.Stern,",Supin pseudogap and interplane coupling in Y2Ba4Cu7O15:A63Cu nuclear spin-spin relaxation study,"Phys.Rev.B,51(1995)15478",1995.0
11022,Y1.0Ba2.0Cu3.0O6.95,Y123,92.0,,,,PR05115653,"A.P. Mackenzie, D.J.C. Walker, J.R. Cooper,",Toransport properties of zinc-doped YBa2Cu3O7-z thin fillms,"Phys.Rev.B,51(1995)15653",1995.0
11023,Y1.0Ba2.0Cu3.0O6.77,Y123,80.0,,,,PR05115653,"A.P. Mackenzie, D.J.C. Walker, J.R. Cooper,",Toransport properties of zinc-doped YBa2Cu3O7-z thin fillms,"Phys.Rev.B,51(1995)15653",1995.0
11024,Y1.0Ba2.0Cu2.97Zn0.03O6.95,Y123,81.0,,,,PR05115653,"A.P. Mackenzie, D.J.C. Walker, J.R. Cooper,",Toransport properties of zinc-doped YBa2Cu3O7-z thin fillms,"Phys.Rev.B,51(1995)15653",1995.0
11025,Y1.0Ba2.0Cu2.97Zn0.03O6.77,Y123,67.0,,,,PR05115653,"A.P. Mackenzie, D.J.C. Walker, J.R. Cooper,",Toransport properties of zinc-doped YBa2Cu3O7-z thin fillms,"Phys.Rev.B,51(1995)15653",1995.0
11026,Y1.0Ba2.0Cu2.97Zn0.03O6.75,Y123,58.0,,,,PR05115653,"A.P. Mackenzie, D.J.C. Walker, J.R. Cooper,",Toransport properties of zinc-doped YBa2Cu3O7-z thin fillms,"Phys.Rev.B,51(1995)15653",1995.0
11027,Y1.0Ba2.0Cu2.97Zn0.03O6.7,Y123,50.0,,,,PR05115653,"A.P. Mackenzie, D.J.C. Walker, J.R. Cooper,",Toransport properties of zinc-doped YBa2Cu3O7-z thin fillms,"Phys.Rev.B,51(1995)15653",1995.0
11028,Y1.0Ba2.0Cu2.97Zn0.03O6.68,Y123,41.0,,,,PR05115653,"A.P. Mackenzie, D.J.C. Walker, J.R. Cooper,",Toransport properties of zinc-doped YBa2Cu3O7-z thin fillms,"Phys.Rev.B,51(1995)15653",1995.0
11029,Y1.0Ba2.0Cu2.94Zn0.06O6.95,Y123,65.0,,,,PR05115653,"A.P. Mackenzie, D.J.C. Walker, J.R. Cooper,",Toransport properties of zinc-doped YBa2Cu3O7-z thin fillms,"Phys.Rev.B,51(1995)15653",1995.0
11030,Y1.0Ba2.0Cu2.94Zn0.06O6.77,Y123,44.0,,,,PR05115653,"A.P. Mackenzie, D.J.C. Walker, J.R. Cooper,",Toransport properties of zinc-doped YBa2Cu3O7-z thin fillms,"Phys.Rev.B,51(1995)15653",1995.0
11031,Y1.0Ba2.0Cu2.94Zn0.06O6.75,Y123,37.0,,,,PR05115653,"A.P. Mackenzie, D.J.C. Walker, J.R. Cooper,",Toransport properties of zinc-doped YBa2Cu3O7-z thin fillms,"Phys.Rev.B,51(1995)15653",1995.0
11032,Y1.0Ba2.0Cu2.94Zn0.06O6.7,Y123,23.0,,,,PR05115653,"A.P. Mackenzie, D.J.C. Walker, J.R. Cooper,",Toransport properties of zinc-doped YBa2Cu3O7-z thin fillms,"Phys.Rev.B,51(1995)15653",1995.0
11033,Y1.0Ba2.0Cu2.94Zn0.06O6.68,Y123,20.0,,,,PR05115653,"A.P. Mackenzie, D.J.C. Walker, J.R. Cooper,",Toransport properties of zinc-doped YBa2Cu3O7-z thin fillms,"Phys.Rev.B,51(1995)15653",1995.0
11039,Y1.0Ba2.0Cu2.91Zn0.09O6.95,Y123,56.0,,,,PR05115653,"A.P. Mackenzie, D.J.C. Walker, J.R. Cooper,",Toransport properties of zinc-doped YBa2Cu3O7-z thin fillms,"Phys.Rev.B,51(1995)15653",1995.0
11040,Y1.0Ba2.0Cu2.91Zn0.09O6.77,Y123,30.0,,,,PR05115653,"A.P. Mackenzie, D.J.C. Walker, J.R. Cooper,",Toransport properties of zinc-doped YBa2Cu3O7-z thin fillms,"Phys.Rev.B,51(1995)15653",1995.0
11041,Y1.0Ba2.0Cu2.91Zn0.09O6.75,Y123,23.0,,,,PR05115653,"A.P. Mackenzie, D.J.C. Walker, J.R. Cooper,",Toransport properties of zinc-doped YBa2Cu3O7-z thin fillms,"Phys.Rev.B,51(1995)15653",1995.0
11042,Y1.0Ba2.0Cu2.91Zn0.09O6.7,Y123,20.0,,,,PR05115653,"A.P. Mackenzie, D.J.C. Walker, J.R. Cooper,",Toransport properties of zinc-doped YBa2Cu3O7-z thin fillms,"Phys.Rev.B,51(1995)15653",1995.0
11050,Y1.0Ba2.0Cu2.79Zn0.21O6.95,Y123,20.0,,,,PR05115653,"A.P. Mackenzie, D.J.C. Walker, J.R. Cooper,",Toransport properties of zinc-doped YBa2Cu3O7-z thin fillms,"Phys.Rev.B,51(1995)15653",1995.0
11058,Y1.0Ba2.0Cu3.0O6.94,Y123,92.6,3.821,3.884,11.687000000000001,PR05116487,"Donald E. Morris, Guo-meng Zhao,",Observati of a possible oxygen isotope effect on the effective mass of carriers in YBa2Cu3O6.94,"Phys.Rev.B,51(1995)16487",1995.0
11059,Y1.0Ba2.0Cu3.0O6.94,Y123,92.9,3.821,3.884,11.687000000000001,PR05116487,"Donald E. Morris, Guo-meng Zhao,",Observati of a possible oxygen isotope effect on the effective mass of carriers in YBa2Cu3O6.94,"Phys.Rev.B,51(1995)16487",1995.0
11060,Y0.6Pr0.4Ba2.0Cu3.0O6.88,Y123,47.0,3.835,3.895,11.682,PR05116444,"Fei Wu, Guanghui Rao, Jingkui Liang, Xiaolong Chen, Yong Wang,",Superconductivity in Yo.6Pr0.4Ba2-xSrxCu3O7-z: The role of apical oxygen in hybridization,"Phys.Rev.B,51(1995)16444",1995.0
11061,Y0.6Pr0.4Ba1.8Sr0.2Cu3.0O6.85,Y123,47.0,3.84,3.885,11.652999999999999,PR05116444,"Fei Wu, Guanghui Rao, Jingkui Liang, Xiaolong Chen, Yong Wang,",Superconductivity in Yo.6Pr0.4Ba2-xSrxCu3O7-z: The role of apical oxygen in hybridization,"Phys.Rev.B,51(1995)16444",1995.0
11062,Y0.6Pr0.4Ba1.6Sr0.4Cu3.0O6.87,Y123,44.0,3.844,3.875,11.64,PR05116444,"Fei Wu, Guanghui Rao, Jingkui Liang, Xiaolong Chen, Yong Wang,",Superconductivity in Yo.6Pr0.4Ba2-xSrxCu3O7-z: The role of apical oxygen in hybridization,"Phys.Rev.B,51(1995)16444",1995.0
11063,Y0.6Pr0.4Ba1.4Sr0.6Cu3.0O6.83,Y123,45.0,3.843,3.863,11.615,PR05116444,"Fei Wu, Guanghui Rao, Jingkui Liang, Xiaolong Chen, Yong Wang,",Superconductivity in Yo.6Pr0.4Ba2-xSrxCu3O7-z: The role of apical oxygen in hybridization,"Phys.Rev.B,51(1995)16444",1995.0
11064,Y0.6Pr0.4Ba1.2Sr0.8Cu3.0O6.89,Y123,52.0,3.844,3.8569999999999998,11.575,PR05116444,"Fei Wu, Guanghui Rao, Jingkui Liang, Xiaolong Chen, Yong Wang,",Superconductivity in Yo.6Pr0.4Ba2-xSrxCu3O7-z: The role of apical oxygen in hybridization,"Phys.Rev.B,51(1995)16444",1995.0
11065,Y0.6Pr0.4Ba1.0Sr1.0Cu3.0O6.89,Y123,53.0,3.84,3.84,11.56,PR05116444,"Fei Wu, Guanghui Rao, Jingkui Liang, Xiaolong Chen, Yong Wang,",Superconductivity in Yo.6Pr0.4Ba2-xSrxCu3O7-z: The role of apical oxygen in hybridization,"Phys.Rev.B,51(1995)16444",1995.0
11066,Y0.6Pr0.4Ba0.8Sr1.2Cu3.0O6.89,Y123,49.0,3.8360000000000003,3.8360000000000003,11.536,PR05116444,"Fei Wu, Guanghui Rao, Jingkui Liang, Xiaolong Chen, Yong Wang,",Superconductivity in Yo.6Pr0.4Ba2-xSrxCu3O7-z: The role of apical oxygen in hybridization,"Phys.Rev.B,51(1995)16444",1995.0
11067,Y0.6Pr0.4Ba0.6Sr1.4Cu3.0O6.89,Y123,49.0,3.8339999999999996,3.8339999999999996,11.53,PR05116444,"Fei Wu, Guanghui Rao, Jingkui Liang, Xiaolong Chen, Yong Wang,",Superconductivity in Yo.6Pr0.4Ba2-xSrxCu3O7-z: The role of apical oxygen in hybridization,"Phys.Rev.B,51(1995)16444",1995.0
11068,Y0.6Pr0.4Ba0.4Sr1.6Cu3.0O7.0,Y123,50.0,,,,PR05116444,"Fei Wu, Guanghui Rao, Jingkui Liang, Xiaolong Chen, Yong Wang,",Superconductivity in Yo.6Pr0.4Ba2-xSrxCu3O7-z: The role of apical oxygen in hybridization,"Phys.Rev.B,51(1995)16444",1995.0
11069,Y0.6Pr0.4Ba0.2Sr1.8Cu3.0O7.0,Y123,44.0,,,,PR05116444,"Fei Wu, Guanghui Rao, Jingkui Liang, Xiaolong Chen, Yong Wang,",Superconductivity in Yo.6Pr0.4Ba2-xSrxCu3O7-z: The role of apical oxygen in hybridization,"Phys.Rev.B,51(1995)16444",1995.0
11070,Y1.0Ba2.0Cu3.9760000000000004Zn0.024O8.0,Y124,63.0,,,,PR05116503,"A. J'anossy, G.V.M. Williams, J.L. Tallon, R. Meinhold,",89 Y NMR study of the effect of Zn substitution on the spin dynamics of YBa2Cu4O8,"Phys.Rev.B,51(1995)16503",
11071,Y1.0Ba2.0Cu3.95Zn0.05O8.0,Y124,47.0,,,,PR05116503,"A. J'anossy, G.V.M. Williams, J.L. Tallon, R. Meinhold,",89 Y NMR study of the effect of Zn substitution on the spin dynamics of YBa2Cu4O8,"Phys.Rev.B,51(1995)16503",
11072,Y1.0Ba2.0Cu3.928Zn0.07200000000000001O8.0,Y124,31.0,,,,PR05116503,"A. J'anossy, G.V.M. Williams, J.L. Tallon, R. Meinhold,",89 Y NMR study of the effect of Zn substitution on the spin dynamics of YBa2Cu4O8,"Phys.Rev.B,51(1995)16503",
11073,Y1.0Ba2.0Cu3.9Zn0.1O8.0,Y124,12.0,,,,PR05116503,"A. J'anossy, G.V.M. Williams, J.L. Tallon, R. Meinhold,",89 Y NMR study of the effect of Zn substitution on the spin dynamics of YBa2Cu4O8,"Phys.Rev.B,51(1995)16503",
11075,Y1.0Ba2.0Cu4.0O8.0,Y124,80.0,,,,PR05116503,"A. J'anossy, G.V.M. Williams, J.L. Tallon, R. Meinhold,",89 Y NMR study of the effect of Zn substitution on the spin dynamics of YBa2Cu4O8,"Phys.Rev.B,51(1995)16503",
11078,La2.0Cu1.0O4.06,T,45.0,,,,PR05116499,"A.J. Jacobson, H.H. Feng, J.F. DiCarlo, P.H. Hor, S. Bhavaraju, Z.G. Li,",Superconducting phases of La2CuO4+x prepared by electrochemical oxdation at ambiant temperature,"Phys.Rev.B,51(1995)16499",1995.0
11079,La2.0Cu1.0O4.065,T,45.0,,,,PR05116499,"A.J. Jacobson, H.H. Feng, J.F. DiCarlo, P.H. Hor, S. Bhavaraju, Z.G. Li,",Superconducting phases of La2CuO4+x prepared by electrochemical oxdation at ambiant temperature,"Phys.Rev.B,51(1995)16499",1995.0
11080,La2.0Cu1.0O4.075,T,45.0,,,,PR05116499,"A.J. Jacobson, H.H. Feng, J.F. DiCarlo, P.H. Hor, S. Bhavaraju, Z.G. Li,",Superconducting phases of La2CuO4+x prepared by electrochemical oxdation at ambiant temperature,"Phys.Rev.B,51(1995)16499",1995.0
11081,La2.0Cu1.0O4.08,T,45.0,,,,PR05116499,"A.J. Jacobson, H.H. Feng, J.F. DiCarlo, P.H. Hor, S. Bhavaraju, Z.G. Li,",Superconducting phases of La2CuO4+x prepared by electrochemical oxdation at ambiant temperature,"Phys.Rev.B,51(1995)16499",1995.0
11082,La2.0Cu1.0O4.03,T,32.0,,,,PR05116499,"A.J. Jacobson, H.H. Feng, J.F. DiCarlo, P.H. Hor, S. Bhavaraju, Z.G. Li,",Superconducting phases of La2CuO4+x prepared by electrochemical oxdation at ambiant temperature,"Phys.Rev.B,51(1995)16499",1995.0
11083,La2.0Cu1.0O4.04,T,32.0,,,,PR05116499,"A.J. Jacobson, H.H. Feng, J.F. DiCarlo, P.H. Hor, S. Bhavaraju, Z.G. Li,",Superconducting phases of La2CuO4+x prepared by electrochemical oxdation at ambiant temperature,"Phys.Rev.B,51(1995)16499",1995.0
11084,La2.0Cu1.0O4.05,T,32.0,,,,PR05116499,"A.J. Jacobson, H.H. Feng, J.F. DiCarlo, P.H. Hor, S. Bhavaraju, Z.G. Li,",Superconducting phases of La2CuO4+x prepared by electrochemical oxdation at ambiant temperature,"Phys.Rev.B,51(1995)16499",1995.0
11085,La2.0Cu1.0O4.06,T,42.0,,,,PR05116499,"A.J. Jacobson, H.H. Feng, J.F. DiCarlo, P.H. Hor, S. Bhavaraju, Z.G. Li,",Superconducting phases of La2CuO4+x prepared by electrochemical oxdation at ambiant temperature,"Phys.Rev.B,51(1995)16499",1995.0
11086,La2.0Cu1.0O4.08,T,42.0,,,,PR05116499,"A.J. Jacobson, H.H. Feng, J.F. DiCarlo, P.H. Hor, S. Bhavaraju, Z.G. Li,",Superconducting phases of La2CuO4+x prepared by electrochemical oxdation at ambiant temperature,"Phys.Rev.B,51(1995)16499",1995.0
11087,La2.0Cu1.0O4.09,T,42.0,,,,PR05116499,"A.J. Jacobson, H.H. Feng, J.F. DiCarlo, P.H. Hor, S. Bhavaraju, Z.G. Li,",Superconducting phases of La2CuO4+x prepared by electrochemical oxdation at ambiant temperature,"Phys.Rev.B,51(1995)16499",1995.0
11104,Y1.0Ba2.0Cu4.0O8.0,Y124,81.4,,,27.21,PR05106035,"B. Dabrowski, B.J. Suh, J. Gohng, Junghun Sok, L.A. Schwartzkopf, Ming Xu, Wei Chen,","Reversible magnetization, critical, fields, and vortex structure in grain-aligned YBa2Cu4O8","Phys.Rev.B,51(1995)6035",1995.0
11110,Bi2.0Sr2.0Ca1.0Cu2.0O8.0,Bi2212,87.0,,,,PR05106655,"C.E.Gough, Guang Yang, Sheng Luo,",Field and temperature dependence of the c-axis critical current in Bi2Sr2CaCu2O8+z single crystals at the melting and two-dimensional decomposition fields,"Phys.Rev.B.,51(1995)6655",1995.0
11111,Bi2.0Sr2.0Ca1.0Cu2.0O8.0,Bi2212,93.0,,,,PR05106655,"C.E.Gough, Guang Yang, Sheng Luo,",Field and temperature dependence of the c-axis critical current in Bi2Sr2CaCu2O8+z single crystals at the melting and two-dimensional decomposition fields,"Phys.Rev.B.,51(1995)6655",1995.0
11112,Bi2.0Sr2.0Ca1.0Cu2.0O8.0,Bi2212,87.5,,,,PR05106655,"C.E.Gough, Guang Yang, Sheng Luo,",Field and temperature dependence of the c-axis critical current in Bi2Sr2CaCu2O8+z single crystals at the melting and two-dimensional decomposition fields,"Phys.Rev.B.,51(1995)6655",1995.0
11235,Nd1.0Ba2.0Cu3.0O7.0,Y123,89.7,3.86,3.91,11.78,PR05108503,"A.M.Niraimathi, E.Gmelin, G.Rangarajan,",Magnetic ordering of Nd3+ions in the high-temperature superconductor NdBa2Cu3-xGaxO7-y (0,"Phys.Rev.B.,51(1995)8503",1995.0
11236,Nd1.0Ba2.0Cu2.99Ga0.01O7.0,Y123,81.2,3.86,3.91,11.78,PR05108503,"A.M.Niraimathi, E.Gmelin, G.Rangarajan,",Magnetic ordering of Nd3+ions in the high-temperature superconductor NdBa2Cu3-xGaxO7-y (0,"Phys.Rev.B.,51(1995)8503",1995.0
11237,Nb1.0Ba2.0Cu2.98Ga0.02O7.0,Nb123,80.2,3.87,3.91,11.78,PR05108503,"A.M.Niraimathi, E.Gmelin, G.Rangarajan,",Magnetic ordering of Nd3+ions in the high-temperature superconductor NdBa2Cu3-xGaxO7-y (0,"Phys.Rev.B.,51(1995)8503",1995.0
11238,Nd1.0Ba2.0Cu2.97Ga0.03O7.0,Y123,70.5,3.88,3.92,11.77,PR05108503,"A.M.Niraimathi, E.Gmelin, G.Rangarajan,",Magnetic ordering of Nd3+ions in the high-temperature superconductor NdBa2Cu3-xGaxO7-y (0,"Phys.Rev.B.,51(1995)8503",1995.0
11239,Nb1.0Ba2.0Cu2.96Ga0.04O7.0,Nb123,60.6,3.88,3.92,11.77,PR05108503,"A.M.Niraimathi, E.Gmelin, G.Rangarajan,",Magnetic ordering of Nd3+ions in the high-temperature superconductor NdBa2Cu3-xGaxO7-y (0,"Phys.Rev.B.,51(1995)8503",1995.0
11240,Nb1.0Ba2.0Cu2.95Ga0.05O7.0,Nb123,60.0,3.88,3.91,11.76,PR05108503,"A.M.Niraimathi, E.Gmelin, G.Rangarajan,",Magnetic ordering of Nd3+ions in the high-temperature superconductor NdBa2Cu3-xGaxO7-y (0,"Phys.Rev.B.,51(1995)8503",1995.0
11241,Nb1.0Ba2.0Cu2.94Ga0.06O7.0,Nb123,56.2,3.89,3.91,11.76,PR05108503,"A.M.Niraimathi, E.Gmelin, G.Rangarajan,",Magnetic ordering of Nd3+ions in the high-temperature superconductor NdBa2Cu3-xGaxO7-y (0,"Phys.Rev.B.,51(1995)8503",1995.0
11242,Nb1.0Ba2.0Cu2.93Ga0.07O7.0,Nb123,52.0,3.89,3.9,11.76,PR05108503,"A.M.Niraimathi, E.Gmelin, G.Rangarajan,",Magnetic ordering of Nd3+ions in the high-temperature superconductor NdBa2Cu3-xGaxO7-y (0,"Phys.Rev.B.,51(1995)8503",1995.0
11243,Nb1.0Ba2.0Cu2.92Ga0.08O7.0,Nb123,52.4,3.89,3.9,11.76,PR05108503,"A.M.Niraimathi, E.Gmelin, G.Rangarajan,",Magnetic ordering of Nd3+ions in the high-temperature superconductor NdBa2Cu3-xGaxO7-y (0,"Phys.Rev.B.,51(1995)8503",1995.0
11244,Nd1.0Ba2.0Cu2.91Ga0.09O7.0,Y123,50.1,3.89,3.89,11.76,PR05108503,"A.M.Niraimathi, E.Gmelin, G.Rangarajan,",Magnetic ordering of Nd3+ions in the high-temperature superconductor NdBa2Cu3-xGaxO7-y (0,"Phys.Rev.B.,51(1995)8503",1995.0
11245,Nb1.0Ba2.0Cu2.9Ga0.1O7.0,Nb123,42.6,3.9,3.9,11.76,PR05108503,"A.M.Niraimathi, E.Gmelin, G.Rangarajan,",Magnetic ordering of Nd3+ions in the high-temperature superconductor NdBa2Cu3-xGaxO7-y (0,"Phys.Rev.B.,51(1995)8503",1995.0
11248,Bi1.8Pb0.3Sr2.0Ca2.0Cu3.0O10.0,Bi2223,109.0,,,,PR05108551,"B.C.Chakoumakos, D.K.Christen, J.G.Ossandon, J.R.Thompson, Y.C.Kim, Yang Ren Sun,",Influence of neutron irradiation damage on the equilibrium properties of the polycrystalline Bi1.8Pb0.3Sr2Ca2Cu3O10 superconductor,"Phys.Rev.B.,51(1995)8551",1995.0
11249,Bi1.8Pb0.3Sr2.0Ca2.0Cu3.0O10.0,Bi2223,108.0,,,,PR05108551,"B.C.Chakoumakos, D.K.Christen, J.G.Ossandon, J.R.Thompson, Y.C.Kim, Yang Ren Sun,",Influence of neutron irradiation damage on the equilibrium properties of the polycrystalline Bi1.8Pb0.3Sr2Ca2Cu3O10 superconductor,"Phys.Rev.B.,51(1995)8551",1995.0
11250,Bi1.8Pb0.3Sr2.0Ca2.0Cu3.0O10.0,Bi2223,107.0,,,,PR05108551,"B.C.Chakoumakos, D.K.Christen, J.G.Ossandon, J.R.Thompson, Y.C.Kim, Yang Ren Sun,",Influence of neutron irradiation damage on the equilibrium properties of the polycrystalline Bi1.8Pb0.3Sr2Ca2Cu3O10 superconductor,"Phys.Rev.B.,51(1995)8551",1995.0
11251,Y1.0Ba2.0Cu2.94Ni0.06O7.0,Y123,79.0,,,,PR05109193,"Eric R.Ulm, Jin-Tae Kim, Steve R.Foltyn, Thomas R.Lemberger, Xindi Wu,",Magnetic penetration depth in Ni-and Zn-doped YBa2(Cu1-xMx)3O7 films,"Phys.Rev.B.,51(1995)9193",1995.0
11252,Y1.0Ba2.0Cu2.88Ni0.12O7.0,Y123,70.0,,,,PR05109193,"Eric R.Ulm, Jin-Tae Kim, Steve R.Foltyn, Thomas R.Lemberger, Xindi Wu,",Magnetic penetration depth in Ni-and Zn-doped YBa2(Cu1-xMx)3O7 films,"Phys.Rev.B.,51(1995)9193",1995.0
11253,Y1.0Ba2.0Cu2.82Ni0.18O7.0,Y123,68.0,,,,PR05109193,"Eric R.Ulm, Jin-Tae Kim, Steve R.Foltyn, Thomas R.Lemberger, Xindi Wu,",Magnetic penetration depth in Ni-and Zn-doped YBa2(Cu1-xMx)3O7 films,"Phys.Rev.B.,51(1995)9193",1995.0
11254,Y1.0Ba2.0Cu2.94Ni0.06O7.0,Y123,62.0,,,,PR05109193,"Eric R.Ulm, Jin-Tae Kim, Steve R.Foltyn, Thomas R.Lemberger, Xindi Wu,",Magnetic penetration depth in Ni-and Zn-doped YBa2(Cu1-xMx)3O7 films,"Phys.Rev.B.,51(1995)9193",1995.0
11255,Y1.0Ba2.0Cu2.88Ni0.12O7.0,Y123,43.0,,,,PR05109193,"Eric R.Ulm, Jin-Tae Kim, Steve R.Foltyn, Thomas R.Lemberger, Xindi Wu,",Magnetic penetration depth in Ni-and Zn-doped YBa2(Cu1-xMx)3O7 films,"Phys.Rev.B.,51(1995)9193",1995.0
11256,Y1.0Ba2.0Cu3.0O7.0,,91.0,,,,PR05109419,"O.Rapp, Yu.Eltsev,",Vortex liquid in single-crystal YBa2(Cu1-xFex)3O7-z of varying anisotropy,"Phys.Rev.B.,51(1995)9419",1995.0
11257,Y1.0Ba2.0Cu3.0O7.0,,91.0,,,,PR05109419,"O.Rapp, Yu.Eltsev,",Vortex liquid in single-crystal YBa2(Cu1-xFex)3O7-z of varying anisotropy,"Phys.Rev.B.,51(1995)9419",1995.0
11258,Y1.0Ba2.0Cu2.895Fe0.105O7.0,,70.0,,,,PR05109419,"O.Rapp, Yu.Eltsev,",Vortex liquid in single-crystal YBa2(Cu1-xFex)3O7-z of varying anisotropy,"Phys.Rev.B.,51(1995)9419",1995.0
11259,Y1.0Ba2.0Cu2.805Fe0.195O7.0,,51.0,,,,PR05109419,"O.Rapp, Yu.Eltsev,",Vortex liquid in single-crystal YBa2(Cu1-xFex)3O7-z of varying anisotropy,"Phys.Rev.B.,51(1995)9419",1995.0
11260,La1.89Sr0.11Cu0.995Fe0.005O4.0,,14.7,3.766,3.766,13.2,PR05108641,"A.D.Shengelaya, A.J.Zaleski, J.Klamut, J.Olejniczak,",Phase separation of hydrogenated La2-xSrxCu(Fe)O4,"Phys.Rev.B.,51(1995)8641",1995.0
11261,H0.1La1.89Sr0.11Cu0.995Fe0.005O4.0,,14.0,3.766,3.766,13.19,PR05108641,"A.D.Shengelaya, A.J.Zaleski, J.Klamut, J.Olejniczak,",Phase separation of hydrogenated La2-xSrxCu(Fe)O4,"Phys.Rev.B.,51(1995)8641",1995.0
11262,H0.27La1.89Sr0.11Cu0.995Fe0.005O4.0,,13.8,3.767,3.767,13.18,PR05108641,"A.D.Shengelaya, A.J.Zaleski, J.Klamut, J.Olejniczak,",Phase separation of hydrogenated La2-xSrxCu(Fe)O4,"Phys.Rev.B.,51(1995)8641",1995.0
