Repository: CompRhys/apical

# Data Guide

In all cases whilst compiling this data we have been careful to include as much meta-information as possible to allow data to be traced back to it's original sources. For SuperCon this takes the form of the SuperCon "num :" reference id and then the source publication details. For ICSD we provide the ICSD collection code.

We acknowledge the Japanese National Institute for Materials Science for maintaining the [SuperCon](https://supercon.nims.go.jp/index_en.html) database as well as FIZ Karlsruhe GmbH for maintaining [ICSD](https://www.fiz-karlsruhe.de/en/produkte-und-dienstleistungen/inorganic-crystal-structure-database-icsd).

File: processed-data/super_cuprates.csv (part 38 of 58)
num :,composition :,str3 :,tc :,lata :,latb :,latc :,refno :,author :,title :,journal :,year :
11263,H0.4La1.89Sr0.11Cu0.995Fe0.005O4.0,,13.5,3.7680000000000002,3.82,13.17,PR05108641,"A.D.Shengelaya, A.J.Zaleski, J.Klamut, J.Olejniczak,",Phase separation of hydrogenated La2-xSrxCu(Fe)O4,"Phys.Rev.B.,51(1995)8641",1995.0
11264,H0.55La0.89Sr0.11Cu0.995Fe0.005O4.0,,13.2,3.79,3.82,13.15,PR05108641,"A.D.Shengelaya, A.J.Zaleski, J.Klamut, J.Olejniczak,",Phase separation of hydrogenated La2-xSrxCu(Fe)O4,"Phys.Rev.B.,51(1995)8641",1995.0
11265,La1.8Sr0.2Cu0.995Fe0.005O4.0,,25.5,,,,PR05108641,"A.D.Shengelaya, A.J.Zaleski, J.Klamut, J.Olejniczak,",Phase separation of hydrogenated La2-xSrxCu(Fe)O4,"Phys.Rev.B.,51(1995)8641",1995.0
11266,H0.19La1.8Sr0.2Cu0.995Fe0.005O4.0,,27.2,,,,PR05108641,"A.D.Shengelaya, A.J.Zaleski, J.Klamut, J.Olejniczak,",Phase separation of hydrogenated La2-xSrxCu(Fe)O4,"Phys.Rev.B.,51(1995)8641",1995.0
11267,H0.55La1.8Sr0.2Cu0.995Fe0.005O4.0,,26.0,,,,PR05108641,"A.D.Shengelaya, A.J.Zaleski, J.Klamut, J.Olejniczak,",Phase separation of hydrogenated La2-xSrxCu(Fe)O4,"Phys.Rev.B.,51(1995)8641",1995.0
11268,Y1.0Sr2.0Cu2.7Mo0.3O7.0,,33.2,3.81,,11.538,PR05108543,"C.R.Shih, H.D.Yang, H.L.Tsay, Y.C.Chen,",Superconductivity and magnetism in Y1-xPrxSr2Cu2.7Mo0.3O7-z,"Phys.Rev.B.,51(1995)8543",1995.0
11269,Y0.9Pr0.1Sr2.0Cu2.7Mo0.3O7.0,,33.1,3.8139999999999996,,11.534,PR05108543,"C.R.Shih, H.D.Yang, H.L.Tsay, Y.C.Chen,",Superconductivity and magnetism in Y1-xPrxSr2Cu2.7Mo0.3O7-z,"Phys.Rev.B.,51(1995)8543",1995.0
11270,Y0.8Pr0.2Sr2.0Cu2.7Mo0.3O7.0,,31.6,3.818,,11.545,PR05108543,"C.R.Shih, H.D.Yang, H.L.Tsay, Y.C.Chen,",Superconductivity and magnetism in Y1-xPrxSr2Cu2.7Mo0.3O7-z,"Phys.Rev.B.,51(1995)8543",1995.0
11271,Y0.7Pr0.3Sr2.0Cu2.7Mo0.3O7.0,,29.7,3.826,,11.547,PR05108543,"C.R.Shih, H.D.Yang, H.L.Tsay, Y.C.Chen,",Superconductivity and magnetism in Y1-xPrxSr2Cu2.7Mo0.3O7-z,"Phys.Rev.B.,51(1995)8543",1995.0
11272,Y0.6Pr0.4Sr2.0Cu2.7Mo0.3O7.0,,25.9,3.83,,11.555,PR05108543,"C.R.Shih, H.D.Yang, H.L.Tsay, Y.C.Chen,",Superconductivity and magnetism in Y1-xPrxSr2Cu2.7Mo0.3O7-z,"Phys.Rev.B.,51(1995)8543",1995.0
11273,Y0.5Pr0.5Sr2.0Cu2.7Mo0.3O7.0,,22.2,3.835,,11.575,PR05108543,"C.R.Shih, H.D.Yang, H.L.Tsay, Y.C.Chen,",Superconductivity and magnetism in Y1-xPrxSr2Cu2.7Mo0.3O7-z,"Phys.Rev.B.,51(1995)8543",1995.0
11274,Y0.4Pr0.6Sr2.0Cu2.7Mo0.3O7.0,,17.3,3.84,,11.58,PR05108543,"C.R.Shih, H.D.Yang, H.L.Tsay, Y.C.Chen,",Superconductivity and magnetism in Y1-xPrxSr2Cu2.7Mo0.3O7-z,"Phys.Rev.B.,51(1995)8543",1995.0
11275,Y0.3Pr0.7Sr2.0Cu2.7Mo0.3O7.0,,12.2,3.844,,11.591,PR05108543,"C.R.Shih, H.D.Yang, H.L.Tsay, Y.C.Chen,",Superconductivity and magnetism in Y1-xPrxSr2Cu2.7Mo0.3O7-z,"Phys.Rev.B.,51(1995)8543",1995.0
11279,Y1.0Ba2.0Cu3.0O6.98,,83.3,,,,PR05108582,"J.C.Bravman, J.T.Kucera,",Transport characterization of calcium-doped YBa2Cu3O7-z thin films,"Phys.Rev.B.,51(1995)8582",1995.0
11280,Y0.9Ca0.1Ba2.0Cu3.0O6.96,,81.5,,,,PR05108582,"J.C.Bravman, J.T.Kucera,",Transport characterization of calcium-doped YBa2Cu3O7-z thin films,"Phys.Rev.B.,51(1995)8582",1995.0
11281,Y0.8Ca0.2Ba2.0Cu3.0O6.9,,73.9,,,,PR05108582,"J.C.Bravman, J.T.Kucera,",Transport characterization of calcium-doped YBa2Cu3O7-z thin films,"Phys.Rev.B.,51(1995)8582",1995.0
11282,Y0.7Ca0.3Ba2.0Cu3.0O6.87,,88.7,,,,PR05108582,"J.C.Bravman, J.T.Kucera,",Transport characterization of calcium-doped YBa2Cu3O7-z thin films,"Phys.Rev.B.,51(1995)8582",1995.0
11300,Yb1.0Ba2.0Cu3.0O7.0,Y123,87.9,3.7960000000000003,3.866,11.613,PR05112900,"C.W. Chu, C.Y. Huang, J.C. Ho, J.G. Lin, X.W. Cao, Y.Y. Xue,",Origin of the R-ion effect on Tc in RBa2Cu3O7,"Phys.Rev.B,51(1995)12900",1995.0
11301,Tm1.0Ba2.0Cu3.0O7.0,Y123,90.4,3.801,3.8710000000000004,11.616,PR05112900,"C.W. Chu, C.Y. Huang, J.C. Ho, J.G. Lin, X.W. Cao, Y.Y. Xue,",Origin of the R-ion effect on Tc in RBa2Cu3O7,"Phys.Rev.B,51(1995)12900",1995.0
11302,Ho1.0Ba2.0Cu3.0O7.0,Y123,91.5,3.818,3.883,11.633,PR05112900,"C.W. Chu, C.Y. Huang, J.C. Ho, J.G. Lin, X.W. Cao, Y.Y. Xue,",Origin of the R-ion effect on Tc in RBa2Cu3O7,"Phys.Rev.B,51(1995)12900",1995.0
11303,Dy1.0Ba2.0Cu3.0O7.0,Y123,91.7,3.818,3.884,11.649000000000001,PR05112900,"C.W. Chu, C.Y. Huang, J.C. Ho, J.G. Lin, X.W. Cao, Y.Y. Xue,",Origin of the R-ion effect on Tc in RBa2Cu3O7,"Phys.Rev.B,51(1995)12900",1995.0
11304,Gd1.0Ba2.0Cu3.0O7.0,Y123,93.6,,,,PR05112900,"C.W. Chu, C.Y. Huang, J.C. Ho, J.G. Lin, X.W. Cao, Y.Y. Xue,",Origin of the R-ion effect on Tc in RBa2Cu3O7,"Phys.Rev.B,51(1995)12900",1995.0
11305,Sm1.0Ba2.0Cu3.0O7.0,Y123,93.1,3.8489999999999998,3.898,11.690999999999999,PR05112900,"C.W. Chu, C.Y. Huang, J.C. Ho, J.G. Lin, X.W. Cao, Y.Y. Xue,",Origin of the R-ion effect on Tc in RBa2Cu3O7,"Phys.Rev.B,51(1995)12900",1995.0
11306,Nd1.0Ba2.0Cu3.0O7.0,Y123,94.4,3.8569999999999998,3.912,11.720999999999998,PR05112900,"C.W. Chu, C.Y. Huang, J.C. Ho, J.G. Lin, X.W. Cao, Y.Y. Xue,",Origin of the R-ion effect on Tc in RBa2Cu3O7,"Phys.Rev.B,51(1995)12900",1995.0
11313,Tl1.75Ba2.0Cu1.2O5.98,Tl2201,26.0,,,,PR05112759,"A. Fukuoka, H. Yamauchi, K. Hamada, M. Itoh, M. Karppinen,",Determination of oxygen content and cation valences in superconducting Tl-based cuprates by wet chemical method,"Phys.Rev.B,51(1995)12759",1995.0
11314,Tl1.63Ba2.0Ca1.3Cu2.0O7.94,Tl2212,91.0,,,,PR05112759,"A. Fukuoka, H. Yamauchi, K. Hamada, M. Itoh, M. Karppinen,",Determination of oxygen content and cation valences in superconducting Tl-based cuprates by wet chemical method,"Phys.Rev.B,51(1995)12759",1995.0
11315,Tl1.62Ba2.0Ca2.3Cu3.0O9.92,Tl2223,113.0,,,,PR05112759,"A. Fukuoka, H. Yamauchi, K. Hamada, M. Itoh, M. Karppinen,",Determination of oxygen content and cation valences in superconducting Tl-based cuprates by wet chemical method,"Phys.Rev.B,51(1995)12759",1995.0
11316,Tl1.6Ba2.0Ca3.3Cu4.0O11.89,Tl2234,103.0,,,,PR05112759,"A. Fukuoka, H. Yamauchi, K. Hamada, M. Itoh, M. Karppinen,",Determination of oxygen content and cation valences in superconducting Tl-based cuprates by wet chemical method,"Phys.Rev.B,51(1995)12759",1995.0
11319,Y1.0Ba2.0Cu3.0O6.93,,93.2,,,,PR05112053,"J.M.Harris, K.Kitazawa, L.Taillefer, N.P.Ong, P.Matl, R.Gagnon, T.Kimura,",Additive quasiparticle and vortex Hall conductivities in La2-xSrxCuO4 and untwinned YBa2Cu3O6.93,"Phys.Rev.B,51(1995)12053",1995.0
11320,Y1.0Ba2.0Cu3.0O6.93,,93.5,,,,PR05112053,"J.M.Harris, K.Kitazawa, L.Taillefer, N.P.Ong, P.Matl, R.Gagnon, T.Kimura,",Additive quasiparticle and vortex Hall conductivities in La2-xSrxCuO4 and untwinned YBa2Cu3O6.93,"Phys.Rev.B,51(1995)12053",1995.0
11321,La1.83Sr0.17Cu1.0O4.0,,38.7,,,,PR05112053,"J.M.Harris, K.Kitazawa, L.Taillefer, N.P.Ong, P.Matl, R.Gagnon, T.Kimura,",Additive quasiparticle and vortex Hall conductivities in La2-xSrxCuO4 and untwinned YBa2Cu3O6.93,"Phys.Rev.B,51(1995)12053",1995.0
11322,Y0.8Pr0.2Ba2.0Cu3.0O7.0,Y123,75.0,,,,PR05111848,"G.Soerensen, S.Gygax,","Evaliation of oxygen isotope experiments on Pr-,Ca-,and Zn-substituted YBa2Cu3O7","Phys,Rev.B.,51(1995)11848-11859",1995.0
11323,Y0.7Pr0.3Ba2.0Cu3.0O7.0,Y123,60.5,,,,PR05111848,"G.Soerensen, S.Gygax,","Evaliation of oxygen isotope experiments on Pr-,Ca-,and Zn-substituted YBa2Cu3O7","Phys,Rev.B.,51(1995)11848-11859",1995.0
11324,Y0.6Pr0.4Ba2.0Cu3.0O7.0,Y123,47.0,,,,PR05111848,"G.Soerensen, S.Gygax,","Evaliation of oxygen isotope experiments on Pr-,Ca-,and Zn-substituted YBa2Cu3O7","Phys,Rev.B.,51(1995)11848-11859",1995.0
11325,Y0.5Pr0.5Ba2.0Cu3.0O7.0,Y123,32.7,,,,PR05111848,"G.Soerensen, S.Gygax,","Evaliation of oxygen isotope experiments on Pr-,Ca-,and Zn-substituted YBa2Cu3O7","Phys,Rev.B.,51(1995)11848-11859",1995.0
11326,Y0.8Pr0.2Ba2.0Cu3.0O7.0,Y123,67.7,,,,PR05111848,"G.Soerensen, S.Gygax,","Evaliation of oxygen isotope experiments on Pr-,Ca-,and Zn-substituted YBa2Cu3O7","Phys,Rev.B.,51(1995)11848-11859",1995.0
11327,T0.75Pr0.2Ca0.05Ba2.0Cu3.0O7.0,Y123,60.2,,,,PR05111848,"G.Soerensen, S.Gygax,","Evaliation of oxygen isotope experiments on Pr-,Ca-,and Zn-substituted YBa2Cu3O7","Phys,Rev.B.,51(1995)11848-11859",1995.0
11328,Y0.7Pr0.2Ca0.1Ba2.0Cu3.0O7.0,Y123,58.0,,,,PR05111848,"G.Soerensen, S.Gygax,","Evaliation of oxygen isotope experiments on Pr-,Ca-,and Zn-substituted YBa2Cu3O7","Phys,Rev.B.,51(1995)11848-11859",1995.0
11329,Y0.65Pr0.2Ca0.15Ba2.0Cu3.0O7.0,Y123,39.3,,,,PR05111848,"G.Soerensen, S.Gygax,","Evaliation of oxygen isotope experiments on Pr-,Ca-,and Zn-substituted YBa2Cu3O7","Phys,Rev.B.,51(1995)11848-11859",1995.0
11330,Y0.6Pr0.2Ca0.2Ba2.0Cu3.0O7.0,Y123,29.9,,,,PR05111848,"G.Soerensen, S.Gygax,","Evaliation of oxygen isotope experiments on Pr-,Ca-,and Zn-substituted YBa2Cu3O7","Phys,Rev.B.,51(1995)11848-11859",1995.0
11331,Y1.55Pr0.2Ca0.25Ba2.0Cu3.0O7.0,Y123,20.2,,,,PR05111848,"G.Soerensen, S.Gygax,","Evaliation of oxygen isotope experiments on Pr-,Ca-,and Zn-substituted YBa2Cu3O7","Phys,Rev.B.,51(1995)11848-11859",1995.0
11332,Y1.0Ba2.0Cu2.94Zn0.06O7.0,Y123,67.7,,,,PR05111848,"G.Soerensen, S.Gygax,","Evaliation of oxygen isotope experiments on Pr-,Ca-,and Zn-substituted YBa2Cu3O7","Phys,Rev.B.,51(1995)11848-11859",1995.0
11333,Y1.0Ba2.0Cu2.925Zn0.075O7.0,Y123,60.2,,,,PR05111848,"G.Soerensen, S.Gygax,","Evaliation of oxygen isotope experiments on Pr-,Ca-,and Zn-substituted YBa2Cu3O7","Phys,Rev.B.,51(1995)11848-11859",1995.0
11334,Y1.0Ba2.0Cu2.88Zn0.12O7.0,Y123,58.0,,,,PR05111848,"G.Soerensen, S.Gygax,","Evaliation of oxygen isotope experiments on Pr-,Ca-,and Zn-substituted YBa2Cu3O7","Phys,Rev.B.,51(1995)11848-11859",1995.0
11335,Y1.0Ba2.0Cu2.85Zn0.15O7.0,Y123,39.3,,,,PR05111848,"G.Soerensen, S.Gygax,","Evaliation of oxygen isotope experiments on Pr-,Ca-,and Zn-substituted YBa2Cu3O7","Phys,Rev.B.,51(1995)11848-11859",1995.0
11336,Y1.0Ba2.0Cu2.82Zn0.06O7.0,Y123,29.9,,,,PR05111848,"G.Soerensen, S.Gygax,","Evaliation of oxygen isotope experiments on Pr-,Ca-,and Zn-substituted YBa2Cu3O7","Phys,Rev.B.,51(1995)11848-11859",1995.0
11337,Y1.0Ba2.0Cu2.79Zn0.21O7.0,Y123,20.2,,,,PR05111848,"G.Soerensen, S.Gygax,","Evaliation of oxygen isotope experiments on Pr-,Ca-,and Zn-substituted YBa2Cu3O7","Phys,Rev.B.,51(1995)11848-11859",1995.0
11338,Y1.0Ba2.0Cu2.775Zn0.225O7.0,Y123,13.4,,,,PR05111848,"G.Soerensen, S.Gygax,","Evaliation of oxygen isotope experiments on Pr-,Ca-,and Zn-substituted YBa2Cu3O7","Phys,Rev.B.,51(1995)11848-11859",1995.0
11342,La1.8Sr0.2Ca1.0Cu2.0O6.0,2126,26.5,3.818,,19.69,PR05111826,"C.-J. Liu, H. Yamauchi,",Thermoelectric power and resistivity of La1.8Sr0.2CaCu2O6-z and the effects of O2 hot-isostatic-press annealing,"Phys.Rev.B,51(1995)11826",1995.0
11343,La1.8Sr0.2Ca1.0Cu2.0O6.0,2126,52.0,3.818,,19.69,PR05111826,"C.-J. Liu, H. Yamauchi,",Thermoelectric power and resistivity of La1.8Sr0.2CaCu2O6-z and the effects of O2 hot-isostatic-press annealing,"Phys.Rev.B,51(1995)11826",1995.0
11344,Hg1.0Ba2.0Ca2.0Cu3.0O8.0,Hg1223,133.5,,,,PR05111767,"D.K. Christen, J.G. Ossandon, J.R. Thompson, M. Paranthaman, Y.C. Kim,",Equilibrium superconducting properties of grain-aligned HgBa2Ca2Cu3O8+z,"Phys.Rev.B,51(1995)11767",1995.0
11700,Y1.0Ba2.0Cu3.0O6.97,Y123,91.3,,,,PR05200541,"C. Kru""ger, D. Zech, E. Kaldis, E. M. Forgan, H. Keller, I. M. Savic', J. Karpinski, M. Warden, P. Zimmermann, R. Cubitt, S. L. Lee,",Mnoun-spin rotation studies of the temperature dependence of the magnetic penetration depth in the YBa2Cu3Ox family and related compounds,"Phys.Rav.B,52(1995)541",1995.0
11701,Y1.0Ba2.0Cu3.0O6.9620000000000015,Y123,92.1,,,,PR05200541,"C. Kru""ger, D. Zech, E. Kaldis, E. M. Forgan, H. Keller, I. M. Savic', J. Karpinski, M. Warden, P. Zimmermann, R. Cubitt, S. L. Lee,",Mnoun-spin rotation studies of the temperature dependence of the magnetic penetration depth in the YBa2Cu3Ox family and related compounds,"Phys.Rav.B,52(1995)541",1995.0
11702,Y1.0Ba2.0Cu3.0O6.955,Y123,91.8,,,,PR05200541,"C. Kru""ger, D. Zech, E. Kaldis, E. M. Forgan, H. Keller, I. M. Savic', J. Karpinski, M. Warden, P. Zimmermann, R. Cubitt, S. L. Lee,",Mnoun-spin rotation studies of the temperature dependence of the magnetic penetration depth in the YBa2Cu3Ox family and related compounds,"Phys.Rav.B,52(1995)541",1995.0
11703,Y1.0Ba2.0Cu3.0O6.9060000000000015,Y123,92.4,,,,PR05200541,"C. Kru""ger, D. Zech, E. Kaldis, E. M. Forgan, H. Keller, I. M. Savic', J. Karpinski, M. Warden, P. Zimmermann, R. Cubitt, S. L. Lee,",Mnoun-spin rotation studies of the temperature dependence of the magnetic penetration depth in the YBa2Cu3Ox family and related compounds,"Phys.Rav.B,52(1995)541",1995.0
11704,Y1.0Ba2.0Cu3.0O6.827999999999999,Y123,88.0,,,,PR05200541,"C. Kru""ger, D. Zech, E. Kaldis, E. M. Forgan, H. Keller, I. M. Savic', J. Karpinski, M. Warden, P. Zimmermann, R. Cubitt, S. L. Lee,",Mnoun-spin rotation studies of the temperature dependence of the magnetic penetration depth in the YBa2Cu3Ox family and related compounds,"Phys.Rav.B,52(1995)541",1995.0
11705,Y1.0Ba2.0Cu3.0O6.773,Y123,71.2,,,,PR05200541,"C. Kru""ger, D. Zech, E. Kaldis, E. M. Forgan, H. Keller, I. M. Savic', J. Karpinski, M. Warden, P. Zimmermann, R. Cubitt, S. L. Lee,",Mnoun-spin rotation studies of the temperature dependence of the magnetic penetration depth in the YBa2Cu3Ox family and related compounds,"Phys.Rav.B,52(1995)541",1995.0
11706,Y1.0Ba2.0Cu3.0O6.702000000000001,Y123,69.0,,,,PR05200541,"C. Kru""ger, D. Zech, E. Kaldis, E. M. Forgan, H. Keller, I. M. Savic', J. Karpinski, M. Warden, P. Zimmermann, R. Cubitt, S. L. Lee,",Mnoun-spin rotation studies of the temperature dependence of the magnetic penetration depth in the YBa2Cu3Ox family and related compounds,"Phys.Rav.B,52(1995)541",1995.0
11707,Y1.0Ba2.0Cu3.0O6.666,Y123,60.5,,,,PR05200541,"C. Kru""ger, D. Zech, E. Kaldis, E. M. Forgan, H. Keller, I. M. Savic', J. Karpinski, M. Warden, P. Zimmermann, R. Cubitt, S. L. Lee,",Mnoun-spin rotation studies of the temperature dependence of the magnetic penetration depth in the YBa2Cu3Ox family and related compounds,"Phys.Rav.B,52(1995)541",1995.0
11708,Y1.0Ba2.0Cu3.0O6.602,Y123,59.4,,,,PR05200541,"C. Kru""ger, D. Zech, E. Kaldis, E. M. Forgan, H. Keller, I. M. Savic', J. Karpinski, M. Warden, P. Zimmermann, R. Cubitt, S. L. Lee,",Mnoun-spin rotation studies of the temperature dependence of the magnetic penetration depth in the YBa2Cu3Ox family and related compounds,"Phys.Rav.B,52(1995)541",1995.0
11709,Y1.0Ba2.0Cu3.0O6.556,Y123,58.5,,,,PR05200541,"C. Kru""ger, D. Zech, E. Kaldis, E. M. Forgan, H. Keller, I. M. Savic', J. Karpinski, M. Warden, P. Zimmermann, R. Cubitt, S. L. Lee,",Mnoun-spin rotation studies of the temperature dependence of the magnetic penetration depth in the YBa2Cu3Ox family and related compounds,"Phys.Rav.B,52(1995)541",1995.0
11710,Y1.0Ba2.0Cu3.0O6.546,Y123,59.4,,,,PR05200541,"C. Kru""ger, D. Zech, E. Kaldis, E. M. Forgan, H. Keller, I. M. Savic', J. Karpinski, M. Warden, P. Zimmermann, R. Cubitt, S. L. Lee,",Mnoun-spin rotation studies of the temperature dependence of the magnetic penetration depth in the YBa2Cu3Ox family and related compounds,"Phys.Rav.B,52(1995)541",1995.0
11711,Y1.0Ba2.0Cu3.0O6.516,Y123,58.7,,,,PR05200541,"C. Kru""ger, D. Zech, E. Kaldis, E. M. Forgan, H. Keller, I. M. Savic', J. Karpinski, M. Warden, P. Zimmermann, R. Cubitt, S. L. Lee,",Mnoun-spin rotation studies of the temperature dependence of the magnetic penetration depth in the YBa2Cu3Ox family and related compounds,"Phys.Rav.B,52(1995)541",1995.0
11712,Y1.0Ba2.0Cu4.0O8.0,Y124,82.0,,,,PR05200541,"C. Kru""ger, D. Zech, E. Kaldis, E. M. Forgan, H. Keller, I. M. Savic', J. Karpinski, M. Warden, P. Zimmermann, R. Cubitt, S. L. Lee,",Mnoun-spin rotation studies of the temperature dependence of the magnetic penetration depth in the YBa2Cu3Ox family and related compounds,"Phys.Rav.B,52(1995)541",1995.0
11713,Bi2.0Sr2.0Ca1.0Cu2.0O8.0,Bi2212,83.5,,,,PR05200541,"C. Kru""ger, D. Zech, E. Kaldis, E. M. Forgan, H. Keller, I. M. Savic', J. Karpinski, M. Warden, P. Zimmermann, R. Cubitt, S. L. Lee,",Mnoun-spin rotation studies of the temperature dependence of the magnetic penetration depth in the YBa2Cu3Ox family and related compounds,"Phys.Rav.B,52(1995)541",1995.0
11747,Lu0.9Ce0.05Ca0.05Ba2.0Cu3.0O7.0,Y123,81.0,,,,PR05201362,"A. S. Tamhane, L.C. Gupta, P.R. Apte, R. Pinto, S.P. Pai,","Structural stability of LuBa2Cu3O7-z and superconductivity in thin films of Lu1-xMxBa2Cu3O7-z(M=Pr, Tb, and Ce)","Phys.Rev.B,52(1995)1362",1995.0
11748,Lu0.8Ce0.1Ca0.1Ba2.0Cu3.0O7.0,Y123,74.0,,,,PR05201362,"A. S. Tamhane, L.C. Gupta, P.R. Apte, R. Pinto, S.P. Pai,","Structural stability of LuBa2Cu3O7-z and superconductivity in thin films of Lu1-xMxBa2Cu3O7-z(M=Pr, Tb, and Ce)","Phys.Rev.B,52(1995)1362",1995.0
11749,Lu0.8Ce0.15Ca0.05Ba2.0Cu3.0O7.0,Y123,63.0,,,,PR05201362,"A. S. Tamhane, L.C. Gupta, P.R. Apte, R. Pinto, S.P. Pai,","Structural stability of LuBa2Cu3O7-z and superconductivity in thin films of Lu1-xMxBa2Cu3O7-z(M=Pr, Tb, and Ce)","Phys.Rev.B,52(1995)1362",1995.0
11750,Lu0.75Ce0.15Ca0.1Ba2.0Cu3.0O7.0,Y123,69.0,,,,PR05201362,"A. S. Tamhane, L.C. Gupta, P.R. Apte, R. Pinto, S.P. Pai,","Structural stability of LuBa2Cu3O7-z and superconductivity in thin films of Lu1-xMxBa2Cu3O7-z(M=Pr, Tb, and Ce)","Phys.Rev.B,52(1995)1362",1995.0
11751,Lu0.7Ce0.15Ca0.15Ba2.0Cu3.0O7.0,Y123,58.0,,,,PR05201362,"A. S. Tamhane, L.C. Gupta, P.R. Apte, R. Pinto, S.P. Pai,","Structural stability of LuBa2Cu3O7-z and superconductivity in thin films of Lu1-xMxBa2Cu3O7-z(M=Pr, Tb, and Ce)","Phys.Rev.B,52(1995)1362",1995.0
11752,Lu1.0Ba2.0Cu3.0O7.0,Y123,88.0,,,,PR05201362,"A. S. Tamhane, L.C. Gupta, P.R. Apte, R. Pinto, S.P. Pai,","Structural stability of LuBa2Cu3O7-z and superconductivity in thin films of Lu1-xMxBa2Cu3O7-z(M=Pr, Tb, and Ce)","Phys.Rev.B,52(1995)1362",1995.0
11753,Lu0.93Pr0.07Ba2.0Cu3.0O7.0,Y123,85.0,,,,PR05201362,"A. S. Tamhane, L.C. Gupta, P.R. Apte, R. Pinto, S.P. Pai,","Structural stability of LuBa2Cu3O7-z and superconductivity in thin films of Lu1-xMxBa2Cu3O7-z(M=Pr, Tb, and Ce)","Phys.Rev.B,52(1995)1362",1995.0
11754,Lu0.9Pr0.05Ca0.05Ba2.0Cu3.0O7.0,Y123,82.0,,,,PR05201362,"A. S. Tamhane, L.C. Gupta, P.R. Apte, R. Pinto, S.P. Pai,","Structural stability of LuBa2Cu3O7-z and superconductivity in thin films of Lu1-xMxBa2Cu3O7-z(M=Pr, Tb, and Ce)","Phys.Rev.B,52(1995)1362",1995.0
11755,Lu0.9Pr0.1Ba2.0Cu3.0O7.0,Y123,83.0,,,,PR05201362,"A. S. Tamhane, L.C. Gupta, P.R. Apte, R. Pinto, S.P. Pai,","Structural stability of LuBa2Cu3O7-z and superconductivity in thin films of Lu1-xMxBa2Cu3O7-z(M=Pr, Tb, and Ce)","Phys.Rev.B,52(1995)1362",1995.0
11756,Lu0.8Pr0.1Ca0.1Ba2.0Cu3.0O7.0,Y123,78.0,,,,PR05201362,"A. S. Tamhane, L.C. Gupta, P.R. Apte, R. Pinto, S.P. Pai,","Structural stability of LuBa2Cu3O7-z and superconductivity in thin films of Lu1-xMxBa2Cu3O7-z(M=Pr, Tb, and Ce)","Phys.Rev.B,52(1995)1362",1995.0
11757,Lu0.8Pr0.2Ba2.0Cu3.0O7.0,Y123,79.0,,,,PR05201362,"A. S. Tamhane, L.C. Gupta, P.R. Apte, R. Pinto, S.P. Pai,","Structural stability of LuBa2Cu3O7-z and superconductivity in thin films of Lu1-xMxBa2Cu3O7-z(M=Pr, Tb, and Ce)","Phys.Rev.B,52(1995)1362",1995.0
11758,Lu0.7Pr0.2Ca0.1Ba2.0Cu3.0O7.0,Y123,76.0,,,,PR05201362,"A. S. Tamhane, L.C. Gupta, P.R. Apte, R. Pinto, S.P. Pai,","Structural stability of LuBa2Cu3O7-z and superconductivity in thin films of Lu1-xMxBa2Cu3O7-z(M=Pr, Tb, and Ce)","Phys.Rev.B,52(1995)1362",1995.0
11759,Lu0.7Pr0.3Ba2.0Cu3.0O7.0,Y123,70.0,,,,PR05201362,"A. S. Tamhane, L.C. Gupta, P.R. Apte, R. Pinto, S.P. Pai,","Structural stability of LuBa2Cu3O7-z and superconductivity in thin films of Lu1-xMxBa2Cu3O7-z(M=Pr, Tb, and Ce)","Phys.Rev.B,52(1995)1362",1995.0
11760,Lu0.6Pr0.3Ca0.1Ba2.0Cu3.0O7.0,Y123,74.0,,,,PR05201362,"A. S. Tamhane, L.C. Gupta, P.R. Apte, R. Pinto, S.P. Pai,","Structural stability of LuBa2Cu3O7-z and superconductivity in thin films of Lu1-xMxBa2Cu3O7-z(M=Pr, Tb, and Ce)","Phys.Rev.B,52(1995)1362",1995.0
11761,Lu0.6Pr0.4Ba2.0Cu3.0O7.0,Y123,54.0,,,,PR05201362,"A. S. Tamhane, L.C. Gupta, P.R. Apte, R. Pinto, S.P. Pai,","Structural stability of LuBa2Cu3O7-z and superconductivity in thin films of Lu1-xMxBa2Cu3O7-z(M=Pr, Tb, and Ce)","Phys.Rev.B,52(1995)1362",1995.0
11762,Lu0.5Pr0.4Ca0.1Ba2.0Cu3.0O7.0,Y123,57.0,,,,PR05201362,"A. S. Tamhane, L.C. Gupta, P.R. Apte, R. Pinto, S.P. Pai,","Structural stability of LuBa2Cu3O7-z and superconductivity in thin films of Lu1-xMxBa2Cu3O7-z(M=Pr, Tb, and Ce)","Phys.Rev.B,52(1995)1362",1995.0
11763,Lu0.5Pr0.5Ba2.0Cu3.0O7.0,Y123,37.0,,,,PR05201362,"A. S. Tamhane, L.C. Gupta, P.R. Apte, R. Pinto, S.P. Pai,","Structural stability of LuBa2Cu3O7-z and superconductivity in thin films of Lu1-xMxBa2Cu3O7-z(M=Pr, Tb, and Ce)","Phys.Rev.B,52(1995)1362",1995.0
11764,Lu0.55Pr0.45Ba2.0Cu3.0O7.0,Y123,24.0,,,,PR05201362,"A. S. Tamhane, L.C. Gupta, P.R. Apte, R. Pinto, S.P. Pai,","Structural stability of LuBa2Cu3O7-z and superconductivity in thin films of Lu1-xMxBa2Cu3O7-z(M=Pr, Tb, and Ce)","Phys.Rev.B,52(1995)1362",1995.0
11785,Er1.0Ba2.0Cu2.985Fe0.015O7.0,Y123,88.7,,,,PR05201320,"A. V. Narlikar, B. V. Kumaraswamy, Ratan Lal,",Low-field ac-susceptibility study of flux creep in metal-substituted ErBa2Cu3O7-z,"Peys.Rev.B,52(1995)1320",1995.0
11786,Er1.0Ba2.0Cu2.985Co0.015O7.0,Y123,89.0,,,,PR05201320,"A. V. Narlikar, B. V. Kumaraswamy, Ratan Lal,",Low-field ac-susceptibility study of flux creep in metal-substituted ErBa2Cu3O7-z,"Peys.Rev.B,52(1995)1320",1995.0
11787,Er1.0Ba2.0Cu2.985Ni0.015O7.0,Y123,89.8,,,,PR05201320,"A. V. Narlikar, B. V. Kumaraswamy, Ratan Lal,",Low-field ac-susceptibility study of flux creep in metal-substituted ErBa2Cu3O7-z,"Peys.Rev.B,52(1995)1320",1995.0
11788,Er1.0Ba2.0Cu2.985Ga0.015O7.0,Y123,89.5,,,,PR05201320,"A. V. Narlikar, B. V. Kumaraswamy, Ratan Lal,",Low-field ac-susceptibility study of flux creep in metal-substituted ErBa2Cu3O7-z,"Peys.Rev.B,52(1995)1320",1995.0
11789,Er1.0Ba2.0Cu3.0O7.0,Y123,92.5,,,,PR05201320,"A. V. Narlikar, B. V. Kumaraswamy, Ratan Lal,",Low-field ac-susceptibility study of flux creep in metal-substituted ErBa2Cu3O7-z,"Peys.Rev.B,52(1995)1320",1995.0
11790,Y0.9Tb0.1Ba2.0Cu3.0O7.0,Y123,91.0,,,,PR05200071,"F. Freibert, G. Cao, J.E. Crow, M. Shepard, P. Henning, S. McCall,",Evidence of unusual hybridization: Electrical resistivity and specific heat of Y1-xTbxBa2Cu3O7 single crystals,"Phys.Rev.B,52(1995)71",1995.0
11791,Y0.68Tb0.32Ba2.0Cu3.0O7.0,Y123,91.0,,,,PR05200071,"F. Freibert, G. Cao, J.E. Crow, M. Shepard, P. Henning, S. McCall,",Evidence of unusual hybridization: Electrical resistivity and specific heat of Y1-xTbxBa2Cu3O7 single crystals,"Phys.Rev.B,52(1995)71",1995.0
11792,Hg1.0Ba2.0Cu1.0O4.18,Hg1201,95.0,3.8810000000000002,,9.527999999999999,PR05200462,"C. W. Chu, J. W. Lynn, Q. Huang, Q. Xiong,",Oxygen dependens of the crystal structure of HgBa2CuO4+z and its relation tosuperconductivity,"Phys.Rev.B,52(1995)462",1995.0
11793,Hg1.0Ba2.0Cu1.0O4.08,Hg1201,53.0,3.8930000000000002,,9.527999999999999,PR05200462,"C. W. Chu, J. W. Lynn, Q. Huang, Q. Xiong,",Oxygen dependens of the crystal structure of HgBa2CuO4+z and its relation tosuperconductivity,"Phys.Rev.B,52(1995)462",1995.0
11794,Hg1.0Ba2.0Cu1.0O4.18,Hg1201,94.0,3.8810000000000002,,9.527999999999999,PR05200462,"C. W. Chu, J. W. Lynn, Q. Huang, Q. Xiong,",Oxygen dependens of the crystal structure of HgBa2CuO4+z and its relation tosuperconductivity,"Phys.Rev.B,52(1995)462",1995.0
11796,Hg1.0Ba2.0Cu1.0O4.23,Hg1201,30.0,3.8760000000000003,,9.517000000000001,PR05200462,"C. W. Chu, J. W. Lynn, Q. Huang, Q. Xiong,",Oxygen dependens of the crystal structure of HgBa2CuO4+z and its relation tosuperconductivity,"Phys.Rev.B,52(1995)462",1995.0
11797,Hg1.0Ba2.0Cu1.0O4.21,Hg1201,80.0,3.877,,9.522,PR05200462,"C. W. Chu, J. W. Lynn, Q. Huang, Q. Xiong,",Oxygen dependens of the crystal structure of HgBa2CuO4+z and its relation tosuperconductivity,"Phys.Rev.B,52(1995)462",1995.0
11800,Dy1.0Ba2.0Cu3.0O7.0,Y123,76.3,,,,PR05207030,"A. Jezowski, B. Dobrowski, J. Klamut,",Evidence for the shift of the transition temperature in RBa2Cu4O8 by thermal-coductivity measurements,"Phys.Rev.B,52(1995)R7030",1995.0
11801,Gd1.0Ba2.0Cu3.0O7.0,Y123,73.1,,,,PR05207030,"A. Jezowski, B. Dobrowski, J. Klamut,",Evidence for the shift of the transition temperature in RBa2Cu4O8 by thermal-coductivity measurements,"Phys.Rev.B,52(1995)R7030",1995.0
11802,Eu1.0Ba2.0Cu3.0O7.0,Y123,68.0,,,,PR05207030,"A. Jezowski, B. Dobrowski, J. Klamut,",Evidence for the shift of the transition temperature in RBa2Cu4O8 by thermal-coductivity measurements,"Phys.Rev.B,52(1995)R7030",1995.0
11803,La1.895Sr0.105Cu1.0O4.0,T,26.3,,,,PR05206840,"A.P.B. Sinha, D.E. Morris, Guo-meng Zhao, K.K. Singh,",Oxygen isotope effect mass of caarriers from magnetik measurements on La2-xSrxCuO4,"Phys.Rev.B,52(1995)6840",1995.0
11804,La1.89Sr0.11Cu1.0O4.0,T,24.5,,,,PR05206840,"A.P.B. Sinha, D.E. Morris, Guo-meng Zhao, K.K. Singh,",Oxygen isotope effect mass of caarriers from magnetik measurements on La2-xSrxCuO4,"Phys.Rev.B,52(1995)6840",1995.0
11805,La1.885Sr0.115Cu1.0O4.0,T,24.7,,,,PR05206840,"A.P.B. Sinha, D.E. Morris, Guo-meng Zhao, K.K. Singh,",Oxygen isotope effect mass of caarriers from magnetik measurements on La2-xSrxCuO4,"Phys.Rev.B,52(1995)6840",1995.0
11812,Bi2.0Sr2.0Ca1.0Cu2.0O8.0,Bi2212,92.0,5.4,5.4,30.97,PR05207647,"D. Hu, M. Ausloos, V. Brabers,",Mixed-state thermoelectric and thermomagnetic effects of a Bi2Sr2CaCu2O8+z single crystal,"Phys.Rev.B,52(1995)7647",1995.0
11813,Nd1.85Ce0.15Cu1.0O4.0,T',24.0,,,,PR05207046,"A.W. Smith, C.J. Lobb, J.L. Peng, Qi. Li, R.L. Greene, T.W. Clinton,","Anisotropy, pinning, and the mixed-state Hall effect","Phys.Rev.B,52(1995)R7046",1995.0
11814,Tl2.0Ba2.0Ca1.0Cu2.0O8.0,Tl2212,104.0,,,,PR05207046,"A.W. Smith, C.J. Lobb, J.L. Peng, Qi. Li, R.L. Greene, T.W. Clinton,","Anisotropy, pinning, and the mixed-state Hall effect","Phys.Rev.B,52(1995)R7046",1995.0
11815,Y1.0Ba2.0Cu3.0O7.0,Y123,92.0,,,,PR05207046,"A.W. Smith, C.J. Lobb, J.L. Peng, Qi. Li, R.L. Greene, T.W. Clinton,","Anisotropy, pinning, and the mixed-state Hall effect","Phys.Rev.B,52(1995)R7046",1995.0
11819,Y1.0Ba2.0Cu3.0F0.76O6.0,Y123,35.0,3.863,,11.745,PR05207619,"A. Sacuto, C. Julien, C. Perrin, M. Mokhtari, V.A. Shchukin,",Charge transfer in YBa2Cu3O6 doped with fluorine: Infrared reflectance and Raman scattering studies,"Phys.Rev.B,52(1995)7619",1995.0
11820,Y1.0Ba2.0Cu3.0F1.11O6.0,Y123,45.0,3.867,,11.739,PR05207619,"A. Sacuto, C. Julien, C. Perrin, M. Mokhtari, V.A. Shchukin,",Charge transfer in YBa2Cu3O6 doped with fluorine: Infrared reflectance and Raman scattering studies,"Phys.Rev.B,52(1995)7619",1995.0
11821,Y1.0Ba2.0Cu3.0F1.26O6.0,Y123,55.0,3.8680000000000003,,11.715,PR05207619,"A. Sacuto, C. Julien, C. Perrin, M. Mokhtari, V.A. Shchukin,",Charge transfer in YBa2Cu3O6 doped with fluorine: Infrared reflectance and Raman scattering studies,"Phys.Rev.B,52(1995)7619",1995.0
11822,Y1.0Ba2.0Cu3.0F1.46O6.0,Y123,55.0,3.8710000000000004,,11.709000000000001,PR05207619,"A. Sacuto, C. Julien, C. Perrin, M. Mokhtari, V.A. Shchukin,",Charge transfer in YBa2Cu3O6 doped with fluorine: Infrared reflectance and Raman scattering studies,"Phys.Rev.B,52(1995)7619",1995.0
11823,Y1.0Ba2.0Cu4.0O8.0,Y124,80.0,,,,PR05207034,"G.V.M. Wiliams, J.L. Tallon, R. Meinhold,",89 Y NMR study of Zn-induced local moments and pair breaking Y(Ba1-yLay)2(Cu1-xZnx)4O8,"Phys.Rev.B,52(1995)R7034",1995.0
11824,Y1.0Ba2.0Cu3.972Zn0.027999999999999997O8.0,Y124,63.0,,,,PR05207034,"G.V.M. Wiliams, J.L. Tallon, R. Meinhold,",89 Y NMR study of Zn-induced local moments and pair breaking Y(Ba1-yLay)2(Cu1-xZnx)4O8,"Phys.Rev.B,52(1995)R7034",1995.0
11825,Y1.0Ba2.0Cu3.95Zn0.05O8.0,Y124,47.5,,,,PR05207034,"G.V.M. Wiliams, J.L. Tallon, R. Meinhold,",89 Y NMR study of Zn-induced local moments and pair breaking Y(Ba1-yLay)2(Cu1-xZnx)4O8,"Phys.Rev.B,52(1995)R7034",1995.0
11826,Y1.0Ba2.0Cu3.924Zn0.076O8.0,Y124,30.1,,,,PR05207034,"G.V.M. Wiliams, J.L. Tallon, R. Meinhold,",89 Y NMR study of Zn-induced local moments and pair breaking Y(Ba1-yLay)2(Cu1-xZnx)4O8,"Phys.Rev.B,52(1995)R7034",1995.0
11827,Y1.0Ba2.0Cu3.9Zn0.1O8.0,Y124,11.5,,,,PR05207034,"G.V.M. Wiliams, J.L. Tallon, R. Meinhold,",89 Y NMR study of Zn-induced local moments and pair breaking Y(Ba1-yLay)2(Cu1-xZnx)4O8,"Phys.Rev.B,52(1995)R7034",1995.0
11829,Y1.0Ba1.9La0.1Cu3.0O8.0,Y124,64.0,,,,PR05207034,"G.V.M. Wiliams, J.L. Tallon, R. Meinhold,",89 Y NMR study of Zn-induced local moments and pair breaking Y(Ba1-yLay)2(Cu1-xZnx)4O8,"Phys.Rev.B,52(1995)R7034",1995.0
11830,Y1.0Ba1.9La0.1Cu3.972Zn0.027999999999999997O8.0,Y124,48.7,,,,PR05207034,"G.V.M. Wiliams, J.L. Tallon, R. Meinhold,",89 Y NMR study of Zn-induced local moments and pair breaking Y(Ba1-yLay)2(Cu1-xZnx)4O8,"Phys.Rev.B,52(1995)R7034",1995.0
11831,Y1.0Ba1.9La0.1Cu3.95Zn0.05O8.0,Y124,33.3,,,,PR05207034,"G.V.M. Wiliams, J.L. Tallon, R. Meinhold,",89 Y NMR study of Zn-induced local moments and pair breaking Y(Ba1-yLay)2(Cu1-xZnx)4O8,"Phys.Rev.B,52(1995)R7034",1995.0
11832,Y1.0Ba1.9La0.1Cu3.93Zn0.07O8.0,Y124,17.8,,,,PR05207034,"G.V.M. Wiliams, J.L. Tallon, R. Meinhold,",89 Y NMR study of Zn-induced local moments and pair breaking Y(Ba1-yLay)2(Cu1-xZnx)4O8,"Phys.Rev.B,52(1995)R7034",1995.0
11833,Y1.0Ba1.8La0.2Cu4.0O8.0,Y124,44.0,,,,PR05207034,"G.V.M. Wiliams, J.L. Tallon, R. Meinhold,",89 Y NMR study of Zn-induced local moments and pair breaking Y(Ba1-yLay)2(Cu1-xZnx)4O8,"Phys.Rev.B,52(1995)R7034",1995.0
11834,Y1.0Ba1.8La0.2Cu3.97Zn0.03O8.0,Y124,16.2,,,,PR05207034,"G.V.M. Wiliams, J.L. Tallon, R. Meinhold,",89 Y NMR study of Zn-induced local moments and pair breaking Y(Ba1-yLay)2(Cu1-xZnx)4O8,"Phys.Rev.B,52(1995)R7034",1995.0
11835,Hg1.0Ba2.0Cu1.0O4.07,Hg1201,45.0,,,,PR05206854,"C.W. Chu, Q. Xiong, Y. Cao, Y.Y. Xue,",Pressure effect on the Tc of HgBa2CuO4+z with 0.07%$z%$0.39,"Phys.Rev.B,52(1995)6854",1995.0
11836,Hg1.0Ba2.0Cu1.0O4.12,Hg1201,74.0,,,,PR05206854,"C.W. Chu, Q. Xiong, Y. Cao, Y.Y. Xue,",Pressure effect on the Tc of HgBa2CuO4+z with 0.07%$z%$0.39,"Phys.Rev.B,52(1995)6854",1995.0
11837,Hg1.0Ba2.0Cu1.0O4.19,Hg1201,95.0,,,,PR05206854,"C.W. Chu, Q. Xiong, Y. Cao, Y.Y. Xue,",Pressure effect on the Tc of HgBa2CuO4+z with 0.07%$z%$0.39,"Phys.Rev.B,52(1995)6854",1995.0
11838,Hg1.0Ba2.0Cu1.0O4.22,Hg1201,97.0,,,,PR05206854,"C.W. Chu, Q. Xiong, Y. Cao, Y.Y. Xue,",Pressure effect on the Tc of HgBa2CuO4+z with 0.07%$z%$0.39,"Phys.Rev.B,52(1995)6854",1995.0
11839,Hg1.0Ba2.0Cu1.0O4.27,Hg1201,91.0,,,,PR05206854,"C.W. Chu, Q. Xiong, Y. Cao, Y.Y. Xue,",Pressure effect on the Tc of HgBa2CuO4+z with 0.07%$z%$0.39,"Phys.Rev.B,52(1995)6854",1995.0
11840,Hg1.0Ba2.0Cu1.0O4.3,Hg1201,81.0,,,,PR05206854,"C.W. Chu, Q. Xiong, Y. Cao, Y.Y. Xue,",Pressure effect on the Tc of HgBa2CuO4+z with 0.07%$z%$0.39,"Phys.Rev.B,52(1995)6854",1995.0
11841,Hg1.0Ba2.0Cu1.0O4.31,Hg1201,78.0,,,,PR05206854,"C.W. Chu, Q. Xiong, Y. Cao, Y.Y. Xue,",Pressure effect on the Tc of HgBa2CuO4+z with 0.07%$z%$0.39,"Phys.Rev.B,52(1995)6854",1995.0
11842,Hg1.0Ba2.0Cu1.0O4.34,Hg1201,59.0,,,,PR05206854,"C.W. Chu, Q. Xiong, Y. Cao, Y.Y. Xue,",Pressure effect on the Tc of HgBa2CuO4+z with 0.07%$z%$0.39,"Phys.Rev.B,52(1995)6854",1995.0
11843,Hg1.0Ba2.0Cu1.0O4.36,Hg1201,56.0,,,,PR05206854,"C.W. Chu, Q. Xiong, Y. Cao, Y.Y. Xue,",Pressure effect on the Tc of HgBa2CuO4+z with 0.07%$z%$0.39,"Phys.Rev.B,52(1995)6854",1995.0
11844,Hg1.0Ba2.0Cu1.0O4.37,Hg1201,40.0,,,,PR05206854,"C.W. Chu, Q. Xiong, Y. Cao, Y.Y. Xue,",Pressure effect on the Tc of HgBa2CuO4+z with 0.07%$z%$0.39,"Phys.Rev.B,52(1995)6854",1995.0
11845,Hg1.0Ba2.0Cu1.0O4.39,Hg1201,26.0,,,,PR05206854,"C.W. Chu, Q. Xiong, Y. Cao, Y.Y. Xue,",Pressure effect on the Tc of HgBa2CuO4+z with 0.07%$z%$0.39,"Phys.Rev.B,52(1995)6854",1995.0
11904,Y1.0Ba2.0Cu3.0O6.95,Y123,93.5,,,,PR05210569,"C. Niedermayer, J.H. Brewer, K.H. Chow, R. Liang, R.F. Kiefl, S.L. Lee, S.R. Kreitzman, T.M. Riseman, W.A. MacFarlane, W.N. Hardy,",Ginzburg-Landau parameter in YBaCu3O6.95 below the irreversibility temperature as measured by %*+SR in high magnetic fields,"Phys.Rev.B,52(1995)10569",1995.0
11910,Yb1.0Ba1.7Sr0.3Cu3.0O6.9,,81.0,3.7939999999999996,3.87,11.6,PR05210504,"U.V. Varadaraju, V. Badri,",Suppression of superconductivity in the L-1-xPrxBa1.7Sr0.3Cu3O7(L=Yb and Lu) sistem: Obsrvation of the hole localization effect,"Phys.Rev.B,52(1995)10504",1995.0
11911,Yb0.95Pr0.05Ba1.7Sr0.3Cu3.0O6.91,,81.0,3.792,3.867,11.589,PR05210504,"U.V. Varadaraju, V. Badri,",Suppression of superconductivity in the L-1-xPrxBa1.7Sr0.3Cu3O7(L=Yb and Lu) sistem: Obsrvation of the hole localization effect,"Phys.Rev.B,52(1995)10504",1995.0
11912,Yb0.9Pr0.1Ba1.7Sr0.3Cu3.0O6.9,,81.0,3.7939999999999996,3.863,11.593,PR05210504,"U.V. Varadaraju, V. Badri,",Suppression of superconductivity in the L-1-xPrxBa1.7Sr0.3Cu3O7(L=Yb and Lu) sistem: Obsrvation of the hole localization effect,"Phys.Rev.B,52(1995)10504",1995.0
11913,Yb0.85Pr0.15Ba1.7Sr0.3Cu3.0O6.91,,80.0,3.7960000000000003,3.8689999999999998,11.607999999999999,PR05210504,"U.V. Varadaraju, V. Badri,",Suppression of superconductivity in the L-1-xPrxBa1.7Sr0.3Cu3O7(L=Yb and Lu) sistem: Obsrvation of the hole localization effect,"Phys.Rev.B,52(1995)10504",1995.0
11914,Yb0.8Pr0.2Ba1.7Sr0.3Cu3.0O6.92,,76.0,3.7969999999999997,3.8689999999999998,11.617,PR05210504,"U.V. Varadaraju, V. Badri,",Suppression of superconductivity in the L-1-xPrxBa1.7Sr0.3Cu3O7(L=Yb and Lu) sistem: Obsrvation of the hole localization effect,"Phys.Rev.B,52(1995)10504",1995.0
11915,Yb0.75Pr0.25Ba1.7Sr0.3Cu3.0O6.92,,71.0,3.8,3.8689999999999998,11.619000000000002,PR05210504,"U.V. Varadaraju, V. Badri,",Suppression of superconductivity in the L-1-xPrxBa1.7Sr0.3Cu3O7(L=Yb and Lu) sistem: Obsrvation of the hole localization effect,"Phys.Rev.B,52(1995)10504",1995.0
11916,Yb0.7Pr0.3Ba1.7Sr0.3Cu3.0O6.93,,63.0,3.803,3.8689999999999998,11.628,PR05210504,"U.V. Varadaraju, V. Badri,",Suppression of superconductivity in the L-1-xPrxBa1.7Sr0.3Cu3O7(L=Yb and Lu) sistem: Obsrvation of the hole localization effect,"Phys.Rev.B,52(1995)10504",1995.0
11917,Yb0.65Pr0.35Ba1.7Sr0.3Cu3.0O6.95,,55.0,3.804,3.87,11.635,PR05210504,"U.V. Varadaraju, V. Badri,",Suppression of superconductivity in the L-1-xPrxBa1.7Sr0.3Cu3O7(L=Yb and Lu) sistem: Obsrvation of the hole localization effect,"Phys.Rev.B,52(1995)10504",1995.0
11918,Yb0.6Pr0.4Ba1.7Sr0.3Cu3.0O6.93,,46.0,3.815,3.8739999999999997,11.652000000000001,PR05210504,"U.V. Varadaraju, V. Badri,",Suppression of superconductivity in the L-1-xPrxBa1.7Sr0.3Cu3O7(L=Yb and Lu) sistem: Obsrvation of the hole localization effect,"Phys.Rev.B,52(1995)10504",1995.0
11919,Yb0.55Pr0.45Ba1.7Sr0.3Cu3.0O6.88,,41.0,3.815,3.8680000000000003,11.65,PR05210504,"U.V. Varadaraju, V. Badri,",Suppression of superconductivity in the L-1-xPrxBa1.7Sr0.3Cu3O7(L=Yb and Lu) sistem: Obsrvation of the hole localization effect,"Phys.Rev.B,52(1995)10504",1995.0
11920,Yb0.5Pr0.5Ba1.7Sr0.3Cu3.0O6.93,,30.0,3.815,3.873,11.655,PR05210504,"U.V. Varadaraju, V. Badri,",Suppression of superconductivity in the L-1-xPrxBa1.7Sr0.3Cu3O7(L=Yb and Lu) sistem: Obsrvation of the hole localization effect,"Phys.Rev.B,52(1995)10504",1995.0
11921,Yb0.45Pr0.55Ba1.7Sr0.3Cu3.0O6.91,,15.0,3.819,3.875,11.662,PR05210504,"U.V. Varadaraju, V. Badri,",Suppression of superconductivity in the L-1-xPrxBa1.7Sr0.3Cu3O7(L=Yb and Lu) sistem: Obsrvation of the hole localization effect,"Phys.Rev.B,52(1995)10504",1995.0
11927,Lu1.0Ba1.7Sr0.3Cu3.0O7.0,,79.0,3.79,3.8680000000000003,11.64,PR05210504,"U.V. Varadaraju, V. Badri,",Suppression of superconductivity in the L-1-xPrxBa1.7Sr0.3Cu3O7(L=Yb and Lu) sistem: Obsrvation of the hole localization effect,"Phys.Rev.B,52(1995)10504",1995.0
11928,Lu0.9Pr0.1Ba1.7Sr0.3Cu3.0O6.95,,79.0,3.7939999999999996,3.8689999999999998,11.609000000000002,PR05210504,"U.V. Varadaraju, V. Badri,",Suppression of superconductivity in the L-1-xPrxBa1.7Sr0.3Cu3O7(L=Yb and Lu) sistem: Obsrvation of the hole localization effect,"Phys.Rev.B,52(1995)10504",1995.0
11929,Lu0.85Pr0.15Ba1.7Sr0.3Cu3.0O6.91,,77.0,3.7939999999999996,3.8680000000000003,11.609000000000002,PR05210504,"U.V. Varadaraju, V. Badri,",Suppression of superconductivity in the L-1-xPrxBa1.7Sr0.3Cu3O7(L=Yb and Lu) sistem: Obsrvation of the hole localization effect,"Phys.Rev.B,52(1995)10504",1995.0
11930,Lu0.8Pr0.2Ba1.7Sr0.3Cu3.0O6.93,,75.0,3.795,3.87,11.610999999999999,PR05210504,"U.V. Varadaraju, V. Badri,",Suppression of superconductivity in the L-1-xPrxBa1.7Sr0.3Cu3O7(L=Yb and Lu) sistem: Obsrvation of the hole localization effect,"Phys.Rev.B,52(1995)10504",1995.0
11931,Lu0.75Pr0.25Ba1.7Sr0.3Cu3.0O6.9,,66.0,3.7969999999999997,3.872,11.613,PR05210504,"U.V. Varadaraju, V. Badri,",Suppression of superconductivity in the L-1-xPrxBa1.7Sr0.3Cu3O7(L=Yb and Lu) sistem: Obsrvation of the hole localization effect,"Phys.Rev.B,52(1995)10504",1995.0
11932,Lu0.7Pr0.3Ba1.7Sr0.3Cu3.0O6.89,,61.0,3.799,3.8710000000000004,11.618,PR05210504,"U.V. Varadaraju, V. Badri,",Suppression of superconductivity in the L-1-xPrxBa1.7Sr0.3Cu3O7(L=Yb and Lu) sistem: Obsrvation of the hole localization effect,"Phys.Rev.B,52(1995)10504",1995.0
11933,Lu0.65Pr0.35Ba1.7Sr0.3Cu3.0O6.93,,52.0,3.807,3.8760000000000003,11.622,PR05210504,"U.V. Varadaraju, V. Badri,",Suppression of superconductivity in the L-1-xPrxBa1.7Sr0.3Cu3O7(L=Yb and Lu) sistem: Obsrvation of the hole localization effect,"Phys.Rev.B,52(1995)10504",1995.0
11934,Lu0.6Pr0.4Ba1.7Sr0.3Cu3.0O6.91,,47.0,3.812,3.877,11.625,PR05210504,"U.V. Varadaraju, V. Badri,",Suppression of superconductivity in the L-1-xPrxBa1.7Sr0.3Cu3O7(L=Yb and Lu) sistem: Obsrvation of the hole localization effect,"Phys.Rev.B,52(1995)10504",1995.0
11935,Lu0.55Pr0.45Ba1.7Sr0.3Cu3.0O6.92,,35.0,3.8110000000000004,3.875,11.635,PR05210504,"U.V. Varadaraju, V. Badri,",Suppression of superconductivity in the L-1-xPrxBa1.7Sr0.3Cu3O7(L=Yb and Lu) sistem: Obsrvation of the hole localization effect,"Phys.Rev.B,52(1995)10504",1995.0
11936,Lu0.5Pr0.5Ba1.7Sr0.3Cu3.0O6.92,,20.0,3.813,3.8739999999999997,11.642999999999999,PR05210504,"U.V. Varadaraju, V. Badri,",Suppression of superconductivity in the L-1-xPrxBa1.7Sr0.3Cu3O7(L=Yb and Lu) sistem: Obsrvation of the hole localization effect,"Phys.Rev.B,52(1995)10504",1995.0
11942,Y1.0Ba2.0Cu3.0O7.0,,86.0,3.81,3.88,11.65,PR05210474,"J. Je'goudez, P. Monod, S. Zagoulaev,",Magnetic and transport properties of Zn-doped YBa2Cu3O7 in the normal state,"Phys.Rev.B,52(1995)10474",1995.0
11943,Y1.0Ba2.0Cu2.94Zn0.06O7.0,,64.9,3.81,3.88,11.64,PR05210474,"J. Je'goudez, P. Monod, S. Zagoulaev,",Magnetic and transport properties of Zn-doped YBa2Cu3O7 in the normal state,"Phys.Rev.B,52(1995)10474",1995.0
11944,Y1.0Ba2.0Cu2.91Zn0.09O7.0,Y123,56.9,3.82,3.88,11.65,PR05210474,"J. Je'goudez, P. Monod, S. Zagoulaev,",Magnetic and transport properties of Zn-doped YBa2Cu3O7 in the normal state,"Phys.Rev.B,52(1995)10474",1995.0
11945,Y1.0Ba2.0Cu2.85Zn0.15O7.0,Y123,43.2,3.81,3.88,11.64,PR05210474,"J. Je'goudez, P. Monod, S. Zagoulaev,",Magnetic and transport properties of Zn-doped YBa2Cu3O7 in the normal state,"Phys.Rev.B,52(1995)10474",1995.0
11946,Y1.0Ba2.0Cu2.76Zn0.24O7.0,Y123,13.0,3.81,3.88,11.64,PR05210474,"J. Je'goudez, P. Monod, S. Zagoulaev,",Magnetic and transport properties of Zn-doped YBa2Cu3O7 in the normal state,"Phys.Rev.B,52(1995)10474",1995.0
11948,Y1.0Ba2.0Cu2.9789999999999996Zn0.021O7.0,Y123,80.2,3.81,3.88,11.65,PR05210474,"J. Je'goudez, P. Monod, S. Zagoulaev,",Magnetic and transport properties of Zn-doped YBa2Cu3O7 in the normal state,"Phys.Rev.B,52(1995)10474",1995.0
11949,Y1.0Ba2.0Cu2.97Zn0.03O7.0,Y123,77.0,3.81,3.88,11.65,PR05210474,"J. Je'goudez, P. Monod, S. Zagoulaev,",Magnetic and transport properties of Zn-doped YBa2Cu3O7 in the normal state,"Phys.Rev.B,52(1995)10474",1995.0
11950,Y1.0Ba2.0Cu2.88Zn0.12O7.0,Y123,52.0,3.81,3.88,11.64,PR05210474,"J. Je'goudez, P. Monod, S. Zagoulaev,",Magnetic and transport properties of Zn-doped YBa2Cu3O7 in the normal state,"Phys.Rev.B,52(1995)10474",1995.0
11951,Y1.0Ba2.0Cu3.0O7.0,Y123,88.0,3.82,3.88,11.66,PR05210474,"J. Je'goudez, P. Monod, S. Zagoulaev,",Magnetic and transport properties of Zn-doped YBa2Cu3O7 in the normal state,"Phys.Rev.B,52(1995)10474",1995.0
