Repository: CompRhys/apical

# Data Guide

In all cases whilst compiling this data we have been careful to include as much meta-information as possible to allow data to be traced back to it's original sources. For SuperCon this takes the form of the SuperCon "num :" reference id and then the source publication details. For ICSD we provide the ICSD collection code.

We acknowledge the Japanese National Institute for Materials Science for maintaining the [SuperCon](https://supercon.nims.go.jp/index_en.html) database as well as FIZ Karlsruhe GmbH for maintaining [ICSD](https://www.fiz-karlsruhe.de/en/produkte-und-dienstleistungen/inorganic-crystal-structure-database-icsd).

File: processed-data/super_cuprates.csv (part 39 of 58)
num :,composition :,str3 :,tc :,lata :,latb :,latc :,refno :,author :,title :,journal :,year :
11952,Y1.0Ba2.0Cu2.9930000000000003Zn0.006999999999999999O7.0,Y123,84.0,3.81,3.88,11.65,PR05210474,"J. Je'goudez, P. Monod, S. Zagoulaev,",Magnetic and transport properties of Zn-doped YBa2Cu3O7 in the normal state,"Phys.Rev.B,52(1995)10474",1995.0
11953,Y1.0Ba2.0Cu2.985Zn0.015O7.0,Y123,80.0,3.822,3.89,11.66,PR05210474,"J. Je'goudez, P. Monod, S. Zagoulaev,",Magnetic and transport properties of Zn-doped YBa2Cu3O7 in the normal state,"Phys.Rev.B,52(1995)10474",1995.0
11954,Y1.0Ba2.0Cu2.97Zn0.03O7.0,Y123,76.0,3.81,3.88,11.65,PR05210474,"J. Je'goudez, P. Monod, S. Zagoulaev,",Magnetic and transport properties of Zn-doped YBa2Cu3O7 in the normal state,"Phys.Rev.B,52(1995)10474",1995.0
11955,Y1.0Ba2.0Cu2.955Zn0.045O7.0,Y123,70.1,3.81,3.88,11.65,PR05210474,"J. Je'goudez, P. Monod, S. Zagoulaev,",Magnetic and transport properties of Zn-doped YBa2Cu3O7 in the normal state,"Phys.Rev.B,52(1995)10474",1995.0
11956,Y1.0Ba2.0Cu2.82Zn0.18O7.0,Y123,38.4,3.81,3.89,11.64,PR05210474,"J. Je'goudez, P. Monod, S. Zagoulaev,",Magnetic and transport properties of Zn-doped YBa2Cu3O7 in the normal state,"Phys.Rev.B,52(1995)10474",1995.0
11957,Y1.0Ba2.0Cu2.79Zn0.21O7.0,Y123,24.2,3.82,3.89,11.64,PR05210474,"J. Je'goudez, P. Monod, S. Zagoulaev,",Magnetic and transport properties of Zn-doped YBa2Cu3O7 in the normal state,"Phys.Rev.B,52(1995)10474",1995.0
12008,Ca0.1Ba1.65La1.25Cu3.0O7.06,Y123,41.9,3.903,,11.72,PR05212982,"A. Knizhnik, D. Goldschmidt, G. M. Reisner, Y. Direktovitch, Y. Eckstein,","Relationship between superconductor and metal-insulator transitions in a large class of tetragonal 1:2:3 cuprates Ca-R-Ba-Cu-O (R=La, Nd)","Phys.Rev.B,52(1995)12982",1995.0
12015,Ca0.4Ba1.25La1.25Cu3.0O6.98,Y123,40.1,3.8760000000000003,,11.679,PR05212982,"A. Knizhnik, D. Goldschmidt, G. M. Reisner, Y. Direktovitch, Y. Eckstein,","Relationship between superconductor and metal-insulator transitions in a large class of tetragonal 1:2:3 cuprates Ca-R-Ba-Cu-O (R=La, Nd)","Phys.Rev.B,52(1995)12982",1995.0
12016,Ca0.4Ba1.25La1.25Cu3.0O7.05,Y123,60.0,3.875,,11.669,PR05212982,"A. Knizhnik, D. Goldschmidt, G. M. Reisner, Y. Direktovitch, Y. Eckstein,","Relationship between superconductor and metal-insulator transitions in a large class of tetragonal 1:2:3 cuprates Ca-R-Ba-Cu-O (R=La, Nd)","Phys.Rev.B,52(1995)12982",1995.0
12017,Ca0.4Ba1.25La1.25Cu3.0O7.14,Y123,78.8,3.873,,11.637,PR05212982,"A. Knizhnik, D. Goldschmidt, G. M. Reisner, Y. Direktovitch, Y. Eckstein,","Relationship between superconductor and metal-insulator transitions in a large class of tetragonal 1:2:3 cuprates Ca-R-Ba-Cu-O (R=La, Nd)","Phys.Rev.B,52(1995)12982",1995.0
12025,Ca0.4Ba1.15La1.45Cu3.0O7.21,Y123,43.9,3.8710000000000004,,11.617,PR05212982,"A. Knizhnik, D. Goldschmidt, G. M. Reisner, Y. Direktovitch, Y. Eckstein,","Relationship between superconductor and metal-insulator transitions in a large class of tetragonal 1:2:3 cuprates Ca-R-Ba-Cu-O (R=La, Nd)","Phys.Rev.B,52(1995)12982",1995.0
12026,Ca0.4Ba1.15La1.45Cu3.0O7.23,Y123,52.8,3.873,,,PR05212982,"A. Knizhnik, D. Goldschmidt, G. M. Reisner, Y. Direktovitch, Y. Eckstein,","Relationship between superconductor and metal-insulator transitions in a large class of tetragonal 1:2:3 cuprates Ca-R-Ba-Cu-O (R=La, Nd)","Phys.Rev.B,52(1995)12982",1995.0
12069,Bi2.0Sr1.6La0.4Cu1.0O6.0,Bi2201,32.0,,,,L094047006,"A.P.Reyes, B.Liang, C.T.Lin, Guo-qing Zheng, P. L. Kuhns,",Critical Point and the Nature of the Pseudogap of Single-Layered Copper-Oxide Bi2Sr2-xLaxCuO6+z Superconductors,"Phys.Rev.Lett., 94(2005)047006",2005.0
12073,Pr0.5Ca0.5Ba2.0Cu3.0O7.0,Y123,37.0,,,,SST0180041,"D.N.Zheng, H.H.Wen, H.P.Yang, J.Li, J.Y.Xiang, P.Wang, R.L.Wang, Y.Z.Zhang, Z.X.Zhao, Z.Y.Liu,",Growth and superconducting transition of Pr1-xCaxBa2Cu3O7-z (X=0.5) epitaxial thin films,"Supercond.Sci.Technol., 18(2005)41",2005.0
12074,La1.85Sr0.15Cu1.0O4.0,T,37.0,,,,SST0180277,"Huan Wu, Letian Ding, Ling Lin, Weixian Wang, Yudong Sun, Yuheng Zhang,","Superconductivity, magnetic susceptibility and electrical resistivity of the double-doped La1.85-xSr0.15+xCu1-xCoxO4 (0=","Supercond.Sci.Technol., 18(2005)277",2005.0
12075,La1.84Sr0.16Cu0.99Co0.01O4.0,T,29.0,,,,SST0180277,"Huan Wu, Letian Ding, Ling Lin, Weixian Wang, Yudong Sun, Yuheng Zhang,","Superconductivity, magnetic susceptibility and electrical resistivity of the double-doped La1.85-xSr0.15+xCu1-xCoxO4 (0=","Supercond.Sci.Technol., 18(2005)277",2005.0
12076,La1.83Sr0.17Cu0.98Co0.02O4.0,T,16.0,,,,SST0180277,"Huan Wu, Letian Ding, Ling Lin, Weixian Wang, Yudong Sun, Yuheng Zhang,","Superconductivity, magnetic susceptibility and electrical resistivity of the double-doped La1.85-xSr0.15+xCu1-xCoxO4 (0=","Supercond.Sci.Technol., 18(2005)277",2005.0
12079,Pr0.88La1.0Ce0.12Cu1.0O4.0,T',24.0,,,,P071100502,"H.A.Mook, H.J.Kang, J.W.Lynn, Komiya, M.Matsuura, Pengcheng Dai, Seiki, Y.Kurita, Yoichi Ando,",Electronic inhomogeneity and competing phases in electron-doped superconducting Pr0.88LaCe0.12CuO4-z,"Phys.Rev.B, 71(2005)100502",2005.0
12080,Pr0.88La1.0Ce0.12Cu1.0O4.0,T',21.0,,,,P071100502,"H.A.Mook, H.J.Kang, J.W.Lynn, Komiya, M.Matsuura, Pengcheng Dai, Seiki, Y.Kurita, Yoichi Ando,",Electronic inhomogeneity and competing phases in electron-doped superconducting Pr0.88LaCe0.12CuO4-z,"Phys.Rev.B, 71(2005)100502",2005.0
12081,Pr0.88La1.0Ce0.12Cu1.0O4.0,T',16.0,,,,P071100502,"H.A.Mook, H.J.Kang, J.W.Lynn, Komiya, M.Matsuura, Pengcheng Dai, Seiki, Y.Kurita, Yoichi Ando,",Electronic inhomogeneity and competing phases in electron-doped superconducting Pr0.88LaCe0.12CuO4-z,"Phys.Rev.B, 71(2005)100502",2005.0
12082,Y1.0Ba2.0Cu3.0O6.9,Y123,92.5,3.8154,3.8842,11.677999999999999,P071104503,"G.C.Che, K.Q.Li, N.L.Di, Y.H.Liu, Z.H.Cheng, Z.Q.Kou, Z.X.Zhao,",Superconductivity and Mossbauer effect of FexCu1?xBa2YCu2O7+y superconductors synthesized by high pressure,"Phys.Rev.B, 71(2005)104503",2005.0
12083,Y1.0Ba2.0Cu2.94Fe0.06O6.928999999999999,Y123,85.0,3.8331,3.8712,11.674000000000001,P071104503,"G.C.Che, K.Q.Li, N.L.Di, Y.H.Liu, Z.H.Cheng, Z.Q.Kou, Z.X.Zhao,",Superconductivity and Mossbauer effect of FexCu1?xBa2YCu2O7+y superconductors synthesized by high pressure,"Phys.Rev.B, 71(2005)104503",2005.0
12084,Y1.0Ba2.0Cu2.9Fe0.1O6.928999999999999,Y123,71.0,3.8577,,11.694,P071104503,"G.C.Che, K.Q.Li, N.L.Di, Y.H.Liu, Z.H.Cheng, Z.Q.Kou, Z.X.Zhao,",Superconductivity and Mossbauer effect of FexCu1?xBa2YCu2O7+y superconductors synthesized by high pressure,"Phys.Rev.B, 71(2005)104503",2005.0
12085,Y1.0Ba2.0Cu2.84Fe0.16O6.959,Y123,53.0,3.8631,,11.687000000000001,P071104503,"G.C.Che, K.Q.Li, N.L.Di, Y.H.Liu, Z.H.Cheng, Z.Q.Kou, Z.X.Zhao,",Superconductivity and Mossbauer effect of FexCu1?xBa2YCu2O7+y superconductors synthesized by high pressure,"Phys.Rev.B, 71(2005)104503",2005.0
12086,Y1.0Ba2.0Cu2.68Fe0.32O6.999,Y123,26.0,3.87,,11.682,P071104503,"G.C.Che, K.Q.Li, N.L.Di, Y.H.Liu, Z.H.Cheng, Z.Q.Kou, Z.X.Zhao,",Superconductivity and Mossbauer effect of FexCu1?xBa2YCu2O7+y superconductors synthesized by high pressure,"Phys.Rev.B, 71(2005)104503",2005.0
12089,Y1.0Ba2.0Cu3.0O7.19,Y123,89.0,3.8531,,11.620999999999999,P071104503,"G.C.Che, K.Q.Li, N.L.Di, Y.H.Liu, Z.H.Cheng, Z.Q.Kou, Z.X.Zhao,",Superconductivity and Mossbauer effect of FexCu1?xBa2YCu2O7+y superconductors synthesized by high pressure,"Phys.Rev.B, 71(2005)104503",2005.0
12090,Y1.0Ba2.0Cu2.94Fe0.06O7.254,Y123,91.0,3.8565,,11.619000000000002,P071104503,"G.C.Che, K.Q.Li, N.L.Di, Y.H.Liu, Z.H.Cheng, Z.Q.Kou, Z.X.Zhao,",Superconductivity and Mossbauer effect of FexCu1?xBa2YCu2O7+y superconductors synthesized by high pressure,"Phys.Rev.B, 71(2005)104503",2005.0
12091,Y1.0Ba2.0Cu2.9Fe0.1O7.2929999999999975,Y123,87.0,3.8596,,11.629000000000001,P071104503,"G.C.Che, K.Q.Li, N.L.Di, Y.H.Liu, Z.H.Cheng, Z.Q.Kou, Z.X.Zhao,",Superconductivity and Mossbauer effect of FexCu1?xBa2YCu2O7+y superconductors synthesized by high pressure,"Phys.Rev.B, 71(2005)104503",2005.0
12092,Y1.0Ba2.0Cu2.84Fe0.16O7.303,Y123,85.0,3.8619,,11.626,P071104503,"G.C.Che, K.Q.Li, N.L.Di, Y.H.Liu, Z.H.Cheng, Z.Q.Kou, Z.X.Zhao,",Superconductivity and Mossbauer effect of FexCu1?xBa2YCu2O7+y superconductors synthesized by high pressure,"Phys.Rev.B, 71(2005)104503",2005.0
12093,Y1.0Ba2.0Cu2.68Fe0.32O7.343,Y123,82.0,3.8635,,11.619000000000002,P071104503,"G.C.Che, K.Q.Li, N.L.Di, Y.H.Liu, Z.H.Cheng, Z.Q.Kou, Z.X.Zhao,",Superconductivity and Mossbauer effect of FexCu1?xBa2YCu2O7+y superconductors synthesized by high pressure,"Phys.Rev.B, 71(2005)104503",2005.0
12094,Y1.0Ba2.0Cu2.6Fe0.4O7.401,Y123,82.0,3.8665,,11.609000000000002,P071104503,"G.C.Che, K.Q.Li, N.L.Di, Y.H.Liu, Z.H.Cheng, Z.Q.Kou, Z.X.Zhao,",Superconductivity and Mossbauer effect of FexCu1?xBa2YCu2O7+y superconductors synthesized by high pressure,"Phys.Rev.B, 71(2005)104503",2005.0
12095,Y1.0Ba2.0Cu2.5Fe0.5O7.4129999999999985,Y123,80.0,3.8708,,11.59,P071104503,"G.C.Che, K.Q.Li, N.L.Di, Y.H.Liu, Z.H.Cheng, Z.Q.Kou, Z.X.Zhao,",Superconductivity and Mossbauer effect of FexCu1?xBa2YCu2O7+y superconductors synthesized by high pressure,"Phys.Rev.B, 71(2005)104503",2005.0
12096,Y1.0Ba2.0Cu2.4Fe0.6O7.4529999999999985,Y123,62.0,3.8727,,11.584000000000001,P071104503,"G.C.Che, K.Q.Li, N.L.Di, Y.H.Liu, Z.H.Cheng, Z.Q.Kou, Z.X.Zhao,",Superconductivity and Mossbauer effect of FexCu1?xBa2YCu2O7+y superconductors synthesized by high pressure,"Phys.Rev.B, 71(2005)104503",2005.0
12097,Y1.0Ba2.0Cu2.3Fe0.7O7.484,Y123,60.0,3.8738,,11.579,P071104503,"G.C.Che, K.Q.Li, N.L.Di, Y.H.Liu, Z.H.Cheng, Z.Q.Kou, Z.X.Zhao,",Superconductivity and Mossbauer effect of FexCu1?xBa2YCu2O7+y superconductors synthesized by high pressure,"Phys.Rev.B, 71(2005)104503",2005.0
12114,Y1.0Ba2.0Cu3.0O6.94,Y123,91.4,,,,PR05215727,"A. Erb, G. Mu""ller-Vogt, H. Claus, H. Rietschel, H. Wu""hl, P. Schweiss, R. Hauff, V. Breit,",Evidence chain superconductivity in near-stoichiometric YBa2Cu3Ox sinle crystals,"Phys.Rev.B,52(1995)R15727",1995.0
12115,Y1.0Ba2.0Cu3.0O6.98,Y123,89.4,,,,PR05215727,"A. Erb, G. Mu""ller-Vogt, H. Claus, H. Rietschel, H. Wu""hl, P. Schweiss, R. Hauff, V. Breit,",Evidence chain superconductivity in near-stoichiometric YBa2Cu3Ox sinle crystals,"Phys.Rev.B,52(1995)R15727",1995.0
12116,Y1.0Ba2.0Cu3.0O6.99,Y123,87.8,,,,PR05215727,"A. Erb, G. Mu""ller-Vogt, H. Claus, H. Rietschel, H. Wu""hl, P. Schweiss, R. Hauff, V. Breit,",Evidence chain superconductivity in near-stoichiometric YBa2Cu3Ox sinle crystals,"Phys.Rev.B,52(1995)R15727",1995.0
12117,Y1.0Ba2.0Cu3.0O7.0,Y123,87.5,,,,PR05215727,"A. Erb, G. Mu""ller-Vogt, H. Claus, H. Rietschel, H. Wu""hl, P. Schweiss, R. Hauff, V. Breit,",Evidence chain superconductivity in near-stoichiometric YBa2Cu3Ox sinle crystals,"Phys.Rev.B,52(1995)R15727",1995.0
12118,Hg0.73Cr0.38Sr2.0Cu1.04O4.0,,60.0,3.85,,8.696,PR05215636,"B. Dabrowski, B.G. Storey, D.G. Hinks, D.N. Argyriou, H. Zhang, J.D. Jorgensen, L.D. Marks, O. Chmaissem, V.P. Dravid, Y.Y. Wang,",Chromium clustering and ordering in Hg1-xCrxSr2CuO4+z,"Phys.Rev.B,52(1995)15636",1995.0
12119,Bi2.0Sr2.0Ca1.0Cu2.0O8.0,,86.0,,,,PR05215598,"Akihiko Fujiwara, Akio Yamanaka, Fujio Minami, Norio Kobayashi, Shunji Takekawa, Takashi Noji, Terukazu Nishizaki, Yoji Koike, Yoshitami Saito,",Changes of the dimensionality and Tc through the iodine intercalation and oxidation in Bi2Sr2CaCu2O8+z single crystals,"Phys.Rev.B,52(1995)15598",1995.0
12120,Bi2.0Sr2.0Ca1.0Cu2.0I1.0O8.0,,80.7,,,,PR05215598,"Akihiko Fujiwara, Akio Yamanaka, Fujio Minami, Norio Kobayashi, Shunji Takekawa, Takashi Noji, Terukazu Nishizaki, Yoji Koike, Yoshitami Saito,",Changes of the dimensionality and Tc through the iodine intercalation and oxidation in Bi2Sr2CaCu2O8+z single crystals,"Phys.Rev.B,52(1995)15598",1995.0
12121,Bi2.0Sr2.0Ca1.0Cu2.0O8.0,,81.7,,,,PR05215598,"Akihiko Fujiwara, Akio Yamanaka, Fujio Minami, Norio Kobayashi, Shunji Takekawa, Takashi Noji, Terukazu Nishizaki, Yoji Koike, Yoshitami Saito,",Changes of the dimensionality and Tc through the iodine intercalation and oxidation in Bi2Sr2CaCu2O8+z single crystals,"Phys.Rev.B,52(1995)15598",1995.0
12122,Hg1.0Ba2.0Ca2.0Cu3.0O8.0,Hg1223,132.0,3.852,,15.764000000000001,PR05215551,"A.R. Armsorong, I. Gameson, J.J. Capponi, M. Maregio, P. Bordet, P.P. Edward, W.I.F. David,",Crystal structure of HgBa2Ca2Cu3O8+z at high pressure(to 8.5 GPa) determined by powder neutron diffraction,"Phys.Rev.B,52(1995)15551",1995.0
12129,Y1.0Ba2.0Cu3.0O6.0,Y123,13.7,,,,L094117001,"D.A.Bonn, David Broun, Ruixing Liang, W.N.Hardy,",Lower Critical Field and Superfluid Density of Highly Underdoped YBa2Cu3O6+x Single Crystals,"Phys.Rev.Lett., 94(2005)117001",2005.0
12130,Y1.0Ba2.0Cu3.0O6.0,Y123,15.3,,,,L094117001,"D.A.Bonn, David Broun, Ruixing Liang, W.N.Hardy,",Lower Critical Field and Superfluid Density of Highly Underdoped YBa2Cu3O6+x Single Crystals,"Phys.Rev.Lett., 94(2005)117001",2005.0
12131,Y1.0Ba2.0Cu3.0O6.0,Y123,17.6,,,,L094117001,"D.A.Bonn, David Broun, Ruixing Liang, W.N.Hardy,",Lower Critical Field and Superfluid Density of Highly Underdoped YBa2Cu3O6+x Single Crystals,"Phys.Rev.Lett., 94(2005)117001",2005.0
12132,Y1.0Ba2.0Cu3.0O6.0,Y123,22.0,,,,L094117001,"D.A.Bonn, David Broun, Ruixing Liang, W.N.Hardy,",Lower Critical Field and Superfluid Density of Highly Underdoped YBa2Cu3O6+x Single Crystals,"Phys.Rev.Lett., 94(2005)117001",2005.0
12133,Y1.0Ba2.0Cu3.0O6.5,Y123,56.0,,,,L094117001,"D.A.Bonn, David Broun, Ruixing Liang, W.N.Hardy,",Lower Critical Field and Superfluid Density of Highly Underdoped YBa2Cu3O6+x Single Crystals,"Phys.Rev.Lett., 94(2005)117001",2005.0
12134,Y1.0Ba2.0Cu3.0O6.52,Y123,56.0,,,,P069184513,"D.A.Bonn, G.K.Mullins, J.S.Bobowski, M.Raudsepp, P.J.Turner, R.Harris, Ruixing Liang, T.Pereg-Barnea, W.N.Hardy,",Absolute values of the London penetration depth in YBa2Cu3O6+y measured by zero field ESR spectroscopy on Gd doped single crystals,"Phys.Rev.B, 69(2004)184513",2004.0
12135,Y1.0Ba2.0Cu3.0O6.77,Y123,75.0,,,,P069184513,"D.A.Bonn, G.K.Mullins, J.S.Bobowski, M.Raudsepp, P.J.Turner, R.Harris, Ruixing Liang, T.Pereg-Barnea, W.N.Hardy,",Absolute values of the London penetration depth in YBa2Cu3O6+y measured by zero field ESR spectroscopy on Gd doped single crystals,"Phys.Rev.B, 69(2004)184513",2004.0
12136,Y1.0Ba2.0Cu3.0O6.995,Y123,89.0,,,,P069184513,"D.A.Bonn, G.K.Mullins, J.S.Bobowski, M.Raudsepp, P.J.Turner, R.Harris, Ruixing Liang, T.Pereg-Barnea, W.N.Hardy,",Absolute values of the London penetration depth in YBa2Cu3O6+y measured by zero field ESR spectroscopy on Gd doped single crystals,"Phys.Rev.B, 69(2004)184513",2004.0
12137,Y1.0Ba2.0Cu3.0O6.6,Y123,59.0,,,,PRL0792875,"C.E.Stronach, D.A.Bonn, D.R.Noakes, J.E.Sonier, J.H.Brewer, M.F.White, Jr, R.F.Kiefl, R.I.Miller, Ruixing Liang, S.R.Dunsiger, T.M.Riseman, W.A.MacFarlane, W.N.Hardy,",Measurement of the Fundamental Length Scales in the Vortex State of YBa2Cu3O6.60,"Phys.Rev.Lett., 79(1997)2875",1997.0
12138,Y1.0Ba2.0Cu3.0O6.6,Y123,59.0,,,,PRL0792875,"C.E.Stronach, D.A.Bonn, D.R.Noakes, J.E.Sonier, J.H.Brewer, M.F.White, Jr, R.F.Kiefl, R.I.Miller, Ruixing Liang, S.R.Dunsiger, T.M.Riseman, W.A.MacFarlane, W.N.Hardy,",Measurement of the Fundamental Length Scales in the Vortex State of YBa2Cu3O6.60,"Phys.Rev.Lett., 79(1997)2875",1997.0
12153,La1.85Sr0.15Cu1.0O4.0,T,37.0,3.7733,,13.2235,PHC4210056,"Changjin Zhang, Hui Huang, Min Tan, Yuheng Zhang,",Effects of Mn doping on the superconductivity in La2-xSrxCuO4,"Physica C, 421(2005)56",2005.0
12154,La1.82Sr0.18Cu0.98Mn0.02O4.0,T,37.0,3.7761,,13.2174,PHC4210056,"Changjin Zhang, Hui Huang, Min Tan, Yuheng Zhang,",Effects of Mn doping on the superconductivity in La2-xSrxCuO4,"Physica C, 421(2005)56",2005.0
12155,La1.79Sr0.21Cu0.96Mn0.04O4.0,T,37.0,3.7808,,13.1964,PHC4210056,"Changjin Zhang, Hui Huang, Min Tan, Yuheng Zhang,",Effects of Mn doping on the superconductivity in La2-xSrxCuO4,"Physica C, 421(2005)56",2005.0
12156,La1.76Sr0.24Cu0.94Mn0.06O4.0,T,37.0,3.7818,,13.1367,PHC4210056,"Changjin Zhang, Hui Huang, Min Tan, Yuheng Zhang,",Effects of Mn doping on the superconductivity in La2-xSrxCuO4,"Physica C, 421(2005)56",2005.0
12157,La1.73Sr0.27Cu0.92Mn0.08O4.0,T,37.0,3.7822,,13.1028,PHC4210056,"Changjin Zhang, Hui Huang, Min Tan, Yuheng Zhang,",Effects of Mn doping on the superconductivity in La2-xSrxCuO4,"Physica C, 421(2005)56",2005.0
12158,La1.7Sr0.3Cu0.9Mn0.1O4.0,T,37.0,3.7837,,13.0371,PHC4210056,"Changjin Zhang, Hui Huang, Min Tan, Yuheng Zhang,",Effects of Mn doping on the superconductivity in La2-xSrxCuO4,"Physica C, 421(2005)56",2005.0
12163,Hg1.4Tl0.6Ba2.0Y1.0Cu2.0O7.92,Hg2212,11.7,3.867,,28.88,PHC2820887,"A.Tokiwa-Yamamoto, K.Tanabe, S.Adachi, T.Tatsuki, X.-J.Wu,","A new Hg-based homologous series of cuprate superconductors; (Hg,Tl)-22(n-1)n (n=1,5)","Physica C, 282-287(1997)887",1997.0
12164,Hg1.4Tl0.6Ba2.0Y0.9Ca0.1Cu2.0O7.88,Hg2212,37.0,3.864,,28.88,PHC2820887,"A.Tokiwa-Yamamoto, K.Tanabe, S.Adachi, T.Tatsuki, X.-J.Wu,","A new Hg-based homologous series of cuprate superconductors; (Hg,Tl)-22(n-1)n (n=1,5)","Physica C, 282-287(1997)887",1997.0
12165,Hg1.4Tl0.6Ba2.0Y0.8Ca0.2Cu2.0O7.83,Hg2212,50.0,3.862,,28.87,PHC2820887,"A.Tokiwa-Yamamoto, K.Tanabe, S.Adachi, T.Tatsuki, X.-J.Wu,","A new Hg-based homologous series of cuprate superconductors; (Hg,Tl)-22(n-1)n (n=1,5)","Physica C, 282-287(1997)887",1997.0
12166,Hg1.4Tl0.6Ba2.0Y0.7Ca0.3Cu2.0O7.81,Hg2212,74.5,3.859,,28.95,PHC2820887,"A.Tokiwa-Yamamoto, K.Tanabe, S.Adachi, T.Tatsuki, X.-J.Wu,","A new Hg-based homologous series of cuprate superconductors; (Hg,Tl)-22(n-1)n (n=1,5)","Physica C, 282-287(1997)887",1997.0
12167,Hg1.4Tl0.6Ba2.0Y0.6Ca0.4Cu2.0O7.78,Hg2212,84.6,3.8569999999999998,,28.99,PHC2820887,"A.Tokiwa-Yamamoto, K.Tanabe, S.Adachi, T.Tatsuki, X.-J.Wu,","A new Hg-based homologous series of cuprate superconductors; (Hg,Tl)-22(n-1)n (n=1,5)","Physica C, 282-287(1997)887",1997.0
12168,Hg1.4Tl0.6Ba2.0Y0.5Ca0.5Cu2.0O7.74,Hg2212,84.0,3.8539999999999996,,29.02,PHC2820887,"A.Tokiwa-Yamamoto, K.Tanabe, S.Adachi, T.Tatsuki, X.-J.Wu,","A new Hg-based homologous series of cuprate superconductors; (Hg,Tl)-22(n-1)n (n=1,5)","Physica C, 282-287(1997)887",1997.0
12169,Hg1.4Tl0.6Ba2.0Y0.4Ca0.6Cu2.0O7.71,Hg2212,68.6,3.85,,29.13,PHC2820887,"A.Tokiwa-Yamamoto, K.Tanabe, S.Adachi, T.Tatsuki, X.-J.Wu,","A new Hg-based homologous series of cuprate superconductors; (Hg,Tl)-22(n-1)n (n=1,5)","Physica C, 282-287(1997)887",1997.0
12170,Hg1.4Tl0.6Ba2.0Y0.3Ca0.7Cu2.0O7.68,Hg2212,66.4,3.8480000000000003,,29.19,PHC2820887,"A.Tokiwa-Yamamoto, K.Tanabe, S.Adachi, T.Tatsuki, X.-J.Wu,","A new Hg-based homologous series of cuprate superconductors; (Hg,Tl)-22(n-1)n (n=1,5)","Physica C, 282-287(1997)887",1997.0
12171,Hg1.4Tl0.6Ba2.0Y0.2Ca0.8Cu2.0O7.66,Hg2212,35.3,3.845,,29.23,PHC2820887,"A.Tokiwa-Yamamoto, K.Tanabe, S.Adachi, T.Tatsuki, X.-J.Wu,","A new Hg-based homologous series of cuprate superconductors; (Hg,Tl)-22(n-1)n (n=1,5)","Physica C, 282-287(1997)887",1997.0
12192,Hg1.0Tl1.0Ba2.0Ca1.0Cu2.0O8.0,Hg2212,35.0,3.845,,29.22,ADS0090399,"A.Tokiwa-Yamamoto, K.Tanabe, S.Adachi, T.Tamura, T.Tatsuki, Xiao-Jing Wu, Y.Moriwaki,","Effect of oxygen partial pressure on the formation of (Hg,Tl)2Ba2Can-1CunOy(n=1 - 6) phases","Adv.Supercond. IX,ISS-96 in Sapporo",1997.0
12193,Hg1.0Tl1.0Ba2.0Ca2.0Cu3.0O10.0,Hg2223,76.0,3.844,,35.71,ADS0090399,"A.Tokiwa-Yamamoto, K.Tanabe, S.Adachi, T.Tamura, T.Tatsuki, Xiao-Jing Wu, Y.Moriwaki,","Effect of oxygen partial pressure on the formation of (Hg,Tl)2Ba2Can-1CunOy(n=1 - 6) phases","Adv.Supercond. IX,ISS-96 in Sapporo",1997.0
12194,Hg1.0Tl1.0Ba2.0Ca3.0Cu4.0O12.0,Hg2234,110.0,3.8480000000000003,,42.11,ADS0090399,"A.Tokiwa-Yamamoto, K.Tanabe, S.Adachi, T.Tamura, T.Tatsuki, Xiao-Jing Wu, Y.Moriwaki,","Effect of oxygen partial pressure on the formation of (Hg,Tl)2Ba2Can-1CunOy(n=1 - 6) phases","Adv.Supercond. IX,ISS-96 in Sapporo",1997.0
12195,Hg1.0Tl1.0Ba2.0Ca4.0Cu5.0O14.0,Hg2245,90.0,3.85,,48.44,ADS0090399,"A.Tokiwa-Yamamoto, K.Tanabe, S.Adachi, T.Tamura, T.Tatsuki, Xiao-Jing Wu, Y.Moriwaki,","Effect of oxygen partial pressure on the formation of (Hg,Tl)2Ba2Can-1CunOy(n=1 - 6) phases","Adv.Supercond. IX,ISS-96 in Sapporo",1997.0
12200,Hg1.0Ba2.0Cu1.0O4.0,Hg1201,96.0,,,,PR05300086,"H. Yamauchi, R. Puz'niak, R. Usami,",Overdoped regime of the high-Tc superconductor HgBa2CuO4+z and the relation between nirmal and superconducting carrier densities,"Phys.Rev.B,53(1996)86",1996.0
12201,Hg1.0Ba2.0Cu1.0O4.0,Hg1201,52.0,,,,PR05300086,"H. Yamauchi, R. Puz'niak, R. Usami,",Overdoped regime of the high-Tc superconductor HgBa2CuO4+z and the relation between nirmal and superconducting carrier densities,"Phys.Rev.B,53(1996)86",1996.0
12220,Y0.8Ca0.2Ba2.0Cu3.0O7.0,Y123,84.6,,,,P071184510,"J.L.Tallon, J.R.Cooper, R.S.Islam, S.H.Naqib,",Anomalous pseudogap and superconducting-state properties of heavily disordered Y1?xCaxBa2(Cu1?yZny?)3O7-z,"Phys.Rev.B, 71(2005)184510",2005.0
12221,Y0.8Ca0.2Ba2.0Cu2.955Zn0.045O7.0,Y123,64.2,,,,P071184510,"J.L.Tallon, J.R.Cooper, R.S.Islam, S.H.Naqib,",Anomalous pseudogap and superconducting-state properties of heavily disordered Y1?xCaxBa2(Cu1?yZny?)3O7-z,"Phys.Rev.B, 71(2005)184510",2005.0
12222,Y0.8Ca0.2Ba2.0Cu2.91Zn0.09O7.0,Y123,51.4,,,,P071184510,"J.L.Tallon, J.R.Cooper, R.S.Islam, S.H.Naqib,",Anomalous pseudogap and superconducting-state properties of heavily disordered Y1?xCaxBa2(Cu1?yZny?)3O7-z,"Phys.Rev.B, 71(2005)184510",2005.0
12223,Y0.8Ca0.2Ba2.0Cu2.82Zn0.18O7.0,Y123,27.6,,,,P071184510,"J.L.Tallon, J.R.Cooper, R.S.Islam, S.H.Naqib,",Anomalous pseudogap and superconducting-state properties of heavily disordered Y1?xCaxBa2(Cu1?yZny?)3O7-z,"Phys.Rev.B, 71(2005)184510",2005.0
12224,Y1.0Ba2.0Cu3.0O6.5,Y123,53.0,,,,P071184515,"C.C.Homes, D.A.Bonn, Ruixing Liang, S.V.Dordevic, T.Timusk, W.N.Hardy,","Coherence, incoherence, and scaling along the c axis of YBa2Cu3O6+x","Phys.Rev.B, 71(2005)184515",2005.0
12225,Y1.0Ba2.0Cu3.0O6.6,Y123,58.0,,,,P071184515,"C.C.Homes, D.A.Bonn, Ruixing Liang, S.V.Dordevic, T.Timusk, W.N.Hardy,","Coherence, incoherence, and scaling along the c axis of YBa2Cu3O6+x","Phys.Rev.B, 71(2005)184515",2005.0
12226,Y1.0Ba2.0Cu3.0O6.7,Y123,63.0,,,,P071184515,"C.C.Homes, D.A.Bonn, Ruixing Liang, S.V.Dordevic, T.Timusk, W.N.Hardy,","Coherence, incoherence, and scaling along the c axis of YBa2Cu3O6+x","Phys.Rev.B, 71(2005)184515",2005.0
12227,Y1.0Ba2.0Cu3.0O6.8,Y123,78.0,,,,P071184515,"C.C.Homes, D.A.Bonn, Ruixing Liang, S.V.Dordevic, T.Timusk, W.N.Hardy,","Coherence, incoherence, and scaling along the c axis of YBa2Cu3O6+x","Phys.Rev.B, 71(2005)184515",2005.0
12228,Y1.0Ba2.0Cu3.0O6.85,Y123,89.0,,,,P071184515,"C.C.Homes, D.A.Bonn, Ruixing Liang, S.V.Dordevic, T.Timusk, W.N.Hardy,","Coherence, incoherence, and scaling along the c axis of YBa2Cu3O6+x","Phys.Rev.B, 71(2005)184515",2005.0
12229,Y1.0Ba2.0Cu3.0O6.9,Y123,91.6,,,,P071184515,"C.C.Homes, D.A.Bonn, Ruixing Liang, S.V.Dordevic, T.Timusk, W.N.Hardy,","Coherence, incoherence, and scaling along the c axis of YBa2Cu3O6+x","Phys.Rev.B, 71(2005)184515",2005.0
12230,Y1.0Ba2.0Cu3.0O6.95,Y123,93.2,,,,P071184515,"C.C.Homes, D.A.Bonn, Ruixing Liang, S.V.Dordevic, T.Timusk, W.N.Hardy,","Coherence, incoherence, and scaling along the c axis of YBa2Cu3O6+x","Phys.Rev.B, 71(2005)184515",2005.0
12231,Y1.0Ba2.0Cu3.0O6.99,Y123,90.0,,,,P071184515,"C.C.Homes, D.A.Bonn, Ruixing Liang, S.V.Dordevic, T.Timusk, W.N.Hardy,","Coherence, incoherence, and scaling along the c axis of YBa2Cu3O6+x","Phys.Rev.B, 71(2005)184515",2005.0
12235,Hg1.0Tl1.0Ba2.0Ca1.0Cu2.0O8.0,Hg2212,53.0,,,,PHC2590036,"Ayako Tokiwa-Yamamoto, Keiichi Tanabe, Seiji Adachi, Tadashi Tatsuki, Xiao-Jing Wu,","Effect of Tl doping on the phase stability of Hg2Ba2(Y,Ca)1Cu2O8-z suoerconducters prepared by a high-pressure technique","Physica C,259(1996)36-42",
12237,Hg0.5Tl1.5Ba2.0Ca1.0Cu2.0O8.0,Hg2212,80.0,,,,PHC2590036,"Ayako Tokiwa-Yamamoto, Keiichi Tanabe, Seiji Adachi, Tadashi Tatsuki, Xiao-Jing Wu,","Effect of Tl doping on the phase stability of Hg2Ba2(Y,Ca)1Cu2O8-z suoerconducters prepared by a high-pressure technique","Physica C,259(1996)36-42",
12238,Fe0.5Ba1.0Sr1.0Yb1.0Cu2.5O7.432,Cu1212,29.7,3.8242,,11.4721,PHC4220088,"G.C.Che, K.Q.Li, Y.H.Liu, Z.X.Zhao,",Synthesis and superconductivity of Fe0.5Cu0.5BaSrRCu2O7+z superconductors synthesized by high pressure,"Physica C, 422(2005)88",2005.0
12239,Fe0.5Ba1.0Sr1.0Tm1.0Cu2.5O7.432,Cu1212,40.0,3.8298,,11.4809,PHC4220088,"G.C.Che, K.Q.Li, Y.H.Liu, Z.X.Zhao,",Synthesis and superconductivity of Fe0.5Cu0.5BaSrRCu2O7+z superconductors synthesized by high pressure,"Physica C, 422(2005)88",2005.0
12240,Fe0.5Ba1.0Sr1.0Er1.0Cu2.5O7.439,Cu1212,47.8,3.8322,,11.4826,PHC4220088,"G.C.Che, K.Q.Li, Y.H.Liu, Z.X.Zhao,",Synthesis and superconductivity of Fe0.5Cu0.5BaSrRCu2O7+z superconductors synthesized by high pressure,"Physica C, 422(2005)88",2005.0
12241,Fe0.5Ba1.0Sr1.0Y1.0Cu2.5O7.423999999999999,Cu1212,52.5,3.8325,,11.4826,PHC4220088,"G.C.Che, K.Q.Li, Y.H.Liu, Z.X.Zhao,",Synthesis and superconductivity of Fe0.5Cu0.5BaSrRCu2O7+z superconductors synthesized by high pressure,"Physica C, 422(2005)88",2005.0
12242,Fe0.5Ba1.0Sr1.0Ho1.0Cu2.5O7.4620000000000015,Cu1212,45.2,3.8346,,11.4932,PHC4220088,"G.C.Che, K.Q.Li, Y.H.Liu, Z.X.Zhao,",Synthesis and superconductivity of Fe0.5Cu0.5BaSrRCu2O7+z superconductors synthesized by high pressure,"Physica C, 422(2005)88",2005.0
12243,Fe0.5Ba1.0Sr1.0Dy1.0Cu2.5O7.447,Cu1212,37.9,3.8411,,11.4976,PHC4220088,"G.C.Che, K.Q.Li, Y.H.Liu, Z.X.Zhao,",Synthesis and superconductivity of Fe0.5Cu0.5BaSrRCu2O7+z superconductors synthesized by high pressure,"Physica C, 422(2005)88",2005.0
12250,Hg0.5Fe0.5Sr2.0Y0.8Ca0.2Cu2.0O6.72,Hg1212,30.0,3.8299,,11.8327,PHC4220102,"Elsayed Kandyel,","Synthesis, structural and transport properties of (Hg,Fe)-1212 superconducting cuprate","Physica C, 422(2005)102",2005.0
12251,Hg0.5Fe0.5Sr2.0Y0.7Ca0.3Cu2.0O6.7,Hg1212,24.0,3.8267,,11.844000000000001,PHC4220102,"Elsayed Kandyel,","Synthesis, structural and transport properties of (Hg,Fe)-1212 superconducting cuprate","Physica C, 422(2005)102",2005.0
12252,Hg0.5Fe0.5Sr2.0Y0.6Ca0.4Cu2.0O6.7,Hg1212,46.0,3.8249,,11.8538,PHC4220102,"Elsayed Kandyel,","Synthesis, structural and transport properties of (Hg,Fe)-1212 superconducting cuprate","Physica C, 422(2005)102",2005.0
12253,Hg0.5Fe0.5Sr2.0Y0.5Ca0.5Cu2.0O6.68,Hg1212,66.5,3.8222,,11.8655,PHC4220102,"Elsayed Kandyel,","Synthesis, structural and transport properties of (Hg,Fe)-1212 superconducting cuprate","Physica C, 422(2005)102",2005.0
12254,Hg0.5Fe0.5Sr2.0Y0.4Ca0.6Cu2.0O6.67,Hg1212,77.5,3.8196,,11.8772,PHC4220102,"Elsayed Kandyel,","Synthesis, structural and transport properties of (Hg,Fe)-1212 superconducting cuprate","Physica C, 422(2005)102",2005.0
12255,Hg0.5Fe0.5Sr2.0Y0.3Ca0.7Cu2.0O6.65,Hg1212,72.5,3.8174,,11.8864,PHC4220102,"Elsayed Kandyel,","Synthesis, structural and transport properties of (Hg,Fe)-1212 superconducting cuprate","Physica C, 422(2005)102",2005.0
12256,Hg0.5Fe0.5Sr2.0Y0.2Ca0.8Cu2.0O6.63,Hg1212,63.5,3.8174,,11.8861,PHC4220102,"Elsayed Kandyel,","Synthesis, structural and transport properties of (Hg,Fe)-1212 superconducting cuprate","Physica C, 422(2005)102",2005.0
12259,Bi1.74Pb0.38Sr1.88Cu1.0O6.0,Bi2201,21.0,,,,P072024533,"S.Shin, S.Tsuda, T.Kondo, T.Takeuchi, T.Yokoya, U.Mizutani,","Contribution of electronic structure to thermoelectric power in (Bi,Pb)2(Sr,La)2CuO6+z","Phys.Rev.B, 72(2005)024533",2005.0
12260,Bi1.35Pb0.85Sr1.47La0.38Cu1.0O6.0,Bi2201,35.0,,,,P072024533,"S.Shin, S.Tsuda, T.Kondo, T.Takeuchi, T.Yokoya, U.Mizutani,","Contribution of electronic structure to thermoelectric power in (Bi,Pb)2(Sr,La)2CuO6+z","Phys.Rev.B, 72(2005)024533",2005.0
12261,Bi1.35Pb0.85Sr1.4La0.45Cu1.0O6.0,Bi2201,27.0,,,,P072024533,"S.Shin, S.Tsuda, T.Kondo, T.Takeuchi, T.Yokoya, U.Mizutani,","Contribution of electronic structure to thermoelectric power in (Bi,Pb)2(Sr,La)2CuO6+z","Phys.Rev.B, 72(2005)024533",2005.0
12265,Mo0.25Sr2.0Ce2.01Yb0.99Cu2.75O11.0,Cu1232,36.8,3.8179,,16.89,P072012501,"H.Yamauchi, J.M.Chen, M.Karppinen, R.S.Liu, Y.Morita,","Chemical control of high-Tc superconductivity of the triple-fluorite-layer copper oxide (Cu,Mo)Sr2(Ce,R)3Cu2O11+z (R=Y,La-Yb)","Phys.Rev.B, 72(2005)012501",2005.0
12266,Mo0.25Sr2.0Ce2.01Ho0.99Cu2.75O11.0,Cu1232,51.4,3.8307,,16.922,P072012501,"H.Yamauchi, J.M.Chen, M.Karppinen, R.S.Liu, Y.Morita,","Chemical control of high-Tc superconductivity of the triple-fluorite-layer copper oxide (Cu,Mo)Sr2(Ce,R)3Cu2O11+z (R=Y,La-Yb)","Phys.Rev.B, 72(2005)012501",2005.0
12267,Mo0.25Sr2.0Ce2.01Y0.99Cu2.75O11.0,Cu1232,53.0,3.8293,,16.917,P072012501,"H.Yamauchi, J.M.Chen, M.Karppinen, R.S.Liu, Y.Morita,","Chemical control of high-Tc superconductivity of the triple-fluorite-layer copper oxide (Cu,Mo)Sr2(Ce,R)3Cu2O11+z (R=Y,La-Yb)","Phys.Rev.B, 72(2005)012501",2005.0
12268,Mo0.25Sr2.0Ce2.01Dy0.99Cu2.75O11.0,Cu1232,48.6,3.8327,,16.930999999999994,P072012501,"H.Yamauchi, J.M.Chen, M.Karppinen, R.S.Liu, Y.Morita,","Chemical control of high-Tc superconductivity of the triple-fluorite-layer copper oxide (Cu,Mo)Sr2(Ce,R)3Cu2O11+z (R=Y,La-Yb)","Phys.Rev.B, 72(2005)012501",2005.0
12270,Mo0.25Sr2.0Ce2.01Gd0.99Cu2.75O11.0,Cu1232,47.3,3.8428,,16.945999999999998,P072012501,"H.Yamauchi, J.M.Chen, M.Karppinen, R.S.Liu, Y.Morita,","Chemical control of high-Tc superconductivity of the triple-fluorite-layer copper oxide (Cu,Mo)Sr2(Ce,R)3Cu2O11+z (R=Y,La-Yb)","Phys.Rev.B, 72(2005)012501",2005.0
12271,Mo0.25Sr2.0Ce2.01Eu0.99Cu2.75O11.0,Cu1232,37.1,3.8436,,16.949,P072012501,"H.Yamauchi, J.M.Chen, M.Karppinen, R.S.Liu, Y.Morita,","Chemical control of high-Tc superconductivity of the triple-fluorite-layer copper oxide (Cu,Mo)Sr2(Ce,R)3Cu2O11+z (R=Y,La-Yb)","Phys.Rev.B, 72(2005)012501",2005.0
12272,Mo0.25Sr2.0Ce2.01Nd0.99Cu2.75O11.0,Cu1232,31.7,3.8569999999999998,,16.993,P072012501,"H.Yamauchi, J.M.Chen, M.Karppinen, R.S.Liu, Y.Morita,","Chemical control of high-Tc superconductivity of the triple-fluorite-layer copper oxide (Cu,Mo)Sr2(Ce,R)3Cu2O11+z (R=Y,La-Yb)","Phys.Rev.B, 72(2005)012501",2005.0
12274,Mo0.25Sr2.0Ce2.01La0.99Cu2.75O11.0,Cu1232,25.8,3.8743,,17.052,P072012501,"H.Yamauchi, J.M.Chen, M.Karppinen, R.S.Liu, Y.Morita,","Chemical control of high-Tc superconductivity of the triple-fluorite-layer copper oxide (Cu,Mo)Sr2(Ce,R)3Cu2O11+z (R=Y,La-Yb)","Phys.Rev.B, 72(2005)012501",2005.0
12286,Bi2.02Sr1.82La0.15Cu1.02O6.0,Bi2201,11.0,,,,P072014504,"A.Krapf, C.Janowitz, H.Dwelk, M.Schneider, R.-S.Unger, R.Manzke, R.Mitdank, R.Muller, S.Rogaschewski,",Evolution of the density of states at the Fermi level of Bi2?yPbySr2?xLaxCuO6+z and Bi2Sr2?xLaxCuO6+z cuprates with hole doping,"Phys.Rev.B, 72(2005)014504",2005.0
12287,Bi1.93Sr1.85La0.23Cu0.99O6.0,Bi2201,15.0,,,,P072014504,"A.Krapf, C.Janowitz, H.Dwelk, M.Schneider, R.-S.Unger, R.Manzke, R.Mitdank, R.Muller, S.Rogaschewski,",Evolution of the density of states at the Fermi level of Bi2?yPbySr2?xLaxCuO6+z and Bi2Sr2?xLaxCuO6+z cuprates with hole doping,"Phys.Rev.B, 72(2005)014504",2005.0
12288,Bi1.96Sr1.66La0.31Cu1.01O6.0,Bi2201,17.0,,,,P072014504,"A.Krapf, C.Janowitz, H.Dwelk, M.Schneider, R.-S.Unger, R.Manzke, R.Mitdank, R.Muller, S.Rogaschewski,",Evolution of the density of states at the Fermi level of Bi2?yPbySr2?xLaxCuO6+z and Bi2Sr2?xLaxCuO6+z cuprates with hole doping,"Phys.Rev.B, 72(2005)014504",2005.0
12289,Bi1.99Sr1.66La0.33Cu1.01O6.0,Bi2201,18.5,,,,P072014504,"A.Krapf, C.Janowitz, H.Dwelk, M.Schneider, R.-S.Unger, R.Manzke, R.Mitdank, R.Muller, S.Rogaschewski,",Evolution of the density of states at the Fermi level of Bi2?yPbySr2?xLaxCuO6+z and Bi2Sr2?xLaxCuO6+z cuprates with hole doping,"Phys.Rev.B, 72(2005)014504",2005.0
12290,Bi1.91Sr1.69La0.4Cu0.98O6.0,Bi2201,16.0,,,,P072014504,"A.Krapf, C.Janowitz, H.Dwelk, M.Schneider, R.-S.Unger, R.Manzke, R.Mitdank, R.Muller, S.Rogaschewski,",Evolution of the density of states at the Fermi level of Bi2?yPbySr2?xLaxCuO6+z and Bi2Sr2?xLaxCuO6+z cuprates with hole doping,"Phys.Rev.B, 72(2005)014504",2005.0
12291,Bi1.97Sr1.56La0.45Cu1.02O6.0,Bi2201,13.0,,,,P072014504,"A.Krapf, C.Janowitz, H.Dwelk, M.Schneider, R.-S.Unger, R.Manzke, R.Mitdank, R.Muller, S.Rogaschewski,",Evolution of the density of states at the Fermi level of Bi2?yPbySr2?xLaxCuO6+z and Bi2Sr2?xLaxCuO6+z cuprates with hole doping,"Phys.Rev.B, 72(2005)014504",2005.0
12300,Yb1.0Ba2.0Cu3.0O7.0,Y123,91.3,3.877,3.801,11.645999999999999,PR05315245,"M.G. Berger, O. Glu""ck, S.S. Ata-Allah, Yunhui Xu,","Rare-earth ion size effect on resistivity, susceptibility, and superconductivity of RBa2Cu3-xZnxO7-y (R=Yb, Er, Y, Dy, Gd, Eu, Sm, and Nd)","Phys.Rev.53,(1996)15245",1996.0
12301,Yb1.0Ba2.0Cu2.99Zn0.01O7.0,Y123,87.8,3.8689999999999998,3.801,11.655999999999999,PR05315245,"M.G. Berger, O. Glu""ck, S.S. Ata-Allah, Yunhui Xu,","Rare-earth ion size effect on resistivity, susceptibility, and superconductivity of RBa2Cu3-xZnxO7-y (R=Yb, Er, Y, Dy, Gd, Eu, Sm, and Nd)","Phys.Rev.53,(1996)15245",1996.0
12302,Yb1.0Ba2.0Cu2.98Zn0.02O7.0,Y123,83.3,3.875,3.803,11.651,PR05315245,"M.G. Berger, O. Glu""ck, S.S. Ata-Allah, Yunhui Xu,","Rare-earth ion size effect on resistivity, susceptibility, and superconductivity of RBa2Cu3-xZnxO7-y (R=Yb, Er, Y, Dy, Gd, Eu, Sm, and Nd)","Phys.Rev.53,(1996)15245",1996.0
12303,Yb1.0Ba2.0Cu2.96Zn0.04O7.0,Y123,73.9,3.8810000000000002,3.8080000000000003,11.655999999999999,PR05315245,"M.G. Berger, O. Glu""ck, S.S. Ata-Allah, Yunhui Xu,","Rare-earth ion size effect on resistivity, susceptibility, and superconductivity of RBa2Cu3-xZnxO7-y (R=Yb, Er, Y, Dy, Gd, Eu, Sm, and Nd)","Phys.Rev.53,(1996)15245",1996.0
12304,Yb1.0Ba2.0Cu2.94Zn0.06O7.0,Y123,72.1,3.8819999999999997,3.805,11.654000000000002,PR05315245,"M.G. Berger, O. Glu""ck, S.S. Ata-Allah, Yunhui Xu,","Rare-earth ion size effect on resistivity, susceptibility, and superconductivity of RBa2Cu3-xZnxO7-y (R=Yb, Er, Y, Dy, Gd, Eu, Sm, and Nd)","Phys.Rev.53,(1996)15245",1996.0
12305,Yb1.0Ba2.0Cu2.92Zn0.08O7.0,Y123,70.6,3.8789999999999996,3.8089999999999997,11.66,PR05315245,"M.G. Berger, O. Glu""ck, S.S. Ata-Allah, Yunhui Xu,","Rare-earth ion size effect on resistivity, susceptibility, and superconductivity of RBa2Cu3-xZnxO7-y (R=Yb, Er, Y, Dy, Gd, Eu, Sm, and Nd)","Phys.Rev.53,(1996)15245",1996.0
12306,Er1.0Ba2.0Cu3.0O7.0,Y123,93.1,3.878,3.8089999999999997,11.655,PR05315245,"M.G. Berger, O. Glu""ck, S.S. Ata-Allah, Yunhui Xu,","Rare-earth ion size effect on resistivity, susceptibility, and superconductivity of RBa2Cu3-xZnxO7-y (R=Yb, Er, Y, Dy, Gd, Eu, Sm, and Nd)","Phys.Rev.53,(1996)15245",1996.0
12307,Er1.0Ba2.0Cu2.99Zn0.01O7.0,Y123,89.8,3.8789999999999996,3.8080000000000003,11.659,PR05315245,"M.G. Berger, O. Glu""ck, S.S. Ata-Allah, Yunhui Xu,","Rare-earth ion size effect on resistivity, susceptibility, and superconductivity of RBa2Cu3-xZnxO7-y (R=Yb, Er, Y, Dy, Gd, Eu, Sm, and Nd)","Phys.Rev.53,(1996)15245",1996.0
12308,Er1.0Ba2.0Cu2.98Zn0.02O7.0,Y123,84.8,3.8760000000000003,3.805,11.647,PR05315245,"M.G. Berger, O. Glu""ck, S.S. Ata-Allah, Yunhui Xu,","Rare-earth ion size effect on resistivity, susceptibility, and superconductivity of RBa2Cu3-xZnxO7-y (R=Yb, Er, Y, Dy, Gd, Eu, Sm, and Nd)","Phys.Rev.53,(1996)15245",1996.0
12309,Er1.0Ba2.0Cu2.96Zn0.04O7.0,Y123,76.3,3.8760000000000003,3.8080000000000003,11.652000000000001,PR05315245,"M.G. Berger, O. Glu""ck, S.S. Ata-Allah, Yunhui Xu,","Rare-earth ion size effect on resistivity, susceptibility, and superconductivity of RBa2Cu3-xZnxO7-y (R=Yb, Er, Y, Dy, Gd, Eu, Sm, and Nd)","Phys.Rev.53,(1996)15245",1996.0
12310,Er1.0Ba2.0Cu2.94Zn0.06O7.0,Y123,68.3,3.88,3.8089999999999997,11.649000000000001,PR05315245,"M.G. Berger, O. Glu""ck, S.S. Ata-Allah, Yunhui Xu,","Rare-earth ion size effect on resistivity, susceptibility, and superconductivity of RBa2Cu3-xZnxO7-y (R=Yb, Er, Y, Dy, Gd, Eu, Sm, and Nd)","Phys.Rev.53,(1996)15245",1996.0
12311,Er1.0Ba2.0Cu2.92Zn0.08O7.0,Y123,62.7,3.8760000000000003,3.807,11.65,PR05315245,"M.G. Berger, O. Glu""ck, S.S. Ata-Allah, Yunhui Xu,","Rare-earth ion size effect on resistivity, susceptibility, and superconductivity of RBa2Cu3-xZnxO7-y (R=Yb, Er, Y, Dy, Gd, Eu, Sm, and Nd)","Phys.Rev.53,(1996)15245",1996.0
12312,Er1.0Ba2.0Cu2.9Zn0.1O7.0,Y123,60.4,3.877,3.8080000000000003,11.65,PR05315245,"M.G. Berger, O. Glu""ck, S.S. Ata-Allah, Yunhui Xu,","Rare-earth ion size effect on resistivity, susceptibility, and superconductivity of RBa2Cu3-xZnxO7-y (R=Yb, Er, Y, Dy, Gd, Eu, Sm, and Nd)","Phys.Rev.53,(1996)15245",1996.0
12313,Er1.0Ba2.0Cu2.85Zn0.15O7.0,Y123,52.4,3.8789999999999996,3.8080000000000003,11.659,PR05315245,"M.G. Berger, O. Glu""ck, S.S. Ata-Allah, Yunhui Xu,","Rare-earth ion size effect on resistivity, susceptibility, and superconductivity of RBa2Cu3-xZnxO7-y (R=Yb, Er, Y, Dy, Gd, Eu, Sm, and Nd)","Phys.Rev.53,(1996)15245",1996.0
12314,Y1.0Ba2.0Cu3.0O7.0,Y123,93.4,3.886,3.818,11.669,PR05315245,"M.G. Berger, O. Glu""ck, S.S. Ata-Allah, Yunhui Xu,","Rare-earth ion size effect on resistivity, susceptibility, and superconductivity of RBa2Cu3-xZnxO7-y (R=Yb, Er, Y, Dy, Gd, Eu, Sm, and Nd)","Phys.Rev.53,(1996)15245",1996.0
12315,Y1.0Ba2.0Cu2.99Zn0.01O7.0,Y123,88.6,3.886,3.818,11.665,PR05315245,"M.G. Berger, O. Glu""ck, S.S. Ata-Allah, Yunhui Xu,","Rare-earth ion size effect on resistivity, susceptibility, and superconductivity of RBa2Cu3-xZnxO7-y (R=Yb, Er, Y, Dy, Gd, Eu, Sm, and Nd)","Phys.Rev.53,(1996)15245",1996.0
12316,Y1.0Ba2.0Cu2.98Zn0.02O7.0,Y123,84.8,3.888,3.82,11.665,PR05315245,"M.G. Berger, O. Glu""ck, S.S. Ata-Allah, Yunhui Xu,","Rare-earth ion size effect on resistivity, susceptibility, and superconductivity of RBa2Cu3-xZnxO7-y (R=Yb, Er, Y, Dy, Gd, Eu, Sm, and Nd)","Phys.Rev.53,(1996)15245",1996.0
12317,Y1.0Ba2.0Cu2.96Zn0.04O7.0,Y123,75.1,3.886,3.8169999999999997,11.664000000000001,PR05315245,"M.G. Berger, O. Glu""ck, S.S. Ata-Allah, Yunhui Xu,","Rare-earth ion size effect on resistivity, susceptibility, and superconductivity of RBa2Cu3-xZnxO7-y (R=Yb, Er, Y, Dy, Gd, Eu, Sm, and Nd)","Phys.Rev.53,(1996)15245",1996.0
12319,Y1.0Ba2.0Cu2.92Zn0.08O7.0,Y123,62.1,3.886,3.8169999999999997,11.665999999999999,PR05315245,"M.G. Berger, O. Glu""ck, S.S. Ata-Allah, Yunhui Xu,","Rare-earth ion size effect on resistivity, susceptibility, and superconductivity of RBa2Cu3-xZnxO7-y (R=Yb, Er, Y, Dy, Gd, Eu, Sm, and Nd)","Phys.Rev.53,(1996)15245",1996.0
12320,Y1.0Ba2.0Cu2.9Zn0.1O7.0,Y123,60.1,3.886,3.818,11.667,PR05315245,"M.G. Berger, O. Glu""ck, S.S. Ata-Allah, Yunhui Xu,","Rare-earth ion size effect on resistivity, susceptibility, and superconductivity of RBa2Cu3-xZnxO7-y (R=Yb, Er, Y, Dy, Gd, Eu, Sm, and Nd)","Phys.Rev.53,(1996)15245",1996.0
12321,Y1.0Ba2.0Cu2.85Zn0.15O7.0,Y123,55.1,3.887,3.818,11.665999999999999,PR05315245,"M.G. Berger, O. Glu""ck, S.S. Ata-Allah, Yunhui Xu,","Rare-earth ion size effect on resistivity, susceptibility, and superconductivity of RBa2Cu3-xZnxO7-y (R=Yb, Er, Y, Dy, Gd, Eu, Sm, and Nd)","Phys.Rev.53,(1996)15245",1996.0
12322,Dy1.0Ba2.0Cu3.0O7.0,Y123,95.1,3.8939999999999997,3.8360000000000003,11.684000000000001,PR05315245,"M.G. Berger, O. Glu""ck, S.S. Ata-Allah, Yunhui Xu,","Rare-earth ion size effect on resistivity, susceptibility, and superconductivity of RBa2Cu3-xZnxO7-y (R=Yb, Er, Y, Dy, Gd, Eu, Sm, and Nd)","Phys.Rev.53,(1996)15245",1996.0
12323,Dy1.0Ba2.0Cu2.99Zn0.01O7.0,Y123,89.5,3.889,3.826,11.673,PR05315245,"M.G. Berger, O. Glu""ck, S.S. Ata-Allah, Yunhui Xu,","Rare-earth ion size effect on resistivity, susceptibility, and superconductivity of RBa2Cu3-xZnxO7-y (R=Yb, Er, Y, Dy, Gd, Eu, Sm, and Nd)","Phys.Rev.53,(1996)15245",1996.0
12324,Dy1.0Ba2.0Cu2.98Zn0.02O7.0,Y123,84.8,3.895,3.8289999999999997,11.672,PR05315245,"M.G. Berger, O. Glu""ck, S.S. Ata-Allah, Yunhui Xu,","Rare-earth ion size effect on resistivity, susceptibility, and superconductivity of RBa2Cu3-xZnxO7-y (R=Yb, Er, Y, Dy, Gd, Eu, Sm, and Nd)","Phys.Rev.53,(1996)15245",1996.0
