Repository: CompRhys/apical

# Data Guide

In all cases whilst compiling this data we have been careful to include as much meta-information as possible to allow data to be traced back to it's original sources. For SuperCon this takes the form of the SuperCon "num :" reference id and then the source publication details. For ICSD we provide the ICSD collection code.

We acknowledge the Japanese National Institute for Materials Science for maintaining the [SuperCon](https://supercon.nims.go.jp/index_en.html) database as well as FIZ Karlsruhe GmbH for maintaining [ICSD](https://www.fiz-karlsruhe.de/en/produkte-und-dienstleistungen/inorganic-crystal-structure-database-icsd).

File: processed-data/super_cuprates.csv (part 40 of 58)
num :,composition :,str3 :,tc :,lata :,latb :,latc :,refno :,author :,title :,journal :,year :
12325,Dy1.0Ba2.0Cu2.96Zn0.04O7.0,Y123,76.8,3.887,3.821,11.674000000000001,PR05315245,"M.G. Berger, O. Glu""ck, S.S. Ata-Allah, Yunhui Xu,","Rare-earth ion size effect on resistivity, susceptibility, and superconductivity of RBa2Cu3-xZnxO7-y (R=Yb, Er, Y, Dy, Gd, Eu, Sm, and Nd)","Phys.Rev.53,(1996)15245",1996.0
12326,Dy1.0Ba2.0Cu2.94Zn0.06O7.0,Y123,68.8,3.886,3.823,11.677,PR05315245,"M.G. Berger, O. Glu""ck, S.S. Ata-Allah, Yunhui Xu,","Rare-earth ion size effect on resistivity, susceptibility, and superconductivity of RBa2Cu3-xZnxO7-y (R=Yb, Er, Y, Dy, Gd, Eu, Sm, and Nd)","Phys.Rev.53,(1996)15245",1996.0
12327,Dy1.0Ba2.0Cu2.92Zn0.08O7.0,Y123,60.6,3.885,3.821,11.68,PR05315245,"M.G. Berger, O. Glu""ck, S.S. Ata-Allah, Yunhui Xu,","Rare-earth ion size effect on resistivity, susceptibility, and superconductivity of RBa2Cu3-xZnxO7-y (R=Yb, Er, Y, Dy, Gd, Eu, Sm, and Nd)","Phys.Rev.53,(1996)15245",1996.0
12328,Dy1.0Ba2.0Cu2.9Zn0.1O7.0,Y123,56.3,3.887,3.822,11.675999999999998,PR05315245,"M.G. Berger, O. Glu""ck, S.S. Ata-Allah, Yunhui Xu,","Rare-earth ion size effect on resistivity, susceptibility, and superconductivity of RBa2Cu3-xZnxO7-y (R=Yb, Er, Y, Dy, Gd, Eu, Sm, and Nd)","Phys.Rev.53,(1996)15245",1996.0
12329,Dy1.0Ba2.0Cu2.85Zn0.15O7.0,Y123,51.5,3.887,3.8289999999999997,11.699000000000002,PR05315245,"M.G. Berger, O. Glu""ck, S.S. Ata-Allah, Yunhui Xu,","Rare-earth ion size effect on resistivity, susceptibility, and superconductivity of RBa2Cu3-xZnxO7-y (R=Yb, Er, Y, Dy, Gd, Eu, Sm, and Nd)","Phys.Rev.53,(1996)15245",1996.0
12330,Gd1.0Ba2.0Cu3.0O7.0,Y123,94.8,3.898,3.838,11.703,PR05315245,"M.G. Berger, O. Glu""ck, S.S. Ata-Allah, Yunhui Xu,","Rare-earth ion size effect on resistivity, susceptibility, and superconductivity of RBa2Cu3-xZnxO7-y (R=Yb, Er, Y, Dy, Gd, Eu, Sm, and Nd)","Phys.Rev.53,(1996)15245",1996.0
12331,Gd1.0Ba2.0Cu2.99Zn0.01O7.0,Y123,89.8,3.906,3.842,11.703,PR05315245,"M.G. Berger, O. Glu""ck, S.S. Ata-Allah, Yunhui Xu,","Rare-earth ion size effect on resistivity, susceptibility, and superconductivity of RBa2Cu3-xZnxO7-y (R=Yb, Er, Y, Dy, Gd, Eu, Sm, and Nd)","Phys.Rev.53,(1996)15245",1996.0
12332,Gd1.0Ba2.0Cu2.98Zn0.02O7.0,Y123,86.3,3.908,3.847,11.716,PR05315245,"M.G. Berger, O. Glu""ck, S.S. Ata-Allah, Yunhui Xu,","Rare-earth ion size effect on resistivity, susceptibility, and superconductivity of RBa2Cu3-xZnxO7-y (R=Yb, Er, Y, Dy, Gd, Eu, Sm, and Nd)","Phys.Rev.53,(1996)15245",1996.0
12333,Gd1.0Ba2.0Cu2.96Zn0.04O7.0,Y123,72.7,3.909,3.844,11.717,PR05315245,"M.G. Berger, O. Glu""ck, S.S. Ata-Allah, Yunhui Xu,","Rare-earth ion size effect on resistivity, susceptibility, and superconductivity of RBa2Cu3-xZnxO7-y (R=Yb, Er, Y, Dy, Gd, Eu, Sm, and Nd)","Phys.Rev.53,(1996)15245",1996.0
12334,Gd1.0Ba2.0Cu2.94Zn0.06O7.0,Y123,65.9,3.908,3.845,11.722000000000001,PR05315245,"M.G. Berger, O. Glu""ck, S.S. Ata-Allah, Yunhui Xu,","Rare-earth ion size effect on resistivity, susceptibility, and superconductivity of RBa2Cu3-xZnxO7-y (R=Yb, Er, Y, Dy, Gd, Eu, Sm, and Nd)","Phys.Rev.53,(1996)15245",1996.0
12335,Gd1.0Ba2.0Cu2.92Zn0.08O7.0,Y123,55.9,3.907,3.847,11.722000000000001,PR05315245,"M.G. Berger, O. Glu""ck, S.S. Ata-Allah, Yunhui Xu,","Rare-earth ion size effect on resistivity, susceptibility, and superconductivity of RBa2Cu3-xZnxO7-y (R=Yb, Er, Y, Dy, Gd, Eu, Sm, and Nd)","Phys.Rev.53,(1996)15245",1996.0
12336,Gd1.0Ba2.0Cu2.9Zn0.1O7.0,Y123,49.2,3.909,3.844,11.722000000000001,PR05315245,"M.G. Berger, O. Glu""ck, S.S. Ata-Allah, Yunhui Xu,","Rare-earth ion size effect on resistivity, susceptibility, and superconductivity of RBa2Cu3-xZnxO7-y (R=Yb, Er, Y, Dy, Gd, Eu, Sm, and Nd)","Phys.Rev.53,(1996)15245",1996.0
12337,Gd1.0Ba2.0Cu2.85Zn0.15O7.0,Y123,42.4,3.909,3.847,11.727,PR05315245,"M.G. Berger, O. Glu""ck, S.S. Ata-Allah, Yunhui Xu,","Rare-earth ion size effect on resistivity, susceptibility, and superconductivity of RBa2Cu3-xZnxO7-y (R=Yb, Er, Y, Dy, Gd, Eu, Sm, and Nd)","Phys.Rev.53,(1996)15245",1996.0
12338,Eu1.0Ba2.0Cu3.0O7.0,Y123,94.5,3.897,3.84,11.709000000000001,PR05315245,"M.G. Berger, O. Glu""ck, S.S. Ata-Allah, Yunhui Xu,","Rare-earth ion size effect on resistivity, susceptibility, and superconductivity of RBa2Cu3-xZnxO7-y (R=Yb, Er, Y, Dy, Gd, Eu, Sm, and Nd)","Phys.Rev.53,(1996)15245",1996.0
12339,Eu1.0Ba2.0Cu2.99Zn0.01O7.0,Y123,91.3,3.892,3.8339999999999996,11.714,PR05315245,"M.G. Berger, O. Glu""ck, S.S. Ata-Allah, Yunhui Xu,","Rare-earth ion size effect on resistivity, susceptibility, and superconductivity of RBa2Cu3-xZnxO7-y (R=Yb, Er, Y, Dy, Gd, Eu, Sm, and Nd)","Phys.Rev.53,(1996)15245",1996.0
12340,Eu1.0Ba2.0Cu2.98Zn0.02O7.0,Y123,86.3,3.898,3.839,11.718,PR05315245,"M.G. Berger, O. Glu""ck, S.S. Ata-Allah, Yunhui Xu,","Rare-earth ion size effect on resistivity, susceptibility, and superconductivity of RBa2Cu3-xZnxO7-y (R=Yb, Er, Y, Dy, Gd, Eu, Sm, and Nd)","Phys.Rev.53,(1996)15245",1996.0
12341,Eu1.0Ba2.0Cu2.96Zn0.04O7.0,Y123,74.8,3.8989999999999996,3.839,11.716,PR05315245,"M.G. Berger, O. Glu""ck, S.S. Ata-Allah, Yunhui Xu,","Rare-earth ion size effect on resistivity, susceptibility, and superconductivity of RBa2Cu3-xZnxO7-y (R=Yb, Er, Y, Dy, Gd, Eu, Sm, and Nd)","Phys.Rev.53,(1996)15245",1996.0
12342,Eu1.0Ba2.0Cu2.94Zn0.06O7.0,Y123,65.9,3.9,3.84,11.716,PR05315245,"M.G. Berger, O. Glu""ck, S.S. Ata-Allah, Yunhui Xu,","Rare-earth ion size effect on resistivity, susceptibility, and superconductivity of RBa2Cu3-xZnxO7-y (R=Yb, Er, Y, Dy, Gd, Eu, Sm, and Nd)","Phys.Rev.53,(1996)15245",1996.0
12343,Eu1.0Ba2.0Cu2.92Zn0.08O7.0,Y123,54.1,3.9019999999999997,3.843,11.717,PR05315245,"M.G. Berger, O. Glu""ck, S.S. Ata-Allah, Yunhui Xu,","Rare-earth ion size effect on resistivity, susceptibility, and superconductivity of RBa2Cu3-xZnxO7-y (R=Yb, Er, Y, Dy, Gd, Eu, Sm, and Nd)","Phys.Rev.53,(1996)15245",1996.0
12344,Eu1.0Ba2.0Cu2.9Zn0.1O7.0,Y123,47.4,3.8960000000000004,3.839,11.717,PR05315245,"M.G. Berger, O. Glu""ck, S.S. Ata-Allah, Yunhui Xu,","Rare-earth ion size effect on resistivity, susceptibility, and superconductivity of RBa2Cu3-xZnxO7-y (R=Yb, Er, Y, Dy, Gd, Eu, Sm, and Nd)","Phys.Rev.53,(1996)15245",1996.0
12345,Eu1.0Ba2.0Cu2.85Zn0.15O7.0,Y123,33.6,3.9,3.84,11.719000000000001,PR05315245,"M.G. Berger, O. Glu""ck, S.S. Ata-Allah, Yunhui Xu,","Rare-earth ion size effect on resistivity, susceptibility, and superconductivity of RBa2Cu3-xZnxO7-y (R=Yb, Er, Y, Dy, Gd, Eu, Sm, and Nd)","Phys.Rev.53,(1996)15245",1996.0
12346,Sm1.0Ba2.0Cu3.0O7.0,Y123,95.1,3.903,3.8489999999999998,11.732000000000001,PR05315245,"M.G. Berger, O. Glu""ck, S.S. Ata-Allah, Yunhui Xu,","Rare-earth ion size effect on resistivity, susceptibility, and superconductivity of RBa2Cu3-xZnxO7-y (R=Yb, Er, Y, Dy, Gd, Eu, Sm, and Nd)","Phys.Rev.53,(1996)15245",1996.0
12347,Sm1.0Ba2.0Cu2.99Zn0.01O7.0,Y123,91.3,3.905,3.8489999999999998,11.737,PR05315245,"M.G. Berger, O. Glu""ck, S.S. Ata-Allah, Yunhui Xu,","Rare-earth ion size effect on resistivity, susceptibility, and superconductivity of RBa2Cu3-xZnxO7-y (R=Yb, Er, Y, Dy, Gd, Eu, Sm, and Nd)","Phys.Rev.53,(1996)15245",1996.0
12348,Sm1.0Ba2.0Cu2.98Zn0.02O7.0,Y123,86.3,3.906,3.8480000000000003,11.735999999999999,PR05315245,"M.G. Berger, O. Glu""ck, S.S. Ata-Allah, Yunhui Xu,","Rare-earth ion size effect on resistivity, susceptibility, and superconductivity of RBa2Cu3-xZnxO7-y (R=Yb, Er, Y, Dy, Gd, Eu, Sm, and Nd)","Phys.Rev.53,(1996)15245",1996.0
12349,Sm1.0Ba2.0Cu2.96Zn0.04O7.0,Y123,74.5,3.906,3.8510000000000004,11.732999999999999,PR05315245,"M.G. Berger, O. Glu""ck, S.S. Ata-Allah, Yunhui Xu,","Rare-earth ion size effect on resistivity, susceptibility, and superconductivity of RBa2Cu3-xZnxO7-y (R=Yb, Er, Y, Dy, Gd, Eu, Sm, and Nd)","Phys.Rev.53,(1996)15245",1996.0
12350,Sm1.0Ba2.0Cu2.94Zn0.06O7.0,Y123,65.6,3.907,3.85,11.735999999999999,PR05315245,"M.G. Berger, O. Glu""ck, S.S. Ata-Allah, Yunhui Xu,","Rare-earth ion size effect on resistivity, susceptibility, and superconductivity of RBa2Cu3-xZnxO7-y (R=Yb, Er, Y, Dy, Gd, Eu, Sm, and Nd)","Phys.Rev.53,(1996)15245",1996.0
12351,Sm1.0Ba2.0Cu2.92Zn0.08O7.0,Y123,52.1,3.903,3.8480000000000003,11.737,PR05315245,"M.G. Berger, O. Glu""ck, S.S. Ata-Allah, Yunhui Xu,","Rare-earth ion size effect on resistivity, susceptibility, and superconductivity of RBa2Cu3-xZnxO7-y (R=Yb, Er, Y, Dy, Gd, Eu, Sm, and Nd)","Phys.Rev.53,(1996)15245",1996.0
12352,Sm1.0Ba2.0Cu2.9Zn0.1O7.0,Y123,43.6,3.909,3.853,11.737,PR05315245,"M.G. Berger, O. Glu""ck, S.S. Ata-Allah, Yunhui Xu,","Rare-earth ion size effect on resistivity, susceptibility, and superconductivity of RBa2Cu3-xZnxO7-y (R=Yb, Er, Y, Dy, Gd, Eu, Sm, and Nd)","Phys.Rev.53,(1996)15245",1996.0
12353,Sm1.0Ba2.0Cu2.85Zn0.15O7.0,Y123,31.8,3.9130000000000003,3.8560000000000003,11.735,PR05315245,"M.G. Berger, O. Glu""ck, S.S. Ata-Allah, Yunhui Xu,","Rare-earth ion size effect on resistivity, susceptibility, and superconductivity of RBa2Cu3-xZnxO7-y (R=Yb, Er, Y, Dy, Gd, Eu, Sm, and Nd)","Phys.Rev.53,(1996)15245",1996.0
12354,Nd1.0Ba2.0Cu3.0O7.0,Y123,95.1,3.918,3.861,11.773,PR05315245,"M.G. Berger, O. Glu""ck, S.S. Ata-Allah, Yunhui Xu,","Rare-earth ion size effect on resistivity, susceptibility, and superconductivity of RBa2Cu3-xZnxO7-y (R=Yb, Er, Y, Dy, Gd, Eu, Sm, and Nd)","Phys.Rev.53,(1996)15245",1996.0
12355,Nd1.0Ba2.0Cu2.99Zn0.01O7.0,Y123,94.5,3.9130000000000003,3.863,11.774000000000001,PR05315245,"M.G. Berger, O. Glu""ck, S.S. Ata-Allah, Yunhui Xu,","Rare-earth ion size effect on resistivity, susceptibility, and superconductivity of RBa2Cu3-xZnxO7-y (R=Yb, Er, Y, Dy, Gd, Eu, Sm, and Nd)","Phys.Rev.53,(1996)15245",1996.0
12356,Nd1.0Ba2.0Cu2.98Zn0.02O7.0,Y123,86.0,3.915,3.86,11.774000000000001,PR05315245,"M.G. Berger, O. Glu""ck, S.S. Ata-Allah, Yunhui Xu,","Rare-earth ion size effect on resistivity, susceptibility, and superconductivity of RBa2Cu3-xZnxO7-y (R=Yb, Er, Y, Dy, Gd, Eu, Sm, and Nd)","Phys.Rev.53,(1996)15245",1996.0
12357,Nd1.0Ba2.0Cu2.96Zn0.04O7.0,Y123,72.7,3.917,3.862,11.779000000000002,PR05315245,"M.G. Berger, O. Glu""ck, S.S. Ata-Allah, Yunhui Xu,","Rare-earth ion size effect on resistivity, susceptibility, and superconductivity of RBa2Cu3-xZnxO7-y (R=Yb, Er, Y, Dy, Gd, Eu, Sm, and Nd)","Phys.Rev.53,(1996)15245",1996.0
12358,Nd1.0Ba2.0Cu2.94Zn0.06O7.0,Y123,64.1,3.91,3.86,11.77,PR05315245,"M.G. Berger, O. Glu""ck, S.S. Ata-Allah, Yunhui Xu,","Rare-earth ion size effect on resistivity, susceptibility, and superconductivity of RBa2Cu3-xZnxO7-y (R=Yb, Er, Y, Dy, Gd, Eu, Sm, and Nd)","Phys.Rev.53,(1996)15245",1996.0
12359,Nd1.0Ba2.0Cu2.92Zn0.08O7.0,Y123,36.6,3.915,3.8569999999999998,11.788,PR05315245,"M.G. Berger, O. Glu""ck, S.S. Ata-Allah, Yunhui Xu,","Rare-earth ion size effect on resistivity, susceptibility, and superconductivity of RBa2Cu3-xZnxO7-y (R=Yb, Er, Y, Dy, Gd, Eu, Sm, and Nd)","Phys.Rev.53,(1996)15245",1996.0
12360,Nd1.0Ba2.0Cu2.9Zn0.1O7.0,Y123,25.0,3.9160000000000004,3.859,11.78,PR05315245,"M.G. Berger, O. Glu""ck, S.S. Ata-Allah, Yunhui Xu,","Rare-earth ion size effect on resistivity, susceptibility, and superconductivity of RBa2Cu3-xZnxO7-y (R=Yb, Er, Y, Dy, Gd, Eu, Sm, and Nd)","Phys.Rev.53,(1996)15245",1996.0
12362,Bi2.0Sr2.0Ca1.0Cu2.0O8.0,Bi2212,93.0,,,,PR05315272,"C. Torro'n, E.G. Miramontes, Fe'lix Vidal, I. Rasines, J. Mosqueira, J.A. Campa,",Thermal fluctuation effects on the magnetization above and below the superconducting transition in Bi2Sr2CaCu2O8 in the weak magnetic field limit,"Phys.Rev.B,53(1996)15272",1996.0
12363,Bi2.0Sr2.0Ca1.0Cu2.0O8.0,Bi2212,99.0,,,,PR05315272,"C. Torro'n, E.G. Miramontes, Fe'lix Vidal, I. Rasines, J. Mosqueira, J.A. Campa,",Thermal fluctuation effects on the magnetization above and below the superconducting transition in Bi2Sr2CaCu2O8 in the weak magnetic field limit,"Phys.Rev.B,53(1996)15272",1996.0
12364,Sm1.0Ba2.0Cu3.0O6.92,,90.0,3.833,3.9010000000000002,11.687999999999999,PR05314637,"P.Sumana Prabhu, U.V. Varadaruju,","Effect of 3d ion substitution in the RBa2Cu3-xMxO7(R=Sm,Dy; M=Fe,Ni and Zn) system: Implications of R ion dependence and disorder","Phys.Rev.B,53(1996)14637",1996.0
12365,Sm1.0Ba2.0Cu2.98Fe0.02O6.76,,84.0,3.8560000000000003,3.898,11.694,PR05314637,"P.Sumana Prabhu, U.V. Varadaruju,","Effect of 3d ion substitution in the RBa2Cu3-xMxO7(R=Sm,Dy; M=Fe,Ni and Zn) system: Implications of R ion dependence and disorder","Phys.Rev.B,53(1996)14637",1996.0
12366,Sm1.0Ba2.0Cu2.96Fe0.04O6.81,,78.0,3.867,3.9010000000000002,11.7,PR05314637,"P.Sumana Prabhu, U.V. Varadaruju,","Effect of 3d ion substitution in the RBa2Cu3-xMxO7(R=Sm,Dy; M=Fe,Ni and Zn) system: Implications of R ion dependence and disorder","Phys.Rev.B,53(1996)14637",1996.0
12367,Sm1.0Ba2.0Cu2.94Fe0.06O7.0,,71.0,3.873,3.9019999999999997,11.697000000000001,PR05314637,"P.Sumana Prabhu, U.V. Varadaruju,","Effect of 3d ion substitution in the RBa2Cu3-xMxO7(R=Sm,Dy; M=Fe,Ni and Zn) system: Implications of R ion dependence and disorder","Phys.Rev.B,53(1996)14637",1996.0
12368,Sm1.0Ba2.0Cu2.92Fe0.08O7.0,,68.0,3.885,3.8989999999999996,11.687999999999999,PR05314637,"P.Sumana Prabhu, U.V. Varadaruju,","Effect of 3d ion substitution in the RBa2Cu3-xMxO7(R=Sm,Dy; M=Fe,Ni and Zn) system: Implications of R ion dependence and disorder","Phys.Rev.B,53(1996)14637",1996.0
12369,Sm1.0Ba2.0Cu2.9Fe0.1O6.89,,66.0,3.888,,11.690999999999999,PR05314637,"P.Sumana Prabhu, U.V. Varadaruju,","Effect of 3d ion substitution in the RBa2Cu3-xMxO7(R=Sm,Dy; M=Fe,Ni and Zn) system: Implications of R ion dependence and disorder","Phys.Rev.B,53(1996)14637",1996.0
12370,Sm1.0Ba2.0Cu2.8Fe0.2O6.96,Y123,47.0,3.89,,11.685,PR05314637,"P.Sumana Prabhu, U.V. Varadaruju,","Effect of 3d ion substitution in the RBa2Cu3-xMxO7(R=Sm,Dy; M=Fe,Ni and Zn) system: Implications of R ion dependence and disorder","Phys.Rev.B,53(1996)14637",1996.0
12371,Sm1.0Ba2.0Cu2.7Fe0.3O7.0,,23.0,3.892,,11.687999999999999,PR05314637,"P.Sumana Prabhu, U.V. Varadaruju,","Effect of 3d ion substitution in the RBa2Cu3-xMxO7(R=Sm,Dy; M=Fe,Ni and Zn) system: Implications of R ion dependence and disorder","Phys.Rev.B,53(1996)14637",1996.0
12373,Dy1.0Ba2.0Cu3.0O6.84,,90.0,3.8160000000000003,3.8810000000000002,11.664000000000001,PR05314637,"P.Sumana Prabhu, U.V. Varadaruju,","Effect of 3d ion substitution in the RBa2Cu3-xMxO7(R=Sm,Dy; M=Fe,Ni and Zn) system: Implications of R ion dependence and disorder","Phys.Rev.B,53(1996)14637",1996.0
12374,Dy1.0Ba2.0Cu2.98Fe0.02O6.88,,88.0,3.82,3.8819999999999997,11.672,PR05314637,"P.Sumana Prabhu, U.V. Varadaruju,","Effect of 3d ion substitution in the RBa2Cu3-xMxO7(R=Sm,Dy; M=Fe,Ni and Zn) system: Implications of R ion dependence and disorder","Phys.Rev.B,53(1996)14637",1996.0
12375,Dy1.0Ba2.0Cu2.96Fe0.04O6.89,,82.0,3.824,3.877,11.664000000000001,PR05314637,"P.Sumana Prabhu, U.V. Varadaruju,","Effect of 3d ion substitution in the RBa2Cu3-xMxO7(R=Sm,Dy; M=Fe,Ni and Zn) system: Implications of R ion dependence and disorder","Phys.Rev.B,53(1996)14637",1996.0
12376,Dy1.0Ba2.0Cu2.94Fe0.06O6.88,,78.0,3.841,3.865,11.664000000000001,PR05314637,"P.Sumana Prabhu, U.V. Varadaruju,","Effect of 3d ion substitution in the RBa2Cu3-xMxO7(R=Sm,Dy; M=Fe,Ni and Zn) system: Implications of R ion dependence and disorder","Phys.Rev.B,53(1996)14637",1996.0
12377,Dy1.0Ba2.0Cu2.92Fe0.08O7.0,,74.0,3.8560000000000003,,11.668,PR05314637,"P.Sumana Prabhu, U.V. Varadaruju,","Effect of 3d ion substitution in the RBa2Cu3-xMxO7(R=Sm,Dy; M=Fe,Ni and Zn) system: Implications of R ion dependence and disorder","Phys.Rev.B,53(1996)14637",1996.0
12378,Dy1.0Ba2.0Cu2.9Fe0.1O6.84,,70.0,3.8569999999999998,,11.668,PR05314637,"P.Sumana Prabhu, U.V. Varadaruju,","Effect of 3d ion substitution in the RBa2Cu3-xMxO7(R=Sm,Dy; M=Fe,Ni and Zn) system: Implications of R ion dependence and disorder","Phys.Rev.B,53(1996)14637",1996.0
12379,Dy1.0Ba2.0Cu2.8Fe0.2O6.93,,58.0,3.863,,11.657,PR05314637,"P.Sumana Prabhu, U.V. Varadaruju,","Effect of 3d ion substitution in the RBa2Cu3-xMxO7(R=Sm,Dy; M=Fe,Ni and Zn) system: Implications of R ion dependence and disorder","Phys.Rev.B,53(1996)14637",1996.0
12382,Sm1.0Ba2.0Cu3.0O6.89,,90.0,3.8310000000000004,3.904,11.702,PR05314637,"P.Sumana Prabhu, U.V. Varadaruju,","Effect of 3d ion substitution in the RBa2Cu3-xMxO7(R=Sm,Dy; M=Fe,Ni and Zn) system: Implications of R ion dependence and disorder","Phys.Rev.B,53(1996)14637",1996.0
12383,Sm1.0Ba2.0Cu2.98Ni0.02O7.0,,83.0,3.841,3.9010000000000002,11.698,PR05314637,"P.Sumana Prabhu, U.V. Varadaruju,","Effect of 3d ion substitution in the RBa2Cu3-xMxO7(R=Sm,Dy; M=Fe,Ni and Zn) system: Implications of R ion dependence and disorder","Phys.Rev.B,53(1996)14637",1996.0
12384,Sm1.02Cu2.96Ni0.04O6.88,,83.0,3.84,3.8989999999999996,11.702,PR05314637,"P.Sumana Prabhu, U.V. Varadaruju,","Effect of 3d ion substitution in the RBa2Cu3-xMxO7(R=Sm,Dy; M=Fe,Ni and Zn) system: Implications of R ion dependence and disorder","Phys.Rev.B,53(1996)14637",1996.0
12385,Sm1.0Ba2.0Cu2.94Ni0.06O7.0,,76.0,3.858,3.898,11.698,PR05314637,"P.Sumana Prabhu, U.V. Varadaruju,","Effect of 3d ion substitution in the RBa2Cu3-xMxO7(R=Sm,Dy; M=Fe,Ni and Zn) system: Implications of R ion dependence and disorder","Phys.Rev.B,53(1996)14637",1996.0
12387,Sm1.0Ba2.0Cu2.9Ni0.1O7.0,,72.0,,,,PR05314637,"P.Sumana Prabhu, U.V. Varadaruju,","Effect of 3d ion substitution in the RBa2Cu3-xMxO7(R=Sm,Dy; M=Fe,Ni and Zn) system: Implications of R ion dependence and disorder","Phys.Rev.B,53(1996)14637",1996.0
12388,Sm1.0Ba2.0Cu2.8Ni0.2O7.0,,50.0,3.8710000000000004,3.9,11.685,PR05314637,"P.Sumana Prabhu, U.V. Varadaruju,","Effect of 3d ion substitution in the RBa2Cu3-xMxO7(R=Sm,Dy; M=Fe,Ni and Zn) system: Implications of R ion dependence and disorder","Phys.Rev.B,53(1996)14637",1996.0
12389,Sm1.0Ba2.0Cu2.7Ni0.3O6.97,,24.0,3.867,3.9,11.668,PR05314637,"P.Sumana Prabhu, U.V. Varadaruju,","Effect of 3d ion substitution in the RBa2Cu3-xMxO7(R=Sm,Dy; M=Fe,Ni and Zn) system: Implications of R ion dependence and disorder","Phys.Rev.B,53(1996)14637",1996.0
12391,Dy1.0Ba2.0Cu3.0O6.68,,90.0,3.8139999999999996,3.88,11.56,PR05314637,"P.Sumana Prabhu, U.V. Varadaruju,","Effect of 3d ion substitution in the RBa2Cu3-xMxO7(R=Sm,Dy; M=Fe,Ni and Zn) system: Implications of R ion dependence and disorder","Phys.Rev.B,53(1996)14637",1996.0
12392,Dy1.0Ba2.0Cu2.98Ni0.02O6.72,,83.0,3.818,3.886,11.558,PR05314637,"P.Sumana Prabhu, U.V. Varadaruju,","Effect of 3d ion substitution in the RBa2Cu3-xMxO7(R=Sm,Dy; M=Fe,Ni and Zn) system: Implications of R ion dependence and disorder","Phys.Rev.B,53(1996)14637",1996.0
12393,Dy1.0Ba2.0Cu2.96Ni0.04O6.73,,82.0,3.822,3.887,11.558,PR05314637,"P.Sumana Prabhu, U.V. Varadaruju,","Effect of 3d ion substitution in the RBa2Cu3-xMxO7(R=Sm,Dy; M=Fe,Ni and Zn) system: Implications of R ion dependence and disorder","Phys.Rev.B,53(1996)14637",1996.0
12394,Dy1.0Ba2.0Cu2.94Ni0.06O6.72,,81.0,3.815,3.886,11.55,PR05314637,"P.Sumana Prabhu, U.V. Varadaruju,","Effect of 3d ion substitution in the RBa2Cu3-xMxO7(R=Sm,Dy; M=Fe,Ni and Zn) system: Implications of R ion dependence and disorder","Phys.Rev.B,53(1996)14637",1996.0
12395,Dy1.0Ba2.0Cu2.92Ni0.08O7.0,,77.0,3.821,3.885,11.552999999999999,PR05314637,"P.Sumana Prabhu, U.V. Varadaruju,","Effect of 3d ion substitution in the RBa2Cu3-xMxO7(R=Sm,Dy; M=Fe,Ni and Zn) system: Implications of R ion dependence and disorder","Phys.Rev.B,53(1996)14637",1996.0
12396,Dy1.0Ba2.0Cu2.9Ni0.1O6.74,,67.0,3.821,3.888,11.555,PR05314637,"P.Sumana Prabhu, U.V. Varadaruju,","Effect of 3d ion substitution in the RBa2Cu3-xMxO7(R=Sm,Dy; M=Fe,Ni and Zn) system: Implications of R ion dependence and disorder","Phys.Rev.B,53(1996)14637",1996.0
12397,Dy1.0Ba2.0Cu2.8Ni0.2O6.83,,63.0,3.818,3.886,11.552999999999999,PR05314637,"P.Sumana Prabhu, U.V. Varadaruju,","Effect of 3d ion substitution in the RBa2Cu3-xMxO7(R=Sm,Dy; M=Fe,Ni and Zn) system: Implications of R ion dependence and disorder","Phys.Rev.B,53(1996)14637",1996.0
12398,Dy1.0Ba2.0Cu2.7Ni0.3O7.0,,54.0,3.826,3.8819999999999997,11.558,PR05314637,"P.Sumana Prabhu, U.V. Varadaruju,","Effect of 3d ion substitution in the RBa2Cu3-xMxO7(R=Sm,Dy; M=Fe,Ni and Zn) system: Implications of R ion dependence and disorder","Phys.Rev.B,53(1996)14637",1996.0
12399,Dy1.0Ba2.0Cu2.6Ni0.4O6.83,,31.0,,,,PR05314637,"P.Sumana Prabhu, U.V. Varadaruju,","Effect of 3d ion substitution in the RBa2Cu3-xMxO7(R=Sm,Dy; M=Fe,Ni and Zn) system: Implications of R ion dependence and disorder","Phys.Rev.B,53(1996)14637",1996.0
12400,Sm1.0Ba2.0Cu3.0O6.82,,90.0,3.833,3.905,11.686,PR05314637,"P.Sumana Prabhu, U.V. Varadaruju,","Effect of 3d ion substitution in the RBa2Cu3-xMxO7(R=Sm,Dy; M=Fe,Ni and Zn) system: Implications of R ion dependence and disorder","Phys.Rev.B,53(1996)14637",1996.0
12401,Sm1.0Ba2.0Cu2.98Zn0.02O6.82,,81.0,3.841,3.903,11.697000000000001,PR05314637,"P.Sumana Prabhu, U.V. Varadaruju,","Effect of 3d ion substitution in the RBa2Cu3-xMxO7(R=Sm,Dy; M=Fe,Ni and Zn) system: Implications of R ion dependence and disorder","Phys.Rev.B,53(1996)14637",1996.0
12402,Sm1.0Ba2.0Cu2.96Zn0.04O6.83,,70.0,3.844,3.903,11.694,PR05314637,"P.Sumana Prabhu, U.V. Varadaruju,","Effect of 3d ion substitution in the RBa2Cu3-xMxO7(R=Sm,Dy; M=Fe,Ni and Zn) system: Implications of R ion dependence and disorder","Phys.Rev.B,53(1996)14637",1996.0
12403,Sm1.0Ba2.0Cu2.94Zn0.06O6.85,,59.0,3.84,3.9019999999999997,11.684000000000001,PR05314637,"P.Sumana Prabhu, U.V. Varadaruju,","Effect of 3d ion substitution in the RBa2Cu3-xMxO7(R=Sm,Dy; M=Fe,Ni and Zn) system: Implications of R ion dependence and disorder","Phys.Rev.B,53(1996)14637",1996.0
12404,Sm1.0Ba2.0Cu2.92Zn0.08O6.85,,49.0,3.841,3.9019999999999997,11.700999999999999,PR05314637,"P.Sumana Prabhu, U.V. Varadaruju,","Effect of 3d ion substitution in the RBa2Cu3-xMxO7(R=Sm,Dy; M=Fe,Ni and Zn) system: Implications of R ion dependence and disorder","Phys.Rev.B,53(1996)14637",1996.0
12405,Sm1.0Ba2.0Cu2.9Zn0.1O6.83,,29.0,3.84,3.8989999999999996,11.658,PR05314637,"P.Sumana Prabhu, U.V. Varadaruju,","Effect of 3d ion substitution in the RBa2Cu3-xMxO7(R=Sm,Dy; M=Fe,Ni and Zn) system: Implications of R ion dependence and disorder","Phys.Rev.B,53(1996)14637",1996.0
12409,Dy1.0Ba2.0Cu3.0O6.79,,90.0,3.813,3.8789999999999996,,PR05314637,"P.Sumana Prabhu, U.V. Varadaruju,","Effect of 3d ion substitution in the RBa2Cu3-xMxO7(R=Sm,Dy; M=Fe,Ni and Zn) system: Implications of R ion dependence and disorder","Phys.Rev.B,53(1996)14637",1996.0
12410,Dy1.0Ba2.0Cu2.98Zn0.02O6.87,,81.0,3.812,3.8810000000000002,,PR05314637,"P.Sumana Prabhu, U.V. Varadaruju,","Effect of 3d ion substitution in the RBa2Cu3-xMxO7(R=Sm,Dy; M=Fe,Ni and Zn) system: Implications of R ion dependence and disorder","Phys.Rev.B,53(1996)14637",1996.0
12411,Dy1.0Ba2.0Cu2.96Zn0.04O6.9,,70.0,3.813,3.8819999999999997,,PR05314637,"P.Sumana Prabhu, U.V. Varadaruju,","Effect of 3d ion substitution in the RBa2Cu3-xMxO7(R=Sm,Dy; M=Fe,Ni and Zn) system: Implications of R ion dependence and disorder","Phys.Rev.B,53(1996)14637",1996.0
12412,Dy1.0Ba2.0Cu2.94Zn0.06O6.9,,62.0,3.818,3.884,,PR05314637,"P.Sumana Prabhu, U.V. Varadaruju,","Effect of 3d ion substitution in the RBa2Cu3-xMxO7(R=Sm,Dy; M=Fe,Ni and Zn) system: Implications of R ion dependence and disorder","Phys.Rev.B,53(1996)14637",1996.0
12414,Dy1.0Ba2.0Cu2.9Zn0.1O6.96,,44.0,3.833,3.886,,PR05314637,"P.Sumana Prabhu, U.V. Varadaruju,","Effect of 3d ion substitution in the RBa2Cu3-xMxO7(R=Sm,Dy; M=Fe,Ni and Zn) system: Implications of R ion dependence and disorder","Phys.Rev.B,53(1996)14637",1996.0
12415,Dy1.0Ba2.0Cu2.8Zn0.2O6.95,,13.0,3.825,3.886,,PR05314637,"P.Sumana Prabhu, U.V. Varadaruju,","Effect of 3d ion substitution in the RBa2Cu3-xMxO7(R=Sm,Dy; M=Fe,Ni and Zn) system: Implications of R ion dependence and disorder","Phys.Rev.B,53(1996)14637",1996.0
12420,Sm0.9Ca0.1Ba2.0Cu2.8Zn0.2O6.85,,42.0,,,,PR05314637,"P.Sumana Prabhu, U.V. Varadaruju,","Effect of 3d ion substitution in the RBa2Cu3-xMxO7(R=Sm,Dy; M=Fe,Ni and Zn) system: Implications of R ion dependence and disorder","Phys.Rev.B,53(1996)14637",1996.0
12421,Sm0.8Ca0.2Ba2.0Cu2.8Zn0.2O6.87,,45.0,,,,PR05314637,"P.Sumana Prabhu, U.V. Varadaruju,","Effect of 3d ion substitution in the RBa2Cu3-xMxO7(R=Sm,Dy; M=Fe,Ni and Zn) system: Implications of R ion dependence and disorder","Phys.Rev.B,53(1996)14637",1996.0
12423,Dy0.9Ca0.1Ba2.0Cu2.7Zn0.3O6.72,,21.0,,,,PR05314637,"P.Sumana Prabhu, U.V. Varadaruju,","Effect of 3d ion substitution in the RBa2Cu3-xMxO7(R=Sm,Dy; M=Fe,Ni and Zn) system: Implications of R ion dependence and disorder","Phys.Rev.B,53(1996)14637",1996.0
12424,Dy0.8Ca0.2Ba2.0Cu2.7Zn0.3O6.78,,28.0,,,,PR05314637,"P.Sumana Prabhu, U.V. Varadaruju,","Effect of 3d ion substitution in the RBa2Cu3-xMxO7(R=Sm,Dy; M=Fe,Ni and Zn) system: Implications of R ion dependence and disorder","Phys.Rev.B,53(1996)14637",1996.0
12450,Bi1.83Pb0.19Sr1.92Cu1.06O6.0,Bi2201,12.0,,,,P072014504,"A.Krapf, C.Janowitz, H.Dwelk, M.Schneider, R.-S.Unger, R.Manzke, R.Mitdank, R.Muller, S.Rogaschewski,",Evolution of the density of states at the Fermi level of Bi2?yPbySr2?xLaxCuO6+z and Bi2Sr2?xLaxCuO6+z cuprates with hole doping,"Phys.Rev.B, 72(2005)014504",2005.0
12451,Bi1.69Pb0.3Sr1.92La0.16Cu1.08O6.0,Bi2201,24.0,,,,P072014504,"A.Krapf, C.Janowitz, H.Dwelk, M.Schneider, R.-S.Unger, R.Manzke, R.Mitdank, R.Muller, S.Rogaschewski,",Evolution of the density of states at the Fermi level of Bi2?yPbySr2?xLaxCuO6+z and Bi2Sr2?xLaxCuO6+z cuprates with hole doping,"Phys.Rev.B, 72(2005)014504",2005.0
12452,Bi1.61Pb0.3Sr1.65La0.36Cu1.08O6.0,Bi2201,34.0,,,,P072014504,"A.Krapf, C.Janowitz, H.Dwelk, M.Schneider, R.-S.Unger, R.Manzke, R.Mitdank, R.Muller, S.Rogaschewski,",Evolution of the density of states at the Fermi level of Bi2?yPbySr2?xLaxCuO6+z and Bi2Sr2?xLaxCuO6+z cuprates with hole doping,"Phys.Rev.B, 72(2005)014504",2005.0
12453,Bi1.66Pb0.34Sr1.52La0.4Cu1.1O6.0,Bi2201,21.0,,,,P072014504,"A.Krapf, C.Janowitz, H.Dwelk, M.Schneider, R.-S.Unger, R.Manzke, R.Mitdank, R.Muller, S.Rogaschewski,",Evolution of the density of states at the Fermi level of Bi2?yPbySr2?xLaxCuO6+z and Bi2Sr2?xLaxCuO6+z cuprates with hole doping,"Phys.Rev.B, 72(2005)014504",2005.0
12454,Bi1.63Pb0.34Sr1.53La0.41Cu1.01O6.0,Bi2201,31.0,,,,P072014504,"A.Krapf, C.Janowitz, H.Dwelk, M.Schneider, R.-S.Unger, R.Manzke, R.Mitdank, R.Muller, S.Rogaschewski,",Evolution of the density of states at the Fermi level of Bi2?yPbySr2?xLaxCuO6+z and Bi2Sr2?xLaxCuO6+z cuprates with hole doping,"Phys.Rev.B, 72(2005)014504",2005.0
12500,Bi2.0Sr2.0Ca1.0Cu2.0O8.0,Bi2212,95.0,5.402,5.4270000000000005,30.804000000000002,PR05302245,"Latica Menon, S. K. Malik, V. P. S. Awana,",Effect of substituting Ce at the Ca site on the high-temperature superconductor Bi2Sr2CaCu2O8+z,"Phys.Rev.B,53(1996)2245",1996.0
12501,Bi2.0Sr2.0Ca0.9Ce0.1Cu2.0O8.0,Bi2212,52.0,5.4060000000000015,5.4270000000000005,30.715,PR05302245,"Latica Menon, S. K. Malik, V. P. S. Awana,",Effect of substituting Ce at the Ca site on the high-temperature superconductor Bi2Sr2CaCu2O8+z,"Phys.Rev.B,53(1996)2245",1996.0
12502,Bi2.0Sr2.0Ca0.8Ce0.2Cu2.0O8.0,Bi2212,25.0,5.415,5.4270000000000005,30.649,PR05302245,"Latica Menon, S. K. Malik, V. P. S. Awana,",Effect of substituting Ce at the Ca site on the high-temperature superconductor Bi2Sr2CaCu2O8+z,"Phys.Rev.B,53(1996)2245",1996.0
12507,Sm1.0Ba2.0Cu3.0O6.95,Y123,95.0,3.846,3.911,11.73,PR05302781,"A. J. Zaleski, C. Sulkowski, D. Wlosewicz, T. Plackowski, Z. Bukowski,",SmBa2Cu3O7-z ceramics processed under oxygen pressure of 250 bar: Enhancement of intragrain superconducting properties,"Phys.Rev.B,53(1996)2781",1996.0
12509,Sm1.0Ba2.0Cu3.0O7.0,Y123,96.0,3.845,3.91,11.720999999999998,PR05302781,"A. J. Zaleski, C. Sulkowski, D. Wlosewicz, T. Plackowski, Z. Bukowski,",SmBa2Cu3O7-z ceramics processed under oxygen pressure of 250 bar: Enhancement of intragrain superconducting properties,"Phys.Rev.B,53(1996)2781",1996.0
12510,Hg1.0Ba2.0Cu1.0O4.16,Hg1201,88.0,,,,PR05302811,"C. W. Chu, Q. Xiong, Y. Cao, Y. Y. Xue,",variation of the temperature dependence of the penetration depth in HgBa2CuO4+z with oxidation,"Phys.Rev.B,53(1996)2811",1996.0
12511,Hg1.0Ba2.0Cu1.0O4.23,Hg1201,97.0,,,,PR05302811,"C. W. Chu, Q. Xiong, Y. Cao, Y. Y. Xue,",variation of the temperature dependence of the penetration depth in HgBa2CuO4+z with oxidation,"Phys.Rev.B,53(1996)2811",1996.0
12512,Hg1.0Ba2.0Cu1.0O4.28,Hg1201,88.0,,,,PR05302811,"C. W. Chu, Q. Xiong, Y. Cao, Y. Y. Xue,",variation of the temperature dependence of the penetration depth in HgBa2CuO4+z with oxidation,"Phys.Rev.B,53(1996)2811",1996.0
12514,Nd1.85Ce0.15Cu1.0O4.0,T',20.0,3.947,,12.075,PR05303003,"J. Axna""s, O"". Rapp, W. Holm, Yu. Eltsev,",Increased Phase-breaking scattering rate in Zn-doped TBa2Cu3O7-z,"Phys.Rev.B,53(1996)R3003",1996.0
12515,Nd1.665Tb0.185Ce0.15Cu1.0O4.0,T',13.5,3.9419999999999997,,12.05,PR05303003,"J. Axna""s, O"". Rapp, W. Holm, Yu. Eltsev,",Increased Phase-breaking scattering rate in Zn-doped TBa2Cu3O7-z,"Phys.Rev.B,53(1996)R3003",1996.0
12600,Y1.0Ba2.0Cu3.0O7.0,Y123,60.0,,,,PR05306034,"K. Noto, M. Matsukawa, T. Mizukoshi,",In-plane and out-of-plane thermal conductivity of a large single crystal of YBa2Cu3O7-x,"Phys.Rev.B,53(1996)R6034",1996.0
12601,Y1.0Ba2.0Cu3.0O7.0,Y123,92.7,,,,PR05306034,"K. Noto, M. Matsukawa, T. Mizukoshi,",In-plane and out-of-plane thermal conductivity of a large single crystal of YBa2Cu3O7-x,"Phys.Rev.B,53(1996)R6034",1996.0
12602,Y1.0Ba2.0Cu3.0O7.0,Y123,92.7,,,,PR05306034,"K. Noto, M. Matsukawa, T. Mizukoshi,",In-plane and out-of-plane thermal conductivity of a large single crystal of YBa2Cu3O7-x,"Phys.Rev.B,53(1996)R6034",1996.0
12603,Y1.0Ba2.0Cu3.0O7.0,Y123,92.7,,,,PR05306034,"K. Noto, M. Matsukawa, T. Mizukoshi,",In-plane and out-of-plane thermal conductivity of a large single crystal of YBa2Cu3O7-x,"Phys.Rev.B,53(1996)R6034",1996.0
12604,Ba2.0Ca3.0Cu5.0O11.0,Cu1234,115.9,3.859,,18.0,PR05305170,"C.-J. Liu, C.-Q. Jun, H. Yamauchi,",Thermoelectric power of high-pressure synthesized CuBa2Ca3Cu4O11-z,"Phys.Rev.B,53(1996)5170",1996.0
12606,Tl2.0Ba2.0Cu1.0O6.0,Tl2201,15.0,,,,PR05305848,"A. P. Mackenzie, C. T. Lin, D. C. Sinclair, S. R. Julian,",Normal-state magnetotransport in superconducting Tl2Ba2CuO6+z to millikelvin temperatures,"Phys.Rev.B,53(1996)5848",1996.0
12607,Tl2.0Ba2.0Cu1.0O6.0,,11.0,,,,PR05305848,"A. P. Mackenzie, C. T. Lin, D. C. Sinclair, S. R. Julian,",Normal-state magnetotransport in superconducting Tl2Ba2CuO6+z to millikelvin temperatures,"Phys.Rev.B,53(1996)5848",1996.0
12620,Nd1.0Ba2.0Cu3.0O7.0,Y123,90.0,,,,PR05305856,"V. N. Kochetkov, V. N. Narozhnyi,","Influence of rare-earth ionic radius on the properties of Ni- and Fe-substituted RBa2(Cu1-xMx)3O7-x systems (R=Y,Nd,Eu,Gd,Ho,Tm;M=Ni,Fe)","Phys.Rev.B,53(1996)5856",1996.0
12621,Nd1.0Ba2.0Cu2.925Ni0.075O7.0,Y123,80.0,,,,PR05305856,"V. N. Kochetkov, V. N. Narozhnyi,","Influence of rare-earth ionic radius on the properties of Ni- and Fe-substituted RBa2(Cu1-xMx)3O7-x systems (R=Y,Nd,Eu,Gd,Ho,Tm;M=Ni,Fe)","Phys.Rev.B,53(1996)5856",1996.0
12622,Nd1.0Ba2.0Cu2.85Ni0.15O7.0,Y123,75.0,,,,PR05305856,"V. N. Kochetkov, V. N. Narozhnyi,","Influence of rare-earth ionic radius on the properties of Ni- and Fe-substituted RBa2(Cu1-xMx)3O7-x systems (R=Y,Nd,Eu,Gd,Ho,Tm;M=Ni,Fe)","Phys.Rev.B,53(1996)5856",1996.0
12623,Nd1.0Ba2.0Cu2.775Ni0.225O7.0,Y123,72.0,,,,PR05305856,"V. N. Kochetkov, V. N. Narozhnyi,","Influence of rare-earth ionic radius on the properties of Ni- and Fe-substituted RBa2(Cu1-xMx)3O7-x systems (R=Y,Nd,Eu,Gd,Ho,Tm;M=Ni,Fe)","Phys.Rev.B,53(1996)5856",1996.0
12624,Nd1.0Ba2.0Cu2.7Ni0.3O7.0,Y123,62.0,,,,PR05305856,"V. N. Kochetkov, V. N. Narozhnyi,","Influence of rare-earth ionic radius on the properties of Ni- and Fe-substituted RBa2(Cu1-xMx)3O7-x systems (R=Y,Nd,Eu,Gd,Ho,Tm;M=Ni,Fe)","Phys.Rev.B,53(1996)5856",1996.0
12625,Nd1.0Ba2.0Cu2.55Ni0.45O7.0,Y123,46.0,,,,PR05305856,"V. N. Kochetkov, V. N. Narozhnyi,","Influence of rare-earth ionic radius on the properties of Ni- and Fe-substituted RBa2(Cu1-xMx)3O7-x systems (R=Y,Nd,Eu,Gd,Ho,Tm;M=Ni,Fe)","Phys.Rev.B,53(1996)5856",1996.0
12626,Y1.0Ba2.0Cu3.0O7.0,Y123,90.0,,,,PR05305856,"V. N. Kochetkov, V. N. Narozhnyi,","Influence of rare-earth ionic radius on the properties of Ni- and Fe-substituted RBa2(Cu1-xMx)3O7-x systems (R=Y,Nd,Eu,Gd,Ho,Tm;M=Ni,Fe)","Phys.Rev.B,53(1996)5856",1996.0
12627,Y1.0Ba2.0Cu2.925Ni0.075O7.0,Y123,80.0,,,,PR05305856,"V. N. Kochetkov, V. N. Narozhnyi,","Influence of rare-earth ionic radius on the properties of Ni- and Fe-substituted RBa2(Cu1-xMx)3O7-x systems (R=Y,Nd,Eu,Gd,Ho,Tm;M=Ni,Fe)","Phys.Rev.B,53(1996)5856",1996.0
12628,Y1.0Ba2.0Cu2.85Ni0.15O7.0,Y123,73.0,,,,PR05305856,"V. N. Kochetkov, V. N. Narozhnyi,","Influence of rare-earth ionic radius on the properties of Ni- and Fe-substituted RBa2(Cu1-xMx)3O7-x systems (R=Y,Nd,Eu,Gd,Ho,Tm;M=Ni,Fe)","Phys.Rev.B,53(1996)5856",1996.0
12629,Y1.0Ba2.0Cu2.775Ni0.225O7.0,Y123,68.0,,,,PR05305856,"V. N. Kochetkov, V. N. Narozhnyi,","Influence of rare-earth ionic radius on the properties of Ni- and Fe-substituted RBa2(Cu1-xMx)3O7-x systems (R=Y,Nd,Eu,Gd,Ho,Tm;M=Ni,Fe)","Phys.Rev.B,53(1996)5856",1996.0
12630,Y1.0Ba2.0Cu2.7Ni0.3O7.0,Y123,60.0,,,,PR05305856,"V. N. Kochetkov, V. N. Narozhnyi,","Influence of rare-earth ionic radius on the properties of Ni- and Fe-substituted RBa2(Cu1-xMx)3O7-x systems (R=Y,Nd,Eu,Gd,Ho,Tm;M=Ni,Fe)","Phys.Rev.B,53(1996)5856",1996.0
12631,Y1.0Ba2.0Cu2.55Ni0.45O7.0,Y123,45.0,,,,PR05305856,"V. N. Kochetkov, V. N. Narozhnyi,","Influence of rare-earth ionic radius on the properties of Ni- and Fe-substituted RBa2(Cu1-xMx)3O7-x systems (R=Y,Nd,Eu,Gd,Ho,Tm;M=Ni,Fe)","Phys.Rev.B,53(1996)5856",1996.0
12632,Ho1.0Ba2.0Cu3.0O7.0,Y123,90.0,,,,PR05305856,"V. N. Kochetkov, V. N. Narozhnyi,","Influence of rare-earth ionic radius on the properties of Ni- and Fe-substituted RBa2(Cu1-xMx)3O7-x systems (R=Y,Nd,Eu,Gd,Ho,Tm;M=Ni,Fe)","Phys.Rev.B,53(1996)5856",1996.0
12633,Ho1.0Ba2.0Cu2.925Ni0.075O7.0,Y123,90.0,,,,PR05305856,"V. N. Kochetkov, V. N. Narozhnyi,","Influence of rare-earth ionic radius on the properties of Ni- and Fe-substituted RBa2(Cu1-xMx)3O7-x systems (R=Y,Nd,Eu,Gd,Ho,Tm;M=Ni,Fe)","Phys.Rev.B,53(1996)5856",1996.0
12634,Ho1.0Ba2.0Cu2.85No0.15O7.0,Y123,85.0,,,,PR05305856,"V. N. Kochetkov, V. N. Narozhnyi,","Influence of rare-earth ionic radius on the properties of Ni- and Fe-substituted RBa2(Cu1-xMx)3O7-x systems (R=Y,Nd,Eu,Gd,Ho,Tm;M=Ni,Fe)","Phys.Rev.B,53(1996)5856",1996.0
12635,Ho1.0Ba2.0Cu2.775Ni0.225O7.0,Y123,84.0,,,,PR05305856,"V. N. Kochetkov, V. N. Narozhnyi,","Influence of rare-earth ionic radius on the properties of Ni- and Fe-substituted RBa2(Cu1-xMx)3O7-x systems (R=Y,Nd,Eu,Gd,Ho,Tm;M=Ni,Fe)","Phys.Rev.B,53(1996)5856",1996.0
12636,Ho1.0Ba2.0Cu2.7Ni0.3O7.0,Y123,78.0,,,,PR05305856,"V. N. Kochetkov, V. N. Narozhnyi,","Influence of rare-earth ionic radius on the properties of Ni- and Fe-substituted RBa2(Cu1-xMx)3O7-x systems (R=Y,Nd,Eu,Gd,Ho,Tm;M=Ni,Fe)","Phys.Rev.B,53(1996)5856",1996.0
12637,Ho1.0Ba2.0Cu2.55Ni0.45O7.0,Y123,75.0,,,,PR05305856,"V. N. Kochetkov, V. N. Narozhnyi,","Influence of rare-earth ionic radius on the properties of Ni- and Fe-substituted RBa2(Cu1-xMx)3O7-x systems (R=Y,Nd,Eu,Gd,Ho,Tm;M=Ni,Fe)","Phys.Rev.B,53(1996)5856",1996.0
12638,Tm1.0Ba2.0Cu3.0O7.0,Y123,90.0,,,,PR05305856,"V. N. Kochetkov, V. N. Narozhnyi,","Influence of rare-earth ionic radius on the properties of Ni- and Fe-substituted RBa2(Cu1-xMx)3O7-x systems (R=Y,Nd,Eu,Gd,Ho,Tm;M=Ni,Fe)","Phys.Rev.B,53(1996)5856",1996.0
12639,Tm1.0Ba2.0Cu2.925Ni0.075O7.0,Y123,86.0,,,,PR05305856,"V. N. Kochetkov, V. N. Narozhnyi,","Influence of rare-earth ionic radius on the properties of Ni- and Fe-substituted RBa2(Cu1-xMx)3O7-x systems (R=Y,Nd,Eu,Gd,Ho,Tm;M=Ni,Fe)","Phys.Rev.B,53(1996)5856",1996.0
12640,Tm1.0Ba2.0Cu2.85Ni0.15O7.0,Y123,84.0,,,,PR05305856,"V. N. Kochetkov, V. N. Narozhnyi,","Influence of rare-earth ionic radius on the properties of Ni- and Fe-substituted RBa2(Cu1-xMx)3O7-x systems (R=Y,Nd,Eu,Gd,Ho,Tm;M=Ni,Fe)","Phys.Rev.B,53(1996)5856",1996.0
12641,Tm1.0Ba2.0Cu2.775Ni0.225O7.0,Y123,82.0,,,,PR05305856,"V. N. Kochetkov, V. N. Narozhnyi,","Influence of rare-earth ionic radius on the properties of Ni- and Fe-substituted RBa2(Cu1-xMx)3O7-x systems (R=Y,Nd,Eu,Gd,Ho,Tm;M=Ni,Fe)","Phys.Rev.B,53(1996)5856",1996.0
12642,Tm1.0Ba2.0Cu2.7Ni0.3O7.0,Y123,80.0,,,,PR05305856,"V. N. Kochetkov, V. N. Narozhnyi,","Influence of rare-earth ionic radius on the properties of Ni- and Fe-substituted RBa2(Cu1-xMx)3O7-x systems (R=Y,Nd,Eu,Gd,Ho,Tm;M=Ni,Fe)","Phys.Rev.B,53(1996)5856",1996.0
12643,Tm1.0Ba2.0Cu2.55Ni0.45O7.0,Y123,80.0,,,,PR05305856,"V. N. Kochetkov, V. N. Narozhnyi,","Influence of rare-earth ionic radius on the properties of Ni- and Fe-substituted RBa2(Cu1-xMx)3O7-x systems (R=Y,Nd,Eu,Gd,Ho,Tm;M=Ni,Fe)","Phys.Rev.B,53(1996)5856",1996.0
12644,Nd1.0Ba2.0Cu3.0O7.0,Y123,90.0,,,,PR05305856,"V. N. Kochetkov, V. N. Narozhnyi,","Influence of rare-earth ionic radius on the properties of Ni- and Fe-substituted RBa2(Cu1-xMx)3O7-x systems (R=Y,Nd,Eu,Gd,Ho,Tm;M=Ni,Fe)","Phys.Rev.B,53(1996)5856",1996.0
12645,Nd1.0Ba2.0Cu2.925Fe0.075O7.0,Y123,66.0,,,,PR05305856,"V. N. Kochetkov, V. N. Narozhnyi,","Influence of rare-earth ionic radius on the properties of Ni- and Fe-substituted RBa2(Cu1-xMx)3O7-x systems (R=Y,Nd,Eu,Gd,Ho,Tm;M=Ni,Fe)","Phys.Rev.B,53(1996)5856",1996.0
12646,Nd1.0Ba2.0Cu2.85Fe0.15O7.0,Y123,57.0,,,,PR05305856,"V. N. Kochetkov, V. N. Narozhnyi,","Influence of rare-earth ionic radius on the properties of Ni- and Fe-substituted RBa2(Cu1-xMx)3O7-x systems (R=Y,Nd,Eu,Gd,Ho,Tm;M=Ni,Fe)","Phys.Rev.B,53(1996)5856",1996.0
12647,Nd1.0Ba2.0Cu2.775Fe0.225O7.0,Y123,46.0,,,,PR05305856,"V. N. Kochetkov, V. N. Narozhnyi,","Influence of rare-earth ionic radius on the properties of Ni- and Fe-substituted RBa2(Cu1-xMx)3O7-x systems (R=Y,Nd,Eu,Gd,Ho,Tm;M=Ni,Fe)","Phys.Rev.B,53(1996)5856",1996.0
12648,Nd1.0Ba2.0Cu2.7Fe0.3O7.0,Y123,24.0,,,,PR05305856,"V. N. Kochetkov, V. N. Narozhnyi,","Influence of rare-earth ionic radius on the properties of Ni- and Fe-substituted RBa2(Cu1-xMx)3O7-x systems (R=Y,Nd,Eu,Gd,Ho,Tm;M=Ni,Fe)","Phys.Rev.B,53(1996)5856",1996.0
12650,Y1.0Ba2.0Cu3.0O7.0,Y123,90.0,,,,PR05305856,"V. N. Kochetkov, V. N. Narozhnyi,","Influence of rare-earth ionic radius on the properties of Ni- and Fe-substituted RBa2(Cu1-xMx)3O7-x systems (R=Y,Nd,Eu,Gd,Ho,Tm;M=Ni,Fe)","Phys.Rev.B,53(1996)5856",1996.0
12651,Y1.0Ba2.0Cu2.925Fe0.075O7.0,Y123,88.0,,,,PR05305856,"V. N. Kochetkov, V. N. Narozhnyi,","Influence of rare-earth ionic radius on the properties of Ni- and Fe-substituted RBa2(Cu1-xMx)3O7-x systems (R=Y,Nd,Eu,Gd,Ho,Tm;M=Ni,Fe)","Phys.Rev.B,53(1996)5856",1996.0
12652,Y1.0Ba2.0Cu2.775Fe0.225O7.0,Y123,63.0,,,,PR05305856,"V. N. Kochetkov, V. N. Narozhnyi,","Influence of rare-earth ionic radius on the properties of Ni- and Fe-substituted RBa2(Cu1-xMx)3O7-x systems (R=Y,Nd,Eu,Gd,Ho,Tm;M=Ni,Fe)","Phys.Rev.B,53(1996)5856",1996.0
12653,Y1.0Ba2.0Cu2.7Fe0.3O7.0,Y123,35.0,,,,PR05305856,"V. N. Kochetkov, V. N. Narozhnyi,","Influence of rare-earth ionic radius on the properties of Ni- and Fe-substituted RBa2(Cu1-xMx)3O7-x systems (R=Y,Nd,Eu,Gd,Ho,Tm;M=Ni,Fe)","Phys.Rev.B,53(1996)5856",1996.0
12655,Ho1.0Ba2.0Cu3.0O7.0,Y123,90.0,,,,PR05305856,"V. N. Kochetkov, V. N. Narozhnyi,","Influence of rare-earth ionic radius on the properties of Ni- and Fe-substituted RBa2(Cu1-xMx)3O7-x systems (R=Y,Nd,Eu,Gd,Ho,Tm;M=Ni,Fe)","Phys.Rev.B,53(1996)5856",1996.0
12656,Ho1.0Ba2.0Cu2.925Fe0.075O7.0,Y123,88.0,,,,PR05305856,"V. N. Kochetkov, V. N. Narozhnyi,","Influence of rare-earth ionic radius on the properties of Ni- and Fe-substituted RBa2(Cu1-xMx)3O7-x systems (R=Y,Nd,Eu,Gd,Ho,Tm;M=Ni,Fe)","Phys.Rev.B,53(1996)5856",1996.0
12657,Ho1.0Ba2.0Cu2.85Fe0.15O7.0,Y123,85.0,,,,PR05305856,"V. N. Kochetkov, V. N. Narozhnyi,","Influence of rare-earth ionic radius on the properties of Ni- and Fe-substituted RBa2(Cu1-xMx)3O7-x systems (R=Y,Nd,Eu,Gd,Ho,Tm;M=Ni,Fe)","Phys.Rev.B,53(1996)5856",1996.0
