Repository: CompRhys/apical

# Data Guide

In all cases whilst compiling this data we have been careful to include as much meta-information as possible to allow data to be traced back to it's original sources. For SuperCon this takes the form of the SuperCon "num :" reference id and then the source publication details. For ICSD we provide the ICSD collection code.

We acknowledge the Japanese National Institute for Materials Science for maintaining the [SuperCon](https://supercon.nims.go.jp/index_en.html) database as well as FIZ Karlsruhe GmbH for maintaining [ICSD](https://www.fiz-karlsruhe.de/en/produkte-und-dienstleistungen/inorganic-crystal-structure-database-icsd).

File: processed-data/super_cuprates.csv (part 41 of 58)
num :,composition :,str3 :,tc :,lata :,latb :,latc :,refno :,author :,title :,journal :,year :
12658,Ho1.0Ba2.0Cu2.775Fe0.225O7.0,Y123,64.0,,,,PR05305856,"V. N. Kochetkov, V. N. Narozhnyi,","Influence of rare-earth ionic radius on the properties of Ni- and Fe-substituted RBa2(Cu1-xMx)3O7-x systems (R=Y,Nd,Eu,Gd,Ho,Tm;M=Ni,Fe)","Phys.Rev.B,53(1996)5856",1996.0
12659,Ho1.0Ba2.0Cu2.7Fe0.3O7.0,Y123,41.0,,,,PR05305856,"V. N. Kochetkov, V. N. Narozhnyi,","Influence of rare-earth ionic radius on the properties of Ni- and Fe-substituted RBa2(Cu1-xMx)3O7-x systems (R=Y,Nd,Eu,Gd,Ho,Tm;M=Ni,Fe)","Phys.Rev.B,53(1996)5856",1996.0
12661,Tm1.0Ba2.0Cu3.0O7.0,Y123,90.0,,,,PR05305856,"V. N. Kochetkov, V. N. Narozhnyi,","Influence of rare-earth ionic radius on the properties of Ni- and Fe-substituted RBa2(Cu1-xMx)3O7-x systems (R=Y,Nd,Eu,Gd,Ho,Tm;M=Ni,Fe)","Phys.Rev.B,53(1996)5856",1996.0
12662,Tm1.0Ba2.0Cu2.925Fe0.075O7.0,Y123,89.0,,,,PR05305856,"V. N. Kochetkov, V. N. Narozhnyi,","Influence of rare-earth ionic radius on the properties of Ni- and Fe-substituted RBa2(Cu1-xMx)3O7-x systems (R=Y,Nd,Eu,Gd,Ho,Tm;M=Ni,Fe)","Phys.Rev.B,53(1996)5856",1996.0
12663,Tm1.0Ba2.0Cu2.85Fe0.15O7.0,Y123,86.0,,,,PR05305856,"V. N. Kochetkov, V. N. Narozhnyi,","Influence of rare-earth ionic radius on the properties of Ni- and Fe-substituted RBa2(Cu1-xMx)3O7-x systems (R=Y,Nd,Eu,Gd,Ho,Tm;M=Ni,Fe)","Phys.Rev.B,53(1996)5856",1996.0
12664,Tm1.0Ba2.0Cu2.7Fe0.3O7.0,Y123,77.0,,,,PR05305856,"V. N. Kochetkov, V. N. Narozhnyi,","Influence of rare-earth ionic radius on the properties of Ni- and Fe-substituted RBa2(Cu1-xMx)3O7-x systems (R=Y,Nd,Eu,Gd,Ho,Tm;M=Ni,Fe)","Phys.Rev.B,53(1996)5856",1996.0
12665,Tm1.0Ba2.0Cu2.55Fe0.45O7.0,Y123,55.0,,,,PR05305856,"V. N. Kochetkov, V. N. Narozhnyi,","Influence of rare-earth ionic radius on the properties of Ni- and Fe-substituted RBa2(Cu1-xMx)3O7-x systems (R=Y,Nd,Eu,Gd,Ho,Tm;M=Ni,Fe)","Phys.Rev.B,53(1996)5856",1996.0
12667,Yb0.8Pr0.2Ba2.0Cu3.0O7.0,Y123,84.0,,,,PR05305839,"J. C. Chen, M. K. Wu, Weiyan Guan, Yunhui Xu,","Ion-size effect on normal-state transport properties in R0.8Pr0.2Ba2Cu3O7-y systems (R=Yb, Er, Dy, Gd, Eu, and Nd)","Phys.Rev.B,53(1996)5839",1996.0
12668,Er0.8Pr0.2Ba2.0Cu3.0O7.0,Y123,78.0,,,,PR05305839,"J. C. Chen, M. K. Wu, Weiyan Guan, Yunhui Xu,","Ion-size effect on normal-state transport properties in R0.8Pr0.2Ba2Cu3O7-y systems (R=Yb, Er, Dy, Gd, Eu, and Nd)","Phys.Rev.B,53(1996)5839",1996.0
12669,Dy0.8Pr0.2Ba2.0Cu3.0O7.0,Y123,72.0,,,,PR05305839,"J. C. Chen, M. K. Wu, Weiyan Guan, Yunhui Xu,","Ion-size effect on normal-state transport properties in R0.8Pr0.2Ba2Cu3O7-y systems (R=Yb, Er, Dy, Gd, Eu, and Nd)","Phys.Rev.B,53(1996)5839",1996.0
12670,Gd0.8Pr0.2Ba2.0Cu3.0O7.0,Y123,67.0,,,,PR05305839,"J. C. Chen, M. K. Wu, Weiyan Guan, Yunhui Xu,","Ion-size effect on normal-state transport properties in R0.8Pr0.2Ba2Cu3O7-y systems (R=Yb, Er, Dy, Gd, Eu, and Nd)","Phys.Rev.B,53(1996)5839",1996.0
12671,Eu0.8Pr0.2Ba2.0Cu3.0O7.0,Y123,59.0,,,,PR05305839,"J. C. Chen, M. K. Wu, Weiyan Guan, Yunhui Xu,","Ion-size effect on normal-state transport properties in R0.8Pr0.2Ba2Cu3O7-y systems (R=Yb, Er, Dy, Gd, Eu, and Nd)","Phys.Rev.B,53(1996)5839",1996.0
12672,Nd0.8Pr0.2Ba2.0Cu3.0O7.0,Y123,49.0,,,,PR05305839,"J. C. Chen, M. K. Wu, Weiyan Guan, Yunhui Xu,","Ion-size effect on normal-state transport properties in R0.8Pr0.2Ba2Cu3O7-y systems (R=Yb, Er, Dy, Gd, Eu, and Nd)","Phys.Rev.B,53(1996)5839",1996.0
12708,Hg1.0Ba2.0Ca0.86Sr0.14Cu2.0O6.0,Hg1212,116.0,3.858,3.858,12.665,PR05309460,"Mun-Seog Kim, Nam H. Hur, Seong-Cho Yu, Sung-Ik Lee,",Three-dimensional superconducting behavior and thermodynamic parameters of HgBa2Ca0.86Sr0.14Cu2O6-z,"Phys.Rev.B,53(1996)9460",1996.0
12800,Y1.0Ba2.0Cu3.0O6.96,Y123,88.9,,,,PR05311976,"J.-S. Zhou, J.B. Goodenough,",Pressure dependence of thermopower in YBa2Cu3O6.96 and YBa2Cu4O8,"Phys.Rev.B,53(1996)R11976",1996.0
12801,Y1.0Ba2.0Cu4.0O8.0,Y124,62.0,,,,PR05311976,"J.-S. Zhou, J.B. Goodenough,",Pressure dependence of thermopower in YBa2Cu3O6.96 and YBa2Cu4O8,"Phys.Rev.B,53(1996)R11976",1996.0
12804,Yb1.0Ba2.0Cu3.0O6.97,Y123,88.0,,,,PR05311855,"C.W. Chu, C.Y. Huang, J.C. Ho, J.G. Lin, X.L. Cheng, Y.Y. Xue,",Pressure effect on Tc for (Yb1-xPrx)Ba2Cu3O7,"Phys.Rev.B,53(1996)11855",1996.0
12805,Yb0.995Pr0.05Ba2.0Cu3.0O6.97,Y123,89.5,,,,PR05311855,"C.W. Chu, C.Y. Huang, J.C. Ho, J.G. Lin, X.L. Cheng, Y.Y. Xue,",Pressure effect on Tc for (Yb1-xPrx)Ba2Cu3O7,"Phys.Rev.B,53(1996)11855",1996.0
12806,Yb0.925Pr0.075Ba2.0Cu3.0O6.97,Y123,89.0,,,,PR05311855,"C.W. Chu, C.Y. Huang, J.C. Ho, J.G. Lin, X.L. Cheng, Y.Y. Xue,",Pressure effect on Tc for (Yb1-xPrx)Ba2Cu3O7,"Phys.Rev.B,53(1996)11855",1996.0
12807,Yb0.9Pr0.1Ba2.0Cu3.0O6.97,Y123,88.5,,,,PR05311855,"C.W. Chu, C.Y. Huang, J.C. Ho, J.G. Lin, X.L. Cheng, Y.Y. Xue,",Pressure effect on Tc for (Yb1-xPrx)Ba2Cu3O7,"Phys.Rev.B,53(1996)11855",1996.0
12808,Yb0.85Pr0.15Ba2.0Cu3.0O6.97,Y123,86.5,,,,PR05311855,"C.W. Chu, C.Y. Huang, J.C. Ho, J.G. Lin, X.L. Cheng, Y.Y. Xue,",Pressure effect on Tc for (Yb1-xPrx)Ba2Cu3O7,"Phys.Rev.B,53(1996)11855",1996.0
12809,Yb0.8Pr0.2Ba2.0Cu3.0O6.97,Y123,82.0,,,,PR05311855,"C.W. Chu, C.Y. Huang, J.C. Ho, J.G. Lin, X.L. Cheng, Y.Y. Xue,",Pressure effect on Tc for (Yb1-xPrx)Ba2Cu3O7,"Phys.Rev.B,53(1996)11855",1996.0
12810,Yb0.7Pr0.3Ba2.0Cu3.0O6.97,Y123,73.5,,,,PR05311855,"C.W. Chu, C.Y. Huang, J.C. Ho, J.G. Lin, X.L. Cheng, Y.Y. Xue,",Pressure effect on Tc for (Yb1-xPrx)Ba2Cu3O7,"Phys.Rev.B,53(1996)11855",1996.0
12831,Pr0.95Ca0.05Sr2.0Cu2.7Mo0.3O7.0,Y123,17.0,,,,PR05311340,"F.L. Juang, H.D. Yang, H.L. Tsay, W.M. Wang, Y.C. Chen,",Occurrence of superconductivity in Ca-and Sr-doped PrSr2Cu2.7Mo0.3O7-z,"Phys.Rev.B,53(1996)11340",1996.0
12832,Pr0.9Ca0.1Sr2.0Cu2.7Mo0.3O7.0,Y123,17.0,3.8569999999999998,3.8569999999999998,11.624,PR05311340,"F.L. Juang, H.D. Yang, H.L. Tsay, W.M. Wang, Y.C. Chen,",Occurrence of superconductivity in Ca-and Sr-doped PrSr2Cu2.7Mo0.3O7-z,"Phys.Rev.B,53(1996)11340",1996.0
12833,Pr0.85Ca0.15Sr2.0Cu2.7Mo0.3O7.0,Y123,16.0,,,,PR05311340,"F.L. Juang, H.D. Yang, H.L. Tsay, W.M. Wang, Y.C. Chen,",Occurrence of superconductivity in Ca-and Sr-doped PrSr2Cu2.7Mo0.3O7-z,"Phys.Rev.B,53(1996)11340",1996.0
12834,Pr0.95Sr2.05Cu2.7Mo0.3O7.0,Y123,13.0,,,,PR05311340,"F.L. Juang, H.D. Yang, H.L. Tsay, W.M. Wang, Y.C. Chen,",Occurrence of superconductivity in Ca-and Sr-doped PrSr2Cu2.7Mo0.3O7-z,"Phys.Rev.B,53(1996)11340",1996.0
12835,Pr0.9Sr2.1Cu2.7Mo0.3O7.0,Y123,17.0,3.863,3.863,11.624,PR05311340,"F.L. Juang, H.D. Yang, H.L. Tsay, W.M. Wang, Y.C. Chen,",Occurrence of superconductivity in Ca-and Sr-doped PrSr2Cu2.7Mo0.3O7-z,"Phys.Rev.B,53(1996)11340",1996.0
12836,Pr0.85Sr2.15Cu2.7Mo0.3O7.0,Y123,17.0,,,,PR05311340,"F.L. Juang, H.D. Yang, H.L. Tsay, W.M. Wang, Y.C. Chen,",Occurrence of superconductivity in Ca-and Sr-doped PrSr2Cu2.7Mo0.3O7-z,"Phys.Rev.B,53(1996)11340",1996.0
12837,Pr0.8Sr2.2Cu2.7Mo0.3O7.0,Y123,21.0,,,,PR05311340,"F.L. Juang, H.D. Yang, H.L. Tsay, W.M. Wang, Y.C. Chen,",Occurrence of superconductivity in Ca-and Sr-doped PrSr2Cu2.7Mo0.3O7-z,"Phys.Rev.B,53(1996)11340",1996.0
12848,La1.885Sr0.115Cu1.0O4.0,T,29.5,,,,PR05311324,"M. Hiroi, M. Maki, M. Sera, N. Kobayashi,",Suppression of the superconcting transition temperature Tc around x-0.115 in La2-xSrxCuO4,"Phys.Rev.B,53(1996)11324",1996.0
12849,La1.845Nd0.04Sr0.115Cu1.0O4.0,T,28.5,,,,PR05311324,"M. Hiroi, M. Maki, M. Sera, N. Kobayashi,",Suppression of the superconcting transition temperature Tc around x-0.115 in La2-xSrxCuO4,"Phys.Rev.B,53(1996)11324",1996.0
12850,La1.805Nd0.08Sr0.115Cu1.0O4.0,T,27.5,,,,PR05311324,"M. Hiroi, M. Maki, M. Sera, N. Kobayashi,",Suppression of the superconcting transition temperature Tc around x-0.115 in La2-xSrxCuO4,"Phys.Rev.B,53(1996)11324",1996.0
12851,La1.785Nd0.1Sr0.115Cu1.0O4.0,T,27.0,,,,PR05311324,"M. Hiroi, M. Maki, M. Sera, N. Kobayashi,",Suppression of the superconcting transition temperature Tc around x-0.115 in La2-xSrxCuO4,"Phys.Rev.B,53(1996)11324",1996.0
12852,La1.76Nd0.125Sr0.115Cu1.0O4.0,T,25.5,,,,PR05311324,"M. Hiroi, M. Maki, M. Sera, N. Kobayashi,",Suppression of the superconcting transition temperature Tc around x-0.115 in La2-xSrxCuO4,"Phys.Rev.B,53(1996)11324",1996.0
12853,La1.745Nd0.14Sr0.115Cu1.0O4.0,T,17.5,,,,PR05311324,"M. Hiroi, M. Maki, M. Sera, N. Kobayashi,",Suppression of the superconcting transition temperature Tc around x-0.115 in La2-xSrxCuO4,"Phys.Rev.B,53(1996)11324",1996.0
12854,La1.735Nd0.15Sr0.115Cu1.0O4.0,T,16.5,,,,PR05311324,"M. Hiroi, M. Maki, M. Sera, N. Kobayashi,",Suppression of the superconcting transition temperature Tc around x-0.115 in La2-xSrxCuO4,"Phys.Rev.B,53(1996)11324",1996.0
12855,La1.685Nd0.2Sr0.115Cu1.0O4.0,T,11.0,,,,PR05311324,"M. Hiroi, M. Maki, M. Sera, N. Kobayashi,",Suppression of the superconcting transition temperature Tc around x-0.115 in La2-xSrxCuO4,"Phys.Rev.B,53(1996)11324",1996.0
12856,La1.875Sr0.125Cu1.0O4.0,T,32.0,,,,PR05311324,"M. Hiroi, M. Maki, M. Sera, N. Kobayashi,",Suppression of the superconcting transition temperature Tc around x-0.115 in La2-xSrxCuO4,"Phys.Rev.B,53(1996)11324",1996.0
12857,La1.835Nd0.04Sr0.125Cu1.0O4.0,T,32.0,,,,PR05311324,"M. Hiroi, M. Maki, M. Sera, N. Kobayashi,",Suppression of the superconcting transition temperature Tc around x-0.115 in La2-xSrxCuO4,"Phys.Rev.B,53(1996)11324",1996.0
12858,La1.795Nd0.08Sr0.125Cu1.0O4.0,T,29.5,,,,PR05311324,"M. Hiroi, M. Maki, M. Sera, N. Kobayashi,",Suppression of the superconcting transition temperature Tc around x-0.115 in La2-xSrxCuO4,"Phys.Rev.B,53(1996)11324",1996.0
12859,La1.775Nd0.1Sr0.125Cu1.0O4.0,T,27.0,,,,PR05311324,"M. Hiroi, M. Maki, M. Sera, N. Kobayashi,",Suppression of the superconcting transition temperature Tc around x-0.115 in La2-xSrxCuO4,"Phys.Rev.B,53(1996)11324",1996.0
12860,La1.75Nd0.125Sr0.125Cu1.0O4.0,T,17.5,,,,PR05311324,"M. Hiroi, M. Maki, M. Sera, N. Kobayashi,",Suppression of the superconcting transition temperature Tc around x-0.115 in La2-xSrxCuO4,"Phys.Rev.B,53(1996)11324",1996.0
12861,La1.735Nd0.14Sr0.125Cu1.0O4.0,T,15.0,,,,PR05311324,"M. Hiroi, M. Maki, M. Sera, N. Kobayashi,",Suppression of the superconcting transition temperature Tc around x-0.115 in La2-xSrxCuO4,"Phys.Rev.B,53(1996)11324",1996.0
12862,La1.725Nd0.15Sr0.125Cu1.0O4.0,T,12.5,,,,PR05311324,"M. Hiroi, M. Maki, M. Sera, N. Kobayashi,",Suppression of the superconcting transition temperature Tc around x-0.115 in La2-xSrxCuO4,"Phys.Rev.B,53(1996)11324",1996.0
12863,La1.675Nd0.2Sr0.125Cu1.0O4.0,T,10.5,,,,PR05311324,"M. Hiroi, M. Maki, M. Sera, N. Kobayashi,",Suppression of the superconcting transition temperature Tc around x-0.115 in La2-xSrxCuO4,"Phys.Rev.B,53(1996)11324",1996.0
12865,La1.775Nd0.125Sr0.1Cu1.0O4.0,T,26.0,,,,PR05311324,"M. Hiroi, M. Maki, M. Sera, N. Kobayashi,",Suppression of the superconcting transition temperature Tc around x-0.115 in La2-xSrxCuO4,"Phys.Rev.B,53(1996)11324",1996.0
12866,La1.765Nd0.125Sr0.11Cu1.0O4.0,T,26.0,,,,PR05311324,"M. Hiroi, M. Maki, M. Sera, N. Kobayashi,",Suppression of the superconcting transition temperature Tc around x-0.115 in La2-xSrxCuO4,"Phys.Rev.B,53(1996)11324",1996.0
12867,La1.76Nd0.125Sr0.115Cu1.0O4.0,T,25.5,,,,PR05311324,"M. Hiroi, M. Maki, M. Sera, N. Kobayashi,",Suppression of the superconcting transition temperature Tc around x-0.115 in La2-xSrxCuO4,"Phys.Rev.B,53(1996)11324",1996.0
12868,La1.75Nd0.125Sr0.125Cu1.0O4.0,T,17.5,,,,PR05311324,"M. Hiroi, M. Maki, M. Sera, N. Kobayashi,",Suppression of the superconcting transition temperature Tc around x-0.115 in La2-xSrxCuO4,"Phys.Rev.B,53(1996)11324",1996.0
12869,La1.74Nd0.125Sr0.135Cu1.0O4.0,T,21.0,,,,PR05311324,"M. Hiroi, M. Maki, M. Sera, N. Kobayashi,",Suppression of the superconcting transition temperature Tc around x-0.115 in La2-xSrxCuO4,"Phys.Rev.B,53(1996)11324",1996.0
12870,La1.725Nd0.125Sr0.15Cu1.0O4.0,T,33.5,,,,PR05311324,"M. Hiroi, M. Maki, M. Sera, N. Kobayashi,",Suppression of the superconcting transition temperature Tc around x-0.115 in La2-xSrxCuO4,"Phys.Rev.B,53(1996)11324",1996.0
12871,La1.715Nd0.125Sr0.16Cu1.0O4.0,T,35.0,,,,PR05311324,"M. Hiroi, M. Maki, M. Sera, N. Kobayashi,",Suppression of the superconcting transition temperature Tc around x-0.115 in La2-xSrxCuO4,"Phys.Rev.B,53(1996)11324",1996.0
13000,Bi2.0Sr1.9Ca1.0Cu1.8O8.0,Bi2212,85.0,,,,PR05503410,"A.G.M. Jansen, D.N. Davydov, H. Hancotte, P. Wyder, R. Deltour,",Superconducting order parameter in partially substituted Bi2Sr2CaCu2O8+x single crystals as measured by the tunneling effect,"Phys.Rev.B,55(1997)R3410",1997.0
13001,Bi2.0Sr1.95Ca0.95Cu2.01Ni0.04O8.0,Bi2212,75.0,,,,PR05503410,"A.G.M. Jansen, D.N. Davydov, H. Hancotte, P. Wyder, R. Deltour,",Superconducting order parameter in partially substituted Bi2Sr2CaCu2O8+x single crystals as measured by the tunneling effect,"Phys.Rev.B,55(1997)R3410",1997.0
13002,Bi2.0Sr2.0Ca1.0Cu1.98Zn0.02O8.0,Bi2212,79.0,,,,PR05503410,"A.G.M. Jansen, D.N. Davydov, H. Hancotte, P. Wyder, R. Deltour,",Superconducting order parameter in partially substituted Bi2Sr2CaCu2O8+x single crystals as measured by the tunneling effect,"Phys.Rev.B,55(1997)R3410",1997.0
13003,Y0.87Pr0.13Ba2.0Cu3.0O7.0,Y123,85.0,,,,PR05503390,"A.R. Baldwin, C.C. Almasan, C.N. Jiang, D.A. Gajewski, G.A. Levin, M.B. Maple, S.H. Han, T. Stein,",Nonmonotonic evolution of out-of-plane resistivity with Pr doping in Y1-xPrxBa2Cu3O7-delta single crystals,"Phys.Rev.B,55(1997)R3390",1997.0
13004,Y0.78Pr0.22Ba2.0Cu3.0O7.0,Y123,70.0,,,,PR05503390,"A.R. Baldwin, C.C. Almasan, C.N. Jiang, D.A. Gajewski, G.A. Levin, M.B. Maple, S.H. Han, T. Stein,",Nonmonotonic evolution of out-of-plane resistivity with Pr doping in Y1-xPrxBa2Cu3O7-delta single crystals,"Phys.Rev.B,55(1997)R3390",1997.0
13005,Y0.58Pr0.42Ba2.0Cu3.0O7.0,Y123,40.0,,,,PR05503390,"A.R. Baldwin, C.C. Almasan, C.N. Jiang, D.A. Gajewski, G.A. Levin, M.B. Maple, S.H. Han, T. Stein,",Nonmonotonic evolution of out-of-plane resistivity with Pr doping in Y1-xPrxBa2Cu3O7-delta single crystals,"Phys.Rev.B,55(1997)R3390",1997.0
13009,Gd1.4Ce0.6Ru1.0Sr2.0Cu2.0O10.0,M2212,42.0,3.844,,28.621,PR05503374,"I. Felner, O. Millo, U. Asaf, Y. Levi,",Coexistence of magnetism and superconductivity in R1.4Ce0.6RuSr2Cu2O10-z (R=Eu and Gd),"Phys.Rev.B,55(1997)R3374",1997.0
13010,Tl2.0Ba2.0Ca1.0Cu2.0O8.0,Tl2212,103.0,,,,PR05503929,"A. Maignan, A. Wahl, Ch. Simon, F. Warmont, M.P. Delamare, V. Hardy,",Scaling behavior of conductivity and nagnetization in high-temperature superconductors,"Phys.Rev.B,55(1997)3929",1997.0
13011,Y1.0Ba2.0Cu3.0O7.0,Y123,92.0,,,,PR05503929,"A. Maignan, A. Wahl, Ch. Simon, F. Warmont, M.P. Delamare, V. Hardy,",Scaling behavior of conductivity and nagnetization in high-temperature superconductors,"Phys.Rev.B,55(1997)3929",1997.0
13012,Tl1.0Bi1.0Sr2.0Ca1.0Cu2.0O7.0,Tl1212,86.0,,,,PR05503929,"A. Maignan, A. Wahl, Ch. Simon, F. Warmont, M.P. Delamare, V. Hardy,",Scaling behavior of conductivity and nagnetization in high-temperature superconductors,"Phys.Rev.B,55(1997)3929",1997.0
13013,Y1.0Ba2.0Cu3.0O7.0,Y123,93.1,,,,PR05503954,"Aharon Kapitulnik, David J. Baar, Devid L. Sisson, Jeffrey S. Urbach, Kathryn A. Moler, Malcolm R. Beasley, Ruixing Liang, Walter N. Hardy,",Specific heat of YBa2Cu3O7-z,"Phys.Rev.B,55(1997)3954",1997.0
13024,Hg1.0Ba2.0Cu1.0O4.06,Hg1201,71.0,3.886,,9.532,PR05503966,"A.A. Gippius, A.M. Balagurov, D.A. Mikhailova, E.V. Antipov, S.N. Putilin, V.A. Alyoshin, V.G. Simkin, V.L. Aksenov, V.V. Sikolenko,",Precision neutron-diffraction study of the high-Tc superconductor HgBa2CuO4+delta,"Phys.Rev.B,55(1997)3966",1997.0
13025,Hg1.0Ba2.0Cu1.0O4.19,Hg1201,83.0,3.88,,9.524,PR05503966,"A.A. Gippius, A.M. Balagurov, D.A. Mikhailova, E.V. Antipov, S.N. Putilin, V.A. Alyoshin, V.G. Simkin, V.L. Aksenov, V.V. Sikolenko,",Precision neutron-diffraction study of the high-Tc superconductor HgBa2CuO4+delta,"Phys.Rev.B,55(1997)3966",1997.0
13026,Hg1.0Ba2.0Cu1.0O4.12,Hg1201,98.0,3.885,,9.526,PR05503966,"A.A. Gippius, A.M. Balagurov, D.A. Mikhailova, E.V. Antipov, S.N. Putilin, V.A. Alyoshin, V.G. Simkin, V.L. Aksenov, V.V. Sikolenko,",Precision neutron-diffraction study of the high-Tc superconductor HgBa2CuO4+delta,"Phys.Rev.B,55(1997)3966",1997.0
13027,Hg1.0Ba2.0Cu1.0O4.0,Hg1201,96.0,3.885,,9.52,PR05503966,"A.A. Gippius, A.M. Balagurov, D.A. Mikhailova, E.V. Antipov, S.N. Putilin, V.A. Alyoshin, V.G. Simkin, V.L. Aksenov, V.V. Sikolenko,",Precision neutron-diffraction study of the high-Tc superconductor HgBa2CuO4+delta,"Phys.Rev.B,55(1997)3966",1997.0
13028,Nd1.85Ce0.15Cu1.0O4.0,T',24.0,3.955,,12.124,PR05503935,"Cheng Dong, Cong Wang, Guangcan Che, Hong Chen, Zhiyu Qiao, Zhongxian Zhao,",Relationship between the lattice parameter and superconductivity in the 2-1-4 series n-type cuprates,"Phys.Rev.B,55(1996)3935",1997.0
13029,Nd1.65La0.2Ce0.15Cu1.0O4.0,T',23.0,3.963,,12.157,PR05503935,"Cheng Dong, Cong Wang, Guangcan Che, Hong Chen, Zhiyu Qiao, Zhongxian Zhao,",Relationship between the lattice parameter and superconductivity in the 2-1-4 series n-type cuprates,"Phys.Rev.B,55(1996)3935",1997.0
13030,Nd1.35La0.5Ce0.15Cu1.0O4.0,T',18.0,3.97,,12.209000000000001,PR05503935,"Cheng Dong, Cong Wang, Guangcan Che, Hong Chen, Zhiyu Qiao, Zhongxian Zhao,",Relationship between the lattice parameter and superconductivity in the 2-1-4 series n-type cuprates,"Phys.Rev.B,55(1996)3935",1997.0
13031,Nd1.15La0.7Ce0.15Cu1.0O4.0,T',18.0,3.9789999999999996,,12.249,PR05503935,"Cheng Dong, Cong Wang, Guangcan Che, Hong Chen, Zhiyu Qiao, Zhongxian Zhao,",Relationship between the lattice parameter and superconductivity in the 2-1-4 series n-type cuprates,"Phys.Rev.B,55(1996)3935",1997.0
13032,Nd0.9La0.95Ce0.15Cu1.0O4.0,T',26.0,3.9789999999999996,,12.267000000000001,PR05503935,"Cheng Dong, Cong Wang, Guangcan Che, Hong Chen, Zhiyu Qiao, Zhongxian Zhao,",Relationship between the lattice parameter and superconductivity in the 2-1-4 series n-type cuprates,"Phys.Rev.B,55(1996)3935",1997.0
13033,Nd0.85La1.0Ce0.15Cu1.0O4.0,T',15.0,3.983,,12.3,PR05503935,"Cheng Dong, Cong Wang, Guangcan Che, Hong Chen, Zhiyu Qiao, Zhongxian Zhao,",Relationship between the lattice parameter and superconductivity in the 2-1-4 series n-type cuprates,"Phys.Rev.B,55(1996)3935",1997.0
13035,Nd0.8La1.1Ce0.1Cu1.0O4.0,T',23.0,3.9819999999999998,,12.317,PR05503935,"Cheng Dong, Cong Wang, Guangcan Che, Hong Chen, Zhiyu Qiao, Zhongxian Zhao,",Relationship between the lattice parameter and superconductivity in the 2-1-4 series n-type cuprates,"Phys.Rev.B,55(1996)3935",1997.0
13036,Nd0.78La1.1Ce0.12Cu1.0O4.0,T',17.0,3.987,,12.299000000000001,PR05503935,"Cheng Dong, Cong Wang, Guangcan Che, Hong Chen, Zhiyu Qiao, Zhongxian Zhao,",Relationship between the lattice parameter and superconductivity in the 2-1-4 series n-type cuprates,"Phys.Rev.B,55(1996)3935",1997.0
13038,Nd0.65La1.2Ce0.15Cu1.0O4.0,T',26.0,3.988,,12.283,PR05503935,"Cheng Dong, Cong Wang, Guangcan Che, Hong Chen, Zhiyu Qiao, Zhongxian Zhao,",Relationship between the lattice parameter and superconductivity in the 2-1-4 series n-type cuprates,"Phys.Rev.B,55(1996)3935",1997.0
13043,Nd1.85Ce0.15Cu1.0O4.0,T',23.0,3.955,,12.124,PR05503935,"Cheng Dong, Cong Wang, Guangcan Che, Hong Chen, Zhiyu Qiao, Zhongxian Zhao,",Relationship between the lattice parameter and superconductivity in the 2-1-4 series n-type cuprates,"Phys.Rev.B,55(1996)3935",1997.0
13044,Nd1.66La0.2Ce0.14Cu1.0O4.0,T',23.0,3.9610000000000003,,12.162,PR05503935,"Cheng Dong, Cong Wang, Guangcan Che, Hong Chen, Zhiyu Qiao, Zhongxian Zhao,",Relationship between the lattice parameter and superconductivity in the 2-1-4 series n-type cuprates,"Phys.Rev.B,55(1996)3935",1997.0
13045,Nd1.47La0.4Ce0.13Cu1.0O4.0,T',22.0,3.965,,12.179,PR05503935,"Cheng Dong, Cong Wang, Guangcan Che, Hong Chen, Zhiyu Qiao, Zhongxian Zhao,",Relationship between the lattice parameter and superconductivity in the 2-1-4 series n-type cuprates,"Phys.Rev.B,55(1996)3935",1997.0
13046,Nd1.22La0.6Ce0.12Cu1.0O4.0,T',23.0,3.969,,12.212,PR05503935,"Cheng Dong, Cong Wang, Guangcan Che, Hong Chen, Zhiyu Qiao, Zhongxian Zhao,",Relationship between the lattice parameter and superconductivity in the 2-1-4 series n-type cuprates,"Phys.Rev.B,55(1996)3935",1997.0
13047,Nd1.09La0.8Ce0.11Cu1.0O4.0,T',24.0,3.9739999999999998,,12.267999999999999,PR05503935,"Cheng Dong, Cong Wang, Guangcan Che, Hong Chen, Zhiyu Qiao, Zhongxian Zhao,",Relationship between the lattice parameter and superconductivity in the 2-1-4 series n-type cuprates,"Phys.Rev.B,55(1996)3935",1997.0
13048,Nd0.9La1.0Ce0.1Cu1.0O4.0,T',23.0,3.98,,12.311,PR05503935,"Cheng Dong, Cong Wang, Guangcan Che, Hong Chen, Zhiyu Qiao, Zhongxian Zhao,",Relationship between the lattice parameter and superconductivity in the 2-1-4 series n-type cuprates,"Phys.Rev.B,55(1996)3935",1997.0
14000,Hg1.0Ba2.0Ca1.0Cu2.0O6.1,Hg1212,93.0,3.864,,12.712,PR05506612,"A. Fukuoka, A. Tokiwa-Yamamoto, K. Tanabe, M. Itoh, R. Usami, S. Adachi,","Dependence of Tc and transport properties on the Cu valence in HgBa2Can-1CunO2(n+1)+delta(n=2,3) superconductors","Phys.Rev.B,55(1997)6612",1997.0
14001,Hg1.0Ba2.0Ca1.0Cu2.0O6.1,Hg1212,92.0,,,,PR05506612,"A. Fukuoka, A. Tokiwa-Yamamoto, K. Tanabe, M. Itoh, R. Usami, S. Adachi,","Dependence of Tc and transport properties on the Cu valence in HgBa2Can-1CunO2(n+1)+delta(n=2,3) superconductors","Phys.Rev.B,55(1997)6612",1997.0
14002,Hg1.0Ba2.0Ca1.0Cu2.0O6.13,Hg1212,102.0,3.862,,12.698,PR05506612,"A. Fukuoka, A. Tokiwa-Yamamoto, K. Tanabe, M. Itoh, R. Usami, S. Adachi,","Dependence of Tc and transport properties on the Cu valence in HgBa2Can-1CunO2(n+1)+delta(n=2,3) superconductors","Phys.Rev.B,55(1997)6612",1997.0
14003,Hg1.0Ba2.0Ca1.0Cu2.0O6.14,Hg1212,105.0,3.86,,12.69,PR05506612,"A. Fukuoka, A. Tokiwa-Yamamoto, K. Tanabe, M. Itoh, R. Usami, S. Adachi,","Dependence of Tc and transport properties on the Cu valence in HgBa2Can-1CunO2(n+1)+delta(n=2,3) superconductors","Phys.Rev.B,55(1997)6612",1997.0
14004,Hg1.0Ba2.0Ca1.0Cu2.0O6.16,Hg1212,121.0,,,,PR05506612,"A. Fukuoka, A. Tokiwa-Yamamoto, K. Tanabe, M. Itoh, R. Usami, S. Adachi,","Dependence of Tc and transport properties on the Cu valence in HgBa2Can-1CunO2(n+1)+delta(n=2,3) superconductors","Phys.Rev.B,55(1997)6612",1997.0
14005,Hg1.0Ba2.0Ca1.0Cu2.0O6.19,Hg1212,122.0,3.86,,12.703,PR05506612,"A. Fukuoka, A. Tokiwa-Yamamoto, K. Tanabe, M. Itoh, R. Usami, S. Adachi,","Dependence of Tc and transport properties on the Cu valence in HgBa2Can-1CunO2(n+1)+delta(n=2,3) superconductors","Phys.Rev.B,55(1997)6612",1997.0
14006,Hg1.0Ba2.0Ca1.0Cu2.0O6.21,Hg1212,127.0,3.86,,12.693,PR05506612,"A. Fukuoka, A. Tokiwa-Yamamoto, K. Tanabe, M. Itoh, R. Usami, S. Adachi,","Dependence of Tc and transport properties on the Cu valence in HgBa2Can-1CunO2(n+1)+delta(n=2,3) superconductors","Phys.Rev.B,55(1997)6612",1997.0
14007,Hg1.0Ba2.0Ca1.0Cu2.0O6.24,Hg1212,122.0,,,,PR05506612,"A. Fukuoka, A. Tokiwa-Yamamoto, K. Tanabe, M. Itoh, R. Usami, S. Adachi,","Dependence of Tc and transport properties on the Cu valence in HgBa2Can-1CunO2(n+1)+delta(n=2,3) superconductors","Phys.Rev.B,55(1997)6612",1997.0
14008,Hg1.0Ba2.0Ca1.0Cu2.0O6.24,Hg1212,121.0,3.855,,12.684000000000001,PR05506612,"A. Fukuoka, A. Tokiwa-Yamamoto, K. Tanabe, M. Itoh, R. Usami, S. Adachi,","Dependence of Tc and transport properties on the Cu valence in HgBa2Can-1CunO2(n+1)+delta(n=2,3) superconductors","Phys.Rev.B,55(1997)6612",1997.0
14009,Hg1.0Ba2.0Ca1.0Cu2.0O6.27,Hg1212,110.0,3.8539999999999996,,12.681,PR05506612,"A. Fukuoka, A. Tokiwa-Yamamoto, K. Tanabe, M. Itoh, R. Usami, S. Adachi,","Dependence of Tc and transport properties on the Cu valence in HgBa2Can-1CunO2(n+1)+delta(n=2,3) superconductors","Phys.Rev.B,55(1997)6612",1997.0
14010,Hg1.0Ba2.0Ca1.0Cu2.0O6.3,Hg1212,100.0,3.853,,12.675,PR05506612,"A. Fukuoka, A. Tokiwa-Yamamoto, K. Tanabe, M. Itoh, R. Usami, S. Adachi,","Dependence of Tc and transport properties on the Cu valence in HgBa2Can-1CunO2(n+1)+delta(n=2,3) superconductors","Phys.Rev.B,55(1997)6612",1997.0
14011,Hg1.0Ba2.0Ca1.0Cu2.0O6.3,Hg1212,100.0,,,,PR05506612,"A. Fukuoka, A. Tokiwa-Yamamoto, K. Tanabe, M. Itoh, R. Usami, S. Adachi,","Dependence of Tc and transport properties on the Cu valence in HgBa2Can-1CunO2(n+1)+delta(n=2,3) superconductors","Phys.Rev.B,55(1997)6612",1997.0
14012,Hg1.0Ba2.0Ca1.0Cu2.0O6.31,Hg1212,98.0,3.853,,12.683,PR05506612,"A. Fukuoka, A. Tokiwa-Yamamoto, K. Tanabe, M. Itoh, R. Usami, S. Adachi,","Dependence of Tc and transport properties on the Cu valence in HgBa2Can-1CunO2(n+1)+delta(n=2,3) superconductors","Phys.Rev.B,55(1997)6612",1997.0
14013,Hg1.0Ba2.0Ca2.0Cu3.0O8.17,Hg1223,94.0,,,,PR05506612,"A. Fukuoka, A. Tokiwa-Yamamoto, K. Tanabe, M. Itoh, R. Usami, S. Adachi,","Dependence of Tc and transport properties on the Cu valence in HgBa2Can-1CunO2(n+1)+delta(n=2,3) superconductors","Phys.Rev.B,55(1997)6612",1997.0
14014,Hg1.0Ba2.0Ca2.0Cu3.0O8.17,Hg1223,98.0,,,,PR05506612,"A. Fukuoka, A. Tokiwa-Yamamoto, K. Tanabe, M. Itoh, R. Usami, S. Adachi,","Dependence of Tc and transport properties on the Cu valence in HgBa2Can-1CunO2(n+1)+delta(n=2,3) superconductors","Phys.Rev.B,55(1997)6612",1997.0
14015,Hg1.0Ba2.0Ca2.0Cu3.0O8.16,Hg1223,101.0,3.886,,15.887,PR05506612,"A. Fukuoka, A. Tokiwa-Yamamoto, K. Tanabe, M. Itoh, R. Usami, S. Adachi,","Dependence of Tc and transport properties on the Cu valence in HgBa2Can-1CunO2(n+1)+delta(n=2,3) superconductors","Phys.Rev.B,55(1997)6612",1997.0
14016,Hg1.0Ba2.0Ca2.0Cu3.0O8.2,Hg1223,105.0,3.858,,15.873,PR05506612,"A. Fukuoka, A. Tokiwa-Yamamoto, K. Tanabe, M. Itoh, R. Usami, S. Adachi,","Dependence of Tc and transport properties on the Cu valence in HgBa2Can-1CunO2(n+1)+delta(n=2,3) superconductors","Phys.Rev.B,55(1997)6612",1997.0
14017,Hg1.0Ba2.0Ca2.0Cu3.0O8.2,Hg1223,104.0,,,,PR05506612,"A. Fukuoka, A. Tokiwa-Yamamoto, K. Tanabe, M. Itoh, R. Usami, S. Adachi,","Dependence of Tc and transport properties on the Cu valence in HgBa2Can-1CunO2(n+1)+delta(n=2,3) superconductors","Phys.Rev.B,55(1997)6612",1997.0
14018,Hg1.0Ba2.0Ca2.0Cu3.0O8.25,Hg1223,132.0,3.8539999999999996,,15.855,PR05506612,"A. Fukuoka, A. Tokiwa-Yamamoto, K. Tanabe, M. Itoh, R. Usami, S. Adachi,","Dependence of Tc and transport properties on the Cu valence in HgBa2Can-1CunO2(n+1)+delta(n=2,3) superconductors","Phys.Rev.B,55(1997)6612",1997.0
14019,Hg1.0Ba2.0Ca2.0Cu3.0O8.29,Hg1223,135.0,3.8539999999999996,,15.855,PR05506612,"A. Fukuoka, A. Tokiwa-Yamamoto, K. Tanabe, M. Itoh, R. Usami, S. Adachi,","Dependence of Tc and transport properties on the Cu valence in HgBa2Can-1CunO2(n+1)+delta(n=2,3) superconductors","Phys.Rev.B,55(1997)6612",1997.0
14020,Hg1.0Ba2.0Ca2.0Cu3.0O8.29,Hg1223,135.0,,,,PR05506612,"A. Fukuoka, A. Tokiwa-Yamamoto, K. Tanabe, M. Itoh, R. Usami, S. Adachi,","Dependence of Tc and transport properties on the Cu valence in HgBa2Can-1CunO2(n+1)+delta(n=2,3) superconductors","Phys.Rev.B,55(1997)6612",1997.0
14021,Hg1.0Ba2.0Ca2.0Cu3.0O8.3,Hg1223,134.0,3.8539999999999996,,15.865,PR05506612,"A. Fukuoka, A. Tokiwa-Yamamoto, K. Tanabe, M. Itoh, R. Usami, S. Adachi,","Dependence of Tc and transport properties on the Cu valence in HgBa2Can-1CunO2(n+1)+delta(n=2,3) superconductors","Phys.Rev.B,55(1997)6612",1997.0
14022,Hg1.0Ba2.0Ca2.0Cu3.0O8.3,Hg1223,133.0,,,,PR05506612,"A. Fukuoka, A. Tokiwa-Yamamoto, K. Tanabe, M. Itoh, R. Usami, S. Adachi,","Dependence of Tc and transport properties on the Cu valence in HgBa2Can-1CunO2(n+1)+delta(n=2,3) superconductors","Phys.Rev.B,55(1997)6612",1997.0
14023,Pr1.85Ce0.15Cu1.0O4.0,T',22.5,,,,PR055R6145,"E. Maiser, G. Czjzek, J.L. Peng, R.L. Greene, T. Venkatesan,",Concentration range for superconductivity in high-quality Pr2-xCexCuO4-y thin films,"Phys.Rev.B,55(1997)R6145",1997.0
14029,Y1.0Ba2.0Cu3.0O6.8,Y123,92.0,,,,PR05506051,"I. Terasaki, J. Schu""tzmann, R. Hauff, S. Miyamoto, S. Tajima, Y. Sato,",Optical study of c-axis charge dynamics in YBa2Cu3Oy: Carrier self-confinement in the normal and the superconducting states,"Phys.Rev.B,55(1997)6051",1997.0
14030,Y1.0Ba2.0Cu3.0O6.9,Y123,88.0,,,,PR05506051,"I. Terasaki, J. Schu""tzmann, R. Hauff, S. Miyamoto, S. Tajima, Y. Sato,",Optical study of c-axis charge dynamics in YBa2Cu3Oy: Carrier self-confinement in the normal and the superconducting states,"Phys.Rev.B,55(1997)6051",1997.0
15000,Bi2.0Sr2.0Ca1.0Cu2.0O8.0,Bi2212,90.0,5.41,5.42,30.96,PR05509125,"H. Suzuki, H. Takano, J. Kobayashi, M. Nakamura, T. Asahi,",Thermal expansion of superconducting Bi2Sr2CaCu2O8,"Phys.Rev.B,55(1997)9125",1997.0
15003,Bi2.0Sr2.0Ca1.0Cu2.0O8.0,Bi2212,89.9,,,,PR05508529,"D.P. Almond, G.A. Saunders, H.J. Liu, M.S. Acres, Q. Wang,",Electrical resistance under pressure in textured Bi2Sr2CaCu2O8+y: Enhancement of the energy gap and thermodynamic fluctuations,"Phys.Rev.B,55(1997)8529",1997.0
15016,Hg1.0Ba2.0Ca2.0Cu3.0O8.0,Hg1223,110.4,,,,PR05508674,"A. Bertinotti, A. Carrington, C. Marcenat, D. Colson, F. Bouquet, J. Hammann, J.F. Marucco,",Field dependence of the specific heat of single-crystal HgBa2Ca2Cu3O8+delta,"Phys.Rev.B,55(1997)R8674",1997.0
16000,Er2.0Ba4.0Cu7.0O14.92,Y247,89.0,3.826,3.866,50.368,PR05512005,"A. Donni, F. Fauth, G. Bottger, H. Sato, P. Berastegui, P. Fischer, Y. Aoki,",Long-range magnetic order of the Er ions in Er2Ba4Cu7O14.92,"Phys.Rev.B.,55(1997)R12005",1997.0
16001,Hg1.0Ba2.0Cu1.0O4.0,Hg1201,91.0,3.8710000000000004,,9.493,PR05512776,"A. Porch, A.P. Kharel, I. Gameson, J.P. Hodges, P.P. Edwards,","Synthesis, structure, and properties of the high-temperature superconductor HgBa2CuO4+delta","Phys.Rev.B,55(1997)12776",1997.0
16002,Hg0.95Ba2.0Cu1.0O4.0,Hg1201,89.5,3.8680000000000003,,9.484,PR05512776,"A. Porch, A.P. Kharel, I. Gameson, J.P. Hodges, P.P. Edwards,","Synthesis, structure, and properties of the high-temperature superconductor HgBa2CuO4+delta","Phys.Rev.B,55(1997)12776",1997.0
16003,Hg0.95Ba2.0Cu1.05O4.0,Hg1201,95.2,3.873,,9.494,PR05512776,"A. Porch, A.P. Kharel, I. Gameson, J.P. Hodges, P.P. Edwards,","Synthesis, structure, and properties of the high-temperature superconductor HgBa2CuO4+delta","Phys.Rev.B,55(1997)12776",1997.0
16004,Hg0.9Ba2.0Cu1.0O4.0,Hg1201,96.0,3.8760000000000003,,9.502,PR05512776,"A. Porch, A.P. Kharel, I. Gameson, J.P. Hodges, P.P. Edwards,","Synthesis, structure, and properties of the high-temperature superconductor HgBa2CuO4+delta","Phys.Rev.B,55(1997)12776",1997.0
16005,Hg0.9Ba2.0Cu1.05O4.0,Hg1201,96.0,3.872,,9.496,PR05512776,"A. Porch, A.P. Kharel, I. Gameson, J.P. Hodges, P.P. Edwards,","Synthesis, structure, and properties of the high-temperature superconductor HgBa2CuO4+delta","Phys.Rev.B,55(1997)12776",1997.0
16006,Hg0.9Ba2.0Cu1.1O4.0,Hg1201,95.3,3.8739999999999997,,9.499,PR05512776,"A. Porch, A.P. Kharel, I. Gameson, J.P. Hodges, P.P. Edwards,","Synthesis, structure, and properties of the high-temperature superconductor HgBa2CuO4+delta","Phys.Rev.B,55(1997)12776",1997.0
16007,Hg0.85Ba2.0Cu1.0O4.0,Hg1201,93.0,3.87,,9.492,PR05512776,"A. Porch, A.P. Kharel, I. Gameson, J.P. Hodges, P.P. Edwards,","Synthesis, structure, and properties of the high-temperature superconductor HgBa2CuO4+delta","Phys.Rev.B,55(1997)12776",1997.0
16008,Hg0.85Ba2.0Cu1.05O4.0,Hg1201,95.5,3.872,,9.497,PR05512776,"A. Porch, A.P. Kharel, I. Gameson, J.P. Hodges, P.P. Edwards,","Synthesis, structure, and properties of the high-temperature superconductor HgBa2CuO4+delta","Phys.Rev.B,55(1997)12776",1997.0
16009,Hg0.85Ba2.0Cu1.1O4.0,Hg1201,94.5,3.8739999999999997,,9.497,PR05512776,"A. Porch, A.P. Kharel, I. Gameson, J.P. Hodges, P.P. Edwards,","Synthesis, structure, and properties of the high-temperature superconductor HgBa2CuO4+delta","Phys.Rev.B,55(1997)12776",1997.0
16010,Hg0.85Ba2.0Cu1.15O4.0,Hg1201,95.5,3.872,,9.495,PR05512776,"A. Porch, A.P. Kharel, I. Gameson, J.P. Hodges, P.P. Edwards,","Synthesis, structure, and properties of the high-temperature superconductor HgBa2CuO4+delta","Phys.Rev.B,55(1997)12776",1997.0
16011,Hg0.8Ba2.0Cu1.0O4.0,Hg1201,94.5,3.873,,9.499,PR05512776,"A. Porch, A.P. Kharel, I. Gameson, J.P. Hodges, P.P. Edwards,","Synthesis, structure, and properties of the high-temperature superconductor HgBa2CuO4+delta","Phys.Rev.B,55(1997)12776",1997.0
16012,Hg0.8Ba2.0Cu1.05O4.0,Hg1201,95.8,3.87,,9.492,PR05512776,"A. Porch, A.P. Kharel, I. Gameson, J.P. Hodges, P.P. Edwards,","Synthesis, structure, and properties of the high-temperature superconductor HgBa2CuO4+delta","Phys.Rev.B,55(1997)12776",1997.0
16013,Hg0.8Ba2.0Cu1.1O4.0,Hg1201,94.3,3.872,,9.494,PR05512776,"A. Porch, A.P. Kharel, I. Gameson, J.P. Hodges, P.P. Edwards,","Synthesis, structure, and properties of the high-temperature superconductor HgBa2CuO4+delta","Phys.Rev.B,55(1997)12776",1997.0
16014,Hg0.8Ba2.0Cu1.15O4.0,Hg1201,93.2,3.875,,9.502,PR05512776,"A. Porch, A.P. Kharel, I. Gameson, J.P. Hodges, P.P. Edwards,","Synthesis, structure, and properties of the high-temperature superconductor HgBa2CuO4+delta","Phys.Rev.B,55(1997)12776",1997.0
16015,Hg0.8Ba2.0Cu1.2O4.0,Hg1201,95.4,3.87,,9.49,PR05512776,"A. Porch, A.P. Kharel, I. Gameson, J.P. Hodges, P.P. Edwards,","Synthesis, structure, and properties of the high-temperature superconductor HgBa2CuO4+delta","Phys.Rev.B,55(1997)12776",1997.0
16016,Y1.0Ba2.0Cu3.0O6.95,Y123,93.2,,,,PR05511789,"C.E. Stronach, D.A. Bonn, D.R. Noakes, J.E. Sonier, J.H. Brewer, R.F. Kiefl, Ruixing Liang, S.R. Dunsiger, T.M. Riseman, W.A. MacFarlane, W.N. Hardy,",Magnetic field dependence of the London penetration depth in the vortex state of YBa2Cu3O6.95,"Phys.Rev.B,55(1997)11789",1997.0
16017,Tl0.5Pb0.5Sr2.0Ca1.0Cu2.0O7.0,Tl1212,78.4,,,,PR05511832,"D. Tristan Jover, H. Wilhelm, R.J. Wijingaarden, R.S. Liu,",Pressure dependence of the superconducting critical temperature of the Tl0.5Pb0.5Sr2Ca1-xYxCu2O7 system,"Phys.Rev.B.,55(1997)11832",1997.0
16018,Tl0.5Pb0.5Sr2.0Ca0.9Y0.1Cu2.0O7.0,Tl1212,99.3,,,,PR05511832,"D. Tristan Jover, H. Wilhelm, R.J. Wijingaarden, R.S. Liu,",Pressure dependence of the superconducting critical temperature of the Tl0.5Pb0.5Sr2Ca1-xYxCu2O7 system,"Phys.Rev.B.,55(1997)11832",1997.0
16019,Tl0.5Pb0.5Sr2.0Ca0.8Y0.2Cu2.0O7.0,Tl1212,105.2,,,,PR05511832,"D. Tristan Jover, H. Wilhelm, R.J. Wijingaarden, R.S. Liu,",Pressure dependence of the superconducting critical temperature of the Tl0.5Pb0.5Sr2Ca1-xYxCu2O7 system,"Phys.Rev.B.,55(1997)11832",1997.0
16020,Tl0.5Pb0.5Sr2.0Ca0.65Y0.35Cu2.0O7.0,Tl1212,92.0,,,,PR05511832,"D. Tristan Jover, H. Wilhelm, R.J. Wijingaarden, R.S. Liu,",Pressure dependence of the superconducting critical temperature of the Tl0.5Pb0.5Sr2Ca1-xYxCu2O7 system,"Phys.Rev.B.,55(1997)11832",1997.0
17007,Bi1.8Pb0.2Sr2.0Cu1.0O6.0,Bi2201,20.0,,,,PR05514581,"Mao Zhiqiang, Tian Mingliang, Wang Keqing, Wang Ruiping, Xu Gaojie,",Normal-state spin gap of Bi-based superconductors,"Phys.Rev.B.,55(1997)14581",1997.0
17008,Bi1.8Pb0.2Sr2.0Cu1.0O6.0,Bi2201,20.0,,,,PR05514581,"Mao Zhiqiang, Tian Mingliang, Wang Keqing, Wang Ruiping, Xu Gaojie,",Normal-state spin gap of Bi-based superconductors,"Phys.Rev.B.,55(1997)14581",1997.0
17009,Bi1.8Pb0.2Sr2.0Cu1.0O6.0,Bi2201,14.0,,,,PR05514581,"Mao Zhiqiang, Tian Mingliang, Wang Keqing, Wang Ruiping, Xu Gaojie,",Normal-state spin gap of Bi-based superconductors,"Phys.Rev.B.,55(1997)14581",1997.0
17010,Bi1.8Pb0.2Sr2.0Ca1.0Cu2.0O8.0,Bi2212,67.0,,,,PR05514581,"Mao Zhiqiang, Tian Mingliang, Wang Keqing, Wang Ruiping, Xu Gaojie,",Normal-state spin gap of Bi-based superconductors,"Phys.Rev.B.,55(1997)14581",1997.0
17011,Bi1.8Pb0.2Sr2.0Ca1.0Cu2.0O8.0,Bi2212,78.0,,,,PR05514581,"Mao Zhiqiang, Tian Mingliang, Wang Keqing, Wang Ruiping, Xu Gaojie,",Normal-state spin gap of Bi-based superconductors,"Phys.Rev.B.,55(1997)14581",1997.0
17012,Bi1.8Pb0.2Sr2.0Ca1.0Cu2.0O8.0,Bi2212,92.0,,,,PR05514581,"Mao Zhiqiang, Tian Mingliang, Wang Keqing, Wang Ruiping, Xu Gaojie,",Normal-state spin gap of Bi-based superconductors,"Phys.Rev.B.,55(1997)14581",1997.0
17013,Bi1.8Pb0.2Sr2.0Ca1.0Cu2.0O8.0,Bi2212,80.0,,,,PR05514581,"Mao Zhiqiang, Tian Mingliang, Wang Keqing, Wang Ruiping, Xu Gaojie,",Normal-state spin gap of Bi-based superconductors,"Phys.Rev.B.,55(1997)14581",1997.0
17014,Bi1.8Pb0.2Sr2.0Ca1.0Cu2.0O8.0,Bi2212,81.0,,,,PR05514581,"Mao Zhiqiang, Tian Mingliang, Wang Keqing, Wang Ruiping, Xu Gaojie,",Normal-state spin gap of Bi-based superconductors,"Phys.Rev.B.,55(1997)14581",1997.0
17015,Y1.0Ba2.0Cu3.0O6.95,Y123,93.4,,,,PR05514733,"A. Erd, B.A. Willemsen, E. Walker, H. Srikanth, R. Flukiger, S. Sridhar, T. Jacobs,",Microwave response of YBa2Cu3O6.95 crystals: Evidence for a multicomponent order parameter,"Phys.Rev.B.,55(1997)R14773",1997.0
17018,Y1.0Ba2.0Cu3.0O6.92,Y123,90.0,,,,PR05515300,"I. Terasaki, S. Tajima, Y. Sato,",Anisotropic Hal mobility in slightly overdoped YBa2Cu3O6.92 from magnetoresistance and Hall-coefficient measurements,"Phys.Rev.B.,55(1997)15300",1997.0
17019,La1.0Ba1.5Ca0.5Cu3.0O6.79,336,40.0,,,,PR05515228,"A.R. West, E.E. Lachowski, J.M.S. Skakle, R.I. Smith,",High-pressure oxidation of the tetragonal La1.5-xBa1.5+x-yCayCu3Oz superconductors,"Phys.Rev.B.,55(1997)15228",1997.0
17020,La1.0Ba1.5Ca0.5Cu3.0O7.011,336,78.0,,,,PR05515228,"A.R. West, E.E. Lachowski, J.M.S. Skakle, R.I. Smith,",High-pressure oxidation of the tetragonal La1.5-xBa1.5+x-yCayCu3Oz superconductors,"Phys.Rev.B.,55(1997)15228",1997.0
17021,La1.0Ba1.5Ca0.5Cu3.0O7.079,336,76.0,,,,PR05515228,"A.R. West, E.E. Lachowski, J.M.S. Skakle, R.I. Smith,",High-pressure oxidation of the tetragonal La1.5-xBa1.5+x-yCayCu3Oz superconductors,"Phys.Rev.B.,55(1997)15228",1997.0
17022,La1.0Ba1.5Ca0.5Cu3.0O7.112,336,72.0,,,,PR05515228,"A.R. West, E.E. Lachowski, J.M.S. Skakle, R.I. Smith,",High-pressure oxidation of the tetragonal La1.5-xBa1.5+x-yCayCu3Oz superconductors,"Phys.Rev.B.,55(1997)15228",1997.0
17023,La1.0Ba1.5Ca0.5Cu3.0O7.16,336,56.0,,,,PR05515228,"A.R. West, E.E. Lachowski, J.M.S. Skakle, R.I. Smith,",High-pressure oxidation of the tetragonal La1.5-xBa1.5+x-yCayCu3Oz superconductors,"Phys.Rev.B.,55(1997)15228",1997.0
17024,La1.1Ba1.5Ca0.4Cu3.0O6.76,336,34.0,,,,PR05515228,"A.R. West, E.E. Lachowski, J.M.S. Skakle, R.I. Smith,",High-pressure oxidation of the tetragonal La1.5-xBa1.5+x-yCayCu3Oz superconductors,"Phys.Rev.B.,55(1997)15228",1997.0
17025,La1.1Ba1.5Ca0.4Cu3.0O6.97,336,70.0,,,,PR05515228,"A.R. West, E.E. Lachowski, J.M.S. Skakle, R.I. Smith,",High-pressure oxidation of the tetragonal La1.5-xBa1.5+x-yCayCu3Oz superconductors,"Phys.Rev.B.,55(1997)15228",1997.0
17026,La1.1Ba1.5Ca0.4Cu3.0O7.06,336,79.0,,,,PR05515228,"A.R. West, E.E. Lachowski, J.M.S. Skakle, R.I. Smith,",High-pressure oxidation of the tetragonal La1.5-xBa1.5+x-yCayCu3Oz superconductors,"Phys.Rev.B.,55(1997)15228",1997.0
17027,La1.1Ba1.5Ca0.4Cu3.0O7.06,336,79.0,,,,PR05515228,"A.R. West, E.E. Lachowski, J.M.S. Skakle, R.I. Smith,",High-pressure oxidation of the tetragonal La1.5-xBa1.5+x-yCayCu3Oz superconductors,"Phys.Rev.B.,55(1997)15228",1997.0
17028,La1.1Ba1.5Ca0.4Cu3.0O7.11,336,77.0,,,,PR05515228,"A.R. West, E.E. Lachowski, J.M.S. Skakle, R.I. Smith,",High-pressure oxidation of the tetragonal La1.5-xBa1.5+x-yCayCu3Oz superconductors,"Phys.Rev.B.,55(1997)15228",1997.0
17029,La1.1Ba1.5Ca0.4Cu3.0O7.1229999999999976,336,76.0,,,,PR05515228,"A.R. West, E.E. Lachowski, J.M.S. Skakle, R.I. Smith,",High-pressure oxidation of the tetragonal La1.5-xBa1.5+x-yCayCu3Oz superconductors,"Phys.Rev.B.,55(1997)15228",1997.0
17030,La1.1Ba1.5Ca0.4Cu3.0O7.17,336,70.0,,,,PR05515228,"A.R. West, E.E. Lachowski, J.M.S. Skakle, R.I. Smith,",High-pressure oxidation of the tetragonal La1.5-xBa1.5+x-yCayCu3Oz superconductors,"Phys.Rev.B.,55(1997)15228",1997.0
17031,La1.1Ba1.5Ca0.4Cu3.0O7.25,336,35.0,,,,PR05515228,"A.R. West, E.E. Lachowski, J.M.S. Skakle, R.I. Smith,",High-pressure oxidation of the tetragonal La1.5-xBa1.5+x-yCayCu3Oz superconductors,"Phys.Rev.B.,55(1997)15228",1997.0
17032,La1.2Ba1.5Ca0.3Cu3.0O6.72,336,27.0,,,,PR05515228,"A.R. West, E.E. Lachowski, J.M.S. Skakle, R.I. Smith,",High-pressure oxidation of the tetragonal La1.5-xBa1.5+x-yCayCu3Oz superconductors,"Phys.Rev.B.,55(1997)15228",1997.0
