Repository: CompRhys/apical

# Data Guide

In all cases whilst compiling this data we have been careful to include as much meta-information as possible to allow data to be traced back to it's original sources. For SuperCon this takes the form of the SuperCon "num :" reference id and then the source publication details. For ICSD we provide the ICSD collection code.

We acknowledge the Japanese National Institute for Materials Science for maintaining the [SuperCon](https://supercon.nims.go.jp/index_en.html) database as well as FIZ Karlsruhe GmbH for maintaining [ICSD](https://www.fiz-karlsruhe.de/en/produkte-und-dienstleistungen/inorganic-crystal-structure-database-icsd).

File: processed-data/super_cuprates.csv (part 42 of 58)
num :,composition :,str3 :,tc :,lata :,latb :,latc :,refno :,author :,title :,journal :,year :
17033,La1.2Ba1.5Ca0.3Cu3.0O6.93,336,60.0,,,,PR05515228,"A.R. West, E.E. Lachowski, J.M.S. Skakle, R.I. Smith,",High-pressure oxidation of the tetragonal La1.5-xBa1.5+x-yCayCu3Oz superconductors,"Phys.Rev.B.,55(1997)15228",1997.0
17034,La1.2Ba1.5Ca0.3Cu3.0O7.06,336,75.2,,,,PR05515228,"A.R. West, E.E. Lachowski, J.M.S. Skakle, R.I. Smith,",High-pressure oxidation of the tetragonal La1.5-xBa1.5+x-yCayCu3Oz superconductors,"Phys.Rev.B.,55(1997)15228",1997.0
17035,La1.3Ba1.5Ca0.2Cu3.0O6.7,336,20.0,,,,PR05515228,"A.R. West, E.E. Lachowski, J.M.S. Skakle, R.I. Smith,",High-pressure oxidation of the tetragonal La1.5-xBa1.5+x-yCayCu3Oz superconductors,"Phys.Rev.B.,55(1997)15228",1997.0
17036,La1.3Ba1.5Ca0.2Cu3.0O6.92,336,45.0,,,,PR05515228,"A.R. West, E.E. Lachowski, J.M.S. Skakle, R.I. Smith,",High-pressure oxidation of the tetragonal La1.5-xBa1.5+x-yCayCu3Oz superconductors,"Phys.Rev.B.,55(1997)15228",1997.0
17037,La1.3Ba1.5Ca0.2Cu3.0O6.94,336,52.0,,,,PR05515228,"A.R. West, E.E. Lachowski, J.M.S. Skakle, R.I. Smith,",High-pressure oxidation of the tetragonal La1.5-xBa1.5+x-yCayCu3Oz superconductors,"Phys.Rev.B.,55(1997)15228",1997.0
17039,La1.4Ba1.5Ca0.1Cu3.0O6.903,336,25.0,,,,PR05515228,"A.R. West, E.E. Lachowski, J.M.S. Skakle, R.I. Smith,",High-pressure oxidation of the tetragonal La1.5-xBa1.5+x-yCayCu3Oz superconductors,"Phys.Rev.B.,55(1997)15228",1997.0
17040,La1.4Ba1.5Ca0.1Cu3.0O6.943,336,40.0,,,,PR05515228,"A.R. West, E.E. Lachowski, J.M.S. Skakle, R.I. Smith,",High-pressure oxidation of the tetragonal La1.5-xBa1.5+x-yCayCu3Oz superconductors,"Phys.Rev.B.,55(1997)15228",1997.0
17041,La1.4Ba1.5Ca0.1Cu3.0O6.982,336,51.0,,,,PR05515228,"A.R. West, E.E. Lachowski, J.M.S. Skakle, R.I. Smith,",High-pressure oxidation of the tetragonal La1.5-xBa1.5+x-yCayCu3Oz superconductors,"Phys.Rev.B.,55(1997)15228",1997.0
17046,La1.5Ba1.4Ca0.1Cu3.0O6.912000000000001,336,11.0,,,,PR05515228,"A.R. West, E.E. Lachowski, J.M.S. Skakle, R.I. Smith,",High-pressure oxidation of the tetragonal La1.5-xBa1.5+x-yCayCu3Oz superconductors,"Phys.Rev.B.,55(1997)15228",1997.0
17047,La1.5Ba1.4Ca0.1Cu3.0O6.912000000000001,336,16.0,,,,PR05515228,"A.R. West, E.E. Lachowski, J.M.S. Skakle, R.I. Smith,",High-pressure oxidation of the tetragonal La1.5-xBa1.5+x-yCayCu3Oz superconductors,"Phys.Rev.B.,55(1997)15228",1997.0
17048,La1.5Ba1.4Ca0.1Cu3.0O6.932,336,25.0,,,,PR05515228,"A.R. West, E.E. Lachowski, J.M.S. Skakle, R.I. Smith,",High-pressure oxidation of the tetragonal La1.5-xBa1.5+x-yCayCu3Oz superconductors,"Phys.Rev.B.,55(1997)15228",1997.0
17049,La1.5Ba1.4Ca0.1Cu3.0O6.9639999999999995,336,35.0,,,,PR05515228,"A.R. West, E.E. Lachowski, J.M.S. Skakle, R.I. Smith,",High-pressure oxidation of the tetragonal La1.5-xBa1.5+x-yCayCu3Oz superconductors,"Phys.Rev.B.,55(1997)15228",1997.0
17050,La1.5Ba1.3Ca0.2Cu3.0O6.897,336,16.0,,,,PR05515228,"A.R. West, E.E. Lachowski, J.M.S. Skakle, R.I. Smith,",High-pressure oxidation of the tetragonal La1.5-xBa1.5+x-yCayCu3Oz superconductors,"Phys.Rev.B.,55(1997)15228",1997.0
17051,La1.5Ba1.3Ca0.2Cu3.0O6.9179999999999975,336,25.0,,,,PR05515228,"A.R. West, E.E. Lachowski, J.M.S. Skakle, R.I. Smith,",High-pressure oxidation of the tetragonal La1.5-xBa1.5+x-yCayCu3Oz superconductors,"Phys.Rev.B.,55(1997)15228",1997.0
17052,La1.5Ba1.3Ca0.2Cu3.0O6.9570000000000025,336,35.0,,,,PR05515228,"A.R. West, E.E. Lachowski, J.M.S. Skakle, R.I. Smith,",High-pressure oxidation of the tetragonal La1.5-xBa1.5+x-yCayCu3Oz superconductors,"Phys.Rev.B.,55(1997)15228",1997.0
17053,La1.5Ba1.3Ca0.2Cu3.0O7.0020000000000024,336,16.0,,,,PR05515228,"A.R. West, E.E. Lachowski, J.M.S. Skakle, R.I. Smith,",High-pressure oxidation of the tetragonal La1.5-xBa1.5+x-yCayCu3Oz superconductors,"Phys.Rev.B.,55(1997)15228",1997.0
17054,La1.5Ba1.1Ca0.4Cu3.0O6.763999999999999,336,25.0,,,,PR05515228,"A.R. West, E.E. Lachowski, J.M.S. Skakle, R.I. Smith,",High-pressure oxidation of the tetragonal La1.5-xBa1.5+x-yCayCu3Oz superconductors,"Phys.Rev.B.,55(1997)15228",1997.0
17055,La1.5Ba1.1Ca0.4Cu3.0O6.968999999999999,336,40.0,,,,PR05515228,"A.R. West, E.E. Lachowski, J.M.S. Skakle, R.I. Smith,",High-pressure oxidation of the tetragonal La1.5-xBa1.5+x-yCayCu3Oz superconductors,"Phys.Rev.B.,55(1997)15228",1997.0
17056,La1.5Ba1.1Ca0.4Cu3.0O7.05,336,55.0,,,,PR05515228,"A.R. West, E.E. Lachowski, J.M.S. Skakle, R.I. Smith,",High-pressure oxidation of the tetragonal La1.5-xBa1.5+x-yCayCu3Oz superconductors,"Phys.Rev.B.,55(1997)15228",1997.0
17057,La1.5Ba1.1Ca0.4Cu3.0O7.0820000000000025,336,62.0,,,,PR05515228,"A.R. West, E.E. Lachowski, J.M.S. Skakle, R.I. Smith,",High-pressure oxidation of the tetragonal La1.5-xBa1.5+x-yCayCu3Oz superconductors,"Phys.Rev.B.,55(1997)15228",1997.0
17058,La1.5Ba1.0Ca0.5Cu3.0O6.801,336,30.0,,,,PR05515228,"A.R. West, E.E. Lachowski, J.M.S. Skakle, R.I. Smith,",High-pressure oxidation of the tetragonal La1.5-xBa1.5+x-yCayCu3Oz superconductors,"Phys.Rev.B.,55(1997)15228",1997.0
17059,La1.5Ba1.0Ca0.5Cu3.0O6.981,336,50.0,,,,PR05515228,"A.R. West, E.E. Lachowski, J.M.S. Skakle, R.I. Smith,",High-pressure oxidation of the tetragonal La1.5-xBa1.5+x-yCayCu3Oz superconductors,"Phys.Rev.B.,55(1997)15228",1997.0
17060,La1.5Ba1.0Ca0.5Cu3.0O7.126,336,67.0,,,,PR05515228,"A.R. West, E.E. Lachowski, J.M.S. Skakle, R.I. Smith,",High-pressure oxidation of the tetragonal La1.5-xBa1.5+x-yCayCu3Oz superconductors,"Phys.Rev.B.,55(1997)15228",1997.0
17061,La1.5Ba1.0Ca0.5Cu3.0O7.195,336,74.0,,,,PR05515228,"A.R. West, E.E. Lachowski, J.M.S. Skakle, R.I. Smith,",High-pressure oxidation of the tetragonal La1.5-xBa1.5+x-yCayCu3Oz superconductors,"Phys.Rev.B.,55(1997)15228",1997.0
18100,Hg1.0Ba2.0Cu1.0O4.0,Hg1201,97.0,,,,PR05703650,"C.C. Tsuei, C.W. Chu, J.Y.T. Wei, M.K. Wu, P.J.M. van Bentum, Q. Xiong,",Quasiparticle tunneling spectra of the high-Tc mercury cuprates: Implications of the d-wave two-dimensional van Hove scenario,"Phys.Rev.B,57(1998)3650-3662",1998.0
18101,Hg1.0Ba2.0Ca1.0Cu2.0O6.0,Hg1212,123.0,,,,PR05703650,"C.C. Tsuei, C.W. Chu, J.Y.T. Wei, M.K. Wu, P.J.M. van Bentum, Q. Xiong,",Quasiparticle tunneling spectra of the high-Tc mercury cuprates: Implications of the d-wave two-dimensional van Hove scenario,"Phys.Rev.B,57(1998)3650-3662",1998.0
18102,Hg1.0Ba2.0Ca2.0Cu3.0O8.0,Hg1223,135.0,,,,PR05703650,"C.C. Tsuei, C.W. Chu, J.Y.T. Wei, M.K. Wu, P.J.M. van Bentum, Q. Xiong,",Quasiparticle tunneling spectra of the high-Tc mercury cuprates: Implications of the d-wave two-dimensional van Hove scenario,"Phys.Rev.B,57(1998)3650-3662",1998.0
18103,Sm1.85Ce0.15Cu1.0O4.0,T',21.0,,,,PR05703683,"A.K. Helman, D.B. Pulling, H.A. Blackstead, P. Beeli, R.F. Jardim,",Observation of granular superconductivity in polycrystalline Sm2-xCexCuO4-y,"Phys.Rev.B,57(1998)3638",1998.0
18104,Sm1.84Ce0.16Cu1.0O4.0,T',18.2,,,,PR05703683,"A.K. Helman, D.B. Pulling, H.A. Blackstead, P. Beeli, R.F. Jardim,",Observation of granular superconductivity in polycrystalline Sm2-xCexCuO4-y,"Phys.Rev.B,57(1998)3638",1998.0
18105,Sm1.83Ce0.17Cu1.0O4.0,T',12.0,,,,PR05703683,"A.K. Helman, D.B. Pulling, H.A. Blackstead, P. Beeli, R.F. Jardim,",Observation of granular superconductivity in polycrystalline Sm2-xCexCuO4-y,"Phys.Rev.B,57(1998)3638",1998.0
18107,Tl2.0Ba2.0Cu1.0O6.0,Tl2201,91.0,,,,PR05703245,"D.G. Hinks, J.F. Zasadzinski, K.E. Gray, L. Ozyuzer, R. Mogilevsky, Z. Tusof,",Evidence of dx2-y2 symmetry in the tunneling conductance density of states of Tl2Ba2CuO6,"Phys.Rev.B,57(1998)R3245",1998.0
18200,Hg1.0Ba2.0Ca3.0Cu4.0O10.0,Hg1234,125.0,3.852,,18.988,PR05706121,"Efim S. Itskevich, Irina Kuzemskaya, K.A. Lokshin, Mun-Seog Kim, Seong-Cho Yu, Sung-Ik Lee,",Enhanced anisotropic nature of HgBa2Ca3Cu4O10+delta,"Phys.Rev.B,57(1998)6121",1998.0
18201,Hg1.0Ba2.0Ca3.0Cu4.0O10.0,Hg1234,125.0,3.852,,18.988,PR05706121,"Efim S. Itskevich, Irina Kuzemskaya, K.A. Lokshin, Mun-Seog Kim, Seong-Cho Yu, Sung-Ik Lee,",Enhanced anisotropic nature of HgBa2Ca3Cu4O10+delta,"Phys.Rev.B,57(1998)6121",1998.0
18203,Pb2.0Sr2.0Y0.5Ca0.5Cu3.0O8.0,Pb3212,70.0,5.379,5.419,15.737,PR05705535,"K. Conder, L. Soderholm, P. Pattison, S. Skanthakumar, U. Staub,",Structural disorder in the Pb2Sr2Y1-xCaxCu3O8+delta cuprates,"Phys.Rev.B,57(1998)5535",1998.0
18205,Bi2.0Sr2.0Ca1.0Cu2.0O8.0,Bi2212,78.6,5.4060000000000015,,30.84,PR05705082,"C.Y. Xu, G.G. Qian, J. Zou, L.Z. Cao, M. Yu, X.H. Chen, Z.S. Liu,",Superconductivity and Raman scattering in Bi2Sr2Ca1-xPrxCu2Oy,"Phys.Rev.B.,57(1998)5082",1998.0
18206,Bi2.0Sr2.0Ca1.0Cu2.0O8.0,Bi2212,71.4,,,,PR05705082,"C.Y. Xu, G.G. Qian, J. Zou, L.Z. Cao, M. Yu, X.H. Chen, Z.S. Liu,",Superconductivity and Raman scattering in Bi2Sr2Ca1-xPrxCu2Oy,"Phys.Rev.B.,57(1998)5082",1998.0
18207,Bi2.0Sr2.0Ca0.8Pr0.2Cu2.0O8.0,Bi2212,83.0,5.4179999999999975,,30.76,PR05705082,"C.Y. Xu, G.G. Qian, J. Zou, L.Z. Cao, M. Yu, X.H. Chen, Z.S. Liu,",Superconductivity and Raman scattering in Bi2Sr2Ca1-xPrxCu2Oy,"Phys.Rev.B.,57(1998)5082",1998.0
18208,Bi2.0Sr2.0Ca0.8Pr0.2Cu2.0O8.0,Bi2212,87.1,,,,PR05705082,"C.Y. Xu, G.G. Qian, J. Zou, L.Z. Cao, M. Yu, X.H. Chen, Z.S. Liu,",Superconductivity and Raman scattering in Bi2Sr2Ca1-xPrxCu2Oy,"Phys.Rev.B.,57(1998)5082",1998.0
18209,Bi2.0Sr2.0Ca0.6Pr0.4Cu2.0O8.0,Bi2212,58.0,5.4270000000000005,,30.71,PR05705082,"C.Y. Xu, G.G. Qian, J. Zou, L.Z. Cao, M. Yu, X.H. Chen, Z.S. Liu,",Superconductivity and Raman scattering in Bi2Sr2Ca1-xPrxCu2Oy,"Phys.Rev.B.,57(1998)5082",1998.0
18210,Bi2.0Sr2.0Ca0.6Pr0.4Cu2.0O8.0,Bi2212,62.5,,,,PR05705082,"C.Y. Xu, G.G. Qian, J. Zou, L.Z. Cao, M. Yu, X.H. Chen, Z.S. Liu,",Superconductivity and Raman scattering in Bi2Sr2Ca1-xPrxCu2Oy,"Phys.Rev.B.,57(1998)5082",1998.0
18212,Bi2.0Sr2.0Ca0.5Pr0.5Cu2.0O8.0,Bi2212,25.9,5.452000000000001,,30.41,PR05705082,"C.Y. Xu, G.G. Qian, J. Zou, L.Z. Cao, M. Yu, X.H. Chen, Z.S. Liu,",Superconductivity and Raman scattering in Bi2Sr2Ca1-xPrxCu2Oy,"Phys.Rev.B.,57(1998)5082",1998.0
18220,La1.94Sr0.06Cu1.0O4.0,T,14.0,,,13.189,PR05706165,"C.H. Lee, G. Shirane, H. Kimura, J. Wada, K. Kurahashi, K. Yamada, M. Greven, M.A. Kastner, R.J. Birgeneau, S. Hosoya, S. Ueki, S. Wakimoto, Y. Endoh, Y.J. Kim,",Doping dependence of the spatially modulated dynamical spin correlations and the superconducting-transition temperature in La2-xSrxCuO4,"Phys.Rev.B,57(1998)6165",1998.0
18221,La1.92Sr0.08Cu1.0O4.0,T,24.0,,,13.2,PR05706165,"C.H. Lee, G. Shirane, H. Kimura, J. Wada, K. Kurahashi, K. Yamada, M. Greven, M.A. Kastner, R.J. Birgeneau, S. Hosoya, S. Ueki, S. Wakimoto, Y. Endoh, Y.J. Kim,",Doping dependence of the spatially modulated dynamical spin correlations and the superconducting-transition temperature in La2-xSrxCuO4,"Phys.Rev.B,57(1998)6165",1998.0
18222,La1.9Sr0.1Cu1.0O4.0,T,29.0,,,,PR05706165,"C.H. Lee, G. Shirane, H. Kimura, J. Wada, K. Kurahashi, K. Yamada, M. Greven, M.A. Kastner, R.J. Birgeneau, S. Hosoya, S. Ueki, S. Wakimoto, Y. Endoh, Y.J. Kim,",Doping dependence of the spatially modulated dynamical spin correlations and the superconducting-transition temperature in La2-xSrxCuO4,"Phys.Rev.B,57(1998)6165",1998.0
18223,La1.88Sr0.12Cu1.0O4.0,T,34.0,,,13.23,PR05706165,"C.H. Lee, G. Shirane, H. Kimura, J. Wada, K. Kurahashi, K. Yamada, M. Greven, M.A. Kastner, R.J. Birgeneau, S. Hosoya, S. Ueki, S. Wakimoto, Y. Endoh, Y.J. Kim,",Doping dependence of the spatially modulated dynamical spin correlations and the superconducting-transition temperature in La2-xSrxCuO4,"Phys.Rev.B,57(1998)6165",1998.0
18224,La1.85Sr0.15Cu1.0O4.0,T,38.0,,,13.24,PR05706165,"C.H. Lee, G. Shirane, H. Kimura, J. Wada, K. Kurahashi, K. Yamada, M. Greven, M.A. Kastner, R.J. Birgeneau, S. Hosoya, S. Ueki, S. Wakimoto, Y. Endoh, Y.J. Kim,",Doping dependence of the spatially modulated dynamical spin correlations and the superconducting-transition temperature in La2-xSrxCuO4,"Phys.Rev.B,57(1998)6165",1998.0
18225,La1.82Sr0.18Cu1.0O4.0,T,37.0,,,13.249,PR05706165,"C.H. Lee, G. Shirane, H. Kimura, J. Wada, K. Kurahashi, K. Yamada, M. Greven, M.A. Kastner, R.J. Birgeneau, S. Hosoya, S. Ueki, S. Wakimoto, Y. Endoh, Y.J. Kim,",Doping dependence of the spatially modulated dynamical spin correlations and the superconducting-transition temperature in La2-xSrxCuO4,"Phys.Rev.B,57(1998)6165",1998.0
18226,La1.8Sr0.2Cu1.0O4.0,T,32.0,,,13.248,PR05706165,"C.H. Lee, G. Shirane, H. Kimura, J. Wada, K. Kurahashi, K. Yamada, M. Greven, M.A. Kastner, R.J. Birgeneau, S. Hosoya, S. Ueki, S. Wakimoto, Y. Endoh, Y.J. Kim,",Doping dependence of the spatially modulated dynamical spin correlations and the superconducting-transition temperature in La2-xSrxCuO4,"Phys.Rev.B,57(1998)6165",1998.0
18227,La1.75Sr0.25Cu1.0O4.0,T,16.0,,,13.26,PR05706165,"C.H. Lee, G. Shirane, H. Kimura, J. Wada, K. Kurahashi, K. Yamada, M. Greven, M.A. Kastner, R.J. Birgeneau, S. Hosoya, S. Ueki, S. Wakimoto, Y. Endoh, Y.J. Kim,",Doping dependence of the spatially modulated dynamical spin correlations and the superconducting-transition temperature in La2-xSrxCuO4,"Phys.Rev.B,57(1998)6165",1998.0
18228,La1.85Sr0.15Cu1.0O4.0,T,38.0,,,,PR05706165,"C.H. Lee, G. Shirane, H. Kimura, J. Wada, K. Kurahashi, K. Yamada, M. Greven, M.A. Kastner, R.J. Birgeneau, S. Hosoya, S. Ueki, S. Wakimoto, Y. Endoh, Y.J. Kim,",Doping dependence of the spatially modulated dynamical spin correlations and the superconducting-transition temperature in La2-xSrxCuO4,"Phys.Rev.B,57(1998)6165",1998.0
18229,La1.85Sr0.15Cu1.0O3.9930000000000003,T,20.0,,,,PR05706165,"C.H. Lee, G. Shirane, H. Kimura, J. Wada, K. Kurahashi, K. Yamada, M. Greven, M.A. Kastner, R.J. Birgeneau, S. Hosoya, S. Ueki, S. Wakimoto, Y. Endoh, Y.J. Kim,",Doping dependence of the spatially modulated dynamical spin correlations and the superconducting-transition temperature in La2-xSrxCuO4,"Phys.Rev.B,57(1998)6165",1998.0
18230,La1.85Sr0.15Cu1.0O3.987,T,12.0,,,,PR05706165,"C.H. Lee, G. Shirane, H. Kimura, J. Wada, K. Kurahashi, K. Yamada, M. Greven, M.A. Kastner, R.J. Birgeneau, S. Hosoya, S. Ueki, S. Wakimoto, Y. Endoh, Y.J. Kim,",Doping dependence of the spatially modulated dynamical spin correlations and the superconducting-transition temperature in La2-xSrxCuO4,"Phys.Rev.B,57(1998)6165",1998.0
18300,Y1.0Ba2.0Cu3.0O6.95,Y123,92.4,,,,PR05707986,"H. Srikanth, S. Sridhar, Z. Zhai,",Systematics of two-component superconductivity in YBa2Cu3O6.95 from microwave measurements of high-quality single crystals,"Phys.Rev.B.,57(1998)7986",1998.0
18301,Y1.0Ba2.0Cu3.0O6.95,Y123,93.4,,,,PR05707986,"H. Srikanth, S. Sridhar, Z. Zhai,",Systematics of two-component superconductivity in YBa2Cu3O6.95 from microwave measurements of high-quality single crystals,"Phys.Rev.B.,57(1998)7986",1998.0
18302,B0.6C0.4Sr0.5Ba1.5Ca2.0Cu3.0O9.0,C1223,119.0,3.862,,14.135,PR05708667,"A. Iyo, H. Ihara, K. Tokiwa, M. Tokumoto, Mun-Seog Kim, Sung-Ik Lee,",Interlayer coupling and superconducting properties of the triple-layer compound B0.6C0.4(Sr0.25Ba0.75)2Ca2Cu3O9,"Phys.Rev.B.,57(1998)8667",1998.0
18303,B0.6C0.4Sr0.5Ba1.5Ca2.0Cu3.0O9.0,C1223,119.0,3.862,,14.135,PR05708667,"A. Iyo, H. Ihara, K. Tokiwa, M. Tokumoto, Mun-Seog Kim, Sung-Ik Lee,",Interlayer coupling and superconducting properties of the triple-layer compound B0.6C0.4(Sr0.25Ba0.75)2Ca2Cu3O9,"Phys.Rev.B.,57(1998)8667",1998.0
18304,Nd1.85Ce0.15Cu1.0O4.0,T,17.5,,,,PR05708680,"H. Takashima, K. Kajimura, K. Oka, M. Koyanagi, S. Kashiwaya, S. Ueno, T. Ito, Y. Tanaka,",Tunneling spectroscopy of superconducting Nd1.85Ce0.15CuO4-delta,"Phys.Rev.B.,57(1998)8680",1998.0
18306,Bi2.0Sr2.0Ca0.5Y0.5Cu2.0O8.0,Bi2212,34.9,,,,PR05707491,"Megumi Akoshima, Takashi Noji, Tasuhiro Ono, Yoji Koike,",Anomalous suppression of superconductivity in Zn-substituted Bi2Sr2Ca1-xYx(Cu1-yZny)2O8+dlta,"Phys.Rev.B.,57(1998)7491",1998.0
18307,Bi2.0Sr2.0Ca0.55Y0.45Cu2.0O8.0,Bi2212,50.4,,,,PR05707491,"Megumi Akoshima, Takashi Noji, Tasuhiro Ono, Yoji Koike,",Anomalous suppression of superconductivity in Zn-substituted Bi2Sr2Ca1-xYx(Cu1-yZny)2O8+dlta,"Phys.Rev.B.,57(1998)7491",1998.0
18308,Bi2.0Sr2.0Ca0.6Y0.4Cu2.0O8.0,Bi2212,65.5,,,,PR05707491,"Megumi Akoshima, Takashi Noji, Tasuhiro Ono, Yoji Koike,",Anomalous suppression of superconductivity in Zn-substituted Bi2Sr2Ca1-xYx(Cu1-yZny)2O8+dlta,"Phys.Rev.B.,57(1998)7491",1998.0
18309,Bi2.0Sr2.0Ca0.62Y0.38Cu2.0O8.0,Bi2212,72.4,,,,PR05707491,"Megumi Akoshima, Takashi Noji, Tasuhiro Ono, Yoji Koike,",Anomalous suppression of superconductivity in Zn-substituted Bi2Sr2Ca1-xYx(Cu1-yZny)2O8+dlta,"Phys.Rev.B.,57(1998)7491",1998.0
18310,Bi2.0Sr2.0Ca0.65Y0.35Cu2.0O8.0,Bi2212,80.0,,,,PR05707491,"Megumi Akoshima, Takashi Noji, Tasuhiro Ono, Yoji Koike,",Anomalous suppression of superconductivity in Zn-substituted Bi2Sr2Ca1-xYx(Cu1-yZny)2O8+dlta,"Phys.Rev.B.,57(1998)7491",1998.0
18311,Bi2.0Sr2.0Ca0.68Y0.32Cu2.0O8.0,Bi2212,81.9,,,,PR05707491,"Megumi Akoshima, Takashi Noji, Tasuhiro Ono, Yoji Koike,",Anomalous suppression of superconductivity in Zn-substituted Bi2Sr2Ca1-xYx(Cu1-yZny)2O8+dlta,"Phys.Rev.B.,57(1998)7491",1998.0
18312,Bi2.0Sr2.0Ca0.7Y0.3Cu2.0O8.0,Bi2212,87.5,,,,PR05707491,"Megumi Akoshima, Takashi Noji, Tasuhiro Ono, Yoji Koike,",Anomalous suppression of superconductivity in Zn-substituted Bi2Sr2Ca1-xYx(Cu1-yZny)2O8+dlta,"Phys.Rev.B.,57(1998)7491",1998.0
18313,Bi2.0Sr2.0Ca0.75Y0.25Cu2.0O8.0,Bi2212,87.9,,,,PR05707491,"Megumi Akoshima, Takashi Noji, Tasuhiro Ono, Yoji Koike,",Anomalous suppression of superconductivity in Zn-substituted Bi2Sr2Ca1-xYx(Cu1-yZny)2O8+dlta,"Phys.Rev.B.,57(1998)7491",1998.0
18314,Bi2.0Sr2.0Ca0.8Y0.2Cu2.0O8.0,Bi2212,86.6,,,,PR05707491,"Megumi Akoshima, Takashi Noji, Tasuhiro Ono, Yoji Koike,",Anomalous suppression of superconductivity in Zn-substituted Bi2Sr2Ca1-xYx(Cu1-yZny)2O8+dlta,"Phys.Rev.B.,57(1998)7491",1998.0
18315,Bi2.0Sr2.0Ca0.85Y0.15Cu2.0O8.0,Bi2212,84.0,,,,PR05707491,"Megumi Akoshima, Takashi Noji, Tasuhiro Ono, Yoji Koike,",Anomalous suppression of superconductivity in Zn-substituted Bi2Sr2Ca1-xYx(Cu1-yZny)2O8+dlta,"Phys.Rev.B.,57(1998)7491",1998.0
18316,Bi2.0Sr2.0Ca0.5Y0.5Cu1.98Zn0.02O8.0,Bi2212,16.4,,,,PR05707491,"Megumi Akoshima, Takashi Noji, Tasuhiro Ono, Yoji Koike,",Anomalous suppression of superconductivity in Zn-substituted Bi2Sr2Ca1-xYx(Cu1-yZny)2O8+dlta,"Phys.Rev.B.,57(1998)7491",1998.0
18317,Bi2.0Sr2.0Ca0.55Y0.45Cu1.98Zn0.02O8.0,Bi2212,34.5,,,,PR05707491,"Megumi Akoshima, Takashi Noji, Tasuhiro Ono, Yoji Koike,",Anomalous suppression of superconductivity in Zn-substituted Bi2Sr2Ca1-xYx(Cu1-yZny)2O8+dlta,"Phys.Rev.B.,57(1998)7491",1998.0
18318,Bi2.0Sr2.0Ca0.6Y0.4Cu1.98Zn0.02O8.0,Bi2212,53.0,,,,PR05707491,"Megumi Akoshima, Takashi Noji, Tasuhiro Ono, Yoji Koike,",Anomalous suppression of superconductivity in Zn-substituted Bi2Sr2Ca1-xYx(Cu1-yZny)2O8+dlta,"Phys.Rev.B.,57(1998)7491",1998.0
18319,Bi2.0Sr2.0Ca0.62Y0.38Cu1.98Zn0.02O8.0,Bi2212,58.2,,,,PR05707491,"Megumi Akoshima, Takashi Noji, Tasuhiro Ono, Yoji Koike,",Anomalous suppression of superconductivity in Zn-substituted Bi2Sr2Ca1-xYx(Cu1-yZny)2O8+dlta,"Phys.Rev.B.,57(1998)7491",1998.0
18320,Bi2.0Sr2.0Ca0.65Y0.35Cu1.98Zn0.02O8.0,Bi2212,65.5,,,,PR05707491,"Megumi Akoshima, Takashi Noji, Tasuhiro Ono, Yoji Koike,",Anomalous suppression of superconductivity in Zn-substituted Bi2Sr2Ca1-xYx(Cu1-yZny)2O8+dlta,"Phys.Rev.B.,57(1998)7491",1998.0
18321,Bi2.0Sr2.0Ca0.67Y0.33Cu1.98Zn0.02O8.0,Bi2212,71.1,,,,PR05707491,"Megumi Akoshima, Takashi Noji, Tasuhiro Ono, Yoji Koike,",Anomalous suppression of superconductivity in Zn-substituted Bi2Sr2Ca1-xYx(Cu1-yZny)2O8+dlta,"Phys.Rev.B.,57(1998)7491",1998.0
18322,Bi2.0Sr2.0Ca0.7Y0.3Cu1.98Zn0.02O8.0,Bi2212,74.6,,,,PR05707491,"Megumi Akoshima, Takashi Noji, Tasuhiro Ono, Yoji Koike,",Anomalous suppression of superconductivity in Zn-substituted Bi2Sr2Ca1-xYx(Cu1-yZny)2O8+dlta,"Phys.Rev.B.,57(1998)7491",1998.0
18323,Bi2.0Sr2.0Ca0.75Y0.25Cu1.98Zn0.02O8.0,Bi2212,78.5,,,,PR05707491,"Megumi Akoshima, Takashi Noji, Tasuhiro Ono, Yoji Koike,",Anomalous suppression of superconductivity in Zn-substituted Bi2Sr2Ca1-xYx(Cu1-yZny)2O8+dlta,"Phys.Rev.B.,57(1998)7491",1998.0
18324,Bi2.0Sr2.0Ca0.8Y0.2Cu1.98Zn0.02O8.0,Bi2212,77.6,,,,PR05707491,"Megumi Akoshima, Takashi Noji, Tasuhiro Ono, Yoji Koike,",Anomalous suppression of superconductivity in Zn-substituted Bi2Sr2Ca1-xYx(Cu1-yZny)2O8+dlta,"Phys.Rev.B.,57(1998)7491",1998.0
18325,Bi2.0Sr2.0Ca0.85Y0.15Cu1.98Zn0.02O8.0,Bi2212,77.2,,,,PR05707491,"Megumi Akoshima, Takashi Noji, Tasuhiro Ono, Yoji Koike,",Anomalous suppression of superconductivity in Zn-substituted Bi2Sr2Ca1-xYx(Cu1-yZny)2O8+dlta,"Phys.Rev.B.,57(1998)7491",1998.0
18327,Bi2.0Sr2.0Ca0.55Y0.45Cu1.96Zn0.04O8.0,Bi2212,19.0,,,,PR05707491,"Megumi Akoshima, Takashi Noji, Tasuhiro Ono, Yoji Koike,",Anomalous suppression of superconductivity in Zn-substituted Bi2Sr2Ca1-xYx(Cu1-yZny)2O8+dlta,"Phys.Rev.B.,57(1998)7491",1998.0
18328,Bi2.0Sr2.0Ca0.6Y0.4Cu1.96Zn0.04O8.0,Bi2212,33.6,,,,PR05707491,"Megumi Akoshima, Takashi Noji, Tasuhiro Ono, Yoji Koike,",Anomalous suppression of superconductivity in Zn-substituted Bi2Sr2Ca1-xYx(Cu1-yZny)2O8+dlta,"Phys.Rev.B.,57(1998)7491",1998.0
18329,Bi2.0Sr2.0Ca0.65Y0.35Cu1.96Zn0.04O8.0,Bi2212,47.8,,,,PR05707491,"Megumi Akoshima, Takashi Noji, Tasuhiro Ono, Yoji Koike,",Anomalous suppression of superconductivity in Zn-substituted Bi2Sr2Ca1-xYx(Cu1-yZny)2O8+dlta,"Phys.Rev.B.,57(1998)7491",1998.0
18330,Bi2.0Sr2.0Ca0.66Y0.34Cu1.96Zn0.04O8.0,Bi2212,51.3,,,,PR05707491,"Megumi Akoshima, Takashi Noji, Tasuhiro Ono, Yoji Koike,",Anomalous suppression of superconductivity in Zn-substituted Bi2Sr2Ca1-xYx(Cu1-yZny)2O8+dlta,"Phys.Rev.B.,57(1998)7491",1998.0
18331,Bi2.0Sr2.0Ca0.67Y0.33Cu1.96Zn0.04O8.0,Bi2212,51.7,,,,PR05707491,"Megumi Akoshima, Takashi Noji, Tasuhiro Ono, Yoji Koike,",Anomalous suppression of superconductivity in Zn-substituted Bi2Sr2Ca1-xYx(Cu1-yZny)2O8+dlta,"Phys.Rev.B.,57(1998)7491",1998.0
18332,Bi2.0Sr2.0Ca0.69Y0.31Cu1.96Zn0.04O8.0,Bi2212,52.6,,,,PR05707491,"Megumi Akoshima, Takashi Noji, Tasuhiro Ono, Yoji Koike,",Anomalous suppression of superconductivity in Zn-substituted Bi2Sr2Ca1-xYx(Cu1-yZny)2O8+dlta,"Phys.Rev.B.,57(1998)7491",1998.0
18333,Bi2.0Sr2.0Ca0.7Y0.3Cu1.96Zn0.04O8.0,Bi2212,54.3,,,,PR05707491,"Megumi Akoshima, Takashi Noji, Tasuhiro Ono, Yoji Koike,",Anomalous suppression of superconductivity in Zn-substituted Bi2Sr2Ca1-xYx(Cu1-yZny)2O8+dlta,"Phys.Rev.B.,57(1998)7491",1998.0
18334,Bi2.0Sr2.0Ca0.72Y0.28Cu1.96Zn0.04O8.0,Bi2212,70.3,,,,PR05707491,"Megumi Akoshima, Takashi Noji, Tasuhiro Ono, Yoji Koike,",Anomalous suppression of superconductivity in Zn-substituted Bi2Sr2Ca1-xYx(Cu1-yZny)2O8+dlta,"Phys.Rev.B.,57(1998)7491",1998.0
18335,Bi2.0Sr2.0Ca0.75Y0.25Cu1.96Zn0.04O8.0,Bi2212,75.4,,,,PR05707491,"Megumi Akoshima, Takashi Noji, Tasuhiro Ono, Yoji Koike,",Anomalous suppression of superconductivity in Zn-substituted Bi2Sr2Ca1-xYx(Cu1-yZny)2O8+dlta,"Phys.Rev.B.,57(1998)7491",1998.0
18336,Bi2.0Sr2.0Ca0.8Y0.2Cu1.96Zn0.04O8.0,Bi2212,75.0,,,,PR05707491,"Megumi Akoshima, Takashi Noji, Tasuhiro Ono, Yoji Koike,",Anomalous suppression of superconductivity in Zn-substituted Bi2Sr2Ca1-xYx(Cu1-yZny)2O8+dlta,"Phys.Rev.B.,57(1998)7491",1998.0
18337,Bi2.0Sr2.0Ca0.85Y0.15Cu1.96Zn0.04O8.0,Bi2212,71.6,,,,PR05707491,"Megumi Akoshima, Takashi Noji, Tasuhiro Ono, Yoji Koike,",Anomalous suppression of superconductivity in Zn-substituted Bi2Sr2Ca1-xYx(Cu1-yZny)2O8+dlta,"Phys.Rev.B.,57(1998)7491",1998.0
18339,Bi2.0Sr2.0Ca0.55Y0.45Cu1.95Zn0.05O8.0,Bi2212,19.0,,,,PR05707491,"Megumi Akoshima, Takashi Noji, Tasuhiro Ono, Yoji Koike,",Anomalous suppression of superconductivity in Zn-substituted Bi2Sr2Ca1-xYx(Cu1-yZny)2O8+dlta,"Phys.Rev.B.,57(1998)7491",1998.0
18340,Bi2.0Sr2.0Ca0.6Y0.4Cu1.95Zn0.05O8.0,Bi2212,29.3,,,,PR05707491,"Megumi Akoshima, Takashi Noji, Tasuhiro Ono, Yoji Koike,",Anomalous suppression of superconductivity in Zn-substituted Bi2Sr2Ca1-xYx(Cu1-yZny)2O8+dlta,"Phys.Rev.B.,57(1998)7491",1998.0
18341,Bi2.0Sr2.0Ca0.65Y0.35Cu1.95Zn0.05O8.0,Bi2212,42.7,,,,PR05707491,"Megumi Akoshima, Takashi Noji, Tasuhiro Ono, Yoji Koike,",Anomalous suppression of superconductivity in Zn-substituted Bi2Sr2Ca1-xYx(Cu1-yZny)2O8+dlta,"Phys.Rev.B.,57(1998)7491",1998.0
18342,Bi2.0Sr2.0Ca0.66Y0.34Cu1.95Zn0.05O8.0,Bi2212,43.1,,,,PR05707491,"Megumi Akoshima, Takashi Noji, Tasuhiro Ono, Yoji Koike,",Anomalous suppression of superconductivity in Zn-substituted Bi2Sr2Ca1-xYx(Cu1-yZny)2O8+dlta,"Phys.Rev.B.,57(1998)7491",1998.0
18343,Bi2.0Sr2.0Ca0.67Y0.33Cu1.95Zn0.05O8.0,Bi2212,37.5,,,,PR05707491,"Megumi Akoshima, Takashi Noji, Tasuhiro Ono, Yoji Koike,",Anomalous suppression of superconductivity in Zn-substituted Bi2Sr2Ca1-xYx(Cu1-yZny)2O8+dlta,"Phys.Rev.B.,57(1998)7491",1998.0
18344,Bi2.0Sr2.0Ca0.69Y0.31Cu1.95Zn0.05O8.0,Bi2212,32.8,,,,PR05707491,"Megumi Akoshima, Takashi Noji, Tasuhiro Ono, Yoji Koike,",Anomalous suppression of superconductivity in Zn-substituted Bi2Sr2Ca1-xYx(Cu1-yZny)2O8+dlta,"Phys.Rev.B.,57(1998)7491",1998.0
18345,Bi2.0Sr2.0Ca0.7Y0.3Cu1.95Zn0.05O8.0,Bi2212,48.7,,,,PR05707491,"Megumi Akoshima, Takashi Noji, Tasuhiro Ono, Yoji Koike,",Anomalous suppression of superconductivity in Zn-substituted Bi2Sr2Ca1-xYx(Cu1-yZny)2O8+dlta,"Phys.Rev.B.,57(1998)7491",1998.0
18346,Bi2.0Sr2.0Ca0.73Y0.27Cu1.95Zn0.05O8.0,Bi2212,45.7,,,,PR05707491,"Megumi Akoshima, Takashi Noji, Tasuhiro Ono, Yoji Koike,",Anomalous suppression of superconductivity in Zn-substituted Bi2Sr2Ca1-xYx(Cu1-yZny)2O8+dlta,"Phys.Rev.B.,57(1998)7491",1998.0
18347,Bi2.0Sr2.0Ca0.75Y0.25Cu1.95Zn0.05O8.0,Bi2212,49.1,,,,PR05707491,"Megumi Akoshima, Takashi Noji, Tasuhiro Ono, Yoji Koike,",Anomalous suppression of superconductivity in Zn-substituted Bi2Sr2Ca1-xYx(Cu1-yZny)2O8+dlta,"Phys.Rev.B.,57(1998)7491",1998.0
18348,Bi2.0Sr2.0Ca0.8Y0.2Cu1.95Zn0.05O8.0,Bi2212,75.0,,,,PR05707491,"Megumi Akoshima, Takashi Noji, Tasuhiro Ono, Yoji Koike,",Anomalous suppression of superconductivity in Zn-substituted Bi2Sr2Ca1-xYx(Cu1-yZny)2O8+dlta,"Phys.Rev.B.,57(1998)7491",1998.0
18349,Bi2.0Sr2.0Ca0.85Y0.15Cu1.95Zn0.05O8.0,Bi2212,65.1,,,,PR05707491,"Megumi Akoshima, Takashi Noji, Tasuhiro Ono, Yoji Koike,",Anomalous suppression of superconductivity in Zn-substituted Bi2Sr2Ca1-xYx(Cu1-yZny)2O8+dlta,"Phys.Rev.B.,57(1998)7491",1998.0
18350,Bi2.0Sr2.0Ca0.55Y0.45Cu1.94Zn0.06O8.0,Bi2212,11.6,,,,PR05707491,"Megumi Akoshima, Takashi Noji, Tasuhiro Ono, Yoji Koike,",Anomalous suppression of superconductivity in Zn-substituted Bi2Sr2Ca1-xYx(Cu1-yZny)2O8+dlta,"Phys.Rev.B.,57(1998)7491",1998.0
18351,Bi2.0Sr2.0Ca0.6Y0.4Cu1.94Zn0.06O8.0,Bi2212,26.3,,,,PR05707491,"Megumi Akoshima, Takashi Noji, Tasuhiro Ono, Yoji Koike,",Anomalous suppression of superconductivity in Zn-substituted Bi2Sr2Ca1-xYx(Cu1-yZny)2O8+dlta,"Phys.Rev.B.,57(1998)7491",1998.0
18352,Bi2.0Sr2.0Ca0.62Y0.38Cu1.94Zn0.06O8.0,Bi2212,41.8,,,,PR05707491,"Megumi Akoshima, Takashi Noji, Tasuhiro Ono, Yoji Koike,",Anomalous suppression of superconductivity in Zn-substituted Bi2Sr2Ca1-xYx(Cu1-yZny)2O8+dlta,"Phys.Rev.B.,57(1998)7491",1998.0
18353,Bi2.0Sr2.0Ca0.65Y0.35Cu1.94Zn0.06O8.0,Bi2212,31.0,,,,PR05707491,"Megumi Akoshima, Takashi Noji, Tasuhiro Ono, Yoji Koike,",Anomalous suppression of superconductivity in Zn-substituted Bi2Sr2Ca1-xYx(Cu1-yZny)2O8+dlta,"Phys.Rev.B.,57(1998)7491",1998.0
18354,Bi2.0Sr2.0Ca0.66Y0.34Cu1.94Zn0.06O8.0,Bi2212,18.1,,,,PR05707491,"Megumi Akoshima, Takashi Noji, Tasuhiro Ono, Yoji Koike,",Anomalous suppression of superconductivity in Zn-substituted Bi2Sr2Ca1-xYx(Cu1-yZny)2O8+dlta,"Phys.Rev.B.,57(1998)7491",1998.0
18355,Bi2.0Sr2.0Ca0.68Y0.32Cu1.94Zn0.06O8.0,Bi2212,29.3,,,,PR05707491,"Megumi Akoshima, Takashi Noji, Tasuhiro Ono, Yoji Koike,",Anomalous suppression of superconductivity in Zn-substituted Bi2Sr2Ca1-xYx(Cu1-yZny)2O8+dlta,"Phys.Rev.B.,57(1998)7491",1998.0
18356,Bi2.0Sr2.0Ca0.7Y0.3Cu1.94Zn0.06O8.0,Bi2212,29.3,,,,PR05707491,"Megumi Akoshima, Takashi Noji, Tasuhiro Ono, Yoji Koike,",Anomalous suppression of superconductivity in Zn-substituted Bi2Sr2Ca1-xYx(Cu1-yZny)2O8+dlta,"Phys.Rev.B.,57(1998)7491",1998.0
18357,Bi2.0Sr2.0Ca0.73Y0.27Cu1.94Zn0.06O8.0,Bi2212,40.1,,,,PR05707491,"Megumi Akoshima, Takashi Noji, Tasuhiro Ono, Yoji Koike,",Anomalous suppression of superconductivity in Zn-substituted Bi2Sr2Ca1-xYx(Cu1-yZny)2O8+dlta,"Phys.Rev.B.,57(1998)7491",1998.0
18358,Bi2.0Sr2.0Ca0.75Y0.25Cu1.94Zn0.06O8.0,Bi2212,36.6,,,,PR05707491,"Megumi Akoshima, Takashi Noji, Tasuhiro Ono, Yoji Koike,",Anomalous suppression of superconductivity in Zn-substituted Bi2Sr2Ca1-xYx(Cu1-yZny)2O8+dlta,"Phys.Rev.B.,57(1998)7491",1998.0
18359,Bi2.0Sr2.0Ca0.8Y0.2Cu1.94Zn0.06O8.0,Bi2212,70.2,,,,PR05707491,"Megumi Akoshima, Takashi Noji, Tasuhiro Ono, Yoji Koike,",Anomalous suppression of superconductivity in Zn-substituted Bi2Sr2Ca1-xYx(Cu1-yZny)2O8+dlta,"Phys.Rev.B.,57(1998)7491",1998.0
18360,Bi2.0Sr2.0Ca0.85Y0.15Cu1.94Zn0.06O8.0,Bi2212,59.5,,,,PR05707491,"Megumi Akoshima, Takashi Noji, Tasuhiro Ono, Yoji Koike,",Anomalous suppression of superconductivity in Zn-substituted Bi2Sr2Ca1-xYx(Cu1-yZny)2O8+dlta,"Phys.Rev.B.,57(1998)7491",1998.0
18500,Y1.0Ba2.0Cu3.0O7.0,Y123,91.0,,,,PR05713872,"H.R. Ott, R. Jin,",Hall effect of YBa2Cu3O7-delta single crystals,,1998.0
18501,Y1.0Ba2.0Cu3.0O7.0,Y123,90.5,,,,PR05713872,"H.R. Ott, R. Jin,",Hall effect of YBa2Cu3O7-delta single crystals,,1998.0
18502,Y1.0Ba2.0Cu3.0O7.0,Y123,84.0,,,,PR05713872,"H.R. Ott, R. Jin,",Hall effect of YBa2Cu3O7-delta single crystals,,1998.0
18503,Y1.0Ba2.0Cu3.0O7.0,Y123,78.0,,,,PR05713872,"H.R. Ott, R. Jin,",Hall effect of YBa2Cu3O7-delta single crystals,,1998.0
18504,Y1.0Ba2.0Cu3.0O7.0,Y123,72.0,,,,PR05713872,"H.R. Ott, R. Jin,",Hall effect of YBa2Cu3O7-delta single crystals,,1998.0
18505,Y1.0Ba2.0Cu3.0O7.0,Y123,53.0,,,,PR05713872,"H.R. Ott, R. Jin,",Hall effect of YBa2Cu3O7-delta single crystals,,1998.0
18506,Y1.0Ba2.0Cu3.0O7.0,Y123,39.0,,,,PR05713872,"H.R. Ott, R. Jin,",Hall effect of YBa2Cu3O7-delta single crystals,,1998.0
18507,Y1.0Ba2.0Cu3.0O7.0,Y123,84.0,,,,PR05714084,"A.I.Bykov, A.S.Dzurak, A.Skougarevsky, B.D.Bartram, B.E.Kane, C.M.Fowler, C.Mielke, D.Clark, D.G.Rickel, E.E.Mitchell, G.R.Facer, H.Nakagawa, J.C.King, J.D.Goettee, J.Herrmann, J.O.`Brien, K.-H.Muller, L.J.Campbell, N.E.Lumpkin, N.Miura, O.M.tatsenko, R.G.Clark, R.P.Starrett, V.V.Platonov, W.D.Zerwekh, Y.Enomoto,",Transport measurements of in-plane critical fields in YBa2Cu3O7-delta to 300 T,"Phys.Rev.B,57(1998)R14084",1998.0
18510,Y1.0Ba2.0Cu3.0O7.0,Y123,92.0,,,,PR05713422,"C. Panagopoulos, J.R. Cooper, T. Xiang,",Systematic behavior of the in-plane penetration depth in d-wave cuprates,"Phys.Rev.B,57(1998)13422",1998.0
18511,Y1.0Ba2.0Cu3.0O7.0,Y123,66.0,,,,PR05713422,"C. Panagopoulos, J.R. Cooper, T. Xiang,",Systematic behavior of the in-plane penetration depth in d-wave cuprates,"Phys.Rev.B,57(1998)13422",1998.0
18512,Y1.0Ba2.0Cu3.0O7.0,Y123,57.0,,,,PR05713422,"C. Panagopoulos, J.R. Cooper, T. Xiang,",Systematic behavior of the in-plane penetration depth in d-wave cuprates,"Phys.Rev.B,57(1998)13422",1998.0
18600,La1.91Sr0.09Cu1.0O4.0,T,30.0,,,,PR05800611,"J.R.Cooper, N.E.Hussey, Y.Kodama, Y.Nishihara,",Out-of-plane magnetoresistance of La2-xSrxCuO4: Evidence for intraplanar scatterrire in the c-axis transport,"Phys.Rev.B,57(1998)R611",1998.0
18601,La1.86Sr0.14Cu1.0O4.0,T,40.0,,,,PR05800611,"J.R.Cooper, N.E.Hussey, Y.Kodama, Y.Nishihara,",Out-of-plane magnetoresistance of La2-xSrxCuO4: Evidence for intraplanar scatterrire in the c-axis transport,"Phys.Rev.B,57(1998)R611",1998.0
18602,La1.85Sr0.15Cu1.0O4.0,T,42.0,,,,PR05800611,"J.R.Cooper, N.E.Hussey, Y.Kodama, Y.Nishihara,",Out-of-plane magnetoresistance of La2-xSrxCuO4: Evidence for intraplanar scatterrire in the c-axis transport,"Phys.Rev.B,57(1998)R611",1998.0
18604,Pr1.0Ba2.0Cu3.0O6.6,Y123,60.0,3.883,3.948,11.823,PR05800619,"Akiyuki Matsushita, AkiyukiMatsushita, Jinhua Ye, JinhuaYe, Kunihiko Oka, KunihikoOka, Takehiko Matsumoto, TakehikoMatsumoto, Yoshikazu Nishihara, YoshikazuNishihara, Zhigang Zou, ZhigangZou,",Unusually large Tc enhancement in superconducting PrBa2Cu3Ox under pressure,"Phys.Rev.B,57(1998)R619",1998.0
18605,Pr1.0Ba2.0Cu3.0O6.8,Y123,81.0,,,,PR05800619,"Akiyuki Matsushita, AkiyukiMatsushita, Jinhua Ye, JinhuaYe, Kunihiko Oka, KunihikoOka, Takehiko Matsumoto, TakehikoMatsumoto, Yoshikazu Nishihara, YoshikazuNishihara, Zhigang Zou, ZhigangZou,",Unusually large Tc enhancement in superconducting PrBa2Cu3Ox under pressure,"Phys.Rev.B,57(1998)R619",1998.0
18616,Bi2.0Sr2.0Ca1.0Cu2.0O8.0,Bi2212,86.0,,,,PR05801000,"H.C.Ku, X.-G.Li, X.F.Sun, Y.H.Toh, Y.Y.Hsu,",Effect of Pr scattering on the penetration depth lambda ab in Bi2Sr2Ca1-xPrxCu2O8+delta single crystals,"Phys.Rev.B,58(1998)1000",1998.0
18617,Bi2.0Sr2.0Ca0.89Pr0.11Cu2.0O8.0,Bi2212,88.0,,,,PR05801000,"H.C.Ku, X.-G.Li, X.F.Sun, Y.H.Toh, Y.Y.Hsu,",Effect of Pr scattering on the penetration depth lambda ab in Bi2Sr2Ca1-xPrxCu2O8+delta single crystals,"Phys.Rev.B,58(1998)1000",1998.0
18618,Bi2.0Sr2.0Ca0.83Pr0.17Cu2.0O8.0,Bi2212,84.0,,,,PR05801000,"H.C.Ku, X.-G.Li, X.F.Sun, Y.H.Toh, Y.Y.Hsu,",Effect of Pr scattering on the penetration depth lambda ab in Bi2Sr2Ca1-xPrxCu2O8+delta single crystals,"Phys.Rev.B,58(1998)1000",1998.0
18619,Bi2.0Sr2.0Ca0.72Pr0.28Cu2.0O8.0,Bi2212,71.0,5.435,5.439,30.701,PR05801000,"H.C.Ku, X.-G.Li, X.F.Sun, Y.H.Toh, Y.Y.Hsu,",Effect of Pr scattering on the penetration depth lambda ab in Bi2Sr2Ca1-xPrxCu2O8+delta single crystals,"Phys.Rev.B,58(1998)1000",1998.0
18800,La2.0Cu1.0O4.012,T,32.0,5.3632,5.4162,13.179,PR05805856,"Akihiko Sumiyama, Masahito Nakagawa, Toshikazu Hirayama, Tosikazu Hirayama, Yasukage Oda,",Superconducting properties in La2CuO4+delta with excess oxygen,"Phys.Rev.B.,58(1998)5856",1998.0
18801,La2.0Cu1.0O4.022,T,42.0,5.3446,5.4334,13.252,PR05805856,"Akihiko Sumiyama, Masahito Nakagawa, Toshikazu Hirayama, Tosikazu Hirayama, Yasukage Oda,",Superconducting properties in La2CuO4+delta with excess oxygen,"Phys.Rev.B.,58(1998)5856",1998.0
18804,Tl2.0Ba2.0Cu1.0O6.0,Tl2201,24.0,5.44663,5.50424,23.1517,PR05805226,"D.R. Pederzolli, G.M. Wltschek, H. Fuess, J.P. Attfield,",Phase transitions in the TlBa2CuO6+delta superconductor,"Phys.Rev.B.,58(1998)5226",1998.0
18805,Tl2.0Ba2.0Cu1.0O6.0,Tl2201,25.0,5.45092,5.50119,23.1645,PR05805226,"D.R. Pederzolli, G.M. Wltschek, H. Fuess, J.P. Attfield,",Phase transitions in the TlBa2CuO6+delta superconductor,"Phys.Rev.B.,58(1998)5226",1998.0
18811,La1.86Sr0.14Cu1.0O4.0,T,37.0,,,,PR05805831,"M. Ido, M. Oda, N. Momono, T. Nagata, T. Nakano,",Contrasting Ni- and Zn-subsutitution effects on magnetic properties and superconductivity in La2-xSrxCuO4,"Phys.Rev.B.,58(1998)5831",1998.0
18827,La1.835Sr0.165Cu0.995Ni0.005O4.0,T,33.0,,,,PR05805831,"M. Ido, M. Oda, N. Momono, T. Nagata, T. Nakano,",Contrasting Ni- and Zn-subsutitution effects on magnetic properties and superconductivity in La2-xSrxCuO4,"Phys.Rev.B.,58(1998)5831",1998.0
18828,La1.83Sr0.17Cu0.99Ni0.01O4.0,T,29.0,,,,PR05805831,"M. Ido, M. Oda, N. Momono, T. Nagata, T. Nakano,",Contrasting Ni- and Zn-subsutitution effects on magnetic properties and superconductivity in La2-xSrxCuO4,"Phys.Rev.B.,58(1998)5831",1998.0
18829,La1.825Sr0.175Cu0.985Ni0.015O4.0,T,25.0,,,,PR05805831,"M. Ido, M. Oda, N. Momono, T. Nagata, T. Nakano,",Contrasting Ni- and Zn-subsutitution effects on magnetic properties and superconductivity in La2-xSrxCuO4,"Phys.Rev.B.,58(1998)5831",1998.0
18833,La1.8Sr0.2Cu1.0O4.0,T,22.0,,,,PR05805831,"M. Ido, M. Oda, N. Momono, T. Nagata, T. Nakano,",Contrasting Ni- and Zn-subsutitution effects on magnetic properties and superconductivity in La2-xSrxCuO4,"Phys.Rev.B.,58(1998)5831",1998.0
18856,La1.78Sr0.22Cu0.92Ni0.08O4.0,T,21.0,,,,PR05805831,"M. Ido, M. Oda, N. Momono, T. Nagata, T. Nakano,",Contrasting Ni- and Zn-subsutitution effects on magnetic properties and superconductivity in La2-xSrxCuO4,"Phys.Rev.B.,58(1998)5831",1998.0
18857,La1.775Sr0.225Cu0.995Ni0.005O4.0,T,21.0,,,,PR05805831,"M. Ido, M. Oda, N. Momono, T. Nagata, T. Nakano,",Contrasting Ni- and Zn-subsutitution effects on magnetic properties and superconductivity in La2-xSrxCuO4,"Phys.Rev.B.,58(1998)5831",1998.0
18858,La1.77Sr0.23Cu0.99Ni0.01O4.0,T,18.0,,,,PR05805831,"M. Ido, M. Oda, N. Momono, T. Nagata, T. Nakano,",Contrasting Ni- and Zn-subsutitution effects on magnetic properties and superconductivity in La2-xSrxCuO4,"Phys.Rev.B.,58(1998)5831",1998.0
18881,La1.78Sr0.22Cu1.0O4.0,T,22.0,,,,PR05805831,"M. Ido, M. Oda, N. Momono, T. Nagata, T. Nakano,",Contrasting Ni- and Zn-subsutitution effects on magnetic properties and superconductivity in La2-xSrxCuO4,"Phys.Rev.B.,58(1998)5831",1998.0
18882,La1.78Sr0.22Cu0.9975Zn0.0025O4.0,T,20.0,,,,PR05805831,"M. Ido, M. Oda, N. Momono, T. Nagata, T. Nakano,",Contrasting Ni- and Zn-subsutitution effects on magnetic properties and superconductivity in La2-xSrxCuO4,"Phys.Rev.B.,58(1998)5831",1998.0
18883,La1.78Sr0.22Cu0.995Zn0.005O4.0,T,19.0,,,,PR05805831,"M. Ido, M. Oda, N. Momono, T. Nagata, T. Nakano,",Contrasting Ni- and Zn-subsutitution effects on magnetic properties and superconductivity in La2-xSrxCuO4,"Phys.Rev.B.,58(1998)5831",1998.0
18884,La1.78Sr0.22Cu0.993Zn0.006999999999999999O4.0,T,18.0,,,,PR05805831,"M. Ido, M. Oda, N. Momono, T. Nagata, T. Nakano,",Contrasting Ni- and Zn-subsutitution effects on magnetic properties and superconductivity in La2-xSrxCuO4,"Phys.Rev.B.,58(1998)5831",1998.0
18885,La1.78Sr0.22Cu0.99Zn0.01O4.0,T,15.0,,,,PR05805831,"M. Ido, M. Oda, N. Momono, T. Nagata, T. Nakano,",Contrasting Ni- and Zn-subsutitution effects on magnetic properties and superconductivity in La2-xSrxCuO4,"Phys.Rev.B.,58(1998)5831",1998.0
18887,Bi2.0Sr2.0Ca1.0Cu2.0O8.0,Bi2212,79.0,,,,PR05805960,"J. Shimoyama, K. Asayama, K. Ishida, K. Kishio, K. Yoshida, T. Mito, Y. Kitaoka, Y. Nakayama, Y. Tokunaga,",Pseudogap behavior in single-crystal Bi2Sr2CaCu2O8+delta probed by Cu NMR,"Phys.Rev.B,58(1998)R5960",1998.0
18888,Bi2.0Sr2.0Ca1.0Cu2.0O8.0,Bi2212,77.0,,,,PR05805960,"J. Shimoyama, K. Asayama, K. Ishida, K. Kishio, K. Yoshida, T. Mito, Y. Kitaoka, Y. Nakayama, Y. Tokunaga,",Pseudogap behavior in single-crystal Bi2Sr2CaCu2O8+delta probed by Cu NMR,"Phys.Rev.B,58(1998)R5960",1998.0
18889,Tl2.0Ba2.0Cu1.0O6.0,Tl2201,38.0,5.4559,5.49672,23.1901,PR05805226,"D.R. Pederzolli, G.M. Wltschek, H. Fuess, J.P. Attfield,",Phase transitions in the TlBa2CuO6+delta superconductor,"Phys.Rev.B.,58(1998)5226",1998.0
18890,Tl2.0Ba2.0Cu1.0O6.0,Tl2201,50.0,5.458419999999999,5.49889,23.2003,PR05805226,"D.R. Pederzolli, G.M. Wltschek, H. Fuess, J.P. Attfield,",Phase transitions in the TlBa2CuO6+delta superconductor,"Phys.Rev.B.,58(1998)5226",1998.0
18891,Tl2.0Ba2.0Cu1.0O6.0,Tl2201,68.0,5.46289,5.49777,23.2127,PR05805226,"D.R. Pederzolli, G.M. Wltschek, H. Fuess, J.P. Attfield,",Phase transitions in the TlBa2CuO6+delta superconductor,"Phys.Rev.B.,58(1998)5226",1998.0
18892,Tl2.0Ba2.0Cu1.0O6.0,Tl2201,79.0,5.46457,5.49509,23.2174,PR05805226,"D.R. Pederzolli, G.M. Wltschek, H. Fuess, J.P. Attfield,",Phase transitions in the TlBa2CuO6+delta superconductor,"Phys.Rev.B.,58(1998)5226",1998.0
18893,Tl2.0Ba2.0Cu1.0O6.0,Tl2201,90.0,5.4663,5.49201,23.2231,PR05805226,"D.R. Pederzolli, G.M. Wltschek, H. Fuess, J.P. Attfield,",Phase transitions in the TlBa2CuO6+delta superconductor,"Phys.Rev.B.,58(1998)5226",1998.0
18900,Y1.0Ba2.0Cu4.0O8.0,Y124,81.0,,,,PR05808937,"C.Bernhard, C.Bucci, Ch.Niedermayer, G.V.M.Williams, J.L.Tallon, R.DeRenzi, T.Blasius,",Muon-spin-rotation study of Zn-induced magnetic moments in cuprate high-Tc superconductors,,1998.0
18901,Y1.0Ba2.0Cu3.925Zn0.075O8.0,Y124,25.0,,,,PR05808937,"C.Bernhard, C.Bucci, Ch.Niedermayer, G.V.M.Williams, J.L.Tallon, R.DeRenzi, T.Blasius,",Muon-spin-rotation study of Zn-induced magnetic moments in cuprate high-Tc superconductors,,1998.0
18904,Ba2.0Ca2.85Mg0.15Cu5.0O12.0,Cu1234,116.6,3.855,,17.954,PR05809504,"A.Iyo, A.V.Narlikar, H.Ihara, K.Tokiwa, M.Hamao, M.Tokumoto, M.Umeda, N.Terada, S.K.Agarwal, T.Saya, T.Watanabe, Y.Tanaka,",Superconductivity in the Mg-doped CuBa2Ca3Cu4O12-y system,"Phys.Rev.B, 58(1998)9504",1998.0
