Repository: CompRhys/apical

# Data Guide

In all cases whilst compiling this data we have been careful to include as much meta-information as possible to allow data to be traced back to it's original sources. For SuperCon this takes the form of the SuperCon "num :" reference id and then the source publication details. For ICSD we provide the ICSD collection code.

We acknowledge the Japanese National Institute for Materials Science for maintaining the [SuperCon](https://supercon.nims.go.jp/index_en.html) database as well as FIZ Karlsruhe GmbH for maintaining [ICSD](https://www.fiz-karlsruhe.de/en/produkte-und-dienstleistungen/inorganic-crystal-structure-database-icsd).

File: processed-data/super_cuprates.csv (part 43 of 58)
num :,composition :,str3 :,tc :,lata :,latb :,latc :,refno :,author :,title :,journal :,year :
18905,Ba2.0Ca2.7Mg0.3Cu5.0O12.0,Cu1234,116.4,3.8480000000000003,,17.907,PR05809504,"A.Iyo, A.V.Narlikar, H.Ihara, K.Tokiwa, M.Hamao, M.Tokumoto, M.Umeda, N.Terada, S.K.Agarwal, T.Saya, T.Watanabe, Y.Tanaka,",Superconductivity in the Mg-doped CuBa2Ca3Cu4O12-y system,"Phys.Rev.B, 58(1998)9504",1998.0
18906,Ba2.0Ca2.4Mg0.6Cu5.0O12.0,Cu1234,116.8,3.8480000000000003,,17.907,PR05809504,"A.Iyo, A.V.Narlikar, H.Ihara, K.Tokiwa, M.Hamao, M.Tokumoto, M.Umeda, N.Terada, S.K.Agarwal, T.Saya, T.Watanabe, Y.Tanaka,",Superconductivity in the Mg-doped CuBa2Ca3Cu4O12-y system,"Phys.Rev.B, 58(1998)9504",1998.0
18907,Ba2.0Ca2.01Mg0.99Cu5.0O12.0,Cu1234,116.6,3.847,,17.917,PR05809504,"A.Iyo, A.V.Narlikar, H.Ihara, K.Tokiwa, M.Hamao, M.Tokumoto, M.Umeda, N.Terada, S.K.Agarwal, T.Saya, T.Watanabe, Y.Tanaka,",Superconductivity in the Mg-doped CuBa2Ca3Cu4O12-y system,"Phys.Rev.B, 58(1998)9504",1998.0
18908,Ba2.0Ca3.0Cu5.0O12.0,Cu1234,117.5,3.8560000000000003,,17.993,PR05809504,"A.Iyo, A.V.Narlikar, H.Ihara, K.Tokiwa, M.Hamao, M.Tokumoto, M.Umeda, N.Terada, S.K.Agarwal, T.Saya, T.Watanabe, Y.Tanaka,",Superconductivity in the Mg-doped CuBa2Ca3Cu4O12-y system,"Phys.Rev.B, 58(1998)9504",1998.0
18909,Hg1.0Ba2.0Cu1.0O4.0,Hg1201,95.0,3.888,,9.538,PR05809536,"A.Terzis, D.Niarchos, E.Moraitakis, G.Kallias, M.Charalambous, M.Pissas,",Irreversibility line in superconducting HgBa2CuO4+delta single crystals,,1998.0
19100,Dy1.0Ba2.0Cu3.0O7.0,Y123,91.0,,,,PR05811153,"Alain Junod, Andreas Erb, Bernard Revaz,",Specific heat peaks observed up to 16 T on the melting line of vortex Matter in DyBa2Cu3O7,"Phys.Rev.B,58(1999)11153",1998.0
19101,Y1.0Sr2.0Cu3.0O7.5,Y123,62.5,3.795,,11.38,PR05811201,"C.W. Chu, S.H. Xu, T.L. Hudson, Y. Cao, Y.S. Wang, Y.Y. Xue,",High-Temperature superconduting YSr2Cu3O7.5 under pressure,"Phys.Rev.B,58(1999)11201",1998.0
19202,La1.85Sr0.15Cu0.99Ni0.01O4.0,T,29.0,,,,PR05815116,"Mao Zhiqiang, Qiu Xueyin, Wang Bin, Xu Gaojie, Yan Hongjie, Zhang Yuheng,",Transport mechanism in La1.85Sr0.15Cu1-xNixO4+z (0=< x =< 1),"Phys.Rev.B,58(1998)15116",1998.0
19203,La1.85Sr0.15Cu0.98Ni0.02O4.0,T,31.0,,,,PR05815116,"Mao Zhiqiang, Qiu Xueyin, Wang Bin, Xu Gaojie, Yan Hongjie, Zhang Yuheng,",Transport mechanism in La1.85Sr0.15Cu1-xNixO4+z (0=< x =< 1),"Phys.Rev.B,58(1998)15116",1998.0
19204,La1.85Sr0.15Cu0.97Ni0.03O4.0,T,28.0,,,,PR05815116,"Mao Zhiqiang, Qiu Xueyin, Wang Bin, Xu Gaojie, Yan Hongjie, Zhang Yuheng,",Transport mechanism in La1.85Sr0.15Cu1-xNixO4+z (0=< x =< 1),"Phys.Rev.B,58(1998)15116",1998.0
19213,Bi2.0Sr2.0Ca1.0Cu2.0O8.0,Bi2212,78.0,,,30.58,PR05814219,"G.C. Zhang, L.Z. Cao, M.Yu.K.Q. Ruan, S.Y. Li, X.H. Chen, Z. Gui,",Anisotropic resistivities of single-crystal Bi2Sr2CaCu2O8+delta with different oxygen content,"Phys.Rev.B,58(1998)14219",1998.0
19214,Bi2.0Sr2.0Ca1.0Cu2.0O8.0,Bi2212,80.0,,,30.61,PR05814219,"G.C. Zhang, L.Z. Cao, M.Yu.K.Q. Ruan, S.Y. Li, X.H. Chen, Z. Gui,",Anisotropic resistivities of single-crystal Bi2Sr2CaCu2O8+delta with different oxygen content,"Phys.Rev.B,58(1998)14219",1998.0
19215,Bi2.0Sr2.0Ca1.0Cu2.0O8.0,Bi2212,85.0,,,30.72,PR05814219,"G.C. Zhang, L.Z. Cao, M.Yu.K.Q. Ruan, S.Y. Li, X.H. Chen, Z. Gui,",Anisotropic resistivities of single-crystal Bi2Sr2CaCu2O8+delta with different oxygen content,"Phys.Rev.B,58(1998)14219",1998.0
19216,Bi2.0Sr2.0Ca1.0Cu2.0O8.0,Bi2212,89.0,,,30.92,PR05814219,"G.C. Zhang, L.Z. Cao, M.Yu.K.Q. Ruan, S.Y. Li, X.H. Chen, Z. Gui,",Anisotropic resistivities of single-crystal Bi2Sr2CaCu2O8+delta with different oxygen content,"Phys.Rev.B,58(1998)14219",1998.0
19217,Bi2.0Sr2.0Ca1.0Cu2.0O8.0,Bi2212,81.0,,,30.98,PR05814219,"G.C. Zhang, L.Z. Cao, M.Yu.K.Q. Ruan, S.Y. Li, X.H. Chen, Z. Gui,",Anisotropic resistivities of single-crystal Bi2Sr2CaCu2O8+delta with different oxygen content,"Phys.Rev.B,58(1998)14219",1998.0
19218,Bi2.0Sr2.0Ca1.0Cu2.0O8.0,Bi2212,76.0,,,31.09,PR05814219,"G.C. Zhang, L.Z. Cao, M.Yu.K.Q. Ruan, S.Y. Li, X.H. Chen, Z. Gui,",Anisotropic resistivities of single-crystal Bi2Sr2CaCu2O8+delta with different oxygen content,"Phys.Rev.B,58(1998)14219",1998.0
19219,Y1.0Ba2.0Cu3.0O7.0,Y123,87.0,,,,PR05814581,"D. Neri, E. Silva, M. Giura, N. Sparvieri, R. Fastampa, R. Marcon, S. Sarti,",Anisotropic renormalized fluctuations in the microwave resistivity in YBa2Cu3O7-delta,"Phys.Rev.B,58(1998)14581",1998.0
19220,Y1.0Ba2.0Cu3.0O7.0,Y123,87.0,,,,PR05814581,"D. Neri, E. Silva, M. Giura, N. Sparvieri, R. Fastampa, R. Marcon, S. Sarti,",Anisotropic renormalized fluctuations in the microwave resistivity in YBa2Cu3O7-delta,"Phys.Rev.B,58(1998)14581",1998.0
19221,Y1.0Ba2.0Cu3.0O7.0,Y123,87.0,,,,PR05814581,"D. Neri, E. Silva, M. Giura, N. Sparvieri, R. Fastampa, R. Marcon, S. Sarti,",Anisotropic renormalized fluctuations in the microwave resistivity in YBa2Cu3O7-delta,"Phys.Rev.B,58(1998)14581",1998.0
19222,Y1.0Ba2.0Cu3.0O7.0,Y123,84.0,,,,PR05814581,"D. Neri, E. Silva, M. Giura, N. Sparvieri, R. Fastampa, R. Marcon, S. Sarti,",Anisotropic renormalized fluctuations in the microwave resistivity in YBa2Cu3O7-delta,"Phys.Rev.B,58(1998)14581",1998.0
19223,Y1.0Ba2.0Cu3.0O7.0,Y123,90.0,,,,PR05814581,"D. Neri, E. Silva, M. Giura, N. Sparvieri, R. Fastampa, R. Marcon, S. Sarti,",Anisotropic renormalized fluctuations in the microwave resistivity in YBa2Cu3O7-delta,"Phys.Rev.B,58(1998)14581",1998.0
19224,La1.9Sr0.1Cu1.0O4.0,T,33.0,,,,PR05814753,"C.F. Chang, H.D. Yang, H.L. Tsay, J.-Y. Lin, S.J. Chen,",Magnetic-field dependence of the low-temperature specific heat of La2-xSrxCuO4,"Phys.Rev.B,58(1998)R14753",1998.0
19225,La1.84Sr0.16Cu1.0O4.0,T,39.0,,,,PR05814753,"C.F. Chang, H.D. Yang, H.L. Tsay, J.-Y. Lin, S.J. Chen,",Magnetic-field dependence of the low-temperature specific heat of La2-xSrxCuO4,"Phys.Rev.B,58(1998)R14753",1998.0
19226,La1.78Sr0.22Cu1.0O4.0,T,29.0,,,,PR05814753,"C.F. Chang, H.D. Yang, H.L. Tsay, J.-Y. Lin, S.J. Chen,",Magnetic-field dependence of the low-temperature specific heat of La2-xSrxCuO4,"Phys.Rev.B,58(1998)R14753",1998.0
19227,Bi2.0Sr2.0Ca1.0Cu2.0O8.0,Bi2212,82.0,,,,PR05815231,"A. Maignan, D. Pelloquin, G. Villard,",Doping dependence of the in-plane penetration depth and fishtail in Bi2Sr2Ca1-xYxCu2O8+delta single crystals,"Phys.Rev.B,58(1998)15231",1998.0
19228,Bi2.0Sr2.0Ca1.0Cu2.0O8.0,Bi2212,73.0,,,,PR05815231,"A. Maignan, D. Pelloquin, G. Villard,",Doping dependence of the in-plane penetration depth and fishtail in Bi2Sr2Ca1-xYxCu2O8+delta single crystals,"Phys.Rev.B,58(1998)15231",1998.0
19229,Bi2.0Sr2.0Ca0.79Y0.21Cu2.0O8.0,Bi2212,90.0,,,,PR05815231,"A. Maignan, D. Pelloquin, G. Villard,",Doping dependence of the in-plane penetration depth and fishtail in Bi2Sr2Ca1-xYxCu2O8+delta single crystals,"Phys.Rev.B,58(1998)15231",1998.0
19230,Bi2.0Sr2.0Ca0.79Y0.21Cu2.0O8.0,Bi2212,77.0,,,,PR05815231,"A. Maignan, D. Pelloquin, G. Villard,",Doping dependence of the in-plane penetration depth and fishtail in Bi2Sr2Ca1-xYxCu2O8+delta single crystals,"Phys.Rev.B,58(1998)15231",1998.0
19231,Bi2.0Sr2.0Ca0.72Y0.28Cu2.0O8.0,Bi2212,91.0,,,,PR05815231,"A. Maignan, D. Pelloquin, G. Villard,",Doping dependence of the in-plane penetration depth and fishtail in Bi2Sr2Ca1-xYxCu2O8+delta single crystals,"Phys.Rev.B,58(1998)15231",1998.0
19232,Bi2.0Sr2.0Ca0.72Y0.28Cu2.0O8.0,Bi2212,81.0,,,,PR05815231,"A. Maignan, D. Pelloquin, G. Villard,",Doping dependence of the in-plane penetration depth and fishtail in Bi2Sr2Ca1-xYxCu2O8+delta single crystals,"Phys.Rev.B,58(1998)15231",1998.0
19233,Bi2.0Sr2.0Ca0.64Y0.36Cu2.0O8.0,Bi2212,88.0,,,,PR05815231,"A. Maignan, D. Pelloquin, G. Villard,",Doping dependence of the in-plane penetration depth and fishtail in Bi2Sr2Ca1-xYxCu2O8+delta single crystals,"Phys.Rev.B,58(1998)15231",1998.0
19234,Bi2.0Sr2.0Ca0.64Y0.36Cu2.0O8.0,Bi2212,88.0,,,,PR05815231,"A. Maignan, D. Pelloquin, G. Villard,",Doping dependence of the in-plane penetration depth and fishtail in Bi2Sr2Ca1-xYxCu2O8+delta single crystals,"Phys.Rev.B,58(1998)15231",1998.0
19235,Bi2.0Sr2.0Ca0.57Y0.43Cu2.0O8.0,Bi2212,86.0,,,,PR05815231,"A. Maignan, D. Pelloquin, G. Villard,",Doping dependence of the in-plane penetration depth and fishtail in Bi2Sr2Ca1-xYxCu2O8+delta single crystals,"Phys.Rev.B,58(1998)15231",1998.0
19236,Y1.0Ba2.0Cu4.0O8.0,Y124,72.0,,,,PR05814617,"J. Karpinski, J.L. Cohn,",Anisotropic in-plane thermal conductivity of single-crystal YBa2Cu4O8,"Phys.Rev.B,58(1998)14617",1998.0
19237,Y1.0Ba2.0Cu4.0O8.0,Y124,72.0,,,,PR05814617,"J. Karpinski, J.L. Cohn,",Anisotropic in-plane thermal conductivity of single-crystal YBa2Cu4O8,"Phys.Rev.B,58(1998)14617",1998.0
19238,Y1.0Ba2.0Cu4.0O8.0,Y124,80.0,,,,PR05814617,"J. Karpinski, J.L. Cohn,",Anisotropic in-plane thermal conductivity of single-crystal YBa2Cu4O8,"Phys.Rev.B,58(1998)14617",1998.0
19251,Y1.0Ba2.0Cu3.0O6.93,Y123,93.0,,,,PR05814548,"A.G.M. Jansen, L. Taillefer, P.A.J. de Groot, R. Gagnon, R.M. Langan, S.N. Gordeev,",Phase diagram of optimally doped YBa2Cu3O7-delta: Effect of oxygen stoichiometry,"Phys.Rev.B,58(1998)14548",1998.0
19252,Y1.0Ba2.0Cu3.0O6.91,Y123,93.0,,,,PR05814548,"A.G.M. Jansen, L. Taillefer, P.A.J. de Groot, R. Gagnon, R.M. Langan, S.N. Gordeev,",Phase diagram of optimally doped YBa2Cu3O7-delta: Effect of oxygen stoichiometry,"Phys.Rev.B,58(1998)14548",1998.0
19254,Y1.0Ba2.0Cu3.0O6.94,Y123,90.5,,,,PR05815208,"A. Gauzzi, C. Chaillout-Bougerol, F. Licci, G.P. Radaelli, M. Marezio, R. Masini,",Structural and electronic effects of Sr substitution for Ba in Y(Ba1-xSrx)2Cu3Ow at verying w,"Phys.Rev.B,58(1998)15208",1998.0
19255,Y1.0Ba2.0Cu3.0O6.87,Y123,93.5,,,,PR05815208,"A. Gauzzi, C. Chaillout-Bougerol, F. Licci, G.P. Radaelli, M. Marezio, R. Masini,",Structural and electronic effects of Sr substitution for Ba in Y(Ba1-xSrx)2Cu3Ow at verying w,"Phys.Rev.B,58(1998)15208",1998.0
19256,Y1.0Ba2.0Cu3.0O6.9,Y123,92.6,,,,PR05815208,"A. Gauzzi, C. Chaillout-Bougerol, F. Licci, G.P. Radaelli, M. Marezio, R. Masini,",Structural and electronic effects of Sr substitution for Ba in Y(Ba1-xSrx)2Cu3Ow at verying w,"Phys.Rev.B,58(1998)15208",1998.0
19257,Y1.0Ba1.5Sr0.5Cu3.0O6.96,Y123,89.0,3.799,3.87,11.620999999999999,PR05815208,"A. Gauzzi, C. Chaillout-Bougerol, F. Licci, G.P. Radaelli, M. Marezio, R. Masini,",Structural and electronic effects of Sr substitution for Ba in Y(Ba1-xSrx)2Cu3Ow at verying w,"Phys.Rev.B,58(1998)15208",1998.0
19258,Y1.0Ba1.0Sr1.0Cu3.0O6.98,Y123,82.0,3.784,3.853,11.562000000000001,PR05815208,"A. Gauzzi, C. Chaillout-Bougerol, F. Licci, G.P. Radaelli, M. Marezio, R. Masini,",Structural and electronic effects of Sr substitution for Ba in Y(Ba1-xSrx)2Cu3Ow at verying w,"Phys.Rev.B,58(1998)15208",1998.0
19259,Y1.0Ba1.0Sr1.0Cu3.0O6.96,Y123,83.5,3.785,3.853,11.562000000000001,PR05815208,"A. Gauzzi, C. Chaillout-Bougerol, F. Licci, G.P. Radaelli, M. Marezio, R. Masini,",Structural and electronic effects of Sr substitution for Ba in Y(Ba1-xSrx)2Cu3Ow at verying w,"Phys.Rev.B,58(1998)15208",1998.0
19260,Y1.0Ba1.0Sr1.0Cu3.0O6.8,Y123,51.5,3.801,3.85,11.574000000000002,PR05815208,"A. Gauzzi, C. Chaillout-Bougerol, F. Licci, G.P. Radaelli, M. Marezio, R. Masini,",Structural and electronic effects of Sr substitution for Ba in Y(Ba1-xSrx)2Cu3Ow at verying w,"Phys.Rev.B,58(1998)15208",1998.0
19261,Y1.0Ba1.0Sr1.0Cu3.0O6.685,Y123,34.0,3.8169999999999997,3.841,11.584000000000001,PR05815208,"A. Gauzzi, C. Chaillout-Bougerol, F. Licci, G.P. Radaelli, M. Marezio, R. Masini,",Structural and electronic effects of Sr substitution for Ba in Y(Ba1-xSrx)2Cu3Ow at verying w,"Phys.Rev.B,58(1998)15208",1998.0
19262,Y1.0Ba0.75Sr1.25Cu3.0O6.91,Y123,80.0,,,,PR05815208,"A. Gauzzi, C. Chaillout-Bougerol, F. Licci, G.P. Radaelli, M. Marezio, R. Masini,",Structural and electronic effects of Sr substitution for Ba in Y(Ba1-xSrx)2Cu3Ow at verying w,"Phys.Rev.B,58(1998)15208",1998.0
19263,Y1.0Ba0.75Sr1.25Cu3.0O6.94,Y123,74.0,3.783,3.845,11.539000000000001,PR05815208,"A. Gauzzi, C. Chaillout-Bougerol, F. Licci, G.P. Radaelli, M. Marezio, R. Masini,",Structural and electronic effects of Sr substitution for Ba in Y(Ba1-xSrx)2Cu3Ow at verying w,"Phys.Rev.B,58(1998)15208",1998.0
19300,La1.865Sr0.135Cu1.0O4.0,T,31.0,,,,PR05900641,"Igor E. Trofimov, Kathleen M. Paget, Marta Z. Cieplak, Sabyasachi Guha, Stefan J. Turneaure, Tohmas R. Lemberger,",Magnetic penetration depth in superconducting La2-xSrxCuO4 films,"Phys.Rev.B,59(1999)641",1999.0
19301,La1.85Sr0.15Cu1.0O4.0,T,30.5,,,,PR05900641,"Igor E. Trofimov, Kathleen M. Paget, Marta Z. Cieplak, Sabyasachi Guha, Stefan J. Turneaure, Tohmas R. Lemberger,",Magnetic penetration depth in superconducting La2-xSrxCuO4 films,"Phys.Rev.B,59(1999)641",1999.0
19302,La1.85Sr0.15Cu1.0O4.0,T,27.5,,,,PR05900641,"Igor E. Trofimov, Kathleen M. Paget, Marta Z. Cieplak, Sabyasachi Guha, Stefan J. Turneaure, Tohmas R. Lemberger,",Magnetic penetration depth in superconducting La2-xSrxCuO4 films,"Phys.Rev.B,59(1999)641",1999.0
19303,La1.85Sr0.15Cu1.0O4.0,T,27.0,,,,PR05900641,"Igor E. Trofimov, Kathleen M. Paget, Marta Z. Cieplak, Sabyasachi Guha, Stefan J. Turneaure, Tohmas R. Lemberger,",Magnetic penetration depth in superconducting La2-xSrxCuO4 films,"Phys.Rev.B,59(1999)641",1999.0
19304,La1.85Sr0.15Cu1.0O4.0,T,27.0,,,,PR05900641,"Igor E. Trofimov, Kathleen M. Paget, Marta Z. Cieplak, Sabyasachi Guha, Stefan J. Turneaure, Tohmas R. Lemberger,",Magnetic penetration depth in superconducting La2-xSrxCuO4 films,"Phys.Rev.B,59(1999)641",1999.0
19305,La1.85Sr0.15Cu1.0O4.0,T,23.0,,,,PR05900641,"Igor E. Trofimov, Kathleen M. Paget, Marta Z. Cieplak, Sabyasachi Guha, Stefan J. Turneaure, Tohmas R. Lemberger,",Magnetic penetration depth in superconducting La2-xSrxCuO4 films,"Phys.Rev.B,59(1999)641",1999.0
19306,La1.85Sr0.15Cu1.0O4.0,T,25.0,,,,PR05900641,"Igor E. Trofimov, Kathleen M. Paget, Marta Z. Cieplak, Sabyasachi Guha, Stefan J. Turneaure, Tohmas R. Lemberger,",Magnetic penetration depth in superconducting La2-xSrxCuO4 films,"Phys.Rev.B,59(1999)641",1999.0
19307,La1.825Sr0.175Cu1.0O4.0,T,24.0,,,,PR05900641,"Igor E. Trofimov, Kathleen M. Paget, Marta Z. Cieplak, Sabyasachi Guha, Stefan J. Turneaure, Tohmas R. Lemberger,",Magnetic penetration depth in superconducting La2-xSrxCuO4 films,"Phys.Rev.B,59(1999)641",1999.0
19308,La1.825Sr0.175Cu1.0O4.0,T,27.5,,,,PR05900641,"Igor E. Trofimov, Kathleen M. Paget, Marta Z. Cieplak, Sabyasachi Guha, Stefan J. Turneaure, Tohmas R. Lemberger,",Magnetic penetration depth in superconducting La2-xSrxCuO4 films,"Phys.Rev.B,59(1999)641",1999.0
19315,Bi2.0Sr1.8La0.2Cu1.0O6.0,Bi2201,12.0,,,,PR05900192,"J.S.Kim, Mu-Yong Choi,",Thermopower of high-Tc cuprates,"Phys.Rev.B, 59(1999)192",1999.0
19316,Bi2.0Sr1.7La0.3Cu1.0O6.0,Bi2201,19.0,,,,PR05900192,"J.S.Kim, Mu-Yong Choi,",Thermopower of high-Tc cuprates,"Phys.Rev.B, 59(1999)192",1999.0
19317,Bi2.0Sr1.6La0.4Cu1.0O6.0,Bi2201,20.0,,,,PR05900192,"J.S.Kim, Mu-Yong Choi,",Thermopower of high-Tc cuprates,"Phys.Rev.B, 59(1999)192",1999.0
19318,Bi2.0Sr1.5La0.5Cu1.0O6.0,Bi2201,21.0,,,,PR05900192,"J.S.Kim, Mu-Yong Choi,",Thermopower of high-Tc cuprates,"Phys.Rev.B, 59(1999)192",1999.0
19319,Bi2.0Sr1.4La0.6Cu1.0O6.0,Bi2201,11.0,,,,PR05900192,"J.S.Kim, Mu-Yong Choi,",Thermopower of high-Tc cuprates,"Phys.Rev.B, 59(1999)192",1999.0
19322,Tl1.0Ba2.0Ca1.0Cu2.0O7.0,Tl1212,93.0,,,12.66,PR05900203,"A.A. Gapud, B.W. Kang, J.Z. Wu, M.P. Siegal, S.L. Yan, Y.Y. Xie,",Giant Tc shift in HgBa2CaCu2O6+delta and TlBa2CaCu2O7-delta superconductors due to Hg-Tl exchange,"Phys.Rev.B,59(1999)203",1999.0
19323,Tl1.0Ba2.0Ca1.0Cu2.0O7.0,Tl1212,92.0,,,12.66,PR05900203,"A.A. Gapud, B.W. Kang, J.Z. Wu, M.P. Siegal, S.L. Yan, Y.Y. Xie,",Giant Tc shift in HgBa2CaCu2O6+delta and TlBa2CaCu2O7-delta superconductors due to Hg-Tl exchange,"Phys.Rev.B,59(1999)203",1999.0
19324,Hg1.0Ba2.0Ca1.0Cu2.0O6.0,Hg1212,122.0,,,12.67,PR05900203,"A.A. Gapud, B.W. Kang, J.Z. Wu, M.P. Siegal, S.L. Yan, Y.Y. Xie,",Giant Tc shift in HgBa2CaCu2O6+delta and TlBa2CaCu2O7-delta superconductors due to Hg-Tl exchange,"Phys.Rev.B,59(1999)203",1999.0
19325,Hg1.0Ba2.0Ca1.0Cu2.0O6.0,Hg1212,120.0,,,12.67,PR05900203,"A.A. Gapud, B.W. Kang, J.Z. Wu, M.P. Siegal, S.L. Yan, Y.Y. Xie,",Giant Tc shift in HgBa2CaCu2O6+delta and TlBa2CaCu2O7-delta superconductors due to Hg-Tl exchange,"Phys.Rev.B,59(1999)203",1999.0
19326,Hg1.0Ba2.0Ca1.0Cu2.0O6.0,Hg1212,123.0,,,12.67,PR05900203,"A.A. Gapud, B.W. Kang, J.Z. Wu, M.P. Siegal, S.L. Yan, Y.Y. Xie,",Giant Tc shift in HgBa2CaCu2O6+delta and TlBa2CaCu2O7-delta superconductors due to Hg-Tl exchange,"Phys.Rev.B,59(1999)203",1999.0
19339,La1.85Sr0.15Cu1.0O4.0,T,36.0,,,,PR05901491,"N. Kakinuma, Y. Koike, Y. Ono,","Anomalies of Tc, resistivity, and thermoelectric power in the overdoped region of La2-xSrxCu1-yZnyO4","Phys.Rev.B,59(1999)1491",1999.0
19340,La1.8Sr0.2Cu1.0O4.0,T,30.0,,,,PR05901491,"N. Kakinuma, Y. Koike, Y. Ono,","Anomalies of Tc, resistivity, and thermoelectric power in the overdoped region of La2-xSrxCu1-yZnyO4","Phys.Rev.B,59(1999)1491",1999.0
19341,La1.79Sr0.21Cu1.0O4.0,T,27.0,,,,PR05901491,"N. Kakinuma, Y. Koike, Y. Ono,","Anomalies of Tc, resistivity, and thermoelectric power in the overdoped region of La2-xSrxCu1-yZnyO4","Phys.Rev.B,59(1999)1491",1999.0
19342,La1.78Sr0.22Cu1.0O4.0,T,21.0,,,,PR05901491,"N. Kakinuma, Y. Koike, Y. Ono,","Anomalies of Tc, resistivity, and thermoelectric power in the overdoped region of La2-xSrxCu1-yZnyO4","Phys.Rev.B,59(1999)1491",1999.0
19343,La1.77Sr0.23Cu1.0O4.0,T,21.0,,,,PR05901491,"N. Kakinuma, Y. Koike, Y. Ono,","Anomalies of Tc, resistivity, and thermoelectric power in the overdoped region of La2-xSrxCu1-yZnyO4","Phys.Rev.B,59(1999)1491",1999.0
19344,La1.76Sr0.24Cu1.0O4.0,T,16.0,,,,PR05901491,"N. Kakinuma, Y. Koike, Y. Ono,","Anomalies of Tc, resistivity, and thermoelectric power in the overdoped region of La2-xSrxCu1-yZnyO4","Phys.Rev.B,59(1999)1491",1999.0
19345,La1.74Sr0.26Cu1.0O4.0,T,13.0,,,,PR05901491,"N. Kakinuma, Y. Koike, Y. Ono,","Anomalies of Tc, resistivity, and thermoelectric power in the overdoped region of La2-xSrxCu1-yZnyO4","Phys.Rev.B,59(1999)1491",1999.0
19346,La1.82Sr0.18Cu0.995Zn0.005O4.0,T,30.0,,,,PR05901491,"N. Kakinuma, Y. Koike, Y. Ono,","Anomalies of Tc, resistivity, and thermoelectric power in the overdoped region of La2-xSrxCu1-yZnyO4","Phys.Rev.B,59(1999)1491",1999.0
19347,La1.81Sr0.19Cu0.995Zn0.005O4.0,T,29.0,,,,PR05901491,"N. Kakinuma, Y. Koike, Y. Ono,","Anomalies of Tc, resistivity, and thermoelectric power in the overdoped region of La2-xSrxCu1-yZnyO4","Phys.Rev.B,59(1999)1491",1999.0
19348,La1.8Sr0.2Cu0.995Zn0.005O4.0,T,19.5,,,,PR05901491,"N. Kakinuma, Y. Koike, Y. Ono,","Anomalies of Tc, resistivity, and thermoelectric power in the overdoped region of La2-xSrxCu1-yZnyO4","Phys.Rev.B,59(1999)1491",1999.0
19349,La1.79Sr0.21Cu0.995Zn0.005O4.0,T,20.0,,,,PR05901491,"N. Kakinuma, Y. Koike, Y. Ono,","Anomalies of Tc, resistivity, and thermoelectric power in the overdoped region of La2-xSrxCu1-yZnyO4","Phys.Rev.B,59(1999)1491",1999.0
19350,La1.78Sr0.22Cu0.995Zn0.005O4.0,T,20.0,,,,PR05901491,"N. Kakinuma, Y. Koike, Y. Ono,","Anomalies of Tc, resistivity, and thermoelectric power in the overdoped region of La2-xSrxCu1-yZnyO4","Phys.Rev.B,59(1999)1491",1999.0
19351,La1.77Sr0.23Cu0.995Zn0.005O4.0,T,18.0,,,,PR05901491,"N. Kakinuma, Y. Koike, Y. Ono,","Anomalies of Tc, resistivity, and thermoelectric power in the overdoped region of La2-xSrxCu1-yZnyO4","Phys.Rev.B,59(1999)1491",1999.0
19352,La1.76Sr0.24Cu0.995Zn0.005O4.0,T,13.0,,,,PR05901491,"N. Kakinuma, Y. Koike, Y. Ono,","Anomalies of Tc, resistivity, and thermoelectric power in the overdoped region of La2-xSrxCu1-yZnyO4","Phys.Rev.B,59(1999)1491",1999.0
19353,La1.83Sr0.17Cu0.99Zn0.01O4.0,T,25.0,,,,PR05901491,"N. Kakinuma, Y. Koike, Y. Ono,","Anomalies of Tc, resistivity, and thermoelectric power in the overdoped region of La2-xSrxCu1-yZnyO4","Phys.Rev.B,59(1999)1491",1999.0
19354,La1.82Sr0.18Cu0.99Zn0.01O4.0,T,25.0,,,,PR05901491,"N. Kakinuma, Y. Koike, Y. Ono,","Anomalies of Tc, resistivity, and thermoelectric power in the overdoped region of La2-xSrxCu1-yZnyO4","Phys.Rev.B,59(1999)1491",1999.0
19355,La1.815Sr0.185Cu0.99Zn0.01O4.0,T,24.0,,,,PR05901491,"N. Kakinuma, Y. Koike, Y. Ono,","Anomalies of Tc, resistivity, and thermoelectric power in the overdoped region of La2-xSrxCu1-yZnyO4","Phys.Rev.B,59(1999)1491",1999.0
19356,La1.81Sr0.19Cu0.99Zn0.01O4.0,T,19.0,,,,PR05901491,"N. Kakinuma, Y. Koike, Y. Ono,","Anomalies of Tc, resistivity, and thermoelectric power in the overdoped region of La2-xSrxCu1-yZnyO4","Phys.Rev.B,59(1999)1491",1999.0
19357,La1.805Sr0.195Cu0.99Zn0.01O4.0,T,20.0,,,,PR05901491,"N. Kakinuma, Y. Koike, Y. Ono,","Anomalies of Tc, resistivity, and thermoelectric power in the overdoped region of La2-xSrxCu1-yZnyO4","Phys.Rev.B,59(1999)1491",1999.0
19358,La1.8Sr0.2Cu0.99Zn0.01O4.0,T,21.0,,,,PR05901491,"N. Kakinuma, Y. Koike, Y. Ono,","Anomalies of Tc, resistivity, and thermoelectric power in the overdoped region of La2-xSrxCu1-yZnyO4","Phys.Rev.B,59(1999)1491",1999.0
19359,La1.79Sr0.21Cu0.99Zn0.01O4.0,T,20.0,,,,PR05901491,"N. Kakinuma, Y. Koike, Y. Ono,","Anomalies of Tc, resistivity, and thermoelectric power in the overdoped region of La2-xSrxCu1-yZnyO4","Phys.Rev.B,59(1999)1491",1999.0
19360,La1.78Sr0.22Cu0.99Zn0.01O4.0,T,17.0,,,,PR05901491,"N. Kakinuma, Y. Koike, Y. Ono,","Anomalies of Tc, resistivity, and thermoelectric power in the overdoped region of La2-xSrxCu1-yZnyO4","Phys.Rev.B,59(1999)1491",1999.0
19400,Er0.8Pr0.2Ba2.0Cu3.0O7.0,Y123,80.0,3.8169999999999997,3.884,11.67,PR05904504,"J.C. Chen, Li-Chun Tung, M.K. Wu, Weiyan Guan,","Ion-size effect on superconducting transition temperature Tc in R1-x-yPrxCayBa2Cu3O7-z systems (R=Er, Dy, Gd, Eu, Sm, and Nd)","Phys.Rev.B,59(1999)4504",1999.0
19401,Er0.75Pr0.2Ca0.05Ba2.0Cu3.0O7.0,Y123,80.0,3.82,3.883,11.672,PR05904504,"J.C. Chen, Li-Chun Tung, M.K. Wu, Weiyan Guan,","Ion-size effect on superconducting transition temperature Tc in R1-x-yPrxCayBa2Cu3O7-z systems (R=Er, Dy, Gd, Eu, Sm, and Nd)","Phys.Rev.B,59(1999)4504",1999.0
19402,Er0.7Pr0.2Ca0.1Ba2.0Cu3.0O7.0,Y123,78.0,3.8205,3.8819999999999997,11.67,PR05904504,"J.C. Chen, Li-Chun Tung, M.K. Wu, Weiyan Guan,","Ion-size effect on superconducting transition temperature Tc in R1-x-yPrxCayBa2Cu3O7-z systems (R=Er, Dy, Gd, Eu, Sm, and Nd)","Phys.Rev.B,59(1999)4504",1999.0
19403,Er0.6Pr0.2Ca0.2Ba2.0Cu3.0O7.0,Y123,74.0,3.82,3.8789999999999996,11.665,PR05904504,"J.C. Chen, Li-Chun Tung, M.K. Wu, Weiyan Guan,","Ion-size effect on superconducting transition temperature Tc in R1-x-yPrxCayBa2Cu3O7-z systems (R=Er, Dy, Gd, Eu, Sm, and Nd)","Phys.Rev.B,59(1999)4504",1999.0
19404,Er0.5Pr0.2Ca0.3Ba2.0Cu3.0O7.0,Y123,71.0,3.824,3.8760000000000003,11.687999999999999,PR05904504,"J.C. Chen, Li-Chun Tung, M.K. Wu, Weiyan Guan,","Ion-size effect on superconducting transition temperature Tc in R1-x-yPrxCayBa2Cu3O7-z systems (R=Er, Dy, Gd, Eu, Sm, and Nd)","Phys.Rev.B,59(1999)4504",1999.0
19405,Er0.9Pr0.1Ba2.0Cu3.0O7.0,Y123,80.0,,,,PR05904504,"J.C. Chen, Li-Chun Tung, M.K. Wu, Weiyan Guan,","Ion-size effect on superconducting transition temperature Tc in R1-x-yPrxCayBa2Cu3O7-z systems (R=Er, Dy, Gd, Eu, Sm, and Nd)","Phys.Rev.B,59(1999)4504",1999.0
19406,Er0.85Pr0.1Ca0.05Ba2.0Cu3.0O7.0,Y123,82.0,,,,PR05904504,"J.C. Chen, Li-Chun Tung, M.K. Wu, Weiyan Guan,","Ion-size effect on superconducting transition temperature Tc in R1-x-yPrxCayBa2Cu3O7-z systems (R=Er, Dy, Gd, Eu, Sm, and Nd)","Phys.Rev.B,59(1999)4504",1999.0
19407,Er0.8Pr0.1Ca0.1Ba2.0Cu3.0O7.0,Y123,77.0,,,,PR05904504,"J.C. Chen, Li-Chun Tung, M.K. Wu, Weiyan Guan,","Ion-size effect on superconducting transition temperature Tc in R1-x-yPrxCayBa2Cu3O7-z systems (R=Er, Dy, Gd, Eu, Sm, and Nd)","Phys.Rev.B,59(1999)4504",1999.0
19408,Er0.7Pr0.1Ca0.2Ba2.0Cu3.0O7.0,Y123,73.0,,,,PR05904504,"J.C. Chen, Li-Chun Tung, M.K. Wu, Weiyan Guan,","Ion-size effect on superconducting transition temperature Tc in R1-x-yPrxCayBa2Cu3O7-z systems (R=Er, Dy, Gd, Eu, Sm, and Nd)","Phys.Rev.B,59(1999)4504",1999.0
19409,La1.85Sr0.15Cu1.0O4.0,T,43.0,,,,PR05903827,"H. Sato, J.-S. Zhou, J.B. Goodenough, M. Naito,",Optimal superconductivity in La2-xSrCuO4,"Phys.Rev.B,59(1999)3827",1999.0
19410,Y1.0Ba2.0Cu2.9189999999999996Zn0.081O6.7,Y123,17.0,,,,PR05903948,"Kouji Segawa, Yoichi Ando,",Charge localization from local destruction of antiferromagnetic correlation in Zn-doped YBa2Cu3O7-delta,"Phys.Rev.B,59(1999)R3948",1999.0
19411,Y1.0Ba2.0Cu2.931Zn0.069O6.7,Y123,28.0,,,,PR05903948,"Kouji Segawa, Yoichi Ando,",Charge localization from local destruction of antiferromagnetic correlation in Zn-doped YBa2Cu3O7-delta,"Phys.Rev.B,59(1999)R3948",1999.0
19412,Y1.0Ba2.0Cu2.9610000000000003Zn0.039O6.7,Y123,38.0,,,,PR05903948,"Kouji Segawa, Yoichi Ando,",Charge localization from local destruction of antiferromagnetic correlation in Zn-doped YBa2Cu3O7-delta,"Phys.Rev.B,59(1999)R3948",1999.0
19413,Y1.0Ba2.0Cu2.931Zn0.069O6.6,Y123,20.0,,,,PR05903948,"Kouji Segawa, Yoichi Ando,",Charge localization from local destruction of antiferromagnetic correlation in Zn-doped YBa2Cu3O7-delta,"Phys.Rev.B,59(1999)R3948",1999.0
19415,Y1.0Ba2.0Cu2.9189999999999996Zn0.081O6.75,Y123,20.0,,,,PR05903948,"Kouji Segawa, Yoichi Ando,",Charge localization from local destruction of antiferromagnetic correlation in Zn-doped YBa2Cu3O7-delta,"Phys.Rev.B,59(1999)R3948",1999.0
19416,Y1.0Ba2.0Cu2.9189999999999996Zn0.081O6.8,Y123,24.0,,,,PR05903948,"Kouji Segawa, Yoichi Ando,",Charge localization from local destruction of antiferromagnetic correlation in Zn-doped YBa2Cu3O7-delta,"Phys.Rev.B,59(1999)R3948",1999.0
19417,Y1.0Ba2.0Cu2.9189999999999996Zn0.081O6.83,Y123,28.0,,,,PR05903948,"Kouji Segawa, Yoichi Ando,",Charge localization from local destruction of antiferromagnetic correlation in Zn-doped YBa2Cu3O7-delta,"Phys.Rev.B,59(1999)R3948",1999.0
19418,Y1.0Ba2.0Cu3.0O7.0,Y123,89.5,,,,PR05904390,"A. Loidl, A. Pimenov, G. Jakob, H. Adrian,",Optimal conductivity in YBa2Cu3O7-delta thin films,"Phys.Rev.B,59(1999)4390",1999.0
19419,Nd1.0Ba2.0Cu3.0O6.09,Y123,90.5,3.898,,11.882,PR05903870,"A.T. Boothroyd, E. Brecht, H. Lutgemeier, J.M. Reynolds, N.H. Andersen, P. Schweiss, Th. Wolf, W.W. Schmahl,",Antiferromagnetic ordering states of oxygen-deficient NdBa2Cu3O6+delta and Nd1+yBa2-yCu3O6+x single crystals,"Phys.Rev.B,59(1999)3870",1999.0
19420,Nd1.0Ba2.0Cu3.0O6.23,Y123,60.5,3.9,,11.79,PR05903870,"A.T. Boothroyd, E. Brecht, H. Lutgemeier, J.M. Reynolds, N.H. Andersen, P. Schweiss, Th. Wolf, W.W. Schmahl,",Antiferromagnetic ordering states of oxygen-deficient NdBa2Cu3O6+delta and Nd1+yBa2-yCu3O6+x single crystals,"Phys.Rev.B,59(1999)3870",1999.0
19421,Nd1.08Ba1.92Cu3.0O6.17,Y123,77.5,3.89,,11.814,PR05903870,"A.T. Boothroyd, E. Brecht, H. Lutgemeier, J.M. Reynolds, N.H. Andersen, P. Schweiss, Th. Wolf, W.W. Schmahl,",Antiferromagnetic ordering states of oxygen-deficient NdBa2Cu3O6+delta and Nd1+yBa2-yCu3O6+x single crystals,"Phys.Rev.B,59(1999)3870",1999.0
19501,Y1.0Ba2.0Cu4.0O8.0,Y124,81.5,,,,PR05906635,"Christos Panagopoulos, Jeffery L. Tallon, Tao Xiang,",Effects of the Cu-O chains on the anisotropic penetration depth of YBa2Cu4O8,"Phys.Rev.B,59(1999)R6635",1999.0
19502,Hg1.0Ba2.0Cu1.0O4.06,Hg1201,75.0,3.88723,,9.5372,PR05907209,"A.M. Balagurov, D.V. Sheptyakov, E.V. Antipov, M. Marezio, P.G. Radaelli, S.N. Putilin, V.L. Aksenov,",Structure of HgBa2CuO4+delta(0.06,"Phys.Rev.B,59(1999)7209",1999.0
19503,Hg1.0Ba2.0Cu1.0O4.13,Hg1201,97.0,3.8836699999999995,,9.5298,PR05907209,"A.M. Balagurov, D.V. Sheptyakov, E.V. Antipov, M. Marezio, P.G. Radaelli, S.N. Putilin, V.L. Aksenov,",Structure of HgBa2CuO4+delta(0.06,"Phys.Rev.B,59(1999)7209",1999.0
19504,Hg1.0Ba2.0Cu1.0O4.19,Hg1201,70.0,3.87923,,9.5244,PR05907209,"A.M. Balagurov, D.V. Sheptyakov, E.V. Antipov, M. Marezio, P.G. Radaelli, S.N. Putilin, V.L. Aksenov,",Structure of HgBa2CuO4+delta(0.06,"Phys.Rev.B,59(1999)7209",1999.0
19531,La1.85Sr0.15Cu1.0O4.0,T,38.0,,,,PR05906557,"B. Giordanengo, C. Rettori, E.M. Baggio-Saitovitch, H. Salim de Amorim, J.E. Musa, M. Rothier de Amaral,Jr., P.J.G. Pagliuso, S. Garcia, S.K. Malik, W.B. Yelon,",Normal state transport propert and magnetic properties in the (La1-xPrx)1.85Sr0.15CuO4system and their correlation with Tc suppression: A signature of the effects of orthorhombic distortions,"Phys.Rev.B,59(1999)6557",1999.0
19532,La1.7575Pr0.0925Sr0.15Cu1.0O4.0,T,37.0,,,,PR05906557,"B. Giordanengo, C. Rettori, E.M. Baggio-Saitovitch, H. Salim de Amorim, J.E. Musa, M. Rothier de Amaral,Jr., P.J.G. Pagliuso, S. Garcia, S.K. Malik, W.B. Yelon,",Normal state transport propert and magnetic properties in the (La1-xPrx)1.85Sr0.15CuO4system and their correlation with Tc suppression: A signature of the effects of orthorhombic distortions,"Phys.Rev.B,59(1999)6557",1999.0
19533,La1.665Pr0.185Sr0.15Cu1.0O4.0,T,35.0,,,,PR05906557,"B. Giordanengo, C. Rettori, E.M. Baggio-Saitovitch, H. Salim de Amorim, J.E. Musa, M. Rothier de Amaral,Jr., P.J.G. Pagliuso, S. Garcia, S.K. Malik, W.B. Yelon,",Normal state transport propert and magnetic properties in the (La1-xPrx)1.85Sr0.15CuO4system and their correlation with Tc suppression: A signature of the effects of orthorhombic distortions,"Phys.Rev.B,59(1999)6557",1999.0
19534,La1.48Pr0.37Sr0.15Cu1.0O4.0,T,34.0,,,,PR05906557,"B. Giordanengo, C. Rettori, E.M. Baggio-Saitovitch, H. Salim de Amorim, J.E. Musa, M. Rothier de Amaral,Jr., P.J.G. Pagliuso, S. Garcia, S.K. Malik, W.B. Yelon,",Normal state transport propert and magnetic properties in the (La1-xPrx)1.85Sr0.15CuO4system and their correlation with Tc suppression: A signature of the effects of orthorhombic distortions,"Phys.Rev.B,59(1999)6557",1999.0
19535,La1.295Pr0.555Sr0.15Cu1.0O4.0,T,33.0,,,,PR05906557,"B. Giordanengo, C. Rettori, E.M. Baggio-Saitovitch, H. Salim de Amorim, J.E. Musa, M. Rothier de Amaral,Jr., P.J.G. Pagliuso, S. Garcia, S.K. Malik, W.B. Yelon,",Normal state transport propert and magnetic properties in the (La1-xPrx)1.85Sr0.15CuO4system and their correlation with Tc suppression: A signature of the effects of orthorhombic distortions,"Phys.Rev.B,59(1999)6557",1999.0
19536,La1.13Pr0.72Sr0.15Cu1.0O4.0,T,32.0,,,,PR05906557,"B. Giordanengo, C. Rettori, E.M. Baggio-Saitovitch, H. Salim de Amorim, J.E. Musa, M. Rothier de Amaral,Jr., P.J.G. Pagliuso, S. Garcia, S.K. Malik, W.B. Yelon,",Normal state transport propert and magnetic properties in the (La1-xPrx)1.85Sr0.15CuO4system and their correlation with Tc suppression: A signature of the effects of orthorhombic distortions,"Phys.Rev.B,59(1999)6557",1999.0
19537,La0.925Pr0.925Sr0.15Cu1.0O4.0,T,32.0,,,,PR05906557,"B. Giordanengo, C. Rettori, E.M. Baggio-Saitovitch, H. Salim de Amorim, J.E. Musa, M. Rothier de Amaral,Jr., P.J.G. Pagliuso, S. Garcia, S.K. Malik, W.B. Yelon,",Normal state transport propert and magnetic properties in the (La1-xPrx)1.85Sr0.15CuO4system and their correlation with Tc suppression: A signature of the effects of orthorhombic distortions,"Phys.Rev.B,59(1999)6557",1999.0
19538,Tl2.0Ba2.0Ca2.0Cu3.0O10.0,Tl2223,119.0,,,,PR05907216,"A. Maignan, A. Ruyter, A. Wahl, D. Thopart, G. Villard, J.C. Soret, L. Ammor, V. Hardy,",c-axis magnetoconductivity of anisotropic superconducting single crystals: The density-of-states fluctuation scenario,"Phys.Rev.B,59(1999)7216",1999.0
19539,Tl2.0Ba2.0Ca2.0Cu3.0O10.0,Tl2223,120.0,,,,PR05907216,"A. Maignan, A. Ruyter, A. Wahl, D. Thopart, G. Villard, J.C. Soret, L. Ammor, V. Hardy,",c-axis magnetoconductivity of anisotropic superconducting single crystals: The density-of-states fluctuation scenario,"Phys.Rev.B,59(1999)7216",1999.0
19541,La1.87Sr0.13Cu1.0O4.0,T,32.0,,,,PR05907184,"A.V. Puchkov, D.N. Basov, H.A. Mook, K. Kishio, M. Okuya, T. Kimura, T. Startseva, T. Timusk,",Tenperature evolution of the pseudogap state in the infrared response of underdoped La2-xSrxCuO4,"Phys.Rev.B,59(1999)7184",1999.0
19542,La1.86Sr0.14Cu1.0O4.0,T,36.0,,,,PR05907184,"A.V. Puchkov, D.N. Basov, H.A. Mook, K. Kishio, M. Okuya, T. Kimura, T. Startseva, T. Timusk,",Tenperature evolution of the pseudogap state in the infrared response of underdoped La2-xSrxCuO4,"Phys.Rev.B,59(1999)7184",1999.0
19543,Y1.0Ba2.0Cu3.0O7.0,Y123,91.0,3.82,3.88,11.67,PR05907184,"A.V. Puchkov, D.N. Basov, H.A. Mook, K. Kishio, M. Okuya, T. Kimura, T. Startseva, T. Timusk,",Tenperature evolution of the pseudogap state in the infrared response of underdoped La2-xSrxCuO4,"Phys.Rev.B,59(1999)7184",1999.0
19544,Y1.0Ba2.0Cu2.97Mn0.03O7.0,Y123,91.0,,,,PR05907184,"A.V. Puchkov, D.N. Basov, H.A. Mook, K. Kishio, M. Okuya, T. Kimura, T. Startseva, T. Timusk,",Tenperature evolution of the pseudogap state in the infrared response of underdoped La2-xSrxCuO4,"Phys.Rev.B,59(1999)7184",1999.0
19545,Y1.0Ba2.0Cu2.955Mn0.045O7.0,Y123,91.0,,,,PR05907184,"A.V. Puchkov, D.N. Basov, H.A. Mook, K. Kishio, M. Okuya, T. Kimura, T. Startseva, T. Timusk,",Tenperature evolution of the pseudogap state in the infrared response of underdoped La2-xSrxCuO4,"Phys.Rev.B,59(1999)7184",1999.0
19546,Y1.0Ba2.0Cu2.94Mn0.06O7.0,Y123,91.0,,,,PR05907184,"A.V. Puchkov, D.N. Basov, H.A. Mook, K. Kishio, M. Okuya, T. Kimura, T. Startseva, T. Timusk,",Tenperature evolution of the pseudogap state in the infrared response of underdoped La2-xSrxCuO4,"Phys.Rev.B,59(1999)7184",1999.0
19547,Y1.0Ba2.0Cu2.925Mn0.075O7.0,Y123,85.0,,,,PR05907184,"A.V. Puchkov, D.N. Basov, H.A. Mook, K. Kishio, M. Okuya, T. Kimura, T. Startseva, T. Timusk,",Tenperature evolution of the pseudogap state in the infrared response of underdoped La2-xSrxCuO4,"Phys.Rev.B,59(1999)7184",1999.0
19548,Y1.0Ba2.0Cu2.895Mn0.105O7.0,Y123,83.0,,,,PR05907184,"A.V. Puchkov, D.N. Basov, H.A. Mook, K. Kishio, M. Okuya, T. Kimura, T. Startseva, T. Timusk,",Tenperature evolution of the pseudogap state in the infrared response of underdoped La2-xSrxCuO4,"Phys.Rev.B,59(1999)7184",1999.0
19549,Y1.0Ba2.0Cu2.85Mn0.15O7.0,Y123,82.0,,,,PR05907184,"A.V. Puchkov, D.N. Basov, H.A. Mook, K. Kishio, M. Okuya, T. Kimura, T. Startseva, T. Timusk,",Tenperature evolution of the pseudogap state in the infrared response of underdoped La2-xSrxCuO4,"Phys.Rev.B,59(1999)7184",1999.0
19550,Y1.0Ba2.0Cu2.925Fe0.075O7.0,Y123,80.0,3.83,3.87,11.65,PR05907184,"A.V. Puchkov, D.N. Basov, H.A. Mook, K. Kishio, M. Okuya, T. Kimura, T. Startseva, T. Timusk,",Tenperature evolution of the pseudogap state in the infrared response of underdoped La2-xSrxCuO4,"Phys.Rev.B,59(1999)7184",1999.0
19601,La1.9Sr0.1Cu1.0O4.0,T,27.0,,,,PR05909642,"J.C. Irwin, J.G. Naeini, K. Kishio, M. Okuya, T. Kimura, X.K. Chen,",Doping dependence of the pseudogap in La2-xSrxCuO4,"Phys.Rev.B,59(1999)9642",1999.0
19602,La1.87Sr0.13Cu1.0O4.0,T,35.0,,,,PR05909642,"J.C. Irwin, J.G. Naeini, K. Kishio, M. Okuya, T. Kimura, X.K. Chen,",Doping dependence of the pseudogap in La2-xSrxCuO4,"Phys.Rev.B,59(1999)9642",1999.0
19603,La1.83Sr0.17Cu1.0O4.0,T,37.0,,,,PR05909642,"J.C. Irwin, J.G. Naeini, K. Kishio, M. Okuya, T. Kimura, X.K. Chen,",Doping dependence of the pseudogap in La2-xSrxCuO4,"Phys.Rev.B,59(1999)9642",1999.0
19604,La1.81Sr0.19Cu1.0O4.0,T,32.0,,,,PR05909642,"J.C. Irwin, J.G. Naeini, K. Kishio, M. Okuya, T. Kimura, X.K. Chen,",Doping dependence of the pseudogap in La2-xSrxCuO4,"Phys.Rev.B,59(1999)9642",1999.0
19605,La1.78Sr0.22Cu1.0O4.0,T,30.0,,,,PR05909642,"J.C. Irwin, J.G. Naeini, K. Kishio, M. Okuya, T. Kimura, X.K. Chen,",Doping dependence of the pseudogap in La2-xSrxCuO4,"Phys.Rev.B,59(1999)9642",1999.0
19628,I1.0Bi1.9Pb0.1Sr2.0Ca1.0Cu2.0O8.0,Bi2212,80.0,,,,PR05908962,"D.B. Tanner, G. Margaritondo, H. Berger, H.L. Liu,",ab-plane optical spectra of iodine-intercalated Bi1.9Pb0.1Sr2CaCu2O8+delta: Normal and superconducting properties,"Phys.Rev.B,59(1999)8962",1999.0
19700,Y1.0Ba2.0Cu4.0O8.0,Y124,77.0,,,,PR05911205,"C.F. Chang, H.D. Yang, H.L. Tsay, I.P. Hong, J.-Y. Lin, S. Chatterjee, S.S. Weng,",Pressure effects on the superconductivity and magnetic order of Y1-xPrxBa2Cu4O8,"Phys.Rev.B,59(1999)11205",1999.0
19701,Y0.8Pr0.2Ba2.0Cu4.0O8.0,Y124,66.0,,,,PR05911205,"C.F. Chang, H.D. Yang, H.L. Tsay, I.P. Hong, J.-Y. Lin, S. Chatterjee, S.S. Weng,",Pressure effects on the superconductivity and magnetic order of Y1-xPrxBa2Cu4O8,"Phys.Rev.B,59(1999)11205",1999.0
19702,Y0.6Pr0.4Ba2.0Cu4.0O8.0,Y124,49.0,,,,PR05911205,"C.F. Chang, H.D. Yang, H.L. Tsay, I.P. Hong, J.-Y. Lin, S. Chatterjee, S.S. Weng,",Pressure effects on the superconductivity and magnetic order of Y1-xPrxBa2Cu4O8,"Phys.Rev.B,59(1999)11205",1999.0
19703,Y0.4Pr0.6Ba2.0Cu4.0O8.0,Y124,32.0,,,,PR05911205,"C.F. Chang, H.D. Yang, H.L. Tsay, I.P. Hong, J.-Y. Lin, S. Chatterjee, S.S. Weng,",Pressure effects on the superconductivity and magnetic order of Y1-xPrxBa2Cu4O8,"Phys.Rev.B,59(1999)11205",1999.0
19707,Y1.0Ba2.0Cu3.0O7.0,Y123,90.5,,,,PR05911217,"B.J. Mean, G.S. Go, H.B. Kim, H.S. Lee, K.H. Lee, K.S. Han, Moohee Lee, S.W. Seo, T.K. Park, W.C. Lee,","Relaxation mechanisms for 63,65Cu nuclear quadrupole resenance in Zn-doped YBa2Cu3O7","Phys.Rev.B,59(1999)11217",1999.0
19708,Y1.0Ba2.0Cu2.99Zn0.01O7.0,Y123,86.5,,,,PR05911217,"B.J. Mean, G.S. Go, H.B. Kim, H.S. Lee, K.H. Lee, K.S. Han, Moohee Lee, S.W. Seo, T.K. Park, W.C. Lee,","Relaxation mechanisms for 63,65Cu nuclear quadrupole resenance in Zn-doped YBa2Cu3O7","Phys.Rev.B,59(1999)11217",1999.0
19709,Y1.0Ba2.0Cu2.98Zn0.02O7.0,Y123,85.0,,,,PR05911217,"B.J. Mean, G.S. Go, H.B. Kim, H.S. Lee, K.H. Lee, K.S. Han, Moohee Lee, S.W. Seo, T.K. Park, W.C. Lee,","Relaxation mechanisms for 63,65Cu nuclear quadrupole resenance in Zn-doped YBa2Cu3O7","Phys.Rev.B,59(1999)11217",1999.0
19710,Y1.0Ba2.0Cu2.97Zn0.03O7.0,Y123,83.5,,,,PR05911217,"B.J. Mean, G.S. Go, H.B. Kim, H.S. Lee, K.H. Lee, K.S. Han, Moohee Lee, S.W. Seo, T.K. Park, W.C. Lee,","Relaxation mechanisms for 63,65Cu nuclear quadrupole resenance in Zn-doped YBa2Cu3O7","Phys.Rev.B,59(1999)11217",1999.0
19711,Bi2.0Sr2.0Ca1.0Cu2.0O8.0,Bi2212,78.0,,,,PR05911179,"G. Heine, S.X. Dou, W. Lang, X.L. Wang,",Positive in-plane and negative out-of-plane magnetoresistance in the overdoped high-temperature superconductor Bi2Sr2CaCu2O8+x,"Phys.Rev.B,59(1999)11179",1999.0
19717,La1.85Sr0.15Cu1.0O4.0,T,38.0,3.772,,13.21,PR05912090,"Jin Hao, Liu Dengpan, Mao Zhiqiang, Wang Bin, Xu Gaojie, Yan Hongjie, Zhang Yuheng,","Transport properties of La1.85-xSr0.15+xCu1-xMxOy (M=Co, Ga)","Phys.Rev.B,59(1999)12090",1999.0
19718,La1.84Sr0.16Cu0.99Co0.01O4.0,T,30.0,3.773,,13.21,PR05912090,"Jin Hao, Liu Dengpan, Mao Zhiqiang, Wang Bin, Xu Gaojie, Yan Hongjie, Zhang Yuheng,","Transport properties of La1.85-xSr0.15+xCu1-xMxOy (M=Co, Ga)","Phys.Rev.B,59(1999)12090",1999.0
19719,La1.83Sr0.17Cu0.98Co0.02O4.0,T,18.0,3.775,,13.19,PR05912090,"Jin Hao, Liu Dengpan, Mao Zhiqiang, Wang Bin, Xu Gaojie, Yan Hongjie, Zhang Yuheng,","Transport properties of La1.85-xSr0.15+xCu1-xMxOy (M=Co, Ga)","Phys.Rev.B,59(1999)12090",1999.0
19800,Y0.5Yb0.5Ba2.0Sr0.0Cu3.0O7.0,Y123,87.2,,,,PR05913639,"J.O. Scarbrough, P.M. Martin, R.K. Williams,",Thermal Conductivity of partially substituted YBa2Cu3O7-delta,"Phys.Rev.B,59(1999)13639",1999.0
19805,La1.85Sr0.15Cu1.0O4.0,T,38.9,3.7949,3.7949,13.214,PR05914023,"A.J. Zaleski, J. Klamut,",Influence of Ni and Zn susstitution on anisotropy of the penetration depth in La1.85Sr0.15CuO4,"Phys.Rev.B,59(1999)14023",1999.0
19806,La1.85Sr0.15Cu0.995Ni0.005O4.0,T,36.1,3.7804,3.7804,13.227,PR05914023,"A.J. Zaleski, J. Klamut,",Influence of Ni and Zn susstitution on anisotropy of the penetration depth in La1.85Sr0.15CuO4,"Phys.Rev.B,59(1999)14023",1999.0
19807,La1.85Sr0.15Cu0.99Ni0.01O4.0,T,33.6,3.7816,3.7816,13.229000000000001,PR05914023,"A.J. Zaleski, J. Klamut,",Influence of Ni and Zn susstitution on anisotropy of the penetration depth in La1.85Sr0.15CuO4,"Phys.Rev.B,59(1999)14023",1999.0
19808,La1.85Sr0.15Cu0.985Ni0.015O4.0,T,31.7,3.7758,3.7758,13.24,PR05914023,"A.J. Zaleski, J. Klamut,",Influence of Ni and Zn susstitution on anisotropy of the penetration depth in La1.85Sr0.15CuO4,"Phys.Rev.B,59(1999)14023",1999.0
