Repository: CompRhys/apical

# Data Guide

In all cases whilst compiling this data we have been careful to include as much meta-information as possible to allow data to be traced back to it's original sources. For SuperCon this takes the form of the SuperCon "num :" reference id and then the source publication details. For ICSD we provide the ICSD collection code.

We acknowledge the Japanese National Institute for Materials Science for maintaining the [SuperCon](https://supercon.nims.go.jp/index_en.html) database as well as FIZ Karlsruhe GmbH for maintaining [ICSD](https://www.fiz-karlsruhe.de/en/produkte-und-dienstleistungen/inorganic-crystal-structure-database-icsd).

File: processed-data/super_cuprates.csv (part 44 of 58)
num :,composition :,str3 :,tc :,lata :,latb :,latc :,refno :,author :,title :,journal :,year :
19809,La1.85Sr0.15Cu0.975Ni0.025O4.0,T,26.8,3.7825,3.7925,13.218,PR05914023,"A.J. Zaleski, J. Klamut,",Influence of Ni and Zn susstitution on anisotropy of the penetration depth in La1.85Sr0.15CuO4,"Phys.Rev.B,59(1999)14023",1999.0
19810,La1.85Sr0.15Cu0.965Ni0.035O4.0,T,23.8,3.7839,3.7839,13.213,PR05914023,"A.J. Zaleski, J. Klamut,",Influence of Ni and Zn susstitution on anisotropy of the penetration depth in La1.85Sr0.15CuO4,"Phys.Rev.B,59(1999)14023",1999.0
19811,La1.85Sr0.15Cu0.995Zn0.005O4.0,T,31.9,3.7983,3.7983,13.222999999999999,PR05914023,"A.J. Zaleski, J. Klamut,",Influence of Ni and Zn susstitution on anisotropy of the penetration depth in La1.85Sr0.15CuO4,"Phys.Rev.B,59(1999)14023",1999.0
19812,La1.85Sr0.15Cu0.99Zn0.01O4.0,T,27.9,3.7951,3.7951,13.219000000000001,PR05914023,"A.J. Zaleski, J. Klamut,",Influence of Ni and Zn susstitution on anisotropy of the penetration depth in La1.85Sr0.15CuO4,"Phys.Rev.B,59(1999)14023",1999.0
19813,La1.85Sr0.15Cu0.98Zn0.02O4.0,T,17.5,3.7879,3.7879,13.251,PR05914023,"A.J. Zaleski, J. Klamut,",Influence of Ni and Zn susstitution on anisotropy of the penetration depth in La1.85Sr0.15CuO4,"Phys.Rev.B,59(1999)14023",1999.0
19821,La1.905Ba0.095Cu1.0O4.0,T,31.0,,,,PR05914753,"H. Kojima, H.Tanabe, I. Tanaka, J. Takeya, T. Watauchi, Yasushi Abe, Yoichi Ando,",Nomal-state magneto transport in La1.905Ba0.095CuO4single crystal,"Phys.Rev.B,59(1999)14753",1999.0
20008,Bi2.0Sr2.0Ca1.0Cu2.0O8.0,,76.0,,,,SOV0010001,"E.M.Gololovov, et.al,",,"Sverkhprovodimost':fizika,Khimiya,tekhnika, 8(1995)94",1995.0
20010,Bi2.0Sr2.0Ca1.0Cu2.0O8.24,,80.0,,,,SOV0010002,"I.B.Bobylev, et al,",,"Soverkhprovodimost':fizika,khimiya,tekhnika; 8(1995)100",1995.0
20011,Bi2.0Sr2.0Ca1.0Cu2.0O8.17,,85.5,,,,SOV0010002,"I.B.Bobylev, et al,",,"Soverkhprovodimost':fizika,khimiya,tekhnika; 8(1995)100",1995.0
20013,Bi2.0Sr2.0Ca1.0Cu2.0O8.0,,82.5,,,,SOV0010002,"I.B.Bobylev, et al,",,"Soverkhprovodimost':fizika,khimiya,tekhnika; 8(1995)100",1995.0
20014,Bi2.0Sr2.0Ca1.0Cu2.0O8.14,,81.0,,,,SOV0010002,"I.B.Bobylev, et al,",,"Soverkhprovodimost':fizika,khimiya,tekhnika; 8(1995)100",1995.0
20015,Bi2.0Sr2.0Ca1.0Cu2.0O8.16,,86.0,,,,SOV0010002,"I.B.Bobylev, et al,",,"Soverkhprovodimost':fizika,khimiya,tekhnika; 8(1995)100",1995.0
20016,Bi2.0Sr2.0Ca1.0Cu2.0O8.16,,86.0,,,,SOV0010002,"I.B.Bobylev, et al,",,"Soverkhprovodimost':fizika,khimiya,tekhnika; 8(1995)100",1995.0
20019,Bi2.0Sr2.0Ca1.0Cu2.0O8.0,Bi2212,89.0,,,,SOV0010007,"L.P.Mezhov-Deglin, V.B.Yefimov,",,"Pis'ma v Zhurnal EXperimental'noy i Teoreticheskoy Fiziki:ZhETP Lett.,62(1995)934",1995.0
20020,Bi2.0Sr2.0Ca1.0Cu2.0O8.0,Bi2212,86.0,,,,SOV0010007,"L.P.Mezhov-Deglin, V.B.Yefimov,",,"Pis'ma v Zhurnal EXperimental'noy i Teoreticheskoy Fiziki:ZhETP Lett.,62(1995)934",1995.0
20021,Bi2.0Sr2.0Ca1.0Cu2.0O8.0,Bi2212,82.0,,,,SOV0010007,"L.P.Mezhov-Deglin, V.B.Yefimov,",,"Pis'ma v Zhurnal EXperimental'noy i Teoreticheskoy Fiziki:ZhETP Lett.,62(1995)934",1995.0
20029,Y1.0Ba2.0Cu3.0O7.0,Y123,86.6,,,,SOV0010010,"I.K.Kamilov, et al,",,"Sverkhprovodimost':fizika,khimiya,tekhnika, 8(1995)665-671",1995.0
20030,Lu1.0Ba2.0Cu3.0O7.0,Y123,87.0,,,11.69,SOV0010011,"S.V.Samoilenkov, et al.,",,"Sverkhprovodimost':fizika,khimiya,tekhnika, 8(1995)113-122",1995.0
20031,Lu1.0Ba2.0Cu3.0O7.0,Y123,87.0,,,11.69,SOV0010011,"S.V.Samoilenkov, et al.,",,"Sverkhprovodimost':fizika,khimiya,tekhnika, 8(1995)113-122",1995.0
20032,Lu1.0Ba2.0Cu3.0O7.0,Y123,87.0,,,11.67,SOV0010011,"S.V.Samoilenkov, et al.,",,"Sverkhprovodimost':fizika,khimiya,tekhnika, 8(1995)113-122",1995.0
20033,Lu1.0Ba2.0Cu3.0O7.0,Y123,85.0,,,11.69,SOV0010011,"S.V.Samoilenkov, et al.,",,"Sverkhprovodimost':fizika,khimiya,tekhnika, 8(1995)113-122",1995.0
20034,Lu1.0Ba2.0Cu3.0O7.0,Y123,86.0,,,,SOV0010011,"S.V.Samoilenkov, et al.,",,"Sverkhprovodimost':fizika,khimiya,tekhnika, 8(1995)113-122",1995.0
20035,Y1.0Ba2.0Cu3.0O7.0,Y123,86.0,,,,SOV0010012,"A.I.Bykov, et al,",,"Sverkhprovodimost':fizika,khimiya,tekhnika, 8(1995)37-46",1995.0
20036,Y1.0Ba2.0Cu3.0O7.0,Y123,80.0,,,,SOV0010014,"S.I.Tyutyunnikov, et al,",,"Sverkhprovodimost':fizika,khimiya,tekhnika, 8(1995)259-265",1995.0
20038,Nd1.86Ce0.14Cu1.0O4.0,T',22.0,,,,SOV0010015,"N.A.Babushkina, et al,",,"Sverkhprovodimost':fizika,khimiya,tekhnika, 8(1995)193-201",1995.0
20039,Nd1.85Ce0.15Cu1.0O4.0,T',23.0,,,,SOV0010015,"N.A.Babushkina, et al,",,"Sverkhprovodimost':fizika,khimiya,tekhnika, 8(1995)193-201",1995.0
20040,Nd1.83Ce0.17Cu1.0O4.0,T',14.0,,,,SOV0010015,"N.A.Babushkina, et al,",,"Sverkhprovodimost':fizika,khimiya,tekhnika, 8(1995)193-201",1995.0
20043,Y1.0Ba2.0Cu3.0O7.0,Y123,89.4,,,11.675,SOV0010013,"P.B.Mozhayev, et al,",,"Sverkhprovodimost':fizika,khimiya,tekhnika, 8(1995)288-294",1995.0
20044,Y1.0Ba2.0Cu3.0O7.0,Y123,92.0,,,11.68,SOV0010013,"P.B.Mozhayev, et al,",,"Sverkhprovodimost':fizika,khimiya,tekhnika, 8(1995)288-294",1995.0
20045,La2.0Cu1.0O4.03,T,25.8,,,,SOV0010017,"A.A.Teplov, A.A.Zakharov,",,"Sverkhprovodimost':fizika,khimiya,tekhnika, 8(1995)523-530",1995.0
20046,La2.0Cu1.0O4.04,T,28.0,,,,SOV0010017,"A.A.Teplov, A.A.Zakharov,",,"Sverkhprovodimost':fizika,khimiya,tekhnika, 8(1995)523-530",1995.0
20047,Eu1.0Ba2.0Cu3.0O6.5,Y123,92.0,3.8510000000000004,3.904,11.662,SOV0010018,"N.I.Ignat'yeva,",,"Sverkhprovodimost':fizika,khimiya,tekhnika, 8(1995)734-737",1995.0
20048,Gd1.0Ba2.0Cu3.0O7.0,Y123,92.65,3.842,3.8960000000000004,11.706,SOV0010019,"V.P.D'yakonov, et al,",,"Fizika tverdogo tela, 38(1996)145-154",1995.0
20049,Gd1.1Ba1.9Cu3.0O7.0,Y123,80.6,3.85,3.89,11.7,SOV0010019,"V.P.D'yakonov, et al,",,"Fizika tverdogo tela, 38(1996)145-154",1995.0
20050,Gd0.8Ba1.8Cu3.0O7.0,Y123,48.55,3.878,,11.67,SOV0010019,"V.P.D'yakonov, et al,",,"Fizika tverdogo tela, 38(1996)145-154",1995.0
20051,Gd0.7Ba1.7Cu3.0O7.0,Y123,36.55,3.87,,11.613,SOV0010019,"V.P.D'yakonov, et al,",,"Fizika tverdogo tela, 38(1996)145-154",1995.0
20052,Gd0.62Ba1.62Cu3.0O7.0,Y123,34.8,3.8680000000000003,,11.604000000000001,SOV0010019,"V.P.D'yakonov, et al,",,"Fizika tverdogo tela, 38(1996)145-154",1995.0
20053,La2.0Cu1.0O4.08,T,30.0,,,,SOV0010020,"G.F.Syrykh, et al,",,"Fizika tverdogo tela, 37(1995)3661-3668",1995.0
20055,La1.85Sr0.15Cu1.0O4.0,T,37.43,,,,SOV0010021,"N.A.Babushkina, A.P.Zhernov, A.V.Inyushkin, T.N.Kulagina, V.I.Ozhogin, L.V.Molchanova,",Anomalous isotope effect in high-temperature superconductor LSCO with 3d-impurities,"Physica C, 272(1996)257",1996.0
20056,La1.85Sr0.15Cu0.995Ni0.005O4.0,T,34.41,,,,SOV0010021,"N.A.Babushkina, A.P.Zhernov, A.V.Inyushkin, T.N.Kulagina, V.I.Ozhogin, L.V.Molchanova,",Anomalous isotope effect in high-temperature superconductor LSCO with 3d-impurities,"Physica C, 272(1996)257",1996.0
20057,La1.85Sr0.15Cu0.99Ni0.01O4.0,T,30.0,,,,SOV0010021,"N.A.Babushkina, A.P.Zhernov, A.V.Inyushkin, T.N.Kulagina, V.I.Ozhogin, L.V.Molchanova,",Anomalous isotope effect in high-temperature superconductor LSCO with 3d-impurities,"Physica C, 272(1996)257",1996.0
20058,La1.85Sr0.15Cu0.985Ni0.015O4.0,T,25.9,,,,SOV0010021,"N.A.Babushkina, A.P.Zhernov, A.V.Inyushkin, T.N.Kulagina, V.I.Ozhogin, L.V.Molchanova,",Anomalous isotope effect in high-temperature superconductor LSCO with 3d-impurities,"Physica C, 272(1996)257",1996.0
20059,La1.85Sr0.15Cu0.98Ni0.02O4.0,T,21.96,,,,SOV0010021,"N.A.Babushkina, A.P.Zhernov, A.V.Inyushkin, T.N.Kulagina, V.I.Ozhogin, L.V.Molchanova,",Anomalous isotope effect in high-temperature superconductor LSCO with 3d-impurities,"Physica C, 272(1996)257",1996.0
20060,La1.85Sr0.15Cu0.975Ni0.025O4.0,T,16.6,,,,SOV0010021,"N.A.Babushkina, A.P.Zhernov, A.V.Inyushkin, T.N.Kulagina, V.I.Ozhogin, L.V.Molchanova,",Anomalous isotope effect in high-temperature superconductor LSCO with 3d-impurities,"Physica C, 272(1996)257",1996.0
20061,La1.85Sr0.15Cu0.97Ni0.03O4.0,T,12.7,,,,SOV0010021,"N.A.Babushkina, A.P.Zhernov, A.V.Inyushkin, T.N.Kulagina, V.I.Ozhogin, L.V.Molchanova,",Anomalous isotope effect in high-temperature superconductor LSCO with 3d-impurities,"Physica C, 272(1996)257",1996.0
20062,La1.85Sr0.15Cu1.0O4.0,T,37.5,,,,SOV0010021,"N.A.Babushkina, A.P.Zhernov, A.V.Inyushkin, T.N.Kulagina, V.I.Ozhogin, L.V.Molchanova,",Anomalous isotope effect in high-temperature superconductor LSCO with 3d-impurities,"Physica C, 272(1996)257",1996.0
20063,La1.85Sr0.15Cu0.997Fe0.003O4.0,T,33.6,,,,SOV0010021,"N.A.Babushkina, A.P.Zhernov, A.V.Inyushkin, T.N.Kulagina, V.I.Ozhogin, L.V.Molchanova,",Anomalous isotope effect in high-temperature superconductor LSCO with 3d-impurities,"Physica C, 272(1996)257",1996.0
20064,La1.85Sr0.15Cu0.995Fe0.005O4.0,T,30.82,,,,SOV0010021,"N.A.Babushkina, A.P.Zhernov, A.V.Inyushkin, T.N.Kulagina, V.I.Ozhogin, L.V.Molchanova,",Anomalous isotope effect in high-temperature superconductor LSCO with 3d-impurities,"Physica C, 272(1996)257",1996.0
20065,La1.85Sr0.15Cu0.993Fe0.006999999999999999O4.0,T,26.25,,,,SOV0010021,"N.A.Babushkina, A.P.Zhernov, A.V.Inyushkin, T.N.Kulagina, V.I.Ozhogin, L.V.Molchanova,",Anomalous isotope effect in high-temperature superconductor LSCO with 3d-impurities,"Physica C, 272(1996)257",1996.0
20066,La1.85Sr0.15Cu0.992Fe0.008O4.0,T,24.73,,,,SOV0010021,"N.A.Babushkina, A.P.Zhernov, A.V.Inyushkin, T.N.Kulagina, V.I.Ozhogin, L.V.Molchanova,",Anomalous isotope effect in high-temperature superconductor LSCO with 3d-impurities,"Physica C, 272(1996)257",1996.0
20067,La1.85Sr0.15Cu0.991Fe0.009000000000000001O4.0,T,19.85,,,,SOV0010021,"N.A.Babushkina, A.P.Zhernov, A.V.Inyushkin, T.N.Kulagina, V.I.Ozhogin, L.V.Molchanova,",Anomalous isotope effect in high-temperature superconductor LSCO with 3d-impurities,"Physica C, 272(1996)257",1996.0
20068,La1.85Sr0.15Cu0.9890000000000001Fe0.011000000000000001O4.0,T,17.7,,,,SOV0010021,"N.A.Babushkina, A.P.Zhernov, A.V.Inyushkin, T.N.Kulagina, V.I.Ozhogin, L.V.Molchanova,",Anomalous isotope effect in high-temperature superconductor LSCO with 3d-impurities,"Physica C, 272(1996)257",1996.0
20069,La1.85Sr0.15Cu1.0O4.0,T,37.5,,,,SOV0010021,"N.A.Babushkina, A.P.Zhernov, A.V.Inyushkin, T.N.Kulagina, V.I.Ozhogin, L.V.Molchanova,",Anomalous isotope effect in high-temperature superconductor LSCO with 3d-impurities,"Physica C, 272(1996)257",1996.0
20070,La1.85Sr0.15Cu0.996Zn0.004O4.0,T,37.5,,,,SOV0010021,"N.A.Babushkina, A.P.Zhernov, A.V.Inyushkin, T.N.Kulagina, V.I.Ozhogin, L.V.Molchanova,",Anomalous isotope effect in high-temperature superconductor LSCO with 3d-impurities,"Physica C, 272(1996)257",1996.0
20071,La1.85Sr0.15Cu0.992Zn0.008O4.0,T,28.5,,,,SOV0010021,"N.A.Babushkina, A.P.Zhernov, A.V.Inyushkin, T.N.Kulagina, V.I.Ozhogin, L.V.Molchanova,",Anomalous isotope effect in high-temperature superconductor LSCO with 3d-impurities,"Physica C, 272(1996)257",1996.0
20072,La1.85Sr0.15Cu0.988Zn0.012O4.0,T,23.7,,,,SOV0010021,"N.A.Babushkina, A.P.Zhernov, A.V.Inyushkin, T.N.Kulagina, V.I.Ozhogin, L.V.Molchanova,",Anomalous isotope effect in high-temperature superconductor LSCO with 3d-impurities,"Physica C, 272(1996)257",1996.0
20073,La1.85Sr0.15Cu0.9840000000000001Zn0.016O4.0,T,19.0,,,,SOV0010021,"N.A.Babushkina, A.P.Zhernov, A.V.Inyushkin, T.N.Kulagina, V.I.Ozhogin, L.V.Molchanova,",Anomalous isotope effect in high-temperature superconductor LSCO with 3d-impurities,"Physica C, 272(1996)257",1996.0
20074,La1.85Sr0.15Cu0.978Zn0.022000000000000002O4.0,T,13.6,,,,SOV0010021,"N.A.Babushkina, A.P.Zhernov, A.V.Inyushkin, T.N.Kulagina, V.I.Ozhogin, L.V.Molchanova,",Anomalous isotope effect in high-temperature superconductor LSCO with 3d-impurities,"Physica C, 272(1996)257",1996.0
20075,La1.85Sr0.15Cu1.0O4.0,T,37.57,,,,SOV0010021,"N.A.Babushkina, A.P.Zhernov, A.V.Inyushkin, T.N.Kulagina, V.I.Ozhogin, L.V.Molchanova,",Anomalous isotope effect in high-temperature superconductor LSCO with 3d-impurities,"Physica C, 272(1996)257",1996.0
20076,La1.85Sr0.15Cu0.998Co0.002O4.0,T,34.61,,,,SOV0010021,"N.A.Babushkina, A.P.Zhernov, A.V.Inyushkin, T.N.Kulagina, V.I.Ozhogin, L.V.Molchanova,",Anomalous isotope effect in high-temperature superconductor LSCO with 3d-impurities,"Physica C, 272(1996)257",1996.0
20077,La1.85Sr0.15Cu0.995Co0.005O4.0,T,32.17,,,,SOV0010021,"N.A.Babushkina, A.P.Zhernov, A.V.Inyushkin, T.N.Kulagina, V.I.Ozhogin, L.V.Molchanova,",Anomalous isotope effect in high-temperature superconductor LSCO with 3d-impurities,"Physica C, 272(1996)257",1996.0
20078,La1.85Sr0.15Cu0.993Co0.006999999999999999O4.0,T,29.57,,,,SOV0010021,"N.A.Babushkina, A.P.Zhernov, A.V.Inyushkin, T.N.Kulagina, V.I.Ozhogin, L.V.Molchanova,",Anomalous isotope effect in high-temperature superconductor LSCO with 3d-impurities,"Physica C, 272(1996)257",1996.0
20079,La1.85Sr0.15Cu0.99Co0.01O4.0,T,24.86,,,,SOV0010021,"N.A.Babushkina, A.P.Zhernov, A.V.Inyushkin, T.N.Kulagina, V.I.Ozhogin, L.V.Molchanova,",Anomalous isotope effect in high-temperature superconductor LSCO with 3d-impurities,"Physica C, 272(1996)257",1996.0
20080,La1.85Sr0.15Cu0.988Co0.013000000000000001O4.0,T,23.21,,,,SOV0010021,"N.A.Babushkina, A.P.Zhernov, A.V.Inyushkin, T.N.Kulagina, V.I.Ozhogin, L.V.Molchanova,",Anomalous isotope effect in high-temperature superconductor LSCO with 3d-impurities,"Physica C, 272(1996)257",1996.0
20081,La1.85Sr0.15Cu0.985Co0.015O4.0,T,13.82,,,,SOV0010021,"N.A.Babushkina, A.P.Zhernov, A.V.Inyushkin, T.N.Kulagina, V.I.Ozhogin, L.V.Molchanova,",Anomalous isotope effect in high-temperature superconductor LSCO with 3d-impurities,"Physica C, 272(1996)257",1996.0
20082,La1.85Sr0.15Cu0.983Co0.018000000000000002O4.0,T,13.05,,,,SOV0010021,"N.A.Babushkina, A.P.Zhernov, A.V.Inyushkin, T.N.Kulagina, V.I.Ozhogin, L.V.Molchanova,",Anomalous isotope effect in high-temperature superconductor LSCO with 3d-impurities,"Physica C, 272(1996)257",1996.0
20083,La1.8Sr0.2Cu1.0O4.0,T,34.62,,,,SOV0010021,"N.A.Babushkina, A.P.Zhernov, A.V.Inyushkin, T.N.Kulagina, V.I.Ozhogin, L.V.Molchanova,",Anomalous isotope effect in high-temperature superconductor LSCO with 3d-impurities,"Physica C, 272(1996)257",1996.0
20084,La1.8Sr0.2Cu0.995Ni0.005O4.0,T,31.47,,,,SOV0010021,"N.A.Babushkina, A.P.Zhernov, A.V.Inyushkin, T.N.Kulagina, V.I.Ozhogin, L.V.Molchanova,",Anomalous isotope effect in high-temperature superconductor LSCO with 3d-impurities,"Physica C, 272(1996)257",1996.0
20085,La1.8Sr0.2Cu0.99Ni0.01O4.0,T,28.26,,,,SOV0010021,"N.A.Babushkina, A.P.Zhernov, A.V.Inyushkin, T.N.Kulagina, V.I.Ozhogin, L.V.Molchanova,",Anomalous isotope effect in high-temperature superconductor LSCO with 3d-impurities,"Physica C, 272(1996)257",1996.0
20086,La1.8Sr0.2Cu0.985Ni0.015O4.0,T,25.77,,,,SOV0010021,"N.A.Babushkina, A.P.Zhernov, A.V.Inyushkin, T.N.Kulagina, V.I.Ozhogin, L.V.Molchanova,",Anomalous isotope effect in high-temperature superconductor LSCO with 3d-impurities,"Physica C, 272(1996)257",1996.0
20087,La0.8Sr0.2Cu0.98Ni0.02O4.0,T,22.36,,,,SOV0010021,"N.A.Babushkina, A.P.Zhernov, A.V.Inyushkin, T.N.Kulagina, V.I.Ozhogin, L.V.Molchanova,",Anomalous isotope effect in high-temperature superconductor LSCO with 3d-impurities,"Physica C, 272(1996)257",1996.0
20088,La1.8Sr0.2Cu0.975Ni0.025O4.0,T,19.61,,,,SOV0010021,"N.A.Babushkina, A.P.Zhernov, A.V.Inyushkin, T.N.Kulagina, V.I.Ozhogin, L.V.Molchanova,",Anomalous isotope effect in high-temperature superconductor LSCO with 3d-impurities,"Physica C, 272(1996)257",1996.0
20089,La1.8Sr0.2Cu0.97Ni0.03O4.0,T,17.22,,,,SOV0010021,"N.A.Babushkina, A.P.Zhernov, A.V.Inyushkin, T.N.Kulagina, V.I.Ozhogin, L.V.Molchanova,",Anomalous isotope effect in high-temperature superconductor LSCO with 3d-impurities,"Physica C, 272(1996)257",1996.0
20090,La1.8Sr0.2Cu0.965Ni0.035O4.0,T,14.03,,,,SOV0010021,"N.A.Babushkina, A.P.Zhernov, A.V.Inyushkin, T.N.Kulagina, V.I.Ozhogin, L.V.Molchanova,",Anomalous isotope effect in high-temperature superconductor LSCO with 3d-impurities,"Physica C, 272(1996)257",1996.0
20091,La1.8Sr0.2Cu1.0O4.0,T,34.44,,,,SOV0010021,"N.A.Babushkina, A.P.Zhernov, A.V.Inyushkin, T.N.Kulagina, V.I.Ozhogin, L.V.Molchanova,",Anomalous isotope effect in high-temperature superconductor LSCO with 3d-impurities,"Physica C, 272(1996)257",1996.0
20092,La1.8Sr0.2Cu0.997Fe0.003O4.0,T,32.28,,,,SOV0010021,"N.A.Babushkina, A.P.Zhernov, A.V.Inyushkin, T.N.Kulagina, V.I.Ozhogin, L.V.Molchanova,",Anomalous isotope effect in high-temperature superconductor LSCO with 3d-impurities,"Physica C, 272(1996)257",1996.0
20093,La1.8Sr0.2Cu0.995Fe0.005O4.0,T,29.3,,,,SOV0010021,"N.A.Babushkina, A.P.Zhernov, A.V.Inyushkin, T.N.Kulagina, V.I.Ozhogin, L.V.Molchanova,",Anomalous isotope effect in high-temperature superconductor LSCO with 3d-impurities,"Physica C, 272(1996)257",1996.0
20094,La1.8Sr0.2Cu0.993Fe0.006999999999999999O4.0,T,27.86,,,,SOV0010021,"N.A.Babushkina, A.P.Zhernov, A.V.Inyushkin, T.N.Kulagina, V.I.Ozhogin, L.V.Molchanova,",Anomalous isotope effect in high-temperature superconductor LSCO with 3d-impurities,"Physica C, 272(1996)257",1996.0
20095,La1.8Sr0.2Cu0.99Fe0.01O4.0,T,23.81,,,,SOV0010021,"N.A.Babushkina, A.P.Zhernov, A.V.Inyushkin, T.N.Kulagina, V.I.Ozhogin, L.V.Molchanova,",Anomalous isotope effect in high-temperature superconductor LSCO with 3d-impurities,"Physica C, 272(1996)257",1996.0
20096,La1.8Sr0.2Cu0.988Fe0.012O4.0,T,20.65,,,,SOV0010021,"N.A.Babushkina, A.P.Zhernov, A.V.Inyushkin, T.N.Kulagina, V.I.Ozhogin, L.V.Molchanova,",Anomalous isotope effect in high-temperature superconductor LSCO with 3d-impurities,"Physica C, 272(1996)257",1996.0
20097,La1.8Sr0.2Cu0.985Fe0.015O4.0,T,16.04,,,,SOV0010021,"N.A.Babushkina, A.P.Zhernov, A.V.Inyushkin, T.N.Kulagina, V.I.Ozhogin, L.V.Molchanova,",Anomalous isotope effect in high-temperature superconductor LSCO with 3d-impurities,"Physica C, 272(1996)257",1996.0
20098,La1.8Sr0.2Cu0.983Fe0.017O4.0,T,13.02,,,,SOV0010021,"N.A.Babushkina, A.P.Zhernov, A.V.Inyushkin, T.N.Kulagina, V.I.Ozhogin, L.V.Molchanova,",Anomalous isotope effect in high-temperature superconductor LSCO with 3d-impurities,"Physica C, 272(1996)257",1996.0
20102,Hg1.0Sr2.0La0.33299999999999996Ce0.667Cu2.0O6.0,Hg1212,40.0,3.823,,12.24,SOV0010003,"G.M.Kuz'mitcheva, et al.,",,"SC:PhChT(Sverkhprovodimost'fizika,khimiya,tekhnika), 8(1995)325-334",
20103,Hg1.0Sr2.0La0.33299999999999996Ce0.667Cu2.0O6.0,Hg1212,40.0,3.873,,12.22,SOV0010003,"G.M.Kuz'mitcheva, et al.,",,"SC:PhChT(Sverkhprovodimost'fizika,khimiya,tekhnika), 8(1995)325-334",
20104,Hg1.0Sr2.0La0.3Ca0.5Ce0.2Cu2.0O6.0,Hg1212,81.0,3.855,,11.77,SOV0010003,"G.M.Kuz'mitcheva, et al.,",,"SC:PhChT(Sverkhprovodimost'fizika,khimiya,tekhnika), 8(1995)325-334",
20108,Hg1.0Sr2.0La1.0Cu2.0O6.0,Hg1212,28.0,3.8339999999999996,,11.56,SOV0010003,"G.M.Kuz'mitcheva, et al.,",,"SC:PhChT(Sverkhprovodimost'fizika,khimiya,tekhnika), 8(1995)325-334",
20109,Hg1.0Sr2.0La0.5Ca0.5Cu2.0O6.0,Hg1212,51.0,3.884,,12.23,SOV0010003,"G.M.Kuz'mitcheva, et al.,",,"SC:PhChT(Sverkhprovodimost'fizika,khimiya,tekhnika), 8(1995)325-334",
20112,Hg1.0Sr2.0Pr0.33299999999999996Ce0.667Cu2.0O6.0,Hg1212,40.0,3.8569999999999998,,12.23,SOV0010003,"G.M.Kuz'mitcheva, et al.,",,"SC:PhChT(Sverkhprovodimost'fizika,khimiya,tekhnika), 8(1995)325-334",
20115,Hg1.0Sr2.0Nd0.925Ca0.075Cu2.0O6.0,Hg1212,56.0,3.855,,12.07,SOV0010003,"G.M.Kuz'mitcheva, et al.,",,"SC:PhChT(Sverkhprovodimost'fizika,khimiya,tekhnika), 8(1995)325-334",
20117,Hg1.0Sr2.0Sm0.33299999999999996Ce0.667Cu2.0O6.0,Hg1212,40.0,3.853,,12.18,SOV0010003,"G.M.Kuz'mitcheva, et al.,",,"SC:PhChT(Sverkhprovodimost'fizika,khimiya,tekhnika), 8(1995)325-334",
20129,Y0.19Ba1.99Cu2.85O7.0,Y123,94.5,,,11.682,SOV0010025,"K.I.Furaleva, et al.,",,"Sverkhprovodimost':fizika,khimiya,tekhnika, 8(1995)702-708",1995.0
20133,Hg0.8Mn0.2Ba2.0Cu1.0O4.2,Hg1201,91.0,3.89,,9.343,JMC0050701,,,"J.Mater.Chem., 5(1995)701-703",
20134,Hg0.8Nd0.2Ba2.0Cu1.0O4.3,Hg1201,77.0,3.885,,9.461,JMC0050701,,,"J.Mater.Chem., 5(1995)701-703",
20135,Hg0.8Mn0.2Ba2.0Ca1.0Cu2.0O6.2,Hg1212,114.0,3.8689999999999998,,12.48,JMC0050701,,,"J.Mater.Chem., 5(1995)701-703",
20136,Hg0.8Ge0.2Ba2.0Ca1.0Cu2.0O6.2,Hg1212,124.0,3.8569999999999998,,12.599,JMC0050701,,,"J.Mater.Chem., 5(1995)701-703",
20137,Hg0.8Nd0.2Ba2.0Ca2.0Cu3.0O8.3,Hg1223,128.0,3.852,,15.794,JMC0050701,,,"J.Mater.Chem., 5(1995)701-703",
20138,Y1.0Ba2.0Cu3.0O7.0,,88.0,,,,IEE0430306,"A.Porch, et al.,",,"IEEE, 43(1995)306-314",1995.0
20139,Y1.0Sr2.0Cu2.8Al0.1Mo0.1O6.0,Y123,18.0,3.802,,11.475,PSS1870067,"R.Suryanarayanan, et al.,",,"Physica Status Solidi(b), 187(1995) K67-K69",
20140,Y1.0Sr2.0Cu2.8Al0.1W0.1O6.0,Y123,17.0,3.802,,11.475,PSS1870067,"R.Suryanarayanan, et al.,",,"Physica Status Solidi(b), 187(1995) K67-K69",
20141,Y1.0Sr2.0Cu2.8Mo0.1W0.1O6.0,Y123,32.0,3.805,,11.52,PSS1870067,"R.Suryanarayanan, et al.,",,"Physica Status Solidi(b), 187(1995) K67-K69",
20142,Y1.0Ba2.0Cu3.0O7.0,Y123,90.0,,,11.675,PSS1470119,"B.R.Zhao, M.Cai, M.H.Fang, Q.R.Zhang, X.J.Zhang, X.S.Rong, Z.K.Jiao, et al.,",Transport characteristics and structural analysis of YBa2Cu3O7-z thin films implanted with argon ions,"Physica Status Solidi(a), 147(1995)119-128",1995.0
20143,Y1.0Ba2.0Cu3.0O7.0,Y123,89.0,,,11.675,PSS1470119,"B.R.Zhao, M.Cai, M.H.Fang, Q.R.Zhang, X.J.Zhang, X.S.Rong, Z.K.Jiao, et al.,",Transport characteristics and structural analysis of YBa2Cu3O7-z thin films implanted with argon ions,"Physica Status Solidi(a), 147(1995)119-128",1995.0
20144,Y1.0Ba2.0Cu3.0O7.0,Y123,82.0,,,11.681,PSS1470119,"B.R.Zhao, M.Cai, M.H.Fang, Q.R.Zhang, X.J.Zhang, X.S.Rong, Z.K.Jiao, et al.,",Transport characteristics and structural analysis of YBa2Cu3O7-z thin films implanted with argon ions,"Physica Status Solidi(a), 147(1995)119-128",1995.0
20147,Y1.0Ba2.0Cu3.0O7.0,Y123,92.0,,,,PSS1470221,"B.R.Zhao, M.Cai, M.H.Fang, Q.R.Zhang, X.J.Zhang, X.S.Rong, Z.K.Jiao, et al.,","Investigations on Flux Creep and Jc(T,B) Behavior in Y1-xEuxBa2Cu3O7-z","Physica Status Solidi(a), 147(1995)221-227",1995.0
20148,Y0.9Eu0.1Ba2.0Cu3.0O7.0,Y123,92.0,,,,PSS1470221,"B.R.Zhao, M.Cai, M.H.Fang, Q.R.Zhang, X.J.Zhang, X.S.Rong, Z.K.Jiao, et al.,","Investigations on Flux Creep and Jc(T,B) Behavior in Y1-xEuxBa2Cu3O7-z","Physica Status Solidi(a), 147(1995)221-227",1995.0
20152,Nd2.0Cu1.0F0.2O4.0,T',13.0,3.917,,12.09,SOV0010027,"E.E.Fadeeva, et al.,",,"Zhurnal neorganicheskoy khimii, 41(1996)889-902",1996.0
20153,Nd2.0Cu1.0F0.3O4.0,T',19.0,3.917,,12.09,SOV0010027,"E.E.Fadeeva, et al.,",,"Zhurnal neorganicheskoy khimii, 41(1996)889-902",1996.0
20154,Nd2.0Cu1.0F0.4O4.0,T',23.0,3.917,,12.09,SOV0010027,"E.E.Fadeeva, et al.,",,"Zhurnal neorganicheskoy khimii, 41(1996)889-902",1996.0
20155,Nd2.0Cu1.0F0.5O4.0,T',18.0,3.917,,12.09,SOV0010027,"E.E.Fadeeva, et al.,",,"Zhurnal neorganicheskoy khimii, 41(1996)889-902",1996.0
20156,Bi2.0Sr2.0Ca1.0Cu2.3O8.0,Bi2212,60.0,5.39,5.34,30.62,SOV0010028,"T.E.Os'kina, Yu.D.Tret'yakov,",,"Zhurnal neorganicheskoykhimii, 41(1996)921-926",1996.0
20157,Bi2.0Sr2.0Ca1.2Cu3.22O8.0,Bi2212,70.0,,,,SOV0010028,"T.E.Os'kina, Yu.D.Tret'yakov,",,"Zhurnal neorganicheskoykhimii, 41(1996)921-926",1996.0
20158,Bi2.13Sr1.21Ca1.32Cu2.22O8.0,Bi2212,90.0,,,,SOV0010028,"T.E.Os'kina, Yu.D.Tret'yakov,",,"Zhurnal neorganicheskoykhimii, 41(1996)921-926",1996.0
20159,Bi2.0Sr1.37Ca1.31Cu2.22O8.0,Bi2212,93.5,,,,SOV0010028,"T.E.Os'kina, Yu.D.Tret'yakov,",,"Zhurnal neorganicheskoykhimii, 41(1996)921-926",1996.0
20160,Bi1.99Sr1.52Ca1.34Cu1.86Pb0.15O8.0,Bi2212,60.0,,,,SOV0010028,"T.E.Os'kina, Yu.D.Tret'yakov,",,"Zhurnal neorganicheskoykhimii, 41(1996)921-926",1996.0
20161,Bi2.1Sr1.45Ca1.21Cu2.0Pb0.09O8.0,Bi2212,60.0,,,,SOV0010028,"T.E.Os'kina, Yu.D.Tret'yakov,",,"Zhurnal neorganicheskoykhimii, 41(1996)921-926",1996.0
20164,Bi2.0Ba1.8Ru0.2Cu1.0O6.0,,95.0,4.316,4.623,21.445,SOV0010030,"T.N.Kol'tzova, et al.,",,"Neorganicheskie materialy, 32(1996)851-854",1996.0
20170,Gd1.0Ba1.5Sr0.5Cu3.0O6.63,Y123,18.0,,,,SOV0010032,"V.P.Diakonov, et al.,",,"Fizika tverdogo tela, 38(1996)827-838",1996.0
20171,Gd1.0Ba1.5Sr0.5Cu3.0O6.72,Y123,32.0,,,,SOV0010032,"V.P.Diakonov, et al.,",,"Fizika tverdogo tela, 38(1996)827-838",1996.0
20172,Gd1.0Ba1.5Sr0.5Cu3.0O6.93,Y123,82.0,,,,SOV0010032,"V.P.Diakonov, et al.,",,"Fizika tverdogo tela, 38(1996)827-838",1996.0
20174,Gd1.0Ba1.0Sr1.0Cu3.0O6.93,Y123,83.0,,,,SOV0010032,"V.P.Diakonov, et al.,",,"Fizika tverdogo tela, 38(1996)827-838",1996.0
20175,Y1.0Ba1.5La0.5Cu3.0O7.22,Y123,36.6,,,,SOV0010034,"E.V.Vladimirskaya, et al.,",,"Fizika tverdogo tela, 37(1995)1990-2001",1995.0
20176,Y0.9Ca0.1Ba1.5La0.5Cu3.0O7.19,Y123,57.9,,,,SOV0010034,"E.V.Vladimirskaya, et al.,",,"Fizika tverdogo tela, 37(1995)1990-2001",1995.0
20177,Y0.8Ca0.2Ba1.5La0.5Cu3.0O7.13,Y123,73.0,,,,SOV0010034,"E.V.Vladimirskaya, et al.,",,"Fizika tverdogo tela, 37(1995)1990-2001",1995.0
20178,Y0.6Ca0.4Ba1.5La0.5Cu3.0O7.01,Y123,82.4,,,,SOV0010034,"E.V.Vladimirskaya, et al.,",,"Fizika tverdogo tela, 37(1995)1990-2001",1995.0
20179,Y0.5Ca0.5Ba1.5La0.5Cu3.0O6.96,Y123,82.5,,,,SOV0010034,"E.V.Vladimirskaya, et al.,",,"Fizika tverdogo tela, 37(1995)1990-2001",1995.0
20180,Y1.0Ba2.0Cu2.75Co0.25O7.06,Y123,66.2,,,,SOV0010034,"E.V.Vladimirskaya, et al.,",,"Fizika tverdogo tela, 37(1995)1990-2001",1995.0
20181,Y0.95Ca0.05Ba2.0Cu2.75Co0.25O7.06,Y123,75.1,,,,SOV0010034,"E.V.Vladimirskaya, et al.,",,"Fizika tverdogo tela, 37(1995)1990-2001",1995.0
20182,Y0.9Ca0.1Ba2.0Cu2.75Co0.25O7.03,Y123,76.9,,,,SOV0010034,"E.V.Vladimirskaya, et al.,",,"Fizika tverdogo tela, 37(1995)1990-2001",1995.0
20183,Y0.85Ca0.15Ba2.0Cu2.75Co0.25O7.01,Y123,80.6,,,,SOV0010034,"E.V.Vladimirskaya, et al.,",,"Fizika tverdogo tela, 37(1995)1990-2001",1995.0
20184,Y0.8Ca0.2Ba2.0Cu2.75Co0.25O7.01,Y123,82.2,,,,SOV0010034,"E.V.Vladimirskaya, et al.,",,"Fizika tverdogo tela, 37(1995)1990-2001",1995.0
20185,Y0.75Ca0.25Ba2.0Cu2.75Co0.25O6.98,Y123,82.4,,,,SOV0010034,"E.V.Vladimirskaya, et al.,",,"Fizika tverdogo tela, 37(1995)1990-2001",1995.0
20207,Y0.8Ba2.0Cu3.0O6.44,Y123,96.0,3.818,3.883,11.629000000000001,SOV0010037,"T.N.Kol'tsova, et al.,",,"Neorganicheskie materialy, 33(1997)732-736",1997.0
20208,Y0.9Ba2.0Cu3.0O6.58,Y123,93.4,3.8169999999999997,3.8810000000000002,11.639000000000001,SOV0010037,"T.N.Kol'tsova, et al.,",,"Neorganicheskie materialy, 33(1997)732-736",1997.0
20209,Y1.0Ba2.0Cu3.0O6.69,Y123,97.0,3.8169999999999997,3.889,11.667,SOV0010037,"T.N.Kol'tsova, et al.,",,"Neorganicheskie materialy, 33(1997)732-736",1997.0
20210,Y1.1Ba2.0Cu3.0O6.87,Y123,95.9,3.819,3.889,11.667,SOV0010037,"T.N.Kol'tsova, et al.,",,"Neorganicheskie materialy, 33(1997)732-736",1997.0
20211,Y1.2Ba2.0Cu3.0O6.98,Y123,93.4,3.827,3.8939999999999997,11.755999999999998,SOV0010037,"T.N.Kol'tsova, et al.,",,"Neorganicheskie materialy, 33(1997)732-736",1997.0
20232,Hg1.0Ba2.0Cu1.0O4.01,Hg1201,61.0,3.892,,9.529,SOV0010039,"A.M.Abakumov, et al.,",,preprint JINR E14-97-234(1997),1997.0
20233,Hg1.0Ba2.0Cu1.0FO4.0,Hg1201,97.0,3.883,9.523,,SOV0010039,"A.M.Abakumov, et al.,",,preprint JINR E14-97-234(1997),1997.0
20234,Hg1.0Ba2.0Cu1.0FO4.0,Hg1201,97.0,3.8810000000000002,,9.511000000000001,SOV0010039,"A.M.Abakumov, et al.,",,preprint JINR E14-97-234(1997),1997.0
20235,Hg1.0Ba2.0Cu1.0FO4.0,Hg1201,96.0,3.8760000000000003,,9.494,SOV0010039,"A.M.Abakumov, et al.,",,preprint JINR E14-97-234(1997),1997.0
20236,Hg1.0Ba2.0Cu1.0FO4.0,Hg1201,90.0,3.873,,9.488999999999999,SOV0010039,"A.M.Abakumov, et al.,",,preprint JINR E14-97-234(1997),1997.0
20237,Hg1.0Ba2.0Cu1.0FO4.0,Hg1201,88.0,3.872,,9.482000000000001,SOV0010039,"A.M.Abakumov, et al.,",,preprint JINR E14-97-234(1997),1997.0
20238,Hg1.0Ba2.0Cu1.0FO4.0,Hg1201,78.0,3.8680000000000003,,9.459,SOV0010039,"A.M.Abakumov, et al.,",,preprint JINR E14-97-234(1997),1997.0
20239,La1.85Sr0.15Cu1.0O4.0,T,39.2,3.773,,13.232999999999999,SOV0010041,"M.N.Chlopkin, et al.,",,"Zhurnal experimental'noy i teoreticheskoy fiziki, 112(1997)1386-1395",1997.0
20240,Y1.0Ba2.0Cu3.0O6.95,Y123,88.5,3.822,3.885,11.67,SOV0010047,"V.E.Gasumiants, et al,",,Fizika tverdogo tela (Solid State Physics) 40(1998)17,1998.0
20241,Y1.0Ba1.95La0.05Cu3.0O6.98,Y123,89.3,3.82,3.8939999999999997,11.655,SOV0010047,"V.E.Gasumiants, et al,",,Fizika tverdogo tela (Solid State Physics) 40(1998)17,1998.0
20242,Y1.0Ba1.9La0.1Cu3.0O6.99,Y123,90.35,3.823,3.895,11.65,SOV0010047,"V.E.Gasumiants, et al,",,Fizika tverdogo tela (Solid State Physics) 40(1998)17,1998.0
20243,Y1.0Ba1.8La0.2Cu3.0O7.03,Y123,88.7,3.819,3.89,11.65,SOV0010047,"V.E.Gasumiants, et al,",,Fizika tverdogo tela (Solid State Physics) 40(1998)17,1998.0
20244,Y1.0Ba1.7La0.3Cu3.0O7.1,Y123,80.5,3.838,3.8789999999999996,11.64,SOV0010047,"V.E.Gasumiants, et al,",,Fizika tverdogo tela (Solid State Physics) 40(1998)17,1998.0
20245,Y1.0Ba1.6La0.4Cu3.0O7.14,Y123,68.15,3.8569999999999998,,11.6,SOV0010047,"V.E.Gasumiants, et al,",,Fizika tverdogo tela (Solid State Physics) 40(1998)17,1998.0
20246,Y1.0Ba1.5La0.5Cu3.0O7.17,Y123,54.1,3.853,,11.58,SOV0010047,"V.E.Gasumiants, et al,",,Fizika tverdogo tela (Solid State Physics) 40(1998)17,1998.0
20247,Y1.0Ba2.0Cu3.0O6.965,Y123,88.5,3.815,3.8810000000000002,11.667,SOV0010048,"V.E.Gasumiants, et al,",,Fizika tverdogo tela (Solid State Physics) 39(1997)1520-1525,1997.0
20248,Y0.95Pr0.05Ba2.0Cu3.0O6.965,Y123,88.0,3.822,3.883,11.684000000000001,SOV0010048,"V.E.Gasumiants, et al,",,Fizika tverdogo tela (Solid State Physics) 39(1997)1520-1525,1997.0
20249,Y0.9Pr0.1Ba2.0Cu3.0O6.965,Y123,85.0,3.823,3.89,11.67,SOV0010048,"V.E.Gasumiants, et al,",,Fizika tverdogo tela (Solid State Physics) 39(1997)1520-1525,1997.0
20250,Y0.8Pr0.2Ba2.0Cu3.0O6.965,Y123,70.0,3.826,3.895,11.674000000000001,SOV0010048,"V.E.Gasumiants, et al,",,Fizika tverdogo tela (Solid State Physics) 39(1997)1520-1525,1997.0
20251,Y0.7Pr0.3Ba2.0Cu3.0O6.965,Y123,55.0,3.8310000000000004,3.897,11.665999999999999,SOV0010048,"V.E.Gasumiants, et al,",,Fizika tverdogo tela (Solid State Physics) 39(1997)1520-1525,1997.0
20252,Y0.6Pr0.4Ba2.0Cu3.0O6.965,Y123,35.0,3.8360000000000003,3.8989999999999996,11.667,SOV0010048,"V.E.Gasumiants, et al,",,Fizika tverdogo tela (Solid State Physics) 39(1997)1520-1525,1997.0
20269,Y1.0Ba2.0Cu4.0O8.0,Y124,80.0,3.839,3.8689999999999998,27.343000000000004,SOV0010117,"I.K.Gopalakrishnan, et al,",,"Philosoph. Mag. B, 71(1995)1137-1143",1995.0
20270,Y0.8Ce0.1Ca0.1Ba2.0Cu4.0O8.0,Y124,63.0,3.841,3.87,27.188000000000002,SOV0010117,"I.K.Gopalakrishnan, et al,",,"Philosoph. Mag. B, 71(1995)1137-1143",1995.0
20273,Hg1.0Ba2.0Ca2.0Cu3.0O8.28,Hg1223,118.5,3.852,,15.842,SOV0010119,"X.S.Wu, et al.,",,"Physica Status Solidi(a), 152(1995)477-483",
20274,Hg1.0Ba2.0Ca2.0Cu3.0O8.35,Hg1223,134.0,3.852,,15.842,SOV0010119,"X.S.Wu, et al.,",,"Physica Status Solidi(a), 152(1995)477-483",
20281,Nd0.7Pr0.3Ba1.0Sr1.0Cu3.0O6.87,Y123,34.0,3.9010000000000002,,11.674000000000001,SOV0010120,"A.Das, R.Suryanarayanan,",,"Mat.Res.Bull., 38(1995)1363-1370",1995.0
20286,Nd0.7Pr0.3Ba1.25Sr0.75Cu3.0O7.0,Y123,34.0,3.887,3.905,11.71,SOV0010120,"A.Das, R.Suryanarayanan,",,"Mat.Res.Bull., 38(1995)1363-1370",1995.0
20287,Nd0.7Pr0.3Ba1.15Sr0.85Cu3.0O7.0,Y123,38.0,3.891,,11.700999999999999,SOV0010120,"A.Das, R.Suryanarayanan,",,"Mat.Res.Bull., 38(1995)1363-1370",1995.0
20288,Nd0.7Pr0.3Ba1.0Sr1.0Cu3.0O7.0,Y123,44.0,3.888,,11.695,SOV0010120,"A.Das, R.Suryanarayanan,",,"Mat.Res.Bull., 38(1995)1363-1370",1995.0
20292,Y1.0Ba2.0Cu4.0O8.0,Y124,80.0,,,,SOV0010130,"G.Cheng, et al.,",Positron lifetime measurements in Ca-substituted Y-124 ceramics,"Materials Lett., 25(1995)91-96",1995.0
20293,Y0.95Ca0.05Ba2.0Cu4.0O8.0,Y124,87.2,,,,SOV0010130,"G.Cheng, et al.,",Positron lifetime measurements in Ca-substituted Y-124 ceramics,"Materials Lett., 25(1995)91-96",1995.0
20294,Y0.9Ca0.1Ba2.0Cu4.0O8.0,Y124,89.5,,,,SOV0010130,"G.Cheng, et al.,",Positron lifetime measurements in Ca-substituted Y-124 ceramics,"Materials Lett., 25(1995)91-96",1995.0
20295,Y0.88Ca0.12Ba2.0Cu4.0O8.0,Y124,88.5,,,,SOV0010130,"G.Cheng, et al.,",Positron lifetime measurements in Ca-substituted Y-124 ceramics,"Materials Lett., 25(1995)91-96",1995.0
20296,Y0.85Ca0.15Ba2.0Cu4.0O8.0,Y124,87.8,,,,SOV0010130,"G.Cheng, et al.,",Positron lifetime measurements in Ca-substituted Y-124 ceramics,"Materials Lett., 25(1995)91-96",1995.0
20314,Y1.0Ba2.0Cu3.0O6.95,Y123,88.0,3.822,3.885,11.67,PSS0410389,"E.V. Vladimirskaya, I.B. Patrina, M.V. Elizarova, V.E. Gasumyantz,",,[Fizika tverdogo tela(Phys.of the Solid State)] 41(1999)389,1999.0
20315,Y1.0Ba1.95La0.05Cu3.0O6.98,Y123,90.0,3.82,3.8939999999999997,11.655,PSS0410389,"E.V. Vladimirskaya, I.B. Patrina, M.V. Elizarova, V.E. Gasumyantz,",,[Fizika tverdogo tela(Phys.of the Solid State)] 41(1999)389,1999.0
20316,Y1.0Ba1.9La0.1Cu3.0O6.99,Y123,91.0,3.823,3.895,11.63,PSS0410389,"E.V. Vladimirskaya, I.B. Patrina, M.V. Elizarova, V.E. Gasumyantz,",,[Fizika tverdogo tela(Phys.of the Solid State)] 41(1999)389,1999.0
20317,Y1.0Ba1.8La0.2Cu3.0O7.03,Y123,89.0,3.819,3.89,11.65,PSS0410389,"E.V. Vladimirskaya, I.B. Patrina, M.V. Elizarova, V.E. Gasumyantz,",,[Fizika tverdogo tela(Phys.of the Solid State)] 41(1999)389,1999.0
20318,Y1.0Ba1.7La0.3Cu3.0O7.1,Y123,80.0,3.8280000000000003,3.8789999999999996,11.64,PSS0410389,"E.V. Vladimirskaya, I.B. Patrina, M.V. Elizarova, V.E. Gasumyantz,",,[Fizika tverdogo tela(Phys.of the Solid State)] 41(1999)389,1999.0
20319,Y1.0Ba1.6La0.4Cu3.0O7.14,Y123,70.0,3.8569999999999998,,11.6,PSS0410389,"E.V. Vladimirskaya, I.B. Patrina, M.V. Elizarova, V.E. Gasumyantz,",,[Fizika tverdogo tela(Phys.of the Solid State)] 41(1999)389,1999.0
20320,Y1.0Ba1.5La0.5Cu3.0O7.17,Y123,57.0,3.853,,11.58,PSS0410389,"E.V. Vladimirskaya, I.B. Patrina, M.V. Elizarova, V.E. Gasumyantz,",,[Fizika tverdogo tela(Phys.of the Solid State)] 41(1999)389,1999.0
20321,Y1.0Ba2.0Cu3.0O6.86,Y123,84.0,3.822,3.885,11.67,PSS0410389,"E.V. Vladimirskaya, I.B. Patrina, M.V. Elizarova, V.E. Gasumyantz,",,[Fizika tverdogo tela(Phys.of the Solid State)] 41(1999)389,1999.0
20322,Y1.0Ba1.95La0.05Cu3.0O6.89,Y123,86.0,3.82,3.8939999999999997,11.655,PSS0410389,"E.V. Vladimirskaya, I.B. Patrina, M.V. Elizarova, V.E. Gasumyantz,",,[Fizika tverdogo tela(Phys.of the Solid State)] 41(1999)389,1999.0
20323,Y1.0Ba1.9La0.1Cu3.0O6.92,Y123,87.0,3.823,3.895,11.63,PSS0410389,"E.V. Vladimirskaya, I.B. Patrina, M.V. Elizarova, V.E. Gasumyantz,",,[Fizika tverdogo tela(Phys.of the Solid State)] 41(1999)389,1999.0
20324,Y1.0Ba1.8La0.2Cu3.0O6.96,Y123,78.0,3.819,3.89,11.65,PSS0410389,"E.V. Vladimirskaya, I.B. Patrina, M.V. Elizarova, V.E. Gasumyantz,",,[Fizika tverdogo tela(Phys.of the Solid State)] 41(1999)389,1999.0
20325,Y1.0Ba1.7La0.3Cu3.0O7.02,Y123,77.0,3.8280000000000003,3.8789999999999996,11.64,PSS0410389,"E.V. Vladimirskaya, I.B. Patrina, M.V. Elizarova, V.E. Gasumyantz,",,[Fizika tverdogo tela(Phys.of the Solid State)] 41(1999)389,1999.0
20326,Y1.0Ba1.6La0.4Cu3.0O7.04,Y123,59.0,3.8569999999999998,,11.6,PSS0410389,"E.V. Vladimirskaya, I.B. Patrina, M.V. Elizarova, V.E. Gasumyantz,",,[Fizika tverdogo tela(Phys.of the Solid State)] 41(1999)389,1999.0
20327,Y1.0Ba1.5La0.5Cu3.0O7.06,Y123,22.0,3.853,,11.58,PSS0410389,"E.V. Vladimirskaya, I.B. Patrina, M.V. Elizarova, V.E. Gasumyantz,",,[Fizika tverdogo tela(Phys.of the Solid State)] 41(1999)389,1999.0
20328,Y1.0Ba1.95Cu2.95Co0.05O7.0,Y123,90.0,3.8310000000000004,3.889,11.682,PSS0410389,"E.V. Vladimirskaya, I.B. Patrina, M.V. Elizarova, V.E. Gasumyantz,",,[Fizika tverdogo tela(Phys.of the Solid State)] 41(1999)389,1999.0
20329,Y1.0Ba1.9Cu2.9Co0.1O7.02,Y123,89.0,3.865,3.872,11.661,PSS0410389,"E.V. Vladimirskaya, I.B. Patrina, M.V. Elizarova, V.E. Gasumyantz,",,[Fizika tverdogo tela(Phys.of the Solid State)] 41(1999)389,1999.0
20330,Y1.0Ba1.85Cu2.85Co0.15O7.04,Y123,79.0,3.8689999999999998,,11.675999999999998,PSS0410389,"E.V. Vladimirskaya, I.B. Patrina, M.V. Elizarova, V.E. Gasumyantz,",,[Fizika tverdogo tela(Phys.of the Solid State)] 41(1999)389,1999.0
20331,Y1.0Ba1.8Cu2.8Co0.2O7.05,Y123,70.0,3.872,,11.669,PSS0410389,"E.V. Vladimirskaya, I.B. Patrina, M.V. Elizarova, V.E. Gasumyantz,",,[Fizika tverdogo tela(Phys.of the Solid State)] 41(1999)389,1999.0
20332,Y1.0Ba1.75Cu2.75Co0.25O7.06,Y123,63.0,3.8739999999999997,,11.665999999999999,PSS0410389,"E.V. Vladimirskaya, I.B. Patrina, M.V. Elizarova, V.E. Gasumyantz,",,[Fizika tverdogo tela(Phys.of the Solid State)] 41(1999)389,1999.0
20333,Y1.0Ba1.95Cu2.95Co0.05O6.9,Y123,70.0,3.8310000000000004,3.889,11.682,PSS0410389,"E.V. Vladimirskaya, I.B. Patrina, M.V. Elizarova, V.E. Gasumyantz,",,[Fizika tverdogo tela(Phys.of the Solid State)] 41(1999)389,1999.0
20334,Y1.0Ba1.9Cu2.9Co0.1O6.92,Y123,66.0,3.865,3.872,11.661,PSS0410389,"E.V. Vladimirskaya, I.B. Patrina, M.V. Elizarova, V.E. Gasumyantz,",,[Fizika tverdogo tela(Phys.of the Solid State)] 41(1999)389,1999.0
20335,Y1.0Ba1.85Cu2.85Co0.15O6.94,Y123,55.0,3.8689999999999998,,11.675999999999998,PSS0410389,"E.V. Vladimirskaya, I.B. Patrina, M.V. Elizarova, V.E. Gasumyantz,",,[Fizika tverdogo tela(Phys.of the Solid State)] 41(1999)389,1999.0
20336,Y1.0Ba1.8Cu2.8Co0.2O6.95,Y123,43.0,3.872,,11.669,PSS0410389,"E.V. Vladimirskaya, I.B. Patrina, M.V. Elizarova, V.E. Gasumyantz,",,[Fizika tverdogo tela(Phys.of the Solid State)] 41(1999)389,1999.0
20337,Y1.0Ba1.75Cu2.75Co0.25O6.95,Y123,25.0,3.8739999999999997,,11.665999999999999,PSS0410389,"E.V. Vladimirskaya, I.B. Patrina, M.V. Elizarova, V.E. Gasumyantz,",,[Fizika tverdogo tela(Phys.of the Solid State)] 41(1999)389,1999.0
24000,Y1.0Ba2.0Cu4.0O8.0,Y124,80.5,,,,PR05700632,"N. Koshizuka, N. Watanabe,",Temperature dependence of the phonon frequencies and linewidths of YBa2(Cu1-xMx)4O8 for M=Ni and Zn,"Phys.Rev.B,57(1998)632",1998.0
24001,Y1.0Ba2.0Cu3.9960000000000004Ni0.004O8.0,Y124,78.0,,,,PR05700632,"N. Koshizuka, N. Watanabe,",Temperature dependence of the phonon frequencies and linewidths of YBa2(Cu1-xMx)4O8 for M=Ni and Zn,"Phys.Rev.B,57(1998)632",1998.0
24002,Y1.0Ba2.0Cu3.98Ni0.02O8.0,Y124,63.1,,,,PR05700632,"N. Koshizuka, N. Watanabe,",Temperature dependence of the phonon frequencies and linewidths of YBa2(Cu1-xMx)4O8 for M=Ni and Zn,"Phys.Rev.B,57(1998)632",1998.0
24003,Y1.0Ba2.0Cu3.96Ni0.04O8.0,Y124,44.0,,,,PR05700632,"N. Koshizuka, N. Watanabe,",Temperature dependence of the phonon frequencies and linewidths of YBa2(Cu1-xMx)4O8 for M=Ni and Zn,"Phys.Rev.B,57(1998)632",1998.0
24004,Y1.0Ba2.0Cu3.92Ni0.08O8.0,Y124,14.7,,,,PR05700632,"N. Koshizuka, N. Watanabe,",Temperature dependence of the phonon frequencies and linewidths of YBa2(Cu1-xMx)4O8 for M=Ni and Zn,"Phys.Rev.B,57(1998)632",1998.0
24005,Y1.0Ba2.0Cu3.992Zn0.008O8.0,Y124,66.1,,,,PR05700632,"N. Koshizuka, N. Watanabe,",Temperature dependence of the phonon frequencies and linewidths of YBa2(Cu1-xMx)4O8 for M=Ni and Zn,"Phys.Rev.B,57(1998)632",1998.0
24006,Y1.0Ba2.0Cu3.98Zn0.02O8.0,Y124,47.0,,,,PR05700632,"N. Koshizuka, N. Watanabe,",Temperature dependence of the phonon frequencies and linewidths of YBa2(Cu1-xMx)4O8 for M=Ni and Zn,"Phys.Rev.B,57(1998)632",1998.0
24007,Y1.0Ba2.0Cu3.96Zn0.04O8.0,Y124,16.0,,,,PR05700632,"N. Koshizuka, N. Watanabe,",Temperature dependence of the phonon frequencies and linewidths of YBa2(Cu1-xMx)4O8 for M=Ni and Zn,"Phys.Rev.B,57(1998)632",1998.0
24008,Eu1.4Ce0.6Nb1.0Sr2.0Cu2.0O10.0,Nb1222,21.0,3.866,,28.72,PR05700550,"C. Korn, I. Felner, S.D. Goren, U. Asaf,",Reversible effect of hydrogen on superconductivity and weak ferromagnetism in Eu1.4Ce0.6MSr2Cu2O10-delta(M=Nb and Ru),"Phys.Rev.B,57(1998)550-555",1998.0
24009,Eu1.4Ce0.6Ru1.0Sr2.0Cu2.0O10.0,Ru2122,32.0,3.846,,28.5,PR05700550,"C. Korn, I. Felner, S.D. Goren, U. Asaf,",Reversible effect of hydrogen on superconductivity and weak ferromagnetism in Eu1.4Ce0.6MSr2Cu2O10-delta(M=Nb and Ru),"Phys.Rev.B,57(1998)550-555",1998.0
24010,Hg1.0Ba2.0Cu1.0O4.0,Hg1201,92.0,3.887,,9.488999999999999,PR05701259,"Jin-Ho Choy, Nam Hwi Hur, Seong-Ju Hwang,",In situ temperature-dependent x-ray-absorption spectroscopic studies for the mercury-based superconductors,"Phys.Reve,B57(1998)1259",1998.0
24011,Hg1.0Ba2.0Ca0.86Sr0.14Cu2.0O6.0,Hg1212,120.0,3.858,,12.665,PR05701259,"Jin-Ho Choy, Nam Hwi Hur, Seong-Ju Hwang,",In situ temperature-dependent x-ray-absorption spectroscopic studies for the mercury-based superconductors,"Phys.Reve,B57(1998)1259",1998.0
