Repository: CompRhys/apical

# Data Guide

In all cases whilst compiling this data we have been careful to include as much meta-information as possible to allow data to be traced back to it's original sources. For SuperCon this takes the form of the SuperCon "num :" reference id and then the source publication details. For ICSD we provide the ICSD collection code.

We acknowledge the Japanese National Institute for Materials Science for maintaining the [SuperCon](https://supercon.nims.go.jp/index_en.html) database as well as FIZ Karlsruhe GmbH for maintaining [ICSD](https://www.fiz-karlsruhe.de/en/produkte-und-dienstleistungen/inorganic-crystal-structure-database-icsd).

File: processed-data/super_cuprates.csv (part 45 of 58)
num :,composition :,str3 :,tc :,lata :,latb :,latc :,refno :,author :,title :,journal :,year :
24012,Hg0.5Tl0.5Ba2.0Ca0.86Sr0.14Cu2.0O6.0,Hg1212,122.0,3.85,,12.654000000000002,PR05701259,"Jin-Ho Choy, Nam Hwi Hur, Seong-Ju Hwang,",In situ temperature-dependent x-ray-absorption spectroscopic studies for the mercury-based superconductors,"Phys.Reve,B57(1998)1259",1998.0
24013,Hg1.0Ba2.0Ca1.72Sr0.28Cu3.0O8.0,Hg1223,126.0,3.865,,16.032,PR05701259,"Jin-Ho Choy, Nam Hwi Hur, Seong-Ju Hwang,",In situ temperature-dependent x-ray-absorption spectroscopic studies for the mercury-based superconductors,"Phys.Reve,B57(1998)1259",1998.0
24014,Hg0.5Tl0.5Ba2.0Ca1.72Sr0.28Cu3.0O8.0,Hg1223,128.0,3.865,,15.957,PR05701259,"Jin-Ho Choy, Nam Hwi Hur, Seong-Ju Hwang,",In situ temperature-dependent x-ray-absorption spectroscopic studies for the mercury-based superconductors,"Phys.Reve,B57(1998)1259",1998.0
30031,Bi1.6Sr0.4Yb1.0Cu3.0O6.35,Cu1212,37.0,3.8172,3.8465,11.667,PR06004378,"H. Rundlof, H. Yamauchi, K. Fujinami, K. Peitola, M. Karppinen, R. Tellgren, T. Nakane,",Ca-substitution and O-doping effects in superconducting Cu(Ba0.8Sr0.2)2(Yb1-xCax)Cu2O6+z obtained from neutron diffraction refinements,"Phys.Rev.B,60(1999)4378",1999.0
30032,Bi1.6Sr0.4Yb1.0Cu3.0O6.817,Cu1212,55.0,3.804,3.8583,11.637,PR06004378,"H. Rundlof, H. Yamauchi, K. Fujinami, K. Peitola, M. Karppinen, R. Tellgren, T. Nakane,",Ca-substitution and O-doping effects in superconducting Cu(Ba0.8Sr0.2)2(Yb1-xCax)Cu2O6+z obtained from neutron diffraction refinements,"Phys.Rev.B,60(1999)4378",1999.0
30033,Bi1.6Sr0.4Yb1.0Cu3.0O6.999,Cu1212,82.0,3.7934,3.8615,11.614,PR06004378,"H. Rundlof, H. Yamauchi, K. Fujinami, K. Peitola, M. Karppinen, R. Tellgren, T. Nakane,",Ca-substitution and O-doping effects in superconducting Cu(Ba0.8Sr0.2)2(Yb1-xCax)Cu2O6+z obtained from neutron diffraction refinements,"Phys.Rev.B,60(1999)4378",1999.0
30036,Bi1.6Sr0.4Yb0.75Ca0.25Cu3.0O6.072,Cu1212,27.0,3.832,,11.735999999999999,PR06004378,"H. Rundlof, H. Yamauchi, K. Fujinami, K. Peitola, M. Karppinen, R. Tellgren, T. Nakane,",Ca-substitution and O-doping effects in superconducting Cu(Ba0.8Sr0.2)2(Yb1-xCax)Cu2O6+z obtained from neutron diffraction refinements,"Phys.Rev.B,60(1999)4378",1999.0
30037,Bi1.6Sr0.4Yb0.65Ca0.35Cu3.0O6.075,Cu1212,43.0,3.8334,,11.734000000000002,PR06004378,"H. Rundlof, H. Yamauchi, K. Fujinami, K. Peitola, M. Karppinen, R. Tellgren, T. Nakane,",Ca-substitution and O-doping effects in superconducting Cu(Ba0.8Sr0.2)2(Yb1-xCax)Cu2O6+z obtained from neutron diffraction refinements,"Phys.Rev.B,60(1999)4378",1999.0
30100,Bi2.0Sr1.76La0.24Cu1.0O6.0,,24.0,,,,PR06006991,"T. Murayama, Yoichi Ando,",Nonuniversal power law of the Hall scattering rate in a single-layer cuprate Bi2Sr2-xLaxCuO6,"Phys.Rev.B,60(1999)R6991",1999.0
30101,Bi2.0Sr1.7La0.3Cu1.0O6.0,Bi2201,30.0,,,,PR06006991,"T. Murayama, Yoichi Ando,",Nonuniversal power law of the Hall scattering rate in a single-layer cuprate Bi2Sr2-xLaxCuO6,"Phys.Rev.B,60(1999)R6991",1999.0
30102,Bi2.0Sr1.56La0.44Cu1.0O6.0,Bi2201,33.0,,,,PR06006991,"T. Murayama, Yoichi Ando,",Nonuniversal power law of the Hall scattering rate in a single-layer cuprate Bi2Sr2-xLaxCuO6,"Phys.Rev.B,60(1999)R6991",1999.0
30103,Bi2.0Sr1.43La0.57Cu1.0O6.0,Bi2201,28.5,,,,PR06006991,"T. Murayama, Yoichi Ando,",Nonuniversal power law of the Hall scattering rate in a single-layer cuprate Bi2Sr2-xLaxCuO6,"Phys.Rev.B,60(1999)R6991",1999.0
30104,Bi2.0Sr1.34La0.66Cu1.0O6.0,Bi2201,20.0,,,,PR06006991,"T. Murayama, Yoichi Ando,",Nonuniversal power law of the Hall scattering rate in a single-layer cuprate Bi2Sr2-xLaxCuO6,"Phys.Rev.B,60(1999)R6991",1999.0
30105,Ru1.0Sr2.0Gd1.0Cu2.0O8.0,M1212,37.0,,,,PR06007512,"A.C. Mclaughlin, A.N. Fitch, J.L. Tallon, J.P. Affield, W. Zhou,",Structure and microstructure of the ferromagnetic superconductor RuSr2GdCu2O8,"Phys.Rev.B,60(1999)7512",1999.0
30207,Y1.0Ba2.0Cu3.0O6.9,Y123,92.0,3.82,3.85,11.68,PR06010489,"A.R. Moodenbaugh, D.B. Fenner, D.M. Potrepka, J.I. Budnick, M. Balasubramanian, W.A. Hines,",Role of bromine in restoring superconductivity in YBa2Cu3Oy,"Phys.Rev.B,60(1999)10489",1999.0
30208,Y1.0Ba2.0Cu3.0O6.9,Y123,92.0,,,,PR06010489,"A.R. Moodenbaugh, D.B. Fenner, D.M. Potrepka, J.I. Budnick, M. Balasubramanian, W.A. Hines,",Role of bromine in restoring superconductivity in YBa2Cu3Oy,"Phys.Rev.B,60(1999)10489",1999.0
30209,Y1.0Ba2.0Cu3.0O6.6,Y123,60.0,3.83,3.86,11.74,PR06010489,"A.R. Moodenbaugh, D.B. Fenner, D.M. Potrepka, J.I. Budnick, M. Balasubramanian, W.A. Hines,",Role of bromine in restoring superconductivity in YBa2Cu3Oy,"Phys.Rev.B,60(1999)10489",1999.0
30210,Y1.0Ba2.0Cu3.0O6.6,Y123,92.0,3.82,3.88,11.6,PR06010489,"A.R. Moodenbaugh, D.B. Fenner, D.M. Potrepka, J.I. Budnick, M. Balasubramanian, W.A. Hines,",Role of bromine in restoring superconductivity in YBa2Cu3Oy,"Phys.Rev.B,60(1999)10489",1999.0
30212,Y1.0Ba2.0Cu3.0O6.1,Y123,92.0,3.82,3.87,11.7,PR06010489,"A.R. Moodenbaugh, D.B. Fenner, D.M. Potrepka, J.I. Budnick, M. Balasubramanian, W.A. Hines,",Role of bromine in restoring superconductivity in YBa2Cu3Oy,"Phys.Rev.B,60(1999)10489",1999.0
30215,Y1.0Ba2.0Cu3.0O6.6,Y123,92.0,,,,PR06010489,"A.R. Moodenbaugh, D.B. Fenner, D.M. Potrepka, J.I. Budnick, M. Balasubramanian, W.A. Hines,",Role of bromine in restoring superconductivity in YBa2Cu3Oy,"Phys.Rev.B,60(1999)10489",1999.0
30216,Y1.0Ba2.0Cu3.0O6.9,Y123,93.0,,,,PR06010489,"A.R. Moodenbaugh, D.B. Fenner, D.M. Potrepka, J.I. Budnick, M. Balasubramanian, W.A. Hines,",Role of bromine in restoring superconductivity in YBa2Cu3Oy,"Phys.Rev.B,60(1999)10489",1999.0
30217,Y1.0Ba2.0Cu3.0O6.6,Y123,69.0,,,,PR06010489,"A.R. Moodenbaugh, D.B. Fenner, D.M. Potrepka, J.I. Budnick, M. Balasubramanian, W.A. Hines,",Role of bromine in restoring superconductivity in YBa2Cu3Oy,"Phys.Rev.B,60(1999)10489",1999.0
30218,Y1.0Ba2.0Cu3.0O6.6,Y123,92.0,,,,PR06010489,"A.R. Moodenbaugh, D.B. Fenner, D.M. Potrepka, J.I. Budnick, M. Balasubramanian, W.A. Hines,",Role of bromine in restoring superconductivity in YBa2Cu3Oy,"Phys.Rev.B,60(1999)10489",1999.0
30221,Y1.0Ba2.0Cu3.0O6.9,Y123,93.0,,,,PR06010489,"A.R. Moodenbaugh, D.B. Fenner, D.M. Potrepka, J.I. Budnick, M. Balasubramanian, W.A. Hines,",Role of bromine in restoring superconductivity in YBa2Cu3Oy,"Phys.Rev.B,60(1999)10489",1999.0
30222,Y1.0Ba2.0Cu3.0O6.7,Y123,80.0,,,,PR06010489,"A.R. Moodenbaugh, D.B. Fenner, D.M. Potrepka, J.I. Budnick, M. Balasubramanian, W.A. Hines,",Role of bromine in restoring superconductivity in YBa2Cu3Oy,"Phys.Rev.B,60(1999)10489",1999.0
30223,Y1.0Ba2.0Cu3.0O6.7,Y123,93.0,,,,PR06010489,"A.R. Moodenbaugh, D.B. Fenner, D.M. Potrepka, J.I. Budnick, M. Balasubramanian, W.A. Hines,",Role of bromine in restoring superconductivity in YBa2Cu3Oy,"Phys.Rev.B,60(1999)10489",1999.0
30224,Y1.0Ba2.0Cu3.0O6.9,Y123,92.0,,,,PR06010489,"A.R. Moodenbaugh, D.B. Fenner, D.M. Potrepka, J.I. Budnick, M. Balasubramanian, W.A. Hines,",Role of bromine in restoring superconductivity in YBa2Cu3Oy,"Phys.Rev.B,60(1999)10489",1999.0
30225,Y1.0Ba2.0Cu3.0O6.9,Y123,92.0,,,,PR06010489,"A.R. Moodenbaugh, D.B. Fenner, D.M. Potrepka, J.I. Budnick, M. Balasubramanian, W.A. Hines,",Role of bromine in restoring superconductivity in YBa2Cu3Oy,"Phys.Rev.B,60(1999)10489",1999.0
30226,Y1.0Ba2.0Cu3.0O6.1,Y123,90.0,,,,PR06010489,"A.R. Moodenbaugh, D.B. Fenner, D.M. Potrepka, J.I. Budnick, M. Balasubramanian, W.A. Hines,",Role of bromine in restoring superconductivity in YBa2Cu3Oy,"Phys.Rev.B,60(1999)10489",1999.0
30305,Bi2.0Sr2.0Ca1.0Cu2.0O8.0,Bi2212,82.0,,,,PR06012495,"A. Maignan, A. Wahl, Ch. Simon, D. Thopart, G. Villard,",Magnetotransport in Bi2Sr2Ca1-xYxCu2O8+delta single crystal: From the underdoped to the overdoped regime,"Phys.Rev.B,60(1999)12495",1999.0
30306,Bi2.0Sr2.0Ca0.8Y0.2Cu2.0O8.0,Bi2212,87.5,,,,PR06012495,"A. Maignan, A. Wahl, Ch. Simon, D. Thopart, G. Villard,",Magnetotransport in Bi2Sr2Ca1-xYxCu2O8+delta single crystal: From the underdoped to the overdoped regime,"Phys.Rev.B,60(1999)12495",1999.0
30307,Bi2.0Sr2.0Ca0.57Y0.43Cu2.0O8.0,Bi2212,84.8,,,,PR06012495,"A. Maignan, A. Wahl, Ch. Simon, D. Thopart, G. Villard,",Magnetotransport in Bi2Sr2Ca1-xYxCu2O8+delta single crystal: From the underdoped to the overdoped regime,"Phys.Rev.B,60(1999)12495",1999.0
30308,Bi1.6Pb0.4Sr2.0Ca0.8Y0.2Cu2.0O8.0,Bi2212,81.3,,,,PR06012495,"A. Maignan, A. Wahl, Ch. Simon, D. Thopart, G. Villard,",Magnetotransport in Bi2Sr2Ca1-xYxCu2O8+delta single crystal: From the underdoped to the overdoped regime,"Phys.Rev.B,60(1999)12495",1999.0
30400,Ru1.0Sr2.0Gd1.0Cu2.0O8.0,Ru1212,36.0,3.8387,,11.562000000000001,PR06014605,"A.C. McLaughlin, J.P. Attfield,",Tuning of the ferromagnetic and superconducting transitions by tin-doping in RuSr2GdCu2O8,"Phys.Rev.B,60(1999)14605",1999.0
30401,Ru0.9Sn0.1Sr2.0Gd1.0Cu2.0O8.0,Ru1212,39.0,3.8359,,11.5609,PR06014605,"A.C. McLaughlin, J.P. Attfield,",Tuning of the ferromagnetic and superconducting transitions by tin-doping in RuSr2GdCu2O8,"Phys.Rev.B,60(1999)14605",1999.0
30402,Ru0.8Sn0.2Sr2.0Gd1.0Cu2.0O8.0,Ru1212,48.0,3.8375,,11.5575,PR06014605,"A.C. McLaughlin, J.P. Attfield,",Tuning of the ferromagnetic and superconducting transitions by tin-doping in RuSr2GdCu2O8,"Phys.Rev.B,60(1999)14605",1999.0
30403,Ru0.7Sn0.3Sr2.0Gd1.0Cu2.0O8.0,Ru1212,39.0,3.8379,,11.5552,PR06014605,"A.C. McLaughlin, J.P. Attfield,",Tuning of the ferromagnetic and superconducting transitions by tin-doping in RuSr2GdCu2O8,"Phys.Rev.B,60(1999)14605",1999.0
30404,Ru0.6Sn0.4Sr2.0Gd1.0Cu2.0O8.0,Ru1212,31.0,3.8396,,11.5525,PR06014605,"A.C. McLaughlin, J.P. Attfield,",Tuning of the ferromagnetic and superconducting transitions by tin-doping in RuSr2GdCu2O8,"Phys.Rev.B,60(1999)14605",1999.0
30407,La1.9Sr0.1Cu1.0O4.0,T,29.0,5.351,,13.21,PR06014872,"M. Matusiak, T. Plackowski,","Normal-state Ettingshausen, Seebeck, and Hall effects in La2-xSrxCuO4","Phys.Rev.B,60(1999)14872",1999.0
30408,La1.85Sr0.15Cu1.0O4.0,T,36.0,5.3420000000000005,,13.23,PR06014872,"M. Matusiak, T. Plackowski,","Normal-state Ettingshausen, Seebeck, and Hall effects in La2-xSrxCuO4","Phys.Rev.B,60(1999)14872",1999.0
30409,La1.8Sr0.2Cu1.0O4.0,T,30.0,5.332999999999998,,13.24,PR06014872,"M. Matusiak, T. Plackowski,","Normal-state Ettingshausen, Seebeck, and Hall effects in La2-xSrxCuO4","Phys.Rev.B,60(1999)14872",1999.0
30410,La1.75Sr0.25Cu1.0O4.0,T,18.0,5.3260000000000005,,13.25,PR06014872,"M. Matusiak, T. Plackowski,","Normal-state Ettingshausen, Seebeck, and Hall effects in La2-xSrxCuO4","Phys.Rev.B,60(1999)14872",1999.0
30413,Y1.0Ba2.0Cu3.0O7.0,Y123,93.1,,,,PR06015035,"A.I. Rykov, I. Terasaki, K. Yoshida, S. Tajima,",Pressure effects on anisotropic resistivity in detwinned YBa2CuO7-delta:Unconventional carrier doping,"Phys.Rev.B,60(1999)R15035",1999.0
30414,Y1.0Ba2.0Cu3.0O7.0,Y123,88.2,,,,PR06015035,"A.I. Rykov, I. Terasaki, K. Yoshida, S. Tajima,",Pressure effects on anisotropic resistivity in detwinned YBa2CuO7-delta:Unconventional carrier doping,"Phys.Rev.B,60(1999)R15035",1999.0
30415,Y1.0Ba2.0Cu3.0O6.78,Y123,69.2,,,,PR06015055,"Kouji Segawa, Yasushi Abe, Yoichi Ando,",Hall effect in Zn-doped YBa2Cu3O7-delta revisited: Hall angle the pseudogap,"Phys.Rev.B,60(1999)R15055",1999.0
30416,Y1.0Ba2.0Cu2.9819999999999998Zn0.018000000000000002O6.78,Y123,56.0,,,,PR06015055,"Kouji Segawa, Yasushi Abe, Yoichi Ando,",Hall effect in Zn-doped YBa2Cu3O7-delta revisited: Hall angle the pseudogap,"Phys.Rev.B,60(1999)R15055",1999.0
30417,Y1.0Ba2.0Cu2.9610000000000003Zn0.039O6.78,Y123,42.9,,,,PR06015055,"Kouji Segawa, Yasushi Abe, Yoichi Ando,",Hall effect in Zn-doped YBa2Cu3O7-delta revisited: Hall angle the pseudogap,"Phys.Rev.B,60(1999)R15055",1999.0
30418,Nd1.85Ce0.15Cu1.0O4.0,T',21.0,,,,PR06015379,"A.A. Menovsky, A.A. Nugroho, F.R. de Boer, I.M. Sutjahja, J.J. M. Franse, M.O. Tjia,",Vortex state in a Nd1.85Ce0.15CuO4-delta single crystal,"Phys.Rev.B,60(1999)15379",1999.0
30505,La1.8Sr0.2Cu1.0O4.0,T,32.9,,,,PR06100627,"K.Mizuhashi, S.Uchida, Y.Fukuzumi,",Zn-doping effect on the c-axis charge dynamics of underdoped high-Tc cuprates,"Phys.Rev.B,61(2000)627-633",2000.0
30506,La1.8Sr0.2Cu0.99Zn0.01O4.0,T,26.4,,,,PR06100627,"K.Mizuhashi, S.Uchida, Y.Fukuzumi,",Zn-doping effect on the c-axis charge dynamics of underdoped high-Tc cuprates,"Phys.Rev.B,61(2000)627-633",2000.0
30507,La1.8Sr0.2Cu0.98Zn0.02O4.0,T,17.5,,,,PR06100627,"K.Mizuhashi, S.Uchida, Y.Fukuzumi,",Zn-doping effect on the c-axis charge dynamics of underdoped high-Tc cuprates,"Phys.Rev.B,61(2000)627-633",2000.0
30509,La1.85Sr0.15Cu1.0O4.0,T,35.1,,,,PR06100627,"K.Mizuhashi, S.Uchida, Y.Fukuzumi,",Zn-doping effect on the c-axis charge dynamics of underdoped high-Tc cuprates,"Phys.Rev.B,61(2000)627-633",2000.0
30510,La1.85Sr0.15Cu0.99Zn0.01O4.0,T,29.4,,,,PR06100627,"K.Mizuhashi, S.Uchida, Y.Fukuzumi,",Zn-doping effect on the c-axis charge dynamics of underdoped high-Tc cuprates,"Phys.Rev.B,61(2000)627-633",2000.0
30511,La1.85Sr0.15Cu0.98Zn0.02O4.0,T,13.8,,,,PR06100627,"K.Mizuhashi, S.Uchida, Y.Fukuzumi,",Zn-doping effect on the c-axis charge dynamics of underdoped high-Tc cuprates,"Phys.Rev.B,61(2000)627-633",2000.0
30514,Y1.0Ba2.0Cu3.0O6.41,Y123,13.5,,,,PR06100741,"A.P.Paulikas, B.W.Veal, J.S.Schilling, S.Sadewasser,",Pressure dependence of Tc to 17 Gpa with and without relaxation effects in superconducting YBa2Cu3Ox,"Phys.Rev.B,61(2000)741-749",2000.0
30515,Y1.0Ba2.0Cu3.0O6.41,Y123,17.1,,,,PR06100741,"A.P.Paulikas, B.W.Veal, J.S.Schilling, S.Sadewasser,",Pressure dependence of Tc to 17 Gpa with and without relaxation effects in superconducting YBa2Cu3Ox,"Phys.Rev.B,61(2000)741-749",2000.0
30516,Y1.0Ba2.0Cu3.0O6.45,Y123,34.4,,,,PR06100741,"A.P.Paulikas, B.W.Veal, J.S.Schilling, S.Sadewasser,",Pressure dependence of Tc to 17 Gpa with and without relaxation effects in superconducting YBa2Cu3Ox,"Phys.Rev.B,61(2000)741-749",2000.0
30517,Y1.0Ba2.0Cu3.0O6.66,Y123,64.2,,,,PR06100741,"A.P.Paulikas, B.W.Veal, J.S.Schilling, S.Sadewasser,",Pressure dependence of Tc to 17 Gpa with and without relaxation effects in superconducting YBa2Cu3Ox,"Phys.Rev.B,61(2000)741-749",2000.0
30518,Y1.0Ba2.0Cu3.0O6.95,Y123,92.5,,,,PR06100741,"A.P.Paulikas, B.W.Veal, J.S.Schilling, S.Sadewasser,",Pressure dependence of Tc to 17 Gpa with and without relaxation effects in superconducting YBa2Cu3Ox,"Phys.Rev.B,61(2000)741-749",2000.0
30519,Ca5.84Sr4.02Bi0.14Cu15.84O29.0,,72.0,11.345999999999998,12.809000000000001,19.52,PR06101500,"A.I.D'yachenko, A.V.Abal'oshev, I.S.Abal'osheva, L.Leonyuk, R.Szymczak, S.J.Lewandowski, V.Yu.Tarenkov,",d-wave superconductivity of the hole-doped (SrCa)10Cu17O29 ladder compound,"Phys.Rev.B,61(2000)1500-1505",2000.0
30529,La1.0Cu1.0O4.0,T,23.0,,,,PR06100107,"Fumihiko Nakamura, Junya Hori, Naoki Kikugawa, Tatsuo Goko, Toshizo Fujita, Yoshinori Uno,",Role of two-dimensional electronic state in superconductivity in La2-xSrxCuO4,"Phys.Rev.B,61(2000)107-110",2000.0
30530,La1.9Sr0.1Cu1.0O4.0,T,23.0,,,,PR06100107,"Fumihiko Nakamura, Junya Hori, Naoki Kikugawa, Tatsuo Goko, Toshizo Fujita, Yoshinori Uno,",Role of two-dimensional electronic state in superconductivity in La2-xSrxCuO4,"Phys.Rev.B,61(2000)107-110",2000.0
30531,La1.85Sr0.15Cu1.0O4.0,T,38.0,,,,PR06100107,"Fumihiko Nakamura, Junya Hori, Naoki Kikugawa, Tatsuo Goko, Toshizo Fujita, Yoshinori Uno,",Role of two-dimensional electronic state in superconductivity in La2-xSrxCuO4,"Phys.Rev.B,61(2000)107-110",2000.0
30600,Y1.0Ba2.0Cu3.0O6.95,Y123,93.0,,,,PR06103604,"A.Kapitulnik, D.A.Bonn, D.L.Sisson, R.Liang, S.G.Doettinger, W.N.Hardy,",Specific heat of Zn-doped YBa2Cu3O6.95: Possible evidence for Kondo screening in the superconducting state,"Phys.Rev.B,61(2000)3604-3609",2000.0
30601,Y1.0Ba2.0Cu2.9955Zn0.0045O6.95,Y123,90.0,,,,PR06103604,"A.Kapitulnik, D.A.Bonn, D.L.Sisson, R.Liang, S.G.Doettinger, W.N.Hardy,",Specific heat of Zn-doped YBa2Cu3O6.95: Possible evidence for Kondo screening in the superconducting state,"Phys.Rev.B,61(2000)3604-3609",2000.0
30602,Y1.0Ba2.0Cu2.9907Zn0.0093O6.95,Y123,88.0,,,,PR06103604,"A.Kapitulnik, D.A.Bonn, D.L.Sisson, R.Liang, S.G.Doettinger, W.N.Hardy,",Specific heat of Zn-doped YBa2Cu3O6.95: Possible evidence for Kondo screening in the superconducting state,"Phys.Rev.B,61(2000)3604-3609",2000.0
30603,Y1.0Ba2.0Cu2.97Zn0.03O6.95,Y123,81.0,,,,PR06103604,"A.Kapitulnik, D.A.Bonn, D.L.Sisson, R.Liang, S.G.Doettinger, W.N.Hardy,",Specific heat of Zn-doped YBa2Cu3O6.95: Possible evidence for Kondo screening in the superconducting state,"Phys.Rev.B,61(2000)3604-3609",2000.0
30604,La1.9Sr0.1Cu1.0O4.0,T,30.3,,,,PR06103808,"C.Panagopoulos, C.W.Chu, J.R.Cooper, T.Xiang, Y.S.Wang,",c-axis superfluid response and pseudogap in high-Tc superconductors,"Phys.Rev.B,61(2000)R3808-R3810",2000.0
30605,La1.85Sr0.15Cu1.0O4.0,T,38.4,,,,PR06103808,"C.Panagopoulos, C.W.Chu, J.R.Cooper, T.Xiang, Y.S.Wang,",c-axis superfluid response and pseudogap in high-Tc superconductors,"Phys.Rev.B,61(2000)R3808-R3810",2000.0
30606,La1.8Sr0.2Cu1.0O4.0,T,35.2,,,,PR06103808,"C.Panagopoulos, C.W.Chu, J.R.Cooper, T.Xiang, Y.S.Wang,",c-axis superfluid response and pseudogap in high-Tc superconductors,"Phys.Rev.B,61(2000)R3808-R3810",2000.0
30607,La1.78Sr0.22Cu1.0O4.0,T,28.1,,,,PR06103808,"C.Panagopoulos, C.W.Chu, J.R.Cooper, T.Xiang, Y.S.Wang,",c-axis superfluid response and pseudogap in high-Tc superconductors,"Phys.Rev.B,61(2000)R3808-R3810",2000.0
30608,La1.76Sr0.24Cu1.0O4.0,T,20.0,,,,PR06103808,"C.Panagopoulos, C.W.Chu, J.R.Cooper, T.Xiang, Y.S.Wang,",c-axis superfluid response and pseudogap in high-Tc superconductors,"Phys.Rev.B,61(2000)R3808-R3810",2000.0
30609,Hg1.0Ba2.0Cu1.0O4.1,Hg1201,60.0,,,,PR06103808,"C.Panagopoulos, C.W.Chu, J.R.Cooper, T.Xiang, Y.S.Wang,",c-axis superfluid response and pseudogap in high-Tc superconductors,"Phys.Rev.B,61(2000)R3808-R3810",2000.0
30610,Y1.0Ba2.0Cu3.0O6.93,Y123,90.5,3.819,3.888,11.693,PR06104314,"E.Kandyel, N.Koshizuka, S.Adachi, S.Tajima, T.Machi, Y.Itoh,",Control of Tc for Ni-substituted YBa2Cu3O7-z by annealing treatments,"Phys.Rev.B,61(2000)4314-4318",2000.0
30611,Y1.0Ba2.0Cu2.98Ni0.02O6.95,Y123,87.5,3.819,3.887,11.69,PR06104314,"E.Kandyel, N.Koshizuka, S.Adachi, S.Tajima, T.Machi, Y.Itoh,",Control of Tc for Ni-substituted YBa2Cu3O7-z by annealing treatments,"Phys.Rev.B,61(2000)4314-4318",2000.0
30612,Y1.0Ba2.0Cu2.95Ni0.05O6.94,Y123,85.0,3.822,3.885,11.683,PR06104314,"E.Kandyel, N.Koshizuka, S.Adachi, S.Tajima, T.Machi, Y.Itoh,",Control of Tc for Ni-substituted YBa2Cu3O7-z by annealing treatments,"Phys.Rev.B,61(2000)4314-4318",2000.0
30613,Y1.0Ba2.0Cu2.9Ni0.1O6.92,Y123,80.0,3.821,3.885,11.68,PR06104314,"E.Kandyel, N.Koshizuka, S.Adachi, S.Tajima, T.Machi, Y.Itoh,",Control of Tc for Ni-substituted YBa2Cu3O7-z by annealing treatments,"Phys.Rev.B,61(2000)4314-4318",2000.0
30614,Y1.0Ba2.0Cu3.0O6.93,Y123,91.0,3.82,3.888,11.692,PR06104314,"E.Kandyel, N.Koshizuka, S.Adachi, S.Tajima, T.Machi, Y.Itoh,",Control of Tc for Ni-substituted YBa2Cu3O7-z by annealing treatments,"Phys.Rev.B,61(2000)4314-4318",2000.0
30615,Y1.0Ba2.0Cu2.98Ni0.02O6.94,Y123,86.0,3.819,3.887,11.689,PR06104314,"E.Kandyel, N.Koshizuka, S.Adachi, S.Tajima, T.Machi, Y.Itoh,",Control of Tc for Ni-substituted YBa2Cu3O7-z by annealing treatments,"Phys.Rev.B,61(2000)4314-4318",2000.0
30616,Y1.0Ba2.0Cu2.95Ni0.05O6.93,Y123,80.0,3.821,3.886,11.685,PR06104314,"E.Kandyel, N.Koshizuka, S.Adachi, S.Tajima, T.Machi, Y.Itoh,",Control of Tc for Ni-substituted YBa2Cu3O7-z by annealing treatments,"Phys.Rev.B,61(2000)4314-4318",2000.0
30617,Y1.0Ba2.0Cu2.9Ni0.1O6.93,Y123,70.0,3.821,3.884,11.677999999999999,PR06104314,"E.Kandyel, N.Koshizuka, S.Adachi, S.Tajima, T.Machi, Y.Itoh,",Control of Tc for Ni-substituted YBa2Cu3O7-z by annealing treatments,"Phys.Rev.B,61(2000)4314-4318",2000.0
30618,Y1.0Ba2.0Cu2.9Ni0.1O6.95,Y123,70.0,3.822,3.884,11.677999999999999,PR06104314,"E.Kandyel, N.Koshizuka, S.Adachi, S.Tajima, T.Machi, Y.Itoh,",Control of Tc for Ni-substituted YBa2Cu3O7-z by annealing treatments,"Phys.Rev.B,61(2000)4314-4318",2000.0
30619,Y1.0Ba2.0Cu2.9Ni0.1O6.93,Y123,75.0,3.821,3.885,11.679,PR06104314,"E.Kandyel, N.Koshizuka, S.Adachi, S.Tajima, T.Machi, Y.Itoh,",Control of Tc for Ni-substituted YBa2Cu3O7-z by annealing treatments,"Phys.Rev.B,61(2000)4314-4318",2000.0
30620,Y1.0Ba2.0Cu2.9Ni0.1O6.92,Y123,81.0,3.823,3.884,11.679,PR06104314,"E.Kandyel, N.Koshizuka, S.Adachi, S.Tajima, T.Machi, Y.Itoh,",Control of Tc for Ni-substituted YBa2Cu3O7-z by annealing treatments,"Phys.Rev.B,61(2000)4314-4318",2000.0
30700,Eu1.5Ce0.5Sr2.0Cu1.0Ti1.0O10.0,,22.0,3.863,,28.5,PR06106303,"David B.Pulling, Howard A.Blackstead, Israel Felner, John D.Dow,",Observation of superconductivity in Eu1.5Ce0.5Sr2Cu2TiO10,"Phys.Rev.B,61(2000)6303-6306",2000.0
30709,Ru1.0Sr2.0Gd1.0Cu2.0O8.0,Ru1212,35.0,3.8359900000000002,,11.5628,PR06106401,"H.Shaked, J.D.Jorgensen, J.L.Tallon, O.Chmaissem, P.Dollar,",Crystal and magnetic structure of ferromagnetic superconducting RuSr2GdCu2O8,"Phys.Rev.B,61(2000)6401-6407",2000.0
30710,Ru1.0Sr2.0Gd1.0Cu2.0O8.0,Ru1212,35.0,5.42495,,11.5626,PR06106401,"H.Shaked, J.D.Jorgensen, J.L.Tallon, O.Chmaissem, P.Dollar,",Crystal and magnetic structure of ferromagnetic superconducting RuSr2GdCu2O8,"Phys.Rev.B,61(2000)6401-6407",2000.0
30711,Ru1.0Sr2.0Gd1.0Cu2.0O8.0,Ru1212,35.0,5.42491,,11.5628,PR06106401,"H.Shaked, J.D.Jorgensen, J.L.Tallon, O.Chmaissem, P.Dollar,",Crystal and magnetic structure of ferromagnetic superconducting RuSr2GdCu2O8,"Phys.Rev.B,61(2000)6401-6407",2000.0
30800,Cu4.6C0.4Ba2.0Ca3.0O12.0,Cu1234,117.0,,,,PR06109707,"A.Iyo, H.Ihara, K.Asayama, K.Ishida, K.Tokiwa, Y.Kitaoka, Y.Tokunaga,",Effect of carrier distribution on superconducting characteristics of the multilayered high-Tc cuprate (Cu0.6C0.4)Ba2Ca3Cu4O12+y : <63>Cu-NMR study,"Phys.Rev.B,61(2000)9707-9710",2000.0
30900,Hg1.0Ba2.0Ca2.0Cu3.0O8.0,Hg1223,131.0,,,,PR06111317,"Mun-Seog Kim, Sung-Ik Lee, W.N.Kang, Wan-Seon Kim,",Vortex phase diagram of HgBa2Ca2Cu3O8+z thin films from magnetoresistance measurements,"Phys.Rev.B,61(2000)11317-11320",2000.0
30901,Bi2.0Sr1.9La0.1Cu1.0O6.0,Bi2201,20.0,,,,PR06111321,"J.S.Kim, Mu-Yong Choi,",Unusual Tc variation with hole concentration in Bi2Sr2-xLaxCuO6+z,"Phys.Rev.B,61(2000)11321-11323",2000.0
30902,Bi2.0Sr1.7La0.3Cu1.0O6.0,Bi2201,28.0,,,,PR06111321,"J.S.Kim, Mu-Yong Choi,",Unusual Tc variation with hole concentration in Bi2Sr2-xLaxCuO6+z,"Phys.Rev.B,61(2000)11321-11323",2000.0
30903,Bi2.0Sr1.5La0.5Cu1.0O6.0,Bi2201,28.0,,,,PR06111321,"J.S.Kim, Mu-Yong Choi,",Unusual Tc variation with hole concentration in Bi2Sr2-xLaxCuO6+z,"Phys.Rev.B,61(2000)11321-11323",2000.0
30904,Bi2.0Sr1.3La0.7Cu1.0O6.0,Bi2201,20.0,,,,PR06111321,"J.S.Kim, Mu-Yong Choi,",Unusual Tc variation with hole concentration in Bi2Sr2-xLaxCuO6+z,"Phys.Rev.B,61(2000)11321-11323",2000.0
30909,Bi2.0Pr0.2Ca2.8Cu2.0O8.0,Bi2212,72.5,,,30.02,PR06111332,"H.Sasakura, K.Yoshida, R.Oshima, S.Tsukui, T.Santoh, Y.Mizokawa,",Impact of Pr doping on superconductivity in Bi2PrxCa3-xCu2O8+z,"Phys.Rev.B,61(2000)11332-11335",2000.0
30910,Bi2.0Pr0.3Ca2.7Cu2.0O8.0,Bi2212,67.0,,,29.97,PR06111332,"H.Sasakura, K.Yoshida, R.Oshima, S.Tsukui, T.Santoh, Y.Mizokawa,",Impact of Pr doping on superconductivity in Bi2PrxCa3-xCu2O8+z,"Phys.Rev.B,61(2000)11332-11335",2000.0
30911,Bi2.0Pr0.4Ca2.6Cu2.0O8.0,Bi2212,37.5,,,29.95,PR06111332,"H.Sasakura, K.Yoshida, R.Oshima, S.Tsukui, T.Santoh, Y.Mizokawa,",Impact of Pr doping on superconductivity in Bi2PrxCa3-xCu2O8+z,"Phys.Rev.B,61(2000)11332-11335",2000.0
30912,Bi2.0Pr0.5Ca2.5Cu2.0O8.0,Bi2212,30.0,,,29.92,PR06111332,"H.Sasakura, K.Yoshida, R.Oshima, S.Tsukui, T.Santoh, Y.Mizokawa,",Impact of Pr doping on superconductivity in Bi2PrxCa3-xCu2O8+z,"Phys.Rev.B,61(2000)11332-11335",2000.0
30914,Er1.0Ba2.0Cu3.0O6.93,Y123,91.0,3.8160000000000003,3.886,11.683,PR06111752,"A.Sedky, A.V.Narlikar, Anurag Gupta, Ratan Lal, V.P.S.Awana,",Correlation between superconducting critical temperature and normal-state resistivity parameters from the codoped ErBa2Cu3-x-yZnxFeyO7-z system,"Phys.Rev.B,61(2000)11752-11761",2000.0
30916,Er1.0Ba2.0Cu2.94Zn0.06O6.92,Y123,69.0,3.813,3.887,11.683,PR06111752,"A.Sedky, A.V.Narlikar, Anurag Gupta, Ratan Lal, V.P.S.Awana,",Correlation between superconducting critical temperature and normal-state resistivity parameters from the codoped ErBa2Cu3-x-yZnxFeyO7-z system,"Phys.Rev.B,61(2000)11752-11761",2000.0
30917,Er1.0Ba2.0Cu2.88Zn0.12O6.92,Y123,52.0,3.819,3.8810000000000002,11.689,PR06111752,"A.Sedky, A.V.Narlikar, Anurag Gupta, Ratan Lal, V.P.S.Awana,",Correlation between superconducting critical temperature and normal-state resistivity parameters from the codoped ErBa2Cu3-x-yZnxFeyO7-z system,"Phys.Rev.B,61(2000)11752-11761",2000.0
30918,Er1.0Ba2.0Cu2.82Zn0.18O6.91,Y123,50.0,3.818,3.884,11.689,PR06111752,"A.Sedky, A.V.Narlikar, Anurag Gupta, Ratan Lal, V.P.S.Awana,",Correlation between superconducting critical temperature and normal-state resistivity parameters from the codoped ErBa2Cu3-x-yZnxFeyO7-z system,"Phys.Rev.B,61(2000)11752-11761",2000.0
30919,Er1.0Ba2.0Cu2.76Zn0.24O6.89,Y123,36.0,3.821,3.88,11.69,PR06111752,"A.Sedky, A.V.Narlikar, Anurag Gupta, Ratan Lal, V.P.S.Awana,",Correlation between superconducting critical temperature and normal-state resistivity parameters from the codoped ErBa2Cu3-x-yZnxFeyO7-z system,"Phys.Rev.B,61(2000)11752-11761",2000.0
30920,Er1.0Ba2.0Cu2.7Zn0.3O6.86,Y123,32.0,3.8289999999999997,3.8760000000000003,11.699000000000002,PR06111752,"A.Sedky, A.V.Narlikar, Anurag Gupta, Ratan Lal, V.P.S.Awana,",Correlation between superconducting critical temperature and normal-state resistivity parameters from the codoped ErBa2Cu3-x-yZnxFeyO7-z system,"Phys.Rev.B,61(2000)11752-11761",2000.0
30923,Er1.0Ba2.0Cu2.97Fe0.03O6.94,Y123,88.0,3.8360000000000003,3.867,11.683,PR06111752,"A.Sedky, A.V.Narlikar, Anurag Gupta, Ratan Lal, V.P.S.Awana,",Correlation between superconducting critical temperature and normal-state resistivity parameters from the codoped ErBa2Cu3-x-yZnxFeyO7-z system,"Phys.Rev.B,61(2000)11752-11761",2000.0
30924,Er1.0Ba2.0Cu2.94Zn0.03Fe0.03O6.94,Y123,76.0,3.838,3.86,11.682,PR06111752,"A.Sedky, A.V.Narlikar, Anurag Gupta, Ratan Lal, V.P.S.Awana,",Correlation between superconducting critical temperature and normal-state resistivity parameters from the codoped ErBa2Cu3-x-yZnxFeyO7-z system,"Phys.Rev.B,61(2000)11752-11761",2000.0
30925,Er1.0Ba2.0Cu2.91Zn0.06Fe0.03O6.93,Y123,63.0,3.8339999999999996,3.865,11.683,PR06111752,"A.Sedky, A.V.Narlikar, Anurag Gupta, Ratan Lal, V.P.S.Awana,",Correlation between superconducting critical temperature and normal-state resistivity parameters from the codoped ErBa2Cu3-x-yZnxFeyO7-z system,"Phys.Rev.B,61(2000)11752-11761",2000.0
30926,Er1.0Ba2.0Cu2.85Zn0.12Fe0.03O6.94,Y123,50.0,3.839,3.863,11.683,PR06111752,"A.Sedky, A.V.Narlikar, Anurag Gupta, Ratan Lal, V.P.S.Awana,",Correlation between superconducting critical temperature and normal-state resistivity parameters from the codoped ErBa2Cu3-x-yZnxFeyO7-z system,"Phys.Rev.B,61(2000)11752-11761",2000.0
30927,Er1.0Ba2.0Cu2.78Zn0.18Fe0.03O6.93,Y123,46.0,3.84,3.859,11.686,PR06111752,"A.Sedky, A.V.Narlikar, Anurag Gupta, Ratan Lal, V.P.S.Awana,",Correlation between superconducting critical temperature and normal-state resistivity parameters from the codoped ErBa2Cu3-x-yZnxFeyO7-z system,"Phys.Rev.B,61(2000)11752-11761",2000.0
30928,Er1.0Ba2.0Cu2.73Zn0.24Fe0.03O6.92,Y123,43.0,3.8360000000000003,3.858,11.687999999999999,PR06111752,"A.Sedky, A.V.Narlikar, Anurag Gupta, Ratan Lal, V.P.S.Awana,",Correlation between superconducting critical temperature and normal-state resistivity parameters from the codoped ErBa2Cu3-x-yZnxFeyO7-z system,"Phys.Rev.B,61(2000)11752-11761",2000.0
30931,Er1.0Ba2.0Cu2.91Fe0.09O6.96,Y123,83.0,3.8539999999999996,3.8539999999999996,11.681,PR06111752,"A.Sedky, A.V.Narlikar, Anurag Gupta, Ratan Lal, V.P.S.Awana,",Correlation between superconducting critical temperature and normal-state resistivity parameters from the codoped ErBa2Cu3-x-yZnxFeyO7-z system,"Phys.Rev.B,61(2000)11752-11761",2000.0
30932,Er1.0Ba2.0Cu2.88Zn0.03Fe0.09O6.95,Y123,65.0,3.859,3.859,11.681,PR06111752,"A.Sedky, A.V.Narlikar, Anurag Gupta, Ratan Lal, V.P.S.Awana,",Correlation between superconducting critical temperature and normal-state resistivity parameters from the codoped ErBa2Cu3-x-yZnxFeyO7-z system,"Phys.Rev.B,61(2000)11752-11761",2000.0
30933,Er1.0Ba2.0Cu2.85Zn0.06Fe0.09O6.96,Y123,46.0,3.8560000000000003,3.8560000000000003,11.68,PR06111752,"A.Sedky, A.V.Narlikar, Anurag Gupta, Ratan Lal, V.P.S.Awana,",Correlation between superconducting critical temperature and normal-state resistivity parameters from the codoped ErBa2Cu3-x-yZnxFeyO7-z system,"Phys.Rev.B,61(2000)11752-11761",2000.0
30934,Er1.0Ba2.0Cu2.79Zn0.12Fe0.09O6.95,Y123,42.0,3.863,3.863,11.68,PR06111752,"A.Sedky, A.V.Narlikar, Anurag Gupta, Ratan Lal, V.P.S.Awana,",Correlation between superconducting critical temperature and normal-state resistivity parameters from the codoped ErBa2Cu3-x-yZnxFeyO7-z system,"Phys.Rev.B,61(2000)11752-11761",2000.0
30935,Er1.0Ba2.0Cu2.73Zn0.18Fe0.09O6.94,Y123,37.0,3.86,3.86,11.677999999999999,PR06111752,"A.Sedky, A.V.Narlikar, Anurag Gupta, Ratan Lal, V.P.S.Awana,",Correlation between superconducting critical temperature and normal-state resistivity parameters from the codoped ErBa2Cu3-x-yZnxFeyO7-z system,"Phys.Rev.B,61(2000)11752-11761",2000.0
30936,Er1.0Ba2.0Cu2.67Zn0.24Fe0.09O6.94,Y123,32.0,3.861,3.861,11.6775,PR06111752,"A.Sedky, A.V.Narlikar, Anurag Gupta, Ratan Lal, V.P.S.Awana,",Correlation between superconducting critical temperature and normal-state resistivity parameters from the codoped ErBa2Cu3-x-yZnxFeyO7-z system,"Phys.Rev.B,61(2000)11752-11761",2000.0
30938,Er1.0Ba2.0Cu2.82Fe0.18O6.97,Y123,72.0,3.853,3.853,11.68,PR06111752,"A.Sedky, A.V.Narlikar, Anurag Gupta, Ratan Lal, V.P.S.Awana,",Correlation between superconducting critical temperature and normal-state resistivity parameters from the codoped ErBa2Cu3-x-yZnxFeyO7-z system,"Phys.Rev.B,61(2000)11752-11761",2000.0
30939,Er1.0Ba2.0Cu2.79Zn0.03Fe0.18O6.97,Y123,44.0,3.853,3.853,11.683,PR06111752,"A.Sedky, A.V.Narlikar, Anurag Gupta, Ratan Lal, V.P.S.Awana,",Correlation between superconducting critical temperature and normal-state resistivity parameters from the codoped ErBa2Cu3-x-yZnxFeyO7-z system,"Phys.Rev.B,61(2000)11752-11761",2000.0
30940,Er1.0Ba2.0Cu2.76Zn0.06Fe0.18O6.97,Y123,25.0,3.8560000000000003,3.8560000000000003,11.684000000000001,PR06111752,"A.Sedky, A.V.Narlikar, Anurag Gupta, Ratan Lal, V.P.S.Awana,",Correlation between superconducting critical temperature and normal-state resistivity parameters from the codoped ErBa2Cu3-x-yZnxFeyO7-z system,"Phys.Rev.B,61(2000)11752-11761",2000.0
30941,Er1.0Ba2.0Cu2.7Zn0.12Fe0.18O6.95,Y123,23.0,3.8560000000000003,3.8560000000000003,11.683,PR06111752,"A.Sedky, A.V.Narlikar, Anurag Gupta, Ratan Lal, V.P.S.Awana,",Correlation between superconducting critical temperature and normal-state resistivity parameters from the codoped ErBa2Cu3-x-yZnxFeyO7-z system,"Phys.Rev.B,61(2000)11752-11761",2000.0
30942,Er1.0Ba2.0Cu2.64Zn0.18Fe0.18O6.95,Y123,21.0,3.8510000000000004,3.8510000000000004,11.684000000000001,PR06111752,"A.Sedky, A.V.Narlikar, Anurag Gupta, Ratan Lal, V.P.S.Awana,",Correlation between superconducting critical temperature and normal-state resistivity parameters from the codoped ErBa2Cu3-x-yZnxFeyO7-z system,"Phys.Rev.B,61(2000)11752-11761",2000.0
30950,Y1.0Ba2.0Cu3.0O6.0,Y123,91.1,,,,PR06112420,"A.Lascialfari, A.Rigamonti, A.Rosso, A.Varlamov, P.Carretta,",Superconducting fluctuations and anomalous diamagnetism in underdoped YBa2Cu3O6+x from magnetization and <63>Cu NMR-NQR relaxation measurements,"Phys.Rev.B,61(2000)12420-12426",2000.0
30951,Y1.0Ba2.0Cu3.0O6.66,Y123,63.32,,,,PR06112420,"A.Lascialfari, A.Rigamonti, A.Rosso, A.Varlamov, P.Carretta,",Superconducting fluctuations and anomalous diamagnetism in underdoped YBa2Cu3O6+x from magnetization and <63>Cu NMR-NQR relaxation measurements,"Phys.Rev.B,61(2000)12420-12426",2000.0
30952,Y1.0Ba2.0Cu3.0O6.66,Y123,64.5,,,,PR06112420,"A.Lascialfari, A.Rigamonti, A.Rosso, A.Varlamov, P.Carretta,",Superconducting fluctuations and anomalous diamagnetism in underdoped YBa2Cu3O6+x from magnetization and <63>Cu NMR-NQR relaxation measurements,"Phys.Rev.B,61(2000)12420-12426",2000.0
30953,Y1.0Ba2.0Cu3.0O6.66,Y123,64.2,,,,PR06112420,"A.Lascialfari, A.Rigamonti, A.Rosso, A.Varlamov, P.Carretta,",Superconducting fluctuations and anomalous diamagnetism in underdoped YBa2Cu3O6+x from magnetization and <63>Cu NMR-NQR relaxation measurements,"Phys.Rev.B,61(2000)12420-12426",2000.0
30960,Sm1.0Ba1.9Pr0.1Cu3.0O6.99,Y123,56.4,3.853,3.9,11.7,PR06112404,"M.V.Elizarova, R.Suryanarayanan, V.E.Gasumyants,",Effect of praseodymium on the normal-state and superconducting properties of RBa2Cu3Oy: A comparative study of the role of the Pr ion on R and Ba sites,"Phys.Rev.B,61(2000)12404-12411",2000.0
30961,Sm1.0Ba1.85Pr0.15Cu3.0O7.02,Y123,35.0,3.85,3.898,11.69,PR06112404,"M.V.Elizarova, R.Suryanarayanan, V.E.Gasumyants,",Effect of praseodymium on the normal-state and superconducting properties of RBa2Cu3Oy: A comparative study of the role of the Pr ion on R and Ba sites,"Phys.Rev.B,61(2000)12404-12411",2000.0
30962,Sm1.0Ba1.8Pr0.2Cu3.0O7.04,Y123,26.5,3.862,3.888,11.665,PR06112404,"M.V.Elizarova, R.Suryanarayanan, V.E.Gasumyants,",Effect of praseodymium on the normal-state and superconducting properties of RBa2Cu3Oy: A comparative study of the role of the Pr ion on R and Ba sites,"Phys.Rev.B,61(2000)12404-12411",2000.0
31000,Bi2.0Sr1.77La0.23Cu1.0O6.0,Bi2201,31.5,,,,PR06114956,"Kouji Segawa, N. Miyamoto, S. Ono, Seiki Komiya, T. Murayama, Y. Hanaki, Yoichi Ando,",Carrier concentrations in Bi2Sr2-zLazCuO6 +z single crystals and their relation to the Hall coefficient and thermopower,"Phys.Rev.B,61,(2000)R14956-R14959",2000.0
31001,Bi2.0Sr1.61La0.39Cu1.0O6.0,Bi2201,36.0,,,,PR06114956,"Kouji Segawa, N. Miyamoto, S. Ono, Seiki Komiya, T. Murayama, Y. Hanaki, Yoichi Ando,",Carrier concentrations in Bi2Sr2-zLazCuO6 +z single crystals and their relation to the Hall coefficient and thermopower,"Phys.Rev.B,61,(2000)R14956-R14959",2000.0
31002,Bi2.0Sr1.51La0.49Cu1.0O6.0,Bi2201,33.5,,,,PR06114956,"Kouji Segawa, N. Miyamoto, S. Ono, Seiki Komiya, T. Murayama, Y. Hanaki, Yoichi Ando,",Carrier concentrations in Bi2Sr2-zLazCuO6 +z single crystals and their relation to the Hall coefficient and thermopower,"Phys.Rev.B,61,(2000)R14956-R14959",2000.0
31003,Bi2.0Sr1.49La0.51Cu1.0O6.0,Bi2201,28.5,,,,PR06114956,"Kouji Segawa, N. Miyamoto, S. Ono, Seiki Komiya, T. Murayama, Y. Hanaki, Yoichi Ando,",Carrier concentrations in Bi2Sr2-zLazCuO6 +z single crystals and their relation to the Hall coefficient and thermopower,"Phys.Rev.B,61,(2000)R14956-R14959",2000.0
31004,Bi2.0Sr1.34La0.66Cu1.0O6.0,Bi2201,24.0,,,,PR06114956,"Kouji Segawa, N. Miyamoto, S. Ono, Seiki Komiya, T. Murayama, Y. Hanaki, Yoichi Ando,",Carrier concentrations in Bi2Sr2-zLazCuO6 +z single crystals and their relation to the Hall coefficient and thermopower,"Phys.Rev.B,61,(2000)R14956-R14959",2000.0
31005,Bi2.0Sr1.27La0.73Cu1.0O6.0,Bi2201,17.0,,,,PR06114956,"Kouji Segawa, N. Miyamoto, S. Ono, Seiki Komiya, T. Murayama, Y. Hanaki, Yoichi Ando,",Carrier concentrations in Bi2Sr2-zLazCuO6 +z single crystals and their relation to the Hall coefficient and thermopower,"Phys.Rev.B,61,(2000)R14956-R14959",2000.0
31008,Ru1.0Sr2.0Gd1.0Cu2.0O8.0,Ru1212,45.0,,,,PR06114960,"C. Bernhard, E. Brucher, J. L. Tallon, R. K. Kremer,",Evidence for a bulk Meissner state in the ferromagnetic superconductor RuSr2GdCu2O8 from dc magnetization,"Phys.Rev.B,61,(2000)R14960-R14963",2000.0
31020,Hg0.95Re0.05Ba2.0Ca2.0Cu3.0O8.0,"Hg,Re-1223",132.52,3.8536599999999996,,15.7424,PR06115454,"A. Eichler, A. G. Cunha, A. Sin, Baggio-Saitovitch, E. V. L. de Mello, H. Belich, M. T. D. Orlando, T. Burghardt, X. Obradors,",Effect of hydrostatic pressure on HgBa2Ca2Cu3O8 +z superconductor doped with Re,"Phys.Rev.B,61,(2000)15454-15461",2000.0
31021,Hg0.9Re0.1Ba2.0Ca2.0Cu3.0O8.0,"Hg,Re-1223",132.62,3.85132,,15.6922,PR06115454,"A. Eichler, A. G. Cunha, A. Sin, Baggio-Saitovitch, E. V. L. de Mello, H. Belich, M. T. D. Orlando, T. Burghardt, X. Obradors,",Effect of hydrostatic pressure on HgBa2Ca2Cu3O8 +z superconductor doped with Re,"Phys.Rev.B,61,(2000)15454-15461",2000.0
31022,Hg0.85Re0.15Ba2.0Ca2.0Cu3.0O8.0,"Hg,Re-1223",132.92,3.85635,,15.6973,PR06115454,"A. Eichler, A. G. Cunha, A. Sin, Baggio-Saitovitch, E. V. L. de Mello, H. Belich, M. T. D. Orlando, T. Burghardt, X. Obradors,",Effect of hydrostatic pressure on HgBa2Ca2Cu3O8 +z superconductor doped with Re,"Phys.Rev.B,61,(2000)15454-15461",2000.0
31023,Hg0.82Re0.18Ba2.0Ca2.0Cu3.0O8.0,"Hg,Re-1223",133.12,3.85196,,15.6863,PR06115454,"A. Eichler, A. G. Cunha, A. Sin, Baggio-Saitovitch, E. V. L. de Mello, H. Belich, M. T. D. Orlando, T. Burghardt, X. Obradors,",Effect of hydrostatic pressure on HgBa2Ca2Cu3O8 +z superconductor doped with Re,"Phys.Rev.B,61,(2000)15454-15461",2000.0
31024,Hg0.8Re0.2Ba2.0Ca2.0Cu3.0O8.0,"Hg,Re-1223",133.12,3.8534300000000004,,15.6843,PR06115454,"A. Eichler, A. G. Cunha, A. Sin, Baggio-Saitovitch, E. V. L. de Mello, H. Belich, M. T. D. Orlando, T. Burghardt, X. Obradors,",Effect of hydrostatic pressure on HgBa2Ca2Cu3O8 +z superconductor doped with Re,"Phys.Rev.B,61,(2000)15454-15461",2000.0
31025,Hg0.75Re0.25Ba2.0Ca2.0Cu3.0O8.0,"Hg,Re-1223",132.72,3.85488,,15.7104,PR06115454,"A. Eichler, A. G. Cunha, A. Sin, Baggio-Saitovitch, E. V. L. de Mello, H. Belich, M. T. D. Orlando, T. Burghardt, X. Obradors,",Effect of hydrostatic pressure on HgBa2Ca2Cu3O8 +z superconductor doped with Re,"Phys.Rev.B,61,(2000)15454-15461",2000.0
31026,La1.78Sr0.22Cu1.0O4.0,T,28.7,,,,PR06114350,"C. F. Chang, H. D. Yang, J.-Y. Lin,",Impurity scattering effects on the low-temperature specific heat of d-wave superconductors,"Phys.Rev.B,61,(2000)14350-14353",2000.0
31027,La1.78Sr0.22Cu0.99Ni0.01O4.0,T,21.2,,,,PR06114350,"C. F. Chang, H. D. Yang, J.-Y. Lin,",Impurity scattering effects on the low-temperature specific heat of d-wave superconductors,"Phys.Rev.B,61,(2000)14350-14353",2000.0
31028,La1.78Sr0.22Cu0.98Ni0.02O4.0,T,17.4,,,,PR06114350,"C. F. Chang, H. D. Yang, J.-Y. Lin,",Impurity scattering effects on the low-temperature specific heat of d-wave superconductors,"Phys.Rev.B,61,(2000)14350-14353",2000.0
31100,Hg1.0Ba2.0Cu1.0O4.0,Hg1201,72.0,,,,PR06200615,"A. Koma, A. Yamamoto, H. Uchiyama, K. Saiki, S. Tajima, W.-Z. Hu,",Photoemission study of electronic states in HgBa2CuO4 +z with various doping levels,"Phys.Rev.B,62,(2000)615-621",2000.0
31101,Hg1.0Ba2.0Cu1.0O4.0,Hg1201,83.0,,,,PR06200615,"A. Koma, A. Yamamoto, H. Uchiyama, K. Saiki, S. Tajima, W.-Z. Hu,",Photoemission study of electronic states in HgBa2CuO4 +z with various doping levels,"Phys.Rev.B,62,(2000)615-621",2000.0
31102,Hg1.0Ba2.0Cu1.0O4.0,Hg1201,97.0,,,,PR06200615,"A. Koma, A. Yamamoto, H. Uchiyama, K. Saiki, S. Tajima, W.-Z. Hu,",Photoemission study of electronic states in HgBa2CuO4 +z with various doping levels,"Phys.Rev.B,62,(2000)615-621",2000.0
31103,Hg1.0Ba2.0Cu1.0O4.0,Hg1201,92.0,,,,PR06200615,"A. Koma, A. Yamamoto, H. Uchiyama, K. Saiki, S. Tajima, W.-Z. Hu,",Photoemission study of electronic states in HgBa2CuO4 +z with various doping levels,"Phys.Rev.B,62,(2000)615-621",2000.0
31104,Hg1.0Ba2.0Cu1.0O4.0,Hg1201,86.0,,,,PR06200615,"A. Koma, A. Yamamoto, H. Uchiyama, K. Saiki, S. Tajima, W.-Z. Hu,",Photoemission study of electronic states in HgBa2CuO4 +z with various doping levels,"Phys.Rev.B,62,(2000)615-621",2000.0
31105,Bi2.0Sr2.0Ca1.0Cu2.0O8.0,Bi2212,92.4,,,,PR06200626,"A. Kapitulnik, J. Takeya, K. Nakamura, Yasushi Abe, Yoichi Ando,",Temperature- and magnetic-field-dependent thermal conductivity of pure and Zn-doped Bi2Sr2CaCu2O8+z single crystals,"Phys.Rev.B,62,(2000)626-630",2000.0
