Repository: CompRhys/apical

# Data Guide

In all cases whilst compiling this data we have been careful to include as much meta-information as possible to allow data to be traced back to it's original sources. For SuperCon this takes the form of the SuperCon "num :" reference id and then the source publication details. For ICSD we provide the ICSD collection code.

We acknowledge the Japanese National Institute for Materials Science for maintaining the [SuperCon](https://supercon.nims.go.jp/index_en.html) database as well as FIZ Karlsruhe GmbH for maintaining [ICSD](https://www.fiz-karlsruhe.de/en/produkte-und-dienstleistungen/inorganic-crystal-structure-database-icsd).

File: processed-data/super_cuprates.csv (part 46 of 58)
num :,composition :,str3 :,tc :,lata :,latb :,latc :,refno :,author :,title :,journal :,year :
31106,Bi2.0Sr2.0Ca1.0Cu1.9880000000000002Zn0.012O8.0,Bi2212,84.5,,,,PR06200626,"A. Kapitulnik, J. Takeya, K. Nakamura, Yasushi Abe, Yoichi Ando,",Temperature- and magnetic-field-dependent thermal conductivity of pure and Zn-doped Bi2Sr2CaCu2O8+z single crystals,"Phys.Rev.B,62,(2000)626-630",2000.0
31111,Bi2.1Sr1.63La0.27Cu1.0O6.0,Bi2201,15.1,,,,PR06200622,"C. Ayache, G. Collin, Y. Dumont,",Dragging excitation characteristics from thermoelectric power in Bi2(Sr2-yLay)CuO6 +z single crystals,"Phys.Rev.B,62,(2000)622-625",2000.0
31112,Bi2.1Sr1.63La0.27Cu1.0O6.0,Bi2201,14.1,,,,PR06200622,"C. Ayache, G. Collin, Y. Dumont,",Dragging excitation characteristics from thermoelectric power in Bi2(Sr2-yLay)CuO6 +z single crystals,"Phys.Rev.B,62,(2000)622-625",2000.0
31113,Bi2.1Sr1.58La0.32Cu1.0O6.0,Bi2201,15.0,,,,PR06200622,"C. Ayache, G. Collin, Y. Dumont,",Dragging excitation characteristics from thermoelectric power in Bi2(Sr2-yLay)CuO6 +z single crystals,"Phys.Rev.B,62,(2000)622-625",2000.0
31114,Bi2.1Sr1.58La0.32Cu1.0O6.0,Bi2201,13.5,,,,PR06200622,"C. Ayache, G. Collin, Y. Dumont,",Dragging excitation characteristics from thermoelectric power in Bi2(Sr2-yLay)CuO6 +z single crystals,"Phys.Rev.B,62,(2000)622-625",2000.0
31115,Bi2.1Sr1.55La0.32Cu1.0O6.0,Bi2201,12.1,,,,PR06200622,"C. Ayache, G. Collin, Y. Dumont,",Dragging excitation characteristics from thermoelectric power in Bi2(Sr2-yLay)CuO6 +z single crystals,"Phys.Rev.B,62,(2000)622-625",2000.0
31116,Bi2.1Sr1.55La0.35Cu1.0O6.0,Bi2201,12.0,,,,PR06200622,"C. Ayache, G. Collin, Y. Dumont,",Dragging excitation characteristics from thermoelectric power in Bi2(Sr2-yLay)CuO6 +z single crystals,"Phys.Rev.B,62,(2000)622-625",2000.0
31119,Bi2.1Sr1.37La0.53Cu1.0O6.0,Bi2201,18.1,,,,PR06200622,"C. Ayache, G. Collin, Y. Dumont,",Dragging excitation characteristics from thermoelectric power in Bi2(Sr2-yLay)CuO6 +z single crystals,"Phys.Rev.B,62,(2000)622-625",2000.0
31120,Bi2.1Sr1.37La0.53Cu1.0O6.0,Bi2201,17.1,,,,PR06200622,"C. Ayache, G. Collin, Y. Dumont,",Dragging excitation characteristics from thermoelectric power in Bi2(Sr2-yLay)CuO6 +z single crystals,"Phys.Rev.B,62,(2000)622-625",2000.0
31121,Bi2.1Sr1.37La0.53Cu1.0O6.0,Bi2201,12.3,,,,PR06200622,"C. Ayache, G. Collin, Y. Dumont,",Dragging excitation characteristics from thermoelectric power in Bi2(Sr2-yLay)CuO6 +z single crystals,"Phys.Rev.B,62,(2000)622-625",2000.0
31122,Bi2.1Sr1.15La0.75Cu1.0O6.0,Bi2201,15.1,,,,PR06200622,"C. Ayache, G. Collin, Y. Dumont,",Dragging excitation characteristics from thermoelectric power in Bi2(Sr2-yLay)CuO6 +z single crystals,"Phys.Rev.B,62,(2000)622-625",2000.0
31125,La1.925Ba0.075Cu1.0O4.0,T,34.0,,,,PR06200799,"A. Matsuda, A. Tsukada, H. Sato, M. Naito,",Absence of 1/8 anomaly in strained thin films of La2-xBaxCuO4 +z,"Phys.Rev.B,62,(2000)R799-R802",2000.0
31126,La1.9Ba0.1Cu1.0O4.0,T,38.0,,,,PR06200799,"A. Matsuda, A. Tsukada, H. Sato, M. Naito,",Absence of 1/8 anomaly in strained thin films of La2-xBaxCuO4 +z,"Phys.Rev.B,62,(2000)R799-R802",2000.0
31127,La1.89Ba0.11Cu1.0O4.0,T,38.0,,,,PR06200799,"A. Matsuda, A. Tsukada, H. Sato, M. Naito,",Absence of 1/8 anomaly in strained thin films of La2-xBaxCuO4 +z,"Phys.Rev.B,62,(2000)R799-R802",2000.0
31128,La1.88Ba0.12Cu1.0O4.0,T,39.0,,,,PR06200799,"A. Matsuda, A. Tsukada, H. Sato, M. Naito,",Absence of 1/8 anomaly in strained thin films of La2-xBaxCuO4 +z,"Phys.Rev.B,62,(2000)R799-R802",2000.0
31130,La1.875Ba0.125Cu1.0O4.0,T,40.0,,,,PR06200799,"A. Matsuda, A. Tsukada, H. Sato, M. Naito,",Absence of 1/8 anomaly in strained thin films of La2-xBaxCuO4 +z,"Phys.Rev.B,62,(2000)R799-R802",2000.0
31131,La1.87Ba0.13Cu1.0O4.0,T,41.0,,,,PR06200799,"A. Matsuda, A. Tsukada, H. Sato, M. Naito,",Absence of 1/8 anomaly in strained thin films of La2-xBaxCuO4 +z,"Phys.Rev.B,62,(2000)R799-R802",2000.0
31132,La1.86Ba0.14Cu1.0O4.0,T,42.0,,,,PR06200799,"A. Matsuda, A. Tsukada, H. Sato, M. Naito,",Absence of 1/8 anomaly in strained thin films of La2-xBaxCuO4 +z,"Phys.Rev.B,62,(2000)R799-R802",2000.0
31134,La1.85Ba0.15Cu1.0O4.0,T,43.0,,,,PR06200799,"A. Matsuda, A. Tsukada, H. Sato, M. Naito,",Absence of 1/8 anomaly in strained thin films of La2-xBaxCuO4 +z,"Phys.Rev.B,62,(2000)R799-R802",2000.0
31135,La1.8Ba0.2Cu1.0O4.0,T,38.0,,,,PR06200799,"A. Matsuda, A. Tsukada, H. Sato, M. Naito,",Absence of 1/8 anomaly in strained thin films of La2-xBaxCuO4 +z,"Phys.Rev.B,62,(2000)R799-R802",2000.0
31136,La1.75Ba0.25Cu1.0O4.0,T,29.0,,,,PR06200799,"A. Matsuda, A. Tsukada, H. Sato, M. Naito,",Absence of 1/8 anomaly in strained thin films of La2-xBaxCuO4 +z,"Phys.Rev.B,62,(2000)R799-R802",2000.0
31137,La1.7Ba0.3Cu1.0O4.0,T,16.0,,,,PR06200799,"A. Matsuda, A. Tsukada, H. Sato, M. Naito,",Absence of 1/8 anomaly in strained thin films of La2-xBaxCuO4 +z,"Phys.Rev.B,62,(2000)R799-R802",2000.0
31139,Pr1.5Ce0.5Sr2.0Cu2.0Nb1.0O10.0,Nb1222,28.0,3.97,,28.75,PR06201244,"David B. Pulling, H. Luo, Howard A. Blackstead, Israel Felner, John D. Dow, M. Chen, W. B. Yelon,",Detection of the nearly invisible defect that disrupts bulk superconductivity in Pr1.5Ce0.5Sr2Cu2NbO10,"Phys.Rev.B,62,(2000)1244-1251",2000.0
31140,Nd1.0Ba2.0Cu3.0O7.0,Y123,93.8,,,,PR06201350,"Masato Murakami, Noriko Chikumoto, Tadashi Mochida,","Flux pinning by Nd4Ba2Cu2O10 inclusions in NdBa2Cu3O7-z superconductors: A combined effect of point, interface, and delta kappa pinning at elevated temperatures","Phys.Rev.B,62,(2000)1350-1360",2000.0
31141,Nd1.0Ba2.0Cu3.0O7.0,Y123,94.5,,,,PR06201350,"Masato Murakami, Noriko Chikumoto, Tadashi Mochida,","Flux pinning by Nd4Ba2Cu2O10 inclusions in NdBa2Cu3O7-z superconductors: A combined effect of point, interface, and delta kappa pinning at elevated temperatures","Phys.Rev.B,62,(2000)1350-1360",2000.0
31142,Nd1.0Ba2.0Cu3.0O7.0,Y123,94.5,,,,PR06201350,"Masato Murakami, Noriko Chikumoto, Tadashi Mochida,","Flux pinning by Nd4Ba2Cu2O10 inclusions in NdBa2Cu3O7-z superconductors: A combined effect of point, interface, and delta kappa pinning at elevated temperatures","Phys.Rev.B,62,(2000)1350-1360",2000.0
31143,Nd1.0Ba2.0Cu3.0O7.0,Y123,94.5,,,,PR06201350,"Masato Murakami, Noriko Chikumoto, Tadashi Mochida,","Flux pinning by Nd4Ba2Cu2O10 inclusions in NdBa2Cu3O7-z superconductors: A combined effect of point, interface, and delta kappa pinning at elevated temperatures","Phys.Rev.B,62,(2000)1350-1360",2000.0
31144,Nd1.0Ba2.0Cu3.0O7.0,Y123,95.0,,,,PR06201350,"Masato Murakami, Noriko Chikumoto, Tadashi Mochida,","Flux pinning by Nd4Ba2Cu2O10 inclusions in NdBa2Cu3O7-z superconductors: A combined effect of point, interface, and delta kappa pinning at elevated temperatures","Phys.Rev.B,62,(2000)1350-1360",2000.0
31145,Bi2.0Sr1.75La0.25Cu1.0O6.0,Bi2201,27.5,,,,PR06201387,"H. H. Wen, W. L. Yang, Z. X. Zhao,",Giant dissipation peak and current effect of in-plane resistance in Bi2Sr2-xLaxCuO6 + y single crystals under magnetic fields,"Phys.Rev.B,62,(2000)1387-1391",2000.0
31200,Hg1.0Ba2.0Cu1.0O4.05,Hg1201,73.5,,,,PR06204148,"A.Caneiro, A.Serquis, J.Fontcuberta, L.F?brega,",Distinguishable effects of oxygen and rhenium in HgBa2CuO4 +z superconductors,"Phys.Rev.B, 62(2000)4148-4153",2000.0
31201,Hg1.0Ba2.0Cu1.0O4.15,Hg1201,96.8,,,,PR06204148,"A.Caneiro, A.Serquis, J.Fontcuberta, L.F?brega,",Distinguishable effects of oxygen and rhenium in HgBa2CuO4 +z superconductors,"Phys.Rev.B, 62(2000)4148-4153",2000.0
31202,Hg1.0Ba2.0Cu1.0O4.18,Hg1201,96.6,,,,PR06204148,"A.Caneiro, A.Serquis, J.Fontcuberta, L.F?brega,",Distinguishable effects of oxygen and rhenium in HgBa2CuO4 +z superconductors,"Phys.Rev.B, 62(2000)4148-4153",2000.0
31203,Hg1.0Ba2.0Cu1.0O4.2,Hg1201,94.2,,,,PR06204148,"A.Caneiro, A.Serquis, J.Fontcuberta, L.F?brega,",Distinguishable effects of oxygen and rhenium in HgBa2CuO4 +z superconductors,"Phys.Rev.B, 62(2000)4148-4153",2000.0
31204,Hg0.9Re0.1Ba2.0Cu1.0O4.33,Hg1201,87.2,,,,PR06204148,"A.Caneiro, A.Serquis, J.Fontcuberta, L.F?brega,",Distinguishable effects of oxygen and rhenium in HgBa2CuO4 +z superconductors,"Phys.Rev.B, 62(2000)4148-4153",2000.0
31205,Hg0.9Re0.1Ba2.0Cu1.0O4.35,Hg1201,90.5,,,,PR06204148,"A.Caneiro, A.Serquis, J.Fontcuberta, L.F?brega,",Distinguishable effects of oxygen and rhenium in HgBa2CuO4 +z superconductors,"Phys.Rev.B, 62(2000)4148-4153",2000.0
31206,Hg0.9Re0.1Ba2.0Cu1.0O4.41,Hg1201,94.5,,,,PR06204148,"A.Caneiro, A.Serquis, J.Fontcuberta, L.F?brega,",Distinguishable effects of oxygen and rhenium in HgBa2CuO4 +z superconductors,"Phys.Rev.B, 62(2000)4148-4153",2000.0
31207,Hg0.9Re0.1Ba2.0Cu1.0O4.42,Hg1201,93.8,,,,PR06204148,"A.Caneiro, A.Serquis, J.Fontcuberta, L.F?brega,",Distinguishable effects of oxygen and rhenium in HgBa2CuO4 +z superconductors,"Phys.Rev.B, 62(2000)4148-4153",2000.0
31208,Hg0.85Re0.15Ba2.0Cu1.0O4.49,Hg1201,93.7,,,,PR06204148,"A.Caneiro, A.Serquis, J.Fontcuberta, L.F?brega,",Distinguishable effects of oxygen and rhenium in HgBa2CuO4 +z superconductors,"Phys.Rev.B, 62(2000)4148-4153",2000.0
31209,Hg0.85Re0.15Ba2.0Cu1.0O4.52,Hg1201,94.8,,,,PR06204148,"A.Caneiro, A.Serquis, J.Fontcuberta, L.F?brega,",Distinguishable effects of oxygen and rhenium in HgBa2CuO4 +z superconductors,"Phys.Rev.B, 62(2000)4148-4153",2000.0
31211,Hg0.85Re0.15Ba2.0Cu1.0O4.55,Hg1201,93.7,,,,PR06204148,"A.Caneiro, A.Serquis, J.Fontcuberta, L.F?brega,",Distinguishable effects of oxygen and rhenium in HgBa2CuO4 +z superconductors,"Phys.Rev.B, 62(2000)4148-4153",2000.0
31212,Hg0.85Re0.15Ba2.0Cu1.0O4.58,Hg1201,34.7,,,,PR06204148,"A.Caneiro, A.Serquis, J.Fontcuberta, L.F?brega,",Distinguishable effects of oxygen and rhenium in HgBa2CuO4 +z superconductors,"Phys.Rev.B, 62(2000)4148-4153",2000.0
31220,Hg0.85Re0.15Ba2.0Cu1.0O4.53,Hg1201,96.3,,,,PR06204148,"A.Caneiro, A.Serquis, J.Fontcuberta, L.F?brega,",Distinguishable effects of oxygen and rhenium in HgBa2CuO4 +z superconductors,"Phys.Rev.B, 62(2000)4148-4153",2000.0
31302,La1.9Sr0.1Cu1.0O4.01,T,29.0,5.35,5.35,13.22,PR06205989,"M. V. Elizarova, V. E. Gasumyants,",Band spectrum transformation and Tc variation in the La2-xSrxCuOy system in the underdoped and overdoped regimes,"Phys.Rev.B,62(2000)5989-5996",2000.0
31303,La1.85Sr0.15Cu1.0O3.99,T,33.0,5.34,5.34,13.237,PR06205989,"M. V. Elizarova, V. E. Gasumyants,",Band spectrum transformation and Tc variation in the La2-xSrxCuOy system in the underdoped and overdoped regimes,"Phys.Rev.B,62(2000)5989-5996",2000.0
31304,La1.8Sr0.2Cu1.0O3.95,T,29.0,5.335,5.335,13.245999999999999,PR06205989,"M. V. Elizarova, V. E. Gasumyants,",Band spectrum transformation and Tc variation in the La2-xSrxCuOy system in the underdoped and overdoped regimes,"Phys.Rev.B,62(2000)5989-5996",2000.0
31305,La1.75Sr0.25Cu1.0O3.93,T,15.0,5.33,5.33,13.26,PR06205989,"M. V. Elizarova, V. E. Gasumyants,",Band spectrum transformation and Tc variation in the La2-xSrxCuOy system in the underdoped and overdoped regimes,"Phys.Rev.B,62(2000)5989-5996",2000.0
31311,Y1.0Ba2.0Cu3.0O6.4,Y123,35.0,,,,PR06206761,"Isao Watanabe, Kanetada Nagamine, Megumi Akoshima, Yoji Koike,",Anomalous muon-spin relaxation in the Zn-substituted YBa2Cu3-2yZn2yO7-z around the hole concentration of 1/8 per Cu,"Phys.Rev.B,62(2000)6761-6765",2000.0
31312,Y1.0Ba2.0Cu3.0O6.56,Y123,59.0,,,,PR06206761,"Isao Watanabe, Kanetada Nagamine, Megumi Akoshima, Yoji Koike,",Anomalous muon-spin relaxation in the Zn-substituted YBa2Cu3-2yZn2yO7-z around the hole concentration of 1/8 per Cu,"Phys.Rev.B,62(2000)6761-6765",2000.0
31313,Y1.0Ba2.0Cu3.0O6.65,Y123,67.0,,,,PR06206761,"Isao Watanabe, Kanetada Nagamine, Megumi Akoshima, Yoji Koike,",Anomalous muon-spin relaxation in the Zn-substituted YBa2Cu3-2yZn2yO7-z around the hole concentration of 1/8 per Cu,"Phys.Rev.B,62(2000)6761-6765",2000.0
31314,Y1.0Ba2.0Cu3.0O6.73,Y123,78.0,,,,PR06206761,"Isao Watanabe, Kanetada Nagamine, Megumi Akoshima, Yoji Koike,",Anomalous muon-spin relaxation in the Zn-substituted YBa2Cu3-2yZn2yO7-z around the hole concentration of 1/8 per Cu,"Phys.Rev.B,62(2000)6761-6765",2000.0
31315,Y1.0Ba2.0Cu2.95Zn0.05O6.47,Y123,18.0,,,,PR06206761,"Isao Watanabe, Kanetada Nagamine, Megumi Akoshima, Yoji Koike,",Anomalous muon-spin relaxation in the Zn-substituted YBa2Cu3-2yZn2yO7-z around the hole concentration of 1/8 per Cu,"Phys.Rev.B,62(2000)6761-6765",2000.0
31316,Y1.0Ba2.0Cu2.95Zn0.05O6.52,Y123,23.0,,,,PR06206761,"Isao Watanabe, Kanetada Nagamine, Megumi Akoshima, Yoji Koike,",Anomalous muon-spin relaxation in the Zn-substituted YBa2Cu3-2yZn2yO7-z around the hole concentration of 1/8 per Cu,"Phys.Rev.B,62(2000)6761-6765",2000.0
31317,Y1.0Ba2.0Cu2.95Zn0.05O6.56,Y123,24.0,,,,PR06206761,"Isao Watanabe, Kanetada Nagamine, Megumi Akoshima, Yoji Koike,",Anomalous muon-spin relaxation in the Zn-substituted YBa2Cu3-2yZn2yO7-z around the hole concentration of 1/8 per Cu,"Phys.Rev.B,62(2000)6761-6765",2000.0
31318,Y1.0Ba2.0Cu2.95Zn0.05O6.62,Y123,21.0,,,,PR06206761,"Isao Watanabe, Kanetada Nagamine, Megumi Akoshima, Yoji Koike,",Anomalous muon-spin relaxation in the Zn-substituted YBa2Cu3-2yZn2yO7-z around the hole concentration of 1/8 per Cu,"Phys.Rev.B,62(2000)6761-6765",2000.0
31319,Y1.0Ba2.0Cu2.95Zn0.05O6.63,Y123,25.0,,,,PR06206761,"Isao Watanabe, Kanetada Nagamine, Megumi Akoshima, Yoji Koike,",Anomalous muon-spin relaxation in the Zn-substituted YBa2Cu3-2yZn2yO7-z around the hole concentration of 1/8 per Cu,"Phys.Rev.B,62(2000)6761-6765",2000.0
31320,Y1.0Ba2.0Cu2.95Zn0.05O6.69,Y123,25.0,,,,PR06206761,"Isao Watanabe, Kanetada Nagamine, Megumi Akoshima, Yoji Koike,",Anomalous muon-spin relaxation in the Zn-substituted YBa2Cu3-2yZn2yO7-z around the hole concentration of 1/8 per Cu,"Phys.Rev.B,62(2000)6761-6765",2000.0
31321,Y1.0Ba2.0Cu2.95Zn0.05O6.7,Y123,25.0,,,,PR06206761,"Isao Watanabe, Kanetada Nagamine, Megumi Akoshima, Yoji Koike,",Anomalous muon-spin relaxation in the Zn-substituted YBa2Cu3-2yZn2yO7-z around the hole concentration of 1/8 per Cu,"Phys.Rev.B,62(2000)6761-6765",2000.0
31322,Y1.0Ba2.0Cu2.95Zn0.05O6.72,Y123,35.0,,,,PR06206761,"Isao Watanabe, Kanetada Nagamine, Megumi Akoshima, Yoji Koike,",Anomalous muon-spin relaxation in the Zn-substituted YBa2Cu3-2yZn2yO7-z around the hole concentration of 1/8 per Cu,"Phys.Rev.B,62(2000)6761-6765",2000.0
31323,Y1.0Ba2.0Cu2.95Zn0.05O6.75,Y123,48.0,,,,PR06206761,"Isao Watanabe, Kanetada Nagamine, Megumi Akoshima, Yoji Koike,",Anomalous muon-spin relaxation in the Zn-substituted YBa2Cu3-2yZn2yO7-z around the hole concentration of 1/8 per Cu,"Phys.Rev.B,62(2000)6761-6765",2000.0
31324,Y1.0Ba2.0Cu2.95Zn0.05O6.8,Y123,60.0,,,,PR06206761,"Isao Watanabe, Kanetada Nagamine, Megumi Akoshima, Yoji Koike,",Anomalous muon-spin relaxation in the Zn-substituted YBa2Cu3-2yZn2yO7-z around the hole concentration of 1/8 per Cu,"Phys.Rev.B,62(2000)6761-6765",2000.0
32000,Tl2.0Ba2.0Cu1.0O6.0,Tl2201,25.0,,,,PRL0760122,"A.Carrington, A.P.Mackenzie, C.T.Lin, I.R.Fisher, J.M.Wheatley, J.R.Cooper, N.E.Hussey, O.Milat,",Angular Dependence of the c-axis Normal State Magnetoresistance in Single Crystal Tl2Ba2CuO6,"Phys.Rev.Lett.,76(1996)122",1996.0
32001,Y1.0Ba2.0Cu3.0O6.63,Y123,76.0,,,,PRL0760684,"K.Mizuhashi, K.Takenaka, S.Uchida, Y.Fukuzumi,",Universal Superconductor-Insulator Transition and Tc Depression in Zn-Substituted High-Tc Cuprates in the Underdoped Regime,"Phys.Rev.Lett.,76(1996)1074",1996.0
32002,Y1.0Ba2.0Cu2.97Zn0.03O6.63,Y123,45.0,,,,PRL0760684,"K.Mizuhashi, K.Takenaka, S.Uchida, Y.Fukuzumi,",Universal Superconductor-Insulator Transition and Tc Depression in Zn-Substituted High-Tc Cuprates in the Underdoped Regime,"Phys.Rev.Lett.,76(1996)1074",1996.0
32003,Y1.0Ba2.0Cu2.94Zn0.06O6.63,Y123,30.0,,,,PRL0760684,"K.Mizuhashi, K.Takenaka, S.Uchida, Y.Fukuzumi,",Universal Superconductor-Insulator Transition and Tc Depression in Zn-Substituted High-Tc Cuprates in the Underdoped Regime,"Phys.Rev.Lett.,76(1996)1074",1996.0
32007,Y1.0Ba2.0Cu3.0O6.93,Y123,90.0,,,,PRL0760684,"K.Mizuhashi, K.Takenaka, S.Uchida, Y.Fukuzumi,",Universal Superconductor-Insulator Transition and Tc Depression in Zn-Substituted High-Tc Cuprates in the Underdoped Regime,"Phys.Rev.Lett.,76(1996)1074",1996.0
32008,Y1.0Ba2.0Cu2.97Zn0.03O6.93,Y123,82.0,,,,PRL0760684,"K.Mizuhashi, K.Takenaka, S.Uchida, Y.Fukuzumi,",Universal Superconductor-Insulator Transition and Tc Depression in Zn-Substituted High-Tc Cuprates in the Underdoped Regime,"Phys.Rev.Lett.,76(1996)1074",1996.0
32009,Y1.0Ba2.0Cu2.94Zn0.06O6.93,Y123,75.0,,,,PRL0760684,"K.Mizuhashi, K.Takenaka, S.Uchida, Y.Fukuzumi,",Universal Superconductor-Insulator Transition and Tc Depression in Zn-Substituted High-Tc Cuprates in the Underdoped Regime,"Phys.Rev.Lett.,76(1996)1074",1996.0
32010,Y1.0Ba2.0Cu2.91Zn0.09O6.93,Y123,55.0,,,,PRL0760684,"K.Mizuhashi, K.Takenaka, S.Uchida, Y.Fukuzumi,",Universal Superconductor-Insulator Transition and Tc Depression in Zn-Substituted High-Tc Cuprates in the Underdoped Regime,"Phys.Rev.Lett.,76(1996)1074",1996.0
32011,Y1.0Ba2.0Cu3.0O6.68,Y123,15.0,,,,PRL0760684,"K.Mizuhashi, K.Takenaka, S.Uchida, Y.Fukuzumi,",Universal Superconductor-Insulator Transition and Tc Depression in Zn-Substituted High-Tc Cuprates in the Underdoped Regime,"Phys.Rev.Lett.,76(1996)1074",1996.0
32012,Y1.0Ba2.0Cu2.94Zn0.06O6.68,Y123,25.0,,,,PRL0760684,"K.Mizuhashi, K.Takenaka, S.Uchida, Y.Fukuzumi,",Universal Superconductor-Insulator Transition and Tc Depression in Zn-Substituted High-Tc Cuprates in the Underdoped Regime,"Phys.Rev.Lett.,76(1996)1074",1996.0
32013,Y1.0Ba2.0Cu2.91Zn0.09O6.68,Y123,60.0,,,,PRL0760684,"K.Mizuhashi, K.Takenaka, S.Uchida, Y.Fukuzumi,",Universal Superconductor-Insulator Transition and Tc Depression in Zn-Substituted High-Tc Cuprates in the Underdoped Regime,"Phys.Rev.Lett.,76(1996)1074",1996.0
32014,Y1.0Ba2.0Cu3.0O6.73,Y123,62.0,,,,PRL0760684,"K.Mizuhashi, K.Takenaka, S.Uchida, Y.Fukuzumi,",Universal Superconductor-Insulator Transition and Tc Depression in Zn-Substituted High-Tc Cuprates in the Underdoped Regime,"Phys.Rev.Lett.,76(1996)1074",1996.0
32015,Y1.0Ba2.0Cu2.94Zn0.06O6.73,Y123,35.0,,,,PRL0760684,"K.Mizuhashi, K.Takenaka, S.Uchida, Y.Fukuzumi,",Universal Superconductor-Insulator Transition and Tc Depression in Zn-Substituted High-Tc Cuprates in the Underdoped Regime,"Phys.Rev.Lett.,76(1996)1074",1996.0
32016,Y1.0Ba2.0Cu2.91Zn0.09O6.73,Y123,25.0,,,,PRL0760684,"K.Mizuhashi, K.Takenaka, S.Uchida, Y.Fukuzumi,",Universal Superconductor-Insulator Transition and Tc Depression in Zn-Substituted High-Tc Cuprates in the Underdoped Regime,"Phys.Rev.Lett.,76(1996)1074",1996.0
32017,Y1.0Ba2.0Cu3.0O6.83,Y123,90.0,,,,PRL0760684,"K.Mizuhashi, K.Takenaka, S.Uchida, Y.Fukuzumi,",Universal Superconductor-Insulator Transition and Tc Depression in Zn-Substituted High-Tc Cuprates in the Underdoped Regime,"Phys.Rev.Lett.,76(1996)1074",1996.0
32018,Y1.0Ba2.0Cu2.94Zn0.06O6.83,Y123,55.0,,,,PRL0760684,"K.Mizuhashi, K.Takenaka, S.Uchida, Y.Fukuzumi,",Universal Superconductor-Insulator Transition and Tc Depression in Zn-Substituted High-Tc Cuprates in the Underdoped Regime,"Phys.Rev.Lett.,76(1996)1074",1996.0
32019,Y1.0Ba2.0Cu2.91Zn0.09O6.83,Y123,45.0,,,,PRL0760684,"K.Mizuhashi, K.Takenaka, S.Uchida, Y.Fukuzumi,",Universal Superconductor-Insulator Transition and Tc Depression in Zn-Substituted High-Tc Cuprates in the Underdoped Regime,"Phys.Rev.Lett.,76(1996)1074",1996.0
32021,La1.85Sr0.15Cu0.98Zn0.02O4.0,T,20.0,,,,PRL0760684,"K.Mizuhashi, K.Takenaka, S.Uchida, Y.Fukuzumi,",Universal Superconductor-Insulator Transition and Tc Depression in Zn-Substituted High-Tc Cuprates in the Underdoped Regime,"Phys.Rev.Lett.,76(1996)1074",1996.0
32023,La1.9Sr0.1Cu1.0O4.0,T,27.0,,,,PRL0760684,"K.Mizuhashi, K.Takenaka, S.Uchida, Y.Fukuzumi,",Universal Superconductor-Insulator Transition and Tc Depression in Zn-Substituted High-Tc Cuprates in the Underdoped Regime,"Phys.Rev.Lett.,76(1996)1074",1996.0
32024,La1.85Sr0.15Cu1.0O4.0,T,37.0,,,,PRL0760684,"K.Mizuhashi, K.Takenaka, S.Uchida, Y.Fukuzumi,",Universal Superconductor-Insulator Transition and Tc Depression in Zn-Substituted High-Tc Cuprates in the Underdoped Regime,"Phys.Rev.Lett.,76(1996)1074",1996.0
32026,La1.85Sr0.15Cu0.995Zn0.005O4.0,T,30.0,,,,PRL0760684,"K.Mizuhashi, K.Takenaka, S.Uchida, Y.Fukuzumi,",Universal Superconductor-Insulator Transition and Tc Depression in Zn-Substituted High-Tc Cuprates in the Underdoped Regime,"Phys.Rev.Lett.,76(1996)1074",1996.0
32027,La1.85Sr0.15Cu0.99Zn0.01O4.0,T,28.0,,,,PRL0760684,"K.Mizuhashi, K.Takenaka, S.Uchida, Y.Fukuzumi,",Universal Superconductor-Insulator Transition and Tc Depression in Zn-Substituted High-Tc Cuprates in the Underdoped Regime,"Phys.Rev.Lett.,76(1996)1074",1996.0
32028,La1.85Sr0.15Cu0.985Zn0.015O4.0,T,22.0,,,,PRL0760684,"K.Mizuhashi, K.Takenaka, S.Uchida, Y.Fukuzumi,",Universal Superconductor-Insulator Transition and Tc Depression in Zn-Substituted High-Tc Cuprates in the Underdoped Regime,"Phys.Rev.Lett.,76(1996)1074",1996.0
32030,La1.8Sr0.2Cu1.0O4.0,T,32.0,,,,PRL0760684,"K.Mizuhashi, K.Takenaka, S.Uchida, Y.Fukuzumi,",Universal Superconductor-Insulator Transition and Tc Depression in Zn-Substituted High-Tc Cuprates in the Underdoped Regime,"Phys.Rev.Lett.,76(1996)1074",1996.0
32031,La1.8Sr0.2Cu0.99Zn0.01O4.0,T,27.0,,,,PRL0760684,"K.Mizuhashi, K.Takenaka, S.Uchida, Y.Fukuzumi,",Universal Superconductor-Insulator Transition and Tc Depression in Zn-Substituted High-Tc Cuprates in the Underdoped Regime,"Phys.Rev.Lett.,76(1996)1074",1996.0
32032,La1.8Sr0.2Cu0.98Zn0.02O4.0,T,22.0,,,,PRL0760684,"K.Mizuhashi, K.Takenaka, S.Uchida, Y.Fukuzumi,",Universal Superconductor-Insulator Transition and Tc Depression in Zn-Substituted High-Tc Cuprates in the Underdoped Regime,"Phys.Rev.Lett.,76(1996)1074",1996.0
32034,La1.75Ca0.15Nd0.1Cu1.0O4.0,T,30.5,,,,PRL0761348,"B.A.Hunter, B.Dabrowski, D.G.Hinks, J.D.Jorgensen, J.L.Wagner, K.Rogacki, P.G.Radaelli, R.L.Hitterman, Z.Wang,","Dependence of Superconducting Transition Temperature on Doping and Structural Distortion of the CuO2 Planes in La2-xMxCuO4 (M=Nd,Ca,Sr)","Phys.Rev.Lett.,76(1996)1348",1996.0
32035,La1.65Ca0.15Nd0.2Cu1.0O4.0,T,30.0,,,,PRL0761348,"B.A.Hunter, B.Dabrowski, D.G.Hinks, J.D.Jorgensen, J.L.Wagner, K.Rogacki, P.G.Radaelli, R.L.Hitterman, Z.Wang,","Dependence of Superconducting Transition Temperature on Doping and Structural Distortion of the CuO2 Planes in La2-xMxCuO4 (M=Nd,Ca,Sr)","Phys.Rev.Lett.,76(1996)1348",1996.0
32036,La1.55Ca0.15Nd0.3Cu1.0O4.0,T,28.0,,,,PRL0761348,"B.A.Hunter, B.Dabrowski, D.G.Hinks, J.D.Jorgensen, J.L.Wagner, K.Rogacki, P.G.Radaelli, R.L.Hitterman, Z.Wang,","Dependence of Superconducting Transition Temperature on Doping and Structural Distortion of the CuO2 Planes in La2-xMxCuO4 (M=Nd,Ca,Sr)","Phys.Rev.Lett.,76(1996)1348",1996.0
32037,La1.45Ca0.15Nd0.4Cu1.0O4.0,T,27.5,,,,PRL0761348,"B.A.Hunter, B.Dabrowski, D.G.Hinks, J.D.Jorgensen, J.L.Wagner, K.Rogacki, P.G.Radaelli, R.L.Hitterman, Z.Wang,","Dependence of Superconducting Transition Temperature on Doping and Structural Distortion of the CuO2 Planes in La2-xMxCuO4 (M=Nd,Ca,Sr)","Phys.Rev.Lett.,76(1996)1348",1996.0
32038,La1.35Ca0.15Nd0.5Cu1.0O4.0,T,26.0,,,,PRL0761348,"B.A.Hunter, B.Dabrowski, D.G.Hinks, J.D.Jorgensen, J.L.Wagner, K.Rogacki, P.G.Radaelli, R.L.Hitterman, Z.Wang,","Dependence of Superconducting Transition Temperature on Doping and Structural Distortion of the CuO2 Planes in La2-xMxCuO4 (M=Nd,Ca,Sr)","Phys.Rev.Lett.,76(1996)1348",1996.0
32039,La1.25Ca0.15Nd0.6Cu1.0O4.0,T,25.0,,,,PRL0761348,"B.A.Hunter, B.Dabrowski, D.G.Hinks, J.D.Jorgensen, J.L.Wagner, K.Rogacki, P.G.Radaelli, R.L.Hitterman, Z.Wang,","Dependence of Superconducting Transition Temperature on Doping and Structural Distortion of the CuO2 Planes in La2-xMxCuO4 (M=Nd,Ca,Sr)","Phys.Rev.Lett.,76(1996)1348",1996.0
32040,La1.05Ca0.15Nd0.8Cu1.0O4.0,T,24.5,,,,PRL0761348,"B.A.Hunter, B.Dabrowski, D.G.Hinks, J.D.Jorgensen, J.L.Wagner, K.Rogacki, P.G.Radaelli, R.L.Hitterman, Z.Wang,","Dependence of Superconducting Transition Temperature on Doping and Structural Distortion of the CuO2 Planes in La2-xMxCuO4 (M=Nd,Ca,Sr)","Phys.Rev.Lett.,76(1996)1348",1996.0
32041,La0.85Ca0.15Nd1.0Cu1.0O4.0,T,23.0,,,,PRL0761348,"B.A.Hunter, B.Dabrowski, D.G.Hinks, J.D.Jorgensen, J.L.Wagner, K.Rogacki, P.G.Radaelli, R.L.Hitterman, Z.Wang,","Dependence of Superconducting Transition Temperature on Doping and Structural Distortion of the CuO2 Planes in La2-xMxCuO4 (M=Nd,Ca,Sr)","Phys.Rev.Lett.,76(1996)1348",1996.0
32042,La1.92Ca0.08Cu1.0O4.0,T,16.0,,,,PRL0761348,"B.A.Hunter, B.Dabrowski, D.G.Hinks, J.D.Jorgensen, J.L.Wagner, K.Rogacki, P.G.Radaelli, R.L.Hitterman, Z.Wang,","Dependence of Superconducting Transition Temperature on Doping and Structural Distortion of the CuO2 Planes in La2-xMxCuO4 (M=Nd,Ca,Sr)","Phys.Rev.Lett.,76(1996)1348",1996.0
32043,La1.91Ca0.09Cu1.0O4.0,T,20.0,,,,PRL0761348,"B.A.Hunter, B.Dabrowski, D.G.Hinks, J.D.Jorgensen, J.L.Wagner, K.Rogacki, P.G.Radaelli, R.L.Hitterman, Z.Wang,","Dependence of Superconducting Transition Temperature on Doping and Structural Distortion of the CuO2 Planes in La2-xMxCuO4 (M=Nd,Ca,Sr)","Phys.Rev.Lett.,76(1996)1348",1996.0
32044,La1.9Ca0.1Cu1.0O4.0,T,22.0,,,,PRL0761348,"B.A.Hunter, B.Dabrowski, D.G.Hinks, J.D.Jorgensen, J.L.Wagner, K.Rogacki, P.G.Radaelli, R.L.Hitterman, Z.Wang,","Dependence of Superconducting Transition Temperature on Doping and Structural Distortion of the CuO2 Planes in La2-xMxCuO4 (M=Nd,Ca,Sr)","Phys.Rev.Lett.,76(1996)1348",1996.0
32045,La1.89Ca0.11Cu1.0O4.0,T,23.0,,,,PRL0761348,"B.A.Hunter, B.Dabrowski, D.G.Hinks, J.D.Jorgensen, J.L.Wagner, K.Rogacki, P.G.Radaelli, R.L.Hitterman, Z.Wang,","Dependence of Superconducting Transition Temperature on Doping and Structural Distortion of the CuO2 Planes in La2-xMxCuO4 (M=Nd,Ca,Sr)","Phys.Rev.Lett.,76(1996)1348",1996.0
32046,La1.885Ca0.115Cu1.0O4.0,T,23.0,,,,PRL0761348,"B.A.Hunter, B.Dabrowski, D.G.Hinks, J.D.Jorgensen, J.L.Wagner, K.Rogacki, P.G.Radaelli, R.L.Hitterman, Z.Wang,","Dependence of Superconducting Transition Temperature on Doping and Structural Distortion of the CuO2 Planes in La2-xMxCuO4 (M=Nd,Ca,Sr)","Phys.Rev.Lett.,76(1996)1348",1996.0
32047,La1.88Ca0.12Cu1.0O4.0,T,24.0,,,,PRL0761348,"B.A.Hunter, B.Dabrowski, D.G.Hinks, J.D.Jorgensen, J.L.Wagner, K.Rogacki, P.G.Radaelli, R.L.Hitterman, Z.Wang,","Dependence of Superconducting Transition Temperature on Doping and Structural Distortion of the CuO2 Planes in La2-xMxCuO4 (M=Nd,Ca,Sr)","Phys.Rev.Lett.,76(1996)1348",1996.0
32048,La1.875Ca0.125Cu1.0O4.0,T,26.0,,,,PRL0761348,"B.A.Hunter, B.Dabrowski, D.G.Hinks, J.D.Jorgensen, J.L.Wagner, K.Rogacki, P.G.Radaelli, R.L.Hitterman, Z.Wang,","Dependence of Superconducting Transition Temperature on Doping and Structural Distortion of the CuO2 Planes in La2-xMxCuO4 (M=Nd,Ca,Sr)","Phys.Rev.Lett.,76(1996)1348",1996.0
32049,La1.87Ca0.13Cu1.0O4.0,T,28.0,,,,PRL0761348,"B.A.Hunter, B.Dabrowski, D.G.Hinks, J.D.Jorgensen, J.L.Wagner, K.Rogacki, P.G.Radaelli, R.L.Hitterman, Z.Wang,","Dependence of Superconducting Transition Temperature on Doping and Structural Distortion of the CuO2 Planes in La2-xMxCuO4 (M=Nd,Ca,Sr)","Phys.Rev.Lett.,76(1996)1348",1996.0
32050,La1.86Ca0.14Cu1.0O4.0,T,32.0,,,,PRL0761348,"B.A.Hunter, B.Dabrowski, D.G.Hinks, J.D.Jorgensen, J.L.Wagner, K.Rogacki, P.G.Radaelli, R.L.Hitterman, Z.Wang,","Dependence of Superconducting Transition Temperature on Doping and Structural Distortion of the CuO2 Planes in La2-xMxCuO4 (M=Nd,Ca,Sr)","Phys.Rev.Lett.,76(1996)1348",1996.0
32051,La1.85Ca0.15Cu1.0O4.0,T,34.0,,,,PRL0761348,"B.A.Hunter, B.Dabrowski, D.G.Hinks, J.D.Jorgensen, J.L.Wagner, K.Rogacki, P.G.Radaelli, R.L.Hitterman, Z.Wang,","Dependence of Superconducting Transition Temperature on Doping and Structural Distortion of the CuO2 Planes in La2-xMxCuO4 (M=Nd,Ca,Sr)","Phys.Rev.Lett.,76(1996)1348",1996.0
32052,La1.84Ca0.16Cu1.0O4.0,T,34.0,,,,PRL0761348,"B.A.Hunter, B.Dabrowski, D.G.Hinks, J.D.Jorgensen, J.L.Wagner, K.Rogacki, P.G.Radaelli, R.L.Hitterman, Z.Wang,","Dependence of Superconducting Transition Temperature on Doping and Structural Distortion of the CuO2 Planes in La2-xMxCuO4 (M=Nd,Ca,Sr)","Phys.Rev.Lett.,76(1996)1348",1996.0
32053,La1.83Ca0.17Cu1.0O4.0,T,34.0,,,,PRL0761348,"B.A.Hunter, B.Dabrowski, D.G.Hinks, J.D.Jorgensen, J.L.Wagner, K.Rogacki, P.G.Radaelli, R.L.Hitterman, Z.Wang,","Dependence of Superconducting Transition Temperature on Doping and Structural Distortion of the CuO2 Planes in La2-xMxCuO4 (M=Nd,Ca,Sr)","Phys.Rev.Lett.,76(1996)1348",1996.0
32054,La1.82Ca0.18Cu1.0O4.0,T,33.0,,,,PRL0761348,"B.A.Hunter, B.Dabrowski, D.G.Hinks, J.D.Jorgensen, J.L.Wagner, K.Rogacki, P.G.Radaelli, R.L.Hitterman, Z.Wang,","Dependence of Superconducting Transition Temperature on Doping and Structural Distortion of the CuO2 Planes in La2-xMxCuO4 (M=Nd,Ca,Sr)","Phys.Rev.Lett.,76(1996)1348",1996.0
32055,La1.81Ca0.19Cu1.0O4.0,T,32.0,,,,PRL0761348,"B.A.Hunter, B.Dabrowski, D.G.Hinks, J.D.Jorgensen, J.L.Wagner, K.Rogacki, P.G.Radaelli, R.L.Hitterman, Z.Wang,","Dependence of Superconducting Transition Temperature on Doping and Structural Distortion of the CuO2 Planes in La2-xMxCuO4 (M=Nd,Ca,Sr)","Phys.Rev.Lett.,76(1996)1348",1996.0
32056,La1.8Ca0.2Cu1.0O4.0,T,30.0,,,,PRL0761348,"B.A.Hunter, B.Dabrowski, D.G.Hinks, J.D.Jorgensen, J.L.Wagner, K.Rogacki, P.G.Radaelli, R.L.Hitterman, Z.Wang,","Dependence of Superconducting Transition Temperature on Doping and Structural Distortion of the CuO2 Planes in La2-xMxCuO4 (M=Nd,Ca,Sr)","Phys.Rev.Lett.,76(1996)1348",1996.0
32076,Y1.0Ba2.0Cu4.0O8.0,Y124,81.0,,,,PRL0774253,"B.Dabrowski, J.-S.Zhou, J.B.Goodenough, K.Rogacki,",Transport Properties of a YBa2Cu4O8 Crystal under High Pressure,"Phys.Rev.Lett.,77(1996)4253",1996.0
32100,Y1.0Ba2.0Cu3.0O6.9,Y123,93.8,,,,PRL0781976,"B.Ellman, L.Taillefer, R.Gagnon, S.Pu,",Anisotropy of Heat Conduction in YBa2Cu3O6.9 : A Probe of Chain Superconductivity,"Phys.Rev.Lett.,78(1997)1976",1997.0
32101,Y1.0Ba2.0Cu3.0O6.9,Y123,93.0,,,,PRL0782624,"H.Aubin, K.Behnia, L.Taillefer, M.Ribault, R.Gagnon,",Angular Position of Nodes in the Superconducting Gap of YBCO,"Phys.Rev.Lett.,78(1997)2624",1997.0
32105,Bi2.0Sr2.0Ca1.0Cu2.0O8.2135,Bi2212,70.0,,,,PRL0792113,"A.Matsuda, T.Fujii, T.Watanabe,",Anistropic Resistivites of Precisely Oxygen Controlled Single-Crystal Bi2Sr2CaCu2O8+delta: Systematic Study on,,1997.0
32108,Bi2.0Sr2.0Ca1.0Cu2.0O8.224,Bi2212,89.0,,,,PRL0792113,"A.Matsuda, T.Fujii, T.Watanabe,",Anistropic Resistivites of Precisely Oxygen Controlled Single-Crystal Bi2Sr2CaCu2O8+delta: Systematic Study on,,1997.0
32109,Bi2.0Sr2.0Ca1.0Cu2.0O8.245,Bi2212,90.0,,,,PRL0792113,"A.Matsuda, T.Fujii, T.Watanabe,",Anistropic Resistivites of Precisely Oxygen Controlled Single-Crystal Bi2Sr2CaCu2O8+delta: Systematic Study on,,1997.0
32112,Bi2.0Sr2.0Ca1.0Cu2.0O8.27,Bi2212,84.0,,,,PRL0792113,"A.Matsuda, T.Fujii, T.Watanabe,",Anistropic Resistivites of Precisely Oxygen Controlled Single-Crystal Bi2Sr2CaCu2O8+delta: Systematic Study on,,1997.0
32114,Y1.0Ba2.0Cu3.0O6.9,Y123,93.6,,,,PRL0790483,"B.Lussier, H.Aubin, K.Behnia, L.Taillefer, R.Gagnon,",Universal Heat Conduction in YBa2Cu3O6.9,"Phys.Rev.Lett.,79(1997)483",1997.0
32115,Y1.0Ba2.0Cu2.9819999999999998Zn0.018000000000000002O6.9,Y123,89.2,,,,PRL0790483,"B.Lussier, H.Aubin, K.Behnia, L.Taillefer, R.Gagnon,",Universal Heat Conduction in YBa2Cu3O6.9,"Phys.Rev.Lett.,79(1997)483",1997.0
32116,Y1.0Ba2.0Cu2.94Zn0.06O6.9,Y123,80.0,,,,PRL0790483,"B.Lussier, H.Aubin, K.Behnia, L.Taillefer, R.Gagnon,",Universal Heat Conduction in YBa2Cu3O6.9,"Phys.Rev.Lett.,79(1997)483",1997.0
32117,Y1.0Ba2.0Cu2.91Zn0.09O6.9,Y123,74.6,,,,PRL0790483,"B.Lussier, H.Aubin, K.Behnia, L.Taillefer, R.Gagnon,",Universal Heat Conduction in YBa2Cu3O6.9,"Phys.Rev.Lett.,79(1997)483",1997.0
32205,Hg1.0Ba2.0Cu1.0O4.0,Hg1201,61.0,3.8915,,9.529,PRL0800385,"A. M. Abakumov, A. M. Balagurov, A.M. Abakumov, A.M. Balagurov, D. A. Mikhailova, D.A. Mikhailova, E. V. Antipov, E.V. Antipov, M.G. Rozova, S. N. Putilin, S.N. Putilin, V. A. Alyoshin, V. L. Aksenov, V.A. Alyoshin, V.L. Aksenov,",Effect of Fluorination on the Structure and Superconducting Properties of the Hg-1201 Phase,"Phys.Rev.Lett.,80(1998)385-388",1998.0
32206,Hg1.0Ba2.0Cu1.0O4.0,Hg1201,97.0,3.8828,,9.523,PRL0800385,"A. M. Abakumov, A. M. Balagurov, A.M. Abakumov, A.M. Balagurov, D. A. Mikhailova, D.A. Mikhailova, E. V. Antipov, E.V. Antipov, M.G. Rozova, S. N. Putilin, S.N. Putilin, V. A. Alyoshin, V. L. Aksenov, V.A. Alyoshin, V.L. Aksenov,",Effect of Fluorination on the Structure and Superconducting Properties of the Hg-1201 Phase,"Phys.Rev.Lett.,80(1998)385-388",1998.0
32207,Hg1.0Ba2.0Cu1.0O4.0,Hg1201,97.0,3.8825,,9.51,PRL0800385,"A. M. Abakumov, A. M. Balagurov, A.M. Abakumov, A.M. Balagurov, D. A. Mikhailova, D.A. Mikhailova, E. V. Antipov, E.V. Antipov, M.G. Rozova, S. N. Putilin, S.N. Putilin, V. A. Alyoshin, V. L. Aksenov, V.A. Alyoshin, V.L. Aksenov,",Effect of Fluorination on the Structure and Superconducting Properties of the Hg-1201 Phase,"Phys.Rev.Lett.,80(1998)385-388",1998.0
32208,Hg1.0Ba2.0Cu1.0O4.0,Hg1201,96.0,3.8788,,9.498,PRL0800385,"A. M. Abakumov, A. M. Balagurov, A.M. Abakumov, A.M. Balagurov, D. A. Mikhailova, D.A. Mikhailova, E. V. Antipov, E.V. Antipov, M.G. Rozova, S. N. Putilin, S.N. Putilin, V. A. Alyoshin, V. L. Aksenov, V.A. Alyoshin, V.L. Aksenov,",Effect of Fluorination on the Structure and Superconducting Properties of the Hg-1201 Phase,"Phys.Rev.Lett.,80(1998)385-388",1998.0
32209,Hg1.0Ba2.0Cu1.0O4.0,Hg1201,80.0,3.8742,,9.493,PRL0800385,"A. M. Abakumov, A. M. Balagurov, A.M. Abakumov, A.M. Balagurov, D. A. Mikhailova, D.A. Mikhailova, E. V. Antipov, E.V. Antipov, M.G. Rozova, S. N. Putilin, S.N. Putilin, V. A. Alyoshin, V. L. Aksenov, V.A. Alyoshin, V.L. Aksenov,",Effect of Fluorination on the Structure and Superconducting Properties of the Hg-1201 Phase,"Phys.Rev.Lett.,80(1998)385-388",1998.0
32210,Hg1.0Ba2.0Cu1.0O4.0,Hg1201,80.0,3.8721,,9.482000000000001,PRL0800385,"A. M. Abakumov, A. M. Balagurov, A.M. Abakumov, A.M. Balagurov, D. A. Mikhailova, D.A. Mikhailova, E. V. Antipov, E.V. Antipov, M.G. Rozova, S. N. Putilin, S.N. Putilin, V. A. Alyoshin, V. L. Aksenov, V.A. Alyoshin, V.L. Aksenov,",Effect of Fluorination on the Structure and Superconducting Properties of the Hg-1201 Phase,"Phys.Rev.Lett.,80(1998)385-388",1998.0
32214,Bi2.0Sr2.0Ca1.0Cu2.0O8.0,Bi2212,89.0,,,,PRL0801968,"A. V. Balatsky, A.V. Balatsky, J. L. Sarrao, J.L. Sarrao, M. A. Hubbard, M. B. Salamon, M. Jaime, M.A. Hubbard, M.B. Salamon, R. Movshovich, R. Yoshizaki,",Low-Temperature Anomaly in Thermal Conductivity of Bi2Sr2Ca(Cu1-xNix)2O8: Second Superconducting Phase?,"Phys.Rev.Lett.,80(1998)1968-1971",1998.0
32215,Bi2.0Sr2.0Ca1.0Cu1.98Ni0.02O8.0,Bi2212,78.0,,,,PRL0801968,"A. V. Balatsky, A.V. Balatsky, J. L. Sarrao, J.L. Sarrao, M. A. Hubbard, M. B. Salamon, M. Jaime, M.A. Hubbard, M.B. Salamon, R. Movshovich, R. Yoshizaki,",Low-Temperature Anomaly in Thermal Conductivity of Bi2Sr2Ca(Cu1-xNix)2O8: Second Superconducting Phase?,"Phys.Rev.Lett.,80(1998)1968-1971",1998.0
32216,Bi2.0Sr2.0Ca1.0Cu1.97Ni0.03O8.0,Bi2212,77.0,,,,PRL0801968,"A. V. Balatsky, A.V. Balatsky, J. L. Sarrao, J.L. Sarrao, M. A. Hubbard, M. B. Salamon, M. Jaime, M.A. Hubbard, M.B. Salamon, R. Movshovich, R. Yoshizaki,",Low-Temperature Anomaly in Thermal Conductivity of Bi2Sr2Ca(Cu1-xNix)2O8: Second Superconducting Phase?,"Phys.Rev.Lett.,80(1998)1968-1971",1998.0
32217,Bi2.0Sr2.0Ca1.0Cu1.952Ni0.048O8.0,Bi2212,74.0,,,,PRL0801968,"A. V. Balatsky, A.V. Balatsky, J. L. Sarrao, J.L. Sarrao, M. A. Hubbard, M. B. Salamon, M. Jaime, M.A. Hubbard, M.B. Salamon, R. Movshovich, R. Yoshizaki,",Low-Temperature Anomaly in Thermal Conductivity of Bi2Sr2Ca(Cu1-xNix)2O8: Second Superconducting Phase?,"Phys.Rev.Lett.,80(1998)1968-1971",1998.0
32226,Y1.0Ba2.0Cu3.0O6.5,Y123,55.0,,,,PRL0805192,"C. T. Chen, G.Muller-Vogt, J. Freeland, M. Klaser, M. Merz, N. Nucker, P. Schweiss, S. Schuppler, Th. Wolf, V. Chakarian, Y. U. Idzerda,",Site-Specific X-Ray Absorption Spectroscopy of Y1-xCaxBa2Cu3O7-y : Overdoping and Role of Apical Oxygen for High Temperature Superconductivity,"Phys.Rev.Lett.,80(1998)5192-5195",1998.0
32227,Y1.0Ba2.0Cu3.0O6.91,Y123,92.0,,,,PRL0805192,"C. T. Chen, G.Muller-Vogt, J. Freeland, M. Klaser, M. Merz, N. Nucker, P. Schweiss, S. Schuppler, Th. Wolf, V. Chakarian, Y. U. Idzerda,",Site-Specific X-Ray Absorption Spectroscopy of Y1-xCaxBa2Cu3O7-y : Overdoping and Role of Apical Oxygen for High Temperature Superconductivity,"Phys.Rev.Lett.,80(1998)5192-5195",1998.0
32228,Y0.9Ca0.1Ba2.0Cu3.0O6.91,Y123,78.0,,,,PRL0805192,"C. T. Chen, G.Muller-Vogt, J. Freeland, M. Klaser, M. Merz, N. Nucker, P. Schweiss, S. Schuppler, Th. Wolf, V. Chakarian, Y. U. Idzerda,",Site-Specific X-Ray Absorption Spectroscopy of Y1-xCaxBa2Cu3O7-y : Overdoping and Role of Apical Oxygen for High Temperature Superconductivity,"Phys.Rev.Lett.,80(1998)5192-5195",1998.0
32249,Tm1.0Ba2.0Cu3.0O6.41,Y123,19.0,,,,PRL0815636,"A. N. Lavrov, L. P. Kozeeva, M. Yu. Kameneva,",Normal-State Resistivity Anisotropy in Underdoped RBa2Cu3O6+x Crystals,"Phys.Rev.Lett.,81(1998)5636-5639",1998.0
32250,Tm1.0Ba2.0Cu3.0O6.44,Y123,28.0,,,,PRL0815636,"A. N. Lavrov, L. P. Kozeeva, M. Yu. Kameneva,",Normal-State Resistivity Anisotropy in Underdoped RBa2Cu3O6+x Crystals,"Phys.Rev.Lett.,81(1998)5636-5639",1998.0
32251,Tm1.0Ba2.0Cu3.0O6.49,Y123,50.0,,,,PRL0815636,"A. N. Lavrov, L. P. Kozeeva, M. Yu. Kameneva,",Normal-State Resistivity Anisotropy in Underdoped RBa2Cu3O6+x Crystals,"Phys.Rev.Lett.,81(1998)5636-5639",1998.0
32303,Y1.0Ba2.0Cu3.0O7.0,Y123,87.8,,,,PRL0821546,"B. F. Woodfield, D. A. Wright, J. E. Gordon, J. P. Emerson, N. E. Phillips, R. A. Fisher,","Specific Heat of YBa2Cu3O7-z , 0<=z<=0.2 : Concentrations of Paramagnetic Centers and Values of Other Parameters as Functions of z","Phys.Rev.Lett.,82(1999)1546-1549",2000.0
32304,Y1.0Ba2.0Cu3.0O6.98,Y123,90.3,,,,PRL0821546,"B. F. Woodfield, D. A. Wright, J. E. Gordon, J. P. Emerson, N. E. Phillips, R. A. Fisher,","Specific Heat of YBa2Cu3O7-z , 0<=z<=0.2 : Concentrations of Paramagnetic Centers and Values of Other Parameters as Functions of z","Phys.Rev.Lett.,82(1999)1546-1549",2000.0
32305,Y1.0Ba2.0Cu3.0O6.96,Y123,91.8,,,,PRL0821546,"B. F. Woodfield, D. A. Wright, J. E. Gordon, J. P. Emerson, N. E. Phillips, R. A. Fisher,","Specific Heat of YBa2Cu3O7-z , 0<=z<=0.2 : Concentrations of Paramagnetic Centers and Values of Other Parameters as Functions of z","Phys.Rev.Lett.,82(1999)1546-1549",2000.0
32306,Y1.0Ba2.0Cu3.0O6.94,Y123,93.5,,,,PRL0821546,"B. F. Woodfield, D. A. Wright, J. E. Gordon, J. P. Emerson, N. E. Phillips, R. A. Fisher,","Specific Heat of YBa2Cu3O7-z , 0<=z<=0.2 : Concentrations of Paramagnetic Centers and Values of Other Parameters as Functions of z","Phys.Rev.Lett.,82(1999)1546-1549",2000.0
32307,Y1.0Ba2.0Cu3.0O6.91,Y123,95.2,,,,PRL0821546,"B. F. Woodfield, D. A. Wright, J. E. Gordon, J. P. Emerson, N. E. Phillips, R. A. Fisher,","Specific Heat of YBa2Cu3O7-z , 0<=z<=0.2 : Concentrations of Paramagnetic Centers and Values of Other Parameters as Functions of z","Phys.Rev.Lett.,82(1999)1546-1549",2000.0
32308,Y1.0Ba2.0Cu3.0O6.87,Y123,95.2,,,,PRL0821546,"B. F. Woodfield, D. A. Wright, J. E. Gordon, J. P. Emerson, N. E. Phillips, R. A. Fisher,","Specific Heat of YBa2Cu3O7-z , 0<=z<=0.2 : Concentrations of Paramagnetic Centers and Values of Other Parameters as Functions of z","Phys.Rev.Lett.,82(1999)1546-1549",2000.0
32309,Y1.0Ba2.0Cu3.0O6.82,Y123,89.9,,,,PRL0821546,"B. F. Woodfield, D. A. Wright, J. E. Gordon, J. P. Emerson, N. E. Phillips, R. A. Fisher,","Specific Heat of YBa2Cu3O7-z , 0<=z<=0.2 : Concentrations of Paramagnetic Centers and Values of Other Parameters as Functions of z","Phys.Rev.Lett.,82(1999)1546-1549",2000.0
32312,La1.93Sr0.07Cu1.0O4.0,T,19.0,,,,PRL0824300,"A. W. Hunt, K. R. Thurber, P. M. Singer, T. Imai,",<63>Cu NQR Measurement of Stripe Order Parameter in La2-xSrxCuO4,"Phys.Rev.Lett.,82(1999)4300-4303",1999.0
