Repository: CompRhys/apical

# Data Guide

In all cases whilst compiling this data we have been careful to include as much meta-information as possible to allow data to be traced back to it's original sources. For SuperCon this takes the form of the SuperCon "num :" reference id and then the source publication details. For ICSD we provide the ICSD collection code.

We acknowledge the Japanese National Institute for Materials Science for maintaining the [SuperCon](https://supercon.nims.go.jp/index_en.html) database as well as FIZ Karlsruhe GmbH for maintaining [ICSD](https://www.fiz-karlsruhe.de/en/produkte-und-dienstleistungen/inorganic-crystal-structure-database-icsd).

File: processed-data/super_cuprates.csv (part 47 of 58)
num :,composition :,str3 :,tc :,lata :,latb :,latc :,refno :,author :,title :,journal :,year :
32313,La1.91Sr0.09Cu1.0O4.0,T,29.0,,,,PRL0824300,"A. W. Hunt, K. R. Thurber, P. M. Singer, T. Imai,",<63>Cu NQR Measurement of Stripe Order Parameter in La2-xSrxCuO4,"Phys.Rev.Lett.,82(1999)4300-4303",1999.0
32314,La1.885Sr0.115Cu1.0O4.0,T,31.0,,,,PRL0824300,"A. W. Hunt, K. R. Thurber, P. M. Singer, T. Imai,",<63>Cu NQR Measurement of Stripe Order Parameter in La2-xSrxCuO4,"Phys.Rev.Lett.,82(1999)4300-4303",1999.0
32315,La1.875Sr0.125Cu1.0O4.0,T,31.0,,,,PRL0824300,"A. W. Hunt, K. R. Thurber, P. M. Singer, T. Imai,",<63>Cu NQR Measurement of Stripe Order Parameter in La2-xSrxCuO4,"Phys.Rev.Lett.,82(1999)4300-4303",1999.0
32316,La1.865Sr0.135Cu1.0O4.0,T,35.0,,,,PRL0824300,"A. W. Hunt, K. R. Thurber, P. M. Singer, T. Imai,",<63>Cu NQR Measurement of Stripe Order Parameter in La2-xSrxCuO4,"Phys.Rev.Lett.,82(1999)4300-4303",1999.0
32317,La1.85Sr0.15Cu1.0O4.0,T,38.0,,,,PRL0824300,"A. W. Hunt, K. R. Thurber, P. M. Singer, T. Imai,",<63>Cu NQR Measurement of Stripe Order Parameter in La2-xSrxCuO4,"Phys.Rev.Lett.,82(1999)4300-4303",1999.0
32326,La1.85Sr0.15Cu1.0O4.0,T,38.0,,,,PRL0832254,"K. Yamada, T. Sato, T. Takahashi, T. Yokoya, Y. Endoh, Y. Naitoh,",Pseudogap of Optimally Doped La1.85Sr0.15CuO4 Observed by Ultrahigh-Resolution Photoemission Spectroscopy,"Phys.Rev.Lett.,83(1999)2254-2257",1999.0
32328,La1.85Sr0.038Ba0.11199999999999999Cu1.0O4.0,T,32.0,3.78905,,13.2979,PRL0833289,"J. Paul Attfield, Judith A. McAllister,",Systematic Cation Disorder Effects in L1.85M0.15CuO4 Superconductors,"Phys.Rev.Lett.,83(1999)3289-3292",1999.0
32329,La1.8419999999999999Nd0.008Sr0.036000000000000004Ba0.114Cu1.0O3.98,T,31.7,3.78524,,13.2829,PRL0833289,"J. Paul Attfield, Judith A. McAllister,",Systematic Cation Disorder Effects in L1.85M0.15CuO4 Superconductors,"Phys.Rev.Lett.,83(1999)3289-3292",1999.0
32330,La1.8119999999999998Nd0.038Sr0.026000000000000002Ba0.124Cu1.0O4.0,T,31.1,3.7860699999999996,,13.2868,PRL0833289,"J. Paul Attfield, Judith A. McAllister,",Systematic Cation Disorder Effects in L1.85M0.15CuO4 Superconductors,"Phys.Rev.Lett.,83(1999)3289-3292",1999.0
32331,La1.776Nd0.07400000000000001Sr0.013999999999999999Ba0.136Cu1.0O4.03,T,30.0,3.7862699999999996,,13.2817,PRL0833289,"J. Paul Attfield, Judith A. McAllister,",Systematic Cation Disorder Effects in L1.85M0.15CuO4 Superconductors,"Phys.Rev.Lett.,83(1999)3289-3292",1999.0
32332,La1.736Nd0.11599999999999999Ba0.15Cu1.0O4.03,T,29.0,3.7860099999999997,,13.28,PRL0833289,"J. Paul Attfield, Judith A. McAllister,",Systematic Cation Disorder Effects in L1.85M0.15CuO4 Superconductors,"Phys.Rev.Lett.,83(1999)3289-3292",1999.0
32333,La1.85Sr0.15Cu1.0O4.01,T,36.0,3.7773,,13.2378,PRL0833289,"J. Paul Attfield, Judith A. McAllister,",Systematic Cation Disorder Effects in L1.85M0.15CuO4 Superconductors,"Phys.Rev.Lett.,83(1999)3289-3292",1999.0
32334,La1.85Sr0.12Ca0.016Ba0.013999999999999999Cu1.0O3.99,T,34.1,3.778,,13.2357,PRL0833289,"J. Paul Attfield, Judith A. McAllister,",Systematic Cation Disorder Effects in L1.85M0.15CuO4 Superconductors,"Phys.Rev.Lett.,83(1999)3289-3292",1999.0
32335,La1.85Sr0.09Ca0.034Ba0.026000000000000002Cu1.0O3.99,T,32.2,3.7783,,13.2302,PRL0833289,"J. Paul Attfield, Judith A. McAllister,",Systematic Cation Disorder Effects in L1.85M0.15CuO4 Superconductors,"Phys.Rev.Lett.,83(1999)3289-3292",1999.0
32336,La1.85Sr0.06Ca0.05Ba0.04Cu1.0O3.99,T,30.0,3.7796,,13.2272,PRL0833289,"J. Paul Attfield, Judith A. McAllister,",Systematic Cation Disorder Effects in L1.85M0.15CuO4 Superconductors,"Phys.Rev.Lett.,83(1999)3289-3292",1999.0
32337,La1.85Sr0.016Ca0.07400000000000001Ba0.06Cu1.0O4.01,T,25.4,3.7838,,13.239,PRL0833289,"J. Paul Attfield, Judith A. McAllister,",Systematic Cation Disorder Effects in L1.85M0.15CuO4 Superconductors,"Phys.Rev.Lett.,83(1999)3289-3292",1999.0
32341,La1.798Nd0.052000000000000005Ca0.15Cu1.0O3.96,T,31.6,5.34472,5.33694,13.1778,PRL0833289,"J. Paul Attfield, Judith A. McAllister,",Systematic Cation Disorder Effects in L1.85M0.15CuO4 Superconductors,"Phys.Rev.Lett.,83(1999)3289-3292",1999.0
32342,La1.736Nd0.114Ca0.138Ba0.012Cu1.0O4.02,T,29.4,5.3473,5.33619,13.1708,PRL0833289,"J. Paul Attfield, Judith A. McAllister,",Systematic Cation Disorder Effects in L1.85M0.15CuO4 Superconductors,"Phys.Rev.Lett.,83(1999)3289-3292",1999.0
32343,La1.65Nd0.2Ca0.122Ba0.027999999999999997Cu1.0O3.99,T,27.1,5.35276,5.3352900000000005,13.1597,PRL0833289,"J. Paul Attfield, Judith A. McAllister,",Systematic Cation Disorder Effects in L1.85M0.15CuO4 Superconductors,"Phys.Rev.Lett.,83(1999)3289-3292",1999.0
32344,La1.5619999999999998Nd0.28800000000000003Ca0.106Ba0.044000000000000004Cu1.0O3.98,T,23.0,5.35706,5.33389,13.1492,PRL0833289,"J. Paul Attfield, Judith A. McAllister,",Systematic Cation Disorder Effects in L1.85M0.15CuO4 Superconductors,"Phys.Rev.Lett.,83(1999)3289-3292",1999.0
32345,Y1.0Ba2.0Cu3.0O6.95,Y123,93.2,,,,PRL0834156,"D. A. Bonn, G. D. Morris, J. Chakhalian, J. E. Sonier, J. H. Brewer, R. F. Kiefl, R. H. Heffner, R. I. Miller, R. Liang, W.N. Hardy,",Field Induced Reduction of the Low-Temperature Superfluid Density in YBa2Cu3O6.95,"Phys.Rev.Lett.,83(1999)4156-4159",1999.0
32346,Y1.0Ba2.0Cu2.97Li0.03O7.0,Y123,86.0,,,,PRL0834381,"G. Collin, H. Alloul, J. Bobroff, J.-F. Marucco, N. Blanchard, P. Mendels, W. A. MacFarlane,",Spinless Impurities in High-Tc Cuprates: Kondo-Like Behavior,"Phys.Rev.Lett.,83(1999)4381-4384",1999.0
32347,Y1.0Ba2.0Cu2.94Li0.06O7.0,Y123,78.0,,,,PRL0834381,"G. Collin, H. Alloul, J. Bobroff, J.-F. Marucco, N. Blanchard, P. Mendels, W. A. MacFarlane,",Spinless Impurities in High-Tc Cuprates: Kondo-Like Behavior,"Phys.Rev.Lett.,83(1999)4381-4384",1999.0
32348,Y1.0Ba2.0Cu2.79Li0.21O7.0,Y123,53.0,,,,PRL0834381,"G. Collin, H. Alloul, J. Bobroff, J.-F. Marucco, N. Blanchard, P. Mendels, W. A. MacFarlane,",Spinless Impurities in High-Tc Cuprates: Kondo-Like Behavior,"Phys.Rev.Lett.,83(1999)4381-4384",1999.0
32349,Y1.0Ba2.0Cu2.97Li0.03O6.6,Y123,41.0,,,,PRL0834381,"G. Collin, H. Alloul, J. Bobroff, J.-F. Marucco, N. Blanchard, P. Mendels, W. A. MacFarlane,",Spinless Impurities in High-Tc Cuprates: Kondo-Like Behavior,"Phys.Rev.Lett.,83(1999)4381-4384",1999.0
32350,Y1.0Ba2.0Cu2.94Li0.06O6.6,Y123,26.0,,,,PRL0834381,"G. Collin, H. Alloul, J. Bobroff, J.-F. Marucco, N. Blanchard, P. Mendels, W. A. MacFarlane,",Spinless Impurities in High-Tc Cuprates: Kondo-Like Behavior,"Phys.Rev.Lett.,83(1999)4381-4384",1999.0
32409,La1.9Sr0.1Cu1.0O4.0,T,33.0,,,,PRL0845612,"C. F. Chang, H. D. Yang, J.-Y. Lin,",Depression of Quasiparticle Density of States at Zero Energy in La1.9Sr0.1Cu1-xZnxO4,"Phys.Rev.Lett.,84(2000)5612-5615",2000.0
32410,La1.9Sr0.1Cu0.99Zn0.01O4.0,T,14.0,,,,PRL0845612,"C. F. Chang, H. D. Yang, J.-Y. Lin,",Depression of Quasiparticle Density of States at Zero Energy in La1.9Sr0.1Cu1-xZnxO4,"Phys.Rev.Lett.,84(2000)5612-5615",2000.0
32418,Bi2.0Sr2.0Ca1.0Cu2.0O8.25,Bi2212,92.0,,,,PRL0845848,"Azusa Matsuda, Takao Watanabe, Takenori Fujii,",Pseudogap in Bi2Sr2CaCu2O8+z Studied by Measuring Anisotropic Susceptibilities and Out-of-Plane Transport,"Phys.Rev.Lett.,84(2000)5848-5851",2000.0
32419,Bi2.0Sr2.0Ca1.0Cu2.0O8.26,Bi2212,90.0,,,,PRL0845848,"Azusa Matsuda, Takao Watanabe, Takenori Fujii,",Pseudogap in Bi2Sr2CaCu2O8+z Studied by Measuring Anisotropic Susceptibilities and Out-of-Plane Transport,"Phys.Rev.Lett.,84(2000)5848-5851",2000.0
32420,Bi2.0Sr2.0Ca1.0Cu2.0O8.27,Bi2212,87.0,,,,PRL0845848,"Azusa Matsuda, Takao Watanabe, Takenori Fujii,",Pseudogap in Bi2Sr2CaCu2O8+z Studied by Measuring Anisotropic Susceptibilities and Out-of-Plane Transport,"Phys.Rev.Lett.,84(2000)5848-5851",2000.0
32421,Bi2.0Sr2.0Ca1.0Cu2.0O8.28,Bi2212,80.0,,,,PRL0845848,"Azusa Matsuda, Takao Watanabe, Takenori Fujii,",Pseudogap in Bi2Sr2CaCu2O8+z Studied by Measuring Anisotropic Susceptibilities and Out-of-Plane Transport,"Phys.Rev.Lett.,84(2000)5848-5851",2000.0
32422,Bi2.0Sr2.0Ca1.0Cu2.0O8.3,Bi2212,70.0,,,,PRL0845848,"Azusa Matsuda, Takao Watanabe, Takenori Fujii,",Pseudogap in Bi2Sr2CaCu2O8+z Studied by Measuring Anisotropic Susceptibilities and Out-of-Plane Transport,"Phys.Rev.Lett.,84(2000)5848-5851",2000.0
33000,Nd1.665Gd0.185Ce0.15Cu1.0O4.0,T',19.0,3.938,,12.045,PHC2600117,"H.C.Ku, H.D.Yang, J.H.Shieh, T.H.Meen, W.H.Lee, W.J.Huang, Y.C.Chen,","Ionic-size effect on the structure and Tc of T'-(R1-xR'x)1.85Ce0.15CuO4 (R=Pr,Nd,Sm and Eu;R'=Gd and Y)","Physica.C,260(1996)117-124",1996.0
33001,Nd1.48Gd0.37Ce0.15Cu1.0O4.0,T',18.0,3.93,,11.995,PHC2600117,"H.C.Ku, H.D.Yang, J.H.Shieh, T.H.Meen, W.H.Lee, W.J.Huang, Y.C.Chen,","Ionic-size effect on the structure and Tc of T'-(R1-xR'x)1.85Ce0.15CuO4 (R=Pr,Nd,Sm and Eu;R'=Gd and Y)","Physica.C,260(1996)117-124",1996.0
33002,Nd1.295Gd0.555Ce0.15Cu1.0O4.0,T',17.0,3.924,,11.968,PHC2600117,"H.C.Ku, H.D.Yang, J.H.Shieh, T.H.Meen, W.H.Lee, W.J.Huang, Y.C.Chen,","Ionic-size effect on the structure and Tc of T'-(R1-xR'x)1.85Ce0.15CuO4 (R=Pr,Nd,Sm and Eu;R'=Gd and Y)","Physica.C,260(1996)117-124",1996.0
33003,Nd1.11Gd0.74Ce0.15Cu1.0O4.0,T',15.0,3.92,,11.937999999999999,PHC2600117,"H.C.Ku, H.D.Yang, J.H.Shieh, T.H.Meen, W.H.Lee, W.J.Huang, Y.C.Chen,","Ionic-size effect on the structure and Tc of T'-(R1-xR'x)1.85Ce0.15CuO4 (R=Pr,Nd,Sm and Eu;R'=Gd and Y)","Physica.C,260(1996)117-124",1996.0
33004,Nd0.925Gd0.925Ce0.15Cu1.0O4.0,T',13.0,3.915,,11.911,PHC2600117,"H.C.Ku, H.D.Yang, J.H.Shieh, T.H.Meen, W.H.Lee, W.J.Huang, Y.C.Chen,","Ionic-size effect on the structure and Tc of T'-(R1-xR'x)1.85Ce0.15CuO4 (R=Pr,Nd,Sm and Eu;R'=Gd and Y)","Physica.C,260(1996)117-124",1996.0
33005,Nd0.74Gd1.11Ce0.15Cu1.0O4.0,T',12.0,3.911,,11.885,PHC2600117,"H.C.Ku, H.D.Yang, J.H.Shieh, T.H.Meen, W.H.Lee, W.J.Huang, Y.C.Chen,","Ionic-size effect on the structure and Tc of T'-(R1-xR'x)1.85Ce0.15CuO4 (R=Pr,Nd,Sm and Eu;R'=Gd and Y)","Physica.C,260(1996)117-124",1996.0
33007,Sm1.7575Gd0.0925Ce0.15Cu1.0O4.0,T',15.0,3.911,,11.868,PHC2600117,"H.C.Ku, H.D.Yang, J.H.Shieh, T.H.Meen, W.H.Lee, W.J.Huang, Y.C.Chen,","Ionic-size effect on the structure and Tc of T'-(R1-xR'x)1.85Ce0.15CuO4 (R=Pr,Nd,Sm and Eu;R'=Gd and Y)","Physica.C,260(1996)117-124",1996.0
33008,Sm1.665Gd0.185Ce0.15Cu1.0O4.0,T',13.0,3.907,,11.857999999999999,PHC2600117,"H.C.Ku, H.D.Yang, J.H.Shieh, T.H.Meen, W.H.Lee, W.J.Huang, Y.C.Chen,","Ionic-size effect on the structure and Tc of T'-(R1-xR'x)1.85Ce0.15CuO4 (R=Pr,Nd,Sm and Eu;R'=Gd and Y)","Physica.C,260(1996)117-124",1996.0
33009,Sm1.48Gd0.37Ce0.15Cu1.0O4.0,T',10.5,3.906,,11.849,PHC2600117,"H.C.Ku, H.D.Yang, J.H.Shieh, T.H.Meen, W.H.Lee, W.J.Huang, Y.C.Chen,","Ionic-size effect on the structure and Tc of T'-(R1-xR'x)1.85Ce0.15CuO4 (R=Pr,Nd,Sm and Eu;R'=Gd and Y)","Physica.C,260(1996)117-124",1996.0
33019,Eu1.0Ba2.0Cu3.0O6.9,Y123,94.0,3.823,3.8922,11.627,PHC3550023,"D.G.Kuberkar, Krushna Mavani, M.R.Gonal, R.G.Kulkarni, R.Prasad, R.S.Thampi, S.Rayaprol,",Effect of Sr-substitution on the restitution of superconductivity in Pr-substituted at rare earth and Ba-site in EuBa2Cu3Oz,"Physica C, 355(2001)23",2001.0
33020,Eu0.9Pr0.1Ba2.0Cu3.0O6.78,Y123,83.0,3.8447,3.9089,11.5915,PHC3550023,"D.G.Kuberkar, Krushna Mavani, M.R.Gonal, R.G.Kulkarni, R.Prasad, R.S.Thampi, S.Rayaprol,",Effect of Sr-substitution on the restitution of superconductivity in Pr-substituted at rare earth and Ba-site in EuBa2Cu3Oz,"Physica C, 355(2001)23",2001.0
33021,Eu0.8Pr0.2Ba2.0Cu3.0O6.7,Y123,65.0,3.8702,3.9093,11.5361,PHC3550023,"D.G.Kuberkar, Krushna Mavani, M.R.Gonal, R.G.Kulkarni, R.Prasad, R.S.Thampi, S.Rayaprol,",Effect of Sr-substitution on the restitution of superconductivity in Pr-substituted at rare earth and Ba-site in EuBa2Cu3Oz,"Physica C, 355(2001)23",2001.0
33022,Eu0.7Pr0.3Ba2.0Cu3.0O6.66,Y123,41.0,3.8521,3.9019999999999997,11.6118,PHC3550023,"D.G.Kuberkar, Krushna Mavani, M.R.Gonal, R.G.Kulkarni, R.Prasad, R.S.Thampi, S.Rayaprol,",Effect of Sr-substitution on the restitution of superconductivity in Pr-substituted at rare earth and Ba-site in EuBa2Cu3Oz,"Physica C, 355(2001)23",2001.0
33024,Eu1.0Ba1.9Pr0.1Cu3.0O6.75,Y123,73.0,3.7914,3.8757,11.6856,PHC3550023,"D.G.Kuberkar, Krushna Mavani, M.R.Gonal, R.G.Kulkarni, R.Prasad, R.S.Thampi, S.Rayaprol,",Effect of Sr-substitution on the restitution of superconductivity in Pr-substituted at rare earth and Ba-site in EuBa2Cu3Oz,"Physica C, 355(2001)23",2001.0
33025,Eu1.0Ba1.8Pr0.2Cu3.0O6.69,Y123,46.0,3.8165,3.8771,11.7386,PHC3550023,"D.G.Kuberkar, Krushna Mavani, M.R.Gonal, R.G.Kulkarni, R.Prasad, R.S.Thampi, S.Rayaprol,",Effect of Sr-substitution on the restitution of superconductivity in Pr-substituted at rare earth and Ba-site in EuBa2Cu3Oz,"Physica C, 355(2001)23",2001.0
33030,Eu0.6Pr0.4Ba1.7Sr0.3Cu3.0O6.93,Y123,28.0,3.8303,3.898,11.6706,PHC3550023,"D.G.Kuberkar, Krushna Mavani, M.R.Gonal, R.G.Kulkarni, R.Prasad, R.S.Thampi, S.Rayaprol,",Effect of Sr-substitution on the restitution of superconductivity in Pr-substituted at rare earth and Ba-site in EuBa2Cu3Oz,"Physica C, 355(2001)23",2001.0
33031,Eu0.6Pr0.4Ba1.6Sr0.4Cu3.0O7.0,Y123,29.0,3.8483,3.9026,11.6313,PHC3550023,"D.G.Kuberkar, Krushna Mavani, M.R.Gonal, R.G.Kulkarni, R.Prasad, R.S.Thampi, S.Rayaprol,",Effect of Sr-substitution on the restitution of superconductivity in Pr-substituted at rare earth and Ba-site in EuBa2Cu3Oz,"Physica C, 355(2001)23",2001.0
33032,Eu0.6Pr0.4Ba1.5Sr0.5Cu3.0O6.89,Y123,34.0,3.8395,3.9084,11.6945,PHC3550023,"D.G.Kuberkar, Krushna Mavani, M.R.Gonal, R.G.Kulkarni, R.Prasad, R.S.Thampi, S.Rayaprol,",Effect of Sr-substitution on the restitution of superconductivity in Pr-substituted at rare earth and Ba-site in EuBa2Cu3Oz,"Physica C, 355(2001)23",2001.0
33034,Eu1.0Ba1.5Pr0.3Sr0.2Cu3.0O6.81,Y123,28.0,3.8255,3.9160000000000004,11.6113,PHC3550023,"D.G.Kuberkar, Krushna Mavani, M.R.Gonal, R.G.Kulkarni, R.Prasad, R.S.Thampi, S.Rayaprol,",Effect of Sr-substitution on the restitution of superconductivity in Pr-substituted at rare earth and Ba-site in EuBa2Cu3Oz,"Physica C, 355(2001)23",2001.0
33035,Eu1.0Ba1.4Pr0.3Sr0.3Cu3.0O6.92,Y123,29.0,3.8116,3.9031,11.707,PHC3550023,"D.G.Kuberkar, Krushna Mavani, M.R.Gonal, R.G.Kulkarni, R.Prasad, R.S.Thampi, S.Rayaprol,",Effect of Sr-substitution on the restitution of superconductivity in Pr-substituted at rare earth and Ba-site in EuBa2Cu3Oz,"Physica C, 355(2001)23",2001.0
33036,Eu1.0Ba1.3Pr0.3Sr0.4Cu3.0O7.0,Y123,30.0,3.8014,3.8981,11.6771,PHC3550023,"D.G.Kuberkar, Krushna Mavani, M.R.Gonal, R.G.Kulkarni, R.Prasad, R.S.Thampi, S.Rayaprol,",Effect of Sr-substitution on the restitution of superconductivity in Pr-substituted at rare earth and Ba-site in EuBa2Cu3Oz,"Physica C, 355(2001)23",2001.0
33037,Eu1.0Ba1.2Pr0.3Sr0.5Cu3.0O6.89,Y123,32.0,3.8165,3.9068,11.7431,PHC3550023,"D.G.Kuberkar, Krushna Mavani, M.R.Gonal, R.G.Kulkarni, R.Prasad, R.S.Thampi, S.Rayaprol,",Effect of Sr-substitution on the restitution of superconductivity in Pr-substituted at rare earth and Ba-site in EuBa2Cu3Oz,"Physica C, 355(2001)23",2001.0
33038,Eu0.9Sr0.1Ba1.6Pr0.1Cu3.0O6.58,Y123,32.0,3.8437,3.8828,11.642000000000001,PHC3550023,"D.G.Kuberkar, Krushna Mavani, M.R.Gonal, R.G.Kulkarni, R.Prasad, R.S.Thampi, S.Rayaprol,",Effect of Sr-substitution on the restitution of superconductivity in Pr-substituted at rare earth and Ba-site in EuBa2Cu3Oz,"Physica C, 355(2001)23",2001.0
33039,Eu0.8Sr0.2Ba1.6Pr0.1Cu3.0O6.78,Y123,51.0,3.8444,3.8753,11.6443,PHC3550023,"D.G.Kuberkar, Krushna Mavani, M.R.Gonal, R.G.Kulkarni, R.Prasad, R.S.Thampi, S.Rayaprol,",Effect of Sr-substitution on the restitution of superconductivity in Pr-substituted at rare earth and Ba-site in EuBa2Cu3Oz,"Physica C, 355(2001)23",2001.0
33040,Eu0.7Sr0.3Ba1.6Pr0.1Cu3.0O6.91,Y123,54.0,3.8374,3.8657,11.6919,PHC3550023,"D.G.Kuberkar, Krushna Mavani, M.R.Gonal, R.G.Kulkarni, R.Prasad, R.S.Thampi, S.Rayaprol,",Effect of Sr-substitution on the restitution of superconductivity in Pr-substituted at rare earth and Ba-site in EuBa2Cu3Oz,"Physica C, 355(2001)23",2001.0
33041,Eu0.6Sr0.4Ba1.6Pr0.1Cu3.0O7.06,Y123,50.0,3.8151,3.8919,11.8929,PHC3550023,"D.G.Kuberkar, Krushna Mavani, M.R.Gonal, R.G.Kulkarni, R.Prasad, R.S.Thampi, S.Rayaprol,",Effect of Sr-substitution on the restitution of superconductivity in Pr-substituted at rare earth and Ba-site in EuBa2Cu3Oz,"Physica C, 355(2001)23",2001.0
33042,Eu0.5Sr0.5Ba1.6Pr0.1Cu3.0O7.07,Y123,42.0,3.8085,3.8925,11.7019,PHC3550023,"D.G.Kuberkar, Krushna Mavani, M.R.Gonal, R.G.Kulkarni, R.Prasad, R.S.Thampi, S.Rayaprol,",Effect of Sr-substitution on the restitution of superconductivity in Pr-substituted at rare earth and Ba-site in EuBa2Cu3Oz,"Physica C, 355(2001)23",2001.0
33043,Y1.0Ba2.0Cu3.0O6.91,Y123,93.0,,,,PHC3550267,"A.Gauzzi, A.Santoro, C.Bougerol-Chaillout, F.Licci, M.Marezio, P.Bordet, Q.Huang, R.Masini,",Effects of Re substitution on the structure and superconductivity of Cu1-xRexBa2YCu2Ow,"Physica C, 355(2001)267",2001.0
33044,Y1.0Re0.05Ba2.0Cu2.95O6.94,Cu1212,88.0,,,,PHC3550267,"A.Gauzzi, A.Santoro, C.Bougerol-Chaillout, F.Licci, M.Marezio, P.Bordet, Q.Huang, R.Masini,",Effects of Re substitution on the structure and superconductivity of Cu1-xRexBa2YCu2Ow,"Physica C, 355(2001)267",2001.0
33045,Y1.0Re0.1Ba2.0Cu2.9O7.0,Cu1212,91.5,,,,PHC3550267,"A.Gauzzi, A.Santoro, C.Bougerol-Chaillout, F.Licci, M.Marezio, P.Bordet, Q.Huang, R.Masini,",Effects of Re substitution on the structure and superconductivity of Cu1-xRexBa2YCu2Ow,"Physica C, 355(2001)267",2001.0
33046,Y1.0Re0.15Ba2.0Cu2.85O7.07,Cu1212,91.5,,,,PHC3550267,"A.Gauzzi, A.Santoro, C.Bougerol-Chaillout, F.Licci, M.Marezio, P.Bordet, Q.Huang, R.Masini,",Effects of Re substitution on the structure and superconductivity of Cu1-xRexBa2YCu2Ow,"Physica C, 355(2001)267",2001.0
33047,Y1.0Ba2.0Cu3.0O6.96,Y123,92.0,,,,PHC3550267,"A.Gauzzi, A.Santoro, C.Bougerol-Chaillout, F.Licci, M.Marezio, P.Bordet, Q.Huang, R.Masini,",Effects of Re substitution on the structure and superconductivity of Cu1-xRexBa2YCu2Ow,"Physica C, 355(2001)267",2001.0
33048,Y1.0Re0.05Ba2.0Cu2.95O7.02,Cu1212,92.0,,,,PHC3550267,"A.Gauzzi, A.Santoro, C.Bougerol-Chaillout, F.Licci, M.Marezio, P.Bordet, Q.Huang, R.Masini,",Effects of Re substitution on the structure and superconductivity of Cu1-xRexBa2YCu2Ow,"Physica C, 355(2001)267",2001.0
33049,Y1.0Re0.1Ba2.0Cu2.9O7.08,Cu1212,90.0,3.8419,3.8765,11.6913,PHC3550267,"A.Gauzzi, A.Santoro, C.Bougerol-Chaillout, F.Licci, M.Marezio, P.Bordet, Q.Huang, R.Masini,",Effects of Re substitution on the structure and superconductivity of Cu1-xRexBa2YCu2Ow,"Physica C, 355(2001)267",2001.0
33050,Y1.0Re0.15Ba2.0Cu2.85O7.13,Cu1212,90.0,,,,PHC3550267,"A.Gauzzi, A.Santoro, C.Bougerol-Chaillout, F.Licci, M.Marezio, P.Bordet, Q.Huang, R.Masini,",Effects of Re substitution on the structure and superconductivity of Cu1-xRexBa2YCu2Ow,"Physica C, 355(2001)267",2001.0
33051,Y1.0Ba2.0Cu3.0O6.96,Y123,92.0,,,,PHC3550267,"A.Gauzzi, A.Santoro, C.Bougerol-Chaillout, F.Licci, M.Marezio, P.Bordet, Q.Huang, R.Masini,",Effects of Re substitution on the structure and superconductivity of Cu1-xRexBa2YCu2Ow,"Physica C, 355(2001)267",2001.0
33052,Y1.0Re0.05Ba2.0Cu2.95O7.04,Cu1212,92.0,,,,PHC3550267,"A.Gauzzi, A.Santoro, C.Bougerol-Chaillout, F.Licci, M.Marezio, P.Bordet, Q.Huang, R.Masini,",Effects of Re substitution on the structure and superconductivity of Cu1-xRexBa2YCu2Ow,"Physica C, 355(2001)267",2001.0
33053,Y1.0Re0.1Ba2.0Cu2.9O7.09,Cu1212,91.0,,,,PHC3550267,"A.Gauzzi, A.Santoro, C.Bougerol-Chaillout, F.Licci, M.Marezio, P.Bordet, Q.Huang, R.Masini,",Effects of Re substitution on the structure and superconductivity of Cu1-xRexBa2YCu2Ow,"Physica C, 355(2001)267",2001.0
33054,Y1.0Re0.15Ba2.0Cu2.85O7.17,Cu1212,91.0,,,,PHC3550267,"A.Gauzzi, A.Santoro, C.Bougerol-Chaillout, F.Licci, M.Marezio, P.Bordet, Q.Huang, R.Masini,",Effects of Re substitution on the structure and superconductivity of Cu1-xRexBa2YCu2Ow,"Physica C, 355(2001)267",2001.0
33074,Tl2.0Ba2.0Cu1.0O6.0,Tl2201,37.0,,,,PHC3560115,"C.Terakura, D.G.Hinks, G.S.Okram, H.Aoki, M.Xu, S.Uji,",Irreversibility line and lock-in transition in Tl2Ba2CuO6 single crystals,"Physica C, 356(2001)115",2001.0
33075,Hg1.0Ba2.0Cu1.0O4.0,Hg1201,98.0,3.8789999999999996,,9.532,PHC3560141,"A.Yamamoto, M.Izumi, S.Tajima, W.-Z.Hu,",Effects of metal substitution on superconductivity and crystal structure of HgBa2CuO4+z,"Physica C, 356(2001)141",2001.0
33076,Hg1.0Ba2.0Cu0.99Mg0.01O4.0,Hg1201,94.0,3.8810000000000002,,9.535,PHC3560141,"A.Yamamoto, M.Izumi, S.Tajima, W.-Z.Hu,",Effects of metal substitution on superconductivity and crystal structure of HgBa2CuO4+z,"Physica C, 356(2001)141",2001.0
33077,Hg1.0Ba2.0Cu0.98Mg0.02O4.0,Hg1201,89.0,3.883,,9.533999999999999,PHC3560141,"A.Yamamoto, M.Izumi, S.Tajima, W.-Z.Hu,",Effects of metal substitution on superconductivity and crystal structure of HgBa2CuO4+z,"Physica C, 356(2001)141",2001.0
33078,Hg1.0Ba2.0Cu0.97Mg0.03O4.0,Hg1201,85.0,3.884,,9.532,PHC3560141,"A.Yamamoto, M.Izumi, S.Tajima, W.-Z.Hu,",Effects of metal substitution on superconductivity and crystal structure of HgBa2CuO4+z,"Physica C, 356(2001)141",2001.0
33079,Hg1.0Ba2.0Cu0.99Zn0.01O4.0,Hg1201,89.0,3.8819999999999997,,9.532,PHC3560141,"A.Yamamoto, M.Izumi, S.Tajima, W.-Z.Hu,",Effects of metal substitution on superconductivity and crystal structure of HgBa2CuO4+z,"Physica C, 356(2001)141",2001.0
33080,Hg1.0Ba2.0Cu0.98Zn0.02O4.0,Hg1201,85.0,3.8819999999999997,,9.536,PHC3560141,"A.Yamamoto, M.Izumi, S.Tajima, W.-Z.Hu,",Effects of metal substitution on superconductivity and crystal structure of HgBa2CuO4+z,"Physica C, 356(2001)141",2001.0
33081,Hg1.0Ba2.0Cu0.97Zn0.03O4.0,Hg1201,78.0,3.884,,9.533999999999999,PHC3560141,"A.Yamamoto, M.Izumi, S.Tajima, W.-Z.Hu,",Effects of metal substitution on superconductivity and crystal structure of HgBa2CuO4+z,"Physica C, 356(2001)141",2001.0
33082,Hg1.0Ba2.0Cu0.99Fe0.01O4.0,Hg1201,96.0,3.8789999999999996,,9.519,PHC3560141,"A.Yamamoto, M.Izumi, S.Tajima, W.-Z.Hu,",Effects of metal substitution on superconductivity and crystal structure of HgBa2CuO4+z,"Physica C, 356(2001)141",2001.0
33083,Hg1.0Ba2.0Cu0.98Fe0.02O4.0,Hg1201,96.0,3.8760000000000003,,9.515,PHC3560141,"A.Yamamoto, M.Izumi, S.Tajima, W.-Z.Hu,",Effects of metal substitution on superconductivity and crystal structure of HgBa2CuO4+z,"Physica C, 356(2001)141",2001.0
33084,Hg1.0Ba2.0Cu0.97Fe0.03O4.0,Hg1201,95.0,3.875,,9.504,PHC3560141,"A.Yamamoto, M.Izumi, S.Tajima, W.-Z.Hu,",Effects of metal substitution on superconductivity and crystal structure of HgBa2CuO4+z,"Physica C, 356(2001)141",2001.0
33085,Hg1.0Ba2.0Cu0.99Co0.01O4.0,Hg1201,96.0,3.88,,9.526,PHC3560141,"A.Yamamoto, M.Izumi, S.Tajima, W.-Z.Hu,",Effects of metal substitution on superconductivity and crystal structure of HgBa2CuO4+z,"Physica C, 356(2001)141",2001.0
33086,Hg1.0Ba2.0Cu0.98Co0.02O4.0,Hg1201,96.0,3.8789999999999996,,9.521,PHC3560141,"A.Yamamoto, M.Izumi, S.Tajima, W.-Z.Hu,",Effects of metal substitution on superconductivity and crystal structure of HgBa2CuO4+z,"Physica C, 356(2001)141",2001.0
33087,Hg1.0Ba2.0Cu0.97Co0.03O4.0,Hg1201,94.0,3.877,,9.508,PHC3560141,"A.Yamamoto, M.Izumi, S.Tajima, W.-Z.Hu,",Effects of metal substitution on superconductivity and crystal structure of HgBa2CuO4+z,"Physica C, 356(2001)141",2001.0
33088,Hg1.0Ba2.0Cu0.99Ni0.01O4.0,Hg1201,96.0,3.88,,9.525,PHC3560141,"A.Yamamoto, M.Izumi, S.Tajima, W.-Z.Hu,",Effects of metal substitution on superconductivity and crystal structure of HgBa2CuO4+z,"Physica C, 356(2001)141",2001.0
33089,Hg1.0Ba2.0Cu0.98Ni0.02O4.0,Hg1201,94.0,3.88,,9.524,PHC3560141,"A.Yamamoto, M.Izumi, S.Tajima, W.-Z.Hu,",Effects of metal substitution on superconductivity and crystal structure of HgBa2CuO4+z,"Physica C, 356(2001)141",2001.0
33090,Hg1.0Ba2.0Cu0.97Ni0.03O4.0,Hg1201,95.0,3.8789999999999996,,9.526,PHC3560141,"A.Yamamoto, M.Izumi, S.Tajima, W.-Z.Hu,",Effects of metal substitution on superconductivity and crystal structure of HgBa2CuO4+z,"Physica C, 356(2001)141",2001.0
33091,Bi2.0Sr1.5La0.5Cu1.0O6.0,Bi2201,30.8,,,,P064172514,"J.Takeya, S.Ono, Y.Ando, Y.Hanaki,",Zn-doping effect on the magnetotransport properties of Bi2Sr2-xLaxCuO6+z single crystals,"Phys.Rev.B, 64(2001)172514",2001.0
33092,Bi2.0Sr1.5La0.5Cu0.995Zn0.005O6.0,Bi2201,22.6,,,,P064172514,"J.Takeya, S.Ono, Y.Ando, Y.Hanaki,",Zn-doping effect on the magnetotransport properties of Bi2Sr2-xLaxCuO6+z single crystals,"Phys.Rev.B, 64(2001)172514",2001.0
33093,Bi2.0Sr1.5La0.5Cu0.991Zn0.009000000000000001O6.0,Bi2201,17.9,,,,P064172514,"J.Takeya, S.Ono, Y.Ando, Y.Hanaki,",Zn-doping effect on the magnetotransport properties of Bi2Sr2-xLaxCuO6+z single crystals,"Phys.Rev.B, 64(2001)172514",2001.0
33094,Bi2.0Sr1.5La0.5Cu0.9840000000000001Zn0.016O6.0,Bi2201,10.4,,,,P064172514,"J.Takeya, S.Ono, Y.Ando, Y.Hanaki,",Zn-doping effect on the magnetotransport properties of Bi2Sr2-xLaxCuO6+z single crystals,"Phys.Rev.B, 64(2001)172514",2001.0
33095,Bi2.0Sr1.34La0.66Cu1.0O6.0,Bi2201,20.3,,,,P064172514,"J.Takeya, S.Ono, Y.Ando, Y.Hanaki,",Zn-doping effect on the magnetotransport properties of Bi2Sr2-xLaxCuO6+z single crystals,"Phys.Rev.B, 64(2001)172514",2001.0
33096,Bi2.0Sr1.34La0.66Cu0.995Zn0.005O6.0,Bi2201,11.4,,,,P064172514,"J.Takeya, S.Ono, Y.Ando, Y.Hanaki,",Zn-doping effect on the magnetotransport properties of Bi2Sr2-xLaxCuO6+z single crystals,"Phys.Rev.B, 64(2001)172514",2001.0
33099,Sm1.0La0.8Sr0.2Cu1.0O4.0,T*,24.0,3.8710000000000004,,12.597000000000001,PHC3630025,"A.A.Menovsky, A.A.Nugroho, H.Gelders, I.M.Sutjahja, J.J.M.Franse, M.Diantoro, M.O.Tjia,",Single crystal growth of T*-phase SmLa0.8Sr0.2CuO4,"Physica C, 363(2001)25",2001.0
33100,Y1.0Ba2.0Cu3.0O6.95,Y123,92.0,,,,PHC3630243,"G.A.Shams, G.J.Russell, J.W.Cochrane,",Thermal conductivity and thermoelectric power of high-quality YBa2Cu3O7-z crystals,"Physica C, 363(2001)243",2001.0
33103,Y0.7Ca0.3Ba2.0Cu3.0O6.12,Y123,35.0,3.8541,,11.8233,PHC3630080,"A.Szytula, J.Sokolowski, M.Balanda, P.Starowicz,","The effect of calcium substitution in deoxygenated R1xCaxBa2Cu3O6.1 systems (R=Y, Eu): appearance of superconductivity, insulator to metal transition","Physica C, 363(2001)80",2001.0
33104,Eu0.7Ca0.3Ba2.0Cu3.0O6.13,Y123,26.0,3.8751,,11.8006,PHC3630080,"A.Szytula, J.Sokolowski, M.Balanda, P.Starowicz,","The effect of calcium substitution in deoxygenated R1xCaxBa2Cu3O6.1 systems (R=Y, Eu): appearance of superconductivity, insulator to metal transition","Physica C, 363(2001)80",2001.0
33105,La1.0Ba2.0Cu3.0O7.0,Y123,93.0,3.8922,3.9303,11.8104,PHC3610040,"H.Selig, L.Ben-Dor, R.Nagarajan, R.Suryanarayanan,","Preparation by sol-gel, structure and superconductivity of pure and fluorinated LaBa2Cu3O7-d","Physica C, 361(2001)40",2001.0
33106,La1.0Ba2.0Cu3.0O7.0,Y123,93.0,3.8892,3.9264,11.8051,PHC3610040,"H.Selig, L.Ben-Dor, R.Nagarajan, R.Suryanarayanan,","Preparation by sol-gel, structure and superconductivity of pure and fluorinated LaBa2Cu3O7-d","Physica C, 361(2001)40",2001.0
33107,Ru1.0Sr2.0Gd1.0Cu2.0O8.0,Ru1212,30.0,,,,PHC3630251,"B.Lorenz, C.W.Chu, J.Cmaidalka, J.Lenzi, R.L.Meng, Y.S.Wang, Y.Y.Xue,","Synthesis, characterization and physical properties of the superconducting ferromagnet RuSr2GdCu2O8","Physica C, 363(2001)251",2001.0
33108,Bi2.0Sr2.0Ca1.0Cu2.0O8.0,Bi2212,88.5,,,,PHC2630286,"M.Nagoshi, M.Shimomura, M.Tachiki, N.Sanada, T.Nakadaira, Y.Fukuda, Y.Suzuki, Y.Syono,","Electonic states and superconducting properties of Bi2Sr2(Ca,Gd)Cu2Oy studied by X-ray photoelectron and inverse-photoemission spectroscopy","Physica C, 263(1996)286",1996.0
33109,Bi2.0Sr2.0Ca0.9Gd0.1Cu2.0O8.0,Bi2212,90.9,,,,PHC2630286,"M.Nagoshi, M.Shimomura, M.Tachiki, N.Sanada, T.Nakadaira, Y.Fukuda, Y.Suzuki, Y.Syono,","Electonic states and superconducting properties of Bi2Sr2(Ca,Gd)Cu2Oy studied by X-ray photoelectron and inverse-photoemission spectroscopy","Physica C, 263(1996)286",1996.0
33110,Bi2.0Sr2.0Ca0.8Gd0.2Cu2.0O8.0,Bi2212,86.1,,,,PHC2630286,"M.Nagoshi, M.Shimomura, M.Tachiki, N.Sanada, T.Nakadaira, Y.Fukuda, Y.Suzuki, Y.Syono,","Electonic states and superconducting properties of Bi2Sr2(Ca,Gd)Cu2Oy studied by X-ray photoelectron and inverse-photoemission spectroscopy","Physica C, 263(1996)286",1996.0
33111,Bi2.0Sr2.0Ca1.0Cu2.0O8.0,Bi2212,81.1,,,,PR0435444,"B.JAYARAM, M.T.WELLER, P.C.LANCHESTER,",LOCALIZATION AND INTERACATION EFFECTS DURING SUPERCONDUCTOR-INSULATOR TRASITION OF BI2SR2CA1-XGDXCU2O8+D,"PHYS.REV.B,43(1991)5444",1991.0
33112,Bi2.0Sr2.0Ca0.9Gd0.1Cu2.0O8.0,Bi2212,61.5,,,,PR0435444,"B.JAYARAM, M.T.WELLER, P.C.LANCHESTER,",LOCALIZATION AND INTERACATION EFFECTS DURING SUPERCONDUCTOR-INSULATOR TRASITION OF BI2SR2CA1-XGDXCU2O8+D,"PHYS.REV.B,43(1991)5444",1991.0
33113,Bi2.0Sr2.0Ca0.8Gd0.2Cu2.0O8.0,Bi2212,47.0,,,,PR0435444,"B.JAYARAM, M.T.WELLER, P.C.LANCHESTER,",LOCALIZATION AND INTERACATION EFFECTS DURING SUPERCONDUCTOR-INSULATOR TRASITION OF BI2SR2CA1-XGDXCU2O8+D,"PHYS.REV.B,43(1991)5444",1991.0
33114,Bi2.0Sr2.0Ca0.7Gd0.3Cu2.0O8.0,Bi2212,31.1,,,,PR0435444,"B.JAYARAM, M.T.WELLER, P.C.LANCHESTER,",LOCALIZATION AND INTERACATION EFFECTS DURING SUPERCONDUCTOR-INSULATOR TRASITION OF BI2SR2CA1-XGDXCU2O8+D,"PHYS.REV.B,43(1991)5444",1991.0
33115,Bi2.0Sr2.0Ca0.6Gd0.4Cu2.0O8.0,Bi2212,13.3,,,,PR0435444,"B.JAYARAM, M.T.WELLER, P.C.LANCHESTER,",LOCALIZATION AND INTERACATION EFFECTS DURING SUPERCONDUCTOR-INSULATOR TRASITION OF BI2SR2CA1-XGDXCU2O8+D,"PHYS.REV.B,43(1991)5444",1991.0
33116,Bi2.0Sr2.0Ca1.0Cu2.0O8.0,Bi2212,72.6,,,,PR0435444,"B.JAYARAM, M.T.WELLER, P.C.LANCHESTER,",LOCALIZATION AND INTERACATION EFFECTS DURING SUPERCONDUCTOR-INSULATOR TRASITION OF BI2SR2CA1-XGDXCU2O8+D,"PHYS.REV.B,43(1991)5444",1991.0
33117,Bi2.0Sr2.0Ca0.9Gd0.1Cu2.0O8.0,Bi2212,73.3,,,,PR0435444,"B.JAYARAM, M.T.WELLER, P.C.LANCHESTER,",LOCALIZATION AND INTERACATION EFFECTS DURING SUPERCONDUCTOR-INSULATOR TRASITION OF BI2SR2CA1-XGDXCU2O8+D,"PHYS.REV.B,43(1991)5444",1991.0
33118,Bi2.0Sr2.0Ca0.8Gd0.2Cu2.0O8.0,Bi2212,73.0,,,,PR0435444,"B.JAYARAM, M.T.WELLER, P.C.LANCHESTER,",LOCALIZATION AND INTERACATION EFFECTS DURING SUPERCONDUCTOR-INSULATOR TRASITION OF BI2SR2CA1-XGDXCU2O8+D,"PHYS.REV.B,43(1991)5444",1991.0
33119,Bi2.0Sr2.0Ca0.7Gd0.3Cu2.0O8.0,Bi2212,71.5,,,,PR0435444,"B.JAYARAM, M.T.WELLER, P.C.LANCHESTER,",LOCALIZATION AND INTERACATION EFFECTS DURING SUPERCONDUCTOR-INSULATOR TRASITION OF BI2SR2CA1-XGDXCU2O8+D,"PHYS.REV.B,43(1991)5444",1991.0
33120,Bi2.0Sr2.0Ca0.6Gd0.4Cu2.0O8.0,Bi2212,61.1,,,,PR0435444,"B.JAYARAM, M.T.WELLER, P.C.LANCHESTER,",LOCALIZATION AND INTERACATION EFFECTS DURING SUPERCONDUCTOR-INSULATOR TRASITION OF BI2SR2CA1-XGDXCU2O8+D,"PHYS.REV.B,43(1991)5444",1991.0
33121,Bi2.0Sr2.0Ca0.55Gd0.45Cu2.0O8.0,Bi2212,50.4,,,,PR0435444,"B.JAYARAM, M.T.WELLER, P.C.LANCHESTER,",LOCALIZATION AND INTERACATION EFFECTS DURING SUPERCONDUCTOR-INSULATOR TRASITION OF BI2SR2CA1-XGDXCU2O8+D,"PHYS.REV.B,43(1991)5444",1991.0
33122,Bi2.0Sr2.0Ca0.5Gd0.5Cu2.0O8.0,Bi2212,34.0,,,,PR0435444,"B.JAYARAM, M.T.WELLER, P.C.LANCHESTER,",LOCALIZATION AND INTERACATION EFFECTS DURING SUPERCONDUCTOR-INSULATOR TRASITION OF BI2SR2CA1-XGDXCU2O8+D,"PHYS.REV.B,43(1991)5444",1991.0
33123,Bi2.0Sr2.0Ca0.45Gd0.55Cu2.0O8.0,Bi2212,24.0,,,,PR0435444,"B.JAYARAM, M.T.WELLER, P.C.LANCHESTER,",LOCALIZATION AND INTERACATION EFFECTS DURING SUPERCONDUCTOR-INSULATOR TRASITION OF BI2SR2CA1-XGDXCU2O8+D,"PHYS.REV.B,43(1991)5444",1991.0
33128,Sm0.5Eu0.5Ba2.0Cu3.0O7.0,Y123,95.0,,,,APL0782539,"A.Hu, M.Murakami, N.Sakai,",Growth of single-domain (Sm0.5Eu0.5)Ba2Cu3O7-d with high Tc and Jc by employing a thermal gradient,"Appl.Phys.Lett., 78(2001)2539",2001.0
33129,Y1.0Ba2.0Cu3.0O7.0,Y123,91.26,,,,SST0140429,"E.I.Samuel, N.H.Kumar, S.K.Malik, V.S.Bai,",Dc magnetic properties of Mn doped YBa2Cu3O7-d superconductor,"Supercond.Sci.Technol., 14(2001)429",2001.0
33130,Y1.0Ba2.0Cu2.97Mn0.03O7.0,Y123,91.47,,,,SST0140429,"E.I.Samuel, N.H.Kumar, S.K.Malik, V.S.Bai,",Dc magnetic properties of Mn doped YBa2Cu3O7-d superconductor,"Supercond.Sci.Technol., 14(2001)429",2001.0
33131,Y1.0Ba2.0Cu2.955Mn0.045O7.0,Y123,91.24,,,,SST0140429,"E.I.Samuel, N.H.Kumar, S.K.Malik, V.S.Bai,",Dc magnetic properties of Mn doped YBa2Cu3O7-d superconductor,"Supercond.Sci.Technol., 14(2001)429",2001.0
33132,Y1.0Ba2.0Cu2.94Mn0.06O7.0,Y123,91.01,,,,SST0140429,"E.I.Samuel, N.H.Kumar, S.K.Malik, V.S.Bai,",Dc magnetic properties of Mn doped YBa2Cu3O7-d superconductor,"Supercond.Sci.Technol., 14(2001)429",2001.0
33133,Y1.0Ba2.0Cu2.925Mn0.075O7.0,Y123,90.75,,,,SST0140429,"E.I.Samuel, N.H.Kumar, S.K.Malik, V.S.Bai,",Dc magnetic properties of Mn doped YBa2Cu3O7-d superconductor,"Supercond.Sci.Technol., 14(2001)429",2001.0
33134,Y1.0Ba2.0Cu2.895Mn0.105O7.0,Y123,90.53,,,,SST0140429,"E.I.Samuel, N.H.Kumar, S.K.Malik, V.S.Bai,",Dc magnetic properties of Mn doped YBa2Cu3O7-d superconductor,"Supercond.Sci.Technol., 14(2001)429",2001.0
33135,Y1.0Ba2.0Cu2.85Mn0.15O7.0,Y123,89.37,,,,SST0140429,"E.I.Samuel, N.H.Kumar, S.K.Malik, V.S.Bai,",Dc magnetic properties of Mn doped YBa2Cu3O7-d superconductor,"Supercond.Sci.Technol., 14(2001)429",2001.0
33136,La2.0Cu1.0O4.0,T,15.0,5.3508,5.3864,13.2053,SST0140398,"C.Dong, F.Wu, G.C.Che, G.D.Liu, H.Chen, L.-M.Peng, L.Chen, M.Gao, Y.M.Ni, Z.X.Zhao,","Superconducting phases, charge ordering and possible correlation between them in La2CuO4.12","Supercond.Sci.Technol., 14(2001)398",2001.0
33137,La2.0Cu1.0O4.0,T,41.0,5.3324,5.426,13.2304,SST0140398,"C.Dong, F.Wu, G.C.Che, G.D.Liu, H.Chen, L.-M.Peng, L.Chen, M.Gao, Y.M.Ni, Z.X.Zhao,","Superconducting phases, charge ordering and possible correlation between them in La2CuO4.12","Supercond.Sci.Technol., 14(2001)398",2001.0
33138,Hg0.85Mo0.15Sr2.0Cu1.0O4.0,Hg1201,66.0,3.775,,8.847999999999997,SUP0140437,"B.D.Padalia, I.K.Gopalakrishnan, J.V.Yakhmi, O.Prakash, P.Selvam, S.Balamurugan, S.Gupta,","Susceptibility and X-ray absorption measurements on superconducting (Hg,Mo)Sr2CuO4+d system","J.Supercond., 14(2001) 437",2001.0
33139,Hg0.75Mo0.25Sr2.0Cu1.0O4.0,Hg1201,50.0,3.7910000000000004,,8.818,SUP0140437,"B.D.Padalia, I.K.Gopalakrishnan, J.V.Yakhmi, O.Prakash, P.Selvam, S.Balamurugan, S.Gupta,","Susceptibility and X-ray absorption measurements on superconducting (Hg,Mo)Sr2CuO4+d system","J.Supercond., 14(2001) 437",2001.0
33140,Hg0.7Mo0.3Sr2.0Cu1.0O4.0,Hg1201,36.0,3.805,,8.814,SUP0140437,"B.D.Padalia, I.K.Gopalakrishnan, J.V.Yakhmi, O.Prakash, P.Selvam, S.Balamurugan, S.Gupta,","Susceptibility and X-ray absorption measurements on superconducting (Hg,Mo)Sr2CuO4+d system","J.Supercond., 14(2001) 437",2001.0
33141,Hg0.64Cr0.36Sr2.0Cu1.0O4.0,Hg1201,55.0,3.843,,8.714,SUP0140429,"B.D.Padalia, I.K.Gopalakrishnan, J.V.Yakhmi, O.Prakash, P.Selvam, S.Balamurugan, S.Gupta,","Annealing effects in (Hg,Cr)Sr2CuO4+d: transport and X-ray absorption studies","J.Supercond., 14(2001) 429",2001.0
33142,Hg0.9Re0.1Sr2.0Cu1.0O4.0,Hg1201,54.0,3.784,,8.668,MPL0150261,"B.D.Padalia, I.K.Gopalakrishnan, J.V.Yakhmi, O.Prakash, P.Selvam, S.Balamurugan,","Superconductivity and CuK-XANES of (Hg,Re)Sr2CuO4+d","Mod.Phys.Lett. B, 15(2001)261",2001.0
33143,La1.985Sr0.015Cu1.0O4.024,T,16.0,,,,MPL0150497,"P.Hemg Hor, Y.H.Kim,","Wigner lattice order, collective mode, and supercondutivity in the La1.985Sr0.015CuO4+d system","Mod.Phys.Lett. B, 15(2001)497",2001.0
33144,La1.985Sr0.015Cu1.0O4.032,T,26.0,,,,MPL0150497,"P.Hemg Hor, Y.H.Kim,","Wigner lattice order, collective mode, and supercondutivity in the La1.985Sr0.015CuO4+d system","Mod.Phys.Lett. B, 15(2001)497",2001.0
33145,Ru1.0Sr2.0Gd1.0Cu2.0O8.0,Ru1212,27.5,,,,JAP0897487,"H.Srikanth, J.B.Wiley, J.Tallon, L.Spinu, T.Kodenkandath,",Vortex dynamics and magnetic anisotropy in RuSr2GdCu2O8,"J.Appl.Phys., 89(2001)7487",2001.0
33147,La1.7Nd0.3Ba2.0Ca0.6Cu4.6O7.135,2125,77.0,3.8735,,11.6686,JAP0897657,"D.G.Kuberkar, K.Mavani, Krushna Mavani, N.A.Shah, R.G.Kulkami, R.G.Kulkarni, R.S.Thampi, S.K.Malik, S.Rayaprol, W.B.Yelon,","Structural and superconducting properties of La2-xRxBa2CayCu4+yO10+z (R=Nd,Gd; y=2x) system","J.Appl.Phys., 89(2001)7657",2001.0
33148,La1.5Nd0.5Ba2.0Ca1.0Cu5.0O7.1229999999999976,2125,78.0,3.8742,,11.6569,JAP0897657,"D.G.Kuberkar, K.Mavani, Krushna Mavani, N.A.Shah, R.G.Kulkami, R.G.Kulkarni, R.S.Thampi, S.K.Malik, S.Rayaprol, W.B.Yelon,","Structural and superconducting properties of La2-xRxBa2CayCu4+yO10+z (R=Nd,Gd; y=2x) system","J.Appl.Phys., 89(2001)7657",2001.0
33149,Pr1.85Ce0.15Cu1.0O3.97,T',20.0,3.9610000000000003,,12.147,JAP0897660,"B.C.Chang, B.N.Lin, H.C.Chiang, H.C.Ku, T.I.Hsu, Y.Y.Hsu,",Non- s-wave behavior of c-axis aligned Pr1.85 Ce0.15 CuO3.97 superconducting powder,"J.Appl.Phys., 89(2001)7660",2001.0
33150,Bi2.0Sr2.0Ca1.0Cu2.0O8.0,Bi2212,84.0,,,,SUP0140181,"A.A.Zhukov, A.Buzdin, D.V.Shovkun, H.Enriquez, M.Daumens, M.R.Trunin, N.Bontemps, T.Tamegai, Y.A.Nefyodov,",Triple approach to determination of the c-axis penetration depth in BSCCO crystals,"J.Supercond., 14(2001) 181",2001.0
33151,Bi2.0Sr2.0Ca1.0Cu2.0O8.0,Bi2212,84.0,,,,SUP0140181,"A.A.Zhukov, A.Buzdin, D.V.Shovkun, H.Enriquez, M.Daumens, M.R.Trunin, N.Bontemps, T.Tamegai, Y.A.Nefyodov,",Triple approach to determination of the c-axis penetration depth in BSCCO crystals,"J.Supercond., 14(2001) 181",2001.0
33152,Bi2.0Sr2.0Ca1.0Cu2.0O8.0,Bi2212,84.0,,,,SUP0140181,"A.A.Zhukov, A.Buzdin, D.V.Shovkun, H.Enriquez, M.Daumens, M.R.Trunin, N.Bontemps, T.Tamegai, Y.A.Nefyodov,",Triple approach to determination of the c-axis penetration depth in BSCCO crystals,"J.Supercond., 14(2001) 181",2001.0
33153,Bi2.0Sr2.0Ca1.0Cu2.0O8.0,Bi2212,90.0,,,,SUP0140181,"A.A.Zhukov, A.Buzdin, D.V.Shovkun, H.Enriquez, M.Daumens, M.R.Trunin, N.Bontemps, T.Tamegai, Y.A.Nefyodov,",Triple approach to determination of the c-axis penetration depth in BSCCO crystals,"J.Supercond., 14(2001) 181",2001.0
33154,Bi2.0Sr2.0Ca1.0Cu2.0O8.0,Bi2212,90.0,,,,SUP0140181,"A.A.Zhukov, A.Buzdin, D.V.Shovkun, H.Enriquez, M.Daumens, M.R.Trunin, N.Bontemps, T.Tamegai, Y.A.Nefyodov,",Triple approach to determination of the c-axis penetration depth in BSCCO crystals,"J.Supercond., 14(2001) 181",2001.0
33155,Bi2.0Sr2.0Ca1.0Cu2.0O10.0,Bi2223,110.0,,,37.164,JCG2230175,"A.Matsuda, T.Fujii, T.Watanabe,",Single-crystal growth of Bi2Sr2Ca2Cu3O10+d (Bi-2223) by TSFZ method,"J.Cryst.Growth, 223(2001)175",2001.0
33157,Gd1.5Ce0.5Sr2.0Nb1.0Cu2.0O10.0,RSNCO,28.0,3.8588,,28.6632,JCG2290391,"C.Subramanian, E.Srinivasan, P.Ramasamy, R.Jayavel, S.Uthayakumar,",Growth and characterization of superconducting (GdCe)2NbSr2Cu2O10-d single crystals,"J.Cryst.Growth, 229(2001)391",2001.0
33158,Bi1.64Pb0.36Sr2.0Ca0.95Y0.05Cu2.0O8.0,Bi2212,76.0,,,,JAP0897669,"D.Millikon, G.Heine, H.K.Liu, H.M.Luo, J.Horvat, S.X.Dou, S.Y.Ding, W.Lang, X.L.Wang,",Superconductivity and flux pinning in Y and heavily Pb codoped Bi-2212 single crystals,"J.Appl.Phys., 89(2001)7669",2001.0
33159,Bi1.64Pb0.36Sr2.0Ca0.67Y0.33Cu2.0O8.0,Bi2212,25.0,,,,JAP0897669,"D.Millikon, G.Heine, H.K.Liu, H.M.Luo, J.Horvat, S.X.Dou, S.Y.Ding, W.Lang, X.L.Wang,",Superconductivity and flux pinning in Y and heavily Pb codoped Bi-2212 single crystals,"J.Appl.Phys., 89(2001)7669",2001.0
33161,C0.9N0.1Sr2.0Cu1.0O5.35,M1201,13.0,3.8989999999999996,,7.4792,IST990098,"E.Takayama-Muromachi, N.Zhigadlo, T.Asaka, Y.Anan, Y.Matsui,",New oxycarbonitrate superconductors (C1-xNx)Sr2CuO5+y with a 1201-type structure,"Advances in Superconductivity, 12(2000)98",2000.0
33162,C0.8N0.2Sr2.0Cu1.0O5.3,M1201,33.0,3.8974,,7.4724,IST990098,"E.Takayama-Muromachi, N.Zhigadlo, T.Asaka, Y.Anan, Y.Matsui,",New oxycarbonitrate superconductors (C1-xNx)Sr2CuO5+y with a 1201-type structure,"Advances in Superconductivity, 12(2000)98",2000.0
33163,C0.8N0.2Sr2.0Cu1.0O5.35,M1201,31.0,3.8983,,7.4716,IST990098,"E.Takayama-Muromachi, N.Zhigadlo, T.Asaka, Y.Anan, Y.Matsui,",New oxycarbonitrate superconductors (C1-xNx)Sr2CuO5+y with a 1201-type structure,"Advances in Superconductivity, 12(2000)98",2000.0
33164,C0.8N0.2Sr2.0Cu1.0O5.45,M1201,31.0,3.8984,,7.4692,IST990098,"E.Takayama-Muromachi, N.Zhigadlo, T.Asaka, Y.Anan, Y.Matsui,",New oxycarbonitrate superconductors (C1-xNx)Sr2CuO5+y with a 1201-type structure,"Advances in Superconductivity, 12(2000)98",2000.0
