Repository: CompRhys/apical

# Data Guide

In all cases whilst compiling this data we have been careful to include as much meta-information as possible to allow data to be traced back to it's original sources. For SuperCon this takes the form of the SuperCon "num :" reference id and then the source publication details. For ICSD we provide the ICSD collection code.

We acknowledge the Japanese National Institute for Materials Science for maintaining the [SuperCon](https://supercon.nims.go.jp/index_en.html) database as well as FIZ Karlsruhe GmbH for maintaining [ICSD](https://www.fiz-karlsruhe.de/en/produkte-und-dienstleistungen/inorganic-crystal-structure-database-icsd).

File: processed-data/super_cuprates.csv (part 48 of 58)
num :,composition :,str3 :,tc :,lata :,latb :,latc :,refno :,author :,title :,journal :,year :
33165,C0.7N0.3Sr2.0Cu1.0O5.35,M1201,35.0,3.8984,,7.4676,IST990098,"E.Takayama-Muromachi, N.Zhigadlo, T.Asaka, Y.Anan, Y.Matsui,",New oxycarbonitrate superconductors (C1-xNx)Sr2CuO5+y with a 1201-type structure,"Advances in Superconductivity, 12(2000)98",2000.0
33166,C0.7N0.3Sr2.0Cu1.0O5.45,M1201,31.0,3.8976,,7.4719,IST990098,"E.Takayama-Muromachi, N.Zhigadlo, T.Asaka, Y.Anan, Y.Matsui,",New oxycarbonitrate superconductors (C1-xNx)Sr2CuO5+y with a 1201-type structure,"Advances in Superconductivity, 12(2000)98",2000.0
33167,C0.7N0.3Sr2.0Cu1.0O5.55,M1201,31.0,3.8978,,7.4728,IST990098,"E.Takayama-Muromachi, N.Zhigadlo, T.Asaka, Y.Anan, Y.Matsui,",New oxycarbonitrate superconductors (C1-xNx)Sr2CuO5+y with a 1201-type structure,"Advances in Superconductivity, 12(2000)98",2000.0
33168,Gd1.0Ba2.0Cu3.0O7.0,Y123,91.4,3.8445,3.9094,11.68,SST0140213,"H.Shakeripour, M.Akhavan,",Investigation of structure and transport properties of Gd1-x-zPrxCazBa2Cu3O7-d system,"Supercond.Sci.Technol., 14(2001)213",2001.0
33169,Gd0.98Ca0.02Ba2.0Cu3.0O7.0,Y123,85.4,,,,SST0140213,"H.Shakeripour, M.Akhavan,",Investigation of structure and transport properties of Gd1-x-zPrxCazBa2Cu3O7-d system,"Supercond.Sci.Technol., 14(2001)213",2001.0
33170,Gd0.95Ca0.05Ba2.0Cu3.0O7.0,Y123,81.9,3.8545,3.9079,11.698,SST0140213,"H.Shakeripour, M.Akhavan,",Investigation of structure and transport properties of Gd1-x-zPrxCazBa2Cu3O7-d system,"Supercond.Sci.Technol., 14(2001)213",2001.0
33171,Gd0.9Ca0.1Ba2.0Cu3.0O7.0,Y123,80.3,,,,SST0140213,"H.Shakeripour, M.Akhavan,",Investigation of structure and transport properties of Gd1-x-zPrxCazBa2Cu3O7-d system,"Supercond.Sci.Technol., 14(2001)213",2001.0
33172,Gd0.85Ca0.15Ba2.0Cu3.0O7.0,Y123,79.5,3.8547,3.9139,11.675999999999998,SST0140213,"H.Shakeripour, M.Akhavan,",Investigation of structure and transport properties of Gd1-x-zPrxCazBa2Cu3O7-d system,"Supercond.Sci.Technol., 14(2001)213",2001.0
33173,Gd0.8Ca0.2Ba2.0Cu3.0O7.0,Y123,68.8,,,,SST0140213,"H.Shakeripour, M.Akhavan,",Investigation of structure and transport properties of Gd1-x-zPrxCazBa2Cu3O7-d system,"Supercond.Sci.Technol., 14(2001)213",2001.0
33174,Gd0.9Pr0.1Ba2.0Cu3.0O7.0,Y123,67.1,,,,SST0140213,"H.Shakeripour, M.Akhavan,",Investigation of structure and transport properties of Gd1-x-zPrxCazBa2Cu3O7-d system,"Supercond.Sci.Technol., 14(2001)213",2001.0
33175,Gd0.85Pr0.1Ca0.05Ba2.0Cu3.0O7.0,Y123,70.6,3.8571,3.9114,11.764000000000001,SST0140213,"H.Shakeripour, M.Akhavan,",Investigation of structure and transport properties of Gd1-x-zPrxCazBa2Cu3O7-d system,"Supercond.Sci.Technol., 14(2001)213",2001.0
33176,Gd0.8Pr0.1Ca0.1Ba2.0Cu3.0O7.0,Y123,77.4,3.8481,3.8824,11.684000000000001,SST0140213,"H.Shakeripour, M.Akhavan,",Investigation of structure and transport properties of Gd1-x-zPrxCazBa2Cu3O7-d system,"Supercond.Sci.Technol., 14(2001)213",2001.0
33177,Gd0.75Pr0.1Ca0.15Ba2.0Cu3.0O7.0,Y123,74.2,3.8579,3.8887,11.742,SST0140213,"H.Shakeripour, M.Akhavan,",Investigation of structure and transport properties of Gd1-x-zPrxCazBa2Cu3O7-d system,"Supercond.Sci.Technol., 14(2001)213",2001.0
33178,Gd0.7Pr0.1Ca0.2Ba2.0Cu3.0O7.0,Y123,69.0,3.8507,3.8846,11.724,SST0140213,"H.Shakeripour, M.Akhavan,",Investigation of structure and transport properties of Gd1-x-zPrxCazBa2Cu3O7-d system,"Supercond.Sci.Technol., 14(2001)213",2001.0
33179,Gd0.65Pr0.1Ca0.25Ba2.0Cu3.0O7.0,Y123,60.2,,,,SST0140213,"H.Shakeripour, M.Akhavan,",Investigation of structure and transport properties of Gd1-x-zPrxCazBa2Cu3O7-d system,"Supercond.Sci.Technol., 14(2001)213",2001.0
33180,Gd0.85Pr0.15Ba2.0Cu3.0O7.0,Y123,55.0,,,,SST0140213,"H.Shakeripour, M.Akhavan,",Investigation of structure and transport properties of Gd1-x-zPrxCazBa2Cu3O7-d system,"Supercond.Sci.Technol., 14(2001)213",2001.0
33181,Gd0.8Pr0.15Ca0.05Ba2.0Cu3.0O7.0,Y123,64.3,,,,SST0140213,"H.Shakeripour, M.Akhavan,",Investigation of structure and transport properties of Gd1-x-zPrxCazBa2Cu3O7-d system,"Supercond.Sci.Technol., 14(2001)213",2001.0
33182,Gd0.75Pr0.15Ca0.1Ba2.0Cu3.0O7.0,Y123,71.5,3.8386,3.8877,11.64,SST0140213,"H.Shakeripour, M.Akhavan,",Investigation of structure and transport properties of Gd1-x-zPrxCazBa2Cu3O7-d system,"Supercond.Sci.Technol., 14(2001)213",2001.0
33183,Gd0.7Pr0.15Ca0.15Ba2.0Cu3.0O7.0,Y123,72.4,3.8362,3.8757,11.668,SST0140213,"H.Shakeripour, M.Akhavan,",Investigation of structure and transport properties of Gd1-x-zPrxCazBa2Cu3O7-d system,"Supercond.Sci.Technol., 14(2001)213",2001.0
33184,Gd0.65Pr0.15Ca0.2Ba2.0Cu3.0O7.0,Y123,66.6,3.8439,3.8896,11.698,SST0140213,"H.Shakeripour, M.Akhavan,",Investigation of structure and transport properties of Gd1-x-zPrxCazBa2Cu3O7-d system,"Supercond.Sci.Technol., 14(2001)213",2001.0
33185,Gd0.6Pr0.15Ca0.25Ba2.0Cu3.0O7.0,Y123,61.5,,,,SST0140213,"H.Shakeripour, M.Akhavan,",Investigation of structure and transport properties of Gd1-x-zPrxCazBa2Cu3O7-d system,"Supercond.Sci.Technol., 14(2001)213",2001.0
33200,La1.9Sr0.1Cu1.0O4.0,T,26.9,,,,P065024523,"D.K.Finnemore, Y.M.Huh,",Electronic density of states derived from thermodynamic critical field curves for underdoped La2-xSrxCuO4+d,"Phys.Rev.B, 65(2001)24523",2001.0
33201,La1.87Sr0.13Cu1.0O4.0,T,34.4,,,,P065024523,"D.K.Finnemore, Y.M.Huh,",Electronic density of states derived from thermodynamic critical field curves for underdoped La2-xSrxCuO4+d,"Phys.Rev.B, 65(2001)24523",2001.0
33202,La1.93Sr0.07Cu1.0O4.0,T,14.7,,,,P065024523,"D.K.Finnemore, Y.M.Huh,",Electronic density of states derived from thermodynamic critical field curves for underdoped La2-xSrxCuO4+d,"Phys.Rev.B, 65(2001)24523",2001.0
33203,La1.919Sr0.081Cu1.0O4.0,T,20.6,,,,P065024523,"D.K.Finnemore, Y.M.Huh,",Electronic density of states derived from thermodynamic critical field curves for underdoped La2-xSrxCuO4+d,"Phys.Rev.B, 65(2001)24523",2001.0
33204,La1.91Sr0.09Cu1.0O4.0,T,26.7,,,,P065024523,"D.K.Finnemore, Y.M.Huh,",Electronic density of states derived from thermodynamic critical field curves for underdoped La2-xSrxCuO4+d,"Phys.Rev.B, 65(2001)24523",2001.0
33205,La1.889Sr0.111Cu1.0O4.0,T,28.4,,,,P065024523,"D.K.Finnemore, Y.M.Huh,",Electronic density of states derived from thermodynamic critical field curves for underdoped La2-xSrxCuO4+d,"Phys.Rev.B, 65(2001)24523",2001.0
33206,La1.883Sr0.11699999999999999Cu1.0O4.0,T,28.6,,,,P065024523,"D.K.Finnemore, Y.M.Huh,",Electronic density of states derived from thermodynamic critical field curves for underdoped La2-xSrxCuO4+d,"Phys.Rev.B, 65(2001)24523",2001.0
33207,La1.857Sr0.14300000000000002Cu1.0O4.0,T,36.6,,,,P065024523,"D.K.Finnemore, Y.M.Huh,",Electronic density of states derived from thermodynamic critical field curves for underdoped La2-xSrxCuO4+d,"Phys.Rev.B, 65(2001)24523",2001.0
33208,La1.85Sr0.15Cu1.0O4.0,T,37.4,,,,P065024523,"D.K.Finnemore, Y.M.Huh,",Electronic density of states derived from thermodynamic critical field curves for underdoped La2-xSrxCuO4+d,"Phys.Rev.B, 65(2001)24523",2001.0
33209,La1.844Sr0.156Cu1.0O4.0,T,36.8,,,,P065024523,"D.K.Finnemore, Y.M.Huh,",Electronic density of states derived from thermodynamic critical field curves for underdoped La2-xSrxCuO4+d,"Phys.Rev.B, 65(2001)24523",2001.0
33210,La1.8119999999999998Sr0.188Cu1.0O4.0,T,31.7,,,,P065024523,"D.K.Finnemore, Y.M.Huh,",Electronic density of states derived from thermodynamic critical field curves for underdoped La2-xSrxCuO4+d,"Phys.Rev.B, 65(2001)24523",2001.0
33211,La1.807Sr0.193Cu1.0O4.0,T,29.8,,,,P065024523,"D.K.Finnemore, Y.M.Huh,",Electronic density of states derived from thermodynamic critical field curves for underdoped La2-xSrxCuO4+d,"Phys.Rev.B, 65(2001)24523",2001.0
33212,La1.766Sr0.23399999999999999Cu1.0O4.0,T,18.7,,,,P065024523,"D.K.Finnemore, Y.M.Huh,",Electronic density of states derived from thermodynamic critical field curves for underdoped La2-xSrxCuO4+d,"Phys.Rev.B, 65(2001)24523",2001.0
33214,La2.0Cu1.0O4.11,T,45.0,5.337999999999999,5.416,13.224,APA0740079,"B.K.Ma, J.K.Liang, Q.Y.Tu, X.L.Chen, Y.C.Lan, Z.X.Zhao,",Superconductivity at 45 K in La2CuO4+z oxidized by NaClO,"Appl.Phys. A, 74(2002)79",2002.0
33216,Bi2.0Sr2.0Ca1.0Cu2.0O8.0,Bi2212,86.2,,,,PHC3660238,"Wenbin Wu, Xia Zhao, Xiaoguang Li, Xuefeng Sun, Yun Peng,",Gd substitution effect on the normal-state transport properties of Bi2Sr2Ca1-xGdxCu2O8+z single crystals,"Physica C, 366(2002)238",2002.0
33217,Bi2.0Sr2.0Ca0.91Gd0.09Cu2.0O8.0,Bi2212,87.0,,,,PHC3660238,"Wenbin Wu, Xia Zhao, Xiaoguang Li, Xuefeng Sun, Yun Peng,",Gd substitution effect on the normal-state transport properties of Bi2Sr2Ca1-xGdxCu2O8+z single crystals,"Physica C, 366(2002)238",2002.0
33218,Bi2.0Sr2.0Ca0.81Gd0.19Cu2.0O8.0,Bi2212,84.1,,,,PHC3660238,"Wenbin Wu, Xia Zhao, Xiaoguang Li, Xuefeng Sun, Yun Peng,",Gd substitution effect on the normal-state transport properties of Bi2Sr2Ca1-xGdxCu2O8+z single crystals,"Physica C, 366(2002)238",2002.0
33219,Bi2.0Sr2.0Ca0.68Gd0.32Cu2.0O8.0,Bi2212,79.0,,,,PHC3660238,"Wenbin Wu, Xia Zhao, Xiaoguang Li, Xuefeng Sun, Yun Peng,",Gd substitution effect on the normal-state transport properties of Bi2Sr2Ca1-xGdxCu2O8+z single crystals,"Physica C, 366(2002)238",2002.0
33220,Bi2.0Sr2.0Ca0.59Gd0.41Cu2.0O8.0,Bi2212,63.8,,,,PHC3660238,"Wenbin Wu, Xia Zhao, Xiaoguang Li, Xuefeng Sun, Yun Peng,",Gd substitution effect on the normal-state transport properties of Bi2Sr2Ca1-xGdxCu2O8+z single crystals,"Physica C, 366(2002)238",2002.0
33221,Ba2.0Ca2.0Cu3.0F0.8O7.2,0223,120.0,,,,PHC3660043,"A.Iyo, H.Ihara, M.Tokumoto, Y.Tanaka,","Highpressure synthesis and properties of Ba2Can-1CunO2n(O,F)2 (n=2 - 5) superconductors","Physica C, 366(2001)43",2001.0
33222,Ba2.0Ca2.0Cu3.0F1.0O7.0,0223,116.0,,,,PHC3660043,"A.Iyo, H.Ihara, M.Tokumoto, Y.Tanaka,","Highpressure synthesis and properties of Ba2Can-1CunO2n(O,F)2 (n=2 - 5) superconductors","Physica C, 366(2001)43",2001.0
33223,Ba2.0Ca2.0Cu3.0F1.2O6.8,0223,113.0,,,,PHC3660043,"A.Iyo, H.Ihara, M.Tokumoto, Y.Tanaka,","Highpressure synthesis and properties of Ba2Can-1CunO2n(O,F)2 (n=2 - 5) superconductors","Physica C, 366(2001)43",2001.0
33224,Ba2.0Ca2.0Cu3.0F1.3O6.7,0223,109.0,3.861,,27.451,PHC3660043,"A.Iyo, H.Ihara, M.Tokumoto, Y.Tanaka,","Highpressure synthesis and properties of Ba2Can-1CunO2n(O,F)2 (n=2 - 5) superconductors","Physica C, 366(2001)43",2001.0
33225,Ba2.0Ca2.0Cu3.0F1.4O6.6,0223,106.0,,,,PHC3660043,"A.Iyo, H.Ihara, M.Tokumoto, Y.Tanaka,","Highpressure synthesis and properties of Ba2Can-1CunO2n(O,F)2 (n=2 - 5) superconductors","Physica C, 366(2001)43",2001.0
33226,Ba2.0Ca2.0Cu3.0F1.6O6.2,0223,95.5,,,,PHC3660043,"A.Iyo, H.Ihara, M.Tokumoto, Y.Tanaka,","Highpressure synthesis and properties of Ba2Can-1CunO2n(O,F)2 (n=2 - 5) superconductors","Physica C, 366(2001)43",2001.0
33227,Ba2.0Ca3.0Cu4.0F1.0O8.2,0234,104.0,3.8558,,33.8562,PHC3660043,"A.Iyo, H.Ihara, M.Tokumoto, Y.Tanaka,","Highpressure synthesis and properties of Ba2Can-1CunO2n(O,F)2 (n=2 - 5) superconductors","Physica C, 366(2001)43",2001.0
33228,Ba2.0Ca3.0Cu4.0F1.2O8.2,0234,101.0,,,,PHC3660043,"A.Iyo, H.Ihara, M.Tokumoto, Y.Tanaka,","Highpressure synthesis and properties of Ba2Can-1CunO2n(O,F)2 (n=2 - 5) superconductors","Physica C, 366(2001)43",2001.0
33229,Ba2.0Ca3.0Cu4.0F1.4O8.2,0234,97.0,,,,PHC3660043,"A.Iyo, H.Ihara, M.Tokumoto, Y.Tanaka,","Highpressure synthesis and properties of Ba2Can-1CunO2n(O,F)2 (n=2 - 5) superconductors","Physica C, 366(2001)43",2001.0
33230,Ba2.0Ca1.0Cu2.0F1.3O4.2,0212,90.0,3.8791,,21.1765,PHC3660043,"A.Iyo, H.Ihara, M.Tokumoto, Y.Tanaka,","Highpressure synthesis and properties of Ba2Can-1CunO2n(O,F)2 (n=2 - 5) superconductors","Physica C, 366(2001)43",2001.0
33231,Ba2.0Ca4.0Cu5.0F1.0O10.0,0245,90.0,3.8602,,40.1307,PHC3660043,"A.Iyo, H.Ihara, M.Tokumoto, Y.Tanaka,","Highpressure synthesis and properties of Ba2Can-1CunO2n(O,F)2 (n=2 - 5) superconductors","Physica C, 366(2001)43",2001.0
33257,Hg1.5Pb0.5Ba2.0Y0.5Ca0.5Cu2.0O8.0,Hg2212,84.0,3.8667,,28.9804,PHC3660147,"J.L.Tholence, P.Bordet, P.Odier, P.Toulemonde, R.Bruyere,",Optimal and overdoped superconducting regimes in Hg-2212 system by Pb substitution,"Physica C, 366(2002)147",2002.0
33258,Hg1.5Pb0.5Ba2.0Y0.3Ca0.7Cu2.0O8.0,Hg2212,80.0,,,,PHC3660147,"J.L.Tholence, P.Bordet, P.Odier, P.Toulemonde, R.Bruyere,",Optimal and overdoped superconducting regimes in Hg-2212 system by Pb substitution,"Physica C, 366(2002)147",2002.0
33259,Hg1.5Pb0.5Ba2.0Ca1.0Cu2.0O8.0,Hg2212,60.0,,,,PHC3660147,"J.L.Tholence, P.Bordet, P.Odier, P.Toulemonde, R.Bruyere,",Optimal and overdoped superconducting regimes in Hg-2212 system by Pb substitution,"Physica C, 366(2002)147",2002.0
33264,Yb1.0Ba2.0Cu3.0O6.9,Y123,92.8,,,,JPS0702856,"K.Yoshida, S.Tajima,",Pressure-Induced Suppression of Pair Breaking in YBa2(Cu1-xZnx)3O7-z,"J.Phys.Soc.Jpn, 70(2001)2856",2001.0
33265,Yb1.0Ba2.0Cu2.9819999999999998Zn0.018000000000000002O6.9,Y123,85.1,,,,JPS0702856,"K.Yoshida, S.Tajima,",Pressure-Induced Suppression of Pair Breaking in YBa2(Cu1-xZnx)3O7-z,"J.Phys.Soc.Jpn, 70(2001)2856",2001.0
33266,Yb1.0Ba2.0Cu2.943Zn0.057O6.9,Y123,64.3,,,,JPS0702856,"K.Yoshida, S.Tajima,",Pressure-Induced Suppression of Pair Breaking in YBa2(Cu1-xZnx)3O7-z,"J.Phys.Soc.Jpn, 70(2001)2856",2001.0
33267,Sm1.85Ce0.15Cu1.0O4.0,T',20.0,,,,PHC3410675,"E.A.Early, M.B.Maple, R.F.Jardim,",Superconductivity in polycrystalline Sm1.85(Ce1-xThx)0.15CuO4-y compouds,"Physica C, 341(2000)675",2000.0
33268,Sm1.85Ce0.1Th0.05Cu1.0O4.0,T',19.0,,,,PHC3410675,"E.A.Early, M.B.Maple, R.F.Jardim,",Superconductivity in polycrystalline Sm1.85(Ce1-xThx)0.15CuO4-y compouds,"Physica C, 341(2000)675",2000.0
33269,Sm1.85Ce0.07Th0.08Cu1.0O4.0,T',18.5,,,,PHC3410675,"E.A.Early, M.B.Maple, R.F.Jardim,",Superconductivity in polycrystalline Sm1.85(Ce1-xThx)0.15CuO4-y compouds,"Physica C, 341(2000)675",2000.0
33270,Sm1.85Ce0.03Th0.12Cu1.0O4.0,T',16.0,,,,PHC3410675,"E.A.Early, M.B.Maple, R.F.Jardim,",Superconductivity in polycrystalline Sm1.85(Ce1-xThx)0.15CuO4-y compouds,"Physica C, 341(2000)675",2000.0
33271,Sm1.85Th0.15Cu1.0O4.0,T',13.0,,,,PHC3410675,"E.A.Early, M.B.Maple, R.F.Jardim,",Superconductivity in polycrystalline Sm1.85(Ce1-xThx)0.15CuO4-y compouds,"Physica C, 341(2000)675",2000.0
33272,Tl0.9Ni0.1Ba2.0Ca2.0Cu3.0O9.0,Tl1223,116.3,3.845,,15.782,PHC3410685,"A.I.Abou-Aly, A.L.Saad, L.H.Ibrahim, N.S.Aly, R.Awad,",Replacement study of Thallium by Zn and Ni in Tl-1223 superconductor phase,"Physica C, 341(2000)685",2000.0
33273,Tl0.8Ni0.2Ba2.0Ca2.0Cu3.0O9.0,Tl1223,113.4,3.842,,15.762,PHC3410685,"A.I.Abou-Aly, A.L.Saad, L.H.Ibrahim, N.S.Aly, R.Awad,",Replacement study of Thallium by Zn and Ni in Tl-1223 superconductor phase,"Physica C, 341(2000)685",2000.0
33274,Tl0.7Ni0.3Ba2.0Ca2.0Cu3.0O9.0,Tl1223,111.5,3.84,,15.75,PHC3410685,"A.I.Abou-Aly, A.L.Saad, L.H.Ibrahim, N.S.Aly, R.Awad,",Replacement study of Thallium by Zn and Ni in Tl-1223 superconductor phase,"Physica C, 341(2000)685",2000.0
33275,Tl0.6Ni0.4Ba2.0Ca2.0Cu3.0O9.0,Tl1223,109.0,3.843,,15.755,PHC3410685,"A.I.Abou-Aly, A.L.Saad, L.H.Ibrahim, N.S.Aly, R.Awad,",Replacement study of Thallium by Zn and Ni in Tl-1223 superconductor phase,"Physica C, 341(2000)685",2000.0
33276,Tl0.5Ni0.5Ba2.0Ca2.0Cu3.0O9.0,Tl1223,105.0,3.855,,15.787,PHC3410685,"A.I.Abou-Aly, A.L.Saad, L.H.Ibrahim, N.S.Aly, R.Awad,",Replacement study of Thallium by Zn and Ni in Tl-1223 superconductor phase,"Physica C, 341(2000)685",2000.0
33277,Tl1.0Ba2.0Ca2.0Cu3.0O9.0,Tl1223,118.0,3.875,,15.789000000000001,PHC3410685,"A.I.Abou-Aly, A.L.Saad, L.H.Ibrahim, N.S.Aly, R.Awad,",Replacement study of Thallium by Zn and Ni in Tl-1223 superconductor phase,"Physica C, 341(2000)685",2000.0
33278,Tl0.9Zn0.1Ba2.0Ca2.0Cu3.0O9.0,Tl1223,119.0,3.863,,15.777999999999999,PHC3410685,"A.I.Abou-Aly, A.L.Saad, L.H.Ibrahim, N.S.Aly, R.Awad,",Replacement study of Thallium by Zn and Ni in Tl-1223 superconductor phase,"Physica C, 341(2000)685",2000.0
33279,Tl0.8Zn0.2Ba2.0Ca2.0Cu3.0O9.0,Tl1223,124.0,3.841,,15.772,PHC3410685,"A.I.Abou-Aly, A.L.Saad, L.H.Ibrahim, N.S.Aly, R.Awad,",Replacement study of Thallium by Zn and Ni in Tl-1223 superconductor phase,"Physica C, 341(2000)685",2000.0
33280,Tl0.7Zn0.3Ba2.0Ca2.0Cu3.0O9.0,Tl1223,119.0,3.832,,15.763,PHC3410685,"A.I.Abou-Aly, A.L.Saad, L.H.Ibrahim, N.S.Aly, R.Awad,",Replacement study of Thallium by Zn and Ni in Tl-1223 superconductor phase,"Physica C, 341(2000)685",2000.0
33281,Tl0.6Zn0.4Ba2.0Ca2.0Cu3.0O9.0,Tl1223,117.0,3.8310000000000004,,15.761,PHC3410685,"A.I.Abou-Aly, A.L.Saad, L.H.Ibrahim, N.S.Aly, R.Awad,",Replacement study of Thallium by Zn and Ni in Tl-1223 superconductor phase,"Physica C, 341(2000)685",2000.0
33282,Tl0.4Zn0.6Ba2.0Ca2.0Cu3.0O9.0,Tl1223,113.0,3.8339999999999996,,15.780999999999999,PHC3410685,"A.I.Abou-Aly, A.L.Saad, L.H.Ibrahim, N.S.Aly, R.Awad,",Replacement study of Thallium by Zn and Ni in Tl-1223 superconductor phase,"Physica C, 341(2000)685",2000.0
33283,Hg1.5Pb0.5Ba2.0Y0.72Ca0.28Cu2.0O8.0,Hg2212,74.5,,,,PHC3410677,"A.Sin, J.L.Tholence, P.Bordet, P.Odier, P.Toulemonde,",Enhancement of superconductivity in the double mercury layer compound Hg2Ba2(Y1-xCax)Cu2O8-z by Pb-doping,"Physica C, 341(2000)677",2000.0
33284,Hg1.5Pb0.5Ba2.0Y0.72Ca0.28Cu2.0O8.0,Hg2212,82.1,,,,PHC3410677,"A.Sin, J.L.Tholence, P.Bordet, P.Odier, P.Toulemonde,",Enhancement of superconductivity in the double mercury layer compound Hg2Ba2(Y1-xCax)Cu2O8-z by Pb-doping,"Physica C, 341(2000)677",2000.0
33285,Hg1.5Pb0.5Ba2.0Y0.7Ca0.3Cu2.0O8.0,Hg2212,84.3,,,,PHC3410677,"A.Sin, J.L.Tholence, P.Bordet, P.Odier, P.Toulemonde,",Enhancement of superconductivity in the double mercury layer compound Hg2Ba2(Y1-xCax)Cu2O8-z by Pb-doping,"Physica C, 341(2000)677",2000.0
33286,Hg1.5Pb0.5Ba2.0Y0.29Ca0.71Cu2.0O8.0,Hg2212,80.4,,,,PHC3410677,"A.Sin, J.L.Tholence, P.Bordet, P.Odier, P.Toulemonde,",Enhancement of superconductivity in the double mercury layer compound Hg2Ba2(Y1-xCax)Cu2O8-z by Pb-doping,"Physica C, 341(2000)677",2000.0
33287,Hg1.5Pb0.5Ba2.0Y0.29Ca0.71Cu2.0O8.0,Hg2212,60.4,,,,PHC3410677,"A.Sin, J.L.Tholence, P.Bordet, P.Odier, P.Toulemonde,",Enhancement of superconductivity in the double mercury layer compound Hg2Ba2(Y1-xCax)Cu2O8-z by Pb-doping,"Physica C, 341(2000)677",2000.0
33288,Hg1.5Pb0.5Ba2.0Ca1.0Cu2.0O8.0,Hg2212,55.3,,,,PHC3410677,"A.Sin, J.L.Tholence, P.Bordet, P.Odier, P.Toulemonde,",Enhancement of superconductivity in the double mercury layer compound Hg2Ba2(Y1-xCax)Cu2O8-z by Pb-doping,"Physica C, 341(2000)677",2000.0
33289,Hg1.5Pb0.5Ba2.0Ca1.0Cu2.0O8.0,Hg2212,43.0,,,,PHC3410677,"A.Sin, J.L.Tholence, P.Bordet, P.Odier, P.Toulemonde,",Enhancement of superconductivity in the double mercury layer compound Hg2Ba2(Y1-xCax)Cu2O8-z by Pb-doping,"Physica C, 341(2000)677",2000.0
33290,Hg1.4Tl0.6Ba2.0Y1.0Cu2.0O8.0,Hg2212,14.0,,,,PHC3410677,"A.Sin, J.L.Tholence, P.Bordet, P.Odier, P.Toulemonde,",Enhancement of superconductivity in the double mercury layer compound Hg2Ba2(Y1-xCax)Cu2O8-z by Pb-doping,"Physica C, 341(2000)677",2000.0
33291,Hg1.4Tl0.6Ba2.0Y0.9Ca0.1Cu2.0O8.0,Hg2212,39.6,,,,PHC3410677,"A.Sin, J.L.Tholence, P.Bordet, P.Odier, P.Toulemonde,",Enhancement of superconductivity in the double mercury layer compound Hg2Ba2(Y1-xCax)Cu2O8-z by Pb-doping,"Physica C, 341(2000)677",2000.0
33292,Hg1.4Tl0.6Ba2.0Y0.8Ca0.2Cu2.0O8.0,Hg2212,52.3,,,,PHC3410677,"A.Sin, J.L.Tholence, P.Bordet, P.Odier, P.Toulemonde,",Enhancement of superconductivity in the double mercury layer compound Hg2Ba2(Y1-xCax)Cu2O8-z by Pb-doping,"Physica C, 341(2000)677",2000.0
33293,Hg1.4Tl0.6Ba2.0Y0.7Ca0.3Cu2.0O8.0,Hg2212,75.3,,,,PHC3410677,"A.Sin, J.L.Tholence, P.Bordet, P.Odier, P.Toulemonde,",Enhancement of superconductivity in the double mercury layer compound Hg2Ba2(Y1-xCax)Cu2O8-z by Pb-doping,"Physica C, 341(2000)677",2000.0
33294,Hg1.4Tl0.6Ba2.0Y0.6Ca0.4Cu2.0O8.0,Hg2212,84.3,,,,PHC3410677,"A.Sin, J.L.Tholence, P.Bordet, P.Odier, P.Toulemonde,",Enhancement of superconductivity in the double mercury layer compound Hg2Ba2(Y1-xCax)Cu2O8-z by Pb-doping,"Physica C, 341(2000)677",2000.0
33295,Hg1.4Tl0.6Ba2.0Y0.5Ca0.5Cu2.0O8.0,Hg2212,84.3,,,,PHC3410677,"A.Sin, J.L.Tholence, P.Bordet, P.Odier, P.Toulemonde,",Enhancement of superconductivity in the double mercury layer compound Hg2Ba2(Y1-xCax)Cu2O8-z by Pb-doping,"Physica C, 341(2000)677",2000.0
33296,Hg1.4Tl0.6Ba2.0Y0.4Ca0.6Cu2.0O8.0,Hg2212,69.4,,,,PHC3410677,"A.Sin, J.L.Tholence, P.Bordet, P.Odier, P.Toulemonde,",Enhancement of superconductivity in the double mercury layer compound Hg2Ba2(Y1-xCax)Cu2O8-z by Pb-doping,"Physica C, 341(2000)677",2000.0
33297,Hg1.4Tl0.6Ba2.0Y0.3Ca0.7Cu2.0O8.0,Hg2212,52.3,,,,PHC3410677,"A.Sin, J.L.Tholence, P.Bordet, P.Odier, P.Toulemonde,",Enhancement of superconductivity in the double mercury layer compound Hg2Ba2(Y1-xCax)Cu2O8-z by Pb-doping,"Physica C, 341(2000)677",2000.0
33298,Hg1.4Tl0.6Ba2.0Y0.2Ca0.8Cu2.0O8.0,Hg2212,42.1,,,,PHC3410677,"A.Sin, J.L.Tholence, P.Bordet, P.Odier, P.Toulemonde,",Enhancement of superconductivity in the double mercury layer compound Hg2Ba2(Y1-xCax)Cu2O8-z by Pb-doping,"Physica C, 341(2000)677",2000.0
33301,Bi2.0Sr2.0Ca1.0Cu2.0O8.0,Bi2212,89.7,,,,PRL0711899,"A.Schilling, H.R.Ott, J.D.Guo, R.Jin,",Irreversibility line of monocrystalline Bi2Sr2CaCu2O8: Experimental evidence for a dimensional crossover of the vorterx ensemble,"Phys.Rev.Lett., 71(1993)1899",1993.0
33302,Hg1.0Ba2.0Cu1.0O4.1,Hg1201,60.0,,,,PR06014617,"B.D.Rainford, C.Panagopoulos, C.W.Chu, J.Betouras, J.L.Tallon, J.R.Cooper, J.W.Loram, W.Lo, Y.S.Wang,",Effects of carrier concentration on the superfluid density of high-Tc cuprates,"Phys.Rev.B, 60(1999)14617",1999.0
33303,Hg1.0Ba2.0Cu1.0O4.37,Hg1201,35.0,,,,PR06014617,"B.D.Rainford, C.Panagopoulos, C.W.Chu, J.Betouras, J.L.Tallon, J.R.Cooper, J.W.Loram, W.Lo, Y.S.Wang,",Effects of carrier concentration on the superfluid density of high-Tc cuprates,"Phys.Rev.B, 60(1999)14617",1999.0
33304,Hg1.0Ba2.0Cu1.0O4.0,Hg1201,93.0,,,,PRL0792320,"C.Panagopoulos, G.B.Peacock, I.Gameson, J.R.Cooper, P.P.Edwards, T.Xiang,",Probing the Order Parameter and the c-Axis Coupling of High-Tc Cuprates by Penetration Depth Measurements,"Phys.Rev.Lett., 79(1997)2320",1997.0
33305,Hg1.0Ba2.0Ca2.0Cu3.0O8.0,Hg1223,134.5,,,,PRL0792320,"C.Panagopoulos, G.B.Peacock, I.Gameson, J.R.Cooper, P.P.Edwards, T.Xiang,",Probing the Order Parameter and the c-Axis Coupling of High-Tc Cuprates by Penetration Depth Measurements,"Phys.Rev.Lett., 79(1997)2320",1997.0
33306,Y1.0Ba2.0Cu3.0O7.0,Y123,92.0,,,,PRL0792320,"C.Panagopoulos, G.B.Peacock, I.Gameson, J.R.Cooper, P.P.Edwards, T.Xiang,",Probing the Order Parameter and the c-Axis Coupling of High-Tc Cuprates by Penetration Depth Measurements,"Phys.Rev.Lett., 79(1997)2320",1997.0
33307,Y1.0Ba2.0Cu3.0O6.57,Y123,55.0,,,,PRL0792320,"C.Panagopoulos, G.B.Peacock, I.Gameson, J.R.Cooper, P.P.Edwards, T.Xiang,",Probing the Order Parameter and the c-Axis Coupling of High-Tc Cuprates by Penetration Depth Measurements,"Phys.Rev.Lett., 79(1997)2320",1997.0
33308,Nd1.85Ce0.15Cu1.0O4.0,T',17.2,,,,PR04906392,"A.Andreone, A.Cassinese, A.Di Chiara, A.Gupta, E.Sarnelli, R.Vaglio,",Temperature dependence of the penetration depth in Nd1.85Ce0.15CuO4-z superconducting thin films,"Phys.Rev.B, 49(1994)6392",1994.0
33309,Nd1.85Ce0.15Cu1.0O4.0,T',21.0,,,,PR05000523,"Dong-Ho Wu, J.L.Peng, J.Mao, R.L.Greene, S.M.Anlage, S.N.Mao, T.Venkatesan, X.X.Xi,",Electrodynamics of Nd1.85Ce0.15CuO4: Comparison with Nb and YBa2Cu3O7-z,"Phys.Rev.B, 50(1994)523",1994.0
33310,Nd1.85Ce0.15Cu1.0O4.0,T',21.5,,,,PR05000523,"Dong-Ho Wu, J.L.Peng, J.Mao, R.L.Greene, S.M.Anlage, S.N.Mao, T.Venkatesan, X.X.Xi,",Electrodynamics of Nd1.85Ce0.15CuO4: Comparison with Nb and YBa2Cu3O7-z,"Phys.Rev.B, 50(1994)523",1994.0
33311,Nd1.85Ce0.15Cu1.0O4.0,T',21.5,,,,PR05000523,"Dong-Ho Wu, J.L.Peng, J.Mao, R.L.Greene, S.M.Anlage, S.N.Mao, T.Venkatesan, X.X.Xi,",Electrodynamics of Nd1.85Ce0.15CuO4: Comparison with Nb and YBa2Cu3O7-z,"Phys.Rev.B, 50(1994)523",1994.0
33312,Dy1.0Ba1.0Sr1.0Cu3.0O7.0,Y123,82.0,3.801,3.85,11.549000000000001,PLA2880105,"Nor Azah Nik Jaafar, R.Abd-Shukor,",Elastic properties of superconducting and non-superconducting DyBaSrCu3O7-z,"Physics Lett., A, 288(2001)105",2001.0
33314,Y1.0Ba2.0Cu4.0O8.0,Y124,78.1,,,,P065094518,"A.Wisniewski, J.Karpinski, M.Angst, M.Baran, R.Puzniak, S.M.Kazakov,",Critical currents and order-disorder phase transition in the vortex states of YBa2Cu4O8 with chemically introduced disorder,"Phys.Rev.B, 65(2002)94518",2002.0
33315,Y1.0Ba1.8Sr0.2Cu4.0O8.0,Y124,76.5,,,,P065094518,"A.Wisniewski, J.Karpinski, M.Angst, M.Baran, R.Puzniak, S.M.Kazakov,",Critical currents and order-disorder phase transition in the vortex states of YBa2Cu4O8 with chemically introduced disorder,"Phys.Rev.B, 65(2002)94518",2002.0
33316,Y1.0Ba1.65Sr0.35Cu4.0O8.0,Y124,80.8,,,,P065094518,"A.Wisniewski, J.Karpinski, M.Angst, M.Baran, R.Puzniak, S.M.Kazakov,",Critical currents and order-disorder phase transition in the vortex states of YBa2Cu4O8 with chemically introduced disorder,"Phys.Rev.B, 65(2002)94518",2002.0
33317,Y1.0Ba1.6Sr0.4Cu4.0O8.0,Y124,81.4,,,,P065094518,"A.Wisniewski, J.Karpinski, M.Angst, M.Baran, R.Puzniak, S.M.Kazakov,",Critical currents and order-disorder phase transition in the vortex states of YBa2Cu4O8 with chemically introduced disorder,"Phys.Rev.B, 65(2002)94518",2002.0
33318,Y1.0Ba1.36Sr0.64Cu4.0O8.0,Y124,81.0,,,,P065094518,"A.Wisniewski, J.Karpinski, M.Angst, M.Baran, R.Puzniak, S.M.Kazakov,",Critical currents and order-disorder phase transition in the vortex states of YBa2Cu4O8 with chemically introduced disorder,"Phys.Rev.B, 65(2002)94518",2002.0
33319,Sm1.85Ce0.15Cu1.0O3.97,T',21.8,3.9199,,11.905999999999999,P065104506,"H.Samata, L.Zhang, M.D.Lan, T.Shioga, T.Taniguchi, T.Uchida, Y.Nagata,",Superconductivity and magnetism of Sm1.85-xGdxCe0.15CuO4-d and Gd2-yCeyCuO4-d crystals,"Phys.Rev.B, 65(2002)104506",2002.0
33320,Sm1.75Gd0.1Ce0.15Cu1.0O3.97,T',21.4,3.9191,,11.899000000000001,P065104506,"H.Samata, L.Zhang, M.D.Lan, T.Shioga, T.Taniguchi, T.Uchida, Y.Nagata,",Superconductivity and magnetism of Sm1.85-xGdxCe0.15CuO4-d and Gd2-yCeyCuO4-d crystals,"Phys.Rev.B, 65(2002)104506",2002.0
33321,Sm1.65Gd0.2Ce0.15Cu1.0O3.97,T',21.0,3.9179,,11.897,P065104506,"H.Samata, L.Zhang, M.D.Lan, T.Shioga, T.Taniguchi, T.Uchida, Y.Nagata,",Superconductivity and magnetism of Sm1.85-xGdxCe0.15CuO4-d and Gd2-yCeyCuO4-d crystals,"Phys.Rev.B, 65(2002)104506",2002.0
33322,Sm1.55Gd0.3Ce0.15Cu1.0O3.97,T',20.2,3.9167,,11.889000000000001,P065104506,"H.Samata, L.Zhang, M.D.Lan, T.Shioga, T.Taniguchi, T.Uchida, Y.Nagata,",Superconductivity and magnetism of Sm1.85-xGdxCe0.15CuO4-d and Gd2-yCeyCuO4-d crystals,"Phys.Rev.B, 65(2002)104506",2002.0
33323,Sm1.45Gd0.4Ce0.15Cu1.0O3.97,T',19.2,3.9159,,11.884,P065104506,"H.Samata, L.Zhang, M.D.Lan, T.Shioga, T.Taniguchi, T.Uchida, Y.Nagata,",Superconductivity and magnetism of Sm1.85-xGdxCe0.15CuO4-d and Gd2-yCeyCuO4-d crystals,"Phys.Rev.B, 65(2002)104506",2002.0
33324,Sm1.35Gd0.5Ce0.15Cu1.0O3.97,T',18.8,3.9143,,11.878,P065104506,"H.Samata, L.Zhang, M.D.Lan, T.Shioga, T.Taniguchi, T.Uchida, Y.Nagata,",Superconductivity and magnetism of Sm1.85-xGdxCe0.15CuO4-d and Gd2-yCeyCuO4-d crystals,"Phys.Rev.B, 65(2002)104506",2002.0
33325,Sm1.25Gd0.6Ce0.15Cu1.0O3.97,T',16.8,3.9131,,11.875,P065104506,"H.Samata, L.Zhang, M.D.Lan, T.Shioga, T.Taniguchi, T.Uchida, Y.Nagata,",Superconductivity and magnetism of Sm1.85-xGdxCe0.15CuO4-d and Gd2-yCeyCuO4-d crystals,"Phys.Rev.B, 65(2002)104506",2002.0
33326,Sm1.15Gd0.7Ce0.15Cu1.0O3.97,T',16.8,3.9123,,11.87,P065104506,"H.Samata, L.Zhang, M.D.Lan, T.Shioga, T.Taniguchi, T.Uchida, Y.Nagata,",Superconductivity and magnetism of Sm1.85-xGdxCe0.15CuO4-d and Gd2-yCeyCuO4-d crystals,"Phys.Rev.B, 65(2002)104506",2002.0
33327,Sm1.05Gd0.8Ce0.15Cu1.0O3.97,T',15.0,3.9107,,11.863,P065104506,"H.Samata, L.Zhang, M.D.Lan, T.Shioga, T.Taniguchi, T.Uchida, Y.Nagata,",Superconductivity and magnetism of Sm1.85-xGdxCe0.15CuO4-d and Gd2-yCeyCuO4-d crystals,"Phys.Rev.B, 65(2002)104506",2002.0
33328,Sm0.85Gd1.0Ce0.15Cu1.0O3.97,T',11.3,3.9087,,11.854000000000001,P065104506,"H.Samata, L.Zhang, M.D.Lan, T.Shioga, T.Taniguchi, T.Uchida, Y.Nagata,",Superconductivity and magnetism of Sm1.85-xGdxCe0.15CuO4-d and Gd2-yCeyCuO4-d crystals,"Phys.Rev.B, 65(2002)104506",2002.0
33343,Hg1.0Ba2.0Cu1.0O4.032,Hg1201,36.0,,,,P065104505,"A.Miyakita, A.Yamamoto, K.Minami, M.Izumi, S.Tajima, W.-Z.Hu,",Effects of Zn substitution on the superconductivity and pseudogap in HgBa2CuO4+d with various doping levels,"Phys.Rev.B, 65(2002)104505",2002.0
33344,Hg1.0Ba2.0Cu1.0O4.033,Hg1201,48.0,,,,P065104505,"A.Miyakita, A.Yamamoto, K.Minami, M.Izumi, S.Tajima, W.-Z.Hu,",Effects of Zn substitution on the superconductivity and pseudogap in HgBa2CuO4+d with various doping levels,"Phys.Rev.B, 65(2002)104505",2002.0
33345,Hg1.0Ba2.0Cu1.0O4.043,Hg1201,72.0,,,,P065104505,"A.Miyakita, A.Yamamoto, K.Minami, M.Izumi, S.Tajima, W.-Z.Hu,",Effects of Zn substitution on the superconductivity and pseudogap in HgBa2CuO4+d with various doping levels,"Phys.Rev.B, 65(2002)104505",2002.0
33346,Hg1.0Ba2.0Cu1.0O4.052,Hg1201,82.0,,,,P065104505,"A.Miyakita, A.Yamamoto, K.Minami, M.Izumi, S.Tajima, W.-Z.Hu,",Effects of Zn substitution on the superconductivity and pseudogap in HgBa2CuO4+d with various doping levels,"Phys.Rev.B, 65(2002)104505",2002.0
33347,Hg1.0Ba2.0Cu1.0O4.058,Hg1201,89.0,,,,P065104505,"A.Miyakita, A.Yamamoto, K.Minami, M.Izumi, S.Tajima, W.-Z.Hu,",Effects of Zn substitution on the superconductivity and pseudogap in HgBa2CuO4+d with various doping levels,"Phys.Rev.B, 65(2002)104505",2002.0
33348,Hg1.0Ba2.0Cu1.0O4.047,Hg1201,95.0,,,,P065104505,"A.Miyakita, A.Yamamoto, K.Minami, M.Izumi, S.Tajima, W.-Z.Hu,",Effects of Zn substitution on the superconductivity and pseudogap in HgBa2CuO4+d with various doping levels,"Phys.Rev.B, 65(2002)104505",2002.0
33349,Hg1.0Ba2.0Cu1.0O4.081,Hg1201,98.0,,,,P065104505,"A.Miyakita, A.Yamamoto, K.Minami, M.Izumi, S.Tajima, W.-Z.Hu,",Effects of Zn substitution on the superconductivity and pseudogap in HgBa2CuO4+d with various doping levels,"Phys.Rev.B, 65(2002)104505",2002.0
33351,Hg1.0Ba2.0Cu0.97Zn0.03O4.027,Hg1201,28.0,,,,P065104505,"A.Miyakita, A.Yamamoto, K.Minami, M.Izumi, S.Tajima, W.-Z.Hu,",Effects of Zn substitution on the superconductivity and pseudogap in HgBa2CuO4+d with various doping levels,"Phys.Rev.B, 65(2002)104505",2002.0
33352,Hg1.0Ba2.0Cu0.97Zn0.03O4.043,Hg1201,53.0,,,,P065104505,"A.Miyakita, A.Yamamoto, K.Minami, M.Izumi, S.Tajima, W.-Z.Hu,",Effects of Zn substitution on the superconductivity and pseudogap in HgBa2CuO4+d with various doping levels,"Phys.Rev.B, 65(2002)104505",2002.0
33353,Hg1.0Ba2.0Cu0.97Zn0.03O4.052,Hg1201,69.0,,,,P065104505,"A.Miyakita, A.Yamamoto, K.Minami, M.Izumi, S.Tajima, W.-Z.Hu,",Effects of Zn substitution on the superconductivity and pseudogap in HgBa2CuO4+d with various doping levels,"Phys.Rev.B, 65(2002)104505",2002.0
33354,Hg1.0Ba2.0Cu0.97Zn0.03O4.063,Hg1201,75.0,,,,P065104505,"A.Miyakita, A.Yamamoto, K.Minami, M.Izumi, S.Tajima, W.-Z.Hu,",Effects of Zn substitution on the superconductivity and pseudogap in HgBa2CuO4+d with various doping levels,"Phys.Rev.B, 65(2002)104505",2002.0
33355,Hg1.0Ba2.0Cu0.97Zn0.03O4.073,Hg1201,82.0,,,,P065104505,"A.Miyakita, A.Yamamoto, K.Minami, M.Izumi, S.Tajima, W.-Z.Hu,",Effects of Zn substitution on the superconductivity and pseudogap in HgBa2CuO4+d with various doping levels,"Phys.Rev.B, 65(2002)104505",2002.0
33356,Hg1.0Ba2.0Cu0.97Zn0.03O4.081,Hg1201,83.0,,,,P065104505,"A.Miyakita, A.Yamamoto, K.Minami, M.Izumi, S.Tajima, W.-Z.Hu,",Effects of Zn substitution on the superconductivity and pseudogap in HgBa2CuO4+d with various doping levels,"Phys.Rev.B, 65(2002)104505",2002.0
33360,La1.875Ba0.065Sr0.06Cu1.0O4.0,T,10.4,3.7842,,13.2584,PHC3570256,"H.Goka, K.Yamada, M.Fujita, Y.Ikeda,",Effect of structural symmetry on the magnetic and superconducting properties in La1.875Ba0.125-xSrxCuO4,"Physica C, 357-360(2001)256",2001.0
33361,La1.875Ba0.05Sr0.075Cu1.0O4.0,T,13.5,3.7847,,13.2555,PHC3570256,"H.Goka, K.Yamada, M.Fujita, Y.Ikeda,",Effect of structural symmetry on the magnetic and superconducting properties in La1.875Ba0.125-xSrxCuO4,"Physica C, 357-360(2001)256",2001.0
33362,La1.875Ba0.04Sr0.085Cu1.0O4.0,T,31.7,3.7834,,13.2503,PHC3570256,"H.Goka, K.Yamada, M.Fujita, Y.Ikeda,",Effect of structural symmetry on the magnetic and superconducting properties in La1.875Ba0.125-xSrxCuO4,"Physica C, 357-360(2001)256",2001.0
33363,La1.875Ba0.025Sr0.1Cu1.0O4.0,T,30.2,3.7823,,13.2423,PHC3570256,"H.Goka, K.Yamada, M.Fujita, Y.Ikeda,",Effect of structural symmetry on the magnetic and superconducting properties in La1.875Ba0.125-xSrxCuO4,"Physica C, 357-360(2001)256",2001.0
33364,La1.875Ba0.005Sr0.12Cu1.0O4.0,T,31.1,,,,PHC3570256,"H.Goka, K.Yamada, M.Fujita, Y.Ikeda,",Effect of structural symmetry on the magnetic and superconducting properties in La1.875Ba0.125-xSrxCuO4,"Physica C, 357-360(2001)256",2001.0
33365,Y1.0Ba2.0Cu3.0O7.0,Y123,93.0,,,,PHC3570039,"S.Tajima, T.Masui,",Zn/Ni substitution effects on vortex states of underdoped YBa2Cu3Oy,"Physica C, 357-360(2001)39",2001.0
33366,Y1.0Ba2.0Cu3.0O6.6,Y123,58.2,,,,PHC3570039,"S.Tajima, T.Masui,",Zn/Ni substitution effects on vortex states of underdoped YBa2Cu3Oy,"Physica C, 357-360(2001)39",2001.0
33367,Y1.0Ba2.0Cu2.97Ni0.03O7.0,Y123,87.0,,,,PHC3570039,"S.Tajima, T.Masui,",Zn/Ni substitution effects on vortex states of underdoped YBa2Cu3Oy,"Physica C, 357-360(2001)39",2001.0
33368,Y1.0Ba2.0Cu2.91Ni0.09O7.0,Y123,76.0,,,,PHC3570039,"S.Tajima, T.Masui,",Zn/Ni substitution effects on vortex states of underdoped YBa2Cu3Oy,"Physica C, 357-360(2001)39",2001.0
33369,Y1.0Ba2.0Cu2.988Zn0.012O7.0,Y123,85.0,,,,PHC3570039,"S.Tajima, T.Masui,",Zn/Ni substitution effects on vortex states of underdoped YBa2Cu3Oy,"Physica C, 357-360(2001)39",2001.0
33370,Y1.0Ba2.0Cu2.9819999999999998Zn0.018000000000000002O7.0,Y123,82.0,,,,PHC3570039,"S.Tajima, T.Masui,",Zn/Ni substitution effects on vortex states of underdoped YBa2Cu3Oy,"Physica C, 357-360(2001)39",2001.0
33371,Y1.0Ba2.0Cu2.91Zn0.09O7.0,Y123,55.0,,,,PHC3570039,"S.Tajima, T.Masui,",Zn/Ni substitution effects on vortex states of underdoped YBa2Cu3Oy,"Physica C, 357-360(2001)39",2001.0
33372,Y1.0Ba2.0Cu2.988Zn0.012O6.75,Y123,62.0,,,,PHC3570039,"S.Tajima, T.Masui,",Zn/Ni substitution effects on vortex states of underdoped YBa2Cu3Oy,"Physica C, 357-360(2001)39",2001.0
33373,Y1.0Ba2.0Cu2.9819999999999998Zn0.018000000000000002O6.75,Y123,57.8,,,,PHC3570039,"S.Tajima, T.Masui,",Zn/Ni substitution effects on vortex states of underdoped YBa2Cu3Oy,"Physica C, 357-360(2001)39",2001.0
33374,La1.85Sr0.15Cu1.0O4.0,T,38.0,,,,PHC3570025,"S.Uchida,",Zn-impurity effects on high-temperature superconductivity,"Physica C, 357-360(2001)25",2001.0
33375,La1.85Sr0.15Cu0.9975Zn0.0025O4.0,T,34.8,,,,PHC3570025,"S.Uchida,",Zn-impurity effects on high-temperature superconductivity,"Physica C, 357-360(2001)25",2001.0
33376,La1.85Sr0.15Cu0.995Zn0.005O4.0,T,32.2,,,,PHC3570025,"S.Uchida,",Zn-impurity effects on high-temperature superconductivity,"Physica C, 357-360(2001)25",2001.0
33377,La1.85Sr0.15Cu0.9925Zn0.0075O4.0,T,28.7,,,,PHC3570025,"S.Uchida,",Zn-impurity effects on high-temperature superconductivity,"Physica C, 357-360(2001)25",2001.0
33378,La1.85Sr0.15Cu0.99Zn0.01O4.0,T,26.4,,,,PHC3570025,"S.Uchida,",Zn-impurity effects on high-temperature superconductivity,"Physica C, 357-360(2001)25",2001.0
33379,La1.85Sr0.15Cu0.9875Zn0.0125O4.0,T,22.3,,,,PHC3570025,"S.Uchida,",Zn-impurity effects on high-temperature superconductivity,"Physica C, 357-360(2001)25",2001.0
33380,La1.85Sr0.15Cu0.985Zn0.015O4.0,T,20.0,,,,PHC3570025,"S.Uchida,",Zn-impurity effects on high-temperature superconductivity,"Physica C, 357-360(2001)25",2001.0
33381,La1.85Sr0.15Cu0.9825Zn0.0175O4.0,T,15.0,,,,PHC3570025,"S.Uchida,",Zn-impurity effects on high-temperature superconductivity,"Physica C, 357-360(2001)25",2001.0
33382,La1.85Sr0.15Cu0.98Zn0.02O4.0,T,13.7,,,,PHC3570025,"S.Uchida,",Zn-impurity effects on high-temperature superconductivity,"Physica C, 357-360(2001)25",2001.0
33386,La1.8Sr0.2Cu1.0O4.0,T,32.0,,,,PHC3570025,"S.Uchida,",Zn-impurity effects on high-temperature superconductivity,"Physica C, 357-360(2001)25",2001.0
33387,La1.8Sr0.2Cu0.9975Zn0.0025O4.0,T,30.2,,,,PHC3570025,"S.Uchida,",Zn-impurity effects on high-temperature superconductivity,"Physica C, 357-360(2001)25",2001.0
33388,La1.8Sr0.2Cu0.9952Zn0.0048O4.0,T,28.6,,,,PHC3570025,"S.Uchida,",Zn-impurity effects on high-temperature superconductivity,"Physica C, 357-360(2001)25",2001.0
33389,La1.8Sr0.2Cu0.9928Zn0.0072O4.0,T,27.0,,,,PHC3570025,"S.Uchida,",Zn-impurity effects on high-temperature superconductivity,"Physica C, 357-360(2001)25",2001.0
33390,La1.8Sr0.2Cu0.99Zn0.01O4.0,T,25.6,,,,PHC3570025,"S.Uchida,",Zn-impurity effects on high-temperature superconductivity,"Physica C, 357-360(2001)25",2001.0
33391,La1.8Sr0.2Cu0.9883Zn0.0117O4.0,T,23.6,,,,PHC3570025,"S.Uchida,",Zn-impurity effects on high-temperature superconductivity,"Physica C, 357-360(2001)25",2001.0
33392,La1.8Sr0.2Cu0.983Zn0.017O4.0,T,19.8,,,,PHC3570025,"S.Uchida,",Zn-impurity effects on high-temperature superconductivity,"Physica C, 357-360(2001)25",2001.0
33393,La1.8Sr0.2Cu0.98Zn0.02O4.0,T,17.7,,,,PHC3570025,"S.Uchida,",Zn-impurity effects on high-temperature superconductivity,"Physica C, 357-360(2001)25",2001.0
33394,La1.8Sr0.2Cu0.9777Zn0.0223O4.0,T,15.7,,,,PHC3570025,"S.Uchida,",Zn-impurity effects on high-temperature superconductivity,"Physica C, 357-360(2001)25",2001.0
33395,La1.8Sr0.2Cu0.9753Zn0.0247O4.0,T,13.7,,,,PHC3570025,"S.Uchida,",Zn-impurity effects on high-temperature superconductivity,"Physica C, 357-360(2001)25",2001.0
33396,La1.8Sr0.2Cu0.9727Zn0.0273O4.0,T,11.1,,,,PHC3570025,"S.Uchida,",Zn-impurity effects on high-temperature superconductivity,"Physica C, 357-360(2001)25",2001.0
33399,La1.9Sr0.1Cu1.0O4.0,T,26.9,,,,PHC3570025,"S.Uchida,",Zn-impurity effects on high-temperature superconductivity,"Physica C, 357-360(2001)25",2001.0
33400,La1.9Sr0.1Cu0.9975Zn0.0025O4.0,T,23.6,,,,PHC3570025,"S.Uchida,",Zn-impurity effects on high-temperature superconductivity,"Physica C, 357-360(2001)25",2001.0
33401,La1.9Sr0.1Cu0.995Zn0.005O4.0,T,19.1,,,,PHC3570025,"S.Uchida,",Zn-impurity effects on high-temperature superconductivity,"Physica C, 357-360(2001)25",2001.0
33402,La1.9Sr0.1Cu0.9925Zn0.0075O4.0,T,14.5,,,,PHC3570025,"S.Uchida,",Zn-impurity effects on high-temperature superconductivity,"Physica C, 357-360(2001)25",2001.0
33404,Sm1.0Ba2.0Cu3.0O7.0,Y123,92.9,3.85,3.9,11.71,PHC3570230,"H.Yamauchi, M.Karppinen, T.Nakane, Y.Yasukawa,",Rare-earth-ion-size control on magnetic irreversibility field in CuBa2RECu2O7-z,"Physica C, 357-360(2001)230",2001.0
33405,Eu1.0Ba2.0Cu3.0O7.0,Y123,91.4,3.84,3.89,11.69,PHC3570230,"H.Yamauchi, M.Karppinen, T.Nakane, Y.Yasukawa,",Rare-earth-ion-size control on magnetic irreversibility field in CuBa2RECu2O7-z,"Physica C, 357-360(2001)230",2001.0
33406,Gd1.0Ba2.0Cu3.0O6.98,Y123,94.2,3.84,3.9,11.71,PHC3570230,"H.Yamauchi, M.Karppinen, T.Nakane, Y.Yasukawa,",Rare-earth-ion-size control on magnetic irreversibility field in CuBa2RECu2O7-z,"Physica C, 357-360(2001)230",2001.0
33407,Y1.0Ba2.0Cu3.0O6.93,Y123,91.4,3.82,3.89,11.66,PHC3570230,"H.Yamauchi, M.Karppinen, T.Nakane, Y.Yasukawa,",Rare-earth-ion-size control on magnetic irreversibility field in CuBa2RECu2O7-z,"Physica C, 357-360(2001)230",2001.0
33408,Y0.4Yb0.6Ba2.0Cu3.0O6.93,Y123,91.1,3.8,3.87,11.65,PHC3570230,"H.Yamauchi, M.Karppinen, T.Nakane, Y.Yasukawa,",Rare-earth-ion-size control on magnetic irreversibility field in CuBa2RECu2O7-z,"Physica C, 357-360(2001)230",2001.0
33409,Y0.2Yb0.8Ba2.0Cu3.0O6.91,Y123,91.4,3.81,3.87,11.66,PHC3570230,"H.Yamauchi, M.Karppinen, T.Nakane, Y.Yasukawa,",Rare-earth-ion-size control on magnetic irreversibility field in CuBa2RECu2O7-z,"Physica C, 357-360(2001)230",2001.0
33410,Yb1.0Ba2.0Cu3.0O6.93,Y123,89.5,3.8,3.87,11.65,PHC3570230,"H.Yamauchi, M.Karppinen, T.Nakane, Y.Yasukawa,",Rare-earth-ion-size control on magnetic irreversibility field in CuBa2RECu2O7-z,"Physica C, 357-360(2001)230",2001.0
