Repository: CompRhys/apical

# Data Guide

In all cases whilst compiling this data we have been careful to include as much meta-information as possible to allow data to be traced back to it's original sources. For SuperCon this takes the form of the SuperCon "num :" reference id and then the source publication details. For ICSD we provide the ICSD collection code.

We acknowledge the Japanese National Institute for Materials Science for maintaining the [SuperCon](https://supercon.nims.go.jp/index_en.html) database as well as FIZ Karlsruhe GmbH for maintaining [ICSD](https://www.fiz-karlsruhe.de/en/produkte-und-dienstleistungen/inorganic-crystal-structure-database-icsd).

File: processed-data/super_cuprates.csv (part 49 of 58)
num :,composition :,str3 :,tc :,lata :,latb :,latc :,refno :,author :,title :,journal :,year :
33411,Yb0.9Lu0.1Ba2.0Cu3.0O7.0,Y123,89.5,3.8,3.87,11.66,PHC3570230,"H.Yamauchi, M.Karppinen, T.Nakane, Y.Yasukawa,",Rare-earth-ion-size control on magnetic irreversibility field in CuBa2RECu2O7-z,"Physica C, 357-360(2001)230",2001.0
33412,Yb0.8Lu0.2Ba2.0Cu3.0O6.94,Y123,89.9,3.8,3.87,11.66,PHC3570230,"H.Yamauchi, M.Karppinen, T.Nakane, Y.Yasukawa,",Rare-earth-ion-size control on magnetic irreversibility field in CuBa2RECu2O7-z,"Physica C, 357-360(2001)230",2001.0
33413,Yb0.7Lu0.3Ba2.0Cu3.0O7.0,Y123,89.7,3.8,3.87,11.66,PHC3570230,"H.Yamauchi, M.Karppinen, T.Nakane, Y.Yasukawa,",Rare-earth-ion-size control on magnetic irreversibility field in CuBa2RECu2O7-z,"Physica C, 357-360(2001)230",2001.0
33414,Yb0.6Lu0.4Ba2.0Cu3.0O6.92,Y123,89.7,3.8,3.87,11.66,PHC3570230,"H.Yamauchi, M.Karppinen, T.Nakane, Y.Yasukawa,",Rare-earth-ion-size control on magnetic irreversibility field in CuBa2RECu2O7-z,"Physica C, 357-360(2001)230",2001.0
33432,Y1.0Ba2.0Cu3.0O7.0,Y123,85.49,3.8171,3.8822,11.6734,MRB0360971,"A.K.Dhami, S.Basak, S.K.Ghatak, T.K.Dey,",Thermoelectric power of samarium substituted Y1-xSmxBa2Cu3O7-z superconducting pellets,"Mater.Res.Bull., 36(2001)971",2001.0
33433,Y0.8Sm0.2Ba2.0Cu3.0O7.0,Y123,80.0,3.8171,3.884,11.6735,MRB0360971,"A.K.Dhami, S.Basak, S.K.Ghatak, T.K.Dey,",Thermoelectric power of samarium substituted Y1-xSmxBa2Cu3O7-z superconducting pellets,"Mater.Res.Bull., 36(2001)971",2001.0
33434,Y0.6Sm0.4Ba2.0Cu3.0O7.0,Y123,78.0,3.8171,3.8852,11.6735,MRB0360971,"A.K.Dhami, S.Basak, S.K.Ghatak, T.K.Dey,",Thermoelectric power of samarium substituted Y1-xSmxBa2Cu3O7-z superconducting pellets,"Mater.Res.Bull., 36(2001)971",2001.0
33435,Y1.0Ba2.0Cu4.0O8.0,Y124,68.8,,,,PHC3070209,"A. Kareiva, A.Kareiva, C. Quaeyhaegens, C.Quaeyhaegens, D. Franco, D.Franco, G. Vanhoyland, G.Vanhoyland, J. D'Haen, J. Mullens, J. Yperman, J.D'Haen, J.Mullens, J.Yperman, L.C. Van Poucke, L.C.Van Poucke, M. D'Olieslaeger, M.D'Olieslaeger, M.K. Van Bael, M.K.Van Bael,",Enhancement of Tc by substituting strontium for barium in the YBa2Cu4O8 superconductor prepared by a sol-gel method,"Physica.C,307(1998)209-220",1998.0
33436,Y1.0Ba1.8Sr0.2Cu4.0O8.0,Y124,76.8,,,,PHC3070209,"A. Kareiva, A.Kareiva, C. Quaeyhaegens, C.Quaeyhaegens, D. Franco, D.Franco, G. Vanhoyland, G.Vanhoyland, J. D'Haen, J. Mullens, J. Yperman, J.D'Haen, J.Mullens, J.Yperman, L.C. Van Poucke, L.C.Van Poucke, M. D'Olieslaeger, M.D'Olieslaeger, M.K. Van Bael, M.K.Van Bael,",Enhancement of Tc by substituting strontium for barium in the YBa2Cu4O8 superconductor prepared by a sol-gel method,"Physica.C,307(1998)209-220",1998.0
33437,Y1.0Ba1.6Sr0.4Cu4.0O8.0,Y124,76.6,,,,PHC3070209,"A. Kareiva, A.Kareiva, C. Quaeyhaegens, C.Quaeyhaegens, D. Franco, D.Franco, G. Vanhoyland, G.Vanhoyland, J. D'Haen, J. Mullens, J. Yperman, J.D'Haen, J.Mullens, J.Yperman, L.C. Van Poucke, L.C.Van Poucke, M. D'Olieslaeger, M.D'Olieslaeger, M.K. Van Bael, M.K.Van Bael,",Enhancement of Tc by substituting strontium for barium in the YBa2Cu4O8 superconductor prepared by a sol-gel method,"Physica.C,307(1998)209-220",1998.0
33438,Y1.0Ba1.4Sr0.6Cu4.0O8.0,Y124,75.8,,,,PHC3070209,"A. Kareiva, A.Kareiva, C. Quaeyhaegens, C.Quaeyhaegens, D. Franco, D.Franco, G. Vanhoyland, G.Vanhoyland, J. D'Haen, J. Mullens, J. Yperman, J.D'Haen, J.Mullens, J.Yperman, L.C. Van Poucke, L.C.Van Poucke, M. D'Olieslaeger, M.D'Olieslaeger, M.K. Van Bael, M.K.Van Bael,",Enhancement of Tc by substituting strontium for barium in the YBa2Cu4O8 superconductor prepared by a sol-gel method,"Physica.C,307(1998)209-220",1998.0
33439,Y1.0Ba2.0Cu4.0O8.0,Y124,79.0,,,,ECS0210399,"A.Baranauskas, A.Kareiva, D.Jasaitis, H.P.Beck, R.Haberkorn,",Sol?el preparation and characterization of manganese-substituted superconducting YBa2(Cu1-xMnx)4O8 compounds,"J.Euro.Ceramics Soc., 21(2001)399",2001.0
33440,Y1.0Ba2.0Cu3.96Mn0.04O8.0,Y124,62.8,,,,ECS0210399,"A.Baranauskas, A.Kareiva, D.Jasaitis, H.P.Beck, R.Haberkorn,",Sol?el preparation and characterization of manganese-substituted superconducting YBa2(Cu1-xMnx)4O8 compounds,"J.Euro.Ceramics Soc., 21(2001)399",2001.0
33441,Y1.0Ba2.0Cu3.92Mn0.08O8.0,Y124,41.6,,,,ECS0210399,"A.Baranauskas, A.Kareiva, D.Jasaitis, H.P.Beck, R.Haberkorn,",Sol?el preparation and characterization of manganese-substituted superconducting YBa2(Cu1-xMnx)4O8 compounds,"J.Euro.Ceramics Soc., 21(2001)399",2001.0
33443,La1.0Ba1.5Sr0.5Cu3.0O6.902,Y123,54.0,3.9047,,11.758,PHC3640575,"C.H.Lin, H.-C.I.Kao,",Correlation of Tc with compositions in the (La1-x-zCaxPrz)(Ba1.5Sr0.5)Cu3Oy superconducting series,"Physica C, 364-365(2001)575",2001.0
33444,La0.9Pr0.1Ba1.5Sr0.5Cu3.0O6.904,Y123,44.0,3.9042,,11.716,PHC3640575,"C.H.Lin, H.-C.I.Kao,",Correlation of Tc with compositions in the (La1-x-zCaxPrz)(Ba1.5Sr0.5)Cu3Oy superconducting series,"Physica C, 364-365(2001)575",2001.0
33445,La0.8Pr0.2Ba1.5Sr0.5Cu3.0O6.9060000000000015,Y123,24.0,3.9038,,11.714,PHC3640575,"C.H.Lin, H.-C.I.Kao,",Correlation of Tc with compositions in the (La1-x-zCaxPrz)(Ba1.5Sr0.5)Cu3Oy superconducting series,"Physica C, 364-365(2001)575",2001.0
33454,La0.95Ca0.05Ba1.5Sr0.5Cu3.0O6.877999999999999,Y123,66.0,3.8987,,11.763,PHC3640575,"C.H.Lin, H.-C.I.Kao,",Correlation of Tc with compositions in the (La1-x-zCaxPrz)(Ba1.5Sr0.5)Cu3Oy superconducting series,"Physica C, 364-365(2001)575",2001.0
33455,La0.9Ca0.1Ba1.5Sr0.5Cu3.0O6.847,Y123,68.0,3.8979,,11.742,PHC3640575,"C.H.Lin, H.-C.I.Kao,",Correlation of Tc with compositions in the (La1-x-zCaxPrz)(Ba1.5Sr0.5)Cu3Oy superconducting series,"Physica C, 364-365(2001)575",2001.0
33456,La0.85Ca0.15Ba1.5Sr0.5Cu3.0O6.819,Y123,71.0,3.8969,,11.729000000000001,PHC3640575,"C.H.Lin, H.-C.I.Kao,",Correlation of Tc with compositions in the (La1-x-zCaxPrz)(Ba1.5Sr0.5)Cu3Oy superconducting series,"Physica C, 364-365(2001)575",2001.0
33457,La0.8Ca0.2Ba1.5Sr0.5Cu3.0O6.794,Y123,73.0,3.8966,,11.686,PHC3640575,"C.H.Lin, H.-C.I.Kao,",Correlation of Tc with compositions in the (La1-x-zCaxPrz)(Ba1.5Sr0.5)Cu3Oy superconducting series,"Physica C, 364-365(2001)575",2001.0
33458,La0.85Ca0.05Pr0.1Ba1.5Sr0.5Cu3.0O6.865,Y123,50.0,3.8971,,11.789000000000001,PHC3640575,"C.H.Lin, H.-C.I.Kao,",Correlation of Tc with compositions in the (La1-x-zCaxPrz)(Ba1.5Sr0.5)Cu3Oy superconducting series,"Physica C, 364-365(2001)575",2001.0
33459,La0.8Ca0.1Pr0.1Ba1.5Sr0.5Cu3.0O6.856,Y123,56.0,3.9054,,11.722999999999999,PHC3640575,"C.H.Lin, H.-C.I.Kao,",Correlation of Tc with compositions in the (La1-x-zCaxPrz)(Ba1.5Sr0.5)Cu3Oy superconducting series,"Physica C, 364-365(2001)575",2001.0
33460,La0.75Ca0.15Pr0.1Ba1.5Sr0.5Cu3.0O6.845,Y123,62.0,3.9045,,11.718,PHC3640575,"C.H.Lin, H.-C.I.Kao,",Correlation of Tc with compositions in the (La1-x-zCaxPrz)(Ba1.5Sr0.5)Cu3Oy superconducting series,"Physica C, 364-365(2001)575",2001.0
33461,La0.7Ca0.2Pr0.1Ba1.5Sr0.5Cu3.0O6.809,Y123,63.0,3.9036,,11.708,PHC3640575,"C.H.Lin, H.-C.I.Kao,",Correlation of Tc with compositions in the (La1-x-zCaxPrz)(Ba1.5Sr0.5)Cu3Oy superconducting series,"Physica C, 364-365(2001)575",2001.0
33462,La0.75Ca0.05Pr0.2Ba1.5Sr0.5Cu3.0O6.886,Y123,33.0,3.8971,,11.698,PHC3640575,"C.H.Lin, H.-C.I.Kao,",Correlation of Tc with compositions in the (La1-x-zCaxPrz)(Ba1.5Sr0.5)Cu3Oy superconducting series,"Physica C, 364-365(2001)575",2001.0
33463,La0.7Ca0.1Pr0.2Ba1.5Sr0.5Cu3.0O6.862,Y123,40.0,3.8962,,11.687999999999999,PHC3640575,"C.H.Lin, H.-C.I.Kao,",Correlation of Tc with compositions in the (La1-x-zCaxPrz)(Ba1.5Sr0.5)Cu3Oy superconducting series,"Physica C, 364-365(2001)575",2001.0
33464,La0.65Ca0.15Pr0.2Ba1.5Sr0.5Cu3.0O6.84,Y123,45.0,3.8905,,11.677,PHC3640575,"C.H.Lin, H.-C.I.Kao,",Correlation of Tc with compositions in the (La1-x-zCaxPrz)(Ba1.5Sr0.5)Cu3Oy superconducting series,"Physica C, 364-365(2001)575",2001.0
33465,La0.6Ca0.2Pr0.2Ba1.5Sr0.5Cu3.0O6.809,Y123,47.0,3.8885,,11.665,PHC3640575,"C.H.Lin, H.-C.I.Kao,",Correlation of Tc with compositions in the (La1-x-zCaxPrz)(Ba1.5Sr0.5)Cu3Oy superconducting series,"Physica C, 364-365(2001)575",2001.0
33466,La0.65Ca0.05Pr0.3Ba1.5Sr0.5Cu3.0O6.896,Y123,14.0,3.8941,,11.69,PHC3640575,"C.H.Lin, H.-C.I.Kao,",Correlation of Tc with compositions in the (La1-x-zCaxPrz)(Ba1.5Sr0.5)Cu3Oy superconducting series,"Physica C, 364-365(2001)575",2001.0
33467,La0.6Ca0.1Pr0.3Ba1.5Sr0.5Cu3.0O6.872000000000001,Y123,26.0,3.8927,,11.679,PHC3640575,"C.H.Lin, H.-C.I.Kao,",Correlation of Tc with compositions in the (La1-x-zCaxPrz)(Ba1.5Sr0.5)Cu3Oy superconducting series,"Physica C, 364-365(2001)575",2001.0
33468,La0.55Ca0.15Pr0.3Ba1.5Sr0.5Cu3.0O6.851,Y123,27.0,3.8907,,11.675,PHC3640575,"C.H.Lin, H.-C.I.Kao,",Correlation of Tc with compositions in the (La1-x-zCaxPrz)(Ba1.5Sr0.5)Cu3Oy superconducting series,"Physica C, 364-365(2001)575",2001.0
33469,La0.5Ca0.2Pr0.3Ba1.5Sr0.5Cu3.0O6.829,Y123,34.0,3.8838,,11.66,PHC3640575,"C.H.Lin, H.-C.I.Kao,",Correlation of Tc with compositions in the (La1-x-zCaxPrz)(Ba1.5Sr0.5)Cu3Oy superconducting series,"Physica C, 364-365(2001)575",2001.0
33470,Bi2.0Sr2.0Ca1.0Cu2.0O8.0,Bi2212,69.4,,,,PHC3690236,"C.J.van der Beek, M.B.Gaifullin, M.Konczykowski, Ming Li, P.Gierlowski, P.H.Kes, S.Colson, Y.Matsuda,",Josephson plasma resonance in underdoped Bi2Sr2CaCu2O8+d crystals,"Physica C, 369(2002)236",2002.0
33477,Sr2.0Ho1.0Ru0.9Cu0.1O6.0,2116,30.0,,,,PHB2840477,"D.C.Ling, D.Y.Chen, F.Z.Chien, M.K.Wu,","Magnetism and superconductivity in Sr2A(Ru1-xCux)O6 (A=Y,Ho) system","Physica B, 284-288(2000)477",2000.0
33478,Sr2.0Y1.0Ru0.9Cu0.1O6.0,2116,45.0,,,,PHC3640392,"A.J.Greer, C.E.Stronach, D.B.Pulling, D.R.Harshman, D.R.Noakes, E.Koster, F.Z.Chien, H.A.Blackstead, John D.Dow, M.K.Wu, W.J.Kossler,",Superconductivity and magnetism in Sr2Y(Ru1-uCuu)O6 and in Ba2Gd(Ru1-uCuu)O6,"Physica C, 364-365(2001)392",2001.0
33480,Bi2.1Sr1.8Ca1.0Cu1.96Co0.04O8.0,Bi2212,73.0,,,,PHC3700044,"K.Kitazawa, T.Hasegawa, X.R.Zhao,","Effects of impurities on magnetization in Bi2.12Sr1.8Ca(Cu1-xMx)2Oy (M=Co,Zn) single crystals","Physica C, 370(2002)44",2002.0
33481,Bi2.1Sr1.8Ca1.0Cu1.982Zn0.018000000000000002O8.0,Bi2212,83.0,,,,PHC3700044,"K.Kitazawa, T.Hasegawa, X.R.Zhao,","Effects of impurities on magnetization in Bi2.12Sr1.8Ca(Cu1-xMx)2Oy (M=Co,Zn) single crystals","Physica C, 370(2002)44",2002.0
33482,Ru1.0Sr2.0Gd1.0Cu2.0O8.0,Ru1212,45.0,,,,PHC3700071,"B.Dabrowski, C.W.Kimball, D.E.Brown, M.Maxwell, P.W.Klamut, R.Kmiec, R.Kruk,",Magnetic behavior of superconducting RuSr2GdCu2O8 studied by <155> Gd and <99> Ru Mossbauer spectroscopy and susceptibility measurements,"Physica C, 370(2002)71",2002.0
33483,La1.84Sr0.16Cu0.99Fe0.01O4.0,T,30.0,,,,PHC3700163,"Gaojie Xu, Qirong Pu, Zejun Ding, Zengming Zhang,",Phonon vibration and transport properties of La1.85-xSr0.15+xCu1-xFexOy,"Physica C, 370(2002)163",2002.0
33487,La1.85Sr0.15Cu1.0FeO4.0,T,39.9,3.7713,,13.212,PHC3700163,"Gaojie Xu, Qirong Pu, Zejun Ding, Zengming Zhang,",Phonon vibration and transport properties of La1.85-xSr0.15+xCu1-xFexOy,"Physica C, 370(2002)163",2002.0
33496,Eu1.5Ce0.5Ru1.0Sr2.0Cu2.0O10.0,Ru1222,45.0,3.846,,28.72,PHC3700253,"B.D.Hennings, D.G.Naugle, I.Felner, K.D.D.Rathnayaka,","Thermal transport in the oxygenated magnetic superconductor, Eu1.5Ce0.5RuSr2Cu2O10+z","Physica C, 370(2002)253",2002.0
33515,La1.86Sr0.14Cu0.99Li0.01O4.0,T,38.25,3.7725,,13.227,PHC3700269,"Gaojie Xu, Qirong Pu, Zejun Ding, Zengming Zhang,",Infrared spectra and transport properties of Li-doped La214 system,"Physica C, 370(2002)269",2002.0
33516,La1.87Sr0.13Cu0.98Li0.02O4.0,T,32.85,3.7739999999999996,,13.217,PHC3700269,"Gaojie Xu, Qirong Pu, Zejun Ding, Zengming Zhang,",Infrared spectra and transport properties of Li-doped La214 system,"Physica C, 370(2002)269",2002.0
33517,La1.885Sr0.115Cu0.965Li0.035O4.0,T,26.5,3.7797,,13.225,PHC3700269,"Gaojie Xu, Qirong Pu, Zejun Ding, Zengming Zhang,",Infrared spectra and transport properties of Li-doped La214 system,"Physica C, 370(2002)269",2002.0
33518,La1.9Sr0.1Cu0.95Li0.05O4.0,T,20.0,3.7796,3.7784,13.231,PHC3700269,"Gaojie Xu, Qirong Pu, Zejun Ding, Zengming Zhang,",Infrared spectra and transport properties of Li-doped La214 system,"Physica C, 370(2002)269",2002.0
33521,Fe0.5Sr1.0Ba1.0Y1.0Cu2.5O7.0,M1212,58.5,3.844,,11.53,SSC1190579,"C.Dong, D.N.Zheng, G.C.Che, H.Chen, H.Xiong, J.L.Shen, K.Q.Li, S.L.Jia, Y.M.Ni, Y.S.Yao, Z.A.Ren, Z.X.Zhao,",Coexistence of magnetism and superconductivity in a new Fe-containing cuprate superconductor (Fe0.5Cu0.5)SrBaYCu2O7+z,"Solid State Commun., 119(2001)579",2001.0
33522,Ru1.0Sr2.0Gd1.0Cu2.0O8.0,Ru1212,40.5,3.8399,,11.5766,P065144506,"A.Hassen, A.Krimmel, A.Loidl, J.Hemberger, P.Mandal,","Structural, transport, and magnetic properties of pure and La-doped RuSr2GdCu2O8","Phys.Rev.B, 65(2002)144506",2002.0
33523,Ru1.0Sr1.98La0.02Gd1.0Cu2.0O8.0,Ru1212,30.0,3.8397,,11.5708,P065144506,"A.Hassen, A.Krimmel, A.Loidl, J.Hemberger, P.Mandal,","Structural, transport, and magnetic properties of pure and La-doped RuSr2GdCu2O8","Phys.Rev.B, 65(2002)144506",2002.0
33527,Bi1.7Pb0.3Sr2.0Ca0.55Y0.45Cu1.94Zn0.06O8.0,Bi2212,41.3,,,,PCS0620187,"J.Takeda, M.Ambai, M.Sato, Y.Yasui,","Superconducting transition temperatures of R1-xPrxBa2Cu3O6+y (R=Y,Sm) and Bi1.7Pb0.3Sr2Ca1-x(Cu1-yZny)2O8+z","J.Phys.Chem.Solids, 62(2001)187",2001.0
33528,Bi1.7Pb0.3Sr2.0Ca0.6Y0.4Cu1.94Zn0.06O8.0,Bi2212,53.5,,,,PCS0620187,"J.Takeda, M.Ambai, M.Sato, Y.Yasui,","Superconducting transition temperatures of R1-xPrxBa2Cu3O6+y (R=Y,Sm) and Bi1.7Pb0.3Sr2Ca1-x(Cu1-yZny)2O8+z","J.Phys.Chem.Solids, 62(2001)187",2001.0
33529,Bi1.7Pb0.3Sr2.0Ca0.65Y0.35Cu1.94Zn0.06O8.0,Bi2212,62.1,,,,PCS0620187,"J.Takeda, M.Ambai, M.Sato, Y.Yasui,","Superconducting transition temperatures of R1-xPrxBa2Cu3O6+y (R=Y,Sm) and Bi1.7Pb0.3Sr2Ca1-x(Cu1-yZny)2O8+z","J.Phys.Chem.Solids, 62(2001)187",2001.0
33530,Bi1.7Pb0.3Sr2.0Ca0.7Y0.3Cu1.94Zn0.06O8.0,Bi2212,66.9,,,,PCS0620187,"J.Takeda, M.Ambai, M.Sato, Y.Yasui,","Superconducting transition temperatures of R1-xPrxBa2Cu3O6+y (R=Y,Sm) and Bi1.7Pb0.3Sr2Ca1-x(Cu1-yZny)2O8+z","J.Phys.Chem.Solids, 62(2001)187",2001.0
33531,Bi1.7Pb0.3Sr2.0Ca0.75Y0.25Cu1.94Zn0.06O8.0,Bi2212,60.6,,,,PCS0620187,"J.Takeda, M.Ambai, M.Sato, Y.Yasui,","Superconducting transition temperatures of R1-xPrxBa2Cu3O6+y (R=Y,Sm) and Bi1.7Pb0.3Sr2Ca1-x(Cu1-yZny)2O8+z","J.Phys.Chem.Solids, 62(2001)187",2001.0
33532,Bi1.7Pb0.3Sr2.0Ca0.8Y0.2Cu1.94Zn0.06O8.0,Bi2212,54.4,,,,PCS0620187,"J.Takeda, M.Ambai, M.Sato, Y.Yasui,","Superconducting transition temperatures of R1-xPrxBa2Cu3O6+y (R=Y,Sm) and Bi1.7Pb0.3Sr2Ca1-x(Cu1-yZny)2O8+z","J.Phys.Chem.Solids, 62(2001)187",2001.0
33533,Bi1.7Pb0.3Sr2.0Ca0.5Y0.5Cu2.0O8.0,Bi2212,41.3,,,,PCS0620187,"J.Takeda, M.Ambai, M.Sato, Y.Yasui,","Superconducting transition temperatures of R1-xPrxBa2Cu3O6+y (R=Y,Sm) and Bi1.7Pb0.3Sr2Ca1-x(Cu1-yZny)2O8+z","J.Phys.Chem.Solids, 62(2001)187",2001.0
33534,Bi1.7Pb0.3Sr2.0Ca0.6Y0.4Cu2.0O8.0,Bi2212,63.5,,,,PCS0620187,"J.Takeda, M.Ambai, M.Sato, Y.Yasui,","Superconducting transition temperatures of R1-xPrxBa2Cu3O6+y (R=Y,Sm) and Bi1.7Pb0.3Sr2Ca1-x(Cu1-yZny)2O8+z","J.Phys.Chem.Solids, 62(2001)187",2001.0
33535,Bi1.7Pb0.3Sr2.0Ca0.8Y0.2Cu2.0O8.0,Bi2212,69.7,,,,PCS0620187,"J.Takeda, M.Ambai, M.Sato, Y.Yasui,","Superconducting transition temperatures of R1-xPrxBa2Cu3O6+y (R=Y,Sm) and Bi1.7Pb0.3Sr2Ca1-x(Cu1-yZny)2O8+z","J.Phys.Chem.Solids, 62(2001)187",2001.0
33536,La2.5Gd0.5Ca1.0Ba3.0Cu7.0O16.539,3137,80.0,3.8708,,11.6039,PHC3710315,"Amish G.Joshi, Darshan C.Kundaliya, Deelip G.Kuberkar, Ramchandra G.Kulkarni, Reeta Vij,",Suppression of superconductivity in the (La2.5-xGd0.5+x)CaBa3-xSrx(Cu1-yIny)7Oz system due to hole filling by In and its revival by hole doping with Ca,"Physica C, 371(2002)315",2002.0
33537,La2.3Gd0.7Ca1.0Ba2.8Sr0.2Cu6.86In0.14O16.535999999999998,3137,72.0,3.8685,,11.5867,PHC3710315,"Amish G.Joshi, Darshan C.Kundaliya, Deelip G.Kuberkar, Ramchandra G.Kulkarni, Reeta Vij,",Suppression of superconductivity in the (La2.5-xGd0.5+x)CaBa3-xSrx(Cu1-yIny)7Oz system due to hole filling by In and its revival by hole doping with Ca,"Physica C, 371(2002)315",2002.0
33538,La2.1Gd0.9Ca1.0Ba2.6Sr0.4Cu6.72In0.28O16.54,3137,65.0,3.8641,,11.5798,PHC3710315,"Amish G.Joshi, Darshan C.Kundaliya, Deelip G.Kuberkar, Ramchandra G.Kulkarni, Reeta Vij,",Suppression of superconductivity in the (La2.5-xGd0.5+x)CaBa3-xSrx(Cu1-yIny)7Oz system due to hole filling by In and its revival by hole doping with Ca,"Physica C, 371(2002)315",2002.0
33539,La1.9Gd1.1Ca1.0Ba2.4Sr0.6Cu6.58In0.42O16.554000000000002,3137,58.0,3.8586,,11.57,PHC3710315,"Amish G.Joshi, Darshan C.Kundaliya, Deelip G.Kuberkar, Ramchandra G.Kulkarni, Reeta Vij,",Suppression of superconductivity in the (La2.5-xGd0.5+x)CaBa3-xSrx(Cu1-yIny)7Oz system due to hole filling by In and its revival by hole doping with Ca,"Physica C, 371(2002)315",2002.0
33540,La1.7Gd1.3Ca1.0Ba2.2Sr0.8Cu6.44In0.56O16.6,3137,30.0,3.8709,,11.595999999999998,PHC3710315,"Amish G.Joshi, Darshan C.Kundaliya, Deelip G.Kuberkar, Ramchandra G.Kulkarni, Reeta Vij,",Suppression of superconductivity in the (La2.5-xGd0.5+x)CaBa3-xSrx(Cu1-yIny)7Oz system due to hole filling by In and its revival by hole doping with Ca,"Physica C, 371(2002)315",2002.0
33563,Hg0.85Mo0.15Sr2.0Cu1.0O4.0,Hg1201,56.0,3.781,,8.868,MCP0750144,"I.K.Gopalakrishunan, J.V.Yakhmi, P.Selvam, S.Balamurugan,","Superconductivity in (Hg,Mo)Sr2CuO4+z system","Mat.Chem.Phys., 75(2002)144-146",2002.0
33564,Hg0.85Mo0.15Sr2.0Cu1.0O4.0,Hg1201,66.0,3.775,,8.888,MCP0750144,"I.K.Gopalakrishunan, J.V.Yakhmi, P.Selvam, S.Balamurugan,","Superconductivity in (Hg,Mo)Sr2CuO4+z system","Mat.Chem.Phys., 75(2002)144-146",2002.0
33565,Hg0.75Mo0.25Sr2.0Cu1.0O4.0,Hg1201,50.0,3.7910000000000004,,8.818,MCP0750144,"I.K.Gopalakrishunan, J.V.Yakhmi, P.Selvam, S.Balamurugan,","Superconductivity in (Hg,Mo)Sr2CuO4+z system","Mat.Chem.Phys., 75(2002)144-146",2002.0
33566,Hg0.7Mo0.3Sr2.0Cu1.0O4.0,Hg1201,36.0,3.805,,8.814,MCP0750144,"I.K.Gopalakrishunan, J.V.Yakhmi, P.Selvam, S.Balamurugan,","Superconductivity in (Hg,Mo)Sr2CuO4+z system","Mat.Chem.Phys., 75(2002)144-146",2002.0
33567,Gd1.0Sr2.0Ru1.0Cu2.0O8.0,Ru1212,16.45,,,,MCP0750110,"J.Janaki, M.C.Valsakumar, R.Nagarajan, T.A.Mary, T.Geetha Kumary, T.S.Radhakrishnan, V.S.Sastry, Y.Hariharan,",Tuning of the superconducting and ferromagnetic transitions by Cu doping for Ru in GdSr2RuCu2O8,"Mat.Chem.Phys., 75(2002)110-116",2002.0
33568,Gd1.0Sr2.0Ru0.95Cu2.05O8.0,Ru1212,26.05,,,,MCP0750110,"J.Janaki, M.C.Valsakumar, R.Nagarajan, T.A.Mary, T.Geetha Kumary, T.S.Radhakrishnan, V.S.Sastry, Y.Hariharan,",Tuning of the superconducting and ferromagnetic transitions by Cu doping for Ru in GdSr2RuCu2O8,"Mat.Chem.Phys., 75(2002)110-116",2002.0
33569,Gd1.0Sr2.0Ru0.9Cu2.1O8.0,Ru1212,37.75,,,,MCP0750110,"J.Janaki, M.C.Valsakumar, R.Nagarajan, T.A.Mary, T.Geetha Kumary, T.S.Radhakrishnan, V.S.Sastry, Y.Hariharan,",Tuning of the superconducting and ferromagnetic transitions by Cu doping for Ru in GdSr2RuCu2O8,"Mat.Chem.Phys., 75(2002)110-116",2002.0
33570,Gd1.0Sr2.0Ru0.8Cu2.2O8.0,Ru1212,28.4,,,,MCP0750110,"J.Janaki, M.C.Valsakumar, R.Nagarajan, T.A.Mary, T.Geetha Kumary, T.S.Radhakrishnan, V.S.Sastry, Y.Hariharan,",Tuning of the superconducting and ferromagnetic transitions by Cu doping for Ru in GdSr2RuCu2O8,"Mat.Chem.Phys., 75(2002)110-116",2002.0
33571,Y1.0Ba2.0Cu3.0O7.0,Y123,91.0,,,,P066012506,"B.Q.Li, X.N.Ying, Y.H.Liu, Y.N.Huang, Y.N.Wang,","Tc reduction in Sr-substituted Y(Ba1-xSrx)2Cu3O7-z investigated by <63>,<65> Cu nuclear quadrupole resonance","Phys.Rev.B, 66(2002)12506",2002.0
33572,Y1.0Ba1.96Sr0.04Cu3.0O7.0,Y123,90.0,,,,P066012506,"B.Q.Li, X.N.Ying, Y.H.Liu, Y.N.Huang, Y.N.Wang,","Tc reduction in Sr-substituted Y(Ba1-xSrx)2Cu3O7-z investigated by <63>,<65> Cu nuclear quadrupole resonance","Phys.Rev.B, 66(2002)12506",2002.0
33573,Y1.0Ba1.9Sr0.1Cu3.0O7.0,Y123,88.0,,,,P066012506,"B.Q.Li, X.N.Ying, Y.H.Liu, Y.N.Huang, Y.N.Wang,","Tc reduction in Sr-substituted Y(Ba1-xSrx)2Cu3O7-z investigated by <63>,<65> Cu nuclear quadrupole resonance","Phys.Rev.B, 66(2002)12506",2002.0
33574,Y1.0Ba1.8Sr0.2Cu3.0O7.0,Y123,85.0,,,,P066012506,"B.Q.Li, X.N.Ying, Y.H.Liu, Y.N.Huang, Y.N.Wang,","Tc reduction in Sr-substituted Y(Ba1-xSrx)2Cu3O7-z investigated by <63>,<65> Cu nuclear quadrupole resonance","Phys.Rev.B, 66(2002)12506",2002.0
33575,Y1.0Ba1.6Sr0.4Cu3.0O7.0,Y123,83.0,,,,P066012506,"B.Q.Li, X.N.Ying, Y.H.Liu, Y.N.Huang, Y.N.Wang,","Tc reduction in Sr-substituted Y(Ba1-xSrx)2Cu3O7-z investigated by <63>,<65> Cu nuclear quadrupole resonance","Phys.Rev.B, 66(2002)12506",2002.0
33576,Y1.0Ba1.2Sr0.8Cu3.0O7.0,Y123,80.0,,,,P066012506,"B.Q.Li, X.N.Ying, Y.H.Liu, Y.N.Huang, Y.N.Wang,","Tc reduction in Sr-substituted Y(Ba1-xSrx)2Cu3O7-z investigated by <63>,<65> Cu nuclear quadrupole resonance","Phys.Rev.B, 66(2002)12506",2002.0
33577,Y1.0Ba0.8Sr1.2Cu3.0O7.0,Y123,78.0,,,,P066012506,"B.Q.Li, X.N.Ying, Y.H.Liu, Y.N.Huang, Y.N.Wang,","Tc reduction in Sr-substituted Y(Ba1-xSrx)2Cu3O7-z investigated by <63>,<65> Cu nuclear quadrupole resonance","Phys.Rev.B, 66(2002)12506",2002.0
33578,Y1.0Ba2.0Cu2.9610000000000003Co0.039O7.0,Y123,93.0,,,,P066020501,"I.Mirebeau, J.A.Hodges, M.Hennion, P.Bourges, X.Chaud, Y.Sidis,",Antiferromagnetic ordering in a 90 K copper oxide superconductor,"Phys.Rev.B, 66(2002)20501",2002.0
33580,Bi2.0Sr2.0Cu1.0O6.13,Bi2201,16.0,,,,P066020503,"A.Forget, C.Ayache, D.Colson, F.Jean, G.Collin, G.Le Bras, M.Ocio, Z.Konstantinovic,",Thermopower in the strongly overdoped region of single-layer Bi2Sr2CuO6+z superconductor,"Phys.Rev.B, 66(2002)20503",2002.0
33581,Bi2.0Sr2.0Cu1.0O6.14,Bi2201,14.0,,,,P066020503,"A.Forget, C.Ayache, D.Colson, F.Jean, G.Collin, G.Le Bras, M.Ocio, Z.Konstantinovic,",Thermopower in the strongly overdoped region of single-layer Bi2Sr2CuO6+z superconductor,"Phys.Rev.B, 66(2002)20503",2002.0
33585,Bi2.0Sr2.0Ca1.0Cu2.0O8.0,Bi2212,65.0,,,30.9,P066024502,"A.A.Menovsky, C.J.van der Beek, M.Konczykowski, M.Li, P.H.Kes,",Superconducting properties of strongly underdoped Bi2Sr2CaCu2O8+x single crystals,"Phys.Rev.B, 66(2002)24502",2002.0
33586,Bi2.0Sr2.0Ca1.0Cu2.0O8.0,Bi2212,87.3,,,30.86,P066024502,"A.A.Menovsky, C.J.van der Beek, M.Konczykowski, M.Li, P.H.Kes,",Superconducting properties of strongly underdoped Bi2Sr2CaCu2O8+x single crystals,"Phys.Rev.B, 66(2002)24502",2002.0
33587,Bi2.0Sr2.0Ca1.0Cu2.0O8.0,Bi2212,77.0,,,30.8,P066024502,"A.A.Menovsky, C.J.van der Beek, M.Konczykowski, M.Li, P.H.Kes,",Superconducting properties of strongly underdoped Bi2Sr2CaCu2O8+x single crystals,"Phys.Rev.B, 66(2002)24502",2002.0
33588,Eu1.6Ce0.4Sr2.0Ru1.0Cu2.0O10.0,Ru1222,32.0,3.864,,28.72,P066024503,"E.Galstyan, I.Felner, U.Asaf,",Magnetic-superconducting phase diagram of Eu2-xCexRuSr2Cu2O10-z,"Phys.Rev.B, 66(2002)24503",2002.0
33589,Eu1.5Ce0.5Sr2.0Ru1.0Cu2.0O10.0,Ru1222,34.0,3.864,,28.72,P066024503,"E.Galstyan, I.Felner, U.Asaf,",Magnetic-superconducting phase diagram of Eu2-xCexRuSr2Cu2O10-z,"Phys.Rev.B, 66(2002)24503",2002.0
33590,Eu1.4Ce0.6Sr2.0Ru1.0Cu2.0O10.0,Ru1222,35.0,3.864,,28.72,P066024503,"E.Galstyan, I.Felner, U.Asaf,",Magnetic-superconducting phase diagram of Eu2-xCexRuSr2Cu2O10-z,"Phys.Rev.B, 66(2002)24503",2002.0
33591,Eu1.3Ce0.7Sr2.0Ru1.0Cu2.0O10.0,Ru1222,33.0,3.864,,28.72,P066024503,"E.Galstyan, I.Felner, U.Asaf,",Magnetic-superconducting phase diagram of Eu2-xCexRuSr2Cu2O10-z,"Phys.Rev.B, 66(2002)24503",2002.0
33592,Eu1.2Ce0.8Sr2.0Ru1.0Cu2.0O10.0,Ru1222,30.0,3.864,,28.72,P066024503,"E.Galstyan, I.Felner, U.Asaf,",Magnetic-superconducting phase diagram of Eu2-xCexRuSr2Cu2O10-z,"Phys.Rev.B, 66(2002)24503",2002.0
33595,Nd1.5Ce0.5Sr2.0Nb1.0Cu2.0O10.0,M1222,28.0,3.885,,28.864,PHC1910237,"B.HESSEN, B.Hessen, H.TAKAGI, H.Takagi, H.W.ZANDBERGEN, H.W.Zandbergen, J.J.KRAJEWSKI, J.J.Krajewski, R.B.VAN DOVER, R.B.Van Dover, R.J.CAVA, R.J.Cava, W.F.PECK JR., W.F.Peck Jr.,",SUPERCONDUCTIVITY AT 28 K IN A CUPRATE WITH A NIOBIUM OXIDE INTERMEDIARY LAYER,"PHYSICA C,191(1992)237",1992.0
33596,Nd1.5Ce0.5Sr2.0Ta1.0Cu2.0O10.0,M1222,25.0,,,,PHC1910237,"B.HESSEN, B.Hessen, H.TAKAGI, H.Takagi, H.W.ZANDBERGEN, H.W.Zandbergen, J.J.KRAJEWSKI, J.J.Krajewski, R.B.VAN DOVER, R.B.Van Dover, R.J.CAVA, R.J.Cava, W.F.PECK JR., W.F.Peck Jr.,",SUPERCONDUCTIVITY AT 28 K IN A CUPRATE WITH A NIOBIUM OXIDE INTERMEDIARY LAYER,"PHYSICA C,191(1992)237",1992.0
33599,Y2.0Ba4.0Cu7.0O14.19,Y247,13.9,3.8614,3.8788,50.715,JPS0710574,"A.Irizawa, G.Hilscher, H.Michor, K.Kosuge, K.Yoshimura, M.Kato, T.Ohmura, T.Shibata, Y.Ito,",Collapse of Superconductivity in the Y123/Y124 Superlattice System Y2Ba4Cu7O15-z,"J.Phys.Soc.Jpn, 71(2002)574",2002.0
33600,Y2.0Ba4.0Cu7.0O14.33,Y247,22.0,,,,JPS0710574,"A.Irizawa, G.Hilscher, H.Michor, K.Kosuge, K.Yoshimura, M.Kato, T.Ohmura, T.Shibata, Y.Ito,",Collapse of Superconductivity in the Y123/Y124 Superlattice System Y2Ba4Cu7O15-z,"J.Phys.Soc.Jpn, 71(2002)574",2002.0
33601,Y2.0Ba4.0Cu7.0O14.46,Y247,32.1,,,,JPS0710574,"A.Irizawa, G.Hilscher, H.Michor, K.Kosuge, K.Yoshimura, M.Kato, T.Ohmura, T.Shibata, Y.Ito,",Collapse of Superconductivity in the Y123/Y124 Superlattice System Y2Ba4Cu7O15-z,"J.Phys.Soc.Jpn, 71(2002)574",2002.0
33602,Y2.0Ba4.0Cu7.0O14.6,Y247,41.2,3.8539999999999996,3.8756,50.614,JPS0710574,"A.Irizawa, G.Hilscher, H.Michor, K.Kosuge, K.Yoshimura, M.Kato, T.Ohmura, T.Shibata, Y.Ito,",Collapse of Superconductivity in the Y123/Y124 Superlattice System Y2Ba4Cu7O15-z,"J.Phys.Soc.Jpn, 71(2002)574",2002.0
33603,Y2.0Ba4.0Cu7.0O14.81,Y247,54.1,3.8476,3.8752,50.541000000000004,JPS0710574,"A.Irizawa, G.Hilscher, H.Michor, K.Kosuge, K.Yoshimura, M.Kato, T.Ohmura, T.Shibata, Y.Ito,",Collapse of Superconductivity in the Y123/Y124 Superlattice System Y2Ba4Cu7O15-z,"J.Phys.Soc.Jpn, 71(2002)574",2002.0
33604,Y2.0Ba4.0Cu7.0O14.95,Y247,67.0,3.8494,3.8805,50.512,JPS0710574,"A.Irizawa, G.Hilscher, H.Michor, K.Kosuge, K.Yoshimura, M.Kato, T.Ohmura, T.Shibata, Y.Ito,",Collapse of Superconductivity in the Y123/Y124 Superlattice System Y2Ba4Cu7O15-z,"J.Phys.Soc.Jpn, 71(2002)574",2002.0
33605,Y2.0Ba4.0Cu7.0O15.0,Y247,72.2,,,,JPS0710574,"A.Irizawa, G.Hilscher, H.Michor, K.Kosuge, K.Yoshimura, M.Kato, T.Ohmura, T.Shibata, Y.Ito,",Collapse of Superconductivity in the Y123/Y124 Superlattice System Y2Ba4Cu7O15-z,"J.Phys.Soc.Jpn, 71(2002)574",2002.0
33610,Tl2.0Ba2.0Cu1.0O6.0,Tl2201,25.0,,,,PRL0774434,"G.Blumberg, M.V.Klein, Moonsoo Kang, N.N.Kolesnikov,",Resonance Raman Study of the Superconducting Gap and Low Energy Excitations in Tl2Ba2CuO6+z Superconductors,"Phys.Rev.Lett., 77(1996)4434",1996.0
33611,Tl2.0Ba2.0Cu1.0O6.0,Tl2201,85.0,,,,PRL0774434,"G.Blumberg, M.V.Klein, Moonsoo Kang, N.N.Kolesnikov,",Resonance Raman Study of the Superconducting Gap and Low Energy Excitations in Tl2Ba2CuO6+z Superconductors,"Phys.Rev.Lett., 77(1996)4434",1996.0
33612,Hg1.0Ba2.0Ca2.0Cu3.0O8.0,Hg1223,115.0,,,,PRL0764238,"A.Carrington, C.Berthier, D.Colson, M.-H.Julien, M.Horvatic, P.Carretta, P.Segransan, Y.Berthier,",Spin Gap in HgBa2Ca2Cu3O8+z Single Crystals from <63>Cu NMR,"Phys.Rev.Lett., 76(1996)4238",1996.0
33621,Bi2.0Sr2.0Ca1.0Cu2.0O8.0,Bi2212,56.0,,,,EPL0580589,"C.Kendziora, J.F.Zasadzinski, K.E.Gray, L.Ozyuzer, N.Miyakawa,",Absence of pseudogap in heavily overdoped Bi2Sr2CaCu2O8+z from tunneling spectroscopy of break junctions,"Europhys.Lett., 58(2002)589",2002.0
33630,Hg1.75Pb0.25Ba2.0Y0.7Ca0.3Cu2.0O8.0,Hg2212,70.0,3.8574,,28.8228,PHC3770146,"C.Brachet, E.Suard, P.Bordet, P.Odier, P.Toulemonde,",Crystal structure of (Hg1-yPby)2Ba2(Y1-xCax)Cu2O8-d superconducting compounds by neutron powder diffraction,"Physica C, 377(2002)146",2002.0
33631,Hg1.5Pb0.5Ba2.0Y0.5Ca0.5Cu2.0O8.0,Hg2212,84.0,3.8555,,28.9314,PHC3770146,"C.Brachet, E.Suard, P.Bordet, P.Odier, P.Toulemonde,",Crystal structure of (Hg1-yPby)2Ba2(Y1-xCax)Cu2O8-d superconducting compounds by neutron powder diffraction,"Physica C, 377(2002)146",2002.0
33632,Ru1.0Sr2.0Gd1.0Cu2.0O8.0,Ru1212,45.0,,,,JAP0917134,"A.Shengelaya, A.Wisniewski, B.Dabrowski, C.Sulkowski, H.Keller, I.Fita, I.Savic, M.Matusiak, M.Maxwell, P.W.Klamut, R.Khasanov, R.Puzniak, S.Kolesnik, S.M.Mini,","On the magnetic and superconducting properties of Ru1-xSr2RECu2+xO8-d ,RE=Gd, Eu, compounds","J.Appl.Phys., 91(2002)7134",2002.0
33636,Ru0.6Sr2.0Gd1.0Cu2.4O8.0,Ru1212,72.0,,,,JAP0917134,"A.Shengelaya, A.Wisniewski, B.Dabrowski, C.Sulkowski, H.Keller, I.Fita, I.Savic, M.Matusiak, M.Maxwell, P.W.Klamut, R.Khasanov, R.Puzniak, S.Kolesnik, S.M.Mini,","On the magnetic and superconducting properties of Ru1-xSr2RECu2+xO8-d ,RE=Gd, Eu, compounds","J.Appl.Phys., 91(2002)7134",2002.0
33637,Ru0.6Sr2.0Eu1.0Cu2.4O8.0,Ru1212,70.0,,,,JAP0917134,"A.Shengelaya, A.Wisniewski, B.Dabrowski, C.Sulkowski, H.Keller, I.Fita, I.Savic, M.Matusiak, M.Maxwell, P.W.Klamut, R.Khasanov, R.Puzniak, S.Kolesnik, S.M.Mini,","On the magnetic and superconducting properties of Ru1-xSr2RECu2+xO8-d ,RE=Gd, Eu, compounds","J.Appl.Phys., 91(2002)7134",2002.0
33639,Hg0.7Cr0.3Sr2.0Cu1.0O4.0,Hg1201,68.0,3.8414,,8.7017,PCS0631815,"E.Kandyel, M.A.Sekkina,","Influence of Co, Ni, and Zn substitution for Cu on the structural and superconducting properties of (Hg0.7Cr0.3)Sr2CuO4+z","J.Phys.Chem.Solids, 63(2002)1815",2002.0
33640,Hg0.7Cr0.3Sr2.0Cu0.99Zn0.01O4.0,Hg1201,63.0,3.841,,8.6829,PCS0631815,"E.Kandyel, M.A.Sekkina,","Influence of Co, Ni, and Zn substitution for Cu on the structural and superconducting properties of (Hg0.7Cr0.3)Sr2CuO4+z","J.Phys.Chem.Solids, 63(2002)1815",2002.0
33641,Hg0.7Cr0.3Sr2.0Cu0.98Zn0.02O4.0,Hg1201,60.0,3.8414,,8.6641,PCS0631815,"E.Kandyel, M.A.Sekkina,","Influence of Co, Ni, and Zn substitution for Cu on the structural and superconducting properties of (Hg0.7Cr0.3)Sr2CuO4+z","J.Phys.Chem.Solids, 63(2002)1815",2002.0
33642,Hg0.7Cr0.3Sr2.0Cu0.97Zn0.03O4.0,Hg1201,57.0,3.842,,8.6466,PCS0631815,"E.Kandyel, M.A.Sekkina,","Influence of Co, Ni, and Zn substitution for Cu on the structural and superconducting properties of (Hg0.7Cr0.3)Sr2CuO4+z","J.Phys.Chem.Solids, 63(2002)1815",2002.0
33643,Hg0.7Cr0.3Sr2.0Cu0.96Zn0.04O4.0,Hg1201,54.0,3.8419,,8.6281,PCS0631815,"E.Kandyel, M.A.Sekkina,","Influence of Co, Ni, and Zn substitution for Cu on the structural and superconducting properties of (Hg0.7Cr0.3)Sr2CuO4+z","J.Phys.Chem.Solids, 63(2002)1815",2002.0
33644,Hg0.7Cr0.3Sr2.0Cu0.95Zn0.05O4.0,Hg1201,51.0,3.8424,,8.6099,PCS0631815,"E.Kandyel, M.A.Sekkina,","Influence of Co, Ni, and Zn substitution for Cu on the structural and superconducting properties of (Hg0.7Cr0.3)Sr2CuO4+z","J.Phys.Chem.Solids, 63(2002)1815",2002.0
33645,Hg0.7Cr0.3Sr2.0Cu0.99Ni0.01O4.0,Hg1201,59.0,3.8415,,8.6959,PCS0631815,"E.Kandyel, M.A.Sekkina,","Influence of Co, Ni, and Zn substitution for Cu on the structural and superconducting properties of (Hg0.7Cr0.3)Sr2CuO4+z","J.Phys.Chem.Solids, 63(2002)1815",2002.0
33646,Hg0.7Cr0.3Sr2.0Cu0.98Ni0.02O4.0,Hg1201,53.0,3.8418,,8.69,PCS0631815,"E.Kandyel, M.A.Sekkina,","Influence of Co, Ni, and Zn substitution for Cu on the structural and superconducting properties of (Hg0.7Cr0.3)Sr2CuO4+z","J.Phys.Chem.Solids, 63(2002)1815",2002.0
33647,Hg0.7Cr0.3Sr2.0Cu0.97Ni0.03O4.0,Hg1201,48.0,3.842,,8.6845,PCS0631815,"E.Kandyel, M.A.Sekkina,","Influence of Co, Ni, and Zn substitution for Cu on the structural and superconducting properties of (Hg0.7Cr0.3)Sr2CuO4+z","J.Phys.Chem.Solids, 63(2002)1815",2002.0
33648,Hg0.7Cr0.3Sr2.0Cu0.96Ni0.04O4.0,Hg1201,43.0,3.8424,,8.6792,PCS0631815,"E.Kandyel, M.A.Sekkina,","Influence of Co, Ni, and Zn substitution for Cu on the structural and superconducting properties of (Hg0.7Cr0.3)Sr2CuO4+z","J.Phys.Chem.Solids, 63(2002)1815",2002.0
33649,Hg0.7Cr0.3Sr2.0Cu0.95Ni0.05O4.0,Hg1201,39.0,3.8426,,8.6809,PCS0631815,"E.Kandyel, M.A.Sekkina,","Influence of Co, Ni, and Zn substitution for Cu on the structural and superconducting properties of (Hg0.7Cr0.3)Sr2CuO4+z","J.Phys.Chem.Solids, 63(2002)1815",2002.0
33650,Hg0.7Cr0.3Sr2.0Cu0.925Ni0.075O4.0,Hg1201,28.0,3.8429,,8.6619,PCS0631815,"E.Kandyel, M.A.Sekkina,","Influence of Co, Ni, and Zn substitution for Cu on the structural and superconducting properties of (Hg0.7Cr0.3)Sr2CuO4+z","J.Phys.Chem.Solids, 63(2002)1815",2002.0
33651,Hg0.7Cr0.3Sr2.0Cu0.9Ni0.1O4.0,Hg1201,18.0,3.8432,,8.6477,PCS0631815,"E.Kandyel, M.A.Sekkina,","Influence of Co, Ni, and Zn substitution for Cu on the structural and superconducting properties of (Hg0.7Cr0.3)Sr2CuO4+z","J.Phys.Chem.Solids, 63(2002)1815",2002.0
33652,Hg0.7Cr0.3Sr2.0Cu0.99Co0.01O4.0,Hg1201,58.0,3.8414,,8.6961,PCS0631815,"E.Kandyel, M.A.Sekkina,","Influence of Co, Ni, and Zn substitution for Cu on the structural and superconducting properties of (Hg0.7Cr0.3)Sr2CuO4+z","J.Phys.Chem.Solids, 63(2002)1815",2002.0
33653,Hg0.7Cr0.3Sr2.0Cu0.98Co0.02O4.0,Hg1201,52.0,3.8417,,8.6902,PCS0631815,"E.Kandyel, M.A.Sekkina,","Influence of Co, Ni, and Zn substitution for Cu on the structural and superconducting properties of (Hg0.7Cr0.3)Sr2CuO4+z","J.Phys.Chem.Solids, 63(2002)1815",2002.0
33654,Hg0.7Cr0.3Sr2.0Cu0.97Co0.03O4.0,Hg1201,46.0,3.8419,,8.6833,PCS0631815,"E.Kandyel, M.A.Sekkina,","Influence of Co, Ni, and Zn substitution for Cu on the structural and superconducting properties of (Hg0.7Cr0.3)Sr2CuO4+z","J.Phys.Chem.Solids, 63(2002)1815",2002.0
33655,Hg0.7Cr0.3Sr2.0Cu0.96Co0.04O4.0,Hg1201,42.0,3.8424,,8.6777,PCS0631815,"E.Kandyel, M.A.Sekkina,","Influence of Co, Ni, and Zn substitution for Cu on the structural and superconducting properties of (Hg0.7Cr0.3)Sr2CuO4+z","J.Phys.Chem.Solids, 63(2002)1815",2002.0
33656,Hg0.7Cr0.3Sr2.0Cu0.95Co0.05O4.0,Hg1201,35.0,3.8427,,8.6729,PCS0631815,"E.Kandyel, M.A.Sekkina,","Influence of Co, Ni, and Zn substitution for Cu on the structural and superconducting properties of (Hg0.7Cr0.3)Sr2CuO4+z","J.Phys.Chem.Solids, 63(2002)1815",2002.0
33660,Tl1.0Sr2.0Ca0.8Y0.2Cu2.0O7.0,Tl1212,52.75,3.7933,,12.0801,DEN1100436,"A.Soeda, N.Maki, S.Takeuchi, T.Doi, T.Kamo,",Crystal structure and superconductivity in TlSr2Ca1-xYxCu2O7,"Trans.Inst.Elec.Eng. of Japan, 110(1990)436",1990.0
33661,Tl1.0Sr2.0Ca0.6Y0.4Cu2.0O7.0,Tl1212,68.0,3.7969999999999997,,12.045,DEN1100436,"A.Soeda, N.Maki, S.Takeuchi, T.Doi, T.Kamo,",Crystal structure and superconductivity in TlSr2Ca1-xYxCu2O7,"Trans.Inst.Elec.Eng. of Japan, 110(1990)436",1990.0
33662,Tl1.0Sr2.0Ca0.4Y0.6Cu2.0O7.0,Tl1212,35.0,3.802,,12.0105,DEN1100436,"A.Soeda, N.Maki, S.Takeuchi, T.Doi, T.Kamo,",Crystal structure and superconductivity in TlSr2Ca1-xYxCu2O7,"Trans.Inst.Elec.Eng. of Japan, 110(1990)436",1990.0
33666,Hg0.82Re0.18Ba2.0Ca2.0Cu3.0O8.0,Hg1223,131.5,,,,P066092504,"E.Baggio-Saitovich, E.S.Gaixeiro, E.V.L.de Mello, J.L.Gonzalez, M.T.D.Orlando,",Pressure studies on the pseudogap and critical temperatures of a high-Tc superconductor,"Phys.Rev.B, 66(2002)92504",2002.0
33667,Hg0.82Re0.18Ba2.0Ca2.0Cu3.0O8.0,Hg1223,132.0,,,,P066092504,"E.Baggio-Saitovich, E.S.Gaixeiro, E.V.L.de Mello, J.L.Gonzalez, M.T.D.Orlando,",Pressure studies on the pseudogap and critical temperatures of a high-Tc superconductor,"Phys.Rev.B, 66(2002)92504",2002.0
33668,Nd1.0Ba2.0Cu3.0O7.0,Y123,91.5,,,,P066104519,"M.Andersson, O.Rapp, S.R.Ghorbani,",Thermoelectric power of charge-neutral Nd1-2xCaxMxBa2Cu3O7-z (M=Th and Pr): Evidence for different types of localization,"Phys.Rev.B, 66(2002)104519",2002.0
33669,Nd0.95Ca0.025Pr0.025Ba2.0Cu3.0O7.0,Y123,86.1,,,,P066104519,"M.Andersson, O.Rapp, S.R.Ghorbani,",Thermoelectric power of charge-neutral Nd1-2xCaxMxBa2Cu3O7-z (M=Th and Pr): Evidence for different types of localization,"Phys.Rev.B, 66(2002)104519",2002.0
33670,Nd0.9Ca0.05Pr0.05Ba2.0Cu3.0O7.0,Y123,81.4,,,,P066104519,"M.Andersson, O.Rapp, S.R.Ghorbani,",Thermoelectric power of charge-neutral Nd1-2xCaxMxBa2Cu3O7-z (M=Th and Pr): Evidence for different types of localization,"Phys.Rev.B, 66(2002)104519",2002.0
33671,Nd0.8Ca0.1Pr0.1Ba2.0Cu3.0O7.0,Y123,70.8,,,,P066104519,"M.Andersson, O.Rapp, S.R.Ghorbani,",Thermoelectric power of charge-neutral Nd1-2xCaxMxBa2Cu3O7-z (M=Th and Pr): Evidence for different types of localization,"Phys.Rev.B, 66(2002)104519",2002.0
33672,Nd1.0Ba2.0Cu3.0O7.0,Y123,93.6,,,,P066104519,"M.Andersson, O.Rapp, S.R.Ghorbani,",Thermoelectric power of charge-neutral Nd1-2xCaxMxBa2Cu3O7-z (M=Th and Pr): Evidence for different types of localization,"Phys.Rev.B, 66(2002)104519",2002.0
33673,Nd0.97Ca0.015Th0.015Ba2.0Cu3.0O7.0,Y123,90.4,,,,P066104519,"M.Andersson, O.Rapp, S.R.Ghorbani,",Thermoelectric power of charge-neutral Nd1-2xCaxMxBa2Cu3O7-z (M=Th and Pr): Evidence for different types of localization,"Phys.Rev.B, 66(2002)104519",2002.0
33674,Nd0.94Ca0.03Th0.03Ba2.0Cu3.0O7.0,Y123,86.8,,,,P066104519,"M.Andersson, O.Rapp, S.R.Ghorbani,",Thermoelectric power of charge-neutral Nd1-2xCaxMxBa2Cu3O7-z (M=Th and Pr): Evidence for different types of localization,"Phys.Rev.B, 66(2002)104519",2002.0
33675,Nd0.9Ca0.05Th0.05Ba2.0Cu3.0O7.0,Y123,81.8,,,,P066104519,"M.Andersson, O.Rapp, S.R.Ghorbani,",Thermoelectric power of charge-neutral Nd1-2xCaxMxBa2Cu3O7-z (M=Th and Pr): Evidence for different types of localization,"Phys.Rev.B, 66(2002)104519",2002.0
33676,Nd0.8Ca0.1Th0.1Ba2.0Cu3.0O7.0,Y123,73.4,,,,P066104519,"M.Andersson, O.Rapp, S.R.Ghorbani,",Thermoelectric power of charge-neutral Nd1-2xCaxMxBa2Cu3O7-z (M=Th and Pr): Evidence for different types of localization,"Phys.Rev.B, 66(2002)104519",2002.0
33677,La1.88Sr0.12Cu1.0O4.0,T,27.0,,,,P066104528,"K.Chiba, K.Yamada, M.Fujita, M.Minami, T.Fukase, T.Goto, T.Suzuki, Y.Oshima,","Hall coefficient of La1.88-yYySr0.12CuO4(y=0, 0.04) at low temperatures under high magnetic fields","Phys.Rev.B, 66(2002)104528",2002.0
33678,La1.84Y0.04Sr0.12Cu1.0O4.0,T,17.0,,,,P066104528,"K.Chiba, K.Yamada, M.Fujita, M.Minami, T.Fukase, T.Goto, T.Suzuki, Y.Oshima,","Hall coefficient of La1.88-yYySr0.12CuO4(y=0, 0.04) at low temperatures under high magnetic fields","Phys.Rev.B, 66(2002)104528",2002.0
33679,Sr2.3Ca0.7Cu2.0Cl1.3O4.0,0212,80.0,3.8679,,22.160999999999998,PR06100778,"C.-Q.Jin, H.Yamauchi, K.Tanabe, R.Puzniak, S.Adachi, S.Tanaka, T.Tamura, T.Tatsuski, X.-J.Wu, Z.-X.Zhao,","High-pressure synthesis and superconducting properties of the oxychloride superconductor (Sr,Ca)3Cu2O4+zCl2-y","Phys.Rev.B,61(2000)778-783",2000.0
33684,La1.9Sr0.1Cu1.0O4.0,T,18.0,,,,EPJ0290369,"J.Vanacken, L.Weckhuysen, P.Wagner, V.V.Moshchalkov,",High field transport properties of La2-xSrxCuO4 epitaxial thin films,"Eur.Phys.J.B, 29(2002)369",2002.0
33685,La1.8Sr0.2Cu1.0O4.0,T,22.3,,,,EPJ0290369,"J.Vanacken, L.Weckhuysen, P.Wagner, V.V.Moshchalkov,",High field transport properties of La2-xSrxCuO4 epitaxial thin films,"Eur.Phys.J.B, 29(2002)369",2002.0
33686,La1.75Sr0.25Cu1.0O4.0,T,16.5,,,,EPJ0290369,"J.Vanacken, L.Weckhuysen, P.Wagner, V.V.Moshchalkov,",High field transport properties of La2-xSrxCuO4 epitaxial thin films,"Eur.Phys.J.B, 29(2002)369",2002.0
33687,Y1.0Sr2.0Cu3.0O7.2,Y123,64.0,3.7903,,11.3992,P066132510,"A.Gauzzi, A.Prodi, E.Gilioli, F.Licci, G.Van Tendeloo, M.Marezio, O.I.Lebedev,",Superconductivity and microstructure of YSr2Cu3O6.875,"Phys.Rev.B, 66(2002)132510",2002.0
33688,Y1.0Sr2.0Cu3.0O6.92,Y123,68.0,,,,P066132510,"A.Gauzzi, A.Prodi, E.Gilioli, F.Licci, G.Van Tendeloo, M.Marezio, O.I.Lebedev,",Superconductivity and microstructure of YSr2Cu3O6.875,"Phys.Rev.B, 66(2002)132510",2002.0
33689,Tl2.0Ba2.0Ca1.0Cu2.0O8.0,Tl2212,105.0,,,29.3,P066134508,"Heon-Jung Kim, In-Sun Jo, P.Chowdhury, Sung-Ik Lee,",Equilibrium magnetization of Tl2Ba2CaCu2O8+z single crystal,"Phys.Rev.B, 66(2002)134508",2002.0
33690,Ru1.0Gd1.4Ce0.6Sr2.0Cu2.0O10.0,Ru1222,36.0,3.835,,28.56,P066144503,"A.H.Lacerda, L.Ben-Dor, M.S.Torikachvili, M.T.Escote, R.F.Jardim, V.A.Meza,",Upper critical field of the magnetic superconductor RuGd1.4Ce0.6Sr2Cu2O10-z,"Phys.Rev.B, 66(2002)144503",2002.0
33691,Y1.0Ba2.0Cu3.0O6.45,Y123,20.0,,,,L088167005,"K.Segawa, Y.Ando,",Magnetoresistance of untwinned YBa2Cu3Oy single crystals in a wide range of doping: Anomalous hole-doping dependence of the coherence length,"Phys.Rev.Lett., 88(2002)167005",2002.0
