Repository: CompRhys/apical

# Data Guide

In all cases whilst compiling this data we have been careful to include as much meta-information as possible to allow data to be traced back to it's original sources. For SuperCon this takes the form of the SuperCon "num :" reference id and then the source publication details. For ICSD we provide the ICSD collection code.

We acknowledge the Japanese National Institute for Materials Science for maintaining the [SuperCon](https://supercon.nims.go.jp/index_en.html) database as well as FIZ Karlsruhe GmbH for maintaining [ICSD](https://www.fiz-karlsruhe.de/en/produkte-und-dienstleistungen/inorganic-crystal-structure-database-icsd).

File: processed-data/super_cuprates.csv (part 50 of 58)
num :,composition :,str3 :,tc :,lata :,latb :,latc :,refno :,author :,title :,journal :,year :
33692,Y1.0Ba2.0Cu3.0O6.5,Y123,35.5,,,,L088167005,"K.Segawa, Y.Ando,",Magnetoresistance of untwinned YBa2Cu3Oy single crystals in a wide range of doping: Anomalous hole-doping dependence of the coherence length,"Phys.Rev.Lett., 88(2002)167005",2002.0
33693,Y1.0Ba2.0Cu3.0O6.65,Y123,56.3,,,,L088167005,"K.Segawa, Y.Ando,",Magnetoresistance of untwinned YBa2Cu3Oy single crystals in a wide range of doping: Anomalous hole-doping dependence of the coherence length,"Phys.Rev.Lett., 88(2002)167005",2002.0
33694,Y1.0Ba2.0Cu3.0O6.7,Y123,59.1,,,,L088167005,"K.Segawa, Y.Ando,",Magnetoresistance of untwinned YBa2Cu3Oy single crystals in a wide range of doping: Anomalous hole-doping dependence of the coherence length,"Phys.Rev.Lett., 88(2002)167005",2002.0
33695,Y1.0Ba2.0Cu3.0O6.75,Y123,62.1,,,,L088167005,"K.Segawa, Y.Ando,",Magnetoresistance of untwinned YBa2Cu3Oy single crystals in a wide range of doping: Anomalous hole-doping dependence of the coherence length,"Phys.Rev.Lett., 88(2002)167005",2002.0
33696,Y1.0Ba2.0Cu3.0O6.8,Y123,69.2,,,,L088167005,"K.Segawa, Y.Ando,",Magnetoresistance of untwinned YBa2Cu3Oy single crystals in a wide range of doping: Anomalous hole-doping dependence of the coherence length,"Phys.Rev.Lett., 88(2002)167005",2002.0
33697,Y1.0Ba2.0Cu3.0O6.85,Y123,83.2,,,,L088167005,"K.Segawa, Y.Ando,",Magnetoresistance of untwinned YBa2Cu3Oy single crystals in a wide range of doping: Anomalous hole-doping dependence of the coherence length,"Phys.Rev.Lett., 88(2002)167005",2002.0
33698,Y1.0Ba2.0Cu3.0O6.95,Y123,93.4,,,,L088167005,"K.Segawa, Y.Ando,",Magnetoresistance of untwinned YBa2Cu3Oy single crystals in a wide range of doping: Anomalous hole-doping dependence of the coherence length,"Phys.Rev.Lett., 88(2002)167005",2002.0
33699,Y1.0Ba2.0Cu3.0O7.0,Y123,92.0,,,,L088167005,"K.Segawa, Y.Ando,",Magnetoresistance of untwinned YBa2Cu3Oy single crystals in a wide range of doping: Anomalous hole-doping dependence of the coherence length,"Phys.Rev.Lett., 88(2002)167005",2002.0
33708,Y1.0Ba2.0Cu3.0O7.0,Y123,93.0,3.897,3.888,11.690999999999999,PHC3830048,"K.Yoshida, T.Harada,",The effect of Pr-doping on the critical current density in YBa2Cu3O7-z,"Physica C, 383(2002)48-54",2002.0
33709,Y0.98Pr0.02Ba2.0Cu3.0O7.0,Y123,92.2,3.898,3.888,11.693,PHC3830048,"K.Yoshida, T.Harada,",The effect of Pr-doping on the critical current density in YBa2Cu3O7-z,"Physica C, 383(2002)48-54",2002.0
33710,Y0.96Pr0.04Ba2.0Cu3.0O7.0,Y123,92.0,3.897,3.887,11.690999999999999,PHC3830048,"K.Yoshida, T.Harada,",The effect of Pr-doping on the critical current density in YBa2Cu3O7-z,"Physica C, 383(2002)48-54",2002.0
33711,Y0.94Pr0.06Ba2.0Cu3.0O7.0,Y123,91.5,3.897,3.889,11.690999999999999,PHC3830048,"K.Yoshida, T.Harada,",The effect of Pr-doping on the critical current density in YBa2Cu3O7-z,"Physica C, 383(2002)48-54",2002.0
33712,Y0.92Pr0.08Ba2.0Cu3.0O7.0,Y123,90.5,3.8939999999999997,3.886,11.682,PHC3830048,"K.Yoshida, T.Harada,",The effect of Pr-doping on the critical current density in YBa2Cu3O7-z,"Physica C, 383(2002)48-54",2002.0
33713,Y0.9Pr0.1Ba2.0Cu3.0O7.0,Y123,89.2,3.895,3.888,11.686,PHC3830048,"K.Yoshida, T.Harada,",The effect of Pr-doping on the critical current density in YBa2Cu3O7-z,"Physica C, 383(2002)48-54",2002.0
33714,Y0.85Pr0.15Ba2.0Cu3.0O7.0,Y123,84.5,3.9019999999999997,3.892,11.705,PHC3830048,"K.Yoshida, T.Harada,",The effect of Pr-doping on the critical current density in YBa2Cu3O7-z,"Physica C, 383(2002)48-54",2002.0
33715,Y0.8Pr0.2Ba2.0Cu3.0O7.0,Y123,79.5,3.915,3.907,11.745999999999999,PHC3830048,"K.Yoshida, T.Harada,",The effect of Pr-doping on the critical current density in YBa2Cu3O7-z,"Physica C, 383(2002)48-54",2002.0
33716,Y0.75Pr0.25Ba2.0Cu3.0O7.0,Y123,72.0,3.915,3.907,11.745999999999999,PHC3830048,"K.Yoshida, T.Harada,",The effect of Pr-doping on the critical current density in YBa2Cu3O7-z,"Physica C, 383(2002)48-54",2002.0
33717,Y0.7Pr0.3Ba2.0Cu3.0O7.0,Y123,64.0,3.8939999999999997,3.887,11.684000000000001,PHC3830048,"K.Yoshida, T.Harada,",The effect of Pr-doping on the critical current density in YBa2Cu3O7-z,"Physica C, 383(2002)48-54",2002.0
33718,Bi2.0Sr2.0Ca2.0Cu3.0O10.0,Bi2223,110.0,5.4079999999999995,5.412999999999999,36.868,PHC3830075,"B.Liang, C.T.Lin, G.Yang, P.Shang,","Single crystals of triple-layered cuprates Bi2Sr2Ca2Cu3O10+z; growth, annealing and characterization","Physica C, 383(2002)75-88",2002.0
33719,Bi2.0Sr2.0Ca1.0Cu2.0O8.0,Bi2212,84.0,5.41,5.4,30.81,PHC3830122,"E.Srinivasan, R.Jayavel, S.Subramanian, S.Uthayakumar,",Substitutional effect of Mn on floating zone growth Bi-2212 bulk textured crystals,"Physica C, 383(2002)122-126",2002.0
33720,Bi2.0Sr2.0Ca1.0Cu1.9Mn0.1O8.0,Bi2212,66.0,,,,PHC3830122,"E.Srinivasan, R.Jayavel, S.Subramanian, S.Uthayakumar,",Substitutional effect of Mn on floating zone growth Bi-2212 bulk textured crystals,"Physica C, 383(2002)122-126",2002.0
33721,Bi2.0Sr2.0Ca1.0Cu1.8Mn0.2O8.0,Bi2212,53.0,,,,PHC3830122,"E.Srinivasan, R.Jayavel, S.Subramanian, S.Uthayakumar,",Substitutional effect of Mn on floating zone growth Bi-2212 bulk textured crystals,"Physica C, 383(2002)122-126",2002.0
33722,Bi2.0Sr2.0Ca1.0Cu1.7Mn0.3O8.0,Bi2212,40.0,,,,PHC3830122,"E.Srinivasan, R.Jayavel, S.Subramanian, S.Uthayakumar,",Substitutional effect of Mn on floating zone growth Bi-2212 bulk textured crystals,"Physica C, 383(2002)122-126",2002.0
33724,Ho1.0Ba2.0Cu4.0O8.0,Y124,79.0,,,,EPJ0190005,"A.Furrer, A.Sokolov, D.Rubio Temprano, J.Karpinski, J.Mesot, K.A.Muller, K.Conder, S.Janssen, S.M.Kazakov, V.Trounov,",Large copper isotope effect on the pseudogap in the high-temperature superconductor HoBa2Cu4O8,"Eur.Phys.J.B, 19(2001)5-8",2001.0
33725,Ho1.0Ba2.0Cu4.0O8.0,Y124,79.0,,,,EPJ0190005,"A.Furrer, A.Sokolov, D.Rubio Temprano, J.Karpinski, J.Mesot, K.A.Muller, K.Conder, S.Janssen, S.M.Kazakov, V.Trounov,",Large copper isotope effect on the pseudogap in the high-temperature superconductor HoBa2Cu4O8,"Eur.Phys.J.B, 19(2001)5-8",2001.0
33727,La1.81Ho0.04Sr0.15Cu1.0O4.0,T,32.0,,,,P066184506,"A.Furrer, D.Rubio Temprano, H.Mutka, K.A.Muller, K.Conder, V.Trounov,",Oxygen and copper isotope effects on the pseudogap in the high-temperature superconductor La1.81Ho0.04Sr0.15CuO4 studied by neutron crystal-field spectroscopy,"Phys.Rev.B, 66(2002)184506",2002.0
33728,La1.81Ho0.04Sr0.15Cu1.0O4.0,T,32.0,,,,P066184506,"A.Furrer, D.Rubio Temprano, H.Mutka, K.A.Muller, K.Conder, V.Trounov,",Oxygen and copper isotope effects on the pseudogap in the high-temperature superconductor La1.81Ho0.04Sr0.15CuO4 studied by neutron crystal-field spectroscopy,"Phys.Rev.B, 66(2002)184506",2002.0
33729,Ru1.0Sr2.0Gd1.0Cu2.0O8.0,Ru1212,42.4,,,,PHC3830337,"B.Lorenz, C.W.Chu, R.L.Meng, Y.Y.Xue,",Pressure effect on the superconducting and magnetic transitions of the superconducting ferromagnet RuSr2GdCu2O8,"Physica C, 383(2003)337",2003.0
33757,Ru1.0Sr2.0Nd1.4Ce0.6Cu2.0O10.0,Ru1222,40.0,3.8489999999999998,,28.575,PHC3830315,"A.S.Andreenko, E.P.Khlybov, G.M.Kuz'micheva, I.E.Kostyleva, Yu.V.Esaulova,","Synthesis, crystal structure and properties of superconducting and non-superconducting RuSr2(Nd,Ce)2Cu2O10 phases","Physica C, 383(2003)315",2003.0
33760,Hg0.85Re0.15Ba2.0Ca2.0Cu3.0O8.0,Hg1223,132.9,,,15.697000000000001,PHC3830365,"A.J.Batista-Leyva, E.Altshuler, L.Rivero, M.T.D.Orlando, R.Cobas,",The resistive transition of (Hg0.85Re0.15)(Ba1-ySry)2Ca2Cu3O8+z superconducting polycrystals,"Physica C, 383(2003)365",2003.0
33761,Hg0.85Re0.15Ba1.66Sr0.34Ca2.0Cu3.0O8.0,Hg1223,131.3,,,15.632,PHC3830365,"A.J.Batista-Leyva, E.Altshuler, L.Rivero, M.T.D.Orlando, R.Cobas,",The resistive transition of (Hg0.85Re0.15)(Ba1-ySry)2Ca2Cu3O8+z superconducting polycrystals,"Physica C, 383(2003)365",2003.0
33762,Hg0.85Re0.15Ba1.6Sr0.4Ca2.0Cu3.0O8.0,Hg1223,130.3,,,15.625,PHC3830365,"A.J.Batista-Leyva, E.Altshuler, L.Rivero, M.T.D.Orlando, R.Cobas,",The resistive transition of (Hg0.85Re0.15)(Ba1-ySry)2Ca2Cu3O8+z superconducting polycrystals,"Physica C, 383(2003)365",2003.0
33763,Hg0.85Re0.15Ba1.44Sr0.56Ca2.0Cu3.0O8.0,Hg1223,128.7,,,15.6,PHC3830365,"A.J.Batista-Leyva, E.Altshuler, L.Rivero, M.T.D.Orlando, R.Cobas,",The resistive transition of (Hg0.85Re0.15)(Ba1-ySry)2Ca2Cu3O8+z superconducting polycrystals,"Physica C, 383(2003)365",2003.0
33764,Bi2.2Sr1.72La0.08Ca1.0Cu2.0O8.0,Bi2212,60.5,,,,PHC3830445,"A.Mumtaz, H.Bando, K.Oka, Y.Yamaguchi,",Vortex phase diagram for extremely underdoped Bi2.2Sr1.72La0.08CaCu2O8+z,"Physica C, 383(2003)445",2003.0
33765,Bi2.2Sr1.72La0.08Ca1.0Cu2.0O8.0,Bi2212,69.1,,,,PHC3830445,"A.Mumtaz, H.Bando, K.Oka, Y.Yamaguchi,",Vortex phase diagram for extremely underdoped Bi2.2Sr1.72La0.08CaCu2O8+z,"Physica C, 383(2003)445",2003.0
33766,Bi2.2Sr1.72La0.08Ca1.0Cu2.0O8.0,Bi2212,78.2,,,,PHC3830445,"A.Mumtaz, H.Bando, K.Oka, Y.Yamaguchi,",Vortex phase diagram for extremely underdoped Bi2.2Sr1.72La0.08CaCu2O8+z,"Physica C, 383(2003)445",2003.0
33767,Bi2.2Sr1.72La0.08Ca1.0Cu2.0O8.0,Bi2212,83.1,5.4220000000000015,,30.73,PHC3830445,"A.Mumtaz, H.Bando, K.Oka, Y.Yamaguchi,",Vortex phase diagram for extremely underdoped Bi2.2Sr1.72La0.08CaCu2O8+z,"Physica C, 383(2003)445",2003.0
33768,Bi2.2Sr1.72La0.08Ca1.0Cu2.0O8.0,Bi2212,84.7,,,,PHC3830445,"A.Mumtaz, H.Bando, K.Oka, Y.Yamaguchi,",Vortex phase diagram for extremely underdoped Bi2.2Sr1.72La0.08CaCu2O8+z,"Physica C, 383(2003)445",2003.0
33769,Bi2.2Sr1.72La0.08Ca1.0Cu2.0O8.0,Bi2212,84.1,,,,PHC3830445,"A.Mumtaz, H.Bando, K.Oka, Y.Yamaguchi,",Vortex phase diagram for extremely underdoped Bi2.2Sr1.72La0.08CaCu2O8+z,"Physica C, 383(2003)445",2003.0
33770,Bi2.2Sr1.72La0.08Ca1.0Cu2.0O8.0,Bi2212,82.5,,,,PHC3830445,"A.Mumtaz, H.Bando, K.Oka, Y.Yamaguchi,",Vortex phase diagram for extremely underdoped Bi2.2Sr1.72La0.08CaCu2O8+z,"Physica C, 383(2003)445",2003.0
33771,Ru1.0Sr2.0Gd1.4Ce0.6Cu2.0O10.0,Ru1222,42.0,3.8318,,28.5325,PHC3830450,"G.Li, L.Shi, S.J.Feng, X.-G.Li, X.D.Zhang,",Transport and magnetic resonance properties of Ru1-xSbxSr2Gd1.4Ce0.6Cu2O10-z,"Physica C, 383(2003)450-456",2003.0
33772,Ru0.99Sb0.01Sr2.0Gd1.4Ce0.6Cu2.0O10.0,Ru1222,39.1,3.8328,,28.5472,PHC3830450,"G.Li, L.Shi, S.J.Feng, X.-G.Li, X.D.Zhang,",Transport and magnetic resonance properties of Ru1-xSbxSr2Gd1.4Ce0.6Cu2O10-z,"Physica C, 383(2003)450-456",2003.0
33773,Ru0.98Sb0.02Sr2.0Gd1.4Ce0.6Cu2.0O10.0,Ru1222,33.0,3.8339999999999996,,28.5416,PHC3830450,"G.Li, L.Shi, S.J.Feng, X.-G.Li, X.D.Zhang,",Transport and magnetic resonance properties of Ru1-xSbxSr2Gd1.4Ce0.6Cu2O10-z,"Physica C, 383(2003)450-456",2003.0
33774,Ru0.95Sb0.05Sr2.0Gd1.4Ce0.6Cu2.0O10.0,Ru1222,29.0,3.8345,,28.5282,PHC3830450,"G.Li, L.Shi, S.J.Feng, X.-G.Li, X.D.Zhang,",Transport and magnetic resonance properties of Ru1-xSbxSr2Gd1.4Ce0.6Cu2O10-z,"Physica C, 383(2003)450-456",2003.0
33775,Ru0.93Sb0.07Sr2.0Gd1.4Ce0.6Cu2.0O10.0,Ru1222,17.0,3.8369999999999997,,28.5108,PHC3830450,"G.Li, L.Shi, S.J.Feng, X.-G.Li, X.D.Zhang,",Transport and magnetic resonance properties of Ru1-xSbxSr2Gd1.4Ce0.6Cu2O10-z,"Physica C, 383(2003)450-456",2003.0
33781,La1.85Sr0.15Cu1.0O4.0,T,38.0,,,,PHB1651283,"He Aisheng, He Yusheng, Jin Sheng, Xiang Jiong, Zhang Jincang,",Ultrasonic investigations of the layered perovskite ceramic superconducting systems,"Physica B, 165-166(1990)1283-1284",
33782,Y1.0Ba2.0Cu3.0O7.0,Y123,90.0,,,,PHB1651283,"He Aisheng, He Yusheng, Jin Sheng, Xiang Jiong, Zhang Jincang,",Ultrasonic investigations of the layered perovskite ceramic superconducting systems,"Physica B, 165-166(1990)1283-1284",
33783,Bi2.0Sr2.0Ca1.0Cu2.0O8.0,Bi2212,74.0,,,,PHB1651283,"He Aisheng, He Yusheng, Jin Sheng, Xiang Jiong, Zhang Jincang,",Ultrasonic investigations of the layered perovskite ceramic superconducting systems,"Physica B, 165-166(1990)1283-1284",
33784,Bi1.7Pb0.3Sr2.0Ca1.0Cu2.0O8.0,Bi2212,80.0,,,,PHB1651283,"He Aisheng, He Yusheng, Jin Sheng, Xiang Jiong, Zhang Jincang,",Ultrasonic investigations of the layered perovskite ceramic superconducting systems,"Physica B, 165-166(1990)1283-1284",
33785,Bi1.7Pb0.3Sr2.0Ca2.0Cu3.0O10.0,Bi2223,108.0,,,,PHB1651283,"He Aisheng, He Yusheng, Jin Sheng, Xiang Jiong, Zhang Jincang,",Ultrasonic investigations of the layered perovskite ceramic superconducting systems,"Physica B, 165-166(1990)1283-1284",
33787,Gd1.0Ba2.0Cu3.0O7.0,Y123,92.0,3.925,3.863,11.755,JPC0016853,"B.Chapman, D.P.Almond, E.F.Lambson, G.A.Saunders, J.Freestone, Qingxian Wang,",An ultrasonic study of superconducting and non-superconducting GdBa2Cu3O7-x,"J.Phys.C,1(1989)6853-6864",1989.0
33795,Bi1.7Pb0.3Sr2.0Ca1.0Cu2.0O8.0,Bi2212,81.0,5.41,5.42,30.68,SST0080101,"M.Muralidhar, P.V.Reddy, R.R.Reddy, V.H.Babu,",The relationship between the porosity and elastic moduli of the Bi-Pb-2212 high-Tc superconductor,"Supercond.Sci.Technol., 8(1995)101-107",1995.0
33796,Bi1.7Pb0.3Sr2.0Ca1.0Cu2.0O8.0,Bi2212,80.0,,,,SST0080101,"M.Muralidhar, P.V.Reddy, R.R.Reddy, V.H.Babu,",The relationship between the porosity and elastic moduli of the Bi-Pb-2212 high-Tc superconductor,"Supercond.Sci.Technol., 8(1995)101-107",1995.0
33797,Bi1.7Pb0.3Sr2.0Ca1.0Cu2.0O8.0,Bi2212,81.0,,,,SST0080101,"M.Muralidhar, P.V.Reddy, R.R.Reddy, V.H.Babu,",The relationship between the porosity and elastic moduli of the Bi-Pb-2212 high-Tc superconductor,"Supercond.Sci.Technol., 8(1995)101-107",1995.0
33799,La1.85Sr0.15Cu1.0O4.0,T,37.9,3.7743,,13.227,PHC3840075,"C.Dong, G.Che, G.Liu, H.Chen, L.Liu, S.Jia, Y.Ni, Z.Zhao,",The properties of V-substituted La1.85Sr0.15CuO4+z superconductor,"Physica C, 384(2003)75-80",2003.0
33800,La1.85Sr0.15Cu0.995V0.005O4.0,T,36.9,3.7757,,13.2244,PHC3840075,"C.Dong, G.Che, G.Liu, H.Chen, L.Liu, S.Jia, Y.Ni, Z.Zhao,",The properties of V-substituted La1.85Sr0.15CuO4+z superconductor,"Physica C, 384(2003)75-80",2003.0
33801,La1.85Sr0.15Cu0.9875V0.0125O4.0,T,35.9,3.7764,,13.2188,PHC3840075,"C.Dong, G.Che, G.Liu, H.Chen, L.Liu, S.Jia, Y.Ni, Z.Zhao,",The properties of V-substituted La1.85Sr0.15CuO4+z superconductor,"Physica C, 384(2003)75-80",2003.0
33802,La1.85Sr0.15Cu0.9825V0.0175O4.0,T,35.0,3.7764,,13.2163,PHC3840075,"C.Dong, G.Che, G.Liu, H.Chen, L.Liu, S.Jia, Y.Ni, Z.Zhao,",The properties of V-substituted La1.85Sr0.15CuO4+z superconductor,"Physica C, 384(2003)75-80",2003.0
33803,La1.85Sr0.15Cu0.98V0.02O4.0,T,30.9,3.7782,,13.2142,PHC3840075,"C.Dong, G.Che, G.Liu, H.Chen, L.Liu, S.Jia, Y.Ni, Z.Zhao,",The properties of V-substituted La1.85Sr0.15CuO4+z superconductor,"Physica C, 384(2003)75-80",2003.0
33804,La1.85Sr0.15Cu0.975V0.025O4.0,T,29.9,3.7791,,13.2125,PHC3840075,"C.Dong, G.Che, G.Liu, H.Chen, L.Liu, S.Jia, Y.Ni, Z.Zhao,",The properties of V-substituted La1.85Sr0.15CuO4+z superconductor,"Physica C, 384(2003)75-80",2003.0
33805,La1.85Sr0.15Cu0.95V0.05O4.0,T,28.0,3.7843,,13.1981,PHC3840075,"C.Dong, G.Che, G.Liu, H.Chen, L.Liu, S.Jia, Y.Ni, Z.Zhao,",The properties of V-substituted La1.85Sr0.15CuO4+z superconductor,"Physica C, 384(2003)75-80",2003.0
33806,La1.85Sr0.15Cu0.925V0.075O4.0,T,23.9,3.7839,,13.1943,PHC3840075,"C.Dong, G.Che, G.Liu, H.Chen, L.Liu, S.Jia, Y.Ni, Z.Zhao,",The properties of V-substituted La1.85Sr0.15CuO4+z superconductor,"Physica C, 384(2003)75-80",2003.0
33807,La1.85Sr0.15Cu0.9V0.1O4.0,T,15.0,3.7868,,13.1887,PHC3840075,"C.Dong, G.Che, G.Liu, H.Chen, L.Liu, S.Jia, Y.Ni, Z.Zhao,",The properties of V-substituted La1.85Sr0.15CuO4+z superconductor,"Physica C, 384(2003)75-80",2003.0
33811,La1.7Sr0.3Cu1.0O3.997,T,10.2,,,,PHC3840237,"C.Sulkowski, H.Misiorek, M.Matusiak, T.Plackowski,",Thermomagnetic properties of the overdoped La1.7Sr0.3CuO4 superconductor,"Physica C, 384(2003)237-246",2003.0
33816,Y1.0Ba2.0Cu3.0O7.0,Y123,83.0,,,,MPL0071457,"K.B.Reddy, P.V.Reddy, R.R.Reddy, V.N.Mulay,",Ultrasonic anomalies in Y-Ba-Cu-O high-Tc superconducting materials,"Mod.Phys.Lett. B, 7(1993)1457-1465",1993.0
33817,Y1.0Ba2.0Cu3.0O7.0,Y123,83.0,,,,MPL0071457,"K.B.Reddy, P.V.Reddy, R.R.Reddy, V.N.Mulay,",Ultrasonic anomalies in Y-Ba-Cu-O high-Tc superconducting materials,"Mod.Phys.Lett. B, 7(1993)1457-1465",1993.0
33818,Y1.0Ba2.0Cu3.0O7.0,Y123,92.0,,,,SST0050529,"G.A.Saunders, M.Cankurtaran,",Correlation between anomalous elastic behaviour under pressure and with temperature near 220K in YBa2Cu3O7-x,"Supercond.Sci.Technol., 5(1992)529-533",1992.0
33819,Y1.0Ba2.0Cu3.0O6.9570000000000025,Y123,91.0,3.823,3.885,11.675999999999998,MLT0210021,"K.Somaiah, P.V.Reddy, S.Shekar,",Elasticity studies of RE-Ba-Cu-O high-Tc superconductors,"Materials Lett., 21(1994)21-29",1994.0
33820,Sm1.0Ba2.0Cu3.0O6.858,Y123,90.0,3.8560000000000003,3.8989999999999996,11.69,MLT0210021,"K.Somaiah, P.V.Reddy, S.Shekar,",Elasticity studies of RE-Ba-Cu-O high-Tc superconductors,"Materials Lett., 21(1994)21-29",1994.0
33821,Gd1.0Ba2.0Cu3.0O6.757999999999999,Y123,92.0,3.832,3.887,11.704,MLT0210021,"K.Somaiah, P.V.Reddy, S.Shekar,",Elasticity studies of RE-Ba-Cu-O high-Tc superconductors,"Materials Lett., 21(1994)21-29",1994.0
33823,Dy1.0Ba2.0Cu3.0O6.879,Y123,86.0,3.853,3.898,11.652999999999999,MLT0210021,"K.Somaiah, P.V.Reddy, S.Shekar,",Elasticity studies of RE-Ba-Cu-O high-Tc superconductors,"Materials Lett., 21(1994)21-29",1994.0
33824,Tm1.0Ba2.0Cu3.0O6.71,Y123,78.0,3.8310000000000004,3.888,11.767999999999999,MLT0210021,"K.Somaiah, P.V.Reddy, S.Shekar,",Elasticity studies of RE-Ba-Cu-O high-Tc superconductors,"Materials Lett., 21(1994)21-29",1994.0
33830,Nd1.86Ce0.14Cu1.0O4.0,T',22.9,,,,PHC3780273,"K.Kurahashi, K.Yamada, M.Fujita, M.Matsuda, T.Uefuji,",Electron-doping effect on magnetic order and superconductivity in Nd2-xCexCuO4 single crystals,"Physica C, 378-381(2002)273-277",2002.0
33831,Nd1.85Ce0.15Cu1.0O4.0,T',24.3,,,,PHC3780273,"K.Kurahashi, K.Yamada, M.Fujita, M.Matsuda, T.Uefuji,",Electron-doping effect on magnetic order and superconductivity in Nd2-xCexCuO4 single crystals,"Physica C, 378-381(2002)273-277",2002.0
33832,Nd1.84Ce0.16Cu1.0O4.0,T',22.6,,,,PHC3780273,"K.Kurahashi, K.Yamada, M.Fujita, M.Matsuda, T.Uefuji,",Electron-doping effect on magnetic order and superconductivity in Nd2-xCexCuO4 single crystals,"Physica C, 378-381(2002)273-277",2002.0
33833,Nd1.83Ce0.17Cu1.0O4.0,T',15.7,,,,PHC3780273,"K.Kurahashi, K.Yamada, M.Fujita, M.Matsuda, T.Uefuji,",Electron-doping effect on magnetic order and superconductivity in Nd2-xCexCuO4 single crystals,"Physica C, 378-381(2002)273-277",2002.0
33834,Pr0.91La1.0Ce0.09Cu1.0O4.0,T',25.2,,,,P067014514,"I.Watanabe, K.Kawashima, K.Nagamine, K.Yamada, M.Fujita, S.Kuroshima, T.Kubo, T.Uefuji,",Magnetic and superconducting phase diagram of electron-doped Pr1-xLaCexCuO4,"Phys.Rev.B, 67(2003)014514",2003.0
33835,Pr0.89La1.0Ce0.11Cu1.0O4.0,T',24.6,,,,P067014514,"I.Watanabe, K.Kawashima, K.Nagamine, K.Yamada, M.Fujita, S.Kuroshima, T.Kubo, T.Uefuji,",Magnetic and superconducting phase diagram of electron-doped Pr1-xLaCexCuO4,"Phys.Rev.B, 67(2003)014514",2003.0
33836,Pr0.85La1.0Ce0.15Cu1.0O4.0,T',24.0,,,,P067014514,"I.Watanabe, K.Kawashima, K.Nagamine, K.Yamada, M.Fujita, S.Kuroshima, T.Kubo, T.Uefuji,",Magnetic and superconducting phase diagram of electron-doped Pr1-xLaCexCuO4,"Phys.Rev.B, 67(2003)014514",2003.0
33837,Pr0.83La1.0Ce0.17Cu1.0O4.0,T',19.8,,,,P067014514,"I.Watanabe, K.Kawashima, K.Nagamine, K.Yamada, M.Fujita, S.Kuroshima, T.Kubo, T.Uefuji,",Magnetic and superconducting phase diagram of electron-doped Pr1-xLaCexCuO4,"Phys.Rev.B, 67(2003)014514",2003.0
33838,Pr0.82La1.0Ce0.18Cu1.0O4.0,T',16.2,,,,P067014514,"I.Watanabe, K.Kawashima, K.Nagamine, K.Yamada, M.Fujita, S.Kuroshima, T.Kubo, T.Uefuji,",Magnetic and superconducting phase diagram of electron-doped Pr1-xLaCexCuO4,"Phys.Rev.B, 67(2003)014514",2003.0
33839,Pr0.8La1.0Ce0.2Cu1.0O4.0,T',15.6,,,,P067014514,"I.Watanabe, K.Kawashima, K.Nagamine, K.Yamada, M.Fujita, S.Kuroshima, T.Kubo, T.Uefuji,",Magnetic and superconducting phase diagram of electron-doped Pr1-xLaCexCuO4,"Phys.Rev.B, 67(2003)014514",2003.0
33844,Y0.8Pr0.2Ba2.0Cu4.0O8.0,Y124,62.0,3.8488,3.8771,27.2354,PHC3850373,"M.L.Marquina, R.Escamilla, R.Gomez, R.Ridaura, T.Akachi, V.Marquina,",Effect of Fe substitution in the structure and superconducting properties of the (Y0.8Pr0.2)Ba2Cu4-xFexO8 system,"Physica C, 385(2003)373-382",2003.0
33845,Y0.8Pr0.2Ba2.0Cu3.975Fe0.025O8.0,Y124,46.0,3.8485,3.8788,27.2247,PHC3850373,"M.L.Marquina, R.Escamilla, R.Gomez, R.Ridaura, T.Akachi, V.Marquina,",Effect of Fe substitution in the structure and superconducting properties of the (Y0.8Pr0.2)Ba2Cu4-xFexO8 system,"Physica C, 385(2003)373-382",2003.0
33846,Y0.8Pr0.2Ba2.0Cu3.95Fe0.05O8.0,Y124,33.0,3.8496,3.8799,27.2139,PHC3850373,"M.L.Marquina, R.Escamilla, R.Gomez, R.Ridaura, T.Akachi, V.Marquina,",Effect of Fe substitution in the structure and superconducting properties of the (Y0.8Pr0.2)Ba2Cu4-xFexO8 system,"Physica C, 385(2003)373-382",2003.0
33851,Y1.0Ba2.0Cu3.0O7.0,Y123,86.5,3.8171,3.8822,11.6734,MRB0360971,"A.K.Dhami, S.Basak, S.K.Ghatak, T.K.Dey,",Thermoelectric power of samarium substituted Y1-xSmxBa2Cu3O7-z superconducting pellets,"Mater.Res.Bull., 36(2001)971",2001.0
33852,Y0.8Sm0.2Ba2.0Cu3.0O7.0,Y123,80.0,3.8171,3.884,11.6735,MRB0360971,"A.K.Dhami, S.Basak, S.K.Ghatak, T.K.Dey,",Thermoelectric power of samarium substituted Y1-xSmxBa2Cu3O7-z superconducting pellets,"Mater.Res.Bull., 36(2001)971",2001.0
33853,Y0.6Sm0.4Ba2.0Cu3.0O7.0,Y123,78.0,3.8171,3.8852,11.6735,MRB0360971,"A.K.Dhami, S.Basak, S.K.Ghatak, T.K.Dey,",Thermoelectric power of samarium substituted Y1-xSmxBa2Cu3O7-z superconducting pellets,"Mater.Res.Bull., 36(2001)971",2001.0
33857,La1.9369999999999998Sr0.063Cu1.0O4.0,T,11.7,,,,SST01600L7,"F.Zhou, J.W.Xiong, P.H.Hor, W.K.Chu, W.X.Ti, X.L.Dong, Z.H.Zhang, Z.X.Zhao,",Under-doped La2-xSrxCuO4 with x=0.063-0.125: TSFZ growth of high-quality crystals and anomalous doping dependences of superconducting properties,"Supercond.Sci.Technol., 16(2003)L7-L9",2003.0
33858,La1.93Sr0.07Cu1.0O4.0,T,15.4,,,,SST01600L7,"F.Zhou, J.W.Xiong, P.H.Hor, W.K.Chu, W.X.Ti, X.L.Dong, Z.H.Zhang, Z.X.Zhao,",Under-doped La2-xSrxCuO4 with x=0.063-0.125: TSFZ growth of high-quality crystals and anomalous doping dependences of superconducting properties,"Supercond.Sci.Technol., 16(2003)L7-L9",2003.0
33859,La1.91Sr0.09Cu1.0O4.0,T,27.3,,,,SST01600L7,"F.Zhou, J.W.Xiong, P.H.Hor, W.K.Chu, W.X.Ti, X.L.Dong, Z.H.Zhang, Z.X.Zhao,",Under-doped La2-xSrxCuO4 with x=0.063-0.125: TSFZ growth of high-quality crystals and anomalous doping dependences of superconducting properties,"Supercond.Sci.Technol., 16(2003)L7-L9",2003.0
33860,La1.9Sr0.1Cu1.0O4.0,T,29.2,,,,SST01600L7,"F.Zhou, J.W.Xiong, P.H.Hor, W.K.Chu, W.X.Ti, X.L.Dong, Z.H.Zhang, Z.X.Zhao,",Under-doped La2-xSrxCuO4 with x=0.063-0.125: TSFZ growth of high-quality crystals and anomalous doping dependences of superconducting properties,"Supercond.Sci.Technol., 16(2003)L7-L9",2003.0
33861,La1.889Sr0.111Cu1.0O4.0,T,29.2,,,,SST01600L7,"F.Zhou, J.W.Xiong, P.H.Hor, W.K.Chu, W.X.Ti, X.L.Dong, Z.H.Zhang, Z.X.Zhao,",Under-doped La2-xSrxCuO4 with x=0.063-0.125: TSFZ growth of high-quality crystals and anomalous doping dependences of superconducting properties,"Supercond.Sci.Technol., 16(2003)L7-L9",2003.0
33862,La1.875Sr0.125Cu1.0O4.0,T,31.0,,,,SST01600L7,"F.Zhou, J.W.Xiong, P.H.Hor, W.K.Chu, W.X.Ti, X.L.Dong, Z.H.Zhang, Z.X.Zhao,",Under-doped La2-xSrxCuO4 with x=0.063-0.125: TSFZ growth of high-quality crystals and anomalous doping dependences of superconducting properties,"Supercond.Sci.Technol., 16(2003)L7-L9",2003.0
33864,Pr1.85Ce0.15Cu1.0O4.0,T',22.0,,,,P066174510,"Amlan Biswas, Hamza Balci, P.Fournier, R.L.Greene, V.N.Smolyaninova,",Magnetic-field dependence of electronic specific heat in Pr1.85Ce0.15CuO4,"Phys.Rev.B, 66(2002)174510",2002.0
33875,Ru1.0Sr2.0Eu1.0Cu2.0O8.0,Ru1212,11.0,,,,P067104514,"G.V.M.Williams, Ho Keun Lee, S.Kramer,","Effect of Sn, Nb, and La substitution on superconductivity and magnetic order in RuSr2RCu2O8 (R=Eu,Gd)","Phys.Rev.B., 67(2003)104514",2003.0
33876,Ru0.9Sn0.1Sr2.0Eu1.0Cu2.0O8.0,Ru1212,16.0,,,,P067104514,"G.V.M.Williams, Ho Keun Lee, S.Kramer,","Effect of Sn, Nb, and La substitution on superconductivity and magnetic order in RuSr2RCu2O8 (R=Eu,Gd)","Phys.Rev.B., 67(2003)104514",2003.0
33877,Ru0.7Sn0.3Sr2.0Eu1.0Cu2.0O8.0,Ru1212,20.0,,,,P067104514,"G.V.M.Williams, Ho Keun Lee, S.Kramer,","Effect of Sn, Nb, and La substitution on superconductivity and magnetic order in RuSr2RCu2O8 (R=Eu,Gd)","Phys.Rev.B., 67(2003)104514",2003.0
33879,Bi2.0Sr2.0Ca1.0Cu2.0O8.0,Bi2212,93.1,,,30.965999999999998,P067092504,"J.N.Eckstein, L.Maritano, S.Oh, T.Di.Luccio, V.Lukic,",Complete substitution of Sr for Ca in Bi2Sr2+xCa1-xCu2O8+z,"Phys.Rev.B., 67(2003)092504",2003.0
33880,Bi2.0Sr2.08Ca0.92Cu2.0O8.0,Bi2212,95.3,,,31.002,P067092504,"J.N.Eckstein, L.Maritano, S.Oh, T.Di.Luccio, V.Lukic,",Complete substitution of Sr for Ca in Bi2Sr2+xCa1-xCu2O8+z,"Phys.Rev.B., 67(2003)092504",2003.0
33881,Bi2.0Sr2.2Ca0.8Cu2.0O8.0,Bi2212,89.9,,,31.055999999999997,P067092504,"J.N.Eckstein, L.Maritano, S.Oh, T.Di.Luccio, V.Lukic,",Complete substitution of Sr for Ca in Bi2Sr2+xCa1-xCu2O8+z,"Phys.Rev.B., 67(2003)092504",2003.0
33882,Bi2.0Sr2.4Ca0.6Cu2.0O8.0,Bi2212,94.2,,,31.108,P067092504,"J.N.Eckstein, L.Maritano, S.Oh, T.Di.Luccio, V.Lukic,",Complete substitution of Sr for Ca in Bi2Sr2+xCa1-xCu2O8+z,"Phys.Rev.B., 67(2003)092504",2003.0
33883,Bi2.0Sr2.65Ca0.35Cu2.0O8.0,Bi2212,93.6,,,31.206,P067092504,"J.N.Eckstein, L.Maritano, S.Oh, T.Di.Luccio, V.Lukic,",Complete substitution of Sr for Ca in Bi2Sr2+xCa1-xCu2O8+z,"Phys.Rev.B., 67(2003)092504",2003.0
33884,Bi2.0Sr3.0Cu2.0O8.0,Bi2212,91.5,,,31.34800000000001,P067092504,"J.N.Eckstein, L.Maritano, S.Oh, T.Di.Luccio, V.Lukic,",Complete substitution of Sr for Ca in Bi2Sr2+xCa1-xCu2O8+z,"Phys.Rev.B., 67(2003)092504",2003.0
33885,La0.2Pr0.3Ca0.5Ba2.0Cu3.0O7.0,Y123,100.0,,,,JP01410693,"C.Dong, G.Che, H.Xiong, S.Jia, Y.Ni, Y.Yao, Z.Liu, Z.Zhao,","The effect of Ca doping on the superconductivity of (R0.4Pr0.6)Ba2Cu3O7-z compounds prepared at high pressure (R=La,Pr,Nd,Sm,Eu,Gd and Y)","J.Phys.:Condens.Matter, 14(2002)10693",2002.0
33886,Pr0.5Ca0.5Ba2.0Cu3.0O7.0,Y123,105.0,,,,JP01410693,"C.Dong, G.Che, H.Xiong, S.Jia, Y.Ni, Y.Yao, Z.Liu, Z.Zhao,","The effect of Ca doping on the superconductivity of (R0.4Pr0.6)Ba2Cu3O7-z compounds prepared at high pressure (R=La,Pr,Nd,Sm,Eu,Gd and Y)","J.Phys.:Condens.Matter, 14(2002)10693",2002.0
33887,Nd0.2Pr0.3Ca0.5Ba2.0Cu3.0O7.0,Y123,100.0,,,,JP01410693,"C.Dong, G.Che, H.Xiong, S.Jia, Y.Ni, Y.Yao, Z.Liu, Z.Zhao,","The effect of Ca doping on the superconductivity of (R0.4Pr0.6)Ba2Cu3O7-z compounds prepared at high pressure (R=La,Pr,Nd,Sm,Eu,Gd and Y)","J.Phys.:Condens.Matter, 14(2002)10693",2002.0
33888,Sm0.2Pr0.3Ca0.5Ba2.0Cu3.0O7.0,Y123,98.0,,,,JP01410693,"C.Dong, G.Che, H.Xiong, S.Jia, Y.Ni, Y.Yao, Z.Liu, Z.Zhao,","The effect of Ca doping on the superconductivity of (R0.4Pr0.6)Ba2Cu3O7-z compounds prepared at high pressure (R=La,Pr,Nd,Sm,Eu,Gd and Y)","J.Phys.:Condens.Matter, 14(2002)10693",2002.0
33889,Eu0.2Pr0.3Ca0.5Ba2.0Cu3.0O7.0,Y123,96.0,,,,JP01410693,"C.Dong, G.Che, H.Xiong, S.Jia, Y.Ni, Y.Yao, Z.Liu, Z.Zhao,","The effect of Ca doping on the superconductivity of (R0.4Pr0.6)Ba2Cu3O7-z compounds prepared at high pressure (R=La,Pr,Nd,Sm,Eu,Gd and Y)","J.Phys.:Condens.Matter, 14(2002)10693",2002.0
33890,Gd0.2Pr0.3Ca0.5Ba2.0Cu3.0O7.0,Y123,96.0,,,,JP01410693,"C.Dong, G.Che, H.Xiong, S.Jia, Y.Ni, Y.Yao, Z.Liu, Z.Zhao,","The effect of Ca doping on the superconductivity of (R0.4Pr0.6)Ba2Cu3O7-z compounds prepared at high pressure (R=La,Pr,Nd,Sm,Eu,Gd and Y)","J.Phys.:Condens.Matter, 14(2002)10693",2002.0
33891,Y0.2Pr0.3Ca0.5Ba2.0Cu3.0O7.0,Y123,105.0,,,,JP01410693,"C.Dong, G.Che, H.Xiong, S.Jia, Y.Ni, Y.Yao, Z.Liu, Z.Zhao,","The effect of Ca doping on the superconductivity of (R0.4Pr0.6)Ba2Cu3O7-z compounds prepared at high pressure (R=La,Pr,Nd,Sm,Eu,Gd and Y)","J.Phys.:Condens.Matter, 14(2002)10693",2002.0
33892,Ru1.0Sr2.0Gd1.0Cu2.0O8.0,Ru1212,40.75,3.8360000000000003,,11.527000000000001,JP01410747,"D.P.Hai, F.Honda, G.Oomi, K.Kadowaki, S.Kamizawa, T.Eto,",The effect of pressure on the superconductivity and magnetism of RuSr2GdCu2O8,"J.Phys.:Condens.Matter, 14(2002)10747",2002.0
33893,Bi0.8Pb0.1S0.1Sr2.0Ca0.7Nd0.3Cu2.0O6.95,Bi1212,75.0,3.826,3.799,12.01,PHC3860122,"C.F.Yang, Y.Feng, Y.Zhao,","Structure and Superconductivity of (Bi,Pb,S)-1212 compound","Physica C, 386(2003)122",2003.0
33894,Bi0.6Pb0.2S0.2Sr2.0Ca0.7Nd0.3Cu2.0O6.95,Bi1212,80.0,3.8280000000000003,3.795,12.02,PHC3860122,"C.F.Yang, Y.Feng, Y.Zhao,","Structure and Superconductivity of (Bi,Pb,S)-1212 compound","Physica C, 386(2003)122",2003.0
33895,Bi0.5Pb0.25S0.25Sr2.0Ca0.7Nd0.3Cu2.0O6.97,Bi1212,75.0,3.821,3.822,12.01,PHC3860122,"C.F.Yang, Y.Feng, Y.Zhao,","Structure and Superconductivity of (Bi,Pb,S)-1212 compound","Physica C, 386(2003)122",2003.0
33896,Bi0.2Pb0.4S0.4Sr2.0Ca0.7Nd0.3Cu2.0O6.99,Bi1212,78.0,3.813,3.823,11.96,PHC3860122,"C.F.Yang, Y.Feng, Y.Zhao,","Structure and Superconductivity of (Bi,Pb,S)-1212 compound","Physica C, 386(2003)122",2003.0
33897,La1.85Sr0.15Cu1.0O4.0,T,37.5,3.7710000000000004,,13.241,JP01407383,"Changjin Zhang, Yuheng Zhang,",Crystallographic evolution and superconductivity in the La1.85-xPrxSr0.15CuO4 system (0=,"J.Phys.:Condens.Matter, 14(2002)7383",2002.0
33898,La1.75Pr0.1Sr0.15Cu1.0O4.0,T,37.4,3.764,,13.24,JP01407383,"Changjin Zhang, Yuheng Zhang,",Crystallographic evolution and superconductivity in the La1.85-xPrxSr0.15CuO4 system (0=,"J.Phys.:Condens.Matter, 14(2002)7383",2002.0
33899,La1.35Pr0.5Sr0.15Cu1.0O4.0,T,34.3,3.7460000000000004,,13.012,JP01407383,"Changjin Zhang, Yuheng Zhang,",Crystallographic evolution and superconductivity in the La1.85-xPrxSr0.15CuO4 system (0=,"J.Phys.:Condens.Matter, 14(2002)7383",2002.0
33900,La0.85Pr1.0Sr0.15Cu1.0O4.0,T,32.6,3.718,,12.763,JP01407383,"Changjin Zhang, Yuheng Zhang,",Crystallographic evolution and superconductivity in the La1.85-xPrxSr0.15CuO4 system (0=,"J.Phys.:Condens.Matter, 14(2002)7383",2002.0
33901,La0.65Pr1.2Sr0.15Cu1.0O4.0,T,31.4,3.71,,12.745999999999999,JP01407383,"Changjin Zhang, Yuheng Zhang,",Crystallographic evolution and superconductivity in the La1.85-xPrxSr0.15CuO4 system (0=,"J.Phys.:Condens.Matter, 14(2002)7383",2002.0
33902,La0.55Pr1.3Sr0.15Cu1.0O4.0,T',29.6,3.925,,12.286,JP01407383,"Changjin Zhang, Yuheng Zhang,",Crystallographic evolution and superconductivity in the La1.85-xPrxSr0.15CuO4 system (0=,"J.Phys.:Condens.Matter, 14(2002)7383",2002.0
33905,La1.85Sr0.15Cu1.0O4.0,T,37.0,3.779,,13.251,JP01409659,"Changjin Zhang, Yuheng Zhang,",Effects of Fe doping of La1.85Sr0.15CuO4,"J.Phys.:Condens.Matter, 14(2002)9659",2002.0
33906,La1.85Sr0.15Cu0.99Fe0.01O4.0,T,33.0,3.78,,13.2457,JP01409659,"Changjin Zhang, Yuheng Zhang,",Effects of Fe doping of La1.85Sr0.15CuO4,"J.Phys.:Condens.Matter, 14(2002)9659",2002.0
33908,La1.84Sr0.16Cu0.99Fe0.01O4.0,T,35.0,3.78,,13.245999999999999,JP01409659,"Changjin Zhang, Yuheng Zhang,",Effects of Fe doping of La1.85Sr0.15CuO4,"J.Phys.:Condens.Matter, 14(2002)9659",2002.0
33910,La1.83Sr0.17Cu0.98Fe0.02O4.0,T,31.0,3.7801,,13.2448,JP01409659,"Changjin Zhang, Yuheng Zhang,",Effects of Fe doping of La1.85Sr0.15CuO4,"J.Phys.:Condens.Matter, 14(2002)9659",2002.0
33911,La1.82Sr0.18Cu0.97Fe0.03O4.0,T,29.0,3.7807,,13.2405,JP01409659,"Changjin Zhang, Yuheng Zhang,",Effects of Fe doping of La1.85Sr0.15CuO4,"J.Phys.:Condens.Matter, 14(2002)9659",2002.0
33921,Bi2.0Sr2.0Ca1.0Cu2.0O8.0,Bi2212,69.4,,,,L090137002,"C.J.van der beek, M.Gaifullin, M.Konczykowski, M.Li, P.Gierlowski, P.H.Kes, S.Colson, Y.Matsuda,",Vortex fluctuations in underdoped Bi2Sr2CaCu2O8+z crystals,"Phys.Rev.Lett., 90(2003)137002",2003.0
33922,Bi2.0Sr2.0Ca1.0Cu2.0O8.0,Bi2212,82.5,,,,PRL0842945,"J.Shimoyama, K.Kishio, M.B.Gaifullin, N.Chikumoto, Y.Matsuda,",Abrupt change of Josephson plasma frequency at the phase boundary of the Bragg glass in Bi2Sr2CaCu2O8+z,"Phys.Rev.Lett., 84(2000)2945",2000.0
33923,Y0.7Pr0.3Ba2.0Cu3.0O6.942,Y123,60.6,,,,JP015L017,"A.Shengelaya, E.Morenzoni, H.Keller, I.M.Savic, K.Conder, R.Khasanov,",The oxygen-isotope effect on the in-plane penetration depth in underdoped Y1-xPrxBa2Cu3O7-z as revealed by muon-spin rotation,"J.Phys.:Condens.Matter, 15(2003)L17",2003.0
33924,Y0.6Pr0.4Ba2.0Cu3.0O6.928999999999999,Y123,45.3,,,,JP015L017,"A.Shengelaya, E.Morenzoni, H.Keller, I.M.Savic, K.Conder, R.Khasanov,",The oxygen-isotope effect on the in-plane penetration depth in underdoped Y1-xPrxBa2Cu3O7-z as revealed by muon-spin rotation,"J.Phys.:Condens.Matter, 15(2003)L17",2003.0
33925,Y1.0Ba2.0Cu3.0O7.0,Y123,93.0,3.8110000000000004,3.875,11.651,PHC3870411,"K.Yoshida, T.Harada,",Pr and Ca co-doping effects on the flux pinning properties in (Y1-x-yPrxCay)Ba2Cu3O7-z,"Physica C, 387(2003)411",2003.0
33926,Y0.9Pr0.05Ca0.05Ba2.0Cu3.0O7.0,Y123,86.2,3.822,3.88,11.667,PHC3870411,"K.Yoshida, T.Harada,",Pr and Ca co-doping effects on the flux pinning properties in (Y1-x-yPrxCay)Ba2Cu3O7-z,"Physica C, 387(2003)411",2003.0
33927,Y0.8Pr0.1Ca0.1Ba2.0Cu3.0O7.0,Y123,83.0,3.822,3.883,11.667,PHC3870411,"K.Yoshida, T.Harada,",Pr and Ca co-doping effects on the flux pinning properties in (Y1-x-yPrxCay)Ba2Cu3O7-z,"Physica C, 387(2003)411",2003.0
33928,Y0.7Pr0.15Ca0.15Ba2.0Cu3.0O7.0,Y123,75.8,3.823,3.8819999999999997,11.665,PHC3870411,"K.Yoshida, T.Harada,",Pr and Ca co-doping effects on the flux pinning properties in (Y1-x-yPrxCay)Ba2Cu3O7-z,"Physica C, 387(2003)411",2003.0
33929,Y0.98Ca0.02Ba2.0Cu3.0O7.0,Y123,90.5,3.822,3.884,11.674000000000001,PHC3870411,"K.Yoshida, T.Harada,",Pr and Ca co-doping effects on the flux pinning properties in (Y1-x-yPrxCay)Ba2Cu3O7-z,"Physica C, 387(2003)411",2003.0
33930,Y0.95Ca0.05Ba2.0Cu3.0O7.0,Y123,88.6,3.8169999999999997,3.8789999999999996,11.665,PHC3870411,"K.Yoshida, T.Harada,",Pr and Ca co-doping effects on the flux pinning properties in (Y1-x-yPrxCay)Ba2Cu3O7-z,"Physica C, 387(2003)411",2003.0
33931,Y0.92Ca0.08Ba2.0Cu3.0O7.0,Y123,87.0,3.825,3.887,11.689,PHC3870411,"K.Yoshida, T.Harada,",Pr and Ca co-doping effects on the flux pinning properties in (Y1-x-yPrxCay)Ba2Cu3O7-z,"Physica C, 387(2003)411",2003.0
33932,Y0.95Pr0.05Ba2.0Cu3.0O7.0,Y123,91.8,3.8169999999999997,3.88,11.67,PHC3870411,"K.Yoshida, T.Harada,",Pr and Ca co-doping effects on the flux pinning properties in (Y1-x-yPrxCay)Ba2Cu3O7-z,"Physica C, 387(2003)411",2003.0
33933,Y0.93Pr0.05Ca0.02Ba2.0Cu3.0O7.0,Y123,89.4,3.8169999999999997,3.883,11.672,PHC3870411,"K.Yoshida, T.Harada,",Pr and Ca co-doping effects on the flux pinning properties in (Y1-x-yPrxCay)Ba2Cu3O7-z,"Physica C, 387(2003)411",2003.0
33934,Y0.91Pr0.05Ca0.04Ba2.0Cu3.0O7.0,Y123,87.3,3.822,3.884,11.679,PHC3870411,"K.Yoshida, T.Harada,",Pr and Ca co-doping effects on the flux pinning properties in (Y1-x-yPrxCay)Ba2Cu3O7-z,"Physica C, 387(2003)411",2003.0
33935,Y0.89Pr0.05Ca0.06Ba2.0Cu3.0O7.0,Y123,85.9,3.819,3.8819999999999997,11.67,PHC3870411,"K.Yoshida, T.Harada,",Pr and Ca co-doping effects on the flux pinning properties in (Y1-x-yPrxCay)Ba2Cu3O7-z,"Physica C, 387(2003)411",2003.0
33936,Y0.9Pr0.1Ba2.0Cu3.0O7.0,Y123,88.8,3.823,3.8789999999999996,11.66,PHC3870411,"K.Yoshida, T.Harada,",Pr and Ca co-doping effects on the flux pinning properties in (Y1-x-yPrxCay)Ba2Cu3O7-z,"Physica C, 387(2003)411",2003.0
33937,Y0.88Pr0.1Ca0.02Ba2.0Cu3.0O7.0,Y123,87.0,3.823,3.883,11.679,PHC3870411,"K.Yoshida, T.Harada,",Pr and Ca co-doping effects on the flux pinning properties in (Y1-x-yPrxCay)Ba2Cu3O7-z,"Physica C, 387(2003)411",2003.0
33938,Y0.86Pr0.1Ca0.04Ba2.0Cu3.0O7.0,Y123,85.5,3.823,3.888,11.684000000000001,PHC3870411,"K.Yoshida, T.Harada,",Pr and Ca co-doping effects on the flux pinning properties in (Y1-x-yPrxCay)Ba2Cu3O7-z,"Physica C, 387(2003)411",2003.0
33939,Y0.84Pr0.1Ca0.06Ba2.0Cu3.0O7.0,Y123,84.6,3.8169999999999997,3.8789999999999996,11.66,PHC3870411,"K.Yoshida, T.Harada,",Pr and Ca co-doping effects on the flux pinning properties in (Y1-x-yPrxCay)Ba2Cu3O7-z,"Physica C, 387(2003)411",2003.0
33940,Y0.82Pr0.1Ca0.08Ba2.0Cu3.0O7.0,Y123,83.4,3.823,3.88,11.665,PHC3870411,"K.Yoshida, T.Harada,",Pr and Ca co-doping effects on the flux pinning properties in (Y1-x-yPrxCay)Ba2Cu3O7-z,"Physica C, 387(2003)411",2003.0
33945,La1.85Sr0.15Cu1.0O4.0,T,38.0,,,,PHC3900075,"B.Liu, C.Zhang, G.Xu, J.Zhang, Q.Pu, Y.Zhang, Z.Ding,",Different Tc-suppression rates between Mn doped La214 and Bi2201 systems,"Physica C, 390(2003)75",2003.0
33946,La1.84Sr0.16Cu0.99Mn0.01O4.0,T,30.4,,,,PHC3900075,"B.Liu, C.Zhang, G.Xu, J.Zhang, Q.Pu, Y.Zhang, Z.Ding,",Different Tc-suppression rates between Mn doped La214 and Bi2201 systems,"Physica C, 390(2003)75",2003.0
33947,La1.83Sr0.17Cu0.98Mn0.02O4.0,T,18.1,,,,PHC3900075,"B.Liu, C.Zhang, G.Xu, J.Zhang, Q.Pu, Y.Zhang, Z.Ding,",Different Tc-suppression rates between Mn doped La214 and Bi2201 systems,"Physica C, 390(2003)75",2003.0
33948,Tl2.0Ba2.0Ca1.0Cu2.0O8.0,Tl2212,108.0,,,,PHC3900120,"A.Poddar, B.Bandyopadhyay, B.Chattopadhyay,",Effects of Co-substitution on superconductivity and transport in Tl2Ba2Ca1-xYx(Cu1-yCoy)2O8+z,"Physica C, 390(2003)120",2003.0
33949,Tl2.0Ba2.0Ca1.0Cu1.96Co0.04O8.0,Tl2212,101.3,,,,PHC3900120,"A.Poddar, B.Bandyopadhyay, B.Chattopadhyay,",Effects of Co-substitution on superconductivity and transport in Tl2Ba2Ca1-xYx(Cu1-yCoy)2O8+z,"Physica C, 390(2003)120",2003.0
33950,Tl2.0Ba2.0Ca1.0Cu1.92Co0.08O8.0,Tl2212,94.2,,,,PHC3900120,"A.Poddar, B.Bandyopadhyay, B.Chattopadhyay,",Effects of Co-substitution on superconductivity and transport in Tl2Ba2Ca1-xYx(Cu1-yCoy)2O8+z,"Physica C, 390(2003)120",2003.0
33951,Tl2.0Ba2.0Ca1.0Cu1.88Co0.12O8.0,Tl2212,88.5,,,,PHC3900120,"A.Poddar, B.Bandyopadhyay, B.Chattopadhyay,",Effects of Co-substitution on superconductivity and transport in Tl2Ba2Ca1-xYx(Cu1-yCoy)2O8+z,"Physica C, 390(2003)120",2003.0
33952,Tl2.0Ba2.0Ca0.95Y0.05Cu2.0O8.0,Tl2212,106.5,,,,PHC3900120,"A.Poddar, B.Bandyopadhyay, B.Chattopadhyay,",Effects of Co-substitution on superconductivity and transport in Tl2Ba2Ca1-xYx(Cu1-yCoy)2O8+z,"Physica C, 390(2003)120",2003.0
33953,Tl2.0Ba2.0Ca0.95Y0.05Cu1.96Co0.04O8.0,Tl2212,102.4,,,,PHC3900120,"A.Poddar, B.Bandyopadhyay, B.Chattopadhyay,",Effects of Co-substitution on superconductivity and transport in Tl2Ba2Ca1-xYx(Cu1-yCoy)2O8+z,"Physica C, 390(2003)120",2003.0
33954,Tl2.0Ba2.0Ca0.95Y0.05Cu1.92Co0.08O8.0,Tl2212,92.6,,,,PHC3900120,"A.Poddar, B.Bandyopadhyay, B.Chattopadhyay,",Effects of Co-substitution on superconductivity and transport in Tl2Ba2Ca1-xYx(Cu1-yCoy)2O8+z,"Physica C, 390(2003)120",2003.0
33959,Tl2.0Ba2.0Ca0.95Y0.05Cu1.88Co0.12O8.0,Tl2212,85.5,,,,PHC3900120,"A.Poddar, B.Bandyopadhyay, B.Chattopadhyay,",Effects of Co-substitution on superconductivity and transport in Tl2Ba2Ca1-xYx(Cu1-yCoy)2O8+z,"Physica C, 390(2003)120",2003.0
33960,Tl2.0Ba2.0Ca0.9Y0.1Cu2.0O8.0,Tl2212,105.8,,,,PHC3900120,"A.Poddar, B.Bandyopadhyay, B.Chattopadhyay,",Effects of Co-substitution on superconductivity and transport in Tl2Ba2Ca1-xYx(Cu1-yCoy)2O8+z,"Physica C, 390(2003)120",2003.0
33961,Tl2.0Ba2.0Ca0.9Y0.1Cu1.96Co0.04O8.0,Tl2212,97.9,,,,PHC3900120,"A.Poddar, B.Bandyopadhyay, B.Chattopadhyay,",Effects of Co-substitution on superconductivity and transport in Tl2Ba2Ca1-xYx(Cu1-yCoy)2O8+z,"Physica C, 390(2003)120",2003.0
33962,Tl2.0Ba2.0Ca0.9Y0.1Cu1.92Co0.08O8.0,Tl2212,88.5,,,,PHC3900120,"A.Poddar, B.Bandyopadhyay, B.Chattopadhyay,",Effects of Co-substitution on superconductivity and transport in Tl2Ba2Ca1-xYx(Cu1-yCoy)2O8+z,"Physica C, 390(2003)120",2003.0
33963,Tl2.0Ba2.0Ca0.9Y0.1Cu1.88Co0.12O8.0,Tl2212,78.0,,,,PHC3900120,"A.Poddar, B.Bandyopadhyay, B.Chattopadhyay,",Effects of Co-substitution on superconductivity and transport in Tl2Ba2Ca1-xYx(Cu1-yCoy)2O8+z,"Physica C, 390(2003)120",2003.0
33964,Tl2.0Ba2.0Ca0.85Y0.15Cu2.0O8.0,Tl2212,102.8,,,,PHC3900120,"A.Poddar, B.Bandyopadhyay, B.Chattopadhyay,",Effects of Co-substitution on superconductivity and transport in Tl2Ba2Ca1-xYx(Cu1-yCoy)2O8+z,"Physica C, 390(2003)120",2003.0
33965,Tl2.0Ba2.0Ca0.85Y0.15Cu1.96Co0.04O8.0,Tl2212,86.7,,,,PHC3900120,"A.Poddar, B.Bandyopadhyay, B.Chattopadhyay,",Effects of Co-substitution on superconductivity and transport in Tl2Ba2Ca1-xYx(Cu1-yCoy)2O8+z,"Physica C, 390(2003)120",2003.0
