Repository: CompRhys/apical

# Data Guide

In all cases whilst compiling this data we have been careful to include as much meta-information as possible to allow data to be traced back to it's original sources. For SuperCon this takes the form of the SuperCon "num :" reference id and then the source publication details. For ICSD we provide the ICSD collection code.

We acknowledge the Japanese National Institute for Materials Science for maintaining the [SuperCon](https://supercon.nims.go.jp/index_en.html) database as well as FIZ Karlsruhe GmbH for maintaining [ICSD](https://www.fiz-karlsruhe.de/en/produkte-und-dienstleistungen/inorganic-crystal-structure-database-icsd).

File: processed-data/super_cuprates.csv (part 51 of 58)
num :,composition :,str3 :,tc :,lata :,latb :,latc :,refno :,author :,title :,journal :,year :
33966,Tl2.0Ba2.0Ca0.85Y0.15Cu1.92Co0.08O8.0,Tl2212,76.2,,,,PHC3900120,"A.Poddar, B.Bandyopadhyay, B.Chattopadhyay,",Effects of Co-substitution on superconductivity and transport in Tl2Ba2Ca1-xYx(Cu1-yCoy)2O8+z,"Physica C, 390(2003)120",2003.0
33967,Tl2.0Ba2.0Ca0.85Y0.15Cu1.88Co0.12O8.0,Tl2212,61.6,,,,PHC3900120,"A.Poddar, B.Bandyopadhyay, B.Chattopadhyay,",Effects of Co-substitution on superconductivity and transport in Tl2Ba2Ca1-xYx(Cu1-yCoy)2O8+z,"Physica C, 390(2003)120",2003.0
33968,Tl2.0Ba2.0Ca0.8Y0.2Cu2.0O8.0,Tl2212,77.7,,,,PHC3900120,"A.Poddar, B.Bandyopadhyay, B.Chattopadhyay,",Effects of Co-substitution on superconductivity and transport in Tl2Ba2Ca1-xYx(Cu1-yCoy)2O8+z,"Physica C, 390(2003)120",2003.0
33969,Tl2.0Ba2.0Ca0.8Y0.2Cu1.96Co0.04O8.0,Tl2212,66.8,,,,PHC3900120,"A.Poddar, B.Bandyopadhyay, B.Chattopadhyay,",Effects of Co-substitution on superconductivity and transport in Tl2Ba2Ca1-xYx(Cu1-yCoy)2O8+z,"Physica C, 390(2003)120",2003.0
33970,Tl2.0Ba2.0Ca0.8Y0.2Cu1.92Co0.08O8.0,Tl2212,60.1,,,,PHC3900120,"A.Poddar, B.Bandyopadhyay, B.Chattopadhyay,",Effects of Co-substitution on superconductivity and transport in Tl2Ba2Ca1-xYx(Cu1-yCoy)2O8+z,"Physica C, 390(2003)120",2003.0
33971,Tl2.0Ba2.0Ca0.8Y0.2Cu1.88Co0.12O8.0,Tl2212,45.1,,,,PHC3900120,"A.Poddar, B.Bandyopadhyay, B.Chattopadhyay,",Effects of Co-substitution on superconductivity and transport in Tl2Ba2Ca1-xYx(Cu1-yCoy)2O8+z,"Physica C, 390(2003)120",2003.0
33972,Tl2.0Ba2.0Ca0.75Y0.25Cu2.0O8.0,Tl2212,54.8,,,,PHC3900120,"A.Poddar, B.Bandyopadhyay, B.Chattopadhyay,",Effects of Co-substitution on superconductivity and transport in Tl2Ba2Ca1-xYx(Cu1-yCoy)2O8+z,"Physica C, 390(2003)120",2003.0
33973,Tl2.0Ba2.0Ca0.75Y0.25Cu1.96Co0.04O8.0,Tl2212,39.9,,,,PHC3900120,"A.Poddar, B.Bandyopadhyay, B.Chattopadhyay,",Effects of Co-substitution on superconductivity and transport in Tl2Ba2Ca1-xYx(Cu1-yCoy)2O8+z,"Physica C, 390(2003)120",2003.0
33974,Tl2.0Ba2.0Ca0.75Y0.25Cu1.92Co0.08O8.0,Tl2212,29.7,,,,PHC3900120,"A.Poddar, B.Bandyopadhyay, B.Chattopadhyay,",Effects of Co-substitution on superconductivity and transport in Tl2Ba2Ca1-xYx(Cu1-yCoy)2O8+z,"Physica C, 390(2003)120",2003.0
33975,Tl2.0Ba2.0Ca0.75Y0.25Cu1.88Co0.12O8.0,Tl2212,19.3,,,,PHC3900120,"A.Poddar, B.Bandyopadhyay, B.Chattopadhyay,",Effects of Co-substitution on superconductivity and transport in Tl2Ba2Ca1-xYx(Cu1-yCoy)2O8+z,"Physica C, 390(2003)120",2003.0
33976,Tl2.0Ba2.0Ca0.7Y0.3Cu2.0O8.0,Tl2212,31.6,,,,PHC3900120,"A.Poddar, B.Bandyopadhyay, B.Chattopadhyay,",Effects of Co-substitution on superconductivity and transport in Tl2Ba2Ca1-xYx(Cu1-yCoy)2O8+z,"Physica C, 390(2003)120",2003.0
33977,Tl2.0Ba2.0Ca0.7Y0.3Cu1.96Co0.04O8.0,Tl2212,21.5,,,,PHC3900120,"A.Poddar, B.Bandyopadhyay, B.Chattopadhyay,",Effects of Co-substitution on superconductivity and transport in Tl2Ba2Ca1-xYx(Cu1-yCoy)2O8+z,"Physica C, 390(2003)120",2003.0
33980,Y1.0Ba2.0Cu2.75Al0.25O7.0,Y123,80.8,,,,PHC3900254,"G.Cao, J.H.Ross Jr., X.Xiong, Y.Li, Y.Liu, Z.Yin,","Preparation and properties of (Y,Eu)-123 superconducting single crystals","Physica C, 390(2003)254",2003.0
33981,Y0.9Eu0.13Ba1.97Cu2.87Al0.29O7.0,Y123,72.6,,,,PHC3900254,"G.Cao, J.H.Ross Jr., X.Xiong, Y.Li, Y.Liu, Z.Yin,","Preparation and properties of (Y,Eu)-123 superconducting single crystals","Physica C, 390(2003)254",2003.0
33982,Y0.88Eu0.17Ba1.95Cu2.82Al0.32O7.0,Y123,67.5,,,,PHC3900254,"G.Cao, J.H.Ross Jr., X.Xiong, Y.Li, Y.Liu, Z.Yin,","Preparation and properties of (Y,Eu)-123 superconducting single crystals","Physica C, 390(2003)254",2003.0
33983,Y0.74Eu0.35Ba1.91Cu2.81Al0.3O7.0,Y123,59.9,,,,PHC3900254,"G.Cao, J.H.Ross Jr., X.Xiong, Y.Li, Y.Liu, Z.Yin,","Preparation and properties of (Y,Eu)-123 superconducting single crystals","Physica C, 390(2003)254",2003.0
33984,Y0.68Eu0.39Ba1.93Cu2.73Al0.32O7.0,Y123,47.5,,,,PHC3900254,"G.Cao, J.H.Ross Jr., X.Xiong, Y.Li, Y.Liu, Z.Yin,","Preparation and properties of (Y,Eu)-123 superconducting single crystals","Physica C, 390(2003)254",2003.0
33985,Y0.52Eu0.58Ba1.9Cu2.69Al0.42O7.0,Y123,42.4,,,,PHC3900254,"G.Cao, J.H.Ross Jr., X.Xiong, Y.Li, Y.Liu, Z.Yin,","Preparation and properties of (Y,Eu)-123 superconducting single crystals","Physica C, 390(2003)254",2003.0
33986,Bi2.0Sr2.0Ca1.0Cu2.0O8.0,Bi2212,84.0,,,30.85,JP01103169,"I.Terasaki, T.Kitajima, T.Takayanagi, T.Takemura,",Anisotropic resistivity of the antiferromagnetic insulator Bi2Sr2ErCu2O8,"J.Phys.: Condens.Matter, 11(1999)3169",2003.0
33987,Bi2.0Sr2.0Ca0.9Er0.1Cu2.0O8.0,Bi2212,87.0,,,30.9,JP01103169,"I.Terasaki, T.Kitajima, T.Takayanagi, T.Takemura,",Anisotropic resistivity of the antiferromagnetic insulator Bi2Sr2ErCu2O8,"J.Phys.: Condens.Matter, 11(1999)3169",2003.0
33990,Bi2.0Sr2.0Ca0.9Pr0.1Cu2.0O8.0,Bi2212,86.0,,,,P067172501,"A.Fujimori, I.Terasaki, N.Harima, T.Sugaya,","Chemical potential shift in lightly doped to overdoped Bi2Sr2Ca1-xRxCu2O8+y (R=Pr, Er)","Phys.Rev.B, 67(2003)172501",2003.0
33991,Bi2.0Sr2.0Ca0.75Pr0.25Cu2.0O8.0,Bi2212,88.0,,,,P067172501,"A.Fujimori, I.Terasaki, N.Harima, T.Sugaya,","Chemical potential shift in lightly doped to overdoped Bi2Sr2Ca1-xRxCu2O8+y (R=Pr, Er)","Phys.Rev.B, 67(2003)172501",2003.0
33992,Bi2.0Sr2.0Ca0.57Pr0.43Cu2.0O8.0,Bi2212,48.0,,,,P067172501,"A.Fujimori, I.Terasaki, N.Harima, T.Sugaya,","Chemical potential shift in lightly doped to overdoped Bi2Sr2Ca1-xRxCu2O8+y (R=Pr, Er)","Phys.Rev.B, 67(2003)172501",2003.0
33993,Bi2.0Sr2.0Ca0.9Er0.1Cu2.0O8.0,Bi2212,87.0,,,,P067172501,"A.Fujimori, I.Terasaki, N.Harima, T.Sugaya,","Chemical potential shift in lightly doped to overdoped Bi2Sr2Ca1-xRxCu2O8+y (R=Pr, Er)","Phys.Rev.B, 67(2003)172501",2003.0
33996,Ru0.9Sr2.0Y1.0Cu2.1O7.9,Ru1212,30.0,,,,P067172502,"E.Takayama-Muromachi, T.Kawashima, V.P.S.Awana,",Bulk superconductivity in Ru0.9Sr2YCu2.1O7.9,"Phys.Rev.B, 67(2003)172502",2003.0
34000,La1.88Sr0.12Cu1.0O4.0,T,32.0,,,,P067184512,"S.Komiya, X.F.Sun, Y.Ando,",Heat transport of La2-yEuyCuO4 and La1.88-yEuySr0.12CuO4 single crystals,"Phys.Rev.B, 67(2003)184512",2003.0
34002,Y1.0Ba2.0Cu3.0O7.0,Y123,93.1,3.8160000000000003,3.8819999999999997,11.673,PHC3910001,"K.Yoshida, T.Harada,","The e?ect of rare-earth substitution at the Ba site on the ?ux pinning properties of Y(Ba2-xRx)Cu3O7-d (for R = La,Pr,and Nd)","Physica C, 391(2003)1",2003.0
34011,Y1.0Ba2.88Pr0.12Cu3.0O7.0,Y123,88.2,3.8169999999999997,3.877,11.661,PHC3910001,"K.Yoshida, T.Harada,","The e?ect of rare-earth substitution at the Ba site on the ?ux pinning properties of Y(Ba2-xRx)Cu3O7-d (for R = La,Pr,and Nd)","Physica C, 391(2003)1",2003.0
34017,Yb1.0Ba2.0Cu3.0O7.0,Y123,91.0,3.804,3.8739999999999997,11.654000000000002,PHC3910008,"K.Yashida, T.Harada, T.Kawakami,",E?ects of Pr-doping on the pinning properties in YbBa2Cu3O7-d,"Physica C, 391(2003)8",2003.0
34018,Yb0.98Pr0.02Ba2.0Cu3.0O7.0,Y123,91.3,3.806,3.877,11.667,PHC3910008,"K.Yashida, T.Harada, T.Kawakami,",E?ects of Pr-doping on the pinning properties in YbBa2Cu3O7-d,"Physica C, 391(2003)8",2003.0
34019,Yb0.96Pr0.04Ba2.0Cu3.0O7.0,Y123,91.6,3.8080000000000003,3.877,11.667,PHC3910008,"K.Yashida, T.Harada, T.Kawakami,",E?ects of Pr-doping on the pinning properties in YbBa2Cu3O7-d,"Physica C, 391(2003)8",2003.0
34020,Yb0.94Pr0.06Ba2.0Cu3.0O7.0,Y123,91.5,3.807,3.875,11.655999999999999,PHC3910008,"K.Yashida, T.Harada, T.Kawakami,",E?ects of Pr-doping on the pinning properties in YbBa2Cu3O7-d,"Physica C, 391(2003)8",2003.0
34021,Yb0.92Pr0.08Ba2.0Cu3.0O7.0,Y123,91.2,3.81,3.877,11.663,PHC3910008,"K.Yashida, T.Harada, T.Kawakami,",E?ects of Pr-doping on the pinning properties in YbBa2Cu3O7-d,"Physica C, 391(2003)8",2003.0
34022,Yb0.9Pr0.1Ba2.0Cu3.0O7.0,Y123,89.9,3.8089999999999997,3.8739999999999997,11.652999999999999,PHC3910008,"K.Yashida, T.Harada, T.Kawakami,",E?ects of Pr-doping on the pinning properties in YbBa2Cu3O7-d,"Physica C, 391(2003)8",2003.0
34023,Yb0.85Pr0.15Ba2.0Cu3.0O7.0,Y123,87.5,3.8110000000000004,3.8760000000000003,11.659,PHC3910008,"K.Yashida, T.Harada, T.Kawakami,",E?ects of Pr-doping on the pinning properties in YbBa2Cu3O7-d,"Physica C, 391(2003)8",2003.0
34024,Yb0.8Pr0.2Ba2.0Cu3.0O7.0,Y123,82.9,3.8139999999999996,3.8739999999999997,11.654000000000002,PHC3910008,"K.Yashida, T.Harada, T.Kawakami,",E?ects of Pr-doping on the pinning properties in YbBa2Cu3O7-d,"Physica C, 391(2003)8",2003.0
34025,Yb0.75Pr0.25Ba2.0Cu3.0O7.0,Y123,76.1,3.819,3.88,11.665999999999999,PHC3910008,"K.Yashida, T.Harada, T.Kawakami,",E?ects of Pr-doping on the pinning properties in YbBa2Cu3O7-d,"Physica C, 391(2003)8",2003.0
34026,Yb0.7Pr0.3Ba2.0Cu3.0O7.0,Y123,68.0,3.827,3.878,11.667,PHC3910008,"K.Yashida, T.Harada, T.Kawakami,",E?ects of Pr-doping on the pinning properties in YbBa2Cu3O7-d,"Physica C, 391(2003)8",2003.0
34040,Ru1.0Sr2.0Sm1.0Cu2.0O8.0,Ru1212,12.0,3.8402,,11.5701,PHC3570406,"D.P.Hai, I.Kakeya, K.Kadowaki, M.Furuyama, S.Kamisawa, T.Mochiku,","Ferromagnetism and superconductivity in RuSr2RCu2O8 (R = Sm, Eu, Gd)","Physica C, 357-360(2001)406",2001.0
34041,Ru1.0Sr2.0Eu1.0Cu2.0O8.0,Ru1212,17.0,3.8394,,11.5697,PHC3570406,"D.P.Hai, I.Kakeya, K.Kadowaki, M.Furuyama, S.Kamisawa, T.Mochiku,","Ferromagnetism and superconductivity in RuSr2RCu2O8 (R = Sm, Eu, Gd)","Physica C, 357-360(2001)406",2001.0
34042,Ru1.0Sr2.0Gd1.0Cu2.0O8.0,Ru1212,36.0,3.8376,,11.5694,PHC3570406,"D.P.Hai, I.Kakeya, K.Kadowaki, M.Furuyama, S.Kamisawa, T.Mochiku,","Ferromagnetism and superconductivity in RuSr2RCu2O8 (R = Sm, Eu, Gd)","Physica C, 357-360(2001)406",2001.0
34051,Ru1.0Sr2.0Gd1.0Cu2.0O8.0,Ru1212,38.0,3.838,,11.579,PHC3910049,"A.Hu, C.Artini, G.A.Costa, M.Murakami, N.Chikumoto, P.Mele, R.Masini,","Synthesis and superconductive characterisation of RuSr2NdxGd1-xCu2O8 compounds (x = 0, 0.09, 0.18, 0.35)","Physica C, 391(2003)49",2003.0
34052,Ru1.0Sr2.0Gd0.91Nd0.09Cu2.0O8.0,Ru1212,23.5,3.838,,11.579,PHC3910049,"A.Hu, C.Artini, G.A.Costa, M.Murakami, N.Chikumoto, P.Mele, R.Masini,","Synthesis and superconductive characterisation of RuSr2NdxGd1-xCu2O8 compounds (x = 0, 0.09, 0.18, 0.35)","Physica C, 391(2003)49",2003.0
34053,Ru1.0Sr2.0Gd0.82Nd0.18Cu2.0O8.0,Ru1212,21.0,3.844,,11.572000000000001,PHC3910049,"A.Hu, C.Artini, G.A.Costa, M.Murakami, N.Chikumoto, P.Mele, R.Masini,","Synthesis and superconductive characterisation of RuSr2NdxGd1-xCu2O8 compounds (x = 0, 0.09, 0.18, 0.35)","Physica C, 391(2003)49",2003.0
34056,Tl0.5Pb0.5Sr2.0Eu1.8Ce0.2Cu2.0O9.0,1222,40.0,3.91,,29.98,JAP0702234,"A.P.B.Sinha, B.L.Ramakrishna, D.E.Morris, G.J.Auchterlonie, J.C.Barry, Z.Iqbal,",High-pressure oxygen-induced bulk superconductivity in 1222 structure Tl-Pb-Sr-Eu(Ce)-Cu-O,"J.Appl.Phys., 70(1991)2234",1991.0
34057,Pb0.5Sr1.75Nd0.25Eu1.5Ce0.5Cu2.5O9.0,Pb1222,32.0,,,,PHC1930073,"FUJIO IZUMI, H.YAMAUCHI, HAJIME ASANO, NAOMICHI SAKAI, SHOJI TANAKA, TAKAHIRO WADA, TOSHIHIKO MAEDA,","STRUCTURAL PROPERTIES OF (PB,CU)(SR,ND)2(HO,CE)2CU2O9-Z","PHYSICA C,193(1992)73",1992.0
34058,Pb0.5Cd0.5Sr1.8Eu1.6Ce0.6Cu2.0O9.0,Pb1222,39.0,3.8314,,29.3902,JP00705975,"C.Dong, C.Wang, Fei Wu, G.Rao, H.Chen, J.Liang, J.Min,",Crystal structure and superconductivity of new Pb-based 1222 cuprate (Pb0.5Cd0.5)(Sr0.9Eu0.1)2(Eu0.7Ce0.3)2Cu2O9+z,"J.Phys.:Condens.Matter, 7(1995)5975",1995.0
34059,Pb0.5Cd0.5Sr1.8Eu1.6Ce0.6Cu2.0O9.0,Pb1222,15.5,3.8443,,29.3937,JP00705975,"C.Dong, C.Wang, Fei Wu, G.Rao, H.Chen, J.Liang, J.Min,",Crystal structure and superconductivity of new Pb-based 1222 cuprate (Pb0.5Cd0.5)(Sr0.9Eu0.1)2(Eu0.7Ce0.3)2Cu2O9+z,"J.Phys.:Condens.Matter, 7(1995)5975",1995.0
34068,La1.45Nd0.4Sr0.15Cu1.0O4.0,T,13.6,,,,JPS0692917,"J.Takeda, M.Sato, T.Inukai,",Electronic specific heat of La2-x-zNdzSrxCu1-yZnyO4 up to room temperature,"J.Phys.Soc.Jpn, 69(2000)2917",2000.0
34069,La1.42Nd0.4Sr0.18Cu1.0O4.0,T,17.2,,,,JPS0692917,"J.Takeda, M.Sato, T.Inukai,",Electronic specific heat of La2-x-zNdzSrxCu1-yZnyO4 up to room temperature,"J.Phys.Soc.Jpn, 69(2000)2917",2000.0
34070,La1.4Nd0.4Sr0.2Cu1.0O4.0,T,17.7,,,,JPS0692917,"J.Takeda, M.Sato, T.Inukai,",Electronic specific heat of La2-x-zNdzSrxCu1-yZnyO4 up to room temperature,"J.Phys.Soc.Jpn, 69(2000)2917",2000.0
34074,Hg0.65V0.35Sr2.4Nd0.6Cu2.0O6.0,Hg1212,67.0,3.877,,11.924000000000001,PHC3910160,"I.Gameson, K.L.Moran, N.C.Hyatt, R.Dupree,","Synthesis, structure and superconducting properties of the (Hg0.65V0.35)Sr2(Nd1-ySry)Cu2O6+z system","Physica C, 391(2003)160",2003.0
34075,Hg0.65V0.35Sr2.5Nd0.5Cu2.0O6.0,Hg1212,82.0,3.8764,,11.93,PHC3910160,"I.Gameson, K.L.Moran, N.C.Hyatt, R.Dupree,","Synthesis, structure and superconducting properties of the (Hg0.65V0.35)Sr2(Nd1-ySry)Cu2O6+z system","Physica C, 391(2003)160",2003.0
34076,Hg0.6V0.4Sr2.47Nd0.53Cu2.0O6.0,Hg1212,67.0,3.8765,,11.9232,PHC3910160,"I.Gameson, K.L.Moran, N.C.Hyatt, R.Dupree,","Synthesis, structure and superconducting properties of the (Hg0.65V0.35)Sr2(Nd1-ySry)Cu2O6+z system","Physica C, 391(2003)160",2003.0
34077,La1.5Nd0.5Ca1.0Ba2.0Cu5.0O11.583,2125,79.0,3.8677,,11.5998,PHC3910237,"C.M.Thaker, D.C.Kundaliya, D.G.Kuberkar, D.S.Rana, K.Mavani, R.G.Kulkarni, S.K.Malik, S.Rayaprol,","Effect of Mo-substitution on superconductivity, flux pinning and critical currents of La1.5Nd0.5Ca1Ba2Cu5Oz","Physica C, 391(2003)237",2003.0
34078,La1.5Nd0.5Ca1.0Ba2.0Cu4.95Mo0.05O11.345,2125,76.0,3.8727,,11.5998,PHC3910237,"C.M.Thaker, D.C.Kundaliya, D.G.Kuberkar, D.S.Rana, K.Mavani, R.G.Kulkarni, S.K.Malik, S.Rayaprol,","Effect of Mo-substitution on superconductivity, flux pinning and critical currents of La1.5Nd0.5Ca1Ba2Cu5Oz","Physica C, 391(2003)237",2003.0
34079,La1.5Nd0.5Ca1.0Ba2.0Cu4.85Mo0.15O11.322000000000001,2125,70.0,3.8739,,11.5992,PHC3910237,"C.M.Thaker, D.C.Kundaliya, D.G.Kuberkar, D.S.Rana, K.Mavani, R.G.Kulkarni, S.K.Malik, S.Rayaprol,","Effect of Mo-substitution on superconductivity, flux pinning and critical currents of La1.5Nd0.5Ca1Ba2Cu5Oz","Physica C, 391(2003)237",2003.0
34080,La1.5Nd0.5Ca1.0Ba2.0Cu4.75Mo0.25O11.142999999999999,2125,70.0,3.8664,,11.5704,PHC3910237,"C.M.Thaker, D.C.Kundaliya, D.G.Kuberkar, D.S.Rana, K.Mavani, R.G.Kulkarni, S.K.Malik, S.Rayaprol,","Effect of Mo-substitution on superconductivity, flux pinning and critical currents of La1.5Nd0.5Ca1Ba2Cu5Oz","Physica C, 391(2003)237",2003.0
34081,La1.5Nd0.5Ca1.0Ba2.0Cu4.5Mo0.5O11.119000000000002,2125,50.0,3.8123,,11.6142,PHC3910237,"C.M.Thaker, D.C.Kundaliya, D.G.Kuberkar, D.S.Rana, K.Mavani, R.G.Kulkarni, S.K.Malik, S.Rayaprol,","Effect of Mo-substitution on superconductivity, flux pinning and critical currents of La1.5Nd0.5Ca1Ba2Cu5Oz","Physica C, 391(2003)237",2003.0
34082,Hg1.0Ba2.0Ca1.0Cu2.0O6.0,Hg1212,121.0,3.8627,,12.709000000000001,PHC3910298,"A.Abakumov, D.A.Pavlov, E.V.Antipov, I.Bryntse, K.Luders, M.Baenitz, P.Schilbe,","Irreversibility ?elds of the high-Tc superconductors Hg-1212 and (Hg,Tl)-1212","Physica C, 391(2003)298",2003.0
34083,Hg0.8Tl0.2Ba2.0Ca1.0Cu2.0O6.0,Hg1212,124.0,3.8592,,12.67,PHC3910298,"A.Abakumov, D.A.Pavlov, E.V.Antipov, I.Bryntse, K.Luders, M.Baenitz, P.Schilbe,","Irreversibility ?elds of the high-Tc superconductors Hg-1212 and (Hg,Tl)-1212","Physica C, 391(2003)298",2003.0
34084,La1.8Nd0.2Cu1.0O4.025,T,15.9,,,,LOW1210837,"H.Mikuni, I.Watanabe, K.Nagamine, S.Yairi, T.Adachi, Y.Koike,","1/8 anomaly in the excess-oxygen-doped La2-xAxCuO4+z (A = Nd, Bi, Pr)","J.Low Temp.Phys., 131(2003)837",2003.0
34085,La1.8Nd0.2Cu1.0O4.04,T,26.3,,,,LOW1210837,"H.Mikuni, I.Watanabe, K.Nagamine, S.Yairi, T.Adachi, Y.Koike,","1/8 anomaly in the excess-oxygen-doped La2-xAxCuO4+z (A = Nd, Bi, Pr)","J.Low Temp.Phys., 131(2003)837",2003.0
34086,La1.8Nd0.2Cu1.0O4.059,T,26.7,,,,LOW1210837,"H.Mikuni, I.Watanabe, K.Nagamine, S.Yairi, T.Adachi, Y.Koike,","1/8 anomaly in the excess-oxygen-doped La2-xAxCuO4+z (A = Nd, Bi, Pr)","J.Low Temp.Phys., 131(2003)837",2003.0
34087,La1.8Nd0.2Cu1.0O4.07,T,35.3,,,,LOW1210837,"H.Mikuni, I.Watanabe, K.Nagamine, S.Yairi, T.Adachi, Y.Koike,","1/8 anomaly in the excess-oxygen-doped La2-xAxCuO4+z (A = Nd, Bi, Pr)","J.Low Temp.Phys., 131(2003)837",2003.0
34088,La1.8Nd0.2Cu1.0O4.0710000000000015,T,34.8,,,,LOW1210837,"H.Mikuni, I.Watanabe, K.Nagamine, S.Yairi, T.Adachi, Y.Koike,","1/8 anomaly in the excess-oxygen-doped La2-xAxCuO4+z (A = Nd, Bi, Pr)","J.Low Temp.Phys., 131(2003)837",2003.0
34089,La1.8Nd0.2Cu1.0O4.086,T,35.9,,,,LOW1210837,"H.Mikuni, I.Watanabe, K.Nagamine, S.Yairi, T.Adachi, Y.Koike,","1/8 anomaly in the excess-oxygen-doped La2-xAxCuO4+z (A = Nd, Bi, Pr)","J.Low Temp.Phys., 131(2003)837",2003.0
34090,La1.8Nd0.2Cu1.0O4.093,T,25.6,,,,LOW1210837,"H.Mikuni, I.Watanabe, K.Nagamine, S.Yairi, T.Adachi, Y.Koike,","1/8 anomaly in the excess-oxygen-doped La2-xAxCuO4+z (A = Nd, Bi, Pr)","J.Low Temp.Phys., 131(2003)837",2003.0
34091,La1.8Nd0.2Cu0.99Zn0.01O4.086,T,35.6,,,,LOW1210837,"H.Mikuni, I.Watanabe, K.Nagamine, S.Yairi, T.Adachi, Y.Koike,","1/8 anomaly in the excess-oxygen-doped La2-xAxCuO4+z (A = Nd, Bi, Pr)","J.Low Temp.Phys., 131(2003)837",2003.0
34092,La1.95Bi0.05Cu1.0O4.075,T,25.7,,,,LOW1210837,"H.Mikuni, I.Watanabe, K.Nagamine, S.Yairi, T.Adachi, Y.Koike,","1/8 anomaly in the excess-oxygen-doped La2-xAxCuO4+z (A = Nd, Bi, Pr)","J.Low Temp.Phys., 131(2003)837",2003.0
34093,La1.95Bi0.05Cu0.99Zn0.01O4.093,T,22.7,,,,LOW1210837,"H.Mikuni, I.Watanabe, K.Nagamine, S.Yairi, T.Adachi, Y.Koike,","1/8 anomaly in the excess-oxygen-doped La2-xAxCuO4+z (A = Nd, Bi, Pr)","J.Low Temp.Phys., 131(2003)837",2003.0
34096,La1.85Sr0.15Cu1.0O4.0,T,37.0,,,,P068054512,"C.Zhang, Y.Zhang,",Magnetic states in La1.85-2xSr0.15+2xCu1-xMnxO4 (0=,"Phys.Rev.B, 68(2003)54512",2003.0
34097,La1.81Sr0.19Cu0.98Mn0.02O4.0,T,37.0,,,,P068054512,"C.Zhang, Y.Zhang,",Magnetic states in La1.85-2xSr0.15+2xCu1-xMnxO4 (0=,"Phys.Rev.B, 68(2003)54512",2003.0
34098,La1.77Sr0.23Cu0.96Mn0.04O4.0,T,37.0,,,,P068054512,"C.Zhang, Y.Zhang,",Magnetic states in La1.85-2xSr0.15+2xCu1-xMnxO4 (0=,"Phys.Rev.B, 68(2003)54512",2003.0
34099,La1.73Sr0.27Cu0.94Mn0.06O4.0,T,37.0,,,,P068054512,"C.Zhang, Y.Zhang,",Magnetic states in La1.85-2xSr0.15+2xCu1-xMnxO4 (0=,"Phys.Rev.B, 68(2003)54512",2003.0
34108,Bi2.0Sr2.0Ca1.0Cu2.0O8.0,Bi2212,57.0,,,,PRL0770727,"C. Kendziora, M. Onellion, R.J. Kelley,",Superconducting Gap Anisotropy vs Doping Level in High-Tc Cuprates,Phys.Rev.Lett.77(1996)727,1996.0
34109,Bi2.0Sr2.0Ca1.0Cu2.0O8.0,Bi2212,56.0,,,,PRL0800149,"B. Revaz, B.Revaz, Ch. Renner, Ch.Renner, F.Fischer, J.-Y. Genoud, J.-Y.Genoud, K. Kadowaki, K.Kadowaki, O. Fischer,",Pseudogap Precursor of the Superconducting Gap in Under-and Overdoped Bi2Sr2CaCu2O8+delta,"Phys.Rev.Lett.,80(1998)149-152",1998.0
34110,Bi2.0Sr2.0Ca1.0Cu2.0O8.0,Bi2212,74.3,,,,PRL0800149,"B. Revaz, B.Revaz, Ch. Renner, Ch.Renner, F.Fischer, J.-Y. Genoud, J.-Y.Genoud, K. Kadowaki, K.Kadowaki, O. Fischer,",Pseudogap Precursor of the Superconducting Gap in Under-and Overdoped Bi2Sr2CaCu2O8+delta,"Phys.Rev.Lett.,80(1998)149-152",1998.0
34111,Bi2.0Sr2.0Ca1.0Cu2.0O8.0,Bi2212,92.2,,,,PRL0800149,"B. Revaz, B.Revaz, Ch. Renner, Ch.Renner, F.Fischer, J.-Y. Genoud, J.-Y.Genoud, K. Kadowaki, K.Kadowaki, O. Fischer,",Pseudogap Precursor of the Superconducting Gap in Under-and Overdoped Bi2Sr2CaCu2O8+delta,"Phys.Rev.Lett.,80(1998)149-152",1998.0
34112,Bi2.0Sr2.0Ca1.0Cu2.0O8.0,Bi2212,83.0,,,,PRL0800149,"B. Revaz, B.Revaz, Ch. Renner, Ch.Renner, F.Fischer, J.-Y. Genoud, J.-Y.Genoud, K. Kadowaki, K.Kadowaki, O. Fischer,",Pseudogap Precursor of the Superconducting Gap in Under-and Overdoped Bi2Sr2CaCu2O8+delta,"Phys.Rev.Lett.,80(1998)149-152",1998.0
34117,Y0.99La0.01Ba2.0Cu3.0O7.07,Y123,91.0,3.8218,3.8875,11.677,P068064502,"A.Gantis, D.Lampakis, D.Palles, E.Liarokapis, M.Calamiotou,",Phase formation and lattice strain in superconducting compound Y1-xLaxBa2Cu3Oy (0=,"Phys.Rev.B, 68(2003)64502",2003.0
34118,Y0.9La0.1Ba2.0Cu3.0O6.97,Y123,91.0,3.8239,3.8866,11.675999999999998,P068064502,"A.Gantis, D.Lampakis, D.Palles, E.Liarokapis, M.Calamiotou,",Phase formation and lattice strain in superconducting compound Y1-xLaxBa2Cu3Oy (0=,"Phys.Rev.B, 68(2003)64502",2003.0
34119,Y0.8La0.2Ba2.0Cu3.0O6.9,Y123,84.0,3.8301,3.8874,11.685,P068064502,"A.Gantis, D.Lampakis, D.Palles, E.Liarokapis, M.Calamiotou,",Phase formation and lattice strain in superconducting compound Y1-xLaxBa2Cu3Oy (0=,"Phys.Rev.B, 68(2003)64502",2003.0
34120,Y0.7La0.3Ba2.0Cu3.0O6.92,Y123,83.0,3.8385,3.8927,11.702,P068064502,"A.Gantis, D.Lampakis, D.Palles, E.Liarokapis, M.Calamiotou,",Phase formation and lattice strain in superconducting compound Y1-xLaxBa2Cu3Oy (0=,"Phys.Rev.B, 68(2003)64502",2003.0
34121,Y0.6La0.4Ba2.0Cu3.0O6.92,Y123,85.0,3.8502,3.9034,11.732000000000001,P068064502,"A.Gantis, D.Lampakis, D.Palles, E.Liarokapis, M.Calamiotou,",Phase formation and lattice strain in superconducting compound Y1-xLaxBa2Cu3Oy (0=,"Phys.Rev.B, 68(2003)64502",2003.0
34122,Y0.5La0.5Ba2.0Cu3.0O7.01,Y123,86.0,3.843,3.8992,11.717,P068064502,"A.Gantis, D.Lampakis, D.Palles, E.Liarokapis, M.Calamiotou,",Phase formation and lattice strain in superconducting compound Y1-xLaxBa2Cu3Oy (0=,"Phys.Rev.B, 68(2003)64502",2003.0
34123,Y0.4La0.6Ba2.0Cu3.0O6.99,Y123,85.0,3.8561,3.9095,11.749,P068064502,"A.Gantis, D.Lampakis, D.Palles, E.Liarokapis, M.Calamiotou,",Phase formation and lattice strain in superconducting compound Y1-xLaxBa2Cu3Oy (0=,"Phys.Rev.B, 68(2003)64502",2003.0
34124,Y0.3La0.7Ba2.0Cu3.0O6.98,Y123,82.0,3.8666,3.9165,11.777999999999999,P068064502,"A.Gantis, D.Lampakis, D.Palles, E.Liarokapis, M.Calamiotou,",Phase formation and lattice strain in superconducting compound Y1-xLaxBa2Cu3Oy (0=,"Phys.Rev.B, 68(2003)64502",2003.0
34125,Y0.2La0.8Ba2.0Cu3.0O7.0,Y123,81.0,3.8694,3.9167,11.777000000000001,P068064502,"A.Gantis, D.Lampakis, D.Palles, E.Liarokapis, M.Calamiotou,",Phase formation and lattice strain in superconducting compound Y1-xLaxBa2Cu3Oy (0=,"Phys.Rev.B, 68(2003)64502",2003.0
34126,Y0.1La0.9Ba2.0Cu3.0O7.05,Y123,79.0,3.8822,3.9269,11.805,P068064502,"A.Gantis, D.Lampakis, D.Palles, E.Liarokapis, M.Calamiotou,",Phase formation and lattice strain in superconducting compound Y1-xLaxBa2Cu3Oy (0=,"Phys.Rev.B, 68(2003)64502",2003.0
34127,La1.0Ba2.0Cu3.0O6.95,Y123,74.0,3.8911,3.9330000000000003,11.808,P068064502,"A.Gantis, D.Lampakis, D.Palles, E.Liarokapis, M.Calamiotou,",Phase formation and lattice strain in superconducting compound Y1-xLaxBa2Cu3Oy (0=,"Phys.Rev.B, 68(2003)64502",2003.0
34130,Mo1.0Sr2.0Sm1.5Ce1.0Cu2.0O10.0,Ru1222,18.0,3.8480000000000003,,28.43,P068064507,"E.Galstyan, I.Felner,",Competition of superconductivity and magnetism in MoSr2R1.5Ce0.5Cu2O10-z (R=rare earth),"Phys.Rev.B, 68(2003)64507",2003.0
34131,Mo1.0Sr2.0Eu1.5Ce1.0Cu2.0O10.0,Ru1222,23.0,3.838,,28.41,P068064507,"E.Galstyan, I.Felner,",Competition of superconductivity and magnetism in MoSr2R1.5Ce0.5Cu2O10-z (R=rare earth),"Phys.Rev.B, 68(2003)64507",2003.0
34140,Ru1.0Sr2.0Gd1.0Cu2.0O8.0,Ru1212,36.7,,,,P068064514,"A.C.MacLaughlin, C.Bernhard, J.E.McCrone, J.L.Tallon, J.P.Attfield, J.R.Cooper,",Magnetotransport properties of doped RuSr2GdCu2O8,"Phys.Rev.B, 68(2003)64514",2003.0
34141,Ru0.6Sn0.4Sr2.0Gd1.0Cu2.0O8.0,Ru1212,18.05,,,,P068064514,"A.C.MacLaughlin, C.Bernhard, J.E.McCrone, J.L.Tallon, J.P.Attfield, J.R.Cooper,",Magnetotransport properties of doped RuSr2GdCu2O8,"Phys.Rev.B, 68(2003)64514",2003.0
34142,Ru0.8Sn0.2Sr2.0Gd1.0Cu2.0O8.0,Ru1212,38.2,,,,P068064514,"A.C.MacLaughlin, C.Bernhard, J.E.McCrone, J.L.Tallon, J.P.Attfield, J.R.Cooper,",Magnetotransport properties of doped RuSr2GdCu2O8,"Phys.Rev.B, 68(2003)64514",2003.0
34143,Ru0.925Sn0.075Sr2.0Gd1.0Cu2.0O8.0,Ru1212,37.8,,,,P068064514,"A.C.MacLaughlin, C.Bernhard, J.E.McCrone, J.L.Tallon, J.P.Attfield, J.R.Cooper,",Magnetotransport properties of doped RuSr2GdCu2O8,"Phys.Rev.B, 68(2003)64514",2003.0
34144,Ru0.975Sn0.025Sr2.0Gd1.0Cu2.0O8.0,Ru1212,36.9,,,,P068064514,"A.C.MacLaughlin, C.Bernhard, J.E.McCrone, J.L.Tallon, J.P.Attfield, J.R.Cooper,",Magnetotransport properties of doped RuSr2GdCu2O8,"Phys.Rev.B, 68(2003)64514",2003.0
34146,Ru0.9Nb0.1Sr2.0Gd1.0Cu2.0O8.0,Ru1212,11.65,,,,P068064514,"A.C.MacLaughlin, C.Bernhard, J.E.McCrone, J.L.Tallon, J.P.Attfield, J.R.Cooper,",Magnetotransport properties of doped RuSr2GdCu2O8,"Phys.Rev.B, 68(2003)64514",2003.0
34149,Ru1.0Sr2.0Eu1.0Cu2.0O8.0,Ru1212,30.0,,,,P068064514,"A.C.MacLaughlin, C.Bernhard, J.E.McCrone, J.L.Tallon, J.P.Attfield, J.R.Cooper,",Magnetotransport properties of doped RuSr2GdCu2O8,"Phys.Rev.B, 68(2003)64514",2003.0
34150,Ru1.0Sr2.0Gd0.6Dy0.4Cu2.0O8.0,Ru1212,43.25,,,,P068064514,"A.C.MacLaughlin, C.Bernhard, J.E.McCrone, J.L.Tallon, J.P.Attfield, J.R.Cooper,",Magnetotransport properties of doped RuSr2GdCu2O8,"Phys.Rev.B, 68(2003)64514",2003.0
34151,Ru1.0Sr2.0Gd0.9Y0.1Cu2.0O8.0,Ru1212,32.2,,,,P068064514,"A.C.MacLaughlin, C.Bernhard, J.E.McCrone, J.L.Tallon, J.P.Attfield, J.R.Cooper,",Magnetotransport properties of doped RuSr2GdCu2O8,"Phys.Rev.B, 68(2003)64514",2003.0
34152,Ru1.0Sr2.0Gd1.0Cu1.9Li0.1O8.0,Ru1212,19.0,,,,P068064514,"A.C.MacLaughlin, C.Bernhard, J.E.McCrone, J.L.Tallon, J.P.Attfield, J.R.Cooper,",Magnetotransport properties of doped RuSr2GdCu2O8,"Phys.Rev.B, 68(2003)64514",2003.0
34154,Pr1.86Ce0.14Cu1.0O4.0,T',21.0,,,,P068094507,"P.Fournier, R.L.Greene,",Doping dependence of the upper critical field of electron-doped Pr2-xCexCuO4 thin films,"Phys.Rev.B, 68(2003)94507",2003.0
34155,Pr1.85Ce0.15Cu1.0O4.0,T',23.0,,,,P068094507,"P.Fournier, R.L.Greene,",Doping dependence of the upper critical field of electron-doped Pr2-xCexCuO4 thin films,"Phys.Rev.B, 68(2003)94507",2003.0
34156,Pr1.83Ce0.17Cu1.0O4.0,T',13.0,,,,P068094507,"P.Fournier, R.L.Greene,",Doping dependence of the upper critical field of electron-doped Pr2-xCexCuO4 thin films,"Phys.Rev.B, 68(2003)94507",2003.0
34162,La1.48Nd0.4Sr0.12Cu1.0O4.0,T,11.0,,,,P068104520,"J.-Q.Yan, J.-S.Zhou, J.B.Goodenough,",Thermal conductivity in the stripe-ordered phase of cuprates and nickelates,"Phys.Rev.B, 68(2003)104520",2003.0
34163,La1.45Nd0.4Sr0.15Cu1.0O4.0,T,15.0,,,,P068104520,"J.-Q.Yan, J.-S.Zhou, J.B.Goodenough,",Thermal conductivity in the stripe-ordered phase of cuprates and nickelates,"Phys.Rev.B, 68(2003)104520",2003.0
34165,Gd1.0Ba2.0Cu3.0O6.99,Y123,90.9,3.847,3.89,11.696,P068104516,"M.Akhavan, M.R.Mohammadizadeh,",Pr at Gd or Ba site in GdBa2Cu3O7 : Appearance of superconductivity,"Phys.Rev.B, 68(2003)104516",2003.0
34166,Gd1.0Ba1.95Pr0.05Cu3.0O7.03,Y123,86.8,3.847,3.889,11.692,P068104516,"M.Akhavan, M.R.Mohammadizadeh,",Pr at Gd or Ba site in GdBa2Cu3O7 : Appearance of superconductivity,"Phys.Rev.B, 68(2003)104516",2003.0
34167,Gd1.0Ba1.9Pr0.1Cu3.0O7.03,Y123,63.3,3.855,3.886,11.671,P068104516,"M.Akhavan, M.R.Mohammadizadeh,",Pr at Gd or Ba site in GdBa2Cu3O7 : Appearance of superconductivity,"Phys.Rev.B, 68(2003)104516",2003.0
34168,Gd1.0Ba1.85Pr0.15Cu3.0O7.09,Y123,55.8,3.86,3.8810000000000002,11.66,P068104516,"M.Akhavan, M.R.Mohammadizadeh,",Pr at Gd or Ba site in GdBa2Cu3O7 : Appearance of superconductivity,"Phys.Rev.B, 68(2003)104516",2003.0
34169,Gd1.0Ba1.8Pr0.2Cu3.0O7.01,Y123,44.5,3.87,,11.645,P068104516,"M.Akhavan, M.R.Mohammadizadeh,",Pr at Gd or Ba site in GdBa2Cu3O7 : Appearance of superconductivity,"Phys.Rev.B, 68(2003)104516",2003.0
34170,Gd1.0Ba1.75Pr0.25Cu3.0O7.06,Y123,39.2,3.8680000000000003,,11.635,P068104516,"M.Akhavan, M.R.Mohammadizadeh,",Pr at Gd or Ba site in GdBa2Cu3O7 : Appearance of superconductivity,"Phys.Rev.B, 68(2003)104516",2003.0
34171,Gd1.0Ba1.7Pr0.3Cu3.0O7.06,Y123,22.9,3.8689999999999998,,11.607999999999999,P068104516,"M.Akhavan, M.R.Mohammadizadeh,",Pr at Gd or Ba site in GdBa2Cu3O7 : Appearance of superconductivity,"Phys.Rev.B, 68(2003)104516",2003.0
34175,Nd1.85Ce0.15Cu1.0O4.013999999999999,T',25.0,,,,P068104524,"A.Lascialfari, F.Tedoldi, P.Ghigna,",Magnetic phase diagram of Nd1.85Ce0.15CuO4+z from magnetization and muon spin relaxation measurements,"Phys.Rev.B, 68(2003)104524",2003.0
34176,Nd1.85Ce0.15Cu1.0O4.026,T',21.1,,,,P068104524,"A.Lascialfari, F.Tedoldi, P.Ghigna,",Magnetic phase diagram of Nd1.85Ce0.15CuO4+z from magnetization and muon spin relaxation measurements,"Phys.Rev.B, 68(2003)104524",2003.0
34177,Nd1.85Ce0.15Cu1.0O4.0280000000000005,T',21.1,,,,P068104524,"A.Lascialfari, F.Tedoldi, P.Ghigna,",Magnetic phase diagram of Nd1.85Ce0.15CuO4+z from magnetization and muon spin relaxation measurements,"Phys.Rev.B, 68(2003)104524",2003.0
34178,Nd1.85Ce0.15Cu1.0O4.034,T',18.1,,,,P068104524,"A.Lascialfari, F.Tedoldi, P.Ghigna,",Magnetic phase diagram of Nd1.85Ce0.15CuO4+z from magnetization and muon spin relaxation measurements,"Phys.Rev.B, 68(2003)104524",2003.0
34184,La1.8Nd0.2Cu1.0O4.0641,T,25.1,,,,LOW1310837,"H.Mikuni, I.Watanabe, K.Nagamine, S.Yairi, T.Adachi, Y.Koike,","1/8 anomaly in the excess-oxygen-doped La2-xAxCuO4+z (A = Nd, Bi, Pr)","J.Low Temp.Phys., 131(2003)837",2003.0
34186,La1.95Bi0.05Cu1.0O4.0635,T,34.9,,,,LOW1310837,"H.Mikuni, I.Watanabe, K.Nagamine, S.Yairi, T.Adachi, Y.Koike,","1/8 anomaly in the excess-oxygen-doped La2-xAxCuO4+z (A = Nd, Bi, Pr)","J.Low Temp.Phys., 131(2003)837",2003.0
34187,La1.95Bi0.05Cu0.99Zn0.01O4.0628,T,24.2,,,,LOW1310837,"H.Mikuni, I.Watanabe, K.Nagamine, S.Yairi, T.Adachi, Y.Koike,","1/8 anomaly in the excess-oxygen-doped La2-xAxCuO4+z (A = Nd, Bi, Pr)","J.Low Temp.Phys., 131(2003)837",2003.0
34188,La1.8Pr0.2Cu1.0O4.0631,T,20.2,,,,LOW1310837,"H.Mikuni, I.Watanabe, K.Nagamine, S.Yairi, T.Adachi, Y.Koike,","1/8 anomaly in the excess-oxygen-doped La2-xAxCuO4+z (A = Nd, Bi, Pr)","J.Low Temp.Phys., 131(2003)837",2003.0
34189,Ru0.8Sr2.0Y1.0Cu2.2O7.8,Ru1212,43.0,3.815,,11.504000000000001,PHC3980085,"E.Takayama-Muromachi, T.Kawashima,","High-pressure synthesis and physical properties of ruthenate-cuprates RuSr2LnCu2O8 (Ln=Y, Dy, Ho, Er)","Physica C, 398(2003)85",2003.0
34190,Ru0.8Sr2.0Y1.0Cu2.2O8.1,Ru1212,65.0,3.8080000000000003,,11.514000000000001,PHC3980085,"E.Takayama-Muromachi, T.Kawashima,","High-pressure synthesis and physical properties of ruthenate-cuprates RuSr2LnCu2O8 (Ln=Y, Dy, Ho, Er)","Physica C, 398(2003)85",2003.0
34193,Ru0.9Sr2.0Er1.0Cu2.0O7.8,Ru1212,23.0,3.81,,11.505,PHC3980085,"E.Takayama-Muromachi, T.Kawashima,","High-pressure synthesis and physical properties of ruthenate-cuprates RuSr2LnCu2O8 (Ln=Y, Dy, Ho, Er)","Physica C, 398(2003)85",2003.0
34196,Ru0.95Sn0.05Sr2.0Gd1.0Cu2.0O8.0,Ru1212,30.0,,,,P068134516,"Ada, E.Baggio-Saitovitch, I.Souza Azevedo, J.E.Musa, Lopez, S.Garcia Garcia,","<119>Sn Mossbauer spectroscopy in the magnetic superconductor (Ru, Sn)Sr2GdCu2O8","Phys.Rev.B, 68(2003)134516",2003.0
34199,Ru1.0Sr2.0Sm1.4Ce0.6Cu2.0O10.0,Ru1222,28.0,3.842,,28.469,PHC3990069,"G.Li, L.Shi, S.J.Feng, X.-G.Li, X.J.Fan,","Structural, transport and magnetic properties of RuSr2Sm1.4Ce0.6Cu2O10-d","Physica C, 399(2003)69",2003.0
34201,Ru1.0Sr2.0Sm1.4Ce0.6Cu2.0O10.0,Ru1222,32.0,3.842,,28.461,PHC3990069,"G.Li, L.Shi, S.J.Feng, X.-G.Li, X.J.Fan,","Structural, transport and magnetic properties of RuSr2Sm1.4Ce0.6Cu2O10-d","Physica C, 399(2003)69",2003.0
34203,Y1.0Ba2.0Cu2.5Fe0.5O7.35,1212,80.0,3.8659,,11.5985,PHC3990061,"G.Che, H.Chen, K.Li, S.Jia, W.Huang, Y.Liu, Z.Zhao,",High-pressure synthesis of Fe0.5Cu0.5Ba2YCu2O7+d superconductors and in?uence of synthesis conditions on the lattice parameters and superconductivity,"Physica C, 399(2003)61",2003.0
34204,Fe1.0Sr2.0Y1.0Cu2.0O7.66,1212,43.5,,,,PHC3410563,"J.Shimoyama, K.Kishio, K.Otzschi, T.Hinouchi,",Discovery of Superconductivity in Fe-Based Cuprates,"Physica C, 341(2000)563",2000.0
34205,Fe1.0Sr2.0Y1.0Cu2.0O7.68,1212,50.0,3.822,,11.4024,JPS0710790,"H.Fujii, J.Suzuki, K.Hirata, K.Kadowaki, M.Furuyama, N.Metoki, S.Kamisawa, T.Mochiku, Y.Hata, Y.Mihara,",Crystal Structure of Magnetic Superconductor FeSr2YCu2O6+z,"J.Phys.Soc.Jpn, 71(2002)790",2002.0
34214,Ru1.0Sr2.0Gd1.0Cu2.0O8.0,Ru1212,43.0,,,,PHC3980123,"A.Hassen, A.Krimmel, A.Loidl, G.Ghosh, J.Hemberger, P.Choudhury, P.Mandal,","Transport and magnetic properties of Ru(Sr1-xLaxRCu2O8 (R=Gd, Eu) superconductor","Physica C, 398(2003)123",2003.0
34215,Ru1.0Sr1.98La0.02Gd1.0Cu2.0O8.0,Ru1212,20.6,,,,PHC3980123,"A.Hassen, A.Krimmel, A.Loidl, G.Ghosh, J.Hemberger, P.Choudhury, P.Mandal,","Transport and magnetic properties of Ru(Sr1-xLaxRCu2O8 (R=Gd, Eu) superconductor","Physica C, 398(2003)123",2003.0
34218,Ru1.0Sr2.0Eu1.0Cu2.0O8.0,Ru1212,23.5,,,,PHC3980123,"A.Hassen, A.Krimmel, A.Loidl, G.Ghosh, J.Hemberger, P.Choudhury, P.Mandal,","Transport and magnetic properties of Ru(Sr1-xLaxRCu2O8 (R=Gd, Eu) superconductor","Physica C, 398(2003)123",2003.0
34219,Ru1.0Sr1.98La0.02Eu1.0Cu2.0O8.0,Ru1212,14.0,,,,PHC3980123,"A.Hassen, A.Krimmel, A.Loidl, G.Ghosh, J.Hemberger, P.Choudhury, P.Mandal,","Transport and magnetic properties of Ru(Sr1-xLaxRCu2O8 (R=Gd, Eu) superconductor","Physica C, 398(2003)123",2003.0
34224,Ru0.7Sn0.3Sr2.0Gd1.0Cu2.0O8.0,Ru1212,11.0,,,,P068134516,"Ada, E.Baggio-Saitovitch, I.Souza Azevedo, J.E.Musa, Lopez, S.Garcia Garcia,","<119>Sn Mossbauer spectroscopy in the magnetic superconductor (Ru, Sn)Sr2GdCu2O8","Phys.Rev.B, 68(2003)134516",2003.0
34225,Ru1.0Sr2.0Gd1.4Ce0.6Cu2.0O10.0,Ru1222,45.0,3.8318,,28.5325,MTL0573919,"G.Li, L.Shi, S.J.Feng, X.-G.Li, X.D.Zhang, Y.Pu,",Effect of Pb doping on the superconducting and magnetic resonance properties of Ru-1222,"Materials Lett., 57(2003)3919",2003.0
34226,Ru0.97Pb0.03Sr2.0Gd1.4Ce0.6Cu2.0O10.0,Ru1222,38.0,3.8329,,28.539,MTL0573919,"G.Li, L.Shi, S.J.Feng, X.-G.Li, X.D.Zhang, Y.Pu,",Effect of Pb doping on the superconducting and magnetic resonance properties of Ru-1222,"Materials Lett., 57(2003)3919",2003.0
34227,Ru0.8Pb0.2Sr2.0Gd1.4Ce0.6Cu2.0O10.0,Ru1222,21.0,3.8405,,28.5806,MTL0573919,"G.Li, L.Shi, S.J.Feng, X.-G.Li, X.D.Zhang, Y.Pu,",Effect of Pb doping on the superconducting and magnetic resonance properties of Ru-1222,"Materials Lett., 57(2003)3919",2003.0
34230,Fe1.0Sr2.0Y1.0Cu2.0O6.0,Fe1212,50.0,,,,PHC4000043,"H.Fujii, I.Kakeya, J.Suzuki, K.Hirata, K.Kadowaki, K.Oikawa, T.Kamiyama, T.Mochiku, Y.Hata, Y.Nakano,","Atomic ordering in FeSr2LnCu2O6+z system (Ln = Nd, Y and Er)","Physica C, 400(2003)43-52",2003.0
34232,Fe1.0Sr2.0Er1.0Cu2.0O6.0,Fe1212,50.0,,,,PHC4000043,"H.Fujii, I.Kakeya, J.Suzuki, K.Hirata, K.Kadowaki, K.Oikawa, T.Kamiyama, T.Mochiku, Y.Hata, Y.Nakano,","Atomic ordering in FeSr2LnCu2O6+z system (Ln = Nd, Y and Er)","Physica C, 400(2003)43-52",2003.0
34233,Ru0.75Mo0.25Sr2.0Gd1.4Ce0.6Cu2.0O10.0,Ru1222,17.5,3.8437,,28.526,PHC4000007,"A.S.Andreenko, A.Zalevski, G.M.Kuz'miicheva, I.E.Kostyleva, J.Warchulska,","Synthesis, structure, superconducting and magnetic properties of (Ru<5+>1-xMo<6+>x)(Sr,Gd)2(Gd0.7Ce<4+>0.3)2Cu2O10-z (x=0.0, 0.25, 0.50, 0.75, 1.0)","Physica C, 400(2003)7-18",2003.0
34234,Ru0.5Mo0.5Sr2.0Gd1.4Ce0.6Cu2.0O10.0,Ru1222,13.5,3.8417,,28.485,PHC4000007,"A.S.Andreenko, A.Zalevski, G.M.Kuz'miicheva, I.E.Kostyleva, J.Warchulska,","Synthesis, structure, superconducting and magnetic properties of (Ru<5+>1-xMo<6+>x)(Sr,Gd)2(Gd0.7Ce<4+>0.3)2Cu2O10-z (x=0.0, 0.25, 0.50, 0.75, 1.0)","Physica C, 400(2003)7-18",2003.0
34236,Ru1.0Sr2.0Gd1.0Cu2.0O8.0,Ru1212,41.0,3.8399,,11.5766,PHC4000071,"A.Hassen, A.Krimmel, A.Loidl, J.Hemberger,","Structural, transport and magnetic properties of Ru1-xMxSr2GdCu2O8 (M=Ti and Rh for 0=< x =<0.2)","Physica C, 400(2003)71-80",2003.0
34237,Ru0.99Ti0.01Sr2.0Gd1.0Cu2.0O8.0,Ru1212,36.3,3.8378,,11.5686,PHC4000071,"A.Hassen, A.Krimmel, A.Loidl, J.Hemberger,","Structural, transport and magnetic properties of Ru1-xMxSr2GdCu2O8 (M=Ti and Rh for 0=< x =<0.2)","Physica C, 400(2003)71-80",2003.0
34238,Ru0.97Ti0.03Sr2.0Gd1.0Cu2.0O8.0,Ru1212,40.3,3.8373,,11.5683,PHC4000071,"A.Hassen, A.Krimmel, A.Loidl, J.Hemberger,","Structural, transport and magnetic properties of Ru1-xMxSr2GdCu2O8 (M=Ti and Rh for 0=< x =<0.2)","Physica C, 400(2003)71-80",2003.0
34239,Ru0.95Ti0.05Sr2.0Gd1.0Cu2.0O8.0,Ru1212,32.2,3.8387,,11.5649,PHC4000071,"A.Hassen, A.Krimmel, A.Loidl, J.Hemberger,","Structural, transport and magnetic properties of Ru1-xMxSr2GdCu2O8 (M=Ti and Rh for 0=< x =<0.2)","Physica C, 400(2003)71-80",2003.0
34240,Ru0.925Ti0.075Sr2.0Gd1.0Cu2.0O8.0,Ru1212,29.2,3.8386,,11.5639,PHC4000071,"A.Hassen, A.Krimmel, A.Loidl, J.Hemberger,","Structural, transport and magnetic properties of Ru1-xMxSr2GdCu2O8 (M=Ti and Rh for 0=< x =<0.2)","Physica C, 400(2003)71-80",2003.0
34241,Ru0.95Rh0.05Sr2.0Gd1.0Cu2.0O8.0,Ru1212,36.3,,,,PHC4000071,"A.Hassen, A.Krimmel, A.Loidl, J.Hemberger,","Structural, transport and magnetic properties of Ru1-xMxSr2GdCu2O8 (M=Ti and Rh for 0=< x =<0.2)","Physica C, 400(2003)71-80",2003.0
34242,Ru0.925Rh0.075Sr2.0Gd1.0Cu2.0O8.0,Ru1212,29.8,,,,PHC4000071,"A.Hassen, A.Krimmel, A.Loidl, J.Hemberger,","Structural, transport and magnetic properties of Ru1-xMxSr2GdCu2O8 (M=Ti and Rh for 0=< x =<0.2)","Physica C, 400(2003)71-80",2003.0
34243,Ru0.9Rh0.1Sr2.0Gd1.0Cu2.0O8.0,Ru1212,19.3,,,,PHC4000071,"A.Hassen, A.Krimmel, A.Loidl, J.Hemberger,","Structural, transport and magnetic properties of Ru1-xMxSr2GdCu2O8 (M=Ti and Rh for 0=< x =<0.2)","Physica C, 400(2003)71-80",2003.0
34244,Ru0.8Rh0.2Sr2.0Gd1.0Cu2.0O8.0,Ru1212,12.9,,,,PHC4000071,"A.Hassen, A.Krimmel, A.Loidl, J.Hemberger,","Structural, transport and magnetic properties of Ru1-xMxSr2GdCu2O8 (M=Ti and Rh for 0=< x =<0.2)","Physica C, 400(2003)71-80",2003.0
34246,Ru0.9Pb0.1Sr2.0Gd1.4Ce0.6Cu2.0O10.0,Ru1222,29.1,,,,MTL0573919,"G.Li, L.Shi, S.J.Feng, X.-G.Li, X.D.Zhang, Y.Pu,",Effect of Pb doping on the superconducting and magnetic resonance properties of Ru-1222,"Materials Lett., 57(2003)3919",2003.0
34256,La1.83Sr0.15Na0.02Cu1.0O4.0,T,37.0,3.7899,,13.1809,P068174505,"Changjin Zhang, Li Lu, Liwei Liu, Yuheng Zhang,",Microstructure and the superconductivity in La2-x-ySrxNayCuO4 systems,"Phys.Rev.B, 68(2003)174505",2003.0
34257,La1.8Sr0.15Na0.05Cu1.0O4.0,T,37.0,3.7878,,13.1995,P068174505,"Changjin Zhang, Li Lu, Liwei Liu, Yuheng Zhang,",Microstructure and the superconductivity in La2-x-ySrxNayCuO4 systems,"Phys.Rev.B, 68(2003)174505",2003.0
34258,La1.75Sr0.15Na0.1Cu1.0O4.0,T,37.0,3.7776,,13.1811,P068174505,"Changjin Zhang, Li Lu, Liwei Liu, Yuheng Zhang,",Microstructure and the superconductivity in La2-x-ySrxNayCuO4 systems,"Phys.Rev.B, 68(2003)174505",2003.0
34259,La1.7Sr0.15Na0.15Cu1.0O4.0,T,37.0,3.7751,,13.1901,P068174505,"Changjin Zhang, Li Lu, Liwei Liu, Yuheng Zhang,",Microstructure and the superconductivity in La2-x-ySrxNayCuO4 systems,"Phys.Rev.B, 68(2003)174505",2003.0
34260,La1.55Sr0.15Na0.3Cu1.0O4.0,T,37.0,3.7655,,13.2025,P068174505,"Changjin Zhang, Li Lu, Liwei Liu, Yuheng Zhang,",Microstructure and the superconductivity in La2-x-ySrxNayCuO4 systems,"Phys.Rev.B, 68(2003)174505",2003.0
34269,Ru1.0Sr2.0Gd1.4Ce0.6Cu2.0O10.0,Ru1222,45.0,3.838,,28.58,JPS0723254,"H.Kojima, H.Shimizu, K.Yoshida,","Multiple Magnetic Transitions in RuSr2R1.4Ce0.6Cu2O10 (R = Gd, Eu) from Magnetization and ESR Spectroscopy","J.Phys.Soc.Jpn, 72(2003)3254",2003.0
34270,Ru1.0Sr2.0Eu1.4Ce0.6Cu2.0O10.0,Ru1222,44.0,3.838,,28.65,JPS0723254,"H.Kojima, H.Shimizu, K.Yoshida,","Multiple Magnetic Transitions in RuSr2R1.4Ce0.6Cu2O10 (R = Gd, Eu) from Magnetization and ESR Spectroscopy","J.Phys.Soc.Jpn, 72(2003)3254",2003.0
34271,Y0.7Pr0.3Ba2.0Cu3.0O6.942,Y123,60.6,,,,JPC0150L17,"A.Shengelaya, E.Morenzoni, H.Keller, I.M.Savie, K.Conder, R.Khasanov,",The oxygen-isotope effect on the in-plane penetration depth in underdoped Y1-xPrxBa2Cu3O7-z as revealed by muon-spin rotation,J.Phys.:Condens.Matter 15(2003)L17-L23,2003.0
34272,Y0.6Pr0.4Ba2.0Cu3.0O6.928999999999999,Y123,45.3,,,,JPC0150L17,"A.Shengelaya, E.Morenzoni, H.Keller, I.M.Savie, K.Conder, R.Khasanov,",The oxygen-isotope effect on the in-plane penetration depth in underdoped Y1-xPrxBa2Cu3O7-z as revealed by muon-spin rotation,J.Phys.:Condens.Matter 15(2003)L17-L23,2003.0
34274,La1.85Sr0.15Cu1.0O4.0,T,35.0,3.775,,13.22,JPC0151693,"C.H.Wang, H.T.Zhang, L.Li, S.Y.Li, X.G.Luo, X.H.Chen, Y.M.Xiong,",Transport properties of Ru-doped La1.85Sr0.15CuO4 and the effect of carrier concentration compensation,J.Phys.:Condens.Matter 15(2003)1693,2003.0
