Repository: CompRhys/apical

# Data Guide

In all cases whilst compiling this data we have been careful to include as much meta-information as possible to allow data to be traced back to it's original sources. For SuperCon this takes the form of the SuperCon "num :" reference id and then the source publication details. For ICSD we provide the ICSD collection code.

We acknowledge the Japanese National Institute for Materials Science for maintaining the [SuperCon](https://supercon.nims.go.jp/index_en.html) database as well as FIZ Karlsruhe GmbH for maintaining [ICSD](https://www.fiz-karlsruhe.de/en/produkte-und-dienstleistungen/inorganic-crystal-structure-database-icsd).

File: processed-data/super_cuprates.csv (part 52 of 58)
num :,composition :,str3 :,tc :,lata :,latb :,latc :,refno :,author :,title :,journal :,year :
34275,La1.85Sr0.15Cu0.99Ru0.01O4.0,T,20.5,3.7803,,13.2059,JPC0151693,"C.H.Wang, H.T.Zhang, L.Li, S.Y.Li, X.G.Luo, X.H.Chen, Y.M.Xiong,",Transport properties of Ru-doped La1.85Sr0.15CuO4 and the effect of carrier concentration compensation,J.Phys.:Condens.Matter 15(2003)1693,2003.0
34276,La1.85Sr0.15Cu0.98Ru0.02O4.0,T,10.8,3.7809,,13.1935,JPC0151693,"C.H.Wang, H.T.Zhang, L.Li, S.Y.Li, X.G.Luo, X.H.Chen, Y.M.Xiong,",Transport properties of Ru-doped La1.85Sr0.15CuO4 and the effect of carrier concentration compensation,J.Phys.:Condens.Matter 15(2003)1693,2003.0
34277,La1.85Sr0.15Cu0.97Ru0.03O4.0,T,10.8,3.7848,,13.1891,JPC0151693,"C.H.Wang, H.T.Zhang, L.Li, S.Y.Li, X.G.Luo, X.H.Chen, Y.M.Xiong,",Transport properties of Ru-doped La1.85Sr0.15CuO4 and the effect of carrier concentration compensation,J.Phys.:Condens.Matter 15(2003)1693,2003.0
34279,La1.83Sr0.17Cu0.99Ru0.01O4.0,T,31.1,3.775,,13.2182,JPC0151693,"C.H.Wang, H.T.Zhang, L.Li, S.Y.Li, X.G.Luo, X.H.Chen, Y.M.Xiong,",Transport properties of Ru-doped La1.85Sr0.15CuO4 and the effect of carrier concentration compensation,J.Phys.:Condens.Matter 15(2003)1693,2003.0
34280,La1.825Sr0.175Cu0.99Ru0.01O4.0,T,29.6,,,,JPC0151693,"C.H.Wang, H.T.Zhang, L.Li, S.Y.Li, X.G.Luo, X.H.Chen, Y.M.Xiong,",Transport properties of Ru-doped La1.85Sr0.15CuO4 and the effect of carrier concentration compensation,J.Phys.:Condens.Matter 15(2003)1693,2003.0
34281,La1.82Sr0.18Cu0.99Ru0.01O4.0,T,28.3,,,,JPC0151693,"C.H.Wang, H.T.Zhang, L.Li, S.Y.Li, X.G.Luo, X.H.Chen, Y.M.Xiong,",Transport properties of Ru-doped La1.85Sr0.15CuO4 and the effect of carrier concentration compensation,J.Phys.:Condens.Matter 15(2003)1693,2003.0
34282,La1.81Sr0.19Cu0.99Ru0.01O4.0,T,26.5,,,,JPC0151693,"C.H.Wang, H.T.Zhang, L.Li, S.Y.Li, X.G.Luo, X.H.Chen, Y.M.Xiong,",Transport properties of Ru-doped La1.85Sr0.15CuO4 and the effect of carrier concentration compensation,J.Phys.:Condens.Matter 15(2003)1693,2003.0
34283,La1.79Sr0.21Cu0.99Ru0.01O4.0,T,22.1,,,,JPC0151693,"C.H.Wang, H.T.Zhang, L.Li, S.Y.Li, X.G.Luo, X.H.Chen, Y.M.Xiong,",Transport properties of Ru-doped La1.85Sr0.15CuO4 and the effect of carrier concentration compensation,J.Phys.:Condens.Matter 15(2003)1693,2003.0
34285,La1.81Sr0.19Cu0.98Ru0.02O4.0,T,13.5,,,,JPC0151693,"C.H.Wang, H.T.Zhang, L.Li, S.Y.Li, X.G.Luo, X.H.Chen, Y.M.Xiong,",Transport properties of Ru-doped La1.85Sr0.15CuO4 and the effect of carrier concentration compensation,J.Phys.:Condens.Matter 15(2003)1693,2003.0
34286,La1.805Sr0.195Cu0.98Ru0.02O4.0,T,14.1,,,,JPC0151693,"C.H.Wang, H.T.Zhang, L.Li, S.Y.Li, X.G.Luo, X.H.Chen, Y.M.Xiong,",Transport properties of Ru-doped La1.85Sr0.15CuO4 and the effect of carrier concentration compensation,J.Phys.:Condens.Matter 15(2003)1693,2003.0
34287,La1.8Sr0.2Cu0.98Ru0.02O4.0,T,15.6,,,,JPC0151693,"C.H.Wang, H.T.Zhang, L.Li, S.Y.Li, X.G.Luo, X.H.Chen, Y.M.Xiong,",Transport properties of Ru-doped La1.85Sr0.15CuO4 and the effect of carrier concentration compensation,J.Phys.:Condens.Matter 15(2003)1693,2003.0
34288,La1.795Sr0.205Cu0.98Ru0.02O4.0,T,15.5,,,,JPC0151693,"C.H.Wang, H.T.Zhang, L.Li, S.Y.Li, X.G.Luo, X.H.Chen, Y.M.Xiong,",Transport properties of Ru-doped La1.85Sr0.15CuO4 and the effect of carrier concentration compensation,J.Phys.:Condens.Matter 15(2003)1693,2003.0
34289,La1.79Sr0.21Cu0.98Ru0.02O4.0,T,11.2,,,,JPC0151693,"C.H.Wang, H.T.Zhang, L.Li, S.Y.Li, X.G.Luo, X.H.Chen, Y.M.Xiong,",Transport properties of Ru-doped La1.85Sr0.15CuO4 and the effect of carrier concentration compensation,J.Phys.:Condens.Matter 15(2003)1693,2003.0
34291,La1.79Sr0.21Cu0.97Ru0.03O4.0,T,14.8,3.7797,,13.2138,JPC0151693,"C.H.Wang, H.T.Zhang, L.Li, S.Y.Li, X.G.Luo, X.H.Chen, Y.M.Xiong,",Transport properties of Ru-doped La1.85Sr0.15CuO4 and the effect of carrier concentration compensation,J.Phys.:Condens.Matter 15(2003)1693,2003.0
34292,La1.78Sr0.22Cu0.97Ru0.03O4.0,T,15.6,,,,JPC0151693,"C.H.Wang, H.T.Zhang, L.Li, S.Y.Li, X.G.Luo, X.H.Chen, Y.M.Xiong,",Transport properties of Ru-doped La1.85Sr0.15CuO4 and the effect of carrier concentration compensation,J.Phys.:Condens.Matter 15(2003)1693,2003.0
34293,La1.76Sr0.24Cu0.97Ru0.03O4.0,T,16.1,,,,JPC0151693,"C.H.Wang, H.T.Zhang, L.Li, S.Y.Li, X.G.Luo, X.H.Chen, Y.M.Xiong,",Transport properties of Ru-doped La1.85Sr0.15CuO4 and the effect of carrier concentration compensation,J.Phys.:Condens.Matter 15(2003)1693,2003.0
34294,La1.75Sr0.25Cu0.97Ru0.03O4.0,T,15.3,,,,JPC0151693,"C.H.Wang, H.T.Zhang, L.Li, S.Y.Li, X.G.Luo, X.H.Chen, Y.M.Xiong,",Transport properties of Ru-doped La1.85Sr0.15CuO4 and the effect of carrier concentration compensation,J.Phys.:Condens.Matter 15(2003)1693,2003.0
34295,La1.73Sr0.27Cu0.97Ru0.03O4.0,T,14.1,,,,JPC0151693,"C.H.Wang, H.T.Zhang, L.Li, S.Y.Li, X.G.Luo, X.H.Chen, Y.M.Xiong,",Transport properties of Ru-doped La1.85Sr0.15CuO4 and the effect of carrier concentration compensation,J.Phys.:Condens.Matter 15(2003)1693,2003.0
34296,Co1.0Sr2.0Y0.9Ca0.1Cu2.0O7.0,M1212,15.0,5.4027,5.4104,22.5269,SSC1270493,"H.Yamauchi, M.Karppinen, Y.Morita,",Superconductivity in CoSr2(Y1-xCax)Cu2O7+z,"Solid State Commun., 127(2003)493",2003.0
34297,Co1.0Sr2.0Y0.8Ca0.2Cu2.0O7.0,M1212,20.0,5.4031,5.4097,22.537,SSC1270493,"H.Yamauchi, M.Karppinen, Y.Morita,",Superconductivity in CoSr2(Y1-xCax)Cu2O7+z,"Solid State Commun., 127(2003)493",2003.0
34298,Co1.0Sr2.0Y0.75Ca0.25Cu2.0O7.0,M1212,30.0,,,,SSC1270493,"H.Yamauchi, M.Karppinen, Y.Morita,",Superconductivity in CoSr2(Y1-xCax)Cu2O7+z,"Solid State Commun., 127(2003)493",2003.0
34299,Co1.0Sr2.0Y0.7Ca0.3Cu2.0O7.0,M1212,40.0,5.3995,5.41,22.5319,SSC1270493,"H.Yamauchi, M.Karppinen, Y.Morita,",Superconductivity in CoSr2(Y1-xCax)Cu2O7+z,"Solid State Commun., 127(2003)493",2003.0
34300,Co1.0Sr2.0Y0.65Ca0.35Cu2.0O7.0,M1212,38.0,,,,SSC1270493,"H.Yamauchi, M.Karppinen, Y.Morita,",Superconductivity in CoSr2(Y1-xCax)Cu2O7+z,"Solid State Commun., 127(2003)493",2003.0
34301,Co1.0Sr2.0Y0.6Ca0.4Cu2.0O7.0,M1212,34.0,5.3973,5.4082,22.5689,SSC1270493,"H.Yamauchi, M.Karppinen, Y.Morita,",Superconductivity in CoSr2(Y1-xCax)Cu2O7+z,"Solid State Commun., 127(2003)493",2003.0
34302,Co1.0Sr2.0Y0.55Ca0.45Cu2.0O7.0,M1212,25.0,,,,SSC1270493,"H.Yamauchi, M.Karppinen, Y.Morita,",Superconductivity in CoSr2(Y1-xCax)Cu2O7+z,"Solid State Commun., 127(2003)493",2003.0
34303,Co1.0Sr2.0Y0.5Ca0.5Cu2.0O7.0,M1212,15.0,5.3962,5.4068,22.6176,SSC1270493,"H.Yamauchi, M.Karppinen, Y.Morita,",Superconductivity in CoSr2(Y1-xCax)Cu2O7+z,"Solid State Commun., 127(2003)493",2003.0
34304,La1.9Pr0.1Ca0.2Ba2.0Cu4.2O9.8786,2125,25.5,3.8988,,11.7235,SSC1280097,"C.M.Thaker, D.G.Kuberkar, D.S.Rana, K.R.Mavani, Manglesh Dixit, S.Bhattacharya, S.Rayaprol,","Studies on La2-xPrxCayBa2Cu4+y (x = 0.1 - 0.5, y = 2x) type mixed oxide superconductors","Solid State Commun., 128(2003)97",2003.0
34305,La1.8Pr0.2Ca0.4Ba2.0Cu4.4O10.7348,2125,35.4,3.8824,,11.6698,SSC1280097,"C.M.Thaker, D.G.Kuberkar, D.S.Rana, K.R.Mavani, Manglesh Dixit, S.Bhattacharya, S.Rayaprol,","Studies on La2-xPrxCayBa2Cu4+y (x = 0.1 - 0.5, y = 2x) type mixed oxide superconductors","Solid State Commun., 128(2003)97",2003.0
34306,La1.7Pr0.3Ca0.6Ba2.0Cu4.6O10.8862,2125,47.6,3.8724,,11.6417,SSC1280097,"C.M.Thaker, D.G.Kuberkar, D.S.Rana, K.R.Mavani, Manglesh Dixit, S.Bhattacharya, S.Rayaprol,","Studies on La2-xPrxCayBa2Cu4+y (x = 0.1 - 0.5, y = 2x) type mixed oxide superconductors","Solid State Commun., 128(2003)97",2003.0
34307,La1.6Pr0.4Ca0.8Ba2.0Cu4.8O11.1064,2125,54.0,3.865,,11.6336,SSC1280097,"C.M.Thaker, D.G.Kuberkar, D.S.Rana, K.R.Mavani, Manglesh Dixit, S.Bhattacharya, S.Rayaprol,","Studies on La2-xPrxCayBa2Cu4+y (x = 0.1 - 0.5, y = 2x) type mixed oxide superconductors","Solid State Commun., 128(2003)97",2003.0
34308,La1.5Pr0.5Ca1.0Ba2.0Cu5.0O11.782,2125,57.7,3.8712,,11.6388,SSC1280097,"C.M.Thaker, D.G.Kuberkar, D.S.Rana, K.R.Mavani, Manglesh Dixit, S.Bhattacharya, S.Rayaprol,","Studies on La2-xPrxCayBa2Cu4+y (x = 0.1 - 0.5, y = 2x) type mixed oxide superconductors","Solid State Commun., 128(2003)97",2003.0
34327,Ba1.0Sr1.0Y1.0Cu3.0O7.0,Y123,82.7,3.7864,3.8542,11.557,P069014507,"C.Dong, G.C.Che, H.Chen, S.L.Jia, Y.M.Ni, Z.A.Ren, Z.X.Zhao,","Fe0.5Cu0.5(Ba1-xSrx)2YCu2O7+z (x=0, 0.5, and 1) superconductors prepared by high-pressure synthesis","Phys.Rev.B, 69(2004)14507",2004.0
34328,Fe0.1Ba1.0Sr1.0Y1.0Cu2.9O7.0,Y123,46.6,3.8218,3.8448,11.5386,P069014507,"C.Dong, G.C.Che, H.Chen, S.L.Jia, Y.M.Ni, Z.A.Ren, Z.X.Zhao,","Fe0.5Cu0.5(Ba1-xSrx)2YCu2O7+z (x=0, 0.5, and 1) superconductors prepared by high-pressure synthesis","Phys.Rev.B, 69(2004)14507",2004.0
34329,Fe0.2Ba1.0Sr1.0Y1.0Cu2.8O7.0,Y123,36.1,3.8282,,11.5467,P069014507,"C.Dong, G.C.Che, H.Chen, S.L.Jia, Y.M.Ni, Z.A.Ren, Z.X.Zhao,","Fe0.5Cu0.5(Ba1-xSrx)2YCu2O7+z (x=0, 0.5, and 1) superconductors prepared by high-pressure synthesis","Phys.Rev.B, 69(2004)14507",2004.0
34332,Fe0.5Ba2.0Y1.0Cu2.5O7.0,Y123,73.0,3.87,,11.600999999999999,P069014507,"C.Dong, G.C.Che, H.Chen, S.L.Jia, Y.M.Ni, Z.A.Ren, Z.X.Zhao,","Fe0.5Cu0.5(Ba1-xSrx)2YCu2O7+z (x=0, 0.5, and 1) superconductors prepared by high-pressure synthesis","Phys.Rev.B, 69(2004)14507",2004.0
34333,Fe0.5Sr2.0Y1.0Cu2.5O7.0,Y123,77.0,3.859,,11.602,P069014507,"C.Dong, G.C.Che, H.Chen, S.L.Jia, Y.M.Ni, Z.A.Ren, Z.X.Zhao,","Fe0.5Cu0.5(Ba1-xSrx)2YCu2O7+z (x=0, 0.5, and 1) superconductors prepared by high-pressure synthesis","Phys.Rev.B, 69(2004)14507",2004.0
34334,Fe0.5Ba1.0Sr1.0Y1.0Cu2.5O7.35,Y123,60.0,3.838,,11.5211,P069014507,"C.Dong, G.C.Che, H.Chen, S.L.Jia, Y.M.Ni, Z.A.Ren, Z.X.Zhao,","Fe0.5Cu0.5(Ba1-xSrx)2YCu2O7+z (x=0, 0.5, and 1) superconductors prepared by high-pressure synthesis","Phys.Rev.B, 69(2004)14507",2004.0
34335,Mo1.0Sr2.0Y1.0Cu2.0O7.0,1212,18.0,3.8110000000000004,,11.52,P069024512,"E.Galstyan, I.Felner,",Tuning the superconducting state in the magnetic MoSr2YCu2O8-z materials,"Phys.Rev.B, 69(2004)24512",2004.0
34336,Mo1.0Sr2.0Y1.0Cu2.0O7.0,1212,32.0,,,,P069024512,"E.Galstyan, I.Felner,",Tuning the superconducting state in the magnetic MoSr2YCu2O8-z materials,"Phys.Rev.B, 69(2004)24512",2004.0
34337,Eu1.4Ce0.6Ru1.0Sr2.0Cu2.0O10.0,Ru1222,40.0,3.846,,28.72,P069024517,"A.Shengelaya, D.G.Eshchenko, H.Kekker, I.Felner, I.M.Savic, K.A.Muller, R.Khasanov, U.Asaf,",Coexistence of magnetism and superconductivity in Eu1.4Ce0.6RuSr2Cu2O10 : A muon spin rotation and magnetization study,"Phys.Rev.B, 69(2004)24517",2004.0
34352,Hg2.0Ba1.0Sr1.0Y1.0Cu2.0O8.0,Hg2212,32.0,3.8327,,28.421999999999997,PHC4020152,"P.Odier, P.Toulemonde,",Enhancement of Tc by Sr substitution for Ba in Hg-2212 superconductor,"Physica C, 402(2004)152",2004.0
34353,Hg2.0Sr2.0Y1.0Cu2.0O8.0,Hg2212,42.0,3.8108,,28.141,PHC4020152,"P.Odier, P.Toulemonde,",Enhancement of Tc by Sr substitution for Ba in Hg-2212 superconductor,"Physica C, 402(2004)152",2004.0
34354,Hg2.0Ba2.0Y0.8Ca0.2Cu2.0O8.0,Hg2212,21.0,3.8589,,28.91800000000001,PHC4020152,"P.Odier, P.Toulemonde,",Enhancement of Tc by Sr substitution for Ba in Hg-2212 superconductor,"Physica C, 402(2004)152",2004.0
34355,Hg2.0Ba1.9Sr0.1Y0.8Ca0.2Cu2.0O8.0,Hg2212,27.0,3.8546,,28.873,PHC4020152,"P.Odier, P.Toulemonde,",Enhancement of Tc by Sr substitution for Ba in Hg-2212 superconductor,"Physica C, 402(2004)152",2004.0
34356,Hg2.0Ba1.8Sr0.2Y0.8Ca0.2Cu2.0O8.0,Hg2212,32.5,3.8514,,28.846,PHC4020152,"P.Odier, P.Toulemonde,",Enhancement of Tc by Sr substitution for Ba in Hg-2212 superconductor,"Physica C, 402(2004)152",2004.0
34357,Hg2.0Ba1.7Sr0.3Y0.8Ca0.2Cu2.0O8.0,Hg2212,39.5,3.8477,,28.805999999999997,PHC4020152,"P.Odier, P.Toulemonde,",Enhancement of Tc by Sr substitution for Ba in Hg-2212 superconductor,"Physica C, 402(2004)152",2004.0
34358,Hg2.0Ba1.6Sr0.4Y0.8Ca0.2Cu2.0O8.0,Hg2212,38.5,3.8454,,28.763,PHC4020152,"P.Odier, P.Toulemonde,",Enhancement of Tc by Sr substitution for Ba in Hg-2212 superconductor,"Physica C, 402(2004)152",2004.0
34359,Hg2.0Ba1.5Sr0.5Y0.8Ca0.2Cu2.0O8.0,Hg2212,41.0,3.8425,,28.733,PHC4020152,"P.Odier, P.Toulemonde,",Enhancement of Tc by Sr substitution for Ba in Hg-2212 superconductor,"Physica C, 402(2004)152",2004.0
34360,Hg2.0Ba1.2Sr0.8Y0.8Ca0.2Cu2.0O8.0,Hg2212,51.0,3.8333,,28.575,PHC4020152,"P.Odier, P.Toulemonde,",Enhancement of Tc by Sr substitution for Ba in Hg-2212 superconductor,"Physica C, 402(2004)152",2004.0
34361,Hg2.0Ba0.6Sr1.4Y0.8Ca0.2Cu2.0O8.0,Hg2212,60.0,3.8134,,28.302,PHC4020152,"P.Odier, P.Toulemonde,",Enhancement of Tc by Sr substitution for Ba in Hg-2212 superconductor,"Physica C, 402(2004)152",2004.0
34362,Hg2.0Sr2.0Y0.8Ca0.2Cu2.0O8.0,Hg2212,58.0,3.8039,,28.107,PHC4020152,"P.Odier, P.Toulemonde,",Enhancement of Tc by Sr substitution for Ba in Hg-2212 superconductor,"Physica C, 402(2004)152",2004.0
34367,Sm1.85Ce0.15Cu1.0O4.0,T',18.6,,,,PHC4030203,"H.S.Yang, J.Liu, L.Z.Cao, L.Zhang, M.D.Li, M.Yu, P.C.Li, Y.S.Chai,","Anomalous thermopower of the electron-doped superconductor, Sm2-xCexCuO4","Physica C, 403(2004)203",2004.0
34368,Sm1.85Ce0.15Cu1.0O4.0,T',15.7,,,,PHC4030203,"H.S.Yang, J.Liu, L.Z.Cao, L.Zhang, M.D.Li, M.Yu, P.C.Li, Y.S.Chai,","Anomalous thermopower of the electron-doped superconductor, Sm2-xCexCuO4","Physica C, 403(2004)203",2004.0
34373,Ru1.0Sr2.0Gd1.0Cu2.0O8.0,Ru1212,37.0,3.8396,,11.575999999999999,PHC4030177,"F.S.Liu, G.B.Song, G.H.Rao, J.K.Liang, J.Luo, L.T.Yang, Q.L.Liu,",Effect of Co substitution on superconductivity and magnetic order in RuSr2GdCu2O8,"Physica C, 403(2004)177",2004.0
34374,Ru0.99Co0.01Sr2.0Gd1.0Cu2.0O8.0,Ru1212,25.5,3.8393,,11.5729,PHC4030177,"F.S.Liu, G.B.Song, G.H.Rao, J.K.Liang, J.Luo, L.T.Yang, Q.L.Liu,",Effect of Co substitution on superconductivity and magnetic order in RuSr2GdCu2O8,"Physica C, 403(2004)177",2004.0
34375,Ru0.97Co0.03Sr2.0Gd1.0CuO8.0,Ru1212,13.0,3.8398,,11.5709,PHC4030177,"F.S.Liu, G.B.Song, G.H.Rao, J.K.Liang, J.Luo, L.T.Yang, Q.L.Liu,",Effect of Co substitution on superconductivity and magnetic order in RuSr2GdCu2O8,"Physica C, 403(2004)177",2004.0
34379,Y1.0Ba2.0Cu2.96Co0.04O7.0,Y123,91.5,,,,P069094506,"A.Forget, F.Maury, I.Mirebeau, J.A.Hodges, P.Bourges, Y.Sidis,","Long- and short-range magnetic order, charge transfer, and superconductivity in YBa2Cu3-xCoxO7","Phys.Rev.B, 69(2004)94506",2004.0
34380,Y1.0Ba2.0Cu2.94Co0.06O7.0,Y123,78.3,3.8375,3.8815,11.7,P069094506,"A.Forget, F.Maury, I.Mirebeau, J.A.Hodges, P.Bourges, Y.Sidis,","Long- and short-range magnetic order, charge transfer, and superconductivity in YBa2Cu3-xCoxO7","Phys.Rev.B, 69(2004)94506",2004.0
34381,Y1.0Ba2.0Cu2.88Co0.12O7.0,Y123,71.0,3.8681,,11.699000000000002,P069094506,"A.Forget, F.Maury, I.Mirebeau, J.A.Hodges, P.Bourges, Y.Sidis,","Long- and short-range magnetic order, charge transfer, and superconductivity in YBa2Cu3-xCoxO7","Phys.Rev.B, 69(2004)94506",2004.0
34382,Y1.0Ba2.0Cu2.76Co0.24O6.999,Y123,50.7,3.8724,,11.697000000000001,P069094506,"A.Forget, F.Maury, I.Mirebeau, J.A.Hodges, P.Bourges, Y.Sidis,","Long- and short-range magnetic order, charge transfer, and superconductivity in YBa2Cu3-xCoxO7","Phys.Rev.B, 69(2004)94506",2004.0
34383,Y1.0Ba2.0Cu2.64Co0.36O7.03,Y123,22.0,3.8795,,11.693,P069094506,"A.Forget, F.Maury, I.Mirebeau, J.A.Hodges, P.Bourges, Y.Sidis,","Long- and short-range magnetic order, charge transfer, and superconductivity in YBa2Cu3-xCoxO7","Phys.Rev.B, 69(2004)94506",2004.0
34390,Y1.0Ba2.0Cu2.9610000000000003Co0.039O7.0,Y123,93.0,,,,P066020501,"I.Mirebeau, J.A.Hodges, M.Hennion, P.Bourges, X.Chaud, Y.Sidis,",Antiferromagnetic ordering in a 90 K copper oxide superconductor,"Phys.Rev.B, 66(2002)20501",2002.0
34400,Pr1.885Ce0.115Cu1.0O4.0,T',13.0,,,,L091087001,"A.Tsukada, J.A.Skinta, M.Naito, Mun-Seog Kim, T.R.Lemberger,",Magnetic Penetration Depth Measurements of Pr2-xCexCuO4-z Films on Buffered Substrates: Evidence for a Nodeless Gap,"Phys.Rev.Lett., 91(2003)087001",2003.0
34401,Pr1.876Ce0.124Cu1.0O4.0,T',21.3,,,,L091087001,"A.Tsukada, J.A.Skinta, M.Naito, Mun-Seog Kim, T.R.Lemberger,",Magnetic Penetration Depth Measurements of Pr2-xCexCuO4-z Films on Buffered Substrates: Evidence for a Nodeless Gap,"Phys.Rev.Lett., 91(2003)087001",2003.0
34402,Pr1.8730000000000002Ce0.127Cu1.0O4.0,T',23.1,,,,L091087001,"A.Tsukada, J.A.Skinta, M.Naito, Mun-Seog Kim, T.R.Lemberger,",Magnetic Penetration Depth Measurements of Pr2-xCexCuO4-z Films on Buffered Substrates: Evidence for a Nodeless Gap,"Phys.Rev.Lett., 91(2003)087001",2003.0
34403,Pr1.869Ce0.131Cu1.0O4.0,T',23.6,,,,L091087001,"A.Tsukada, J.A.Skinta, M.Naito, Mun-Seog Kim, T.R.Lemberger,",Magnetic Penetration Depth Measurements of Pr2-xCexCuO4-z Films on Buffered Substrates: Evidence for a Nodeless Gap,"Phys.Rev.Lett., 91(2003)087001",2003.0
34404,Pr1.867Ce0.133Cu1.0O4.0,T',23.3,,,,L091087001,"A.Tsukada, J.A.Skinta, M.Naito, Mun-Seog Kim, T.R.Lemberger,",Magnetic Penetration Depth Measurements of Pr2-xCexCuO4-z Films on Buffered Substrates: Evidence for a Nodeless Gap,"Phys.Rev.Lett., 91(2003)087001",2003.0
34405,Pr1.8630000000000002Ce0.13699999999999998Cu1.0O4.0,T',23.2,,,,L091087001,"A.Tsukada, J.A.Skinta, M.Naito, Mun-Seog Kim, T.R.Lemberger,",Magnetic Penetration Depth Measurements of Pr2-xCexCuO4-z Films on Buffered Substrates: Evidence for a Nodeless Gap,"Phys.Rev.Lett., 91(2003)087001",2003.0
34406,Pr1.8559999999999999Ce0.14400000000000002Cu1.0O4.0,T',21.2,,,,L091087001,"A.Tsukada, J.A.Skinta, M.Naito, Mun-Seog Kim, T.R.Lemberger,",Magnetic Penetration Depth Measurements of Pr2-xCexCuO4-z Films on Buffered Substrates: Evidence for a Nodeless Gap,"Phys.Rev.Lett., 91(2003)087001",2003.0
34407,Pr1.848Ce0.152Cu1.0O4.0,T',19.8,,,,L091087001,"A.Tsukada, J.A.Skinta, M.Naito, Mun-Seog Kim, T.R.Lemberger,",Magnetic Penetration Depth Measurements of Pr2-xCexCuO4-z Films on Buffered Substrates: Evidence for a Nodeless Gap,"Phys.Rev.Lett., 91(2003)087001",2003.0
34408,Pr1.85Ce0.15Cu1.0O4.0,T',15.9,,,,L091147002,"C.R.Wiebe, G.M.Luke, J.E.Sonier, K.F.Poon, P.Fournier, P.Kyriakou, R.I.Miller, R.L.Greene, R.Liang,",Superconductivity and Field-Induced Magnetism in Pr2-xCexCuO4 Single Crystals,"Phys.Rev.Lett., 91(2003)147002",2003.0
34409,La1.913Ce0.087Cu1.0O4.0,T',28.7,,,,L088207005,"J.A.Skinta, M.Naito, Mun-Seog Kim, T.Greibe, T.R.Lemberger,",Evidence for a Transition in the Pairing Symmetry of the Electron-Doped Cuprates La2-xCexCuO4-y and Pr2-xCexCuO4-y,"Phys.Rev.Lett., 88(2002)207005",2002.0
34410,La1.8880000000000001Ce0.11199999999999999Cu1.0O4.0,T',29.3,,,,L088207005,"J.A.Skinta, M.Naito, Mun-Seog Kim, T.Greibe, T.R.Lemberger,",Evidence for a Transition in the Pairing Symmetry of the Electron-Doped Cuprates La2-xCexCuO4-y and Pr2-xCexCuO4-y,"Phys.Rev.Lett., 88(2002)207005",2002.0
34411,La1.865Ce0.135Cu1.0O4.0,T',21.7,,,,L088207005,"J.A.Skinta, M.Naito, Mun-Seog Kim, T.Greibe, T.R.Lemberger,",Evidence for a Transition in the Pairing Symmetry of the Electron-Doped Cuprates La2-xCexCuO4-y and Pr2-xCexCuO4-y,"Phys.Rev.Lett., 88(2002)207005",2002.0
34412,La1.875Ce0.125Cu1.0O4.0,T',22.5,,,,L088207005,"J.A.Skinta, M.Naito, Mun-Seog Kim, T.Greibe, T.R.Lemberger,",Evidence for a Transition in the Pairing Symmetry of the Electron-Doped Cuprates La2-xCexCuO4-y and Pr2-xCexCuO4-y,"Phys.Rev.Lett., 88(2002)207005",2002.0
34413,La1.855Ce0.145Cu1.0O4.0,T',24.2,,,,L088207005,"J.A.Skinta, M.Naito, Mun-Seog Kim, T.Greibe, T.R.Lemberger,",Evidence for a Transition in the Pairing Symmetry of the Electron-Doped Cuprates La2-xCexCuO4-y and Pr2-xCexCuO4-y,"Phys.Rev.Lett., 88(2002)207005",2002.0
34414,La1.844Ce0.156Cu1.0O4.0,T',21.5,,,,L088207005,"J.A.Skinta, M.Naito, Mun-Seog Kim, T.Greibe, T.R.Lemberger,",Evidence for a Transition in the Pairing Symmetry of the Electron-Doped Cuprates La2-xCexCuO4-y and Pr2-xCexCuO4-y,"Phys.Rev.Lett., 88(2002)207005",2002.0
34415,Pr1.85Ce0.15Cu1.0O4.0,T',24.0,,,,PHC3411655,"J.D.Kokales, L.V.Mercaldo, P.Fournier, R.L.Greene, S.M.Anlage, V.V.Talanov,",Microwave Electrodynamics of the Electron-Doped Cuprate Superconductors Pr2-xCexCuO4-y and Nd2-xCexCuO4-y,"Physica C, 341-348(2000)1655",2000.0
34416,Nd1.85Ce0.15Cu1.0O4.0,T',19.0,,,,PHC3411655,"J.D.Kokales, L.V.Mercaldo, P.Fournier, R.L.Greene, S.M.Anlage, V.V.Talanov,",Microwave Electrodynamics of the Electron-Doped Cuprate Superconductors Pr2-xCexCuO4-y and Nd2-xCexCuO4-y,"Physica C, 341-348(2000)1655",2000.0
34417,Pr1.85Ce0.15Cu1.0O4.0,T',23.2,,,,L088207003,"J.A.Skinta, M.Naito, T.Greibe, T.R.Lemberger,",Evidence for a Nodeless Gap from the Superfluid Density of Optimally Doped Pr1.855Ce0.145CuO4-y Films,"Phys.Rev.Lett., 88(2002)207003",2002.0
34418,Pr1.85Ce0.15Cu1.0O4.0,T',24.2,,,,L088207003,"J.A.Skinta, M.Naito, T.Greibe, T.R.Lemberger,",Evidence for a Nodeless Gap from the Superfluid Density of Optimally Doped Pr1.855Ce0.145CuO4-y Films,"Phys.Rev.Lett., 88(2002)207003",2002.0
34419,Pr1.85Ce0.15Cu1.0O4.0,T',23.9,,,,L088207003,"J.A.Skinta, M.Naito, T.Greibe, T.R.Lemberger,",Evidence for a Nodeless Gap from the Superfluid Density of Optimally Doped Pr1.855Ce0.145CuO4-y Films,"Phys.Rev.Lett., 88(2002)207003",2002.0
34420,Pr1.85Ce0.15Cu1.0O4.0,T',23.3,,,,L088207003,"J.A.Skinta, M.Naito, T.Greibe, T.R.Lemberger,",Evidence for a Nodeless Gap from the Superfluid Density of Optimally Doped Pr1.855Ce0.145CuO4-y Films,"Phys.Rev.Lett., 88(2002)207003",2002.0
34421,Pr1.85Ce0.15Cu1.0O4.0,T',23.6,,,,L088207003,"J.A.Skinta, M.Naito, T.Greibe, T.R.Lemberger,",Evidence for a Nodeless Gap from the Superfluid Density of Optimally Doped Pr1.855Ce0.145CuO4-y Films,"Phys.Rev.Lett., 88(2002)207003",2002.0
34422,La1.87Ce0.13Cu1.0O4.0,T',23.5,4.007,,12.44,JJP033L168,"H.Shibata, K.Kinoshita, T.Yamada,",Synthesis of superconducting T'-(La1-xCex)2CuO4,"Jpn.J.Appl.Phys., 33(1994)L168",1994.0
34423,La1.909Ce0.091Cu1.0O4.0,T',30.3,4.0116,,12.4524,PHC3721082,"M.Hepp, M.Naito, T.Greibe,",Role of substrates in molecular beam epitaxy growth of superconducting T'-La2-xCexCuO4 films,"Physica C, 372(2002)1082",2002.0
34424,La1.89Ce0.11Cu1.0O4.0,T',29.75,4.0156,,12.4531,PHC3570333,"M.Hepp, M.Naito,",Superconducting T'-La2-xCexCuO4 films grown by molecular beam epitaxy,"Physica C, 357(2001)333",2001.0
34426,La1.92Ce0.08Cu1.0O4.0,T',15.0,,,12.4708,P066014531,"A.Sawa, H.Takagi, M.Kawasaki, Y.Tokura,",Electron-doped superconductor La2-xCexCuO4: Preparation of thin films and modified doping range for superconductivity,"Phys.Rev.B, 66(2002)14531",2002.0
34427,La1.91Ce0.09Cu1.0O4.0,T',18.2,,,12.4563,P066014531,"A.Sawa, H.Takagi, M.Kawasaki, Y.Tokura,",Electron-doped superconductor La2-xCexCuO4: Preparation of thin films and modified doping range for superconductivity,"Phys.Rev.B, 66(2002)14531",2002.0
34428,La1.89Ce0.11Cu1.0O4.0,T',25.0,,,12.4504,P066014531,"A.Sawa, H.Takagi, M.Kawasaki, Y.Tokura,",Electron-doped superconductor La2-xCexCuO4: Preparation of thin films and modified doping range for superconductivity,"Phys.Rev.B, 66(2002)14531",2002.0
34429,La1.87Ce0.13Cu1.0O4.0,T',20.0,,,12.4303,P066014531,"A.Sawa, H.Takagi, M.Kawasaki, Y.Tokura,",Electron-doped superconductor La2-xCexCuO4: Preparation of thin films and modified doping range for superconductivity,"Phys.Rev.B, 66(2002)14531",2002.0
34441,La2.0Cu1.0O4.086,T,45.2,5.34,5.416,13.225,SSC1290075,"B.K.Ma, J.K.Liang, Q.Y.Tu, X.L.Chen, Z.X.Zhao,",Superconductivity and magnetism of La2Cu1-xZnxO4+z chemically oxidized by NaClO,"Solid State Commun., 129(2004)75",2004.0
34442,La2.0Cu0.99Zn0.01O4.099,T,29.3,5.3420000000000005,5.414,13.217,SSC1290075,"B.K.Ma, J.K.Liang, Q.Y.Tu, X.L.Chen, Z.X.Zhao,",Superconductivity and magnetism of La2Cu1-xZnxO4+z chemically oxidized by NaClO,"Solid State Commun., 129(2004)75",2004.0
34443,La2.0Cu0.98Zn0.02O4.099,T,19.2,5.341,5.416,13.217,SSC1290075,"B.K.Ma, J.K.Liang, Q.Y.Tu, X.L.Chen, Z.X.Zhao,",Superconductivity and magnetism of La2Cu1-xZnxO4+z chemically oxidized by NaClO,"Solid State Commun., 129(2004)75",2004.0
34471,Bi2.0Sr2.1Y0.1Ca0.8Cu2.0O8.26,Bi2212,96.0,5.405,,30.76,PHC4060058,"J.Hejtmanek, K.Knizek, N.Hudakova,",The infrared properties of Bi2Y0.1Sr1.9CaCu2O8+z superconductor,"Physica C, 406(2004)58",2004.0
34472,Bi2.0Sr1.9Y0.1Ca1.0Cu2.0O8.24,Bi2212,94.0,5.4,,30.74,PHC4060058,"J.Hejtmanek, K.Knizek, N.Hudakova,",The infrared properties of Bi2Y0.1Sr1.9CaCu2O8+z superconductor,"Physica C, 406(2004)58",2004.0
34473,Bi2.0Sr1.8Y0.1Ca1.1Cu2.0O8.23,Bi2212,93.0,5.4,,30.73,PHC4060058,"J.Hejtmanek, K.Knizek, N.Hudakova,",The infrared properties of Bi2Y0.1Sr1.9CaCu2O8+z superconductor,"Physica C, 406(2004)58",2004.0
34474,Bi2.0Sr1.6Y0.1Ca1.3Cu2.0O8.23,Bi2212,89.0,5.401,,30.65,PHC4060058,"J.Hejtmanek, K.Knizek, N.Hudakova,",The infrared properties of Bi2Y0.1Sr1.9CaCu2O8+z superconductor,"Physica C, 406(2004)58",2004.0
34480,Tb1.0Sr2.0Cu2.7Mo0.3O7.15,Y123,37.0,,,,SSC1290117,"A.Gupta, A.V.Nalikar, E.Takayama-Muromachi, H.Kishan, H.Yamauchi, M.Karppinen, S.K.Malik, T.Watanabe, V.Ganesan, V.P.S.Awana, W.B.Yelon,",Superconductivity with transition temperature up to 80 K for TbSr2Cu2.7Mo0.3O7+z,"Solid State Commun., 129(2004)117",2004.0
34481,Tb1.0Sr2.0Cu2.7Mo0.3O7.0,Y123,80.0,,,,SSC1290117,"A.Gupta, A.V.Nalikar, E.Takayama-Muromachi, H.Kishan, H.Yamauchi, M.Karppinen, S.K.Malik, T.Watanabe, V.Ganesan, V.P.S.Awana, W.B.Yelon,",Superconductivity with transition temperature up to 80 K for TbSr2Cu2.7Mo0.3O7+z,"Solid State Commun., 129(2004)117",2004.0
34482,La2.0Cu1.0O4.11,T,45.0,,,,P069174506,"B.Khaykovich, B.L.Zink, C.D.Batista, F.Hellman, G.A.Jorge, L.Givale, M.A.Kastner, M.Jaime, R.J.Birgeneau, Y.S.Lee,",Thermodynamic properties of excess-oxygen-doped La2CuO4.11 near a simultaneous transition to superconductivity and long-range magnetic order,"Phys.Rev.B, 69(2004)174506",2004.0
34487,La1.9Sr0.1Cu1.0O4.0,T,29.3,,,,P069184507,"I.Watanabe, K.Nagamine, K.Takahashi, S.Yairi, T.Adachi, Y.Koike,",Muon spin relaxation and magnetic susceptibility studies of the effects of nonmagnetic impurities on the Cu spin dynamics and superconductivity in La2-xSrxCu1-yZnyO4 around x=0.115,"Phys.Rev.B, 69(2004)184507",2004.0
34488,La1.9Sr0.1Cu0.9975Zn0.0025O4.0,T,23.71,,,,P069184507,"I.Watanabe, K.Nagamine, K.Takahashi, S.Yairi, T.Adachi, Y.Koike,",Muon spin relaxation and magnetic susceptibility studies of the effects of nonmagnetic impurities on the Cu spin dynamics and superconductivity in La2-xSrxCu1-yZnyO4 around x=0.115,"Phys.Rev.B, 69(2004)184507",2004.0
34489,La1.9Sr0.1Cu0.995Zn0.005O4.0,T,20.19,,,,P069184507,"I.Watanabe, K.Nagamine, K.Takahashi, S.Yairi, T.Adachi, Y.Koike,",Muon spin relaxation and magnetic susceptibility studies of the effects of nonmagnetic impurities on the Cu spin dynamics and superconductivity in La2-xSrxCu1-yZnyO4 around x=0.115,"Phys.Rev.B, 69(2004)184507",2004.0
34490,La1.9Sr0.1Cu0.9925Zn0.0075O4.0,T,15.23,,,,P069184507,"I.Watanabe, K.Nagamine, K.Takahashi, S.Yairi, T.Adachi, Y.Koike,",Muon spin relaxation and magnetic susceptibility studies of the effects of nonmagnetic impurities on the Cu spin dynamics and superconductivity in La2-xSrxCu1-yZnyO4 around x=0.115,"Phys.Rev.B, 69(2004)184507",2004.0
34491,La1.9Sr0.1Cu0.99Zn0.01O4.0,T,11.97,,,,P069184507,"I.Watanabe, K.Nagamine, K.Takahashi, S.Yairi, T.Adachi, Y.Koike,",Muon spin relaxation and magnetic susceptibility studies of the effects of nonmagnetic impurities on the Cu spin dynamics and superconductivity in La2-xSrxCu1-yZnyO4 around x=0.115,"Phys.Rev.B, 69(2004)184507",2004.0
34493,La1.885Sr0.115Cu1.0O4.0,T,27.57,,,,P069184507,"I.Watanabe, K.Nagamine, K.Takahashi, S.Yairi, T.Adachi, Y.Koike,",Muon spin relaxation and magnetic susceptibility studies of the effects of nonmagnetic impurities on the Cu spin dynamics and superconductivity in La2-xSrxCu1-yZnyO4 around x=0.115,"Phys.Rev.B, 69(2004)184507",2004.0
34494,La1.885Sr0.115Cu0.9975Zn0.0025O4.0,T,22.46,,,,P069184507,"I.Watanabe, K.Nagamine, K.Takahashi, S.Yairi, T.Adachi, Y.Koike,",Muon spin relaxation and magnetic susceptibility studies of the effects of nonmagnetic impurities on the Cu spin dynamics and superconductivity in La2-xSrxCu1-yZnyO4 around x=0.115,"Phys.Rev.B, 69(2004)184507",2004.0
34495,La1.885Sr0.115Cu0.995Zn0.005O4.0,T,17.64,,,,P069184507,"I.Watanabe, K.Nagamine, K.Takahashi, S.Yairi, T.Adachi, Y.Koike,",Muon spin relaxation and magnetic susceptibility studies of the effects of nonmagnetic impurities on the Cu spin dynamics and superconductivity in La2-xSrxCu1-yZnyO4 around x=0.115,"Phys.Rev.B, 69(2004)184507",2004.0
34496,La1.885Sr0.115Cu0.9925Zn0.0075O4.0,T,12.45,,,,P069184507,"I.Watanabe, K.Nagamine, K.Takahashi, S.Yairi, T.Adachi, Y.Koike,",Muon spin relaxation and magnetic susceptibility studies of the effects of nonmagnetic impurities on the Cu spin dynamics and superconductivity in La2-xSrxCu1-yZnyO4 around x=0.115,"Phys.Rev.B, 69(2004)184507",2004.0
34499,La1.87Sr0.13Cu1.0O4.0,T,33.54,,,,P069184507,"I.Watanabe, K.Nagamine, K.Takahashi, S.Yairi, T.Adachi, Y.Koike,",Muon spin relaxation and magnetic susceptibility studies of the effects of nonmagnetic impurities on the Cu spin dynamics and superconductivity in La2-xSrxCu1-yZnyO4 around x=0.115,"Phys.Rev.B, 69(2004)184507",2004.0
34500,La1.87Sr0.13Cu0.9975Zn0.0025O4.0,T,28.92,,,,P069184507,"I.Watanabe, K.Nagamine, K.Takahashi, S.Yairi, T.Adachi, Y.Koike,",Muon spin relaxation and magnetic susceptibility studies of the effects of nonmagnetic impurities on the Cu spin dynamics and superconductivity in La2-xSrxCu1-yZnyO4 around x=0.115,"Phys.Rev.B, 69(2004)184507",2004.0
34501,La1.87Sr0.13Cu0.995Zn0.005O4.0,T,26.44,,,,P069184507,"I.Watanabe, K.Nagamine, K.Takahashi, S.Yairi, T.Adachi, Y.Koike,",Muon spin relaxation and magnetic susceptibility studies of the effects of nonmagnetic impurities on the Cu spin dynamics and superconductivity in La2-xSrxCu1-yZnyO4 around x=0.115,"Phys.Rev.B, 69(2004)184507",2004.0
34502,La1.87Sr0.13Cu0.9925Zn0.0075O4.0,T,21.02,,,,P069184507,"I.Watanabe, K.Nagamine, K.Takahashi, S.Yairi, T.Adachi, Y.Koike,",Muon spin relaxation and magnetic susceptibility studies of the effects of nonmagnetic impurities on the Cu spin dynamics and superconductivity in La2-xSrxCu1-yZnyO4 around x=0.115,"Phys.Rev.B, 69(2004)184507",2004.0
34503,La1.87Sr0.13Cu0.99Zn0.01O4.0,T,18.83,,,,P069184507,"I.Watanabe, K.Nagamine, K.Takahashi, S.Yairi, T.Adachi, Y.Koike,",Muon spin relaxation and magnetic susceptibility studies of the effects of nonmagnetic impurities on the Cu spin dynamics and superconductivity in La2-xSrxCu1-yZnyO4 around x=0.115,"Phys.Rev.B, 69(2004)184507",2004.0
34507,Hg2.0Ba1.0Sr1.0Y1.0Cu2.0O8.0,Hg2212,32.0,3.8319,,28.4176,JP01604061,"E.Suard, P.Bordet, P.Odier, P.Toulemonde, S.Le Floch,",The effect of Sr substitution on superconductivity in Hg2(Ba1-ySry)2YCu2O8-z: I.A neutron powder diffraction study,"J.Phys.:Condens.Matter, 16(2004)4061",2004.0
34508,Hg2.0Sr2.0Y1.0Cu2.0O8.0,Hg2212,42.0,3.8112,,28.136,JP01604061,"E.Suard, P.Bordet, P.Odier, P.Toulemonde, S.Le Floch,",The effect of Sr substitution on superconductivity in Hg2(Ba1-ySry)2YCu2O8-z: I.A neutron powder diffraction study,"J.Phys.:Condens.Matter, 16(2004)4061",2004.0
34546,Ca1.0La1.0Ba1.0Cu2.8P0.2O7.0,La1113,90.0,3.8489999999999998,3.88,11.63,PHC4080044,"D.A.Bustamante, G.J.C.Gonzalez, S.J.Flores, V.L.De Los Santos,",Preparation and characterization of the superconductor CaLaBaCu2.8(PO4)0.2O6.2 compound,"Physica C, 408(2004)44",2004.0
34547,Y0.8Ca0.2Sr1.0Ba1.0Cu2.8B0.2O7.0,La1113,45.0,3.826,3.861,11.561,PHC4080058,"B.L.Willems, D.A.Bustamante, G.J.C.Gonzalez, V.H.Barinotto C., V.L.De Los Santos,",Preparation and characterization of the superconductor [Y0.8Ca0.2]SrBaCu2.8(BO3)0.2O6.4 compound,"Physica C, 408(2004)58",2004.0
34548,Ru1.0Sr2.0Gd1.0Cu2.0O8.0,Ru1212,16.0,3.841,,11.5731,CEM1771072,"C.Q.Jin, F.S.Liu, G.B.Song, G.H.Rao, J.K.Liang, J.Luo, L.T.Yang, Q.L.Liu, X.M.Feng,","A systematic study on the crystal structure and properties of RuSr2RCu2O8-z (R=Gd, Tb, Dy, Y, Ho, Er)","J.Solid State Chem., 177(2004)1072",2004.0
34551,Ru1.0Sr2.0Y1.0Cu2.0O8.0,Ru1212,45.0,3.8275,,11.5326,CEM1771072,"C.Q.Jin, F.S.Liu, G.B.Song, G.H.Rao, J.K.Liang, J.Luo, L.T.Yang, Q.L.Liu, X.M.Feng,","A systematic study on the crystal structure and properties of RuSr2RCu2O8-z (R=Gd, Tb, Dy, Y, Ho, Er)","J.Solid State Chem., 177(2004)1072",2004.0
34554,Gd1.05Ba1.95Cu3.0O6.94,Y123,85.0,3.8571,3.8977,11.7036,P068100507,"K.Rogacki,",Evidence for an interplay between superconductivity and antiferromagnetism of rare-earth ions in Gd1+xBa2-xCu3O7-z,"Phys.Rev.B, 68(2003)10050",2003.0
34555,Gd1.15Ba1.85Cu3.0O6.99,Y123,48.0,3.8662,3.8826,11.6733,P068100507,"K.Rogacki,",Evidence for an interplay between superconductivity and antiferromagnetism of rare-earth ions in Gd1+xBa2-xCu3O7-z,"Phys.Rev.B, 68(2003)10050",2003.0
34556,Gd1.2Ba1.8Cu3.0O7.03,Y123,42.0,3.8722,,11.6553,P068100507,"K.Rogacki,",Evidence for an interplay between superconductivity and antiferromagnetism of rare-earth ions in Gd1+xBa2-xCu3O7-z,"Phys.Rev.B, 68(2003)10050",2003.0
34557,Gd1.25Ba1.75Cu3.0O6.98,Y123,28.0,3.8741,,11.6346,P068100507,"K.Rogacki,",Evidence for an interplay between superconductivity and antiferromagnetism of rare-earth ions in Gd1+xBa2-xCu3O7-z,"Phys.Rev.B, 68(2003)10050",2003.0
34569,La2.0Cu0.985V0.015O4.021,T,40.0,5.3972,5.3522,13.144,SST0170023,"C.Dong, G.C.Che, G.D.Liu, H.Chen, L.H.Liu, S.L.Jia, W.W.Huang, Z.X.Zhao,",The doping effect of vanadium in La1.85Sr0.15CuO4+z and La2Cu1?xVxO4+z systems,"Supercond.Sci.Technol., 17(2004)23",2004.0
34570,La2.0Cu0.975V0.025O4.032,T,40.0,5.3992,5.3522,13.144,SST0170023,"C.Dong, G.C.Che, G.D.Liu, H.Chen, L.H.Liu, S.L.Jia, W.W.Huang, Z.X.Zhao,",The doping effect of vanadium in La1.85Sr0.15CuO4+z and La2Cu1?xVxO4+z systems,"Supercond.Sci.Technol., 17(2004)23",2004.0
34571,La2.0Cu0.965V0.035O4.045,T,40.0,5.3979,5.3528,13.1472,SST0170023,"C.Dong, G.C.Che, G.D.Liu, H.Chen, L.H.Liu, S.L.Jia, W.W.Huang, Z.X.Zhao,",The doping effect of vanadium in La1.85Sr0.15CuO4+z and La2Cu1?xVxO4+z systems,"Supercond.Sci.Technol., 17(2004)23",2004.0
34572,La2.0Cu0.955V0.045O4.056,T,40.0,5.3979,5.3522,13.1425,SST0170023,"C.Dong, G.C.Che, G.D.Liu, H.Chen, L.H.Liu, S.L.Jia, W.W.Huang, Z.X.Zhao,",The doping effect of vanadium in La1.85Sr0.15CuO4+z and La2Cu1?xVxO4+z systems,"Supercond.Sci.Technol., 17(2004)23",2004.0
34573,Ba2.0Ca2.0Cu3.0F2.0O6.0,0223,90.0,,,,SST0170143,"A.Iyo, K.Tokiwa, M.Hirai, T.Watanabe, Y.Tanaka,","Crystal growth of Ba2Can?1CunO2n(O,F)2 (n = 3 and 4) multi-layered superconductors under high pressure","Supercond.Sci.Technol., 17(2004)143",2004.0
34574,Ba2.0Ca3.0Cu4.0F2.0O8.0,0234,70.0,,,,SST0170143,"A.Iyo, K.Tokiwa, M.Hirai, T.Watanabe, Y.Tanaka,","Crystal growth of Ba2Can?1CunO2n(O,F)2 (n = 3 and 4) multi-layered superconductors under high pressure","Supercond.Sci.Technol., 17(2004)143",2004.0
34579,Y1.0Ba2.0Cu3.0O6.93,Y123,92.0,3.8169999999999997,3.886,11.682,JP01601439,"Ashok Rao,",Influence of Zn doping on the thermal expansion of the high Tc superconductor Y1Ba2Cu3Oy,"J.Phys.:Condens.Matter, 16(2004)1439",2004.0
34580,Y1.0Ba2.0Cu2.9925Zn0.0075O6.92,Y123,88.0,3.819,3.884,11.68,JP01601439,"Ashok Rao,",Influence of Zn doping on the thermal expansion of the high Tc superconductor Y1Ba2Cu3Oy,"J.Phys.:Condens.Matter, 16(2004)1439",2004.0
34581,Y1.0Ba2.0Cu2.985Zn0.015O6.95,Y123,86.0,3.8169999999999997,3.885,11.677999999999999,JP01601439,"Ashok Rao,",Influence of Zn doping on the thermal expansion of the high Tc superconductor Y1Ba2Cu3Oy,"J.Phys.:Condens.Matter, 16(2004)1439",2004.0
34582,Y1.0Ba2.0Cu2.9775Zn0.0225O6.93,Y123,83.0,3.821,3.884,11.673,JP01601439,"Ashok Rao,",Influence of Zn doping on the thermal expansion of the high Tc superconductor Y1Ba2Cu3Oy,"J.Phys.:Condens.Matter, 16(2004)1439",2004.0
34583,Y1.0Ba2.0Cu2.97Zn0.03O6.98,Y123,80.0,3.82,3.884,11.67,JP01601439,"Ashok Rao,",Influence of Zn doping on the thermal expansion of the high Tc superconductor Y1Ba2Cu3Oy,"J.Phys.:Condens.Matter, 16(2004)1439",2004.0
34584,Y1.0Ba2.0Cu2.94Zn0.06O6.96,Y123,71.0,3.822,3.886,11.672,JP01601439,"Ashok Rao,",Influence of Zn doping on the thermal expansion of the high Tc superconductor Y1Ba2Cu3Oy,"J.Phys.:Condens.Matter, 16(2004)1439",2004.0
34585,Y1.0Ba2.0Cu2.88Zn0.12O6.95,Y123,64.0,3.824,3.887,11.677,JP01601439,"Ashok Rao,",Influence of Zn doping on the thermal expansion of the high Tc superconductor Y1Ba2Cu3Oy,"J.Phys.:Condens.Matter, 16(2004)1439",2004.0
34587,Ti1.0Sr2.0Sm1.6Ce0.4Cu2.0O10.0,1222,25.0,3.8516,,28.314,PHC4120086,"H.Kito, J.Itoh, T.Ishigaki, Y.Ogasawara,","Synthesis and structure refinements for (Ti,Cu)Sr2(RE0.8Ce0.2)2Cu2O10-z","Physica C, 412-414(2004)86",2004.0
34588,Ti1.0Sr2.0Eu1.6Ce0.4Cu2.0O10.0,1222,20.0,3.8536,,28.389,PHC4120086,"H.Kito, J.Itoh, T.Ishigaki, Y.Ogasawara,","Synthesis and structure refinements for (Ti,Cu)Sr2(RE0.8Ce0.2)2Cu2O10-z","Physica C, 412-414(2004)86",2004.0
34598,Fe0.5Ba2.0Y1.0Cu2.5O7.41,Cu1212,80.0,3.8710000000000004,,11.589,PHC4110047,"G.C.Che, H.Chen, K.Q.Li, W.W.Huang, Y.H.Liu, Z.X.Zhao,","Structure, oxygen content and superconductivity of Fe0.5Cu0.5Ba2RCu2O7+z superconductors synthesized by high pressure","Physica C, 411(2004)47",2004.0
34601,Fe0.5Ba2.0Eu1.0Cu2.5O7.51,Cu1212,60.0,3.8930000000000002,,11.654000000000002,PHC4110047,"G.C.Che, H.Chen, K.Q.Li, W.W.Huang, Y.H.Liu, Z.X.Zhao,","Structure, oxygen content and superconductivity of Fe0.5Cu0.5Ba2RCu2O7+z superconductors synthesized by high pressure","Physica C, 411(2004)47",2004.0
34602,Fe0.5Ba2.0Gd1.0Cu2.5O7.45,Cu1212,72.0,3.8810000000000002,,11.628,PHC4110047,"G.C.Che, H.Chen, K.Q.Li, W.W.Huang, Y.H.Liu, Z.X.Zhao,","Structure, oxygen content and superconductivity of Fe0.5Cu0.5Ba2RCu2O7+z superconductors synthesized by high pressure","Physica C, 411(2004)47",2004.0
34603,Fe0.5Ba2.0Dy1.0Cu2.5O7.52,Cu1212,75.0,3.875,,11.620999999999999,PHC4110047,"G.C.Che, H.Chen, K.Q.Li, W.W.Huang, Y.H.Liu, Z.X.Zhao,","Structure, oxygen content and superconductivity of Fe0.5Cu0.5Ba2RCu2O7+z superconductors synthesized by high pressure","Physica C, 411(2004)47",2004.0
34604,Fe0.5Ba2.0Ho1.0Cu2.5O7.49,Cu1212,76.0,3.872,,11.615,PHC4110047,"G.C.Che, H.Chen, K.Q.Li, W.W.Huang, Y.H.Liu, Z.X.Zhao,","Structure, oxygen content and superconductivity of Fe0.5Cu0.5Ba2RCu2O7+z superconductors synthesized by high pressure","Physica C, 411(2004)47",2004.0
34605,Fe0.5Ba2.0Er1.0Cu2.5O7.46,Cu1212,72.0,3.866,,11.587,PHC4110047,"G.C.Che, H.Chen, K.Q.Li, W.W.Huang, Y.H.Liu, Z.X.Zhao,","Structure, oxygen content and superconductivity of Fe0.5Cu0.5Ba2RCu2O7+z superconductors synthesized by high pressure","Physica C, 411(2004)47",2004.0
34606,Fe0.5Ba2.0Tm1.0Cu2.5O7.43,Cu1212,60.0,3.866,,11.600999999999999,PHC4110047,"G.C.Che, H.Chen, K.Q.Li, W.W.Huang, Y.H.Liu, Z.X.Zhao,","Structure, oxygen content and superconductivity of Fe0.5Cu0.5Ba2RCu2O7+z superconductors synthesized by high pressure","Physica C, 411(2004)47",2004.0
34607,Fe0.5Ba2.0Yb1.0Cu2.5O7.45,Cu1212,72.0,3.86,,11.585,PHC4110047,"G.C.Che, H.Chen, K.Q.Li, W.W.Huang, Y.H.Liu, Z.X.Zhao,","Structure, oxygen content and superconductivity of Fe0.5Cu0.5Ba2RCu2O7+z superconductors synthesized by high pressure","Physica C, 411(2004)47",2004.0
34609,Ga0.65Cd0.4Sr2.0Y1.0Cu2.0O7.0,Ga1212,38.0,3.841,,11.4873,PHC4150001,"E.Kandyel,",Structural and superconducting properties of GaSr2YCu2O7 cuprate doped with cadmium,"Physica C, 415(2004)1",2004.0
34610,Ga0.65Cd0.5Sr2.0Y1.0Cu2.0O7.0,Ga1212,44.0,3.8374,,11.4958,PHC4150001,"E.Kandyel,",Structural and superconducting properties of GaSr2YCu2O7 cuprate doped with cadmium,"Physica C, 415(2004)1",2004.0
34611,Ga0.65Cd0.6Sr2.0Y1.0Cu2.0O7.0,Ga1212,50.0,3.8353,,11.5043,PHC4150001,"E.Kandyel,",Structural and superconducting properties of GaSr2YCu2O7 cuprate doped with cadmium,"Physica C, 415(2004)1",2004.0
34612,Ga0.65Sr2.0Y0.7Ca0.3Cu2.0O7.0,Ga1212,23.5,22.8611,5.4741,5.3901,PHC4150001,"E.Kandyel,",Structural and superconducting properties of GaSr2YCu2O7 cuprate doped with cadmium,"Physica C, 415(2004)1",2004.0
34613,Ga0.95Cd0.05Sr2.0Y0.7Ca0.3Cu2.0O7.0,Ga1212,27.5,22.8707,5.4709,5.3922,PHC4150001,"E.Kandyel,",Structural and superconducting properties of GaSr2YCu2O7 cuprate doped with cadmium,"Physica C, 415(2004)1",2004.0
