Repository: CompRhys/apical

# Data Guide

In all cases whilst compiling this data we have been careful to include as much meta-information as possible to allow data to be traced back to it's original sources. For SuperCon this takes the form of the SuperCon "num :" reference id and then the source publication details. For ICSD we provide the ICSD collection code.

We acknowledge the Japanese National Institute for Materials Science for maintaining the [SuperCon](https://supercon.nims.go.jp/index_en.html) database as well as FIZ Karlsruhe GmbH for maintaining [ICSD](https://www.fiz-karlsruhe.de/en/produkte-und-dienstleistungen/inorganic-crystal-structure-database-icsd).

File: processed-data/super_cuprates.csv (part 53 of 58)
num :,composition :,str3 :,tc :,lata :,latb :,latc :,refno :,author :,title :,journal :,year :
34614,Ga0.9Cd0.1Sr2.0Y0.7Ca0.3Cu2.0O7.0,Ga1212,32.5,22.8804,5.4655,5.3931,PHC4150001,"E.Kandyel,",Structural and superconducting properties of GaSr2YCu2O7 cuprate doped with cadmium,"Physica C, 415(2004)1",2004.0
34615,Ga0.85Cd0.15Sr2.0Y0.7Ca0.3Cu2.0O7.0,Ga1212,37.0,22.9019,5.4639999999999995,5.3963,PHC4150001,"E.Kandyel,",Structural and superconducting properties of GaSr2YCu2O7 cuprate doped with cadmium,"Physica C, 415(2004)1",2004.0
34616,Ga0.8Cd0.2Sr2.0Y0.7Ca0.3Cu2.0O7.0,Ga1212,41.5,22.9203,5.4623,5.4031,PHC4150001,"E.Kandyel,",Structural and superconducting properties of GaSr2YCu2O7 cuprate doped with cadmium,"Physica C, 415(2004)1",2004.0
34617,Ga0.75Cd0.25Sr2.0Y0.7Ca0.3Cu2.0O7.0,Ga1212,45.0,22.9269,5.4584,5.3962,PHC4150001,"E.Kandyel,",Structural and superconducting properties of GaSr2YCu2O7 cuprate doped with cadmium,"Physica C, 415(2004)1",2004.0
34618,Ga0.7Cd0.3Sr2.0Y0.7Ca0.3Cu2.0O7.0,Ga1212,47.5,22.9393,5.4532,5.4146,PHC4150001,"E.Kandyel,",Structural and superconducting properties of GaSr2YCu2O7 cuprate doped with cadmium,"Physica C, 415(2004)1",2004.0
34619,Ga0.65Cd0.35Sr2.0Y0.7Ca0.3Cu2.0O7.0,Ga1212,51.0,3.8391,,11.4792,PHC4150001,"E.Kandyel,",Structural and superconducting properties of GaSr2YCu2O7 cuprate doped with cadmium,"Physica C, 415(2004)1",2004.0
34620,Ga0.6Cd0.4Sr2.0Y0.7Ca0.3Cu2.0O7.0,Ga1212,52.5,3.8364,,11.4924,PHC4150001,"E.Kandyel,",Structural and superconducting properties of GaSr2YCu2O7 cuprate doped with cadmium,"Physica C, 415(2004)1",2004.0
34621,Ga0.5Cd0.5Sr2.0Y0.7Ca0.3Cu2.0O7.0,Ga1212,58.5,3.8327,,11.5008,PHC4150001,"E.Kandyel,",Structural and superconducting properties of GaSr2YCu2O7 cuprate doped with cadmium,"Physica C, 415(2004)1",2004.0
34622,Ga0.4Cd0.6Sr2.0Y0.7Ca0.3Cu2.0O7.0,Ga1212,61.5,3.8303,,11.5063,PHC4150001,"E.Kandyel,",Structural and superconducting properties of GaSr2YCu2O7 cuprate doped with cadmium,"Physica C, 415(2004)1",2004.0
34623,Ru1.0Sr2.0Gd1.4Ce0.6Cu2.0O9.54,Ru1222,34.0,3.842,,28.605999999999998,PHC4150172,"G.V.M.Williams, H.K.Lee,",Effect of Nb doping on superconducting and magnetic properties of RuSr2(Gd1.5-yEuyCe0.5)Cu2Oz,"Physica C, 415(2004)172",2004.0
34627,Ru0.5Nb0.5Sr2.0Gd1.4Ce0.6Cu2.0O9.64,Ru1222,30.0,3.8531,,28.698,PHC4150172,"G.V.M.Williams, H.K.Lee,",Effect of Nb doping on superconducting and magnetic properties of RuSr2(Gd1.5-yEuyCe0.5)Cu2Oz,"Physica C, 415(2004)172",2004.0
34628,Ga1.0Sr2.0Tm0.75Ca0.25Cu2.0O7.0,Ga1212,28.0,22.826,5.46,5.374,PHC2710325,"A. Ono, M. Tsutsumi,",Composition dependence of the critical temperature in superconducting Ga-1212 GaSr2Tm1-xCaxCu2O7,"Physica.C,271(1996)325-330",1996.0
34629,Ga1.0Sr2.0Tm0.7Ca0.3Cu2.0O7.0,Ga1212,40.0,22.822,5.4620000000000015,5.3729999999999976,PHC2710325,"A. Ono, M. Tsutsumi,",Composition dependence of the critical temperature in superconducting Ga-1212 GaSr2Tm1-xCaxCu2O7,"Physica.C,271(1996)325-330",1996.0
34630,Ga1.0Sr2.0Tm0.65Ca0.35Cu2.0O7.0,Ga1212,47.0,22.813000000000002,5.459,5.374,PHC2710325,"A. Ono, M. Tsutsumi,",Composition dependence of the critical temperature in superconducting Ga-1212 GaSr2Tm1-xCaxCu2O7,"Physica.C,271(1996)325-330",1996.0
34631,Ga1.0Sr2.0Tm0.6Ca0.4Cu2.0O7.0,Ga1212,51.0,22.787,5.4579999999999975,5.369,PHC2710325,"A. Ono, M. Tsutsumi,",Composition dependence of the critical temperature in superconducting Ga-1212 GaSr2Tm1-xCaxCu2O7,"Physica.C,271(1996)325-330",1996.0
34634,Ga1.0Sr2.0Y0.8Ca0.2Cu2.0O7.0,Ga1212,35.0,,,,PHC2570086,"Alexandre I. Rykov, Atsushi Goto, Hiroshi Yasuoka, Tutaka Ueda,",NMR and magnetic susceptibility in superconducting and antiferromagnetic Ga-based cuprates Y1-xCaxSr2Cu2GaO7 (0 %$ x %$ 0.3),"Physica.C.257,(1996)86-98",1996.0
34635,Ga1.0Sr2.0Y0.7Ca0.3Cu2.0O7.0,Ga1212,35.0,,,,PHC2570086,"Alexandre I. Rykov, Atsushi Goto, Hiroshi Yasuoka, Tutaka Ueda,",NMR and magnetic susceptibility in superconducting and antiferromagnetic Ga-based cuprates Y1-xCaxSr2Cu2GaO7 (0 %$ x %$ 0.3),"Physica.C.257,(1996)86-98",1996.0
34639,Ga1.0Sr2.0Y0.7Ca0.3Cu2.0O7.0,Ga1212,25.0,22.866999999999997,5.473,5.377999999999999,PHC1910174,"H.YAMAUCHI, KOH-ICHI KUBO, SATOSHI TAKANO, SEIJI ADACHI,","SUPERCONDUCTIVITY IN GA-BASED ""1212""CUPRATES","PHYSICA C,191(1992)174",1992.0
34640,Ga1.0Sr2.0Y0.6Ca0.4Cu2.0O7.0,Ga1212,38.0,22.862,5.4691,5.381,PHC1910174,"H.YAMAUCHI, KOH-ICHI KUBO, SATOSHI TAKANO, SEIJI ADACHI,","SUPERCONDUCTIVITY IN GA-BASED ""1212""CUPRATES","PHYSICA C,191(1992)174",1992.0
34641,Ga1.0Sr2.0Y0.5Ca0.5Cu2.0O7.0,Ga1212,35.0,22.85,5.4691,5.381,PHC1910174,"H.YAMAUCHI, KOH-ICHI KUBO, SATOSHI TAKANO, SEIJI ADACHI,","SUPERCONDUCTIVITY IN GA-BASED ""1212""CUPRATES","PHYSICA C,191(1992)174",1992.0
34642,Ga0.9Sr2.0Y0.6Ca0.4Cu2.1O7.0,Ga1212,41.0,,,,PHC1910174,"H.YAMAUCHI, KOH-ICHI KUBO, SATOSHI TAKANO, SEIJI ADACHI,","SUPERCONDUCTIVITY IN GA-BASED ""1212""CUPRATES","PHYSICA C,191(1992)174",1992.0
34643,Ga0.8Sr2.0Y0.6Ca0.4Cu2.2O7.0,Ga1212,42.0,,,,PHC1910174,"H.YAMAUCHI, KOH-ICHI KUBO, SATOSHI TAKANO, SEIJI ADACHI,","SUPERCONDUCTIVITY IN GA-BASED ""1212""CUPRATES","PHYSICA C,191(1992)174",1992.0
34647,Fe1.0Sr2.0Y1.0Cu2.0O6.0,M1212,42.0,3.8128,,11.335,PHC4170017,"H.Yasuoka, I.Kakeya, J.Suzuki, K.Kadowaki, T.Mochiku, Y.Hata, Y.Mihara, e.Kita,",Redistribution of Fe ion and superconductivity of FeSr2YCu2O6+y system,"Physica C, 417(2004)17",2004.0
34648,Fe1.0Sr2.0Y1.0Cu2.0O6.0,M1212,48.0,3.8112,,11.33,PHC4170017,"H.Yasuoka, I.Kakeya, J.Suzuki, K.Kadowaki, T.Mochiku, Y.Hata, Y.Mihara, e.Kita,",Redistribution of Fe ion and superconductivity of FeSr2YCu2O6+y system,"Physica C, 417(2004)17",2004.0
34649,Fe1.0Sr2.0Y1.0Cu2.0O7.68,M1212,56.0,3.8103,,11.327,PHC4170017,"H.Yasuoka, I.Kakeya, J.Suzuki, K.Kadowaki, T.Mochiku, Y.Hata, Y.Mihara, e.Kita,",Redistribution of Fe ion and superconductivity of FeSr2YCu2O6+y system,"Physica C, 417(2004)17",2004.0
34655,Y0.4Pr0.6Ba1.2Sr0.8Cu3.0O7.0,Y123,15.5,3.852,,11.5659,PHC4170033,"A.Gupta, A.V.Narlikar, D.Buddhikot, H.Kishan, M.A.Ansari, R.B.Saxena, R.Rawat, S.K.Malik, V.Ganesan, V.P.S.Awana,",Induction of superconductivity in Y0.4Pr0.6Ba2-xSrxCu3O7 system with increasing Sr substitution,"Physica C, 417(2004)33",2004.0
34656,Y0.4Pr0.6Ba1.0Sr1.0Cu3.0O7.0,Y123,23.0,3.8489999999999998,,11.5461,PHC4170033,"A.Gupta, A.V.Narlikar, D.Buddhikot, H.Kishan, M.A.Ansari, R.B.Saxena, R.Rawat, S.K.Malik, V.Ganesan, V.P.S.Awana,",Induction of superconductivity in Y0.4Pr0.6Ba2-xSrxCu3O7 system with increasing Sr substitution,"Physica C, 417(2004)33",2004.0
34657,Y1.0Ba2.0Cu3.0O7.0,Y123,44.7,3.8797,3.8174,11.6667,PHC4170063,"G.Liu, J.Du, J.Gao, J.S.Liu, S.S.Jiang, S.Xu, X.S.Wu,",Structure and spin gap in YBa2Cu3-xGdxO7-z superconductors,"Physica C, 417(2004)63",2004.0
34658,Y1.0Ba2.0Cu2.99Gd0.01O7.0,Y123,44.4,3.8781,3.8155,11.6629,PHC4170063,"G.Liu, J.Du, J.Gao, J.S.Liu, S.S.Jiang, S.Xu, X.S.Wu,",Structure and spin gap in YBa2Cu3-xGdxO7-z superconductors,"Physica C, 417(2004)63",2004.0
34659,Y1.0Ba2.0Cu2.98Gd0.02O7.0,Y123,42.5,3.8803,3.8174,11.6659,PHC4170063,"G.Liu, J.Du, J.Gao, J.S.Liu, S.S.Jiang, S.Xu, X.S.Wu,",Structure and spin gap in YBa2Cu3-xGdxO7-z superconductors,"Physica C, 417(2004)63",2004.0
34660,Y1.0Ba2.0Cu2.97Gd0.03O7.0,Y123,40.4,3.8819,3.8194,11.6704,PHC4170063,"G.Liu, J.Du, J.Gao, J.S.Liu, S.S.Jiang, S.Xu, X.S.Wu,",Structure and spin gap in YBa2Cu3-xGdxO7-z superconductors,"Physica C, 417(2004)63",2004.0
34661,Y1.0Ba2.0Cu2.95Gd0.05O7.0,Y123,44.8,3.8778,3.8161,11.6599,PHC4170063,"G.Liu, J.Du, J.Gao, J.S.Liu, S.S.Jiang, S.Xu, X.S.Wu,",Structure and spin gap in YBa2Cu3-xGdxO7-z superconductors,"Physica C, 417(2004)63",2004.0
34662,Y1.0Ba2.0Cu2.9Gd0.1O7.0,Y123,33.7,3.8777,3.8162,11.6539,PHC4170063,"G.Liu, J.Du, J.Gao, J.S.Liu, S.S.Jiang, S.Xu, X.S.Wu,",Structure and spin gap in YBa2Cu3-xGdxO7-z superconductors,"Physica C, 417(2004)63",2004.0
34663,Y1.0Ba2.0Cu2.85Gd0.15O7.0,Y123,44.1,3.8818,3.8212,11.6681,PHC4170063,"G.Liu, J.Du, J.Gao, J.S.Liu, S.S.Jiang, S.Xu, X.S.Wu,",Structure and spin gap in YBa2Cu3-xGdxO7-z superconductors,"Physica C, 417(2004)63",2004.0
34675,Hg0.7W0.3Sr2.0Ce2.01Eu0.99Cu2.0O11.0,Hg1232,26.0,,,,P070174514,"H.Yamauchi, M.Karppinen, T.Motohashi, T.Nagai, T.Watanabe, Y.Matsui,","High-Tc superconductivity in three-fluorite-layer copper oxides. I. (Hg,W?)Sr2?(Ce,Eu?)3Cu2O11+z","Phys.Rev.B, 70(2004)174514",2004.0
34676,Hg0.7W0.3Sr2.0Ce1.74Eu1.26Cu2.0O11.0,Hg1232,33.0,3.839,,17.33,P070174514,"H.Yamauchi, M.Karppinen, T.Motohashi, T.Nagai, T.Watanabe, Y.Matsui,","High-Tc superconductivity in three-fluorite-layer copper oxides. I. (Hg,W?)Sr2?(Ce,Eu?)3Cu2O11+z","Phys.Rev.B, 70(2004)174514",2004.0
34677,Hg0.7W0.3Sr2.0Ce1.5Eu1.5Cu2.0O11.0,Hg1222,45.0,,,,P070174514,"H.Yamauchi, M.Karppinen, T.Motohashi, T.Nagai, T.Watanabe, Y.Matsui,","High-Tc superconductivity in three-fluorite-layer copper oxides. I. (Hg,W?)Sr2?(Ce,Eu?)3Cu2O11+z","Phys.Rev.B, 70(2004)174514",2004.0
34679,Mo0.25Sr2.0Ce2.01Y0.99Cu2.75O11.0,Cu1232,12.1,3.8311,,16.95,P070174515,"H.Yamauchi, M.Karppinen, T.Nagai, Y.Matsui, Y.Morita,","High-Tc superconductivity in three-fluorite-layer copper oxides. II. (Cu,Mo)Sr2(Ce,Y)3Cu2O11+z","Phys.Rev.B, 70(2004)174515",2004.0
34680,Mo0.25Sr2.0Ce2.01Y0.99Cu2.75O11.0,Cu1232,33.4,3.8311,,16.933,P070174515,"H.Yamauchi, M.Karppinen, T.Nagai, Y.Matsui, Y.Morita,","High-Tc superconductivity in three-fluorite-layer copper oxides. II. (Cu,Mo)Sr2(Ce,Y)3Cu2O11+z","Phys.Rev.B, 70(2004)174515",2004.0
34681,Mo0.25Sr2.0Ce2.01Y0.99Cu2.75O11.0,Cu1232,50.9,3.8305,,16.926,P070174515,"H.Yamauchi, M.Karppinen, T.Nagai, Y.Matsui, Y.Morita,","High-Tc superconductivity in three-fluorite-layer copper oxides. II. (Cu,Mo)Sr2(Ce,Y)3Cu2O11+z","Phys.Rev.B, 70(2004)174515",2004.0
34682,Mo0.25Sr2.0Ce2.01Y0.99Cu2.75O11.0,Cu1232,51.7,3.8280000000000003,,16.918,P070174515,"H.Yamauchi, M.Karppinen, T.Nagai, Y.Matsui, Y.Morita,","High-Tc superconductivity in three-fluorite-layer copper oxides. II. (Cu,Mo)Sr2(Ce,Y)3Cu2O11+z","Phys.Rev.B, 70(2004)174515",2004.0
34683,Mo0.25Sr2.0Ce2.01Y0.99Cu2.75O11.0,Cu1232,52.9,3.8292,,16.917,P070174515,"H.Yamauchi, M.Karppinen, T.Nagai, Y.Matsui, Y.Morita,","High-Tc superconductivity in three-fluorite-layer copper oxides. II. (Cu,Mo)Sr2(Ce,Y)3Cu2O11+z","Phys.Rev.B, 70(2004)174515",2004.0
34684,Mo0.25Sr2.0Y1.0Cu2.75O7.0,Cu1212,87.6,,,11.4762,P070174515,"H.Yamauchi, M.Karppinen, T.Nagai, Y.Matsui, Y.Morita,","High-Tc superconductivity in three-fluorite-layer copper oxides. II. (Cu,Mo)Sr2(Ce,Y)3Cu2O11+z","Phys.Rev.B, 70(2004)174515",2004.0
34686,Mo0.25Sr2.0Y1.5Ce0.5Cu2.75O9.0,Cu1222,35.2,,,14.2272,P070174515,"H.Yamauchi, M.Karppinen, T.Nagai, Y.Matsui, Y.Morita,","High-Tc superconductivity in three-fluorite-layer copper oxides. II. (Cu,Mo)Sr2(Ce,Y)3Cu2O11+z","Phys.Rev.B, 70(2004)174515",2004.0
34689,Bi2.0Sr2.0Ca1.0Cu2.0O8.0,Bi2212,87.0,,,,PHC3990001,"E.Walker, G.van Tendeloo, N.Clayton, N.Musolino, R.Flukiger, S.Bals,","Modulation-free phase in heavily Pb-doped (Bi,Pb)2212 crystals","Physica C, 399(2003)1",2003.0
34690,Bi1.6Pb0.6Sr2.0Ca1.0Cu2.0O8.0,Bi2212,91.0,,,,PHC3990001,"E.Walker, G.van Tendeloo, N.Clayton, N.Musolino, R.Flukiger, S.Bals,","Modulation-free phase in heavily Pb-doped (Bi,Pb)2212 crystals","Physica C, 399(2003)1",2003.0
34691,Bi1.2Pb0.8Sr2.0Ca1.0Cu2.0O8.0,Bi2212,93.0,,,,PHC3990001,"E.Walker, G.van Tendeloo, N.Clayton, N.Musolino, R.Flukiger, S.Bals,","Modulation-free phase in heavily Pb-doped (Bi,Pb)2212 crystals","Physica C, 399(2003)1",2003.0
34696,Bi2.0Sr2.0Ca1.0Cu2.0O8.0,Bi2212,48.0,,,,P070214502,"C.Kendziora, Ho-Kwang Mao, R.J.Hemley, V.V.Struzhkin, Xiao-Jia Chen,",High-pressure phase diagram of Bi2Sr2CaCu2O8+z single crystals,"Phys.Rev.B, 70(2004)214502",2004.0
34697,Bi2.0Sr2.0Ca1.0Cu2.0O8.0,Bi2212,86.0,,,,P070214502,"C.Kendziora, Ho-Kwang Mao, R.J.Hemley, V.V.Struzhkin, Xiao-Jia Chen,",High-pressure phase diagram of Bi2Sr2CaCu2O8+z single crystals,"Phys.Rev.B, 70(2004)214502",2004.0
34698,Bi2.0Sr2.0Ca1.0Cu2.0O8.0,Bi2212,60.0,,,,P070214502,"C.Kendziora, Ho-Kwang Mao, R.J.Hemley, V.V.Struzhkin, Xiao-Jia Chen,",High-pressure phase diagram of Bi2Sr2CaCu2O8+z single crystals,"Phys.Rev.B, 70(2004)214502",2004.0
34699,Bi2.0Sr2.0Ca1.0Cu2.0O8.0,Bi2212,83.0,,,,PR04109551,"B.Keszei, L.Forro, V.Ilakovac,",High-pressure study of Bi2Sr2CaCu2O8 single crystals,"Phys.Rev.B, 41(1990)9551",1990.0
34700,La1.78Sr0.22Cu1.0O4.0,T,27.4,,,,P070214505,"Fang Zhou, Hai-Hu Wen, Jiwu Xiong, S.Komiya, Tao Xiang, Wenxing Ti, Xuefeng Sun, Y.Ando, Zhi-Yong Liu,",Electronic specific heat and low-energy quasiparticle excitations in the superconducting state of La2?xSrxCuO4 single crystals,"Phys.Rev.B, 70(2004)214505",2004.0
34701,La1.85Sr0.15Cu1.0O4.0,T,36.1,,,,P070214505,"Fang Zhou, Hai-Hu Wen, Jiwu Xiong, S.Komiya, Tao Xiang, Wenxing Ti, Xuefeng Sun, Y.Ando, Zhi-Yong Liu,",Electronic specific heat and low-energy quasiparticle excitations in the superconducting state of La2?xSrxCuO4 single crystals,"Phys.Rev.B, 70(2004)214505",2004.0
34702,La1.89Sr0.11Cu1.0O4.0,T,29.3,,,,P070214505,"Fang Zhou, Hai-Hu Wen, Jiwu Xiong, S.Komiya, Tao Xiang, Wenxing Ti, Xuefeng Sun, Y.Ando, Zhi-Yong Liu,",Electronic specific heat and low-energy quasiparticle excitations in the superconducting state of La2?xSrxCuO4 single crystals,"Phys.Rev.B, 70(2004)214505",2004.0
34703,La1.91Sr0.09Cu1.0O4.0,T,24.4,,,,P070214505,"Fang Zhou, Hai-Hu Wen, Jiwu Xiong, S.Komiya, Tao Xiang, Wenxing Ti, Xuefeng Sun, Y.Ando, Zhi-Yong Liu,",Electronic specific heat and low-energy quasiparticle excitations in the superconducting state of La2?xSrxCuO4 single crystals,"Phys.Rev.B, 70(2004)214505",2004.0
34704,La1.925Sr0.075Cu1.0O4.0,T,15.6,,,,P070214505,"Fang Zhou, Hai-Hu Wen, Jiwu Xiong, S.Komiya, Tao Xiang, Wenxing Ti, Xuefeng Sun, Y.Ando, Zhi-Yong Liu,",Electronic specific heat and low-energy quasiparticle excitations in the superconducting state of La2?xSrxCuO4 single crystals,"Phys.Rev.B, 70(2004)214505",2004.0
34705,La1.931Sr0.069Cu1.0O4.0,T,12.0,,,,P070214505,"Fang Zhou, Hai-Hu Wen, Jiwu Xiong, S.Komiya, Tao Xiang, Wenxing Ti, Xuefeng Sun, Y.Ando, Zhi-Yong Liu,",Electronic specific heat and low-energy quasiparticle excitations in the superconducting state of La2?xSrxCuO4 single crystals,"Phys.Rev.B, 70(2004)214505",2004.0
34706,Gd1.1Ba1.9Cu3.0O7.0,Y123,93.0,3.8504,3.8918,11.655,PHC4170077,"A.Hu, C.Xu, I.Hirabayashi, M.Izumi, N.Sakai,","Solubility and superconductivity of Gd1+xBa2 xCu3O7-z compounds (x = -0.1, 0, 0.05, 0.1, 0.15 and 0.2)","Physica C, 417(2005)77",2005.0
34707,Y0.8Ca0.2Ba2.0Cu3.0O6.84,Y123,82.0,3.8269,3.8881,11.6539,PHC4180043,"C.Chi, C.Jing, F.Liu, J.Zhang, L.Li, S.Cao, W.Li,","Local electronic structure, O?T phase transition and oxygen content in Y0.8Ca0.2Ba2Cu3Oy (y = 6.84 - 6.32) high-Tc superconductors","Physica C, 418(2005)43",2005.0
34708,Y0.8Ca0.2Ba2.0Cu3.0O6.78,Y123,84.2,3.8372,3.8828,11.6612,PHC4180043,"C.Chi, C.Jing, F.Liu, J.Zhang, L.Li, S.Cao, W.Li,","Local electronic structure, O?T phase transition and oxygen content in Y0.8Ca0.2Ba2Cu3Oy (y = 6.84 - 6.32) high-Tc superconductors","Physica C, 418(2005)43",2005.0
34709,Y0.8Ca0.2Ba2.0Cu3.0O6.59,Y123,67.3,3.855,3.8728,11.6701,PHC4180043,"C.Chi, C.Jing, F.Liu, J.Zhang, L.Li, S.Cao, W.Li,","Local electronic structure, O?T phase transition and oxygen content in Y0.8Ca0.2Ba2Cu3Oy (y = 6.84 - 6.32) high-Tc superconductors","Physica C, 418(2005)43",2005.0
34710,Y0.8Ca0.2Ba2.0Cu3.0O6.51,Y123,62.6,3.8439,3.8531,11.6729,PHC4180043,"C.Chi, C.Jing, F.Liu, J.Zhang, L.Li, S.Cao, W.Li,","Local electronic structure, O?T phase transition and oxygen content in Y0.8Ca0.2Ba2Cu3Oy (y = 6.84 - 6.32) high-Tc superconductors","Physica C, 418(2005)43",2005.0
34711,Y0.8Ca0.2Ba2.0Cu3.0O6.49,Y123,61.0,3.85,,11.6773,PHC4180043,"C.Chi, C.Jing, F.Liu, J.Zhang, L.Li, S.Cao, W.Li,","Local electronic structure, O?T phase transition and oxygen content in Y0.8Ca0.2Ba2Cu3Oy (y = 6.84 - 6.32) high-Tc superconductors","Physica C, 418(2005)43",2005.0
34712,Y0.8Ca0.2Ba2.0Cu3.0O6.41,Y123,32.4,3.8481,,11.6924,PHC4180043,"C.Chi, C.Jing, F.Liu, J.Zhang, L.Li, S.Cao, W.Li,","Local electronic structure, O?T phase transition and oxygen content in Y0.8Ca0.2Ba2Cu3Oy (y = 6.84 - 6.32) high-Tc superconductors","Physica C, 418(2005)43",2005.0
34713,Y0.8Ca0.2Ba2.0Cu3.0O6.32,Y123,25.8,3.8369,,11.7453,PHC4180043,"C.Chi, C.Jing, F.Liu, J.Zhang, L.Li, S.Cao, W.Li,","Local electronic structure, O?T phase transition and oxygen content in Y0.8Ca0.2Ba2Cu3Oy (y = 6.84 - 6.32) high-Tc superconductors","Physica C, 418(2005)43",2005.0
34741,Bi2.0Sr2.0Ca1.0Cu2.0O8.0,Bi2212,87.0,,,,PHC3990001,"E.Walker, G.van Tendeloo, N.Clayton, N.Musolino, R.Flukiger, S.Bals,","Modulation-free phase in heavily Pb-doped (Bi,Pb)2212 crystals","Physica C, 399(2003)1",2003.0
34742,Bi1.4Pb0.6Sr2.0Ca1.0Cu2.0O8.0,Bi2212,91.0,,,,PHC3990001,"E.Walker, G.van Tendeloo, N.Clayton, N.Musolino, R.Flukiger, S.Bals,","Modulation-free phase in heavily Pb-doped (Bi,Pb)2212 crystals","Physica C, 399(2003)1",2003.0
34743,Bi1.2Pb0.8Sr2.0Ca1.0Cu2.0O8.0,Bi2212,93.0,,,,PHC3990001,"E.Walker, G.van Tendeloo, N.Clayton, N.Musolino, R.Flukiger, S.Bals,","Modulation-free phase in heavily Pb-doped (Bi,Pb)2212 crystals","Physica C, 399(2003)1",2003.0
40035,La1.8Sr0.2Cu1.0O4.0,T,29.0,,,,P072064521,"S.Wakimoto, R.J.Birgeneau, A.Kagedan, Hyunkyung Kim, I.Swainson, K.Yamada, H.Zhang,",Magnetic properties of the overdoped superconductor La2?xSrxCuO4 with and without Zn impurities,"Phys.Rev.B, 72(2005)064521",2005.0
40036,La1.78Sr0.22Cu1.0O4.0,T,22.0,,,,P072064521,"S.Wakimoto, R.J.Birgeneau, A.Kagedan, Hyunkyung Kim, I.Swainson, K.Yamada, H.Zhang,",Magnetic properties of the overdoped superconductor La2?xSrxCuO4 with and without Zn impurities,"Phys.Rev.B, 72(2005)064521",2005.0
40037,La1.76Sr0.24Cu1.0O4.0,T,14.2,,,,P072064521,"S.Wakimoto, R.J.Birgeneau, A.Kagedan, Hyunkyung Kim, I.Swainson, K.Yamada, H.Zhang,",Magnetic properties of the overdoped superconductor La2?xSrxCuO4 with and without Zn impurities,"Phys.Rev.B, 72(2005)064521",2005.0
40040,La1.8Sr0.2Cu0.995Zn0.005O4.0,T,26.1,,,,P072064521,"S.Wakimoto, R.J.Birgeneau, A.Kagedan, Hyunkyung Kim, I.Swainson, K.Yamada, H.Zhang,",Magnetic properties of the overdoped superconductor La2?xSrxCuO4 with and without Zn impurities,"Phys.Rev.B, 72(2005)064521",2005.0
40041,La1.8Sr0.2Cu0.99Zn0.01O4.0,T,11.0,,,,P072064521,"S.Wakimoto, R.J.Birgeneau, A.Kagedan, Hyunkyung Kim, I.Swainson, K.Yamada, H.Zhang,",Magnetic properties of the overdoped superconductor La2?xSrxCuO4 with and without Zn impurities,"Phys.Rev.B, 72(2005)064521",2005.0
40042,La1.78Sr0.22Cu0.9975Zn0.0025O4.0,T,18.5,,,,P072064521,"S.Wakimoto, R.J.Birgeneau, A.Kagedan, Hyunkyung Kim, I.Swainson, K.Yamada, H.Zhang,",Magnetic properties of the overdoped superconductor La2?xSrxCuO4 with and without Zn impurities,"Phys.Rev.B, 72(2005)064521",2005.0
40044,Bi2.0Sr2.0Ca1.0Cu2.0O8.0,Bi2212,72.0,,,,P072064525,"G.C.Kim, M.Cheon, H.Kim, Y.C.Kim, D.Y.Jeong,","Hole concentration dependence of penetration depth and upper critical field in Bi2Sr2(Ca,Y)Cu2O8+z extracted from reversible magnetization","Phys.Rev.B, 72(2005)064525",2005.0
40045,Bi2.0Sr2.0Ca0.9Y0.1Cu2.0O8.0,Bi2212,84.0,,,,P072064525,"G.C.Kim, M.Cheon, H.Kim, Y.C.Kim, D.Y.Jeong,","Hole concentration dependence of penetration depth and upper critical field in Bi2Sr2(Ca,Y)Cu2O8+z extracted from reversible magnetization","Phys.Rev.B, 72(2005)064525",2005.0
40046,Bi2.0Sr2.0Ca0.8Y0.2Cu2.0O8.0,Bi2212,91.7,,,,P072064525,"G.C.Kim, M.Cheon, H.Kim, Y.C.Kim, D.Y.Jeong,","Hole concentration dependence of penetration depth and upper critical field in Bi2Sr2(Ca,Y)Cu2O8+z extracted from reversible magnetization","Phys.Rev.B, 72(2005)064525",2005.0
40047,Bi2.0Sr2.0Ca0.75Y0.25Cu2.0O8.0,Bi2212,92.8,,,,P072064525,"G.C.Kim, M.Cheon, H.Kim, Y.C.Kim, D.Y.Jeong,","Hole concentration dependence of penetration depth and upper critical field in Bi2Sr2(Ca,Y)Cu2O8+z extracted from reversible magnetization","Phys.Rev.B, 72(2005)064525",2005.0
40048,Bi2.0Sr2.0Ca0.7Y0.3Cu2.0O8.0,Bi2212,89.0,,,,P072064525,"G.C.Kim, M.Cheon, H.Kim, Y.C.Kim, D.Y.Jeong,","Hole concentration dependence of penetration depth and upper critical field in Bi2Sr2(Ca,Y)Cu2O8+z extracted from reversible magnetization","Phys.Rev.B, 72(2005)064525",2005.0
40049,Bi2.0Sr2.0Ca0.6Y0.4Cu2.0O8.0,Bi2212,67.8,,,,P072064525,"G.C.Kim, M.Cheon, H.Kim, Y.C.Kim, D.Y.Jeong,","Hole concentration dependence of penetration depth and upper critical field in Bi2Sr2(Ca,Y)Cu2O8+z extracted from reversible magnetization","Phys.Rev.B, 72(2005)064525",2005.0
40069,Y1.0Ba2.0Cu4.0O8.0,Y124,80.05,,,,JPC0172453,,Pressure effect on the in-plane magnetic penetration depth in YBa2Cu4O8,,2005.0
40073,Ru1.0Sr2.0Gd1.0Cu2.0O8.0,Ru1212,47.5,5.428,,11.589,P072174508,"C.Y.Yang, B.C.Chang, H.C.Ku, Y.Y.Hsu,",Critical fields and the spontaneous vortex state in the weakly ferromagnetic superconductor RuSr2GdCu2O8,"Phys.Rev.B, 72(2005)174508",2005.0
40108,Hg0.4Pr0.8Sr2.4Ca0.4Cu2.0O6.0,1212,74.0,,,,PHC2160264,"A.MAIGNAN, B.RAVEAU, C.MICHEL, F.GOUTENOIRE, G.VAN TENDELOO, M.HERVIEU,",NEW 1212-TYPE SUPERCONDUCTORS WITH A TC UP TO 85 K IN THE SYSTEM HG-PR-SR-CA-CU-O,"PHYSICA C,216(1993)264",1993.0
40109,Hg0.4Pr1.1Sr2.0Ca0.5Cu2.0O7.9,1212,76.0,3.8463,3.8018,12.154000000000002,PHC2160264,"A.MAIGNAN, B.RAVEAU, C.MICHEL, F.GOUTENOIRE, G.VAN TENDELOO, M.HERVIEU,",NEW 1212-TYPE SUPERCONDUCTORS WITH A TC UP TO 85 K IN THE SYSTEM HG-PR-SR-CA-CU-O,"PHYSICA C,216(1993)264",1993.0
40110,Hg0.4Pr1.1Sr2.0Ca0.5Cu2.0O6.9,1212,60.0,3.8538,3.8181,12.17,PHC2160264,"A.MAIGNAN, B.RAVEAU, C.MICHEL, F.GOUTENOIRE, G.VAN TENDELOO, M.HERVIEU,",NEW 1212-TYPE SUPERCONDUCTORS WITH A TC UP TO 85 K IN THE SYSTEM HG-PR-SR-CA-CU-O,"PHYSICA C,216(1993)264",1993.0
40115,Hg0.4Pr0.6Sr2.7Pr0.3Cu2.0O6.0,1212,85.0,,,,PHC2160264,"A.MAIGNAN, B.RAVEAU, C.MICHEL, F.GOUTENOIRE, G.VAN TENDELOO, M.HERVIEU,",NEW 1212-TYPE SUPERCONDUCTORS WITH A TC UP TO 85 K IN THE SYSTEM HG-PR-SR-CA-CU-O,"PHYSICA C,216(1993)264",1993.0
40116,Hg0.4Pr0.6Sr2.5Pr0.5Cu2.0O6.0,1212,74.0,,,,PHC2160264,"A.MAIGNAN, B.RAVEAU, C.MICHEL, F.GOUTENOIRE, G.VAN TENDELOO, M.HERVIEU,",NEW 1212-TYPE SUPERCONDUCTORS WITH A TC UP TO 85 K IN THE SYSTEM HG-PR-SR-CA-CU-O,"PHYSICA C,216(1993)264",1993.0
40124,Cu0.5Tl0.5Ba2.0Ca2.0Cu3.0O10.0,M1223,108.0,3.8569999999999998,,14.718,PHC4250090,"Nawazish A.Khan, Asim Javaid, A.A.Khurram, Naghma Haider,",The study of inter-plane coupling in Cu0.5Tl0.5Ba2Ca2Cu3O10-d superconductor by Mg and Pr substitution at Ca site,"Physica C, 425(2005)90",2005.0
40125,Cu0.5Tl0.5Ba2.0Ca1.6Mg0.4Cu3.0O10.0,M1223,115.0,,,,PHC4250090,"Nawazish A.Khan, Asim Javaid, A.A.Khurram, Naghma Haider,",The study of inter-plane coupling in Cu0.5Tl0.5Ba2Ca2Cu3O10-d superconductor by Mg and Pr substitution at Ca site,"Physica C, 425(2005)90",2005.0
40126,Cu0.5Tl0.5Ba2.0Ca1.2Mg0.8Cu3.0O10.0,M1223,117.0,,,,PHC4250090,"Nawazish A.Khan, Asim Javaid, A.A.Khurram, Naghma Haider,",The study of inter-plane coupling in Cu0.5Tl0.5Ba2Ca2Cu3O10-d superconductor by Mg and Pr substitution at Ca site,"Physica C, 425(2005)90",2005.0
40127,Cu0.5Tl0.5Ba2.0Ca0.8Mg1.2Cu3.0O10.0,M1223,130.0,,,,PHC4250090,"Nawazish A.Khan, Asim Javaid, A.A.Khurram, Naghma Haider,",The study of inter-plane coupling in Cu0.5Tl0.5Ba2Ca2Cu3O10-d superconductor by Mg and Pr substitution at Ca site,"Physica C, 425(2005)90",2005.0
40129,Cu0.5Tl0.5Ba2.0Ca1.9Pr0.1Cu3.0O10.0,M1223,110.5,,,,PHC4250090,"Nawazish A.Khan, Asim Javaid, A.A.Khurram, Naghma Haider,",The study of inter-plane coupling in Cu0.5Tl0.5Ba2Ca2Cu3O10-d superconductor by Mg and Pr substitution at Ca site,"Physica C, 425(2005)90",2005.0
40130,Cu0.5Tl0.5Ba2.0Ca1.8Pr0.2Cu3.0O10.0,M1223,100.0,,,,PHC4250090,"Nawazish A.Khan, Asim Javaid, A.A.Khurram, Naghma Haider,",The study of inter-plane coupling in Cu0.5Tl0.5Ba2Ca2Cu3O10-d superconductor by Mg and Pr substitution at Ca site,"Physica C, 425(2005)90",2005.0
40131,Cu0.5Tl0.5Ba2.0Ca1.6Pr0.4Cu3.0O10.0,M1223,80.0,3.926,,14.717,PHC4250090,"Nawazish A.Khan, Asim Javaid, A.A.Khurram, Naghma Haider,",The study of inter-plane coupling in Cu0.5Tl0.5Ba2Ca2Cu3O10-d superconductor by Mg and Pr substitution at Ca site,"Physica C, 425(2005)90",2005.0
40210,Ba1.34Eu2.0Ce0.66Cu3.0O8.96,Cu1222,15.0,3.86,,28.49,CEM1781705,"M.Karppinen, M.Arai, J.M.Lee, T.S.Chan, Y.Morita, J.M.Chen, R.S.Liu, H.Yamauchi,",Oxygen nonstoichiometry and valence of copper in the Cu-1222 superconductor,"J.Solid State Chem., 178(2006)1705",2006.0
40211,Ba1.34Eu2.0Ce0.66Cu3.0O9.02,Cu1222,25.0,3.86,,28.48,CEM1781705,"M.Karppinen, M.Arai, J.M.Lee, T.S.Chan, Y.Morita, J.M.Chen, R.S.Liu, H.Yamauchi,",Oxygen nonstoichiometry and valence of copper in the Cu-1222 superconductor,"J.Solid State Chem., 178(2006)1705",2006.0
40212,Ba1.34Eu2.0Ce0.66Cu3.0O9.0,Cu1222,62.0,3.86,,28.48,CEM1781705,"M.Karppinen, M.Arai, J.M.Lee, T.S.Chan, Y.Morita, J.M.Chen, R.S.Liu, H.Yamauchi,",Oxygen nonstoichiometry and valence of copper in the Cu-1222 superconductor,"J.Solid State Chem., 178(2006)1705",2006.0
40213,V0.5Sr2.25Ca1.75Cu3.5O9.7,Cu1223,98.0,3.8418,,14.690999999999999,PHC3350259,"S.Yu, N.D.Zhigadlo, E.Takayama-Muromachi,",High-pressure synthesis and Jc-related properties of Cr- and V-based high Tc superconductors,"Physica C, 335(2000)259",2000.0
40214,V0.5Sr2.7Ca2.3Cu4.5O11.6,Cu1234,107.0,3.8497,,17.9,PHC3350259,"S.Yu, N.D.Zhigadlo, E.Takayama-Muromachi,",High-pressure synthesis and Jc-related properties of Cr- and V-based high Tc superconductors,"Physica C, 335(2000)259",2000.0
40215,V0.5Sr2.4Ca3.6Cu5.5O13.55,Cu1245,75.0,3.8498,,21.035999999999998,PHC3350259,"S.Yu, N.D.Zhigadlo, E.Takayama-Muromachi,",High-pressure synthesis and Jc-related properties of Cr- and V-based high Tc superconductors,"Physica C, 335(2000)259",2000.0
40216,V0.5Sr2.3Ca4.7Cu6.5O15.5,Cu1256,75.0,3.8532,,24.226,PHC3350259,"S.Yu, N.D.Zhigadlo, E.Takayama-Muromachi,",High-pressure synthesis and Jc-related properties of Cr- and V-based high Tc superconductors,"Physica C, 335(2000)259",2000.0
40217,V0.5Sr2.6Ca5.4Cu7.5O17.3,Cu1267,73.0,3.8572,,27.434,PHC3350259,"S.Yu, N.D.Zhigadlo, E.Takayama-Muromachi,",High-pressure synthesis and Jc-related properties of Cr- and V-based high Tc superconductors,"Physica C, 335(2000)259",2000.0
40222,Mo0.25Sr2.0Y1.0Cu2.75O7.0,Cu1212,88.0,3.815,,11.47,CEM1783464,"M. Karppinen, Y.Morita, T.Kobayashi, I.Grigoraviciute, J.M.Chen, R.S.Liu, H.Yamauchi,","Hole doping and superconductivity characteristics of the s = 1, 2 and 3 members of the (Cu,Mo)-12s2 homologous series of layered copper oxides","J.Solid State Chem., 178(2006)3464",2005.0
40223,Mo0.25Sr2.0Ce0.9Y1.1Cu2.75O9.0,Cu1222,61.0,3.822,,14.2,CEM1783464,"M. Karppinen, Y.Morita, T.Kobayashi, I.Grigoraviciute, J.M.Chen, R.S.Liu, H.Yamauchi,","Hole doping and superconductivity characteristics of the s = 1, 2 and 3 members of the (Cu,Mo)-12s2 homologous series of layered copper oxides","J.Solid State Chem., 178(2006)3464",2005.0
40224,Mo0.25Sr2.0Ce2.01Y0.99Cu2.75O11.0,Cu1232,53.0,3.8280000000000003,,16.92,CEM1783464,"M. Karppinen, Y.Morita, T.Kobayashi, I.Grigoraviciute, J.M.Chen, R.S.Liu, H.Yamauchi,","Hole doping and superconductivity characteristics of the s = 1, 2 and 3 members of the (Cu,Mo)-12s2 homologous series of layered copper oxides","J.Solid State Chem., 178(2006)3464",2005.0
40225,La1.875Sr0.125Cu1.0O4.0,T,27.84,,,,PRL0710283,"J.P.Franck, S.Harker, J.H.Brewer,",Copper and Oxygen isotope effects in La2-xSrxCuO4,"Phys.Rev.Lett., 71(1993)283",1993.0
40226,La1.875Sr0.125Cu1.0O4.0,T,27.84,,,,PRL0710283,"J.P.Franck, S.Harker, J.H.Brewer,",Copper and Oxygen isotope effects in La2-xSrxCuO4,"Phys.Rev.Lett., 71(1993)283",1993.0
40227,La1.85Sr0.15Cu1.0O4.0,T,37.94,,,,PRL0710283,"J.P.Franck, S.Harker, J.H.Brewer,",Copper and Oxygen isotope effects in La2-xSrxCuO4,"Phys.Rev.Lett., 71(1993)283",1993.0
40228,La1.85Sr0.15Cu1.0O4.0,T,37.94,,,,PRL0710283,"J.P.Franck, S.Harker, J.H.Brewer,",Copper and Oxygen isotope effects in La2-xSrxCuO4,"Phys.Rev.Lett., 71(1993)283",1993.0
40229,Y1.0Ba2.0Cu4.0O8.0,Y124,81.6,,,,PR06109257,"D.J.Pringle, G.V.M.Williams, J.L.Tallon,",Contrasting oxygen and copper isotope effects in YBa2Cu4O8 superconducting and normal states,"Phys.Rev.B,61(2000)R9257-R9260",2000.0
40230,Y1.0Ba2.0Cu3.0O6.85,Y123,89.3,,,,L092057602,"R.Khasanov, D.G.Eshchenko, H.Luetkens, E.Morenzoni, T.Prokscha, A.Suter, N.Garifianov, M.Mali, J.Roos, K.Conder, H.Keller,",Direct Observation of the Oxygen Isotope Effect on the In-Plane Magnetic Field Penetration Depth in Optimally Doped YBa2Cu3O7-z,"Phys.Rev.Lett., 92(2004)057602",2004.0
40231,Y0.8Pr0.2Ba2.0Cu3.0O7.0,Y123,73.2,,,,PHC2980203,"A.P.B. Shinha, A.V. Inyushkin, D.E. Morris, V. Kirtikar,",Copper isotope shifts in Pr and La substituted 123 and 124 cuprate superconductors; comparison with oxygen isotope shifts,"Physica.C,298(1998)203-208",1998.0
40232,Y0.7Pr0.3Ba2.0Cu3.0O7.0,Y123,59.7,,,,PHC2980203,"A.P.B. Shinha, A.V. Inyushkin, D.E. Morris, V. Kirtikar,",Copper isotope shifts in Pr and La substituted 123 and 124 cuprate superconductors; comparison with oxygen isotope shifts,"Physica.C,298(1998)203-208",1998.0
40233,Y0.6Pr0.4Ba2.0Cu3.0O7.0,Y123,45.3,,,,PHC2980203,"A.P.B. Shinha, A.V. Inyushkin, D.E. Morris, V. Kirtikar,",Copper isotope shifts in Pr and La substituted 123 and 124 cuprate superconductors; comparison with oxygen isotope shifts,"Physica.C,298(1998)203-208",1998.0
40234,Y0.8Pr0.2Ba2.0Cu4.0O8.0,Y124,70.2,,,,PHC2980203,"A.P.B. Shinha, A.V. Inyushkin, D.E. Morris, V. Kirtikar,",Copper isotope shifts in Pr and La substituted 123 and 124 cuprate superconductors; comparison with oxygen isotope shifts,"Physica.C,298(1998)203-208",1998.0
40235,Y0.7Pr0.3Ba2.0Cu4.0O8.0,Y124,63.5,,,,PHC2980203,"A.P.B. Shinha, A.V. Inyushkin, D.E. Morris, V. Kirtikar,",Copper isotope shifts in Pr and La substituted 123 and 124 cuprate superconductors; comparison with oxygen isotope shifts,"Physica.C,298(1998)203-208",1998.0
40236,Y1.0La0.3Ba1.7Cu3.0O7.0,Y123,57.45,,,,PHC2980203,"A.P.B. Shinha, A.V. Inyushkin, D.E. Morris, V. Kirtikar,",Copper isotope shifts in Pr and La substituted 123 and 124 cuprate superconductors; comparison with oxygen isotope shifts,"Physica.C,298(1998)203-208",1998.0
40237,Y1.0La0.3Ba1.7Cu4.0O8.0,Y124,52.6,,,,PHC2980203,"A.P.B. Shinha, A.V. Inyushkin, D.E. Morris, V. Kirtikar,",Copper isotope shifts in Pr and La substituted 123 and 124 cuprate superconductors; comparison with oxygen isotope shifts,"Physica.C,298(1998)203-208",1998.0
40238,Y0.6Pr0.4Ba2.0Cu3.0O7.0,Y123,44.62,,,,P068220506,"R.Khasanov, A.Shengelava, E.Morenzoni, M.Angst, K.Conder, I.M.Savic, D.Lampakis, E.Liarokapis, A.Tatsi, H.Keller,",Site-selective oxygen isotope effect on the magnetic-field penetration depth in underdoped Y0.6Pr0.4Ba2Cu3O7-z,"Phys.Rev.B, 68(2003)220506",2003.0
40239,Hg0.82Re0.18Ba2.0Ca2.0Cu3.0O8.0,Hg1223,132.6,3.8545,,15.6874,PHC4340053,"M.T.D.Orlando, C.A.C.Passos, J.L.Passamai Jr., E.F.Medeiros, C.G.P.Orlando, R.V.Sampaio, H.S.P.Correa, F.C.L.de Melo, L.G.Martinez, J.L.Rossi,",Distortion of ReO6 octahedron in the Hg0.82Re0.18Ba2Ca2Cu3O8+z superconductor,"Physica C, 434(2006)53",2006.0
40240,Hg0.82Re0.18Ba2.0Ca2.0Cu3.0O8.0,Hg1223,133.2,3.8541,,15.6881,PHC4340053,"M.T.D.Orlando, C.A.C.Passos, J.L.Passamai Jr., E.F.Medeiros, C.G.P.Orlando, R.V.Sampaio, H.S.P.Correa, F.C.L.de Melo, L.G.Martinez, J.L.Rossi,",Distortion of ReO6 octahedron in the Hg0.82Re0.18Ba2Ca2Cu3O8+z superconductor,"Physica C, 434(2006)53",2006.0
40241,Hg0.82Re0.18Ba2.0Ca2.0Cu3.0O8.0,Hg1223,132.7,3.8544,,15.6891,PHC4340053,"M.T.D.Orlando, C.A.C.Passos, J.L.Passamai Jr., E.F.Medeiros, C.G.P.Orlando, R.V.Sampaio, H.S.P.Correa, F.C.L.de Melo, L.G.Martinez, J.L.Rossi,",Distortion of ReO6 octahedron in the Hg0.82Re0.18Ba2Ca2Cu3O8+z superconductor,"Physica C, 434(2006)53",2006.0
40257,Ru1.0Sr2.0Eu1.5Ce0.5Cu2.0O10.0,Ru1222,33.0,3.835,,28.493000000000002,P073014517,"V.P.S.Awana, R.Lal, H.Kishan, A.V.Narlikar, M.Peurla, R.Laiho,",Experimental study of the magnetosuperconductor RuSr2Eu1.5Ce0.5Cu2O10-z : Effect of Mo doping on magnetic behavior and Tc variation,"Phys.Rev.B, 73(2006)014517",2006.0
40258,Ru0.8Mo0.2Sr2.0Eu1.5Ce0.5Cu2.0O10.0,Ru1222,37.5,,,,P073014517,"V.P.S.Awana, R.Lal, H.Kishan, A.V.Narlikar, M.Peurla, R.Laiho,",Experimental study of the magnetosuperconductor RuSr2Eu1.5Ce0.5Cu2O10-z : Effect of Mo doping on magnetic behavior and Tc variation,"Phys.Rev.B, 73(2006)014517",2006.0
40259,Ru0.8Mo0.4Sr2.0Eu1.5Ce0.5Cu2.0O10.0,Ru1222,40.0,,,,P073014517,"V.P.S.Awana, R.Lal, H.Kishan, A.V.Narlikar, M.Peurla, R.Laiho,",Experimental study of the magnetosuperconductor RuSr2Eu1.5Ce0.5Cu2O10-z : Effect of Mo doping on magnetic behavior and Tc variation,"Phys.Rev.B, 73(2006)014517",2006.0
40260,Ru0.8Mo0.6Sr2.0Eu1.5Ce0.5Cu2.0O10.0,Ru1222,23.0,,,,P073014517,"V.P.S.Awana, R.Lal, H.Kishan, A.V.Narlikar, M.Peurla, R.Laiho,",Experimental study of the magnetosuperconductor RuSr2Eu1.5Ce0.5Cu2O10-z : Effect of Mo doping on magnetic behavior and Tc variation,"Phys.Rev.B, 73(2006)014517",2006.0
40337,Pr0.89La1.0Ce0.11Cu1.0O3.98,T',26.0,,,,JPS0742806,"R.Kadono, K.Ohishi, A.Koda, S.R.Saha, W.Higemoto, M.Fujita, K.Yamada,",Field-Induced Uniform Antiferromagnetic Order Associated with Superconductivity in Pr1-xLaCexCuO4-z,"J.Phys.Soc.Jpn, 74(2005)2806",2005.0
40338,Pr0.85La1.0Ce0.15Cu1.0O3.95,T',19.0,,,,JPS0742806,"R.Kadono, K.Ohishi, A.Koda, S.R.Saha, W.Higemoto, M.Fujita, K.Yamada,",Field-Induced Uniform Antiferromagnetic Order Associated with Superconductivity in Pr1-xLaCexCuO4-z,"J.Phys.Soc.Jpn, 74(2005)2806",2005.0
40362,La1.77Sr0.23Cu0.94Mn0.06O4.0,T,34.0,3.7519,,13.1423,SSC1340725,"Huan Wu, Shun Tan, Yuheng Zhang,",Superconductivity coexisting with ferromagnetism in mixed-valence Mn doped La1.85-(4/3)xSr0.15+(4/3)xCu1-xMnxO4,"Solid State Commun., 134(2005)725",2005.0
40363,Tl0.5Pb0.5Sr2.0Ca1.0Cu2.0O7.0,Tl1212,85.0,3.8028,,12.1148,SSC1350214,"E.Kandyel, M.A.Sekkina, M.A.T.Dawoud, M.Y.Bohnam,",Effect of 3d metal ion doping on the structure and superconductivity of (Tl0.5Pb0.5)Sr2CaCu2O7,"Solid State Commun., 135(2005)214",2005.0
40365,Tl0.5Pb0.5Sr2.0Ca1.0Cu2.95Co0.05O7.0,Tl1212,53.0,3.8039,,12.1426,SSC1350214,"E.Kandyel, M.A.Sekkina, M.A.T.Dawoud, M.Y.Bohnam,",Effect of 3d metal ion doping on the structure and superconductivity of (Tl0.5Pb0.5)Sr2CaCu2O7,"Solid State Commun., 135(2005)214",2005.0
40366,Tl0.5Pb0.5Sr2.0Ca1.0Cu2.98Ni0.02O7.0,Tl1212,63.5,3.8031,,12.1025,SSC1350214,"E.Kandyel, M.A.Sekkina, M.A.T.Dawoud, M.Y.Bohnam,",Effect of 3d metal ion doping on the structure and superconductivity of (Tl0.5Pb0.5)Sr2CaCu2O7,"Solid State Commun., 135(2005)214",2005.0
40367,Tl0.5Pb0.5Sr2.0Ca1.0Cu2.95Ni0.05O7.0,Tl1212,50.0,3.8037,,12.0748,SSC1350214,"E.Kandyel, M.A.Sekkina, M.A.T.Dawoud, M.Y.Bohnam,",Effect of 3d metal ion doping on the structure and superconductivity of (Tl0.5Pb0.5)Sr2CaCu2O7,"Solid State Commun., 135(2005)214",2005.0
40368,Tl0.5Pb0.5Sr2.0Ca1.0Cu2.98Zn0.02O7.0,Tl1212,71.0,3.8032,,12.1264,SSC1350214,"E.Kandyel, M.A.Sekkina, M.A.T.Dawoud, M.Y.Bohnam,",Effect of 3d metal ion doping on the structure and superconductivity of (Tl0.5Pb0.5)Sr2CaCu2O7,"Solid State Commun., 135(2005)214",2005.0
40369,Tl0.5Pb0.5Sr2.0Ca1.0Cu2.95Zn0.05O7.0,Tl1212,73.0,3.804,,12.1558,SSC1350214,"E.Kandyel, M.A.Sekkina, M.A.T.Dawoud, M.Y.Bohnam,",Effect of 3d metal ion doping on the structure and superconductivity of (Tl0.5Pb0.5)Sr2CaCu2O7,"Solid State Commun., 135(2005)214",2005.0
40378,La1.0Ba1.0Ca1.0Cu2.9P0.1O7.4,La1113,20.0,3.8374,3.8152,11.5039,PCS0670605,"V.L.De Los Santos, D.A.Bustamante, G.J.Gonzalez, S.J.Flores, X.Obradors,","Superconductivity in the system CaLaBaCu3-x(PO4)xO7-z with x = 0.1, 0.3, 0.5","J.Phys.Chem.Solids, 67(2006)605",2006.0
40379,La1.0Ba1.0Ca1.0Cu2.7P0.3O8.2,La1113,14.0,3.8373,3.8061,11.502,PCS0670605,"V.L.De Los Santos, D.A.Bustamante, G.J.Gonzalez, S.J.Flores, X.Obradors,","Superconductivity in the system CaLaBaCu3-x(PO4)xO7-z with x = 0.1, 0.3, 0.5","J.Phys.Chem.Solids, 67(2006)605",2006.0
40380,La1.0Ba1.0Ca1.0Cu2.5P0.5O9.0,La1113,20.0,3.8179,3.7655,11.4181,PCS0670605,"V.L.De Los Santos, D.A.Bustamante, G.J.Gonzalez, S.J.Flores, X.Obradors,","Superconductivity in the system CaLaBaCu3-x(PO4)xO7-z with x = 0.1, 0.3, 0.5","J.Phys.Chem.Solids, 67(2006)605",2006.0
40381,Y0.8Ca0.2Sr1.0Ba1.0Cu2.9B0.1O7.3,Y123,35.0,3.8276,3.821,11.4187,PCS0670594,"D.A.Bustamante, V.L.De Los Santos, B.Willems, V.H.Barinotto C., J.C.Gonzalez, X.Obradors,",Superconductivity in the system [Y0.8Ca0.2](SrBa)Cu3-x(BO3)xO7-z with 0.1=< x =<0.5,"J.Phys.Chem.Solids, 67(2006)594",2006.0
40382,Y0.8Ca0.2Sr1.0Ba1.0Cu2.8B0.2O7.6,Y123,37.0,3.8309,3.8268,11.3901,PCS0670594,"D.A.Bustamante, V.L.De Los Santos, B.Willems, V.H.Barinotto C., J.C.Gonzalez, X.Obradors,",Superconductivity in the system [Y0.8Ca0.2](SrBa)Cu3-x(BO3)xO7-z with 0.1=< x =<0.5,"J.Phys.Chem.Solids, 67(2006)594",2006.0
40383,Y0.8Ca0.2Sr1.0Ba1.0Cu2.7B0.3O7.9,Y123,38.0,3.8272,3.8238,11.3615,PCS0670594,"D.A.Bustamante, V.L.De Los Santos, B.Willems, V.H.Barinotto C., J.C.Gonzalez, X.Obradors,",Superconductivity in the system [Y0.8Ca0.2](SrBa)Cu3-x(BO3)xO7-z with 0.1=< x =<0.5,"J.Phys.Chem.Solids, 67(2006)594",2006.0
40384,Y0.8Ca0.2Sr1.0Ba1.0Cu2.6B0.4O8.2,Y123,31.0,3.8762,3.8160000000000003,11.622,PCS0670594,"D.A.Bustamante, V.L.De Los Santos, B.Willems, V.H.Barinotto C., J.C.Gonzalez, X.Obradors,",Superconductivity in the system [Y0.8Ca0.2](SrBa)Cu3-x(BO3)xO7-z with 0.1=< x =<0.5,"J.Phys.Chem.Solids, 67(2006)594",2006.0
40385,Y0.8Ca0.2Sr1.0Ba1.0Cu2.5B0.5O8.5,Y123,28.0,3.8303,3.8282,11.2754,PCS0670594,"D.A.Bustamante, V.L.De Los Santos, B.Willems, V.H.Barinotto C., J.C.Gonzalez, X.Obradors,",Superconductivity in the system [Y0.8Ca0.2](SrBa)Cu3-x(BO3)xO7-z with 0.1=< x =<0.5,"J.Phys.Chem.Solids, 67(2006)594",2006.0
40386,La1.85Ca1.15Cu2.0O6.0,2126,28.0,,,,PCS0670431,"G.D.Gu, M.Hucker, Y.-J.Kim, J.M.Tranquada, H.Dabkowska, G.M.Luke, T.Timusk, B.D.Gaulin, Q.Li, A.R.Moodenbaugh,",Crystal growth and superconductivity of (La1-xCax)2CaCu2O6+z,"J.Phys.Chem.Solids, 67(2006)431",2006.0
40401,Mo0.05Sr2.0Ce2.01Y0.99Cu2.95O11.0,Cu1232,34.0,3.822,,17.203,SSC1370601,"I.Grigoraviciute, M.Arai, H.Yamauchi, M.Karppinen,","Superconductivity in the 'triple-fluorite-layer' copper oxides (Cu,M)-1232 (M = Mo, W, Re, Pb)","Solid State Commun., 137(2006)601",2006.0
40402,Mo0.1Sr2.0Ce2.01Y0.99Cu2.9O11.0,Cu1232,34.0,3.8280000000000003,,17.098,SSC1370601,"I.Grigoraviciute, M.Arai, H.Yamauchi, M.Karppinen,","Superconductivity in the 'triple-fluorite-layer' copper oxides (Cu,M)-1232 (M = Mo, W, Re, Pb)","Solid State Commun., 137(2006)601",2006.0
40403,Mo0.15Sr2.0Ce2.01Y0.99Cu2.85O11.0,Cu1232,41.0,3.8289999999999997,,17.047,SSC1370601,"I.Grigoraviciute, M.Arai, H.Yamauchi, M.Karppinen,","Superconductivity in the 'triple-fluorite-layer' copper oxides (Cu,M)-1232 (M = Mo, W, Re, Pb)","Solid State Commun., 137(2006)601",2006.0
40404,Mo0.2Sr2.0Ce2.01Y0.99Cu2.8O11.0,Cu1232,47.0,3.825,,16.975,SSC1370601,"I.Grigoraviciute, M.Arai, H.Yamauchi, M.Karppinen,","Superconductivity in the 'triple-fluorite-layer' copper oxides (Cu,M)-1232 (M = Mo, W, Re, Pb)","Solid State Commun., 137(2006)601",2006.0
40405,Mo0.25Sr2.0Ce2.01Y0.99Cu2.75O11.0,Cu1232,53.0,3.8280000000000003,,16.917,SSC1370601,"I.Grigoraviciute, M.Arai, H.Yamauchi, M.Karppinen,","Superconductivity in the 'triple-fluorite-layer' copper oxides (Cu,M)-1232 (M = Mo, W, Re, Pb)","Solid State Commun., 137(2006)601",2006.0
40406,W0.25Sr2.0Ce2.01Y0.99Cu2.75O11.0,Cu1232,53.0,3.82,,16.988,SSC1370601,"I.Grigoraviciute, M.Arai, H.Yamauchi, M.Karppinen,","Superconductivity in the 'triple-fluorite-layer' copper oxides (Cu,M)-1232 (M = Mo, W, Re, Pb)","Solid State Commun., 137(2006)601",2006.0
40407,Re0.25Sr2.0Ce2.01Y0.99Cu2.75O11.0,Cu1232,56.0,3.824,,16.938,SSC1370601,"I.Grigoraviciute, M.Arai, H.Yamauchi, M.Karppinen,","Superconductivity in the 'triple-fluorite-layer' copper oxides (Cu,M)-1232 (M = Mo, W, Re, Pb)","Solid State Commun., 137(2006)601",2006.0
40409,Pr0.91La1.0Ce0.09Cu1.0O4.0,T',24.0,,,,L090197005,"Guo-qing Zheng, T.Sato, Y.Kitaoka, M.Fujita, K.Yamada,",Fermi-Liquid Ground State in the n-Type Pr0.91LaCe0.09CuO4-y Copper-Oxide Superconductor,"Phys.Rev.Lett., 90(2003)197005",2003.0
