Repository: CompRhys/apical

# Data Guide

In all cases whilst compiling this data we have been careful to include as much meta-information as possible to allow data to be traced back to it's original sources. For SuperCon this takes the form of the SuperCon "num :" reference id and then the source publication details. For ICSD we provide the ICSD collection code.

We acknowledge the Japanese National Institute for Materials Science for maintaining the [SuperCon](https://supercon.nims.go.jp/index_en.html) database as well as FIZ Karlsruhe GmbH for maintaining [ICSD](https://www.fiz-karlsruhe.de/en/produkte-und-dienstleistungen/inorganic-crystal-structure-database-icsd).

File: processed-data/super_cuprates.csv (part 54 of 58)
num :,composition :,str3 :,tc :,lata :,latb :,latc :,refno :,author :,title :,journal :,year :
40425,Tl0.5Ba2.0Ca1.5Be1.5Cu4.5O9.887,Tl1234,115.0,,,,PHC4360051,"Nawazish A.Khan, G.Husnain,","Superconductivity in Be substituted by Ca in Cu0.5Tl0.5Ba2Can-1-yBeyCunO2n+4-d (n = 3,4 and y = 0.7, 1.5, 1.7, 2.0)","Physica C, 436(2006)51",2006.0
40426,Tl0.5Ba2.0Ca1.0Be2.0Cu4.5O9.948,Tl1234,110.0,,,,PHC4360051,"Nawazish A.Khan, G.Husnain,","Superconductivity in Be substituted by Ca in Cu0.5Tl0.5Ba2Can-1-yBeyCunO2n+4-d (n = 3,4 and y = 0.7, 1.5, 1.7, 2.0)","Physica C, 436(2006)51",2006.0
40427,Pr1.85Ce0.15Cu1.0O3.98,T',21.2,3.968,,12.120999999999999,PHC4360081,"Fen Liu, Shixun, Cao, Jincang Zhang, Lingwei Li, Changyun Chi,",Effect on superconductivity of high valence ions V4+ and Ni3+ substitution for Cu site in Pr1.85Ce0.15CuO4-d system,"Physica C, 436(2006)81",2006.0
40428,Pr1.85Ce0.15Cu0.99V0.01O3.98,T',22.0,3.964,,12.158,PHC4360081,"Fen Liu, Shixun, Cao, Jincang Zhang, Lingwei Li, Changyun Chi,",Effect on superconductivity of high valence ions V4+ and Ni3+ substitution for Cu site in Pr1.85Ce0.15CuO4-d system,"Physica C, 436(2006)81",2006.0
40429,Pr1.85Ce0.15Cu0.98V0.02O3.98,T',22.3,3.965,,12.152999999999999,PHC4360081,"Fen Liu, Shixun, Cao, Jincang Zhang, Lingwei Li, Changyun Chi,",Effect on superconductivity of high valence ions V4+ and Ni3+ substitution for Cu site in Pr1.85Ce0.15CuO4-d system,"Physica C, 436(2006)81",2006.0
40430,Pr1.85Ce0.15Cu0.97V0.03O3.98,T',21.2,3.964,,12.15,PHC4360081,"Fen Liu, Shixun, Cao, Jincang Zhang, Lingwei Li, Changyun Chi,",Effect on superconductivity of high valence ions V4+ and Ni3+ substitution for Cu site in Pr1.85Ce0.15CuO4-d system,"Physica C, 436(2006)81",2006.0
40431,Pr1.85Ce0.15Cu0.96V0.04O3.98,T',22.4,3.9610000000000003,,12.157,PHC4360081,"Fen Liu, Shixun, Cao, Jincang Zhang, Lingwei Li, Changyun Chi,",Effect on superconductivity of high valence ions V4+ and Ni3+ substitution for Cu site in Pr1.85Ce0.15CuO4-d system,"Physica C, 436(2006)81",2006.0
40432,Pr1.85Ce0.15Cu0.94V0.06O4.0,T',15.4,3.957,,12.199000000000002,PHC4360081,"Fen Liu, Shixun, Cao, Jincang Zhang, Lingwei Li, Changyun Chi,",Effect on superconductivity of high valence ions V4+ and Ni3+ substitution for Cu site in Pr1.85Ce0.15CuO4-d system,"Physica C, 436(2006)81",2006.0
40435,Pr1.85Ce0.15Cu0.995Ni0.005O4.0,T',17.5,3.9610000000000003,,12.189,PHC4360081,"Fen Liu, Shixun, Cao, Jincang Zhang, Lingwei Li, Changyun Chi,",Effect on superconductivity of high valence ions V4+ and Ni3+ substitution for Cu site in Pr1.85Ce0.15CuO4-d system,"Physica C, 436(2006)81",2006.0
40440,La3.0Ca1.0Ba3.0Cu7.0O16.678,3137,80.5,3.866,,11.6218,PHC4340141,"Elsayed Kandyel, Khaled M.Elsabawy,",On the effect of Cd doping for Ca in La3CaBa3Cu7Oy superconducting cuprate,"Physica C, 434(2006)141",2006.0
40441,La3.0Ca0.9Cd0.1Ba3.0Cu7.0O16.611,3137,77.5,3.8662,,11.6287,PHC4340141,"Elsayed Kandyel, Khaled M.Elsabawy,",On the effect of Cd doping for Ca in La3CaBa3Cu7Oy superconducting cuprate,"Physica C, 434(2006)141",2006.0
40442,La3.0Ca0.8Cd0.2Ba3.0Cu7.0O16.535999999999998,3137,76.0,3.8668,,11.6324,PHC4340141,"Elsayed Kandyel, Khaled M.Elsabawy,",On the effect of Cd doping for Ca in La3CaBa3Cu7Oy superconducting cuprate,"Physica C, 434(2006)141",2006.0
40443,La3.0Ca0.7Cd0.3Ba3.0Cu7.0O16.459,3137,71.5,3.8676,,11.6369,PHC4340141,"Elsayed Kandyel, Khaled M.Elsabawy,",On the effect of Cd doping for Ca in La3CaBa3Cu7Oy superconducting cuprate,"Physica C, 434(2006)141",2006.0
40444,La3.0Ca0.6Cd0.4Ba3.0Cu7.0O16.41,3137,67.5,3.8685,,11.6492,PHC4340141,"Elsayed Kandyel, Khaled M.Elsabawy,",On the effect of Cd doping for Ca in La3CaBa3Cu7Oy superconducting cuprate,"Physica C, 434(2006)141",2006.0
40445,La3.0Ca0.5Cd0.5Ba3.0Cu7.0O16.375,3137,59.0,3.8692,,11.6586,PHC4340141,"Elsayed Kandyel, Khaled M.Elsabawy,",On the effect of Cd doping for Ca in La3CaBa3Cu7Oy superconducting cuprate,"Physica C, 434(2006)141",2006.0
40446,La3.0Ca0.4Cd0.6Ba3.0Cu7.0O16.336,3137,48.5,3.8701,,11.6695,PHC4340141,"Elsayed Kandyel, Khaled M.Elsabawy,",On the effect of Cd doping for Ca in La3CaBa3Cu7Oy superconducting cuprate,"Physica C, 434(2006)141",2006.0
40447,La3.0Ca0.3Cd0.7Ba3.0Cu7.0O16.303,3137,36.0,3.8710000000000004,,11.6826,PHC4340141,"Elsayed Kandyel, Khaled M.Elsabawy,",On the effect of Cd doping for Ca in La3CaBa3Cu7Oy superconducting cuprate,"Physica C, 434(2006)141",2006.0
40451,Nd1.0Ba2.0Cu3.0O7.0,Y123,95.1,3.8649,3.9163,11.767000000000001,PHC4340178,"T.Wuernisha, F.Sano, Y.Takahashi, T.Kamiyama, Y.Takano, K.Sekizawa,",Comparison of the Sr substitution effect on Nd(Ba1 xSrx)2Cu3O6+d and Pr(Ba1-xSrx)2Cu3O6+d prepared under reducing atmosphere,"Physica C, 434(2006)178",2006.0
40452,Nd1.0Ba1.8Sr0.2Cu3.0O6.96,Y123,91.1,3.8646,3.9043,11.741,PHC4340178,"T.Wuernisha, F.Sano, Y.Takahashi, T.Kamiyama, Y.Takano, K.Sekizawa,",Comparison of the Sr substitution effect on Nd(Ba1 xSrx)2Cu3O6+d and Pr(Ba1-xSrx)2Cu3O6+d prepared under reducing atmosphere,"Physica C, 434(2006)178",2006.0
40453,Nd1.0Ba1.6Sr0.4Cu3.0O6.94,Y123,86.0,3.8656,3.8954,11.719000000000001,PHC4340178,"T.Wuernisha, F.Sano, Y.Takahashi, T.Kamiyama, Y.Takano, K.Sekizawa,",Comparison of the Sr substitution effect on Nd(Ba1 xSrx)2Cu3O6+d and Pr(Ba1-xSrx)2Cu3O6+d prepared under reducing atmosphere,"Physica C, 434(2006)178",2006.0
40454,Nd1.0Ba1.4Sr0.6Cu3.0O6.94,Y123,75.0,3.8702,3.8856,11.699000000000002,PHC4340178,"T.Wuernisha, F.Sano, Y.Takahashi, T.Kamiyama, Y.Takano, K.Sekizawa,",Comparison of the Sr substitution effect on Nd(Ba1 xSrx)2Cu3O6+d and Pr(Ba1-xSrx)2Cu3O6+d prepared under reducing atmosphere,"Physica C, 434(2006)178",2006.0
40455,Nd1.0Ba1.2Sr0.8Cu3.0O6.97,Y123,66.9,3.8689999999999998,3.8757,11.673,PHC4340178,"T.Wuernisha, F.Sano, Y.Takahashi, T.Kamiyama, Y.Takano, K.Sekizawa,",Comparison of the Sr substitution effect on Nd(Ba1 xSrx)2Cu3O6+d and Pr(Ba1-xSrx)2Cu3O6+d prepared under reducing atmosphere,"Physica C, 434(2006)178",2006.0
40456,Nd1.0Ba1.0Sr1.0Cu3.0O7.02,Y123,49.9,3.8667,3.8691,11.637,PHC4340178,"T.Wuernisha, F.Sano, Y.Takahashi, T.Kamiyama, Y.Takano, K.Sekizawa,",Comparison of the Sr substitution effect on Nd(Ba1 xSrx)2Cu3O6+d and Pr(Ba1-xSrx)2Cu3O6+d prepared under reducing atmosphere,"Physica C, 434(2006)178",2006.0
40464,La1.92Ce0.08Cu1.0O4.0,T',13.9,,,12.4707,P066014531,"A.Sawa, H.Takagi, M.Kawasaki, Y.Tokura,",Electron-doped superconductor La2-xCexCuO4: Preparation of thin films and modified doping range for superconductivity,"Phys.Rev.B, 66(2002)14531",2002.0
40465,La1.89Ce0.11Cu1.0O4.0,T',24.9,,,12.4507,P066014531,"A.Sawa, H.Takagi, M.Kawasaki, Y.Tokura,",Electron-doped superconductor La2-xCexCuO4: Preparation of thin films and modified doping range for superconductivity,"Phys.Rev.B, 66(2002)14531",2002.0
40466,La1.87Ce0.13Cu1.0O4.0,T',22.0,,,12.4307,P066014531,"A.Sawa, H.Takagi, M.Kawasaki, Y.Tokura,",Electron-doped superconductor La2-xCexCuO4: Preparation of thin films and modified doping range for superconductivity,"Phys.Rev.B, 66(2002)14531",2002.0
40469,Pr1.96Ce0.04Cu1.0O4.0,T',23.6,,,,PRL0744927,"M.Brinkmann, T.Rex, H.Bach, K.Westerholt,",Extended superconducting concentration range observed in Pr2-xCexCuO4-z,"Phys.Rev.Lett., 74(1995)4927",1995.0
40470,Pr1.91Ce0.09Cu1.0O4.0,T',21.5,,,,PRL0744927,"M.Brinkmann, T.Rex, H.Bach, K.Westerholt,",Extended superconducting concentration range observed in Pr2-xCexCuO4-z,"Phys.Rev.Lett., 74(1995)4927",1995.0
40471,Pr1.83Ce0.17Cu1.0O4.0,T',20.3,,,,PRL0744927,"M.Brinkmann, T.Rex, H.Bach, K.Westerholt,",Extended superconducting concentration range observed in Pr2-xCexCuO4-z,"Phys.Rev.Lett., 74(1995)4927",1995.0
40640,Pr0.88Ce0.12La1.0Cu1.0O4.0,T',21.0,,,,L096157001,"S.D.Wilson, S.Li, H.Woo, P.Dai, H.A.Mook, C.D.Frost, S.Komiya, Y.Ando,",High-Energy Spin Excitations in the Electron-Doped Superconductor Pr0.88LaCe0.12CuO4-z with Tc = 21 K,"Phys.Rev.Lett., 96(2006)157001",2006.0
40648,Y1.0Ba2.0Cu3.0O6.375,Y123,19.0,,,,P073144509,"R.I.Miller, R.F.Kiefl, J.H.Brewer, F.D.Callaghan, J.E.Sonier, R.Liang, D.A.Bonn, W.Hardy,",Coexistence of magnetism and superconductivity in ultraclean underdoped YBa2Cu3O6.37,"Phys.Rev.B, 73(2006)144509",2006.0
40649,Y0.54Pr0.46Ba2.0Cu3.0O7.0,Y123,38.0,,,,P073144510,"T.Katuwal, V.Sandu, C.C.Almasan, B,J,Taylor, M.B.Maple,",High temperature mixed state c-axis dissipation in low carrier density Y0.54Pr0.46Ba2Cu3O7-z,"Phys.Rev.B, 73(2006)144510",2006.0
40650,La1.85Sr0.15Cu1.0O4.0,T,37.4,3.7743,,13.2242,P073144518,"Caixia Wang, Yuping Sun, Zhe Qu, Yuheng Zhang,",Suppression of superconductivity by the localization of hole carriers in Ti-doped La1.85Sr0.15CuO4,"Phys.Rev.B, 73(2006)144518",2006.0
40651,La1.85Sr0.15Cu0.98Ti0.02O4.0,T,32.3,3.781,,13.2077,P073144518,"Caixia Wang, Yuping Sun, Zhe Qu, Yuheng Zhang,",Suppression of superconductivity by the localization of hole carriers in Ti-doped La1.85Sr0.15CuO4,"Phys.Rev.B, 73(2006)144518",2006.0
40652,La1.85Sr0.15Cu0.96Ti0.04O4.0,T,26.1,3.7873,,13.1849,P073144518,"Caixia Wang, Yuping Sun, Zhe Qu, Yuheng Zhang,",Suppression of superconductivity by the localization of hole carriers in Ti-doped La1.85Sr0.15CuO4,"Phys.Rev.B, 73(2006)144518",2006.0
40654,La1.81Sr0.19Cu0.98Ti0.02O4.0,T,33.0,3.7743,,13.218,P073144518,"Caixia Wang, Yuping Sun, Zhe Qu, Yuheng Zhang,",Suppression of superconductivity by the localization of hole carriers in Ti-doped La1.85Sr0.15CuO4,"Phys.Rev.B, 73(2006)144518",2006.0
40655,La1.77Sr0.23Cu0.96Ti0.04O4.0,T,32.8,3.7765,,13.2135,P073144518,"Caixia Wang, Yuping Sun, Zhe Qu, Yuheng Zhang,",Suppression of superconductivity by the localization of hole carriers in Ti-doped La1.85Sr0.15CuO4,"Phys.Rev.B, 73(2006)144518",2006.0
40656,La1.73Sr0.27Cu0.94Ti0.06O4.0,T,30.0,3.7785,,13.2096,P073144518,"Caixia Wang, Yuping Sun, Zhe Qu, Yuheng Zhang,",Suppression of superconductivity by the localization of hole carriers in Ti-doped La1.85Sr0.15CuO4,"Phys.Rev.B, 73(2006)144518",2006.0
40657,La1.69Sr0.31Cu0.92Ti0.08O4.0,T,30.0,3.7805,,13.2006,P073144518,"Caixia Wang, Yuping Sun, Zhe Qu, Yuheng Zhang,",Suppression of superconductivity by the localization of hole carriers in Ti-doped La1.85Sr0.15CuO4,"Phys.Rev.B, 73(2006)144518",2006.0
40658,La1.65Sr0.35Cu0.9Ti0.1O4.0,T,29.9,3.7834,,13.1983,P073144518,"Caixia Wang, Yuping Sun, Zhe Qu, Yuheng Zhang,",Suppression of superconductivity by the localization of hole carriers in Ti-doped La1.85Sr0.15CuO4,"Phys.Rev.B, 73(2006)144518",2006.0
40660,La1.85Sr0.15Cu1.0O4.0,T,37.0,3.7721,,13.2004,P073174515,"Jing Xie, Jiyu Fan, Shun Tan, Yuheng Zhang,",Superconductivity and anomalous magnetic properties of the double-doping La1.85?2xSr0.15+2xCu1?xRuxO4 (0=,"Phys.Rev.B, 73(2006)174515",2006.0
40661,La1.83Sr0.17Cu0.99Ru0.01O4.0,T,30.0,3.7715,,13.2017,P073174515,"Jing Xie, Jiyu Fan, Shun Tan, Yuheng Zhang,",Superconductivity and anomalous magnetic properties of the double-doping La1.85?2xSr0.15+2xCu1?xRuxO4 (0=,"Phys.Rev.B, 73(2006)174515",2006.0
40662,La1.81Sr0.19Cu0.98Ru0.02O4.0,T,30.0,,,,P073174515,"Jing Xie, Jiyu Fan, Shun Tan, Yuheng Zhang,",Superconductivity and anomalous magnetic properties of the double-doping La1.85?2xSr0.15+2xCu1?xRuxO4 (0=,"Phys.Rev.B, 73(2006)174515",2006.0
40663,La1.79Sr0.21Cu0.97Ru0.03O4.0,T,24.0,3.7751,,13.1945,P073174515,"Jing Xie, Jiyu Fan, Shun Tan, Yuheng Zhang,",Superconductivity and anomalous magnetic properties of the double-doping La1.85?2xSr0.15+2xCu1?xRuxO4 (0=,"Phys.Rev.B, 73(2006)174515",2006.0
40698,Y1.0Ba2.0Cu3.0O7.0,Y123,83.0,,,,P073224519,"I.Iguchi, T.Takeda, T.Uchiyama, A.Sugimoto, T.Hatano,",Images of interlayer vortices and c-axis penetration depth of high-Tc YBa2Cu3O7?y superconductor,"Phys.Rev.B, 73(2006)224519",2006.0
40707,Y1.0Ba2.0Cu3.0O6.35,Y123,20.0,,,,L093107003,"A.Hosseini, D.M.Broun, D.E.Sheehy, T.P.Davis, M.Franz, W.N.Hardy, Ruixing Liang, D.A.Bonn,",Survival of the d-Wave Superconducting State near the Edge of Antiferromagnetism in the Cuprate Phase Diagram,"Phys.Rev.Lett., 93(2004)107003",2004.0
40741,Ru1.0Sr2.0Eu1.5Ce0.5Cu2.0O9.6,Ru1222,33.0,3.8378,,28.4849,JP01802563,"R.Lal, V.P.S.Awana, M.Peurla, Rajeev Rawat, V.Ganesan, H.Kishan, A.V.Marlikar, R.Laiho,","Magnetism, upper critical field and thermoelectric power of the magnetosuperconductor RuSr2Eu1.5Ce0.5Cu2O10-z","J.Phys.Condens.Matter, 18(2006)2563",2006.0
40744,Tl2.0Ba2.0Ca1.0Cu1.98Fe0.02O8.0,Tl2212,106.0,,,,PHC4430029,"A.I. Akimov, V. Ksenofontov, S.A. Lebedev, T.M. Tkachenka,",Effect of fluorine and cerium substitutions on the properties of the Tl2Ba2CaCu1.98Fe0.02O8 superconductor,"Physica C, 443(2006)29",2006.0
40745,Tl2.0Ba2.0Ca1.0Cu1.98Fe0.02F0.1O7.95,Tl2212,110.0,,,,PHC4430029,"A.I. Akimov, V. Ksenofontov, S.A. Lebedev, T.M. Tkachenka,",Effect of fluorine and cerium substitutions on the properties of the Tl2Ba2CaCu1.98Fe0.02O8 superconductor,"Physica C, 443(2006)29",2006.0
40746,Tl2.0Ba2.0Ca1.0Cu1.98Fe0.02F0.2O7.9,Tl2212,109.0,,,,PHC4430029,"A.I. Akimov, V. Ksenofontov, S.A. Lebedev, T.M. Tkachenka,",Effect of fluorine and cerium substitutions on the properties of the Tl2Ba2CaCu1.98Fe0.02O8 superconductor,"Physica C, 443(2006)29",2006.0
40747,Tl2.0Ba2.0Ca1.0Cu1.98Fe0.02F0.3O7.85,Tl2212,101.0,,,,PHC4430029,"A.I. Akimov, V. Ksenofontov, S.A. Lebedev, T.M. Tkachenka,",Effect of fluorine and cerium substitutions on the properties of the Tl2Ba2CaCu1.98Fe0.02O8 superconductor,"Physica C, 443(2006)29",2006.0
40748,Tl2.0Ba2.0Ca0.9Ce0.1Cu1.98Fe0.02O8.0,Tl2212,99.0,,,,PHC4430029,"A.I. Akimov, V. Ksenofontov, S.A. Lebedev, T.M. Tkachenka,",Effect of fluorine and cerium substitutions on the properties of the Tl2Ba2CaCu1.98Fe0.02O8 superconductor,"Physica C, 443(2006)29",2006.0
40749,Tl2.0Ba2.0Ca0.9Ce0.1Cu1.98Fe0.02F0.2O7.9,Tl2212,103.0,,,,PHC4430029,"A.I. Akimov, V. Ksenofontov, S.A. Lebedev, T.M. Tkachenka,",Effect of fluorine and cerium substitutions on the properties of the Tl2Ba2CaCu1.98Fe0.02O8 superconductor,"Physica C, 443(2006)29",2006.0
40750,Tl2.0Ba2.0Ca0.9Ce0.1Cu2.0O8.0,Tl2212,100.0,,,,PHC4430029,"A.I. Akimov, V. Ksenofontov, S.A. Lebedev, T.M. Tkachenka,",Effect of fluorine and cerium substitutions on the properties of the Tl2Ba2CaCu1.98Fe0.02O8 superconductor,"Physica C, 443(2006)29",2006.0
40751,Tl2.0Ba2.0Ca0.8Ce0.2Cu2.0O8.0,Tl2212,103.0,,,,PHC4430029,"A.I. Akimov, V. Ksenofontov, S.A. Lebedev, T.M. Tkachenka,",Effect of fluorine and cerium substitutions on the properties of the Tl2Ba2CaCu1.98Fe0.02O8 superconductor,"Physica C, 443(2006)29",2006.0
40754,Y1.0Ba2.0Cu3.0O7.0,Y123,91.5,,,,P074020505,"Hong Gao, Cong Ren, Lei Shan, Yue Wang, Yingzi Zhang, Shiping Zhao, Xin Yao, Hai-Hu Wen,",Reversible magnetization and critical fluctuations in systematically doped YBa2Cu3O7-z single crystals,"Phys.Rev.B, 74(2006)020505R",2006.0
40756,Y1.0Ba2.0Cu3.0O7.0,Y123,84.4,,,,P074020505,"Hong Gao, Cong Ren, Lei Shan, Yue Wang, Yingzi Zhang, Shiping Zhao, Xin Yao, Hai-Hu Wen,",Reversible magnetization and critical fluctuations in systematically doped YBa2Cu3O7-z single crystals,"Phys.Rev.B, 74(2006)020505R",2006.0
40757,Y1.0Ba2.0Cu3.0O7.0,Y123,78.6,,,,P074020505,"Hong Gao, Cong Ren, Lei Shan, Yue Wang, Yingzi Zhang, Shiping Zhao, Xin Yao, Hai-Hu Wen,",Reversible magnetization and critical fluctuations in systematically doped YBa2Cu3O7-z single crystals,"Phys.Rev.B, 74(2006)020505R",2006.0
40758,Y1.0Ba2.0Cu3.0O7.0,Y123,68.0,,,,P074020505,"Hong Gao, Cong Ren, Lei Shan, Yue Wang, Yingzi Zhang, Shiping Zhao, Xin Yao, Hai-Hu Wen,",Reversible magnetization and critical fluctuations in systematically doped YBa2Cu3O7-z single crystals,"Phys.Rev.B, 74(2006)020505R",2006.0
40759,Y1.0Ba2.0Cu3.0O7.0,Y123,58.4,,,,P074020505,"Hong Gao, Cong Ren, Lei Shan, Yue Wang, Yingzi Zhang, Shiping Zhao, Xin Yao, Hai-Hu Wen,",Reversible magnetization and critical fluctuations in systematically doped YBa2Cu3O7-z single crystals,"Phys.Rev.B, 74(2006)020505R",2006.0
40760,Y1.0Ba2.0Cu3.0O7.0,Y123,30.3,,,,P074020505,"Hong Gao, Cong Ren, Lei Shan, Yue Wang, Yingzi Zhang, Shiping Zhao, Xin Yao, Hai-Hu Wen,",Reversible magnetization and critical fluctuations in systematically doped YBa2Cu3O7-z single crystals,"Phys.Rev.B, 74(2006)020505R",2006.0
40877,Sr2.0Cu1.0O3.4,T,75.0,3.795,,12.507,P074100506,"Q.Q.Liu, H.Yang, X.M.Qin, Y.Yu, L.X.Yang, F.Y.Li, R.C.Yu, C.Q.Jin, S.Uchida,",Enhancement of the superconducting critical temperature of Sr2CuO3+z up to 95 K by ordering dopant atoms,"Phys.Rev.B, 74(2006)100506R",2006.0
40878,Sr2.0Cu1.0O3.4,T,95.0,,,,P074100506,"Q.Q.Liu, H.Yang, X.M.Qin, Y.Yu, L.X.Yang, F.Y.Li, R.C.Yu, C.Q.Jin, S.Uchida,",Enhancement of the superconducting critical temperature of Sr2CuO3+z up to 95 K by ordering dopant atoms,"Phys.Rev.B, 74(2006)100506R",2006.0
40879,Y0.38Ba1.74La0.88Cu3.0O6.95,Y123,25.0,3.9010000000000002,,11.763,P074100508,"K.Segawa, Y.Ando,",Doping n-type carriers by La substitution for Ba in the YBa2Cu3Oy system,"Phys.Rev.B, 74(2006)100508R",2006.0
40881,Sr3.0Cu2.0Cl1.0O5.0,,70.0,3.907,,22.53,NAT3890164,"B.A.Scott, J.R.Kirtley, D.Walker, B-H.Chen, Y.Wang,",Application of scanning SQUID petrology to high-pressure materials science,"Nature, 389(1997)164",1997.0
40882,Sr0.8Ba1.2Cu1.0O3.35,T,50.0,3.8988,,12.815,PHC2600249,"C. Greaves, G. Van tendeloo, J.P. Hodges, M. Slaski, P.P. Edwards, P.R. Slater,","Observation of superconductivity(Tc=50 K)in a new tetragonal alkaline-earth cuprate Sr0.8Ba1.2CuO3+z,synthesised at ambient preesure","Physica.C,260(1996)249-256",1996.0
40890,Ru1.0Sr2.0Eu1.2Ce0.8Cu2.0O10.0,Ru1222,38.0,,,,P074134506,"S.K.Goh, G.V.M.Williams, E.K.Hemery, H.K.Lee,","Superconducting and magnetic properties of Ru1?yMySr2Eu2?xCexCu2O10+z (M=Nb, Sn)","Phys.Rev.B, 74(2006)134506",2006.0
40891,Ru0.9Sn0.1Sr2.0Eu1.2Ce0.8Cu2.0O10.0,Ru1222,34.6,,,,P074134506,"S.K.Goh, G.V.M.Williams, E.K.Hemery, H.K.Lee,","Superconducting and magnetic properties of Ru1?yMySr2Eu2?xCexCu2O10+z (M=Nb, Sn)","Phys.Rev.B, 74(2006)134506",2006.0
40892,Ru0.8Sn0.2Sr2.0Eu1.2Ce0.8Cu2.0O10.0,Ru1222,37.0,,,,P074134506,"S.K.Goh, G.V.M.Williams, E.K.Hemery, H.K.Lee,","Superconducting and magnetic properties of Ru1?yMySr2Eu2?xCexCu2O10+z (M=Nb, Sn)","Phys.Rev.B, 74(2006)134506",2006.0
40923,Sm1.86Ce0.14Cu1.0O4.0,T',22.7,,,,P074144520,"T.Kawakami, T.Shibauchi, Y.Terao, M.Suzuki,",Pseudogap in electron-doped superconducting Sm2?xCexCuO4-z by interlayer magnetotransport,"Phys.Rev.B, 74(2006)144520",2006.0
40924,Sm1.857Ce0.14300000000000002Cu1.0O4.0,T',22.3,,,,P074144520,"T.Kawakami, T.Shibauchi, Y.Terao, M.Suzuki,",Pseudogap in electron-doped superconducting Sm2?xCexCuO4-z by interlayer magnetotransport,"Phys.Rev.B, 74(2006)144520",2006.0
40925,Sm1.85Ce0.15Cu1.0O4.0,T',19.7,,,,P074144520,"T.Kawakami, T.Shibauchi, Y.Terao, M.Suzuki,",Pseudogap in electron-doped superconducting Sm2?xCexCuO4-z by interlayer magnetotransport,"Phys.Rev.B, 74(2006)144520",2006.0
40926,Sm1.844Ce0.156Cu1.0O4.0,T',16.4,,,,P074144520,"T.Kawakami, T.Shibauchi, Y.Terao, M.Suzuki,",Pseudogap in electron-doped superconducting Sm2?xCexCuO4-z by interlayer magnetotransport,"Phys.Rev.B, 74(2006)144520",2006.0
40970,La1.85Sr0.11Ho0.04Cu1.0O4.0,T,13.9,,,,P074184520,"P.S.Hafliger, A.Podlesnyak, K.Conder, E.Pomjakushina, A.Furrer,",Pseudogap of the high-temperature superconductor La1.96?xSrxHo0.04CuO4 as observed by neutron crystal-field spectroscopy,"Phys.Rev.B, 74(2006)184520",2006.0
40971,La1.81Sr0.15Ho0.04Cu1.0O4.0,T,32.5,,,,P074184520,"P.S.Hafliger, A.Podlesnyak, K.Conder, E.Pomjakushina, A.Furrer,",Pseudogap of the high-temperature superconductor La1.96?xSrxHo0.04CuO4 as observed by neutron crystal-field spectroscopy,"Phys.Rev.B, 74(2006)184520",2006.0
40972,La1.76Sr0.2Ho0.04Cu1.0O4.0,T,28.4,,,,P074184520,"P.S.Hafliger, A.Podlesnyak, K.Conder, E.Pomjakushina, A.Furrer,",Pseudogap of the high-temperature superconductor La1.96?xSrxHo0.04CuO4 as observed by neutron crystal-field spectroscopy,"Phys.Rev.B, 74(2006)184520",2006.0
40973,La1.71Sr0.25Ho0.04Cu1.0O4.0,T,10.1,,,,P074184520,"P.S.Hafliger, A.Podlesnyak, K.Conder, E.Pomjakushina, A.Furrer,",Pseudogap of the high-temperature superconductor La1.96?xSrxHo0.04CuO4 as observed by neutron crystal-field spectroscopy,"Phys.Rev.B, 74(2006)184520",2006.0
40974,La1.85Sr0.11Ho0.04Cu1.0O4.0,,11.7,,,,P074184520,"P.S.Hafliger, A.Podlesnyak, K.Conder, E.Pomjakushina, A.Furrer,",Pseudogap of the high-temperature superconductor La1.96?xSrxHo0.04CuO4 as observed by neutron crystal-field spectroscopy,"Phys.Rev.B, 74(2006)184520",2006.0
40975,La1.81Sr0.15Ho0.04Cu1.0O4.0,T,30.8,,,,P074184520,"P.S.Hafliger, A.Podlesnyak, K.Conder, E.Pomjakushina, A.Furrer,",Pseudogap of the high-temperature superconductor La1.96?xSrxHo0.04CuO4 as observed by neutron crystal-field spectroscopy,"Phys.Rev.B, 74(2006)184520",2006.0
40976,La1.76Sr0.2Ho0.04Cu1.0O4.0,T,27.3,,,,P074184520,"P.S.Hafliger, A.Podlesnyak, K.Conder, E.Pomjakushina, A.Furrer,",Pseudogap of the high-temperature superconductor La1.96?xSrxHo0.04CuO4 as observed by neutron crystal-field spectroscopy,"Phys.Rev.B, 74(2006)184520",2006.0
40980,Ca0.2Ba1.55La1.25Cu3.0O7.159,,68.7,,,,P074172506,"Amit Keren, Amit Kanigel, Galina Bazalitsky,",Evidence for two fluids in cuprate superconductors from a nuclear resonance study of (CaxLa1-x)(Ba1.75-xLa0.25+x)Cu3Oz,"Phys.Rev.B, 74(2006)172506",2006.0
40981,Ca0.3Ba1.45La1.25Cu3.0O7.1720000000000015,,76.9,,,,P074172506,"Amit Keren, Amit Kanigel, Galina Bazalitsky,",Evidence for two fluids in cuprate superconductors from a nuclear resonance study of (CaxLa1-x)(Ba1.75-xLa0.25+x)Cu3Oz,"Phys.Rev.B, 74(2006)172506",2006.0
40984,La1.91Ce0.09Cu1.0O4.0,T',22.5,,,12.4593,P074174515,"A.Tsukada, H.Yamamoto, M.Naito,",Doping of Ce in T-La2CuO4: Rigorous test for electron-hole symmetry for high-Tc superconductivity,"Phys.Rev.B, 74(2006)174515",2006.0
40985,La1.895Ce0.105Cu1.0O4.0,T',24.3,,,12.4485,P074174515,"A.Tsukada, H.Yamamoto, M.Naito,",Doping of Ce in T-La2CuO4: Rigorous test for electron-hole symmetry for high-Tc superconductivity,"Phys.Rev.B, 74(2006)174515",2006.0
40986,La1.88Ce0.12Cu1.0O4.0,T',24.3,,,12.4377,P074174515,"A.Tsukada, H.Yamamoto, M.Naito,",Doping of Ce in T-La2CuO4: Rigorous test for electron-hole symmetry for high-Tc superconductivity,"Phys.Rev.B, 74(2006)174515",2006.0
40987,La2.0Cu1.0O4.0,T,37.8,,,13.1758,P074174515,"A.Tsukada, H.Yamamoto, M.Naito,",Doping of Ce in T-La2CuO4: Rigorous test for electron-hole symmetry for high-Tc superconductivity,"Phys.Rev.B, 74(2006)174515",2006.0
40988,La1.97Ce0.03Cu1.0O4.0,T,31.1,,,13.1569,P074174515,"A.Tsukada, H.Yamamoto, M.Naito,",Doping of Ce in T-La2CuO4: Rigorous test for electron-hole symmetry for high-Tc superconductivity,"Phys.Rev.B, 74(2006)174515",2006.0
40991,La1.936Ce0.064Cu1.0O4.0,T',13.8,,,12.5153,JJP039L485,"M.Naito, M.Hepp,",Superconducting T' -La2-xCexCuO4 films grown by molecular beam epitaxy,"Jpn.J.Appl.Phys., 39(2000)L485",2000.0
40992,La1.891Ce0.109Cu1.0O4.0,T',28.5,,,12.458,JJP039L485,"M.Naito, M.Hepp,",Superconducting T' -La2-xCexCuO4 films grown by molecular beam epitaxy,"Jpn.J.Appl.Phys., 39(2000)L485",2000.0
42020,Pr1.85Ce0.15Cu1.0O4.0,T',20.0,,,,P074214515,"C.C.Homes, R.P.S.M.Lobo, P.Fournier, A.Zimmers, R.L.Greene,",Optical determination of the superconducting energy gap in electron-doped Pr1.85Ce0.15CuO4,"Phys.Rev.B, 74(2006)214515",2006.0
42021,Pr1.85Ce0.15Cu1.0O4.0,T',21.0,,,,P070132502,"A.Zimmers, R.P.S.M.Lobo, N.Bontemps, C.C.Homes, M.C.Barr, Y.Dagan, R.L.Greene,",Infrared signature of the superconducting state in Pr2?xCexCuO4,"Phys.Rev.B, 70(2004)132502",2004.0
42022,Pr1.83Ce0.17Cu1.0O4.0,T',15.0,,,,P070132502,"A.Zimmers, R.P.S.M.Lobo, N.Bontemps, C.C.Homes, M.C.Barr, Y.Dagan, R.L.Greene,",Infrared signature of the superconducting state in Pr2?xCexCuO4,"Phys.Rev.B, 70(2004)132502",2004.0
42023,Nd1.85Ce0.15Cu1.0O4.0,T',22.0,,,,L088107002,"G.Blumberg, A.Koitzsch, A.Gozar, B.S.Dennis, C.A.Kendziora, P.Fournier, R.L.Greene,",Nonmonotonic dx2-y2 Superconducting Order Parameter in Nd2-xCexCuO4,"Phys.Rev.Lett., 88(2002)107002",2002.0
42026,Hg0.8Sb0.2Ba2.0Ca2.0Cu3.0O8.0,Hg1223,126.0,3.846,,15.845999999999998,PHC4510001,"Rajiv Giri, R.S.Tiwari, O.N.Srivastava,","Influence of simultaneous doping of Sb and Pb on phase formation, superconducting and microstructural characteristics of HgBa2Ca2Cu3O8+d","Physica C, 451(2007)1",2007.0
42027,Hg0.8Sb0.15Pb0.05Ba2.0Ca2.0Cu3.0O8.0,Hg1223,127.0,3.845,,15.854000000000001,PHC4510001,"Rajiv Giri, R.S.Tiwari, O.N.Srivastava,","Influence of simultaneous doping of Sb and Pb on phase formation, superconducting and microstructural characteristics of HgBa2Ca2Cu3O8+d","Physica C, 451(2007)1",2007.0
42028,Hg0.8Sb0.1Pb0.1Ba2.0Ca2.0Cu3.0O8.0,Hg1223,129.0,3.847,,15.866,PHC4510001,"Rajiv Giri, R.S.Tiwari, O.N.Srivastava,","Influence of simultaneous doping of Sb and Pb on phase formation, superconducting and microstructural characteristics of HgBa2Ca2Cu3O8+d","Physica C, 451(2007)1",2007.0
42029,Hg0.8Sb0.05Pb0.15Ba2.0Ca2.0Cu3.0O8.0,Hg1223,133.0,3.843,,15.870999999999999,PHC4510001,"Rajiv Giri, R.S.Tiwari, O.N.Srivastava,","Influence of simultaneous doping of Sb and Pb on phase formation, superconducting and microstructural characteristics of HgBa2Ca2Cu3O8+d","Physica C, 451(2007)1",2007.0
42030,Hg0.8Pb0.2Ba2.0Ca2.0Cu3.0O8.0,Hg1223,130.0,3.842,,15.878,PHC4510001,"Rajiv Giri, R.S.Tiwari, O.N.Srivastava,","Influence of simultaneous doping of Sb and Pb on phase formation, superconducting and microstructural characteristics of HgBa2Ca2Cu3O8+d","Physica C, 451(2007)1",2007.0
42097,Hg1.0Ba2.0Cu1.0O4.0,Hg1201,26.0,3.8939999999999997,,,P063024504,"A.Yamamoto, Wei-Zhi Hu, S.Tajima,",Thermoelectric power and resistivity of HgBa2CuO4+z over a wide doping range,"Phys.Rev.B, 63(2001)024504",2001.0
42098,Hg1.0Ba2.0Cu1.0O4.0,Hg1201,46.0,3.892,,,P063024504,"A.Yamamoto, Wei-Zhi Hu, S.Tajima,",Thermoelectric power and resistivity of HgBa2CuO4+z over a wide doping range,"Phys.Rev.B, 63(2001)024504",2001.0
42099,Hg1.0Ba2.0Cu1.0O4.0,Hg1201,62.0,3.8895,,,P063024504,"A.Yamamoto, Wei-Zhi Hu, S.Tajima,",Thermoelectric power and resistivity of HgBa2CuO4+z over a wide doping range,"Phys.Rev.B, 63(2001)024504",2001.0
42100,Hg1.0Ba2.0Cu1.0O4.0,Hg1201,72.0,3.8869,,,P063024504,"A.Yamamoto, Wei-Zhi Hu, S.Tajima,",Thermoelectric power and resistivity of HgBa2CuO4+z over a wide doping range,"Phys.Rev.B, 63(2001)024504",2001.0
42101,Hg1.0Ba2.0Cu1.0O4.0,Hg1201,77.0,3.8853,,,P063024504,"A.Yamamoto, Wei-Zhi Hu, S.Tajima,",Thermoelectric power and resistivity of HgBa2CuO4+z over a wide doping range,"Phys.Rev.B, 63(2001)024504",2001.0
42102,Hg1.0Ba2.0Cu1.0O4.0,Hg1201,83.0,3.8843,,,P063024504,"A.Yamamoto, Wei-Zhi Hu, S.Tajima,",Thermoelectric power and resistivity of HgBa2CuO4+z over a wide doping range,"Phys.Rev.B, 63(2001)024504",2001.0
42103,Hg1.0Ba2.0Cu1.0O4.0,Hg1201,91.0,3.8825,,,P063024504,"A.Yamamoto, Wei-Zhi Hu, S.Tajima,",Thermoelectric power and resistivity of HgBa2CuO4+z over a wide doping range,"Phys.Rev.B, 63(2001)024504",2001.0
42104,Hg1.0Ba2.0Cu1.0O4.0,Hg1201,95.0,3.8810000000000002,,,P063024504,"A.Yamamoto, Wei-Zhi Hu, S.Tajima,",Thermoelectric power and resistivity of HgBa2CuO4+z over a wide doping range,"Phys.Rev.B, 63(2001)024504",2001.0
42105,Hg1.0Ba2.0Cu1.0O4.0,Hg1201,98.0,3.8789,,,P063024504,"A.Yamamoto, Wei-Zhi Hu, S.Tajima,",Thermoelectric power and resistivity of HgBa2CuO4+z over a wide doping range,"Phys.Rev.B, 63(2001)024504",2001.0
42106,Hg1.0Ba2.0Cu1.0O4.0,Hg1201,92.0,3.8759,,,P063024504,"A.Yamamoto, Wei-Zhi Hu, S.Tajima,",Thermoelectric power and resistivity of HgBa2CuO4+z over a wide doping range,"Phys.Rev.B, 63(2001)024504",2001.0
42107,Hg1.0Ba2.0Cu1.0O4.0,Hg1201,86.0,3.875,,,P063024504,"A.Yamamoto, Wei-Zhi Hu, S.Tajima,",Thermoelectric power and resistivity of HgBa2CuO4+z over a wide doping range,"Phys.Rev.B, 63(2001)024504",2001.0
42108,Hg1.0Ba2.0Cu1.0O4.0,Hg1201,80.0,3.7430000000000003,,,P063024504,"A.Yamamoto, Wei-Zhi Hu, S.Tajima,",Thermoelectric power and resistivity of HgBa2CuO4+z over a wide doping range,"Phys.Rev.B, 63(2001)024504",2001.0
42120,Ca0.1La1.15Ba1.75Cu3.0O7.148,Y123,57.1,,,,PHC4500071,"B.Watkins, H.Chashka, Y.Direktovich, A.Knizhnik, Y.Eckstein,","Quantum critical point, scaling and universality in high Tc (CaxLa1-x)(Ba2-c-xLac+x)Cu3Oy","Physica C, 450(2006)71",2006.0
42132,Tl2.0Ba2.0Cu1.0O6.0,Tl2201,84.0,,,,P075104518,"D.G.Hawthom, S.Y.Li, M.Sutherland, Etienne Boaknin, R.W.Hill, C.Proust, F.Ronning, M.A.Tanatar, D.Peets, R.Liang, D.A.Bonn, W.N.Hardy, N.N.Kolesnikov,",Doping dependence of the superconducting gap in Tl2Ba2CuO6+z from heat transport,"Phys.Rev.B, 75(2007)104518",2007.0
42133,Tl2.0Ba2.0Cu1.0O6.0,Tl2201,76.0,,,,P075104518,"D.G.Hawthom, S.Y.Li, M.Sutherland, Etienne Boaknin, R.W.Hill, C.Proust, F.Ronning, M.A.Tanatar, D.Peets, R.Liang, D.A.Bonn, W.N.Hardy, N.N.Kolesnikov,",Doping dependence of the superconducting gap in Tl2Ba2CuO6+z from heat transport,"Phys.Rev.B, 75(2007)104518",2007.0
42134,Tl2.0Ba2.0Cu1.0O6.0,Tl2201,72.0,,,,P075104518,"D.G.Hawthom, S.Y.Li, M.Sutherland, Etienne Boaknin, R.W.Hill, C.Proust, F.Ronning, M.A.Tanatar, D.Peets, R.Liang, D.A.Bonn, W.N.Hardy, N.N.Kolesnikov,",Doping dependence of the superconducting gap in Tl2Ba2CuO6+z from heat transport,"Phys.Rev.B, 75(2007)104518",2007.0
42135,Tl2.0Ba2.0Cu1.0O6.0,Tl2201,68.0,,,,P075104518,"D.G.Hawthom, S.Y.Li, M.Sutherland, Etienne Boaknin, R.W.Hill, C.Proust, F.Ronning, M.A.Tanatar, D.Peets, R.Liang, D.A.Bonn, W.N.Hardy, N.N.Kolesnikov,",Doping dependence of the superconducting gap in Tl2Ba2CuO6+z from heat transport,"Phys.Rev.B, 75(2007)104518",2007.0
42136,Tl2.0Ba2.0Cu1.0O6.0,Tl2201,27.0,,,,P075104518,"D.G.Hawthom, S.Y.Li, M.Sutherland, Etienne Boaknin, R.W.Hill, C.Proust, F.Ronning, M.A.Tanatar, D.Peets, R.Liang, D.A.Bonn, W.N.Hardy, N.N.Kolesnikov,",Doping dependence of the superconducting gap in Tl2Ba2CuO6+z from heat transport,"Phys.Rev.B, 75(2007)104518",2007.0
42137,Tl2.0Ba2.0Cu1.0O6.0,Tl2201,26.0,,,,P075104518,"D.G.Hawthom, S.Y.Li, M.Sutherland, Etienne Boaknin, R.W.Hill, C.Proust, F.Ronning, M.A.Tanatar, D.Peets, R.Liang, D.A.Bonn, W.N.Hardy, N.N.Kolesnikov,",Doping dependence of the superconducting gap in Tl2Ba2CuO6+z from heat transport,"Phys.Rev.B, 75(2007)104518",2007.0
42145,Ru1.0Sr2.0Gd1.0Cu2.0O8.0,Ru1212,39.0,3.8389,,11.5652,PHC4540030,"A.R.Jurelo, S.Andrade, R.F.Jardim, F.C.Fonseca, M.S.Torikachvili, A.H.Lacerda, L.Ben-Dor,",Effect of Ir substitution in the ferromagnetic superconductor RuSr2GdCu2O8,"Physica C, 454(2007)30",2007.0
42146,Ru0.98Ir0.02Sr2.0Gd1.0Cu2.0O8.0,Ru1212,38.0,,,,PHC4540030,"A.R.Jurelo, S.Andrade, R.F.Jardim, F.C.Fonseca, M.S.Torikachvili, A.H.Lacerda, L.Ben-Dor,",Effect of Ir substitution in the ferromagnetic superconductor RuSr2GdCu2O8,"Physica C, 454(2007)30",2007.0
42147,Ru0.95Ir0.05Sr2.0Gd1.0Cu2.0O8.0,Ru1212,32.5,,,,PHC4540030,"A.R.Jurelo, S.Andrade, R.F.Jardim, F.C.Fonseca, M.S.Torikachvili, A.H.Lacerda, L.Ben-Dor,",Effect of Ir substitution in the ferromagnetic superconductor RuSr2GdCu2O8,"Physica C, 454(2007)30",2007.0
42148,Ru0.9Ir0.1Sr2.0Gd1.0Cu2.0O8.0,Ru1212,22.0,3.8399,,11.5644,PHC4540030,"A.R.Jurelo, S.Andrade, R.F.Jardim, F.C.Fonseca, M.S.Torikachvili, A.H.Lacerda, L.Ben-Dor,",Effect of Ir substitution in the ferromagnetic superconductor RuSr2GdCu2O8,"Physica C, 454(2007)30",2007.0
42164,Ru1.0Sr2.0Gd1.5Ce0.5Cu2.0O10.0,Ru1222,25.0,3.835,,28.573,C019186225,"C.A.Cardoso, F.M.Araujo-Moreira, V.P.S.Awana, H.Kishan, O.F.de Lima,",Superconducting and magnetic behaviour of niobium doped RuSr2Gd1.5Ce0.5Cu2O10-z,"J. Phys.: Condens. Matter, 19(2007)186225",2007.0
42165,Ru0.9Nb0.1Sr2.0Gd1.5Ce0.5Cu2.0O10.0,Ru1222,26.8,,,,C019186225,"C.A.Cardoso, F.M.Araujo-Moreira, V.P.S.Awana, H.Kishan, O.F.de Lima,",Superconducting and magnetic behaviour of niobium doped RuSr2Gd1.5Ce0.5Cu2O10-z,"J. Phys.: Condens. Matter, 19(2007)186225",2007.0
42166,Ru0.8Nb0.2Sr2.0Gd1.5Ce0.5Cu2.0O10.0,Ru1222,28.0,,,,C019186225,"C.A.Cardoso, F.M.Araujo-Moreira, V.P.S.Awana, H.Kishan, O.F.de Lima,",Superconducting and magnetic behaviour of niobium doped RuSr2Gd1.5Ce0.5Cu2O10-z,"J. Phys.: Condens. Matter, 19(2007)186225",2007.0
42167,Ru0.7Nb0.3Sr2.0Gd1.5Ce0.5Cu2.0O10.0,Ru1222,27.4,,,,C019186225,"C.A.Cardoso, F.M.Araujo-Moreira, V.P.S.Awana, H.Kishan, O.F.de Lima,",Superconducting and magnetic behaviour of niobium doped RuSr2Gd1.5Ce0.5Cu2O10-z,"J. Phys.: Condens. Matter, 19(2007)186225",2007.0
42168,Ru0.6Nb0.4Sr2.0Gd1.5Ce0.5Cu2.0O10.0,Ru1222,27.0,,,,C019186225,"C.A.Cardoso, F.M.Araujo-Moreira, V.P.S.Awana, H.Kishan, O.F.de Lima,",Superconducting and magnetic behaviour of niobium doped RuSr2Gd1.5Ce0.5Cu2O10-z,"J. Phys.: Condens. Matter, 19(2007)186225",2007.0
42169,Ru0.5Nb0.5Sr2.0Gd1.5Ce0.5Cu2.0O10.0,Ru1222,25.7,3.8510000000000004,,28.715,C019186225,"C.A.Cardoso, F.M.Araujo-Moreira, V.P.S.Awana, H.Kishan, O.F.de Lima,",Superconducting and magnetic behaviour of niobium doped RuSr2Gd1.5Ce0.5Cu2O10-z,"J. Phys.: Condens. Matter, 19(2007)186225",2007.0
42170,C0.3Ba2.0Ca4.0Cu5.7O12.8,"(Cu,C)1245",99.0,,,,J076054701,"M.Hirai, Y.Kodama, H.Kito, Y.Tanaka, K.Tokiwa, T.Watanabe, A.Iyo,","Unconventional Variation of Tc in the Multilayered Cuprate Superconductor (Cu,C)Ba2Ca4Cu5Oy","J.Phys.Soc.Jpn, 76(2007)054701",2007.0
42171,C0.3Ba2.0Ca4.0Cu5.7O12.965,"(Cu,C)1245",93.3,,,,J076054701,"M.Hirai, Y.Kodama, H.Kito, Y.Tanaka, K.Tokiwa, T.Watanabe, A.Iyo,","Unconventional Variation of Tc in the Multilayered Cuprate Superconductor (Cu,C)Ba2Ca4Cu5Oy","J.Phys.Soc.Jpn, 76(2007)054701",2007.0
90314,Pr2.0Ba4.0Cu7.0O15.0,Y247,15.0,,,,PHC4110101,"M.Matsukawa, Y.Yamada, M.Chiba, H.Ogasawara, T.Shibata, A.Matsushita, Y.Takano,",Superconductivity in Pr2Ba4Cu7O15-z with metallic double chains,"Physica C, 411(2004)101",2004.0
90336,La1.85Sr0.15Cu1.0O4.0,T,35.3,,,,L095097006,"K.Fujita, T.Noda, K.M.Kojima, H.Eisaki, S.Uchida,",Effect of Disorder Outside the CuO2 Planes on Tc of Copper Oxide Superconductors,"Phys.Rev.Lett., 95(2005)097006",2005.0
90337,La1.75Nd0.1Sr0.15Cu1.0O4.0,T,31.8,,,,L095097006,"K.Fujita, T.Noda, K.M.Kojima, H.Eisaki, S.Uchida,",Effect of Disorder Outside the CuO2 Planes on Tc of Copper Oxide Superconductors,"Phys.Rev.Lett., 95(2005)097006",2005.0
90338,La1.65Nd0.2Sr0.15Cu1.0O4.0,T,29.0,,,,L095097006,"K.Fujita, T.Noda, K.M.Kojima, H.Eisaki, S.Uchida,",Effect of Disorder Outside the CuO2 Planes on Tc of Copper Oxide Superconductors,"Phys.Rev.Lett., 95(2005)097006",2005.0
90339,La1.55Nd0.3Sr0.15Cu1.0O4.0,T,19.2,,,,L095097006,"K.Fujita, T.Noda, K.M.Kojima, H.Eisaki, S.Uchida,",Effect of Disorder Outside the CuO2 Planes on Tc of Copper Oxide Superconductors,"Phys.Rev.Lett., 95(2005)097006",2005.0
90341,Bi2.0Sr1.6La0.4Cu1.0O6.0,Bi2201,34.0,,,24.44,L095097006,"K.Fujita, T.Noda, K.M.Kojima, H.Eisaki, S.Uchida,",Effect of Disorder Outside the CuO2 Planes on Tc of Copper Oxide Superconductors,"Phys.Rev.Lett., 95(2005)097006",2005.0
90342,Bi2.0Sr1.6Nd0.4Cu1.0O6.0,Bi2201,29.5,,,,L095097006,"K.Fujita, T.Noda, K.M.Kojima, H.Eisaki, S.Uchida,",Effect of Disorder Outside the CuO2 Planes on Tc of Copper Oxide Superconductors,"Phys.Rev.Lett., 95(2005)097006",2005.0
90343,Bi2.0Sr1.6Eu0.4Cu1.0O6.0,Bi2201,16.0,,,,L095097006,"K.Fujita, T.Noda, K.M.Kojima, H.Eisaki, S.Uchida,",Effect of Disorder Outside the CuO2 Planes on Tc of Copper Oxide Superconductors,"Phys.Rev.Lett., 95(2005)097006",2005.0
90344,Bi2.0Sr1.6Gd0.4Cu1.0O6.0,Bi2201,12.9,,,24.35,L095097006,"K.Fujita, T.Noda, K.M.Kojima, H.Eisaki, S.Uchida,",Effect of Disorder Outside the CuO2 Planes on Tc of Copper Oxide Superconductors,"Phys.Rev.Lett., 95(2005)097006",2005.0
90345,Bi2.0Sr1.6La0.2Gd0.2Cu1.0O6.0,Bi2201,27.0,,,,L095097006,"K.Fujita, T.Noda, K.M.Kojima, H.Eisaki, S.Uchida,",Effect of Disorder Outside the CuO2 Planes on Tc of Copper Oxide Superconductors,"Phys.Rev.Lett., 95(2005)097006",2005.0
150001,C0.3Ba2.0Ca4.0Cu5.7O11.18,"(Cu,C)1234",117.5,3.8569,,17.955,SST0170423,"M.Hirai, A.Iyo, Y.Kodama, A.Sundaresan, J.Arai, Y.Tanaka,","Anomalous behaviour of irreversibility lines in multi-layered superconductor (Cu, C)Ba2Ca3Cu4Oy","Supercond. Sci. Technol., 17(2004)423",2004.0
150002,C0.3Ba2.0Ca4.0Cu5.7O10.77,"(Cu,C)1234",116.7,3.8564,,17.952,SST0170423,"M.Hirai, A.Iyo, Y.Kodama, A.Sundaresan, J.Arai, Y.Tanaka,","Anomalous behaviour of irreversibility lines in multi-layered superconductor (Cu, C)Ba2Ca3Cu4Oy","Supercond. Sci. Technol., 17(2004)423",2004.0
150003,C0.3Ba2.0Ca4.0Cu5.7O10.69,"(Cu,C)1234",116.3,3.8569,,17.956,SST0170423,"M.Hirai, A.Iyo, Y.Kodama, A.Sundaresan, J.Arai, Y.Tanaka,","Anomalous behaviour of irreversibility lines in multi-layered superconductor (Cu, C)Ba2Ca3Cu4Oy","Supercond. Sci. Technol., 17(2004)423",2004.0
150004,C0.3Ba2.0Ca4.0Cu5.7O10.66,"(Cu,C)1234",115.7,3.8572,,17.962,SST0170423,"M.Hirai, A.Iyo, Y.Kodama, A.Sundaresan, J.Arai, Y.Tanaka,","Anomalous behaviour of irreversibility lines in multi-layered superconductor (Cu, C)Ba2Ca3Cu4Oy","Supercond. Sci. Technol., 17(2004)423",2004.0
150005,C0.3Ba2.0Ca4.0Cu5.7O10.57,"(Cu,C)1234",115.1,3.8592,,17.986,SST0170423,"M.Hirai, A.Iyo, Y.Kodama, A.Sundaresan, J.Arai, Y.Tanaka,","Anomalous behaviour of irreversibility lines in multi-layered superconductor (Cu, C)Ba2Ca3Cu4Oy","Supercond. Sci. Technol., 17(2004)423",2004.0
150006,C0.3Ba2.0Ca4.0Cu5.7O10.45,"(Cu,C)1234",114.3,3.8596,,18.000999999999994,SST0170423,"M.Hirai, A.Iyo, Y.Kodama, A.Sundaresan, J.Arai, Y.Tanaka,","Anomalous behaviour of irreversibility lines in multi-layered superconductor (Cu, C)Ba2Ca3Cu4Oy","Supercond. Sci. Technol., 17(2004)423",2004.0
150007,C0.3Ba2.0Ca4.0Cu5.7O10.34,"(Cu,C)1234",113.5,3.8609,,18.003,SST0170423,"M.Hirai, A.Iyo, Y.Kodama, A.Sundaresan, J.Arai, Y.Tanaka,","Anomalous behaviour of irreversibility lines in multi-layered superconductor (Cu, C)Ba2Ca3Cu4Oy","Supercond. Sci. Technol., 17(2004)423",2004.0
150008,Ba2.0Ca3.0Cu4.0O10.35,Cu1234,116.0,3.856,,17.93,PHC3080198,"H. Suematsu, H. Yamauchi, M. Karppinen, T. Ito,",Oxygen content in high-pressure synthesized CuBa2Cu4O10+delta (Cu1234:P) superconductor,"Physica.C,308(1998)198-202",
150016,Y1.0Sr2.0Nb0.9Cu2.1O7.9,M1212,27.0,,,,P075140514,"H.A.Blackstead, W.B.Yelon, M.Kornecki, M.P.Smylie, Q.Cai, J.Lamsal, V.P.S.Awana, S.Balamurugan, E.Takayama-Muromachi,",Antiferromagnetism and superconductivity: Cuprate plane magnetic ordering in YSr2Cu2.1Nb0.9O8-z,"Phys.Rev.B, 75(2007)140514R",2007.0
150032,Pr1.87Ce0.13Cu1.0O4.0,T',10.8,,,,P075172508,"Pengcheng Li, F.F.Balakirev, R.L.Greene,",Upper critical field of electron-doped Pr2-xCexCuO4-z in parallel magnetic fields,"Phys.Rev.B, 75(2007)172508",2007.0
150033,Pr1.85Ce0.15Cu1.0O4.0,T',21.3,,,,P075172508,"Pengcheng Li, F.F.Balakirev, R.L.Greene,",Upper critical field of electron-doped Pr2-xCexCuO4-z in parallel magnetic fields,"Phys.Rev.B, 75(2007)172508",2007.0
150034,Pr1.84Ce0.16Cu1.0O4.0,T',16.9,,,,P075172508,"Pengcheng Li, F.F.Balakirev, R.L.Greene,",Upper critical field of electron-doped Pr2-xCexCuO4-z in parallel magnetic fields,"Phys.Rev.B, 75(2007)172508",2007.0
150035,Pr1.83Ce0.17Cu1.0O4.0,T',14.0,,,,P075172508,"Pengcheng Li, F.F.Balakirev, R.L.Greene,",Upper critical field of electron-doped Pr2-xCexCuO4-z in parallel magnetic fields,"Phys.Rev.B, 75(2007)172508",2007.0
150036,Pr1.81Ce0.19Cu1.0O4.0,T',10.4,,,,P075172508,"Pengcheng Li, F.F.Balakirev, R.L.Greene,",Upper critical field of electron-doped Pr2-xCexCuO4-z in parallel magnetic fields,"Phys.Rev.B, 75(2007)172508",2007.0
150043,Y1.0Ba2.0Cu3.0O7.0,Y123,87.2,,,,PR06101584,"A.S.Dzurak, B.E.Kane, D.G.Rickel, E.E.Mitchell, H.Nakagawa, J.D.Goettee, J.L.O'Brien, J.S.Brooks, N.E.Lumpkin, N.Muira, R.G.Clark, R.P.Starrett,",Experimental determination of the B-T phase diagram of YBa2Cu3O7-z to 150 T for B-n-c,"Phys.Rev.B,61(2000)1584-1587",2000.0
150063,La1.5Nd0.4Sr0.1Cu1.0O4.0,T,11.0,,,,P075212503,"G.Y.Wang, J.D.Zhang, R.L.Yang, X.H.Chen,",Oxygen isotope effect on the superconductivity and stripe phase in La1.6?xNd0.4SrxCuO4,"Phys.Rev.B, 75(2007)212503",2007.0
150065,La1.45Nd0.4Sr0.15Cu1.0O4.0,T,17.8,,,,P075212503,"G.Y.Wang, J.D.Zhang, R.L.Yang, X.H.Chen,",Oxygen isotope effect on the superconductivity and stripe phase in La1.6?xNd0.4SrxCuO4,"Phys.Rev.B, 75(2007)212503",2007.0
