Repository: CompRhys/apical

# Data Guide

In all cases whilst compiling this data we have been careful to include as much meta-information as possible to allow data to be traced back to it's original sources. For SuperCon this takes the form of the SuperCon "num :" reference id and then the source publication details. For ICSD we provide the ICSD collection code.

We acknowledge the Japanese National Institute for Materials Science for maintaining the [SuperCon](https://supercon.nims.go.jp/index_en.html) database as well as FIZ Karlsruhe GmbH for maintaining [ICSD](https://www.fiz-karlsruhe.de/en/produkte-und-dienstleistungen/inorganic-crystal-structure-database-icsd).

File: processed-data/super_cuprates.csv (part 55 of 58)
num :,composition :,str3 :,tc :,lata :,latb :,latc :,refno :,author :,title :,journal :,year :
150066,La1.425Nd0.4Sr0.175Cu1.0O4.0,T,25.0,,,,P075212503,"G.Y.Wang, J.D.Zhang, R.L.Yang, X.H.Chen,",Oxygen isotope effect on the superconductivity and stripe phase in La1.6?xNd0.4SrxCuO4,"Phys.Rev.B, 75(2007)212503",2007.0
150067,La1.85Sr0.15Cu1.0O4.0,T,35.0,,,,PRL0590912,"B.Batlogg, G.Kourouklis, W.Weber, R.J.Cava, A.Jayaraman, A.E.White, K.T.Short, L.W.Rupp, E.A.Rietman,",Nonzero isotope effect in La1.85Sr0.15CuO4,"Phys.Rev.Lett., 59(1987)912",1987.0
150068,La1.85Sr0.15Cu1.0O4.0,T,35.0,,,,PRL0590912,"B.Batlogg, G.Kourouklis, W.Weber, R.J.Cava, A.Jayaraman, A.E.White, K.T.Short, L.W.Rupp, E.A.Rietman,",Nonzero isotope effect in La1.85Sr0.15CuO4,"Phys.Rev.Lett., 59(1987)912",1987.0
150070,La1.91Sr0.09Cu1.0O4.0,T,27.5,,,,JP0109055,"G.Zhao, K.Conder, H.Keller, K.A.Muller,",Oxygen isotope effects in La2?xSrxCuO4: evidence for polaronic charge carriers and their condensation,"J.Phys.Condens.Matter, 10(1998)9055",1998.0
150071,La1.88Sr0.12Cu1.0O4.0,T,30.2,,,,JP0109055,"G.Zhao, K.Conder, H.Keller, K.A.Muller,",Oxygen isotope effects in La2?xSrxCuO4: evidence for polaronic charge carriers and their condensation,"J.Phys.Condens.Matter, 10(1998)9055",1998.0
150072,La1.85Sr0.15Cu1.0O4.0,T,37.0,,,,JP0109055,"G.Zhao, K.Conder, H.Keller, K.A.Muller,",Oxygen isotope effects in La2?xSrxCuO4: evidence for polaronic charge carriers and their condensation,"J.Phys.Condens.Matter, 10(1998)9055",1998.0
150073,Pr1.85Ce0.15Cu1.0O4.175,T',16.25,,,,PCS0681390,"T.H.Meen, W.R.Chen, S.M.Chao, L.W.Ji, T.H.Fang, C.J.Huang,",Superconductivity and calorimetric studies of Pr1.85Ce0.15CuO4+z under different annealing conditions,"J.Phys.Chem.Solids, 68(2007)1390",2007.0
150074,Pr1.85Ce0.15Cu1.0O4.1610000000000005,T',18.85,,,,PCS0681390,"T.H.Meen, W.R.Chen, S.M.Chao, L.W.Ji, T.H.Fang, C.J.Huang,",Superconductivity and calorimetric studies of Pr1.85Ce0.15CuO4+z under different annealing conditions,"J.Phys.Chem.Solids, 68(2007)1390",2007.0
150075,Pr1.85Ce0.15Cu1.0O4.065,T',16.75,,,,PCS0681390,"T.H.Meen, W.R.Chen, S.M.Chao, L.W.Ji, T.H.Fang, C.J.Huang,",Superconductivity and calorimetric studies of Pr1.85Ce0.15CuO4+z under different annealing conditions,"J.Phys.Chem.Solids, 68(2007)1390",2007.0
150076,Pr1.85Ce0.15Cu0.995Zn0.005O4.065,T',18.9,,,,PCS0681390,"T.H.Meen, W.R.Chen, S.M.Chao, L.W.Ji, T.H.Fang, C.J.Huang,",Superconductivity and calorimetric studies of Pr1.85Ce0.15CuO4+z under different annealing conditions,"J.Phys.Chem.Solids, 68(2007)1390",2007.0
150077,Pr1.85Ce0.15Cu0.99Zn0.01O4.065,T',18.41,,,,PCS0681390,"T.H.Meen, W.R.Chen, S.M.Chao, L.W.Ji, T.H.Fang, C.J.Huang,",Superconductivity and calorimetric studies of Pr1.85Ce0.15CuO4+z under different annealing conditions,"J.Phys.Chem.Solids, 68(2007)1390",2007.0
150078,Pr1.85Ce0.15Cu0.985Zn0.015O4.065,T',18.28,,,,PCS0681390,"T.H.Meen, W.R.Chen, S.M.Chao, L.W.Ji, T.H.Fang, C.J.Huang,",Superconductivity and calorimetric studies of Pr1.85Ce0.15CuO4+z under different annealing conditions,"J.Phys.Chem.Solids, 68(2007)1390",2007.0
150079,Pr1.85Ce0.15Cu0.98Zn0.02O4.065,T',18.01,,,,PCS0681390,"T.H.Meen, W.R.Chen, S.M.Chao, L.W.Ji, T.H.Fang, C.J.Huang,",Superconductivity and calorimetric studies of Pr1.85Ce0.15CuO4+z under different annealing conditions,"J.Phys.Chem.Solids, 68(2007)1390",2007.0
150080,Pr1.85Ce0.15Cu0.998Ni0.002O4.065,T',15.89,,,,PCS0681390,"T.H.Meen, W.R.Chen, S.M.Chao, L.W.Ji, T.H.Fang, C.J.Huang,",Superconductivity and calorimetric studies of Pr1.85Ce0.15CuO4+z under different annealing conditions,"J.Phys.Chem.Solids, 68(2007)1390",2007.0
150081,Pr1.85Ce0.15Cu0.995Ni0.005O4.065,T',11.92,,,,PCS0681390,"T.H.Meen, W.R.Chen, S.M.Chao, L.W.Ji, T.H.Fang, C.J.Huang,",Superconductivity and calorimetric studies of Pr1.85Ce0.15CuO4+z under different annealing conditions,"J.Phys.Chem.Solids, 68(2007)1390",2007.0
150084,Tl0.5Ba2.0Ca2.0Mg2.0Cu5.5O14.0,M1245,100.0,3.916,,21.254,PHC4550063,"N.A.Khan, M.Irfan, S.Nawaz,",Normal pressure synthesis of Mg-doped Cu0.5Tl0.5Ba2Ca2Mg2Cu5O14-z superconductor,"Physica C, 455(2007)63",2007.0
150085,Tl0.5Ba2.0Ca2.0Mg2.0Cu5.5O14.0,M1245,132.6,,,,PHC4550063,"N.A.Khan, M.Irfan, S.Nawaz,",Normal pressure synthesis of Mg-doped Cu0.5Tl0.5Ba2Ca2Mg2Cu5O14-z superconductor,"Physica C, 455(2007)63",2007.0
150086,Ag1.0Ba2.0Ca2.0Cu3.0O9.0,Ag1223,110.0,3.865,,14.872,PHC2350981,"H.Ihara, K.Tokiwa, A.Iyo, M.Hirabayashi, N.Terada, M.Tokumoto, Y.S.Song,",New high-Tc superconductor families of Ag1-xCuxBa2Can-1CunO2n+4-y with Tc>116 K,"Physica C, 235-240(1994)981",1994.0
150087,Ag1.0Ba2.0Ca3.0Cu4.0O11.0,Ag1234,117.0,3.8635,,18.111,PHC2350981,"H.Ihara, K.Tokiwa, A.Iyo, M.Hirabayashi, N.Terada, M.Tokumoto, Y.S.Song,",New high-Tc superconductor families of Ag1-xCuxBa2Can-1CunO2n+4-y with Tc>116 K,"Physica C, 235-240(1994)981",1994.0
150088,Ag1.0Ba2.0Ca4.0Cu5.0O13.0,Ag1245,105.0,3.8558,,21.192,PHC2350981,"H.Ihara, K.Tokiwa, A.Iyo, M.Hirabayashi, N.Terada, M.Tokumoto, Y.S.Song,",New high-Tc superconductor families of Ag1-xCuxBa2Can-1CunO2n+4-y with Tc>116 K,"Physica C, 235-240(1994)981",1994.0
150089,Ag1.0Ba2.0Ca5.0Cu6.0O15.0,Ag1256,80.0,3.8574,,24.85,PHC2350981,"H.Ihara, K.Tokiwa, A.Iyo, M.Hirabayashi, N.Terada, M.Tokumoto, Y.S.Song,",New high-Tc superconductor families of Ag1-xCuxBa2Can-1CunO2n+4-y with Tc>116 K,"Physica C, 235-240(1994)981",1994.0
150090,Ba2.0Ca2.0Cu4.0O10.0,Cu1223,106.0,3.8571,,14.788,PHC2350981,"H.Ihara, K.Tokiwa, A.Iyo, M.Hirabayashi, N.Terada, M.Tokumoto, Y.S.Song,",New high-Tc superconductor families of Ag1-xCuxBa2Can-1CunO2n+4-y with Tc>116 K,"Physica C, 235-240(1994)981",1994.0
150091,Ba2.0Ca3.0Cu5.0O12.0,Cu1234,116.0,3.8557,,17.993,PHC2350981,"H.Ihara, K.Tokiwa, A.Iyo, M.Hirabayashi, N.Terada, M.Tokumoto, Y.S.Song,",New high-Tc superconductor families of Ag1-xCuxBa2Can-1CunO2n+4-y with Tc>116 K,"Physica C, 235-240(1994)981",1994.0
150092,Ba2.0Ca4.0Cu6.0O14.0,Cu1245,102.0,3.8511,,21.167,PHC2350981,"H.Ihara, K.Tokiwa, A.Iyo, M.Hirabayashi, N.Terada, M.Tokumoto, Y.S.Song,",New high-Tc superconductor families of Ag1-xCuxBa2Can-1CunO2n+4-y with Tc>116 K,"Physica C, 235-240(1994)981",1994.0
150093,Ba2.0Ca5.0Cu7.0O16.0,Cu1256,78.0,3.8588,,24.443,PHC2350981,"H.Ihara, K.Tokiwa, A.Iyo, M.Hirabayashi, N.Terada, M.Tokumoto, Y.S.Song,",New high-Tc superconductor families of Ag1-xCuxBa2Can-1CunO2n+4-y with Tc>116 K,"Physica C, 235-240(1994)981",1994.0
150094,Ba2.0Ca2.85Mg0.15Cu5.0O12.0,Cu1234,116.6,3.855,,17.954,PR05809504,"A.Iyo, A.V.Narlikar, H.Ihara, K.Tokiwa, M.Hamao, M.Tokumoto, M.Umeda, N.Terada, S.K.Agarwal, T.Saya, T.Watanabe, Y.Tanaka,",Superconductivity in the Mg-doped CuBa2Ca3Cu4O12-y system,"Phys.Rev.B, 58(1998)9504",1998.0
150095,Ba2.0Ca2.7Mg0.3Cu5.0O12.0,Cu1234,116.4,3.848,,17.907,PR05809504,"A.Iyo, A.V.Narlikar, H.Ihara, K.Tokiwa, M.Hamao, M.Tokumoto, M.Umeda, N.Terada, S.K.Agarwal, T.Saya, T.Watanabe, Y.Tanaka,",Superconductivity in the Mg-doped CuBa2Ca3Cu4O12-y system,"Phys.Rev.B, 58(1998)9504",1998.0
150096,Ba2.0Ca2.4Mg0.6Cu5.0O12.0,Cu1234,116.8,3.848,,17.907,PR05809504,"A.Iyo, A.V.Narlikar, H.Ihara, K.Tokiwa, M.Hamao, M.Tokumoto, M.Umeda, N.Terada, S.K.Agarwal, T.Saya, T.Watanabe, Y.Tanaka,",Superconductivity in the Mg-doped CuBa2Ca3Cu4O12-y system,"Phys.Rev.B, 58(1998)9504",1998.0
150097,Ba2.0Ca2.01Mg0.99Cu5.0O12.0,Cu1234,116.6,3.847,,17.917,PR05809504,"A.Iyo, A.V.Narlikar, H.Ihara, K.Tokiwa, M.Hamao, M.Tokumoto, M.Umeda, N.Terada, S.K.Agarwal, T.Saya, T.Watanabe, Y.Tanaka,",Superconductivity in the Mg-doped CuBa2Ca3Cu4O12-y system,"Phys.Rev.B, 58(1998)9504",1998.0
150098,Ba2.0Ca3.0Cu5.0O12.0,Cu1234,117.5,3.856,,17.993,PR05809504,"A.Iyo, A.V.Narlikar, H.Ihara, K.Tokiwa, M.Hamao, M.Tokumoto, M.Umeda, N.Terada, S.K.Agarwal, T.Saya, T.Watanabe, Y.Tanaka,",Superconductivity in the Mg-doped CuBa2Ca3Cu4O12-y system,"Phys.Rev.B, 58(1998)9504",1998.0
150099,Tl1.0Ba2.0Ca2.0Cu3.0O9.0,Tl1223,131.0,,,,PHC3880365,"A.Iyo, M.Hirai, K.Tokiwa, T.Watanabe, M.Tokumoto, M.Ariyama, Y.Tanaka,",Anomalous suppression of Tc in an overdoped region of TlBa2Ca2Cu3O9-z,"Physica C, 388-389(2003)365",2003.0
150104,Ba2.0Ca3.0Cu4.0F2.0O8.0,0234,55.0,,,,L098257002,"S.Shimizu, H.Mukuda, Y.Kitaoka, A.Iyo, Y.Tanaka, Y.Kodama, K.Tokiwa, T.Watanabe,",Uniform mixing of antiferromagnetism and high-temperature superconductivity in electron-doped layers of four-layered Ba2Ca3Cu4O8F2: A new phenomenon in an electron underdoped regime,"Phys.Rev.Lett., 98(2007)257002",2007.0
150105,Ba2.0Ca2.0Cu3.0F2.0O6.0,0223,76.0,,,,L098257002,"S.Shimizu, H.Mukuda, Y.Kitaoka, A.Iyo, Y.Tanaka, Y.Kodama, K.Tokiwa, T.Watanabe,",Uniform mixing of antiferromagnetism and high-temperature superconductivity in electron-doped layers of four-layered Ba2Ca3Cu4O8F2: A new phenomenon in an electron underdoped regime,"Phys.Rev.Lett., 98(2007)257002",2007.0
150107,Y1.0Ba2.0Cu3.0O7.0,Y123,92.842,,,,PHB3980360,"M.P.Rojas Sarmiento, M.A.Uribe Laverde, E.Vera Lopez, D.A.Landinez Tellez, J.Roa-Rojas,",Conductivity fluctuation and superconducting parameters of the YBa2Cu3-x(PO4)xO7-z material,"Physica B, 398(2007)360",2007.0
150108,Y1.0Ba2.0Cu2.97P0.03O7.0,Y123,96.663,,,,PHB3980360,"M.P.Rojas Sarmiento, M.A.Uribe Laverde, E.Vera Lopez, D.A.Landinez Tellez, J.Roa-Rojas,",Conductivity fluctuation and superconducting parameters of the YBa2Cu3-x(PO4)xO7-z material,"Physica B, 398(2007)360",2007.0
150109,Y1.0Ba2.0Cu2.94P0.06O7.0,Y123,88.259,,,,PHB3980360,"M.P.Rojas Sarmiento, M.A.Uribe Laverde, E.Vera Lopez, D.A.Landinez Tellez, J.Roa-Rojas,",Conductivity fluctuation and superconducting parameters of the YBa2Cu3-x(PO4)xO7-z material,"Physica B, 398(2007)360",2007.0
150110,Y1.0Ba2.0Cu2.91P0.09O7.0,Y123,80.97,,,,PHB3980360,"M.P.Rojas Sarmiento, M.A.Uribe Laverde, E.Vera Lopez, D.A.Landinez Tellez, J.Roa-Rojas,",Conductivity fluctuation and superconducting parameters of the YBa2Cu3-x(PO4)xO7-z material,"Physica B, 398(2007)360",2007.0
150111,Y1.0Ba2.0Cu2.88P0.12O7.0,Y123,75.985,,,,PHB3980360,"M.P.Rojas Sarmiento, M.A.Uribe Laverde, E.Vera Lopez, D.A.Landinez Tellez, J.Roa-Rojas,",Conductivity fluctuation and superconducting parameters of the YBa2Cu3-x(PO4)xO7-z material,"Physica B, 398(2007)360",2007.0
150112,Tm1.0Ba2.0Cu3.0O6.95,Y123,89.93,,,,PHC3870187,"C.Sulkowski, D.Wlosewicz, M.Matusiak, T.Plackowski, A.Sikora, R.Horyn,",Superconducting and transport properties of TmBa2Cu3O7-z and comparison to YBa2Cu3O7-z,"Physica C, 387(2003)187",2003.0
150113,Tm1.0Ba2.0Cu3.0O6.99,Y123,89.8,,,,PHC3870187,"C.Sulkowski, D.Wlosewicz, M.Matusiak, T.Plackowski, A.Sikora, R.Horyn,",Superconducting and transport properties of TmBa2Cu3O7-z and comparison to YBa2Cu3O7-z,"Physica C, 387(2003)187",2003.0
150114,Tm1.0Ba2.0Cu3.0O6.96,Y123,89.88,,,,PHC3870187,"C.Sulkowski, D.Wlosewicz, M.Matusiak, T.Plackowski, A.Sikora, R.Horyn,",Superconducting and transport properties of TmBa2Cu3O7-z and comparison to YBa2Cu3O7-z,"Physica C, 387(2003)187",2003.0
150115,Tm1.0Ba2.0Cu3.0O6.91,Y123,90.36,,,,PHC3870187,"C.Sulkowski, D.Wlosewicz, M.Matusiak, T.Plackowski, A.Sikora, R.Horyn,",Superconducting and transport properties of TmBa2Cu3O7-z and comparison to YBa2Cu3O7-z,"Physica C, 387(2003)187",2003.0
150116,Tm1.0Ba2.0Cu3.0O6.94,Y123,89.88,,,,PHC3870187,"C.Sulkowski, D.Wlosewicz, M.Matusiak, T.Plackowski, A.Sikora, R.Horyn,",Superconducting and transport properties of TmBa2Cu3O7-z and comparison to YBa2Cu3O7-z,"Physica C, 387(2003)187",2003.0
150117,Tm1.0Ba2.0Cu3.0O6.86,Y123,87.2,,,,PHC3870187,"C.Sulkowski, D.Wlosewicz, M.Matusiak, T.Plackowski, A.Sikora, R.Horyn,",Superconducting and transport properties of TmBa2Cu3O7-z and comparison to YBa2Cu3O7-z,"Physica C, 387(2003)187",2003.0
150118,Tm1.0Ba2.0Cu3.0O6.87,Y123,83.6,,,,PHC3870187,"C.Sulkowski, D.Wlosewicz, M.Matusiak, T.Plackowski, A.Sikora, R.Horyn,",Superconducting and transport properties of TmBa2Cu3O7-z and comparison to YBa2Cu3O7-z,"Physica C, 387(2003)187",2003.0
150119,Tm1.0Ba2.0Cu3.0O6.8,Y123,79.8,,,,PHC3870187,"C.Sulkowski, D.Wlosewicz, M.Matusiak, T.Plackowski, A.Sikora, R.Horyn,",Superconducting and transport properties of TmBa2Cu3O7-z and comparison to YBa2Cu3O7-z,"Physica C, 387(2003)187",2003.0
150120,Tm1.0Ba2.0Cu3.0O6.72,Y123,64.5,,,,PHC3870187,"C.Sulkowski, D.Wlosewicz, M.Matusiak, T.Plackowski, A.Sikora, R.Horyn,",Superconducting and transport properties of TmBa2Cu3O7-z and comparison to YBa2Cu3O7-z,"Physica C, 387(2003)187",2003.0
150122,Tl1.0C1.0Sr2.0Ba2.0Cu2.0O10.0,Tl1201,68.2,,,,PHC2190200,"E.Aoyagi, E.Ohshima, J.Akimitsu, K.Hiraga, M.Kikuchi, M.Ogawa, N.Ohnishi, S.Nakajima, T.Oku, Y.Muraoka, Y.Syono,",Synthesis and superconductivity of oxycarbonates of the Tl-1201 phase,"Physica C, 219(1994)200-204",1994.0
150131,Nd1.85Ce0.15Cu1.0O4.0,T',24.0,3.9445,,12.0524,PHC4630170,"H.M.Zhou, Y.Yang, G.Li, C.H.Cheng, M.H.Pu, Y.Zhao,",Mn doping effect on superconductivity and magnetic properties of Nd1.85Ce0.15CuO4 system,"Physica C, 463-465(2007)170",2007.0
150132,Nd1.85Ce0.15Cu0.995Mn0.005O4.0,T',22.1,3.9424,3.9438,12.06,PHC4630170,"H.M.Zhou, Y.Yang, G.Li, C.H.Cheng, M.H.Pu, Y.Zhao,",Mn doping effect on superconductivity and magnetic properties of Nd1.85Ce0.15CuO4 system,"Physica C, 463-465(2007)170",2007.0
150133,Nd1.85Ce0.15Cu0.98Mn0.02O4.0,T',21.1,3.9348,3.9507,12.0859,PHC4630170,"H.M.Zhou, Y.Yang, G.Li, C.H.Cheng, M.H.Pu, Y.Zhao,",Mn doping effect on superconductivity and magnetic properties of Nd1.85Ce0.15CuO4 system,"Physica C, 463-465(2007)170",2007.0
150134,Nd1.85Ce0.15Cu0.96Mn0.04O4.0,T',21.0,3.9176,3.9548,12.0742,PHC4630170,"H.M.Zhou, Y.Yang, G.Li, C.H.Cheng, M.H.Pu, Y.Zhao,",Mn doping effect on superconductivity and magnetic properties of Nd1.85Ce0.15CuO4 system,"Physica C, 463-465(2007)170",2007.0
150135,Nd1.85Ce0.15Cu0.91Mn0.09O4.0,T',17.9,3.9383,3.9472,12.0656,PHC4630170,"H.M.Zhou, Y.Yang, G.Li, C.H.Cheng, M.H.Pu, Y.Zhao,",Mn doping effect on superconductivity and magnetic properties of Nd1.85Ce0.15CuO4 system,"Physica C, 463-465(2007)170",2007.0
150145,Bi1.6Pb0.4Sr1.9La0.1Cu1.0O6.0,Bi2201,43.3,,,,PHC4450440,"Y.Arao, M.Tange, H.Ikeda, T.Koyano, R.Yoshizaki,","A new aspect of superconductivity observed (Bi,Pb)2(Sr,La)2CuO6+d single crystals","Physica C, 445-448(2006)440",2006.0
150147,Bi2.1Sr1.7Ca0.2Cu1.0O6.0,Bi2201,79.2,5.35,5.37,24.5,JJP046L167,"R.Yoshizaki, T.Nakajima, M.Tange,",Ca Substitution Effect for Sr upon Superconductivity of Bi2.1CaySr1.9-yCuO6+d,"Jpn.J.Appl.Phys., 46(2007)L167",2007.0
150148,Bi2.1Sr1.5Ca0.4Cu1.0O6.0,Bi2201,83.0,5.33,5.35,24.33,JJP046L167,"R.Yoshizaki, T.Nakajima, M.Tange,",Ca Substitution Effect for Sr upon Superconductivity of Bi2.1CaySr1.9-yCuO6+d,"Jpn.J.Appl.Phys., 46(2007)L167",2007.0
150149,Bi2.1Sr1.3Ca0.6Cu1.0O6.0,Bi2201,77.8,5.34,5.37,24.39,JJP046L167,"R.Yoshizaki, T.Nakajima, M.Tange,",Ca Substitution Effect for Sr upon Superconductivity of Bi2.1CaySr1.9-yCuO6+d,"Jpn.J.Appl.Phys., 46(2007)L167",2007.0
150150,Bi2.1Sr1.1Ca0.8Cu1.0O6.0,Bi2201,77.4,5.35,5.37,24.31,JJP046L167,"R.Yoshizaki, T.Nakajima, M.Tange,",Ca Substitution Effect for Sr upon Superconductivity of Bi2.1CaySr1.9-yCuO6+d,"Jpn.J.Appl.Phys., 46(2007)L167",2007.0
150151,Bi2.1Sr0.95Ca0.95Cu1.0O6.0,Bi2201,74.8,5.35,5.36,24.32,JJP046L167,"R.Yoshizaki, T.Nakajima, M.Tange,",Ca Substitution Effect for Sr upon Superconductivity of Bi2.1CaySr1.9-yCuO6+d,"Jpn.J.Appl.Phys., 46(2007)L167",2007.0
150152,Bi2.1Sr0.9Ca1.0Cu1.0O6.0,Bi2201,74.6,5.32,5.35,24.19,JJP046L167,"R.Yoshizaki, T.Nakajima, M.Tange,",Ca Substitution Effect for Sr upon Superconductivity of Bi2.1CaySr1.9-yCuO6+d,"Jpn.J.Appl.Phys., 46(2007)L167",2007.0
150153,Bi2.1Sr0.7Ca1.2Cu1.0O6.0,Bi2201,75.0,5.34,5.42,24.15,JJP046L167,"R.Yoshizaki, T.Nakajima, M.Tange,",Ca Substitution Effect for Sr upon Superconductivity of Bi2.1CaySr1.9-yCuO6+d,"Jpn.J.Appl.Phys., 46(2007)L167",2007.0
150154,Bi2.1Sr0.5Ca1.4Cu1.0O6.0,Bi2201,73.9,5.34,5.38,23.91,JJP046L167,"R.Yoshizaki, T.Nakajima, M.Tange,",Ca Substitution Effect for Sr upon Superconductivity of Bi2.1CaySr1.9-yCuO6+d,"Jpn.J.Appl.Phys., 46(2007)L167",2007.0
150172,Sr2.0Ca3.0Cu4.0F2.0O8.6,0234,38.0,3.851,,32.35,PHC3410581,"T.Kawashima, E.Takayama-Muromachi,","High-Pressure Synthesis of Oxyfluoride Superconductors, Sr2Can-1CunO2n+zF2 (n=4,5)","Physica C, 341-348(2000)581",2000.0
150173,Sr2.0Ca3.0Cu4.0F2.0O8.8,0234,72.0,,,,PHC3410581,"T.Kawashima, E.Takayama-Muromachi,","High-Pressure Synthesis of Oxyfluoride Superconductors, Sr2Can-1CunO2n+zF2 (n=4,5)","Physica C, 341-348(2000)581",2000.0
150174,Sr2.0Ca3.0Cu4.0F3.8O8.0,0234,95.0,,,,PHC3410581,"T.Kawashima, E.Takayama-Muromachi,","High-Pressure Synthesis of Oxyfluoride Superconductors, Sr2Can-1CunO2n+zF2 (n=4,5)","Physica C, 341-348(2000)581",2000.0
150175,Sr2.0Ca4.0Cu5.0F2.0O10.57,0245,40.0,3.852,,38.77,PHC3410581,"T.Kawashima, E.Takayama-Muromachi,","High-Pressure Synthesis of Oxyfluoride Superconductors, Sr2Can-1CunO2n+zF2 (n=4,5)","Physica C, 341-348(2000)581",2000.0
150176,Ru1.0Sr2.0Gd1.0Cu2.0O8.0,Ru1212,49.0,,,,PHC4530024,"M.Steiger, C.Kongmark, F.Rueckert, L.Harding, M.S.Torikachvili,",Pressure study of superconductivity and magnetism in pure and Rh-doped RuSr2GdCu2O8 materials,"Physica C, 453(2007)24",2007.0
150177,Ru0.95Rh0.05Sr2.0Gd1.0Cu2.0O8.0,Ru1212,32.85,,,,PHC4530024,"M.Steiger, C.Kongmark, F.Rueckert, L.Harding, M.S.Torikachvili,",Pressure study of superconductivity and magnetism in pure and Rh-doped RuSr2GdCu2O8 materials,"Physica C, 453(2007)24",2007.0
150178,Ru0.9Rh0.1Sr2.0Gd1.0Cu2.0O8.0,Ru1212,31.0,,,,PHC4530024,"M.Steiger, C.Kongmark, F.Rueckert, L.Harding, M.S.Torikachvili,",Pressure study of superconductivity and magnetism in pure and Rh-doped RuSr2GdCu2O8 materials,"Physica C, 453(2007)24",2007.0
150179,Ru0.85Rh0.15Sr2.0Gd1.0Cu2.0O8.0,Ru1212,19.0,,,,PHC4530024,"M.Steiger, C.Kongmark, F.Rueckert, L.Harding, M.S.Torikachvili,",Pressure study of superconductivity and magnetism in pure and Rh-doped RuSr2GdCu2O8 materials,"Physica C, 453(2007)24",2007.0
150330,Bi2.0Sr1.6La0.4Cu1.0O6.36,Bi2201,31.2,5.4,,24.33,P076140502,"X.J.Chen, B.Liang, C.Ulrich, C.T.Lin, V.V.Struzhkin, Z.Wu, R.J.Hemley, H.K.Mao, H.Q.Lin,","Oxygen isotope effect in Bi2Sr2Can-1CunO2n+4+z (n=1,2,3) single crystals","Phys.Rev.B, 76(2007)140502",2007.0
150331,Bi2.0Sr2.0Ca1.0Cu2.0O8.12,Bi2212,81.3,5.4,,30.8,P076140502,"X.J.Chen, B.Liang, C.Ulrich, C.T.Lin, V.V.Struzhkin, Z.Wu, R.J.Hemley, H.K.Mao, H.Q.Lin,","Oxygen isotope effect in Bi2Sr2Can-1CunO2n+4+z (n=1,2,3) single crystals","Phys.Rev.B, 76(2007)140502",2007.0
150332,Bi2.0Sr2.0Ca2.0Cu3.0O10.28,Bi2223,108.7,5.4,,37.07,P076140502,"X.J.Chen, B.Liang, C.Ulrich, C.T.Lin, V.V.Struzhkin, Z.Wu, R.J.Hemley, H.K.Mao, H.Q.Lin,","Oxygen isotope effect in Bi2Sr2Can-1CunO2n+4+z (n=1,2,3) single crystals","Phys.Rev.B, 76(2007)140502",2007.0
150367,Hg0.9Cr0.1Sr2.0Cu1.0O4.0,Hg1201,62.3,,,,PHC2240001,"J.Shimoyama, K.Kishio, K.Kitazawa, K.Yamafuji, S.Hahakura,","A new mercury-based superconductor : (Hg,Cr)Sr2CuOz","Physica C, 224(1994)1-5",1994.0
150368,Hg0.2Cr0.8Sr2.0Cu1.0O4.0,Hg1201,53.6,,,,PHC2240001,"J.Shimoyama, K.Kishio, K.Kitazawa, K.Yamafuji, S.Hahakura,","A new mercury-based superconductor : (Hg,Cr)Sr2CuOz","Physica C, 224(1994)1-5",1994.0
150379,La1.91Y0.09Cu1.0O4.0,T',21.4,,,,SSC1330427,"A. Tsukada, Y. Krockenberger, M. Noda, H. Yamamoto, D. Manske, L. Alff, M. Naito,",New class of T'-structure cuprate superconductors,"Solid State Commun., 133(2005)427",2005.0
150380,La1.67Tb0.33Cu1.0O4.0,T',12.0,,,,SSC1330427,"A. Tsukada, Y. Krockenberger, M. Noda, H. Yamamoto, D. Manske, L. Alff, M. Naito,",New class of T'-structure cuprate superconductors,"Solid State Commun., 133(2005)427",2005.0
150384,La1.85Sr0.15Cu1.0O4.0,T,44.0,,,,PR06112447,"H. Sato, A. Tsukada, M. Naito, A. Matsuda,","La2-xSrxCuOy epitaxial thin films (x = 0 to 2)?: Structure, strain, and superconductivity","Phys.Rev.B, 61(2000)12447",2000.0
150385,La1.7Sr0.3Cu1.0O4.0,T,16.0,,,,PR06112447,"H. Sato, A. Tsukada, M. Naito, A. Matsuda,","La2-xSrxCuOy epitaxial thin films (x = 0 to 2)?: Structure, strain, and superconductivity","Phys.Rev.B, 61(2000)12447",2000.0
150399,Tl0.5Ba2.0Ca2.0Cu1.0Zn2.5O10.0,Cu1223,120.0,3.879,,14.581,MTL0620659,"Nawazish A. Khan, M. Mumtaz,",Enhanced superconductivity by Mg doping in Cu1-xTlxBa2Ca2-yMgyCu0.5Zn2.5O10-z,"Mater.Lett., 62(2008)659",2008.0
150400,Tl0.5Ba2.0Ca1.5Mg0.5Cu1.0Zn2.5O10.0,Cu1223,100.0,,,,MTL0620659,"Nawazish A. Khan, M. Mumtaz,",Enhanced superconductivity by Mg doping in Cu1-xTlxBa2Ca2-yMgyCu0.5Zn2.5O10-z,"Mater.Lett., 62(2008)659",2008.0
150401,Tl0.5Ba2.0Ca1.0Mg1.0Cu1.0Zn2.5O10.0,Cu1223,112.0,,,,MTL0620659,"Nawazish A. Khan, M. Mumtaz,",Enhanced superconductivity by Mg doping in Cu1-xTlxBa2Ca2-yMgyCu0.5Zn2.5O10-z,"Mater.Lett., 62(2008)659",2008.0
150412,Tl1.0Ba2.0Ca2.0Cu3.0O9.0,Tl1223,111.98,,,,SSC1450201,"R. Awad, A.I. Abou-Aly, S. Isber, W. Malaeb,",Investigation of specific heat and thermopower properties of Tl-1223 substituted by sodium,"Solid State.Commun., 145(2008)201",2008.0
150413,Tl1.0Ba2.0Ca1.9Na0.1Cu3.0O9.0,Tl1223,106.01,,,,SSC1450201,"R. Awad, A.I. Abou-Aly, S. Isber, W. Malaeb,",Investigation of specific heat and thermopower properties of Tl-1223 substituted by sodium,"Solid State.Commun., 145(2008)201",2008.0
150414,Tl1.0Ba2.0Ca1.85Na0.15Cu3.0O9.0,Tl1223,105.51,,,,SSC1450201,"R. Awad, A.I. Abou-Aly, S. Isber, W. Malaeb,",Investigation of specific heat and thermopower properties of Tl-1223 substituted by sodium,"Solid State.Commun., 145(2008)201",2008.0
150415,Tl1.0Ba2.0Ca1.8Na0.2Cu3.0O9.0,Tl1223,103.03,,,,SSC1450201,"R. Awad, A.I. Abou-Aly, S. Isber, W. Malaeb,",Investigation of specific heat and thermopower properties of Tl-1223 substituted by sodium,"Solid State.Commun., 145(2008)201",2008.0
150416,Tl1.0Ba2.0Ca1.7Na0.3Cu3.0O9.0,Tl1223,100.31,,,,SSC1450201,"R. Awad, A.I. Abou-Aly, S. Isber, W. Malaeb,",Investigation of specific heat and thermopower properties of Tl-1223 substituted by sodium,"Solid State.Commun., 145(2008)201",2008.0
150417,Tl1.0Ba2.0Ca1.6Na0.4Cu3.0O9.0,Tl1223,99.3,,,,SSC1450201,"R. Awad, A.I. Abou-Aly, S. Isber, W. Malaeb,",Investigation of specific heat and thermopower properties of Tl-1223 substituted by sodium,"Solid State.Commun., 145(2008)201",2008.0
150510,Bi1.6Pb0.4Sr2.0Ca2.0Cu3.0O10.0,Bi2223,108.0,,,,PHC1820132,"D.E.MORRIS, H.B.LIU, H.J.BORNEMANN,",NEGATIVE OXYGEN ISOTOPE SHIFT IN BI-2223 (BI1.6PB0.4SR2CA2CU3O10) WITH TC=108K,"PHYSICA C,182(1991)132",1991.0
150511,Y1.0Ba1.8Sr0.2Cu3.0O7.0,Y123,90.0,,,,PHC1820132,"D.E.MORRIS, H.B.LIU, H.J.BORNEMANN,",NEGATIVE OXYGEN ISOTOPE SHIFT IN BI-2223 (BI1.6PB0.4SR2CA2CU3O10) WITH TC=108K,"PHYSICA C,182(1991)132",1991.0
150512,Y1.0Ba1.5Sr0.5Cu3.0O7.0,Y123,85.5,,,,PHC1820132,"D.E.MORRIS, H.B.LIU, H.J.BORNEMANN,",NEGATIVE OXYGEN ISOTOPE SHIFT IN BI-2223 (BI1.6PB0.4SR2CA2CU3O10) WITH TC=108K,"PHYSICA C,182(1991)132",1991.0
150513,Y1.0Ba1.0Sr1.0Cu3.0O7.0,Y123,81.0,,,,PHC1820132,"D.E.MORRIS, H.B.LIU, H.J.BORNEMANN,",NEGATIVE OXYGEN ISOTOPE SHIFT IN BI-2223 (BI1.6PB0.4SR2CA2CU3O10) WITH TC=108K,"PHYSICA C,182(1991)132",1991.0
150514,Tl0.5Ba2.0Ca3.0Cu4.5O12.0,Tl1234,108.5,,,18.3164,P077054507,"Nawazish Ali Khan, Muhammad Mumtaz,",Absence of a pair-breaking mechanism in Cu0.5Tl0.5Ba2Ca3Cu4?yZnyO12-z,"Phys.Rev.B, 77(2008)054507",2008.0
150515,Tl0.5Ba2.0Ca3.0Cu4.0Zn0.5O12.0,Tl1234,110.5,,,,P077054507,"Nawazish Ali Khan, Muhammad Mumtaz,",Absence of a pair-breaking mechanism in Cu0.5Tl0.5Ba2Ca3Cu4?yZnyO12-z,"Phys.Rev.B, 77(2008)054507",2008.0
150516,Tl0.5Ba2.0Ca3.0Cu3.5Zn1.0O12.0,Tl1234,112.5,,,18.0211,P077054507,"Nawazish Ali Khan, Muhammad Mumtaz,",Absence of a pair-breaking mechanism in Cu0.5Tl0.5Ba2Ca3Cu4?yZnyO12-z,"Phys.Rev.B, 77(2008)054507",2008.0
150517,Tl0.5Ba2.0Ca3.0Cu3.0Zn1.5O12.0,Tl1234,113.3,,,17.9464,P077054507,"Nawazish Ali Khan, Muhammad Mumtaz,",Absence of a pair-breaking mechanism in Cu0.5Tl0.5Ba2Ca3Cu4?yZnyO12-z,"Phys.Rev.B, 77(2008)054507",2008.0
150518,Tl0.5Ba2.0Ca3.0Cu2.5Zn2.0O12.0,Tl1234,115.3,,,17.6643,P077054507,"Nawazish Ali Khan, Muhammad Mumtaz,",Absence of a pair-breaking mechanism in Cu0.5Tl0.5Ba2Ca3Cu4?yZnyO12-z,"Phys.Rev.B, 77(2008)054507",2008.0
150519,Tl0.5Ba2.0Ca3.0Cu2.0Zn2.5O12.0,Tl1234,119.8,,,17.5894,P077054507,"Nawazish Ali Khan, Muhammad Mumtaz,",Absence of a pair-breaking mechanism in Cu0.5Tl0.5Ba2Ca3Cu4?yZnyO12-z,"Phys.Rev.B, 77(2008)054507",2008.0
150520,Tl0.5Ba2.0Ca3.0Cu1.5Zn3.0O12.0,Tl1234,121.3,,,17.5013,P077054507,"Nawazish Ali Khan, Muhammad Mumtaz,",Absence of a pair-breaking mechanism in Cu0.5Tl0.5Ba2Ca3Cu4?yZnyO12-z,"Phys.Rev.B, 77(2008)054507",2008.0
150521,Tl0.5Ba2.0Ca3.0Cu1.0Zn3.5O12.0,Tl1234,122.2,,,17.5718,P077054507,"Nawazish Ali Khan, Muhammad Mumtaz,",Absence of a pair-breaking mechanism in Cu0.5Tl0.5Ba2Ca3Cu4?yZnyO12-z,"Phys.Rev.B, 77(2008)054507",2008.0
150525,La1.901Ba0.099Cu1.0O4.0,T,12.3,,,,PRL0622751,"A.H.MOUDDEN, A.R.MOODENBAUGH, D.E.COX, D.HOHLWEIN, J.D.AXE, K.M.MOHANTY, YOUWEN XU,",STRUCTURAL PHASE TRANSFORMATIONS AND SUPERCONDUCTIVITY IN LA2-XBAXCUO4,"PHYS.REV.LETT.,62(1989)2751",1989.0
150527,La1.825Ba0.175Cu1.0O4.0,T,25.7,,,,PRL0622751,"A.H.MOUDDEN, A.R.MOODENBAUGH, D.E.COX, D.HOHLWEIN, J.D.AXE, K.M.MOHANTY, YOUWEN XU,",STRUCTURAL PHASE TRANSFORMATIONS AND SUPERCONDUCTIVITY IN LA2-XBAXCUO4,"PHYS.REV.LETT.,62(1989)2751",1989.0
150532,La1.89Na0.11Cu1.0O4.0,T,16.0,,,,SSC0660387,"J. T. Marked, C. L. Seaman, H. Zhou, M. B. Maple,",SUPERCONDUCTIVITY IN La2-xNaxCuO4-y,"Solid State Commun., 66(1988)387",1988.0
150533,La1.59Na0.41Cu1.0O4.0,T,18.0,,,,SSC0660387,"J. T. Marked, C. L. Seaman, H. Zhou, M. B. Maple,",SUPERCONDUCTIVITY IN La2-xNaxCuO4-y,"Solid State Commun., 66(1988)387",1988.0
150534,Sm1.0La0.82Sr0.18Cu1.0O4.0,T*,37.0,,,,PHC1621681,"Z. FISK, S-W. CHEONG, J. D. THOMPSON, M. F. HUNDLEY, R. B. SCHWARZ, G. H. KWEI, J. E. SCHIRBER,",T* -phase superconductivity,"Physica C, 162-164(1989)1681",1989.0
150535,Sm0.96La0.84Sr0.2Cu1.0O4.0,T*,35.0,,,,PHC1621681,"Z. FISK, S-W. CHEONG, J. D. THOMPSON, M. F. HUNDLEY, R. B. SCHWARZ, G. H. KWEI, J. E. SCHIRBER,",T* -phase superconductivity,"Physica C, 162-164(1989)1681",1989.0
150536,Sm1.0La0.802Sr0.198Cu1.0O4.0,T*,17.2,,,,PHC1621681,"Z. FISK, S-W. CHEONG, J. D. THOMPSON, M. F. HUNDLEY, R. B. SCHWARZ, G. H. KWEI, J. E. SCHIRBER,",T* -phase superconductivity,"Physica C, 162-164(1989)1681",1989.0
150537,Sm0.716La1.084Sr0.2Cu1.0O4.0,T*,18.1,,,,PHC1621681,"Z. FISK, S-W. CHEONG, J. D. THOMPSON, M. F. HUNDLEY, R. B. SCHWARZ, G. H. KWEI, J. E. SCHIRBER,",T* -phase superconductivity,"Physica C, 162-164(1989)1681",1989.0
150538,Eu1.007La0.7929999999999999Sr0.2Cu1.0O4.0,T*,29.2,,,,PHC1621681,"Z. FISK, S-W. CHEONG, J. D. THOMPSON, M. F. HUNDLEY, R. B. SCHWARZ, G. H. KWEI, J. E. SCHIRBER,",T* -phase superconductivity,"Physica C, 162-164(1989)1681",1989.0
150539,Gd0.91La0.89Sr0.2Cu1.0O4.0,T*,13.5,,,,PHC1621681,"Z. FISK, S-W. CHEONG, J. D. THOMPSON, M. F. HUNDLEY, R. B. SCHWARZ, G. H. KWEI, J. E. SCHIRBER,",T* -phase superconductivity,"Physica C, 162-164(1989)1681",1989.0
150540,Sm0.9La0.9Sr0.2Cu1.0O4.0,T*,34.0,,,,PHC1621681,"Z. FISK, S-W. CHEONG, J. D. THOMPSON, M. F. HUNDLEY, R. B. SCHWARZ, G. H. KWEI, J. E. SCHIRBER,",T* -phase superconductivity,"Physica C, 162-164(1989)1681",1989.0
150542,Bi0.5La1.0Y0.5Sr1.0Cu2.0O6.04,Bi0212,30.0,3.849,,19.81,PHC2510238,"A. Ehmann (a), B. Seling (a), C. Schinzer (a), G. Filoti (b), J. Linhart (d), M. Rosenberg (c), S. Kemmler-Sack (a), W. Reimers (d),",Neutron powder diffraction and magnetic properties of Bi-0212,"Physica C,251(1995)238-246",1995.0
150543,Bi0.5La1.5Sr1.0Cu2.0O6.02,Bi0212,28.0,3.864,,19.98,PHC2510238,"A. Ehmann (a), B. Seling (a), C. Schinzer (a), G. Filoti (b), J. Linhart (d), M. Rosenberg (c), S. Kemmler-Sack (a), W. Reimers (d),",Neutron powder diffraction and magnetic properties of Bi-0212,"Physica C,251(1995)238-246",1995.0
150544,Bi0.3Pb0.2La1.5Sr1.0Cu2.0O5.94,Bi0212,24.0,3.866,,19.97,PHC2510238,"A. Ehmann (a), B. Seling (a), C. Schinzer (a), G. Filoti (b), J. Linhart (d), M. Rosenberg (c), S. Kemmler-Sack (a), W. Reimers (d),",Neutron powder diffraction and magnetic properties of Bi-0212,"Physica C,251(1995)238-246",1995.0
150545,Bi0.3Pb0.3La1.2Sr1.2Cu2.0O5.81,Bi0212,55.0,3.852,,19.94,PHC2510238,"A. Ehmann (a), B. Seling (a), C. Schinzer (a), G. Filoti (b), J. Linhart (d), M. Rosenberg (c), S. Kemmler-Sack (a), W. Reimers (d),",Neutron powder diffraction and magnetic properties of Bi-0212,"Physica C,251(1995)238-246",1995.0
150546,Bi0.2Pb0.4La1.2Sr1.3Cu1.9O5.78,Bi0212,75.0,3.867,,20.01,PHC2510238,"A. Ehmann (a), B. Seling (a), C. Schinzer (a), G. Filoti (b), J. Linhart (d), M. Rosenberg (c), S. Kemmler-Sack (a), W. Reimers (d),",Neutron powder diffraction and magnetic properties of Bi-0212,"Physica C,251(1995)238-246",1995.0
150547,Bi0.2Pb0.3La1.3Sr1.2Cu2.0O5.78,Bi0212,50.0,3.863,,19.96,PHC2510238,"A. Ehmann (a), B. Seling (a), C. Schinzer (a), G. Filoti (b), J. Linhart (d), M. Rosenberg (c), S. Kemmler-Sack (a), W. Reimers (d),",Neutron powder diffraction and magnetic properties of Bi-0212,"Physica C,251(1995)238-246",1995.0
150548,Bi0.1Pb0.4La1.2Sr1.3Cu2.0O5.78,Bi0212,44.0,3.852,,19.93,PHC2510238,"A. Ehmann (a), B. Seling (a), C. Schinzer (a), G. Filoti (b), J. Linhart (d), M. Rosenberg (c), S. Kemmler-Sack (a), W. Reimers (d),",Neutron powder diffraction and magnetic properties of Bi-0212,"Physica C,251(1995)238-246",1995.0
150549,Bi0.1Pb0.4La1.3Sr1.2Cu2.0O5.83,Bi0212,25.0,3.856,,19.94,PHC2510238,"A. Ehmann (a), B. Seling (a), C. Schinzer (a), G. Filoti (b), J. Linhart (d), M. Rosenberg (c), S. Kemmler-Sack (a), W. Reimers (d),",Neutron powder diffraction and magnetic properties of Bi-0212,"Physica C,251(1995)238-246",1995.0
150550,Bi0.1Pb0.4La1.4Sr1.1Cu2.0O5.84,Bi0212,25.0,3.855,,19.83,PHC2510238,"A. Ehmann (a), B. Seling (a), C. Schinzer (a), G. Filoti (b), J. Linhart (d), M. Rosenberg (c), S. Kemmler-Sack (a), W. Reimers (d),",Neutron powder diffraction and magnetic properties of Bi-0212,"Physica C,251(1995)238-246",1995.0
150609,Tl0.5Ba2.0Ca2.0Cu3.5O10.0,M1223,95.5,,,14.852,PHC4680405,"A.A. Khurram, Nawazish A. Khan, M.M. Ahadian, Azam Iraji-zad,",Enhanced inter-plane coupling of Mg doped Cu0.5Tl0.5Ba2Ca2-xMgxCu3O10-z superconductors: XPS and FTIR studies,"Physica C, 468(2008)405",2008.0
150610,Tl0.5Ba2.0Ca1.5Mg0.5Cu3.5O10.0,M1223,96.5,,,14.606,PHC4680405,"A.A. Khurram, Nawazish A. Khan, M.M. Ahadian, Azam Iraji-zad,",Enhanced inter-plane coupling of Mg doped Cu0.5Tl0.5Ba2Ca2-xMgxCu3O10-z superconductors: XPS and FTIR studies,"Physica C, 468(2008)405",2008.0
150611,Tl0.5Ba2.0Ca1.0Mg1.0Cu3.5O10.0,M1223,96.5,,,,PHC4680405,"A.A. Khurram, Nawazish A. Khan, M.M. Ahadian, Azam Iraji-zad,",Enhanced inter-plane coupling of Mg doped Cu0.5Tl0.5Ba2Ca2-xMgxCu3O10-z superconductors: XPS and FTIR studies,"Physica C, 468(2008)405",2008.0
150612,Tl0.5Ba2.0Ca0.5Mg1.5Cu3.5O10.0,M1223,98.0,,,14.198,PHC4680405,"A.A. Khurram, Nawazish A. Khan, M.M. Ahadian, Azam Iraji-zad,",Enhanced inter-plane coupling of Mg doped Cu0.5Tl0.5Ba2Ca2-xMgxCu3O10-z superconductors: XPS and FTIR studies,"Physica C, 468(2008)405",2008.0
150637,La1.92Ce0.08Cu1.0O4.0,T',29.0,,,,L100227001,"M. Wagenknecht, D. Koelle, R. Kleiner, S. Graser, N. Schopohl, B. Chesca, A. Tsukada, S. T. B. Goennenwein, R. Gross,",Phase Diagram of the Electron-Doped La2-xCexCuO4 Cuprate Superconductor from Andreev Bound States at Grain Boundary Junctions,"Phys.Rev.Lett., 100(2008)227001",2008.0
150653,La1.45Nd0.4Sr0.15Cu1.0O4.0,T,21.8,,,,P077214524,"J. F. Ding, X. Q. Xiang, Y. Q. Zhang, H. Liu, H. Liu,",Two-dimensional superconductivity in stripe-ordered La1.6?xNd0.4SrxCuO4 single crystals,"Phys.Rev., 77(2008)214524",2008.0
150655,La1.925Ce0.075Cu1.0O4.0,T',25.0,,,,PSS2360412,"Yuri Zuev, Thomas R. Lemberger, John A. Skinta, Tine Greibe, Michio Naito,",Vortex pinning in electron-doped cuprate superconductor La2-xCexCuO4,"phys.stat.sol.(b), 236(2003)412",2003.0
150656,La1.89Ce0.11Cu1.0O4.0,T',29.0,,,,PSS2360412,"Yuri Zuev, Thomas R. Lemberger, John A. Skinta, Tine Greibe, Michio Naito,",Vortex pinning in electron-doped cuprate superconductor La2-xCexCuO4,"phys.stat.sol.(b), 236(2003)412",2003.0
150657,La1.865Ce0.135Cu1.0O4.0,T',21.2,,,,PSS2360412,"Yuri Zuev, Thomas R. Lemberger, John A. Skinta, Tine Greibe, Michio Naito,",Vortex pinning in electron-doped cuprate superconductor La2-xCexCuO4,"phys.stat.sol.(b), 236(2003)412",2003.0
150661,Ru1.0Sr2.0Eu1.0Cu2.0O8.0,Ru1212,32.9,,,,P077214514,"M. Pozek, I. Kupcic, A. Dulcic, A. Hamzic, D. Paar, M. Basletic, E. Tafra, G. V. M. Williams,","Microwave and magnetotransport properties of RuSr2RCu2O8 (R=Eu,Gd) doped with Sn","Phys.Rev.B, 77(2008)214514",2008.0
150662,Ru0.9Sn0.1Sr2.0Eu1.0Cu2.0O8.0,Ru1212,28.4,,,,P077214514,"M. Pozek, I. Kupcic, A. Dulcic, A. Hamzic, D. Paar, M. Basletic, E. Tafra, G. V. M. Williams,","Microwave and magnetotransport properties of RuSr2RCu2O8 (R=Eu,Gd) doped with Sn","Phys.Rev.B, 77(2008)214514",2008.0
150663,Ru0.8Sn0.2Sr2.0Eu1.0Cu2.0O8.0,Ru1212,30.3,,,,P077214514,"M. Pozek, I. Kupcic, A. Dulcic, A. Hamzic, D. Paar, M. Basletic, E. Tafra, G. V. M. Williams,","Microwave and magnetotransport properties of RuSr2RCu2O8 (R=Eu,Gd) doped with Sn","Phys.Rev.B, 77(2008)214514",2008.0
150664,Ru0.7Sn0.3Sr2.0Eu1.0Cu2.0O8.0,Ru1212,29.5,,,,P077214514,"M. Pozek, I. Kupcic, A. Dulcic, A. Hamzic, D. Paar, M. Basletic, E. Tafra, G. V. M. Williams,","Microwave and magnetotransport properties of RuSr2RCu2O8 (R=Eu,Gd) doped with Sn","Phys.Rev.B, 77(2008)214514",2008.0
150665,Ru0.6Sn0.4Sr2.0Eu1.0Cu2.0O8.0,Ru1212,24.2,,,,P077214514,"M. Pozek, I. Kupcic, A. Dulcic, A. Hamzic, D. Paar, M. Basletic, E. Tafra, G. V. M. Williams,","Microwave and magnetotransport properties of RuSr2RCu2O8 (R=Eu,Gd) doped with Sn","Phys.Rev.B, 77(2008)214514",2008.0
150666,Ru1.0Sr2.0Gd1.0Cu2.0O8.0,Ru1212,50.7,,,,P077214514,"M. Pozek, I. Kupcic, A. Dulcic, A. Hamzic, D. Paar, M. Basletic, E. Tafra, G. V. M. Williams,","Microwave and magnetotransport properties of RuSr2RCu2O8 (R=Eu,Gd) doped with Sn","Phys.Rev.B, 77(2008)214514",2008.0
150667,Ru0.8Sn0.2Sr2.0Gd1.0Cu2.0O8.0,Ru1212,48.1,,,,P077214514,"M. Pozek, I. Kupcic, A. Dulcic, A. Hamzic, D. Paar, M. Basletic, E. Tafra, G. V. M. Williams,","Microwave and magnetotransport properties of RuSr2RCu2O8 (R=Eu,Gd) doped with Sn","Phys.Rev.B, 77(2008)214514",2008.0
150668,La1.92Ba0.08Cu1.0O4.0,T,29.0,,,,P077224410,"S. R. Dunsiger, Y. Zhao, Z. Yamani, W. J. L. Buyers, H. A. Dabkowska, B. D. Gaulin,",Incommensurate spin ordering and fluctuations in underdoped La2?xBaxCuO4,"Phys.Rev.B, 77(2008)224410",2008.0
150669,La1.905Ba0.095Cu1.0O4.0,T,27.0,,,,P077224410,"S. R. Dunsiger, Y. Zhao, Z. Yamani, W. J. L. Buyers, H. A. Dabkowska, B. D. Gaulin,",Incommensurate spin ordering and fluctuations in underdoped La2?xBaxCuO4,"Phys.Rev.B, 77(2008)224410",2008.0
150677,Fe1.0Sr2.0Y1.0Cu2.0O6.0,M1212,59.0,3.822,,11.365,PHB4031154,"T. Wuernisha, Y. Hata, T. Mochiku, H. Yasuoka, H. Kitazawa,",Substitution of neodymium in the FeSr2YCu2O6+z superconductor,"Physica B, 403(2008)1154",2008.0
150678,Fe1.0Sr2.0Y0.75Nd0.25Cu2.0O6.0,M1212,34.0,3.8304,,11.3952,PHB4031154,"T. Wuernisha, Y. Hata, T. Mochiku, H. Yasuoka, H. Kitazawa,",Substitution of neodymium in the FeSr2YCu2O6+z superconductor,"Physica B, 403(2008)1154",2008.0
150679,Fe1.0Sr2.0Y0.5Nd0.5Cu2.0O6.0,M1212,23.0,3.8455,,11.4212,PHB4031154,"T. Wuernisha, Y. Hata, T. Mochiku, H. Yasuoka, H. Kitazawa,",Substitution of neodymium in the FeSr2YCu2O6+z superconductor,"Physica B, 403(2008)1154",2008.0
150824,Y1.0Ba2.0Cu3.0O6.9510000000000005,Y123,91.19,,,,L101077001,"R. Khasanov, A. Shengelaya, D. Di Castro, E. Morenzoni, A. Maisuradze, I. M. Savic, K. Conder, E. Pomjakushina, A. Bussmann-Holder, H. Keller,",Oxygen Isotope Effects on the Superconducting Transition and Magnetic States Within the Phase Diagram of Y1-xPrxBa2Cu3O7-z,"Phys.Rev.Lett., 101(2008)077001",2008.0
150825,Y0.8Pr0.2Ba2.0Cu3.0O7.0,Y123,74.07,,,,L101077001,"R. Khasanov, A. Shengelaya, D. Di Castro, E. Morenzoni, A. Maisuradze, I. M. Savic, K. Conder, E. Pomjakushina, A. Bussmann-Holder, H. Keller,",Oxygen Isotope Effects on the Superconducting Transition and Magnetic States Within the Phase Diagram of Y1-xPrxBa2Cu3O7-z,"Phys.Rev.Lett., 101(2008)077001",2008.0
150826,Y0.7Pr0.3Ba2.0Cu3.0O7.0,Y123,57.97,,,,L101077001,"R. Khasanov, A. Shengelaya, D. Di Castro, E. Morenzoni, A. Maisuradze, I. M. Savic, K. Conder, E. Pomjakushina, A. Bussmann-Holder, H. Keller,",Oxygen Isotope Effects on the Superconducting Transition and Magnetic States Within the Phase Diagram of Y1-xPrxBa2Cu3O7-z,"Phys.Rev.Lett., 101(2008)077001",2008.0
150827,Y0.6Pr0.4Ba2.0Cu3.0O6.9289999999999985,Y123,44.8,,,,L101077001,"R. Khasanov, A. Shengelaya, D. Di Castro, E. Morenzoni, A. Maisuradze, I. M. Savic, K. Conder, E. Pomjakushina, A. Bussmann-Holder, H. Keller,",Oxygen Isotope Effects on the Superconducting Transition and Magnetic States Within the Phase Diagram of Y1-xPrxBa2Cu3O7-z,"Phys.Rev.Lett., 101(2008)077001",2008.0
150828,Y0.55Pr0.45Ba2.0Cu3.0O7.0,Y123,36.5,,,,L101077001,"R. Khasanov, A. Shengelaya, D. Di Castro, E. Morenzoni, A. Maisuradze, I. M. Savic, K. Conder, E. Pomjakushina, A. Bussmann-Holder, H. Keller,",Oxygen Isotope Effects on the Superconducting Transition and Magnetic States Within the Phase Diagram of Y1-xPrxBa2Cu3O7-z,"Phys.Rev.Lett., 101(2008)077001",2008.0
150829,Y0.5Pr0.5Ba2.0Cu3.0O7.0,Y123,23.12,,,,L101077001,"R. Khasanov, A. Shengelaya, D. Di Castro, E. Morenzoni, A. Maisuradze, I. M. Savic, K. Conder, E. Pomjakushina, A. Bussmann-Holder, H. Keller,",Oxygen Isotope Effects on the Superconducting Transition and Magnetic States Within the Phase Diagram of Y1-xPrxBa2Cu3O7-z,"Phys.Rev.Lett., 101(2008)077001",2008.0
150830,Y0.45Pr0.55Ba2.0Cu3.0O6.9529999999999985,Y123,14.4,,,,L101077001,"R. Khasanov, A. Shengelaya, D. Di Castro, E. Morenzoni, A. Maisuradze, I. M. Savic, K. Conder, E. Pomjakushina, A. Bussmann-Holder, H. Keller,",Oxygen Isotope Effects on the Superconducting Transition and Magnetic States Within the Phase Diagram of Y1-xPrxBa2Cu3O7-z,"Phys.Rev.Lett., 101(2008)077001",2008.0
150902,Y1.0Ba2.0Cu4.0O8.0,Y124,81.6,,,,P078100503,"N. Suresh, J. G. Storey, G. V. M. Williams, J. L. Tallon,",Pressure dependence of the oxygen isotope effect in the superconductor YBa2Cu4O8,"Phys.Rev.B, 78(2008)100503",2008.0
150903,Y1.0Ba2.0Cu4.0O7.9860000000000015,Y124,79.2,,,,PHC1680482,"E.JILEK, E.KALDIS, E.N.VAN EENIGE, J.KARPINSKI, R.GRIESSEN, R.J.WIJNGAARDEN, S.RUSIECKI,",SUPERCONDUCTIVITY AT 108 K IN YBA2CU4O8 AT PRESSURES UP TO 12GPA,"PHYSICA C,186(1990)482",1990.0
150936,Y1.0Ba2.0Cu2.82Zn0.18O7.0,Y123,32.0,,,,PHC1851379,"J.P.Franck, S.Gygax, G.Soerensen, E.Altshuler, A.Hnatiw, J.Jung, M.A.-K.Mohamed, M.K.Yu, G.I.Sproule, J.Chrzanowski, J.C.Irwin,","The oxygen isotope effect in Pr, Ca, and Zn substituted YBa2Cu3O7-z and EuBa2Cu3O7-z","Physica C, 185-189(1991)1379",1991.0
150937,La1.85Ca0.15Cu1.0O4.0,T,20.6,,,,SCI2381558,"Hans-Conrad zur Loye, K.J.Leary, S.W.Keller, W.K.Ham, T.A.Faltens, J.N.Michaels, A.M.Stacy,",Oxygen isotope effect in high-temperature oxide superconductors,"Science, 238(1989)1558",1987.0
150938,Y1.0Ba2.0Cu3.0O7.0,Y123,92.0,,,,SSC0670789,"M.Cardona, R.Liu, C.Thomsen, W.Kress, E.Schonherr, M.Bauer, L.Genzel, W.Konig,",Effect of isotopic substitution of oxygen on Tc and the phonon frequencies of high Tc superconductors,"Solid State Commun., 67(1988)789",1988.0
150939,La1.925Ba0.075Cu1.0O4.0,T,24.0,,,,SCI2501390,"M.K.Crawford, W.E.Fameth, E.M.McCarron, R.L.Harlow, A.H.Moudden,",Oxygen isotope effect and structural phase transitions in La2CuO4-based superconductors,"Science, 250(1990)1390",1990.0
150940,La1.91Ba0.09Cu1.0O4.0,T,29.3,,,,SCI2501390,"M.K.Crawford, W.E.Fameth, E.M.McCarron, R.L.Harlow, A.H.Moudden,",Oxygen isotope effect and structural phase transitions in La2CuO4-based superconductors,"Science, 250(1990)1390",1990.0
150941,La1.9Ba0.1Cu1.0O4.0,T,29.1,,,,SCI2501390,"M.K.Crawford, W.E.Fameth, E.M.McCarron, R.L.Harlow, A.H.Moudden,",Oxygen isotope effect and structural phase transitions in La2CuO4-based superconductors,"Science, 250(1990)1390",1990.0
