Repository: CompRhys/apical

# Data Guide

In all cases whilst compiling this data we have been careful to include as much meta-information as possible to allow data to be traced back to it's original sources. For SuperCon this takes the form of the SuperCon "num :" reference id and then the source publication details. For ICSD we provide the ICSD collection code.

We acknowledge the Japanese National Institute for Materials Science for maintaining the [SuperCon](https://supercon.nims.go.jp/index_en.html) database as well as FIZ Karlsruhe GmbH for maintaining [ICSD](https://www.fiz-karlsruhe.de/en/produkte-und-dienstleistungen/inorganic-crystal-structure-database-icsd).

File: processed-data/super_cuprates.csv (part 57 of 58)
num :,composition :,str3 :,tc :,lata :,latb :,latc :,refno :,author :,title :,journal :,year :
151745,Gd0.9Ca0.1Ba1.0Sr1.0Cu3.0O6.8754,Y123,43.0,3.851,,11.569,PHC4690985,"T.V. Chong, S. Kambe, O. Ishii,",Effect of Ca doping on the superconducting properties of GdBaSrCu3O7 d bulk samples,"Physica C, 469(2009)985",2009.0
151747,Lu1.0Ba2.0Cu3.0O7.0,Y123,81.0,,,11.72,PHC4690965,"K. Deguchi, S. Ogawara, T. Okutsu, M. Nagao, T. Watanabe, Y. Mizuguchi, Y. Kubo, F. Tomioka, S. Ishii, S. Tsuda, T. Yamaguchi, M. Nagasawa, Y. Takano,","Growth of superconducting single-crystalline (Lu, Ca) Ba2Cu3O7 d whiskers","Physica C, 469(2009)965",2009.0
151748,Y3.0Ba5.0Cu8.0O18.0,Y358,100.1,3.888,3.823,31.013,PHC4692012,"A. Aliabadi, Y. Akhavan Farshchi, M. Akhavan,",A new Y-based HTSC with Tc above 100 K,"Physica C, 469(2009)2012",2009.0
151840,Mo1.0Sr2.0Y1.0Cu2.0O8.0,M1212,21.0,3.815,,11.446,PHC4700178,"N. Balchev, K. Nenkov, G. Mihova, J. Pirov, B. Kunev,",Superconducting properties of Ca-doped MoSr2YCu2O8-d,"Physica C, 470(2010)178",2010.0
151841,Mo1.0Sr2.0Y0.8Ca0.2Cu2.0O8.0,M1212,26.0,3.813,,11.438,PHC4700178,"N. Balchev, K. Nenkov, G. Mihova, J. Pirov, B. Kunev,",Superconducting properties of Ca-doped MoSr2YCu2O8-d,"Physica C, 470(2010)178",2010.0
151879,Tl0.25Li0.25Ba2.0Ca1.0Mg1.0Cu3.45Co0.05O10.0,Cu1223,112.0,,,,JAC4810065,"A.A. Khurram, Anayat Ullah, Nawazish A. Khan,","Superconductivity in Co doped Cu0.5Tl0.5Ba2(CaM)Cu2.95Co0.05O10-z (M= Mg, Be) samples","J.Alloy Compd., 481(2009)65",2009.0
151880,Tl0.25Li0.25Ba2.0Ca1.0Be1.0Cu3.45Co0.05O10.0,Cu1223,105.0,,,,JAC4810065,"A.A. Khurram, Anayat Ullah, Nawazish A. Khan,","Superconductivity in Co doped Cu0.5Tl0.5Ba2(CaM)Cu2.95Co0.05O10-z (M= Mg, Be) samples","J.Alloy Compd., 481(2009)65",2009.0
151881,Tl0.5Ba2.0Ca2.0Cu3.45Co0.05O10.0,Cu1223,104.0,,,,JAC4810065,"A.A. Khurram, Anayat Ullah, Nawazish A. Khan,","Superconductivity in Co doped Cu0.5Tl0.5Ba2(CaM)Cu2.95Co0.05O10-z (M= Mg, Be) samples","J.Alloy Compd., 481(2009)65",2009.0
151882,Tl0.5Ba2.0Ca1.0Mg1.0Cu3.45Co0.05O10.0,Cu1223,96.0,,,,JAC4810065,"A.A. Khurram, Anayat Ullah, Nawazish A. Khan,","Superconductivity in Co doped Cu0.5Tl0.5Ba2(CaM)Cu2.95Co0.05O10-z (M= Mg, Be) samples","J.Alloy Compd., 481(2009)65",2009.0
151883,Tl0.5Ba2.0Ca1.0Be1.0Cu3.45Co0.05O10.0,Cu1223,90.0,,,,JAC4810065,"A.A. Khurram, Anayat Ullah, Nawazish A. Khan,","Superconductivity in Co doped Cu0.5Tl0.5Ba2(CaM)Cu2.95Co0.05O10-z (M= Mg, Be) samples","J.Alloy Compd., 481(2009)65",2009.0
151902,Y1.0Ba2.0Cu4.0O8.0,Y124,79.8,3.8305,3.8659,27.19,PHC2720335,"M. Verma, V.S. Tomar,",Comparison of Co and Ni doping at copper sites in Y-124 high temperature superconductor,"Physica.C,272(1996)335-341",1996.0
151903,Y1.0Ba2.0Cu3.96Co0.04O8.0,Y124,57.9,3.8393,3.8612,27.19,PHC2720335,"M. Verma, V.S. Tomar,",Comparison of Co and Ni doping at copper sites in Y-124 high temperature superconductor,"Physica.C,272(1996)335-341",1996.0
151904,Y1.0Ba2.0Cu3.92Co0.08O8.0,Y124,36.2,3.8471,3.8561,27.19,PHC2720335,"M. Verma, V.S. Tomar,",Comparison of Co and Ni doping at copper sites in Y-124 high temperature superconductor,"Physica.C,272(1996)335-341",1996.0
151905,Y1.0Ba2.0Cu3.88Co0.12O8.0,Y124,16.9,3.8517,,27.19,PHC2720335,"M. Verma, V.S. Tomar,",Comparison of Co and Ni doping at copper sites in Y-124 high temperature superconductor,"Physica.C,272(1996)335-341",1996.0
151906,Y1.0Ba2.0Cu3.96Ni0.04O8.0,Y124,62.4,3.832,3.8648,27.191,PHC2720335,"M. Verma, V.S. Tomar,",Comparison of Co and Ni doping at copper sites in Y-124 high temperature superconductor,"Physica.C,272(1996)335-341",1996.0
151907,Y1.0Ba2.0Cu3.92Ni0.08O8.0,Y124,44.6,3.831,3.8649,27.191,PHC2720335,"M. Verma, V.S. Tomar,",Comparison of Co and Ni doping at copper sites in Y-124 high temperature superconductor,"Physica.C,272(1996)335-341",1996.0
151908,Y1.0Ba2.0Cu3.88Ni0.12O8.0,Y124,28.5,3.831,3.8556,27.191,PHC2720335,"M. Verma, V.S. Tomar,",Comparison of Co and Ni doping at copper sites in Y-124 high temperature superconductor,"Physica.C,272(1996)335-341",1996.0
152042,Tl2.0Ba2.0Cu1.0O6.0,Tl2201,80.0,,,,PCS0693074,"K. Nishikawa, T.Masui, S.Tajima, H.Eisaki, H.Kito, A.Iyo,",Superconducting gap of overdoped Tl2Ba2CuO6+d observed by Raman scattering,"J.Phys.Chem.Solids, 69(2008)3074",2008.0
152043,Tl2.0Ba2.0Cu1.0O6.0,Tl2201,62.0,,,,PCS0693074,"K. Nishikawa, T.Masui, S.Tajima, H.Eisaki, H.Kito, A.Iyo,",Superconducting gap of overdoped Tl2Ba2CuO6+d observed by Raman scattering,"J.Phys.Chem.Solids, 69(2008)3074",2008.0
152044,Tl2.0Ba2.0Cu1.0O6.0,Tl2201,52.0,,,,PCS0693074,"K. Nishikawa, T.Masui, S.Tajima, H.Eisaki, H.Kito, A.Iyo,",Superconducting gap of overdoped Tl2Ba2CuO6+d observed by Raman scattering,"J.Phys.Chem.Solids, 69(2008)3074",2008.0
152272,Nd1.85Ce0.15Cu1.0O4.0,T',26.2,,,,PHC4700689,"Y. Wang, H. Gao,",Anisotropic magnetotransport of superconducting and normal state in an electron-doped Nd1.85Ce0.15CuO4-z single crystal,"Physica C, 470(2010)689",2010.0
152344,Sm1.0Ba2.0Cu3.0O7.0,Y123,42.8,3.8619,3.9092,11.7738,PRB082054510,"A. Kortyka, R. Puzniak, A. Wisniewski, M. Zehetmayer, H. W. Weber, C. Y. Tang, X. Yao, K. Conder,",Evidence for a temperature dependent anisotropy of the superconducting state parameters in underdoped SmBa2Cu3Ox,"Phys.Rev.B, 82(2010)054510",2010.0
152345,Sm1.0Ba2.0Cu3.0O7.0,Y123,51.5,3.8573,3.9131,11.7585,PRB082054510,"A. Kortyka, R. Puzniak, A. Wisniewski, M. Zehetmayer, H. W. Weber, C. Y. Tang, X. Yao, K. Conder,",Evidence for a temperature dependent anisotropy of the superconducting state parameters in underdoped SmBa2Cu3Ox,"Phys.Rev.B, 82(2010)054510",2010.0
152346,Sm1.0Ba2.0Cu3.0O7.0,Y123,56.5,3.8533,3.9131,11.7491,PRB082054510,"A. Kortyka, R. Puzniak, A. Wisniewski, M. Zehetmayer, H. W. Weber, C. Y. Tang, X. Yao, K. Conder,",Evidence for a temperature dependent anisotropy of the superconducting state parameters in underdoped SmBa2Cu3Ox,"Phys.Rev.B, 82(2010)054510",2010.0
152347,Sm1.0Ba2.0Cu3.0O7.0,Y123,63.6,3.8516,3.9131,11.7438,PRB082054510,"A. Kortyka, R. Puzniak, A. Wisniewski, M. Zehetmayer, H. W. Weber, C. Y. Tang, X. Yao, K. Conder,",Evidence for a temperature dependent anisotropy of the superconducting state parameters in underdoped SmBa2Cu3Ox,"Phys.Rev.B, 82(2010)054510",2010.0
152371,Mo0.25Sr2.0Y1.0Cu2.75O7.0,Cu1212,87.0,3.816,,11.470999999999998,PRB082104507,"O. Chmaissem, I. Grigoraviciute, H. Yamauchi, M. Karppinen, M. Marezio,","Superconductivity and oxygen ordering correlations in the homologous series of (Cu,Mo)Sr2(Ce,Y)sCu2O5+2s+z","Phys.Rev.B, 82(2010)104507",2010.0
152372,Mo0.25Sr2.0Ce1.0Y1.0Cu2.75O9.0,Cu1222,56.0,3.83,,28.454,PRB082104507,"O. Chmaissem, I. Grigoraviciute, H. Yamauchi, M. Karppinen, M. Marezio,","Superconductivity and oxygen ordering correlations in the homologous series of (Cu,Mo)Sr2(Ce,Y)sCu2O5+2s+z","Phys.Rev.B, 82(2010)104507",2010.0
152373,Mo0.25Sr2.0Ce2.0Y1.0Cu2.75O11.0,Cu1232,54.5,3.8262,,16.9047,PRB082104507,"O. Chmaissem, I. Grigoraviciute, H. Yamauchi, M. Karppinen, M. Marezio,","Superconductivity and oxygen ordering correlations in the homologous series of (Cu,Mo)Sr2(Ce,Y)sCu2O5+2s+z","Phys.Rev.B, 82(2010)104507",2010.0
152374,Mo0.25Sr2.0Ce3.0Y1.0Cu2.75O13.0,Cu1242,56.0,3.8308,,39.344,PRB082104507,"O. Chmaissem, I. Grigoraviciute, H. Yamauchi, M. Karppinen, M. Marezio,","Superconductivity and oxygen ordering correlations in the homologous series of (Cu,Mo)Sr2(Ce,Y)sCu2O5+2s+z","Phys.Rev.B, 82(2010)104507",2010.0
152385,Tl0.25Li0.25Ba2.0Ca2.0Cu3.5O7.955,Cu1223,117.0,,,,SSS0121058,"Nawazish A. Khan, Irfan Qasim, A.A. Khurram,",Superconductivity in (Cu0.5Tl0.25Li0.25)Ba2Ca2Cu3-ySiyO10-z samples,"Solid State Sci., 12(2010)1058",2010.0
152386,Tl0.25Li0.25Ba2.0Ca2.0Cu3.0Si0.5O7.835,Cu1223,111.0,,,,SSS0121058,"Nawazish A. Khan, Irfan Qasim, A.A. Khurram,",Superconductivity in (Cu0.5Tl0.25Li0.25)Ba2Ca2Cu3-ySiyO10-z samples,"Solid State Sci., 12(2010)1058",2010.0
152387,Tl0.25Li0.25Ba2.0Ca2.0Cu2.5Si1.0O7.853,Cu1223,113.0,,,,SSS0121058,"Nawazish A. Khan, Irfan Qasim, A.A. Khurram,",Superconductivity in (Cu0.5Tl0.25Li0.25)Ba2Ca2Cu3-ySiyO10-z samples,"Solid State Sci., 12(2010)1058",2010.0
152388,Tl0.25Li0.25Ba2.0Ca2.0Cu2.25Si1.25O7.7189999999999985,Cu1223,99.0,,,,SSS0121058,"Nawazish A. Khan, Irfan Qasim, A.A. Khurram,",Superconductivity in (Cu0.5Tl0.25Li0.25)Ba2Ca2Cu3-ySiyO10-z samples,"Solid State Sci., 12(2010)1058",2010.0
152429,Nd1.4Cu1.0O4.0,T',27.85,3.9437,,12.124,PHC4701029,"O. Matsumoto, A. Tsukada, H. Yamamoto, T. Manabe, M. Naito,",Material characterization of superconducting T'-Nd2CuO4 films synthesized by metal organic decomposition,"Physica C, 470(2010)1029",2010.0
152430,Nd1.7Cu1.0O4.0,T',30.7,,,12.121,PHC4701029,"O. Matsumoto, A. Tsukada, H. Yamamoto, T. Manabe, M. Naito,",Material characterization of superconducting T'-Nd2CuO4 films synthesized by metal organic decomposition,"Physica C, 470(2010)1029",2010.0
152431,Nd1.8Cu1.0O4.0,T',31.3,3.9449,,12.127,PHC4701029,"O. Matsumoto, A. Tsukada, H. Yamamoto, T. Manabe, M. Naito,",Material characterization of superconducting T'-Nd2CuO4 films synthesized by metal organic decomposition,"Physica C, 470(2010)1029",2010.0
152432,Nd2.0Cu1.0O4.0,T',32.0,3.9429,,12.12,PHC4701029,"O. Matsumoto, A. Tsukada, H. Yamamoto, T. Manabe, M. Naito,",Material characterization of superconducting T'-Nd2CuO4 films synthesized by metal organic decomposition,"Physica C, 470(2010)1029",2010.0
152433,Nd2.1Cu1.0O4.0,T',30.35,3.9427,,12.125,PHC4701029,"O. Matsumoto, A. Tsukada, H. Yamamoto, T. Manabe, M. Naito,",Material characterization of superconducting T'-Nd2CuO4 films synthesized by metal organic decomposition,"Physica C, 470(2010)1029",2010.0
152434,La1.9Sm0.1Cu1.0O4.0,T',25.0,,,,PHC4701173,"S. Ueda, S. Asai, M. Naito,","Low temperature synthesis and superconducting properties of polycrystalline T'-(La,Sm)2CuO4","Physica C, 470(2010)1173",2010.0
152435,La1.7Sm0.3Cu1.0O4.0,T',25.0,,,,PHC4701173,"S. Ueda, S. Asai, M. Naito,","Low temperature synthesis and superconducting properties of polycrystalline T'-(La,Sm)2CuO4","Physica C, 470(2010)1173",2010.0
152436,Ba2.0Cu1.0O4.0,M1201,53.5,,,,PHC4701916,"K. Kikunaga, T. Yamamoto, Y. Tanaka, N. Kikuchi, K. Tokiwa, T. Watanabe, N. Terada,","Pulsed laser deposition synthesis of superconducting (Cu, C)Ba2CuOx thin films","Physica C, 470(2010)1916",2010.0
152437,Ba2.0Cu1.0O4.0,M1201,42.5,,,,PHC4701916,"K. Kikunaga, T. Yamamoto, Y. Tanaka, N. Kikuchi, K. Tokiwa, T. Watanabe, N. Terada,","Pulsed laser deposition synthesis of superconducting (Cu, C)Ba2CuOx thin films","Physica C, 470(2010)1916",2010.0
152438,La1.83Sr0.17Cu0.94Fe0.06O4.0,T,26.5,3.7859,,13.211,PHC4701920,"Junchao Lu, Li Pi, Shun Tan, Yuheng Zhang,","Superconductivity recurrence and charge carrier compensation effect in La2-xSrxCu0.94M0.06O4 (M = Fe, Co and Ni) system","Physica C, 470(2010)1920",2010.0
152439,La1.81Sr0.19Cu0.94Fe0.06O4.0,T,28.6,,,,PHC4701920,"Junchao Lu, Li Pi, Shun Tan, Yuheng Zhang,","Superconductivity recurrence and charge carrier compensation effect in La2-xSrxCu0.94M0.06O4 (M = Fe, Co and Ni) system","Physica C, 470(2010)1920",2010.0
152441,La1.77Sr0.23Cu0.94Fe0.06O4.0,T,30.5,3.7802,,13.228,PHC4701920,"Junchao Lu, Li Pi, Shun Tan, Yuheng Zhang,","Superconductivity recurrence and charge carrier compensation effect in La2-xSrxCu0.94M0.06O4 (M = Fe, Co and Ni) system","Physica C, 470(2010)1920",2010.0
152442,La1.75Sr0.25Cu0.94Fe0.06O4.0,T,30.5,3.7778,,13.231,PHC4701920,"Junchao Lu, Li Pi, Shun Tan, Yuheng Zhang,","Superconductivity recurrence and charge carrier compensation effect in La2-xSrxCu0.94M0.06O4 (M = Fe, Co and Ni) system","Physica C, 470(2010)1920",2010.0
152443,La1.73Sr0.27Cu0.94Fe0.06O4.0,T,32.5,3.7758,,13.238,PHC4701920,"Junchao Lu, Li Pi, Shun Tan, Yuheng Zhang,","Superconductivity recurrence and charge carrier compensation effect in La2-xSrxCu0.94M0.06O4 (M = Fe, Co and Ni) system","Physica C, 470(2010)1920",2010.0
152444,La1.71Sr0.29Cu0.94Fe0.06O4.0,T,32.5,3.774,,13.244000000000002,PHC4701920,"Junchao Lu, Li Pi, Shun Tan, Yuheng Zhang,","Superconductivity recurrence and charge carrier compensation effect in La2-xSrxCu0.94M0.06O4 (M = Fe, Co and Ni) system","Physica C, 470(2010)1920",2010.0
152445,La1.69Sr0.31Cu0.94Fe0.06O4.0,T,28.4,3.7715,,13.247,PHC4701920,"Junchao Lu, Li Pi, Shun Tan, Yuheng Zhang,","Superconductivity recurrence and charge carrier compensation effect in La2-xSrxCu0.94M0.06O4 (M = Fe, Co and Ni) system","Physica C, 470(2010)1920",2010.0
152448,La1.81Sr0.19Cu0.94Co0.06O4.0,T,31.8,3.7837,,13.192,PHC4701920,"Junchao Lu, Li Pi, Shun Tan, Yuheng Zhang,","Superconductivity recurrence and charge carrier compensation effect in La2-xSrxCu0.94M0.06O4 (M = Fe, Co and Ni) system","Physica C, 470(2010)1920",2010.0
152449,La1.79Sr0.21Cu0.94Co0.06O4.0,T,31.8,3.7793,,13.192,PHC4701920,"Junchao Lu, Li Pi, Shun Tan, Yuheng Zhang,","Superconductivity recurrence and charge carrier compensation effect in La2-xSrxCu0.94M0.06O4 (M = Fe, Co and Ni) system","Physica C, 470(2010)1920",2010.0
152450,La1.77Sr0.23Cu0.94Co0.06O4.0,T,32.5,3.7761,,13.197,PHC4701920,"Junchao Lu, Li Pi, Shun Tan, Yuheng Zhang,","Superconductivity recurrence and charge carrier compensation effect in La2-xSrxCu0.94M0.06O4 (M = Fe, Co and Ni) system","Physica C, 470(2010)1920",2010.0
152451,La1.75Sr0.25Cu0.94Co0.06O4.0,T,36.4,3.7754,,13.208,PHC4701920,"Junchao Lu, Li Pi, Shun Tan, Yuheng Zhang,","Superconductivity recurrence and charge carrier compensation effect in La2-xSrxCu0.94M0.06O4 (M = Fe, Co and Ni) system","Physica C, 470(2010)1920",2010.0
152452,La1.73Sr0.27Cu0.94Co0.06O4.0,T,34.0,3.7729,,13.211,PHC4701920,"Junchao Lu, Li Pi, Shun Tan, Yuheng Zhang,","Superconductivity recurrence and charge carrier compensation effect in La2-xSrxCu0.94M0.06O4 (M = Fe, Co and Ni) system","Physica C, 470(2010)1920",2010.0
152453,La1.71Sr0.29Cu0.94Co0.06O4.0,T,33.0,3.7707,,13.214,PHC4701920,"Junchao Lu, Li Pi, Shun Tan, Yuheng Zhang,","Superconductivity recurrence and charge carrier compensation effect in La2-xSrxCu0.94M0.06O4 (M = Fe, Co and Ni) system","Physica C, 470(2010)1920",2010.0
152454,La1.69Sr0.31Cu0.94Co0.06O4.0,T,31.0,,,,PHC4701920,"Junchao Lu, Li Pi, Shun Tan, Yuheng Zhang,","Superconductivity recurrence and charge carrier compensation effect in La2-xSrxCu0.94M0.06O4 (M = Fe, Co and Ni) system","Physica C, 470(2010)1920",2010.0
152455,La1.67Sr0.33Cu0.94Co0.06O4.0,T,29.0,,,,PHC4701920,"Junchao Lu, Li Pi, Shun Tan, Yuheng Zhang,","Superconductivity recurrence and charge carrier compensation effect in La2-xSrxCu0.94M0.06O4 (M = Fe, Co and Ni) system","Physica C, 470(2010)1920",2010.0
152457,La1.81Sr0.19Cu0.94Ni0.06O4.0,T,26.4,,,,PHC4701920,"Junchao Lu, Li Pi, Shun Tan, Yuheng Zhang,","Superconductivity recurrence and charge carrier compensation effect in La2-xSrxCu0.94M0.06O4 (M = Fe, Co and Ni) system","Physica C, 470(2010)1920",2010.0
152458,La1.79Sr0.21Cu0.94Ni0.06O4.0,T,28.3,5.3446,,13.212,PHC4701920,"Junchao Lu, Li Pi, Shun Tan, Yuheng Zhang,","Superconductivity recurrence and charge carrier compensation effect in La2-xSrxCu0.94M0.06O4 (M = Fe, Co and Ni) system","Physica C, 470(2010)1920",2010.0
152459,La1.77Sr0.23Cu0.94Ni0.06O4.0,T,31.5,5.3389,,13.211,PHC4701920,"Junchao Lu, Li Pi, Shun Tan, Yuheng Zhang,","Superconductivity recurrence and charge carrier compensation effect in La2-xSrxCu0.94M0.06O4 (M = Fe, Co and Ni) system","Physica C, 470(2010)1920",2010.0
152460,La1.75Sr0.25Cu0.94Ni0.06O4.0,T,36.5,5.336,,13.22,PHC4701920,"Junchao Lu, Li Pi, Shun Tan, Yuheng Zhang,","Superconductivity recurrence and charge carrier compensation effect in La2-xSrxCu0.94M0.06O4 (M = Fe, Co and Ni) system","Physica C, 470(2010)1920",2010.0
152461,La1.73Sr0.27Cu0.94Ni0.06O4.0,T,34.4,5.3355,,13.226,PHC4701920,"Junchao Lu, Li Pi, Shun Tan, Yuheng Zhang,","Superconductivity recurrence and charge carrier compensation effect in La2-xSrxCu0.94M0.06O4 (M = Fe, Co and Ni) system","Physica C, 470(2010)1920",2010.0
152462,La1.71Sr0.29Cu0.94Ni0.06O4.0,T,30.4,,,,PHC4701920,"Junchao Lu, Li Pi, Shun Tan, Yuheng Zhang,","Superconductivity recurrence and charge carrier compensation effect in La2-xSrxCu0.94M0.06O4 (M = Fe, Co and Ni) system","Physica C, 470(2010)1920",2010.0
152470,Tl2.0Ba2.0Cu1.0O6.0,Tl2201,86.5,3.866,,23.239,PRB0380225,"C.C.Torardi, M.A.subramanian, J.C.Calabrese, J.Gopalakrishnan, E.M.McCarron, K.J.Morrissey, T.R.askew, R.B.Flippen, U.Chowdhry, A.W.Sleight,",Structures of the superconducting oxides Tl2Ba2CuO6 and Bi2Sr2CuO6,"Phys.Rev.B, 38(1988)225",1988.0
152471,Sr1.84Ba0.16Cu1.0O3.4,T,75.0,3.815,,12.576,PRB080094523,"W. B. Gao, Q. Q. Liu, L. X. Yang, Y. Yu, F. Y. Li, C. Q. Jin, S. Uchida,",Out-of-plane effect on the superconductivity of Sr2?xBaxCuO3+d with Tc up to 98 K,"Phys.Rev.B, 80(2009)094523",2009.0
152472,Sr1.68Ba0.32Cu1.0O3.4,T,88.0,3.839,,12.667,PRB080094523,"W. B. Gao, Q. Q. Liu, L. X. Yang, Y. Yu, F. Y. Li, C. Q. Jin, S. Uchida,",Out-of-plane effect on the superconductivity of Sr2?xBaxCuO3+d with Tc up to 98 K,"Phys.Rev.B, 80(2009)094523",2009.0
152473,Sr1.4Ba0.6Cu1.0O3.4,T,98.0,3.889,,12.776,PRB080094523,"W. B. Gao, Q. Q. Liu, L. X. Yang, Y. Yu, F. Y. Li, C. Q. Jin, S. Uchida,",Out-of-plane effect on the superconductivity of Sr2?xBaxCuO3+d with Tc up to 98 K,"Phys.Rev.B, 80(2009)094523",2009.0
152543,Mo1.0Sr2.0Y1.0Cu2.0O8.0,M1212,22.0,3.815,,11.446,PHC4702040,"N. Balchev, K. Nenkov, V. Antonov, J. Pirov, B. Kunev,",Superconductivity and critical fields in undoped and Sn-doped MoSr2YCu2O8,"Physica C, 470(2010)2040",2010.0
152545,Mo1.0Sn0.075Sr2.0Y1.0Cu2.0O8.0,M1212,22.0,3.793,,11.379,PHC4702040,"N. Balchev, K. Nenkov, V. Antonov, J. Pirov, B. Kunev,",Superconductivity and critical fields in undoped and Sn-doped MoSr2YCu2O8,"Physica C, 470(2010)2040",2010.0
152550,La1.85Sr0.15Cu0.996Zn0.004O4.0,T,32.6,,,,P072064502,"M. Kofu, H. Kimura, K. Hirota,",Zn and Ni doping effects on the low-energy spin excitations in La1.85Sr0.15CuO4,"Phys.Rev.B, 72(2005)064502",2005.0
152551,La1.85Sr0.15Cu0.992Zn0.008O4.0,T,27.8,,,,P072064502,"M. Kofu, H. Kimura, K. Hirota,",Zn and Ni doping effects on the low-energy spin excitations in La1.85Sr0.15CuO4,"Phys.Rev.B, 72(2005)064502",2005.0
152552,La1.85Sr0.15Cu0.989Zn0.011O4.0,T,23.2,,,,P072064502,"M. Kofu, H. Kimura, K. Hirota,",Zn and Ni doping effects on the low-energy spin excitations in La1.85Sr0.15CuO4,"Phys.Rev.B, 72(2005)064502",2005.0
152553,La1.85Sr0.15Cu0.983Zn0.017O4.0,T,16.0,,,,P072064502,"M. Kofu, H. Kimura, K. Hirota,",Zn and Ni doping effects on the low-energy spin excitations in La1.85Sr0.15CuO4,"Phys.Rev.B, 72(2005)064502",2005.0
152554,La1.85Sr0.15Cu1.0O4.0,T,36.8,,,,P072064502,"M. Kofu, H. Kimura, K. Hirota,",Zn and Ni doping effects on the low-energy spin excitations in La1.85Sr0.15CuO4,"Phys.Rev.B, 72(2005)064502",2005.0
152555,La1.85Sr0.15Cu0.991Ni0.009000000000000001O4.0,T,30.0,,,,P072064502,"M. Kofu, H. Kimura, K. Hirota,",Zn and Ni doping effects on the low-energy spin excitations in La1.85Sr0.15CuO4,"Phys.Rev.B, 72(2005)064502",2005.0
152556,La1.85Sr0.15Cu0.982Ni0.018000000000000002O4.0,T,22.5,,,,P072064502,"M. Kofu, H. Kimura, K. Hirota,",Zn and Ni doping effects on the low-energy spin excitations in La1.85Sr0.15CuO4,"Phys.Rev.B, 72(2005)064502",2005.0
152557,La1.85Sr0.15Cu0.971Ni0.029O4.0,T,11.6,,,,P072064502,"M. Kofu, H. Kimura, K. Hirota,",Zn and Ni doping effects on the low-energy spin excitations in La1.85Sr0.15CuO4,"Phys.Rev.B, 72(2005)064502",2005.0
152733,Bi2.0Sr1.6La0.4Cu1.0O6.0,Bi2201,28.0,,,,PRB083054509,"Yue Wang, Zhi-Yong Liu, C. T. Lin, Hai-Hu Wen,",Determination of the superconducting gap in near optimally doped Bi2Sr2?xLaxCuO6+z (x ne 0.4) from low-temperature specific heat,"Phys.Rev.B, 83(2011)054509",2011.0
152734,Bi2.0Sr1.6La0.4Cu1.0O6.0,Bi2201,32.0,,,,PRL101207002,"J.-H. Ma, Z.-H. Pan, F. C. Niestemski, M. Neupane, Y.-M. Xu, P. Richard, K. Nakayama, T. Sato, T. Takahashi, H.-Q. Luo, L. Fang, H.-H. Wen, Ziqiang Wang, H. Ding, V. Madhavan,",Coexistence of Competing Orders with Two Energy Gaps in Real and Momentum Space in the High Temperature Superconductor Bi2Sr2-x LaxCuO6+z,"Phys.Rev.Lett., 101(2008)207002",2008.0
152735,Bi2.0Sr1.9La0.1Cu1.0O6.0,Bi2201,16.0,,,,PRL101207002,"J.-H. Ma, Z.-H. Pan, F. C. Niestemski, M. Neupane, Y.-M. Xu, P. Richard, K. Nakayama, T. Sato, T. Takahashi, H.-Q. Luo, L. Fang, H.-H. Wen, Ziqiang Wang, H. Ding, V. Madhavan,",Coexistence of Competing Orders with Two Energy Gaps in Real and Momentum Space in the High Temperature Superconductor Bi2Sr2-x LaxCuO6+z,"Phys.Rev.Lett., 101(2008)207002",2008.0
152736,Bi2.0Sr1.6La0.4Cu1.0O6.0,Bi2201,32.0,,,,PRB079024514,"Jianqiao Meng, Wentao Zhang, Guodong Liu, Lin Zhao, Haiyun Liu, Xiaowen Jia, Wei Lu, Xiaoli Dong, Guiling Wang, Hongbo Zhang, Yong Zhou, Yong Zhu, Xiaoyang Wang, Zhongxian Zhao, Zuyan Xu, Chuangtian Chen, X. J. Zhou,",Monotonic d-wave superconducting gap of the optimally doped Bi2Sr1.6La0.4CuO6 superconductor by laser-based angle-resolved photoemission spectroscopy,"Phys.Rev.B, 79(2009)024514",2009.0
152895,Ba2.0Ca2.0Cu3.0F1.2O6.8,0223,120.0,,,,PRB083214514,"Sunao Shimizu, Shin-ichiro Tabata, Hidekazu Mukuda, Yoshio Kitaoka, Parasharam M. Shirage, Hijiri Kito, Akira Iyo,","Antiferromagnetism, superconductivity, and pseudogap in three-layered high-Tc cuprates Ba2Ca2Cu3O6(F,O)2 probed by Cu-NMR","Phys.Rev.B, 83(2011)214514",2011.0
152896,Ba2.0Ca2.0Cu3.0F1.6O6.4,0223,102.0,,,,PRB083214514,"Sunao Shimizu, Shin-ichiro Tabata, Hidekazu Mukuda, Yoshio Kitaoka, Parasharam M. Shirage, Hijiri Kito, Akira Iyo,","Antiferromagnetism, superconductivity, and pseudogap in three-layered high-Tc cuprates Ba2Ca2Cu3O6(F,O)2 probed by Cu-NMR","Phys.Rev.B, 83(2011)214514",2011.0
152897,Ba2.0Ca2.0Cu3.0F1.8O6.2,0223,81.0,,,,PRB083214514,"Sunao Shimizu, Shin-ichiro Tabata, Hidekazu Mukuda, Yoshio Kitaoka, Parasharam M. Shirage, Hijiri Kito, Akira Iyo,","Antiferromagnetism, superconductivity, and pseudogap in three-layered high-Tc cuprates Ba2Ca2Cu3O6(F,O)2 probed by Cu-NMR","Phys.Rev.B, 83(2011)214514",2011.0
152911,Y0.9Ca0.1Ba2.0Cu2.8Zn0.2O6.74,Y123,15.8,,,,PHC4710308,"O.A. Martynova, D.V. Potapov, V.E. Gasumyants, E.V. Vladimirskaya,",Mechanism of a strong rise of Tc due to the calcium doping in Y1-xCaxBa2Cu2.8Zn0.2Oy,"Physica C, 471(2011)308",2011.0
152912,Y0.85Ca0.15Ba2.0Cu2.8Zn0.2O6.74,Y123,34.6,,,,PHC4710308,"O.A. Martynova, D.V. Potapov, V.E. Gasumyants, E.V. Vladimirskaya,",Mechanism of a strong rise of Tc due to the calcium doping in Y1-xCaxBa2Cu2.8Zn0.2Oy,"Physica C, 471(2011)308",2011.0
152913,Y0.8Ca0.2Ba2.0Cu2.8Zn0.2O6.74,Y123,44.0,,,,PHC4710308,"O.A. Martynova, D.V. Potapov, V.E. Gasumyants, E.V. Vladimirskaya,",Mechanism of a strong rise of Tc due to the calcium doping in Y1-xCaxBa2Cu2.8Zn0.2Oy,"Physica C, 471(2011)308",2011.0
152914,Tl0.85Cr0.15Sr2.0Ca1.0Cu2.0O7.0,Tl1212,100.4,3.825,,12.056,PHC4710363,"A. Ali Yusuf, A.K. Yahya, Nawazish A. Khan, F. Md. Salleh, E. Marsom, N. Huda,","Effect of Ge4+ and Mg2+ doping on superconductivity, fluctuation induced conductivity and interplanar coupling of TlSr2CaCu2O7-d superconductors","Physica C, 471(2011)363",2011.0
152915,Tl0.85Cr0.15Sr2.0Ca1.0Cu1.9Ge0.1O7.0,Tl1212,102.5,3.824,,12.033,PHC4710363,"A. Ali Yusuf, A.K. Yahya, Nawazish A. Khan, F. Md. Salleh, E. Marsom, N. Huda,","Effect of Ge4+ and Mg2+ doping on superconductivity, fluctuation induced conductivity and interplanar coupling of TlSr2CaCu2O7-d superconductors","Physica C, 471(2011)363",2011.0
152916,Tl0.85Cr0.15Sr2.0Ca1.0Cu1.8Ge0.2O7.0,Tl1212,89.8,3.827,,12.008,PHC4710363,"A. Ali Yusuf, A.K. Yahya, Nawazish A. Khan, F. Md. Salleh, E. Marsom, N. Huda,","Effect of Ge4+ and Mg2+ doping on superconductivity, fluctuation induced conductivity and interplanar coupling of TlSr2CaCu2O7-d superconductors","Physica C, 471(2011)363",2011.0
152917,Tl0.85Cr0.15Sr2.0Ca1.0Cu1.7Ge0.3O7.0,Tl1212,88.65,3.823,,12.004,PHC4710363,"A. Ali Yusuf, A.K. Yahya, Nawazish A. Khan, F. Md. Salleh, E. Marsom, N. Huda,","Effect of Ge4+ and Mg2+ doping on superconductivity, fluctuation induced conductivity and interplanar coupling of TlSr2CaCu2O7-d superconductors","Physica C, 471(2011)363",2011.0
152918,Tl0.85Cr0.15Sr2.0Ca1.0Cu1.6Ge0.4O7.0,Tl1212,54.0,3.822,,11.984000000000002,PHC4710363,"A. Ali Yusuf, A.K. Yahya, Nawazish A. Khan, F. Md. Salleh, E. Marsom, N. Huda,","Effect of Ge4+ and Mg2+ doping on superconductivity, fluctuation induced conductivity and interplanar coupling of TlSr2CaCu2O7-d superconductors","Physica C, 471(2011)363",2011.0
152920,Tl0.5Pb0.5Sr1.8Yb0.2Ca1.0Cu2.0O7.0,Tl1212,98.45,3.793,,12.151,PHC4710363,"A. Ali Yusuf, A.K. Yahya, Nawazish A. Khan, F. Md. Salleh, E. Marsom, N. Huda,","Effect of Ge4+ and Mg2+ doping on superconductivity, fluctuation induced conductivity and interplanar coupling of TlSr2CaCu2O7-d superconductors","Physica C, 471(2011)363",2011.0
152921,Tl0.5Pb0.5Sr1.8Yb0.2Ca0.8Mg0.2Cu2.0O7.0,Tl1212,96.8,3.8,,12.129,PHC4710363,"A. Ali Yusuf, A.K. Yahya, Nawazish A. Khan, F. Md. Salleh, E. Marsom, N. Huda,","Effect of Ge4+ and Mg2+ doping on superconductivity, fluctuation induced conductivity and interplanar coupling of TlSr2CaCu2O7-d superconductors","Physica C, 471(2011)363",2011.0
152922,Tl0.5Pb0.5Sr1.8Yb0.2Ca0.6Mg0.4Cu2.0O7.0,Tl1212,101.1,3.798,,12.113,PHC4710363,"A. Ali Yusuf, A.K. Yahya, Nawazish A. Khan, F. Md. Salleh, E. Marsom, N. Huda,","Effect of Ge4+ and Mg2+ doping on superconductivity, fluctuation induced conductivity and interplanar coupling of TlSr2CaCu2O7-d superconductors","Physica C, 471(2011)363",2011.0
152923,Tl0.5Pb0.5Sr1.8Yb0.2Ca0.4Mg0.6Cu2.0O7.0,Tl1212,102.75,3.817,,12.063,PHC4710363,"A. Ali Yusuf, A.K. Yahya, Nawazish A. Khan, F. Md. Salleh, E. Marsom, N. Huda,","Effect of Ge4+ and Mg2+ doping on superconductivity, fluctuation induced conductivity and interplanar coupling of TlSr2CaCu2O7-d superconductors","Physica C, 471(2011)363",2011.0
152924,Tl0.5Pb0.5Sr1.8Yb0.2Ca0.2Mg0.8Cu2.0O7.0,Tl1212,75.2,3.798,,12.143,PHC4710363,"A. Ali Yusuf, A.K. Yahya, Nawazish A. Khan, F. Md. Salleh, E. Marsom, N. Huda,","Effect of Ge4+ and Mg2+ doping on superconductivity, fluctuation induced conductivity and interplanar coupling of TlSr2CaCu2O7-d superconductors","Physica C, 471(2011)363",2011.0
152925,Tl0.5Pb0.5Sr1.8Yb0.2Mg1.0Cu2.0O7.0,Tl1212,64.95,3.805,,12.125,PHC4710363,"A. Ali Yusuf, A.K. Yahya, Nawazish A. Khan, F. Md. Salleh, E. Marsom, N. Huda,","Effect of Ge4+ and Mg2+ doping on superconductivity, fluctuation induced conductivity and interplanar coupling of TlSr2CaCu2O7-d superconductors","Physica C, 471(2011)363",2011.0
152926,Tl1.0Sr1.8Yb0.2Ca1.0Cu2.0O7.0,Tl1212,64.75,3.79,,12.017,INOV0130406,"H.Huda, A.K.Yahya,",Effects of Cu substitution on superconductivity and excess conductivity of Tl1-xCuxSr1.8Yb0.2CaCu2O7-z (x=0-0.6) ceramics,"Mat.Res.Innovations, 13(2009)406",2009.0
152927,Tl0.9Sr1.8Yb0.2Ca1.0Cu2.1O7.0,Tl1212,68.55,3.79,,12.063,INOV0130406,"H.Huda, A.K.Yahya,",Effects of Cu substitution on superconductivity and excess conductivity of Tl1-xCuxSr1.8Yb0.2CaCu2O7-z (x=0-0.6) ceramics,"Mat.Res.Innovations, 13(2009)406",2009.0
152928,Tl0.8Sr1.8Yb0.2Ca1.0Cu2.2O7.0,Tl1212,78.35,3.79,,12.011,INOV0130406,"H.Huda, A.K.Yahya,",Effects of Cu substitution on superconductivity and excess conductivity of Tl1-xCuxSr1.8Yb0.2CaCu2O7-z (x=0-0.6) ceramics,"Mat.Res.Innovations, 13(2009)406",2009.0
152929,Tl0.7Sr1.8Yb0.2Ca1.0Cu2.3O7.0,Tl1212,79.5,3.79,,12.009,INOV0130406,"H.Huda, A.K.Yahya,",Effects of Cu substitution on superconductivity and excess conductivity of Tl1-xCuxSr1.8Yb0.2CaCu2O7-z (x=0-0.6) ceramics,"Mat.Res.Innovations, 13(2009)406",2009.0
152930,Tl0.6Sr1.8Yb0.2Ca1.0Cu2.4O7.0,Tl1212,85.05,3.79,,12.093,INOV0130406,"H.Huda, A.K.Yahya,",Effects of Cu substitution on superconductivity and excess conductivity of Tl1-xCuxSr1.8Yb0.2CaCu2O7-z (x=0-0.6) ceramics,"Mat.Res.Innovations, 13(2009)406",2009.0
152931,Tl0.5Sr1.8Yb0.2Ca1.0Cu2.5O7.0,Tl1212,76.15,3.79,,12.012,INOV0130406,"H.Huda, A.K.Yahya,",Effects of Cu substitution on superconductivity and excess conductivity of Tl1-xCuxSr1.8Yb0.2CaCu2O7-z (x=0-0.6) ceramics,"Mat.Res.Innovations, 13(2009)406",2009.0
152932,Tl0.4Sr1.8Yb0.2Ca1.0Cu2.6O7.0,Tl1212,72.9,3.79,,12.09,INOV0130406,"H.Huda, A.K.Yahya,",Effects of Cu substitution on superconductivity and excess conductivity of Tl1-xCuxSr1.8Yb0.2CaCu2O7-z (x=0-0.6) ceramics,"Mat.Res.Innovations, 13(2009)406",2009.0
152933,Tl1.0Sr1.6Yb0.4Ca1.0Cu2.0O7.0,Tl1212,87.0,3.797,,12.014,JAC4920473,"Nurul H. Ahmad, Nawazish A. Khan, A.K.Yahya,",Superconducting fluctuation behavior and infrared absorption properties of Tl1?xCuxSr1.6Yb0.4CaCu2O7-z and Tl0.5Pb0.5Sr2-yMgyCa0.8Yb0.2Cu2O7-z ceramics,"J.Alloys Compd, 492(2010)473",2010.0
152934,Tl0.9Sr1.6Yb0.4Ca1.0Cu2.1O7.0,Tl1212,78.0,3.798,,12.015,JAC4920473,"Nurul H. Ahmad, Nawazish A. Khan, A.K.Yahya,",Superconducting fluctuation behavior and infrared absorption properties of Tl1?xCuxSr1.6Yb0.4CaCu2O7-z and Tl0.5Pb0.5Sr2-yMgyCa0.8Yb0.2Cu2O7-z ceramics,"J.Alloys Compd, 492(2010)473",2010.0
152935,Tl0.2Sr1.6Yb0.4Ca1.0Cu2.2O7.0,Tl1212,66.0,3.796,,12.014,JAC4920473,"Nurul H. Ahmad, Nawazish A. Khan, A.K.Yahya,",Superconducting fluctuation behavior and infrared absorption properties of Tl1?xCuxSr1.6Yb0.4CaCu2O7-z and Tl0.5Pb0.5Sr2-yMgyCa0.8Yb0.2Cu2O7-z ceramics,"J.Alloys Compd, 492(2010)473",2010.0
152936,Tl0.3Sr1.6Yb0.4Ca1.0Cu2.3O7.0,Tl1212,87.5,3.797,,12.007,JAC4920473,"Nurul H. Ahmad, Nawazish A. Khan, A.K.Yahya,",Superconducting fluctuation behavior and infrared absorption properties of Tl1?xCuxSr1.6Yb0.4CaCu2O7-z and Tl0.5Pb0.5Sr2-yMgyCa0.8Yb0.2Cu2O7-z ceramics,"J.Alloys Compd, 492(2010)473",2010.0
152937,Tl0.4Sr1.6Yb0.4Ca1.0Cu2.4O7.0,Tl1212,63.5,3.796,,12.005,JAC4920473,"Nurul H. Ahmad, Nawazish A. Khan, A.K.Yahya,",Superconducting fluctuation behavior and infrared absorption properties of Tl1?xCuxSr1.6Yb0.4CaCu2O7-z and Tl0.5Pb0.5Sr2-yMgyCa0.8Yb0.2Cu2O7-z ceramics,"J.Alloys Compd, 492(2010)473",2010.0
152938,Tl0.5Sr1.6Yb0.4Ca1.0Cu2.5O7.0,Tl1212,64.0,3.798,,12.004,JAC4920473,"Nurul H. Ahmad, Nawazish A. Khan, A.K.Yahya,",Superconducting fluctuation behavior and infrared absorption properties of Tl1?xCuxSr1.6Yb0.4CaCu2O7-z and Tl0.5Pb0.5Sr2-yMgyCa0.8Yb0.2Cu2O7-z ceramics,"J.Alloys Compd, 492(2010)473",2010.0
152939,Tl0.8Hg0.2Ba2.0Ca2.0Cu3.0O9.0,Tl1223,137.4,,,,SSC1490281,"A.I. Abou-Aly, R. Awad, I.H. Ibrahim, W. Abdeen,",Excess conductivity analysis for Tl0:8Hg0:2Ba2Ca2Cu3O9-z substituted by Sm and Yb,"Solid State Commun., 149(2009)281",2009.0
152940,Tl0.8Hg0.2Ba2.0Ca1.975Sm0.025Cu3.0O9.0,Tl1223,123.4,,,,SSC1490281,"A.I. Abou-Aly, R. Awad, I.H. Ibrahim, W. Abdeen,",Excess conductivity analysis for Tl0:8Hg0:2Ba2Ca2Cu3O9-z substituted by Sm and Yb,"Solid State Commun., 149(2009)281",2009.0
152941,Tl0.8Hg0.2Ba2.0Ca1.95Sm0.05Cu3.0O9.0,Tl1223,114.1,,,,SSC1490281,"A.I. Abou-Aly, R. Awad, I.H. Ibrahim, W. Abdeen,",Excess conductivity analysis for Tl0:8Hg0:2Ba2Ca2Cu3O9-z substituted by Sm and Yb,"Solid State Commun., 149(2009)281",2009.0
152942,Tl0.8Hg0.2Ba2.0Ca1.9Sm0.1Cu3.0O9.0,Tl1223,97.9,,,,SSC1490281,"A.I. Abou-Aly, R. Awad, I.H. Ibrahim, W. Abdeen,",Excess conductivity analysis for Tl0:8Hg0:2Ba2Ca2Cu3O9-z substituted by Sm and Yb,"Solid State Commun., 149(2009)281",2009.0
152943,Tl0.8Hg0.2Ba2.0Ca1.85Sm0.15Cu3.0O9.0,Tl1223,90.5,,,,SSC1490281,"A.I. Abou-Aly, R. Awad, I.H. Ibrahim, W. Abdeen,",Excess conductivity analysis for Tl0:8Hg0:2Ba2Ca2Cu3O9-z substituted by Sm and Yb,"Solid State Commun., 149(2009)281",2009.0
152944,Tl0.8Hg0.2Ba2.0Ca1.975Yb0.025Cu3.0O9.0,Tl1223,124.5,,,,SSC1490281,"A.I. Abou-Aly, R. Awad, I.H. Ibrahim, W. Abdeen,",Excess conductivity analysis for Tl0:8Hg0:2Ba2Ca2Cu3O9-z substituted by Sm and Yb,"Solid State Commun., 149(2009)281",2009.0
152945,Tl0.8Hg0.2Ba2.0Ca1.95Yb0.05Cu3.0O9.0,Tl1223,112.2,,,,SSC1490281,"A.I. Abou-Aly, R. Awad, I.H. Ibrahim, W. Abdeen,",Excess conductivity analysis for Tl0:8Hg0:2Ba2Ca2Cu3O9-z substituted by Sm and Yb,"Solid State Commun., 149(2009)281",2009.0
152946,Tl0.8Hg0.2Ba2.0Ca1.9Yb0.1Cu3.0O9.0,Tl1223,105.7,,,,SSC1490281,"A.I. Abou-Aly, R. Awad, I.H. Ibrahim, W. Abdeen,",Excess conductivity analysis for Tl0:8Hg0:2Ba2Ca2Cu3O9-z substituted by Sm and Yb,"Solid State Commun., 149(2009)281",2009.0
152947,Tl0.8Hg0.2Ba2.0Ca1.85Yb0.15Cu3.0O9.0,Tl1223,90.5,,,,SSC1490281,"A.I. Abou-Aly, R. Awad, I.H. Ibrahim, W. Abdeen,",Excess conductivity analysis for Tl0:8Hg0:2Ba2Ca2Cu3O9-z substituted by Sm and Yb,"Solid State Commun., 149(2009)281",2009.0
152983,Nd1.85Ce0.15Cu1.0O4.0,T',20.9,,,,PHC2330077,"C.W.Schneider, J.E.Evetts, S.N.Mao, T.Venkatesan, X.X.Xi, Z.H.Barber,",Penetration depth measurements for Nd1.85Ce0.15CuO4 and NbCN thin films using a kinetic inductance technique,"Physica C,233 (1994) 77-84",1994.0
152984,Nd1.85Ce0.15Cu1.0O4.0,T',19.4,,,,PHC2330077,"C.W.Schneider, J.E.Evetts, S.N.Mao, T.Venkatesan, X.X.Xi, Z.H.Barber,",Penetration depth measurements for Nd1.85Ce0.15CuO4 and NbCN thin films using a kinetic inductance technique,"Physica C,233 (1994) 77-84",1994.0
153073,La1.76Sr0.24Cu0.94Mn0.06O4.0,T,34.0,3.778,,13.202,PHC4710528,"Caixia Wang, Qibing Huang, Xiaobing Chen,",The suppression of superconductivity by the localization of oxygen holes in the double-doped La1.85-1.5xSr0.15+1.5xCu1-xMnxO4 system,"Physica C, 471(2011)528",2011.0
153143,Gd1.0Ba2.0Cu3.0O7.0,Y123,91.8,3.854,3.898,11.698,SSC1511117,"Tirthankar Chakraborty, Bhasker Gahtori, Ajay Soni, G.S. Okram, S.K. Agrawal, S.-Y. Chen, Y.-K. Kuo, M.A.H. Ahsan, Ashok Rao,","Magneto-resistance, thermal conductivity, thermo-electric power and specific heat of superconductor Gd0.95Pr0.05Ba2Cu2.94M0.06O7?z (M = Fe, Ni, Zn and Mn)","Solid State Commum., 151(2011)1117",2011.0
153144,Gd0.95Pr0.05Ba2.0Cu3.0O7.0,Y123,86.5,3.844,3.904,11.675,SSC1511117,"Tirthankar Chakraborty, Bhasker Gahtori, Ajay Soni, G.S. Okram, S.K. Agrawal, S.-Y. Chen, Y.-K. Kuo, M.A.H. Ahsan, Ashok Rao,","Magneto-resistance, thermal conductivity, thermo-electric power and specific heat of superconductor Gd0.95Pr0.05Ba2Cu2.94M0.06O7?z (M = Fe, Ni, Zn and Mn)","Solid State Commum., 151(2011)1117",2011.0
153145,Gd0.95Pr0.05Ba2.0Cu2.94Mn0.06O7.0,Y123,68.0,3.851,3.898,11.689,SSC1511117,"Tirthankar Chakraborty, Bhasker Gahtori, Ajay Soni, G.S. Okram, S.K. Agrawal, S.-Y. Chen, Y.-K. Kuo, M.A.H. Ahsan, Ashok Rao,","Magneto-resistance, thermal conductivity, thermo-electric power and specific heat of superconductor Gd0.95Pr0.05Ba2Cu2.94M0.06O7?z (M = Fe, Ni, Zn and Mn)","Solid State Commum., 151(2011)1117",2011.0
153146,Gd0.95Pr0.05Ba2.0Cu2.94Fe0.06O7.0,Y123,54.5,3.863,3.895,11.679,SSC1511117,"Tirthankar Chakraborty, Bhasker Gahtori, Ajay Soni, G.S. Okram, S.K. Agrawal, S.-Y. Chen, Y.-K. Kuo, M.A.H. Ahsan, Ashok Rao,","Magneto-resistance, thermal conductivity, thermo-electric power and specific heat of superconductor Gd0.95Pr0.05Ba2Cu2.94M0.06O7?z (M = Fe, Ni, Zn and Mn)","Solid State Commum., 151(2011)1117",2011.0
153147,Gd0.95Pr0.05Ba2.0Cu2.94Ni0.06O7.0,Y123,64.0,3.824,3.913,11.651,SSC1511117,"Tirthankar Chakraborty, Bhasker Gahtori, Ajay Soni, G.S. Okram, S.K. Agrawal, S.-Y. Chen, Y.-K. Kuo, M.A.H. Ahsan, Ashok Rao,","Magneto-resistance, thermal conductivity, thermo-electric power and specific heat of superconductor Gd0.95Pr0.05Ba2Cu2.94M0.06O7?z (M = Fe, Ni, Zn and Mn)","Solid State Commum., 151(2011)1117",2011.0
153148,Gd0.95Pr0.05Ba2.0Cu2.94Zn0.06O7.0,Y123,46.2,3.834,3.913,11.675,SSC1511117,"Tirthankar Chakraborty, Bhasker Gahtori, Ajay Soni, G.S. Okram, S.K. Agrawal, S.-Y. Chen, Y.-K. Kuo, M.A.H. Ahsan, Ashok Rao,","Magneto-resistance, thermal conductivity, thermo-electric power and specific heat of superconductor Gd0.95Pr0.05Ba2Cu2.94M0.06O7?z (M = Fe, Ni, Zn and Mn)","Solid State Commum., 151(2011)1117",2011.0
153149,Mo0.25Sr2.0Y1.0Ce4.0Cu2.75O15.0,"(Cu,Mo)1252",55.0,,,,SSC1511400,"Weibo Gao, Keiichiro Oishi, Hisayuki Suematsu, Hisao Yamauchi, Maarit Karppinen,","Homologous series of (Cu,Mo)Sr2(Y,Ce)sCu2O5+2s+z copper-oxide superconductors: Synthesis of members up to s = 6","Solid State Commum., 151(2011)1400",2011.0
153150,Mo0.25Sr2.0Y1.002Ce4.998Cu2.75O17.0,"(Cu,Mo)1262",55.0,,,,SSC1511400,"Weibo Gao, Keiichiro Oishi, Hisayuki Suematsu, Hisao Yamauchi, Maarit Karppinen,","Homologous series of (Cu,Mo)Sr2(Y,Ce)sCu2O5+2s+z copper-oxide superconductors: Synthesis of members up to s = 6","Solid State Commum., 151(2011)1400",2011.0
153266,La1.85Sr0.15Cu1.0O4.0,T,44.0,,,,PRB082214513,"T. R. Lemberger, I. Hetel, A. Tsukada, M. Naito,",Anomalously sharp superconducting transitions in overdoped La2?xSrxCuO4 films,"Phys.Rev.B, 82(2010)214513",2010.0
153267,La1.82Sr0.18Cu1.0O4.0,T,41.0,,,,PRB082214513,"T. R. Lemberger, I. Hetel, A. Tsukada, M. Naito,",Anomalously sharp superconducting transitions in overdoped La2?xSrxCuO4 films,"Phys.Rev.B, 82(2010)214513",2010.0
153268,La1.79Sr0.21Cu1.0O4.0,T,33.0,,,,PRB082214513,"T. R. Lemberger, I. Hetel, A. Tsukada, M. Naito,",Anomalously sharp superconducting transitions in overdoped La2?xSrxCuO4 films,"Phys.Rev.B, 82(2010)214513",2010.0
153269,La1.76Sr0.24Cu1.0O4.0,T,19.0,,,,PRB082214513,"T. R. Lemberger, I. Hetel, A. Tsukada, M. Naito,",Anomalously sharp superconducting transitions in overdoped La2?xSrxCuO4 films,"Phys.Rev.B, 82(2010)214513",2010.0
153271,La1.73Sr0.27Cu1.0O4.0,T,21.0,,,,PRB082214513,"T. R. Lemberger, I. Hetel, A. Tsukada, M. Naito,",Anomalously sharp superconducting transitions in overdoped La2?xSrxCuO4 films,"Phys.Rev.B, 82(2010)214513",2010.0
153475,Pr2.0Ba4.0Cu7.0O14.06,Y247,30.5,,,,PHC4800001,"Shibuki Toshima, Michiaki Matsukawa, Taiji Chiba, Satoru Kobayashi, Sigeki Nimori, Makoto Hagiwara,",Magnetization and transport properties in the superconducting Pr2Ba4Cu7O15-z with metallic double-chain,"Physica C, 480(2012)1",2012.0
153476,Pr2.0Ba4.0Cu7.0O14.3,Y247,21.0,,,,PHC4800001,"Shibuki Toshima, Michiaki Matsukawa, Taiji Chiba, Satoru Kobayashi, Sigeki Nimori, Makoto Hagiwara,",Magnetization and transport properties in the superconducting Pr2Ba4Cu7O15-z with metallic double-chain,"Physica C, 480(2012)1",2012.0
153805,Tl0.9Bi0.1Sr1.8Yb0.2Ca1.0Cu1.99Fe0.01O7.0,Tl1212,64.05,3.797,,12.126,CIN039S257,"S. Ismail, A.K.Yahya, Nawazish A. Khan,",Superconducting fluctuation and infrared absorption of Cd-substituted Tl0.9Bi0.1Sr1.8Yb0.2Ca1-xCdxCu1.99Fe0.01O7-d ceramics,"Ceramics International, 39(2013)S257",2013.0
153806,Tl0.9Bi0.1Sr1.8Yb0.2Ca0.9Cd0.1Cu1.99Fe0.01O7.0,Tl1212,71.3,3.796,,12.121,CIN039S257,"S. Ismail, A.K.Yahya, Nawazish A. Khan,",Superconducting fluctuation and infrared absorption of Cd-substituted Tl0.9Bi0.1Sr1.8Yb0.2Ca1-xCdxCu1.99Fe0.01O7-d ceramics,"Ceramics International, 39(2013)S257",2013.0
153807,Tl0.9Bi0.1Sr1.8Yb0.2Ca0.8Cd0.2Cu1.99Fe0.01O7.0,Tl1212,78.35,3.795,,12.118,CIN039S257,"S. Ismail, A.K.Yahya, Nawazish A. Khan,",Superconducting fluctuation and infrared absorption of Cd-substituted Tl0.9Bi0.1Sr1.8Yb0.2Ca1-xCdxCu1.99Fe0.01O7-d ceramics,"Ceramics International, 39(2013)S257",2013.0
153808,Tl0.9Bi0.1Sr1.8Yb0.2Ca0.7Cd0.3Cu1.99Fe0.01O7.0,Tl1212,85.0,3.794,,12.116,CIN039S257,"S. Ismail, A.K.Yahya, Nawazish A. Khan,",Superconducting fluctuation and infrared absorption of Cd-substituted Tl0.9Bi0.1Sr1.8Yb0.2Ca1-xCdxCu1.99Fe0.01O7-d ceramics,"Ceramics International, 39(2013)S257",2013.0
153809,Tl0.9Bi0.1Sr1.8Yb0.2Ca0.6Cd0.4Cu1.99Fe0.01O7.0,Tl1212,83.35,3.793,,12.111,CIN039S257,"S. Ismail, A.K.Yahya, Nawazish A. Khan,",Superconducting fluctuation and infrared absorption of Cd-substituted Tl0.9Bi0.1Sr1.8Yb0.2Ca1-xCdxCu1.99Fe0.01O7-d ceramics,"Ceramics International, 39(2013)S257",2013.0
153812,Hg1.0Ba2.0Ca2.0Cu3.0O8.0,Hg1223,130.9,,,,JPS082023711,"Nao TAKESHITA, Ayako YAMAMOTO, Akira IYO, Hiroshi EISAKI,",Zero Resistivity above 150K in HgBa2Ca2Cu3O8t at High Pressure,"J.Phys.Soc.Jpn, 82(2013)023711",2013.0
153862,Mo1.0Sr2.0Y1.0Cu2.0O8.0,M1212,39.8,,,,JPS076S0120,"Ado Kaeriyama, Mitsuru Ueno, Kazunori Fukuda, Kenta Udagawa, Fumihiro Ishikawa, Yuh Yamada, Akiyuki Matsushita,",Pressure Effects on the Physical and Magnetic Properties of MoSr2YCu2O8-z Oxide Superconductor,"J.Phys.Soc.Jpn. Suppl.A, 76(2007)120",2007.0
