Repository: CompRhys/apical

# Data Guide

In all cases whilst compiling this data we have been careful to include as much meta-information as possible to allow data to be traced back to it's original sources. For SuperCon this takes the form of the SuperCon "num :" reference id and then the source publication details. For ICSD we provide the ICSD collection code.

We acknowledge the Japanese National Institute for Materials Science for maintaining the [SuperCon](https://supercon.nims.go.jp/index_en.html) database as well as FIZ Karlsruhe GmbH for maintaining [ICSD](https://www.fiz-karlsruhe.de/en/produkte-und-dienstleistungen/inorganic-crystal-structure-database-icsd).

File: processed-data/super_cuprates.csv (part 58 of 58)
num :,composition :,str3 :,tc :,lata :,latb :,latc :,refno :,author :,title :,journal :,year :
153863,Mo1.0Sr2.0Y0.93Ca0.07Cu2.0O8.0,M1212,50.1,,,,JPS076S0120,"Ado Kaeriyama, Mitsuru Ueno, Kazunori Fukuda, Kenta Udagawa, Fumihiro Ishikawa, Yuh Yamada, Akiyuki Matsushita,",Pressure Effects on the Physical and Magnetic Properties of MoSr2YCu2O8-z Oxide Superconductor,"J.Phys.Soc.Jpn. Suppl.A, 76(2007)120",2007.0
154011,Pr2.0Ba4.0Cu7.0O14.74,Y247,15.5,,,,JPCONF150052079,"Fumihiro Ishikawa, Kazunori Fukuda, Yasunori Hiura, Yusuke Onoda, Atsuko Nakayama, Yuh Yamada, Akiyuki Matsushita, Tomoko Kagayama,",Pressure effects on the electrical resistivity of Pr2Ba4Cu7O15-z oxide superconductor,"J.Phys.Conf.Ser., 150(2009)052079",2009.0
154012,Pr2.0Ba4.0Cu7.0O14.36,Y247,20.6,,,,JPCONF150052079,"Fumihiro Ishikawa, Kazunori Fukuda, Yasunori Hiura, Yusuke Onoda, Atsuko Nakayama, Yuh Yamada, Akiyuki Matsushita, Tomoko Kagayama,",Pressure effects on the electrical resistivity of Pr2Ba4Cu7O15-z oxide superconductor,"J.Phys.Conf.Ser., 150(2009)052079",2009.0
154013,Pr2.0Ba4.0Cu7.0O14.21,Y247,23.0,,,,JPCONF150052079,"Fumihiro Ishikawa, Kazunori Fukuda, Yasunori Hiura, Yusuke Onoda, Atsuko Nakayama, Yuh Yamada, Akiyuki Matsushita, Tomoko Kagayama,",Pressure effects on the electrical resistivity of Pr2Ba4Cu7O15-z oxide superconductor,"J.Phys.Conf.Ser., 150(2009)052079",2009.0
154243,Eu1.0Sr2.0Nb0.8Sn0.2Cu2.0O8.0,M1212,40.0,3.8739999999999997,,11.663,PHC4920165,"Keon Kim, Masatsune Kato, Takashi Noji, Yoji Koike,","New superconductor EuSr2Cu2(Nb,Sn)O8-y with the RE-123 type structure","Physica C, 492(2013)165",2013.0
154544,Mo1.0Sn0.03Sr2.0Y1.0Cu2.0O8.0,M1212,26.0,3.82,,11.459000000000001,PHC4702040,"N. Balchev, K. Nenkov, V. Antonov, J. Pirov, B. Kunev,",Superconductivity and critical fields in undoped and Sn-doped MoSr2YCu2O8,"Physica C, 470(2010)2040",2010.0
154700,Eu1.0Sr2.0Ta0.8Sn0.2Cu2.0O8.0,M1212,40.0,3.872,,11.674000000000001,PHC5040001,"Shinnosuke Sato, Keon Kim, Masatsune Kato, Takashi Noji, Yoji Koike,","Synthesis of a new superconductor EuSr2Cu2(Ta,Sn)O8-z","Physca C, 504(2014)1",2014.0
154702,Sm1.0Sr2.0Ta0.8Sn0.2Cu2.0O8.0,M1212,30.0,,,,PHC5040001,"Shinnosuke Sato, Keon Kim, Masatsune Kato, Takashi Noji, Yoji Koike,","Synthesis of a new superconductor EuSr2Cu2(Ta,Sn)O8-z","Physca C, 504(2014)1",2014.0
154761,Pr2.0Ba4.0Cu7.0O14.44,Y247,20.75,,,,JPS082074706,"Taiji CHIBA, Michiaki MATSUKAWA, Junki TADA, Satoru KOBAYASHI, Makoto HAGIWARA, Tsuyoshi MIYAZAKI, Kazuhiro SANO, Yoshiaki ONO, Takahiko SASAKI, Jun-ichi ECHIGOYA,",Effect of Magnetic Field on the Superconducting Phase in the Electron-Doped Metallic Double-Chain Compound Pr2Ba4Cu7O15-z,"J.Phys.Soc.Jpn, 82(2013)074706",2013.0
154791,Pr2.0Ba4.0Cu7.0O15.0,Y247,27.0,,,,JPS082105003,"Junki TADA, Michiaki MATSUKAWA, Takahisa KONNO, Satoru KOBAYASHI, Makoto HAGIWARA, Tsuyoshi MIYAZAKI, Kazuhiro SANO, Yoshiaki ONO, Akiyuki MATSUSHITA,",Hall Coefficient in the Superconducting and Non-Superconducting Pr2Ba4Cu7O15-z Compounds with Metallic Double Chains,"J.Phys.Soc.Jpn, 82(2013)105003",2013.0
154818,Sr1.0Ca13.0Cu24.0O41.0,LAD,11.8,,,,JPS083073703,"Akihiko Hisada, Kazuyuki Matsubayashi, Yoshiya Uwatoko, Naoki Fujiwara, Guochu Deng, Ekaterina Pomjakushina, Kazimierz Conder, Dinadhayalane Mohan Radheep, Raman Thiyagarajan, Sankaran Esakkimuthu, Sonachalam Arumugam,",Superconductivity on a Crossover Phenomenon of Spin?Ladder System SrCa13Cu24O41 Single Crystals,"J.Phys.Soc.Jpn, 83(2014)073703",2014.0
154894,Fe1.0Sr2.0Y1.0Cu2.0O7.51,M1212,53.5,,,,PHC5070085,"Yoshiaki Hata, Kazuhiro Yamaugchi, Kazuki Kinoshita, Eiji Kita, Takashi Mochiku, Hiroshi Yasuoka,","Fe ion distribution and superconductivity of FeSr2RECu2O6ty (RE = Eu, Er, Gd, Nd and Y)","Physca C, 507(2014)85",2014.0
154895,Fe1.0Sr2.0Eu1.0Cu2.0O7.51,M1212,22.0,,,,PHC5070085,"Yoshiaki Hata, Kazuhiro Yamaugchi, Kazuki Kinoshita, Eiji Kita, Takashi Mochiku, Hiroshi Yasuoka,","Fe ion distribution and superconductivity of FeSr2RECu2O6ty (RE = Eu, Er, Gd, Nd and Y)","Physca C, 507(2014)85",2014.0
154896,Fe1.0Sr2.0Gd1.0Cu2.0O7.58,M1212,36.5,,,,PHC5070085,"Yoshiaki Hata, Kazuhiro Yamaugchi, Kazuki Kinoshita, Eiji Kita, Takashi Mochiku, Hiroshi Yasuoka,","Fe ion distribution and superconductivity of FeSr2RECu2O6ty (RE = Eu, Er, Gd, Nd and Y)","Physca C, 507(2014)85",2014.0
154898,Fe1.0Sr2.0Er1.0Cu2.0O7.5,M1212,52.0,,,,PHC5070085,"Yoshiaki Hata, Kazuhiro Yamaugchi, Kazuki Kinoshita, Eiji Kita, Takashi Mochiku, Hiroshi Yasuoka,","Fe ion distribution and superconductivity of FeSr2RECu2O6ty (RE = Eu, Er, Gd, Nd and Y)","Physca C, 507(2014)85",2014.0
155001,Y1.0Ba2.0Cu3.0O6.98,Y123,89.6,,,,PRB084184523,"A.Maisuradze, A.Shengelaya, A.Amato, E.Pomjakshina, H.Keller,",Muon spin rotation investigation of the pressure effect on the magnetic penetration depth in YBa2Cu3Ox,"Phys.Rev.B, 84(2011)184523",2011.0
155002,Y1.0Ba2.0Cu3.0O6.98,Y123,89.5,,,,PRB084184523,"A.Maisuradze, A.Shengelaya, A.Amato, E.Pomjakshina, H.Keller,",Muon spin rotation investigation of the pressure effect on the magnetic penetration depth in YBa2Cu3Ox,"Phys.Rev.B, 84(2011)184523",2011.0
155003,Y1.0Ba2.0Cu3.0O6.8,Y123,77.1,,,,PRB084184523,"A.Maisuradze, A.Shengelaya, A.Amato, E.Pomjakshina, H.Keller,",Muon spin rotation investigation of the pressure effect on the magnetic penetration depth in YBa2Cu3Ox,"Phys.Rev.B, 84(2011)184523",2011.0
155004,Y1.0Ba2.0Cu3.0O6.8,Y123,83.2,,,,PRB084184523,"A.Maisuradze, A.Shengelaya, A.Amato, E.Pomjakshina, H.Keller,",Muon spin rotation investigation of the pressure effect on the magnetic penetration depth in YBa2Cu3Ox,"Phys.Rev.B, 84(2011)184523",2011.0
155005,Y1.0Ba2.0Cu3.0O6.66,Y123,58.9,,,,PRB084184523,"A.Maisuradze, A.Shengelaya, A.Amato, E.Pomjakshina, H.Keller,",Muon spin rotation investigation of the pressure effect on the magnetic penetration depth in YBa2Cu3Ox,"Phys.Rev.B, 84(2011)184523",2011.0
155006,Y1.0Ba2.0Cu3.0O6.66,Y123,62.6,,,,PRB084184523,"A.Maisuradze, A.Shengelaya, A.Amato, E.Pomjakshina, H.Keller,",Muon spin rotation investigation of the pressure effect on the magnetic penetration depth in YBa2Cu3Ox,"Phys.Rev.B, 84(2011)184523",2011.0
155007,Y1.0Ba2.0Cu3.0O6.45,Y123,45.4,,,,PRB084184523,"A.Maisuradze, A.Shengelaya, A.Amato, E.Pomjakshina, H.Keller,",Muon spin rotation investigation of the pressure effect on the magnetic penetration depth in YBa2Cu3Ox,"Phys.Rev.B, 84(2011)184523",2011.0
155008,Y1.0Ba2.0Cu3.0O6.45,Y123,49.5,,,,PRB084184523,"A.Maisuradze, A.Shengelaya, A.Amato, E.Pomjakshina, H.Keller,",Muon spin rotation investigation of the pressure effect on the magnetic penetration depth in YBa2Cu3Ox,"Phys.Rev.B, 84(2011)184523",2011.0
155121,Pr1.86Ce0.14Cu1.0O4.0,T',17.7,,,,PRB090024519,"F. F. Tafti, F. Laliberte, M. Dion, J. Gaudet, P. Fournier, Louis Taillefer,","Nernst effect in the electron-doped cuprate superconductor Pr2?xCexCuO4: Superconducting fluctuations, upper critical field Hc2, and the origin of the Tc dome","Phys.Rev.B, 90(2014)024519",2014.0
155122,Pr1.85Ce0.15Cu1.0O4.0,T',19.5,,,,PRB090024519,"F. F. Tafti, F. Laliberte, M. Dion, J. Gaudet, P. Fournier, Louis Taillefer,","Nernst effect in the electron-doped cuprate superconductor Pr2?xCexCuO4: Superconducting fluctuations, upper critical field Hc2, and the origin of the Tc dome","Phys.Rev.B, 90(2014)024519",2014.0
155123,Pr1.83Ce0.17Cu1.0O4.0,T',13.4,,,,PRB090024519,"F. F. Tafti, F. Laliberte, M. Dion, J. Gaudet, P. Fournier, Louis Taillefer,","Nernst effect in the electron-doped cuprate superconductor Pr2?xCexCuO4: Superconducting fluctuations, upper critical field Hc2, and the origin of the Tc dome","Phys.Rev.B, 90(2014)024519",2014.0
155127,La1.25Ba1.65Ca0.1Cu3.0O7.15,Y123,57.3,,,,PRB090104511,"Dirk Wulferding, Meni Shay, Gil Drachuck, Rinat Ofer, Galina Bazalitsky, Zaher Salman, Peter Lemmens, Amit Keren,",Relation between cuprate superconductivity and magnetism: A Raman study of (CaLa)1(BaLa)2Cu3Oy,"Phys.Rev.B, 90(2014)104511",2014.0
155128,La1.25Ba1.55Ca0.2Cu3.0O7.16,Y123,68.5,,,,PRB090104511,"Dirk Wulferding, Meni Shay, Gil Drachuck, Rinat Ofer, Galina Bazalitsky, Zaher Salman, Peter Lemmens, Amit Keren,",Relation between cuprate superconductivity and magnetism: A Raman study of (CaLa)1(BaLa)2Cu3Oy,"Phys.Rev.B, 90(2014)104511",2014.0
155129,La1.25Ba1.45Ca0.3Cu3.0O7.15,Y123,75.2,,,,PRB090104511,"Dirk Wulferding, Meni Shay, Gil Drachuck, Rinat Ofer, Galina Bazalitsky, Zaher Salman, Peter Lemmens, Amit Keren,",Relation between cuprate superconductivity and magnetism: A Raman study of (CaLa)1(BaLa)2Cu3Oy,"Phys.Rev.B, 90(2014)104511",2014.0
155130,La1.25Ba1.35Ca0.4Cu3.0O7.16,Y123,79.8,,,,PRB090104511,"Dirk Wulferding, Meni Shay, Gil Drachuck, Rinat Ofer, Galina Bazalitsky, Zaher Salman, Peter Lemmens, Amit Keren,",Relation between cuprate superconductivity and magnetism: A Raman study of (CaLa)1(BaLa)2Cu3Oy,"Phys.Rev.B, 90(2014)104511",2014.0
155428,Y1.0Ba2.0Cu3.0O6.45,Y123,45.0,,,,NATCOM0053280,"G. Grissonnanche, O. Cyr-Choiniere, F. Laliberte, S. Rene de Cotret, A. Juneau-Fecteau, S. Dufour-Beausejour, M.-E. Delage, D. LeBoeuf, J. Chang, B.J. Ramshaw, D.A. Bonn, W.N. Hardy, R. Liang, S. Adachi, N.E. Hussey, B. Vignolle, C. Proust, M. Sutherland, S. Kramer, J.-H. Park,",Direct measurement of the upper critical field in cuprate superconductors,"Nat.Commun., 5(2014)3280",2014.0
155429,Y1.0Ba2.0Cu3.0O6.8,Y123,78.5,,,,NATCOM0053280,"G. Grissonnanche, O. Cyr-Choiniere, F. Laliberte, S. Rene de Cotret, A. Juneau-Fecteau, S. Dufour-Beausejour, M.-E. Delage, D. LeBoeuf, J. Chang, B.J. Ramshaw, D.A. Bonn, W.N. Hardy, R. Liang, S. Adachi, N.E. Hussey, B. Vignolle, C. Proust, M. Sutherland, S. Kramer, J.-H. Park,",Direct measurement of the upper critical field in cuprate superconductors,"Nat.Commun., 5(2014)3280",2014.0
155430,Y1.0Ba2.0Cu4.0O6.997999999999999,Y123,90.5,,,,NATCOM0053280,"G. Grissonnanche, O. Cyr-Choiniere, F. Laliberte, S. Rene de Cotret, A. Juneau-Fecteau, S. Dufour-Beausejour, M.-E. Delage, D. LeBoeuf, J. Chang, B.J. Ramshaw, D.A. Bonn, W.N. Hardy, R. Liang, S. Adachi, N.E. Hussey, B. Vignolle, C. Proust, M. Sutherland, S. Kramer, J.-H. Park,",Direct measurement of the upper critical field in cuprate superconductors,"Nat.Commun., 5(2014)3280",2014.0
155431,Y1.0Ba2.0Cu3.0O8.0,Y124,80.0,,,,NATCOM0053280,"G. Grissonnanche, O. Cyr-Choiniere, F. Laliberte, S. Rene de Cotret, A. Juneau-Fecteau, S. Dufour-Beausejour, M.-E. Delage, D. LeBoeuf, J. Chang, B.J. Ramshaw, D.A. Bonn, W.N. Hardy, R. Liang, S. Adachi, N.E. Hussey, B. Vignolle, C. Proust, M. Sutherland, S. Kramer, J.-H. Park,",Direct measurement of the upper critical field in cuprate superconductors,"Nat.Commun., 5(2014)3280",2014.0
155432,Y1.0Ba1.972Ba0.027999999999999997Cu3.0O7.0,Y123,87.0,,,,NATCOM0053280,"G. Grissonnanche, O. Cyr-Choiniere, F. Laliberte, S. Rene de Cotret, A. Juneau-Fecteau, S. Dufour-Beausejour, M.-E. Delage, D. LeBoeuf, J. Chang, B.J. Ramshaw, D.A. Bonn, W.N. Hardy, R. Liang, S. Adachi, N.E. Hussey, B. Vignolle, C. Proust, M. Sutherland, S. Kramer, J.-H. Park,",Direct measurement of the upper critical field in cuprate superconductors,"Nat.Commun., 5(2014)3280",2014.0
155433,Tl2.0Ba2.0Cu1.0O6.0,Tl2201,59.0,,,,NATCOM0053280,"G. Grissonnanche, O. Cyr-Choiniere, F. Laliberte, S. Rene de Cotret, A. Juneau-Fecteau, S. Dufour-Beausejour, M.-E. Delage, D. LeBoeuf, J. Chang, B.J. Ramshaw, D.A. Bonn, W.N. Hardy, R. Liang, S. Adachi, N.E. Hussey, B. Vignolle, C. Proust, M. Sutherland, S. Kramer, J.-H. Park,",Direct measurement of the upper critical field in cuprate superconductors,"Nat.Commun., 5(2014)3280",2014.0
155434,Tl2.0Ba2.0Cu1.0O6.0,Tl2201,33.0,,,,NATCOM0053280,"G. Grissonnanche, O. Cyr-Choiniere, F. Laliberte, S. Rene de Cotret, A. Juneau-Fecteau, S. Dufour-Beausejour, M.-E. Delage, D. LeBoeuf, J. Chang, B.J. Ramshaw, D.A. Bonn, W.N. Hardy, R. Liang, S. Adachi, N.E. Hussey, B. Vignolle, C. Proust, M. Sutherland, S. Kramer, J.-H. Park,",Direct measurement of the upper critical field in cuprate superconductors,"Nat.Commun., 5(2014)3280",2014.0
155435,Tl2.0Ba2.0Cu1.0O6.0,Tl2201,20.0,,,,NATCOM0053280,"G. Grissonnanche, O. Cyr-Choiniere, F. Laliberte, S. Rene de Cotret, A. Juneau-Fecteau, S. Dufour-Beausejour, M.-E. Delage, D. LeBoeuf, J. Chang, B.J. Ramshaw, D.A. Bonn, W.N. Hardy, R. Liang, S. Adachi, N.E. Hussey, B. Vignolle, C. Proust, M. Sutherland, S. Kramer, J.-H. Park,",Direct measurement of the upper critical field in cuprate superconductors,"Nat.Commun., 5(2014)3280",2014.0
155436,Tl2.0Ba2.0Cu1.0O6.0,Tl2201,15.0,,,,NATCOM0053280,"G. Grissonnanche, O. Cyr-Choiniere, F. Laliberte, S. Rene de Cotret, A. Juneau-Fecteau, S. Dufour-Beausejour, M.-E. Delage, D. LeBoeuf, J. Chang, B.J. Ramshaw, D.A. Bonn, W.N. Hardy, R. Liang, S. Adachi, N.E. Hussey, B. Vignolle, C. Proust, M. Sutherland, S. Kramer, J.-H. Park,",Direct measurement of the upper critical field in cuprate superconductors,"Nat.Commun., 5(2014)3280",2014.0
155494,Y1.0Ba2.0Cu3.0O6.5,Y123,54.1,,,,PRB073180505,"Ruixing Liang, D. A. Bonn, W. N. Hardy,",Evaluation of CuO2 plane hole doping in YBa2Cu3O6+x single crystals,"Phys.Rev.B, 73(2006)180505",2006.0
155495,Y1.0Ba2.0Cu3.0O6.67,Y123,60.6,,,,PRB073180505,"Ruixing Liang, D. A. Bonn, W. N. Hardy,",Evaluation of CuO2 plane hole doping in YBa2Cu3O6+x single crystals,"Phys.Rev.B, 73(2006)180505",2006.0
155496,Y1.0Ba2.0Cu3.0O6.75,Y123,75.3,,,,PRB073180505,"Ruixing Liang, D. A. Bonn, W. N. Hardy,",Evaluation of CuO2 plane hole doping in YBa2Cu3O6+x single crystals,"Phys.Rev.B, 73(2006)180505",2006.0
156307,La1.9Sr0.1Cu1.0O4.0,T,22.9,,,,JPS0683074,"Tatsuo Goko, Fumihiko Nakamura, Toshizo Fujita,",Reduction of Superconducting Transition Temperature due to Orthorhombic Distortion in La2-xSrxCuO4,"J.Phys.Soc.Jpn, 68(1999)3074",1999.0
156308,La1.9Sr0.1Cu1.0O4.0,T,22.9,,,,JPS0683074,"Tatsuo Goko, Fumihiko Nakamura, Toshizo Fujita,",Reduction of Superconducting Transition Temperature due to Orthorhombic Distortion in La2-xSrxCuO4,"J.Phys.Soc.Jpn, 68(1999)3074",1999.0
156309,La1.855Sr0.145Cu1.0O4.0,T,32.2,,,,JPS0683074,"Tatsuo Goko, Fumihiko Nakamura, Toshizo Fujita,",Reduction of Superconducting Transition Temperature due to Orthorhombic Distortion in La2-xSrxCuO4,"J.Phys.Soc.Jpn, 68(1999)3074",1999.0
156310,La1.855Sr0.145Cu1.0O4.0,T,32.2,,,,JPS0683074,"Tatsuo Goko, Fumihiko Nakamura, Toshizo Fujita,",Reduction of Superconducting Transition Temperature due to Orthorhombic Distortion in La2-xSrxCuO4,"J.Phys.Soc.Jpn, 68(1999)3074",1999.0
156384,Hg0.3La0.7Ba2.0Ca3.0Cu3.6Ag0.4O10.0,Hg1234,121.6,,,,PHC5280012,"M.F. Mostafa, A Hassen,",AC susceptibility of the Hg0.3La0.7Ba2Ca3(Cu0.95Ag0.5)4O10+z superconductor,"Physica C, 528(2016)12",2016.0
156385,Hg0.3La0.7Ba2.0Ca3.0Cu3.2Ag0.8O10.0,Hg1234,126.8,,,,PHC5280012,"M.F. Mostafa, A Hassen,",AC susceptibility of the Hg0.3La0.7Ba2Ca3(Cu0.95Ag0.5)4O10+z superconductor,"Physica C, 528(2016)12",2016.0
156386,Hg0.3La0.7Ba2.0Ca3.0Cu2.8Ag1.2O10.0,Hg1234,126.9,,,,PHC5280012,"M.F. Mostafa, A Hassen,",AC susceptibility of the Hg0.3La0.7Ba2Ca3(Cu0.95Ag0.5)4O10+z superconductor,"Physica C, 528(2016)12",2016.0
156387,Hg0.3La0.7Ba2.0Ca3.0Cu2.0Ag2.0O10.0,Hg1234,106.7,,,,PHC5280012,"M.F. Mostafa, A Hassen,",AC susceptibility of the Hg0.3La0.7Ba2Ca3(Cu0.95Ag0.5)4O10+z superconductor,"Physica C, 528(2016)12",2016.0
156564,Bi2.0Sr1.6La0.4Cu1.0O6.0,Bi2201,32.0,,,,JPS085104710,"Hideki Sakamoto, Koto Ogawa, Takeshi Kondo, Shik Shin, Masaharu Matsunami, Hiroshi Ikuta, Tsunehiro Takeuchi,","Carrier Concentration Dependence of Superconducting Gap of Bi2(Sr,La)2CuO6+z","J.Phys.Soc.Jpn, 85(2016)104710",2016.0
156680,Y1.0Sr2.0Mo0.25Cu2.75O7.54,Cu1212,78.0,,,11.455,PRB094180509,"A. Gauzzi, Y. Klein, M. Nisula, M. Karppinen, P. K. Biswas, H. Saadaoui, E. Morenzoni, P. Manuel, D. Khalyavin, M. Marezio, T. H. Geballe,",Bulk superconductivity at 84 K in the strongly overdoped regime of cuprates,"Phys.Rev.B, 94(2016)180509",2016.0
160000,Tl1.0Ba2.0Ca3.0Cu4.0O11.0,Tl1234,122.1,3.85,,19.1,NAT3340510,"H.Ihara, R.Sugise, M.Hirabayashi, N.Terada, M.Jo, K.Hayashi, A.Negishi, M.Tokumoto, Y.Kimura, T.Shimomura,",A new high-Tc TlBa2Ca3Cu4O11 superconductor with Tc > 120 K,"Nature, 334(1988)510",1988.0
